Repository: shortlab/2025-devitre-PhD

# 2025-devitre-PhD
Data repository for Alexis Devitre's PhD thesis

File: chapter 5/cold_vs_warm/300K/ffj26/Ic/pulses/Ic_2023-11-11_08-07-15402593_f26_afterirrstep2_20K_pulse_80ms_0.txt
# Ic = 13.92 A, n = 28.41 , Tavg = 20.49 K, f26_afterirrstep2_20K_pulse_80ms_0
#datetime                        t_s     iHTS_A                vHTS_V                tHTS_K  tTAR_K
0202-11-11_08:06:55.027000      1329.14        1.69537200e+00       -1.41923985e-08  20.5040  19.3602
0202-11-11_08:06:55.434000      1329.54        2.10486000e+00       -9.97788850e-09  20.5085  19.1350
0202-11-11_08:06:55.836000      1329.95        2.28749800e+00       -1.10315185e-08  20.5085  19.1350
0202-11-11_08:06:56.234000      1330.34        2.67703700e+00        1.11619150e-09  20.4707  19.4553
0202-11-11_08:06:56.640000      1330.75        2.87806900e+00        6.69422150e-09  20.4707  19.4553
0202-11-11_08:06:57.043000      1331.15        3.26940700e+00        1.98955515e-08  20.4707  19.4553
0202-11-11_08:06:57.477000      1331.59        3.68090500e+00        6.13641150e-09  20.4882  19.1327
0202-11-11_08:06:57.875000      1331.99        3.86411600e+00        2.60366150e-09  20.4882  19.1327
0202-11-11_08:06:58.273000      1332.38        4.27028500e+00        2.85157150e-09  20.4803  19.3410
0202-11-11_08:06:58.680000      1332.79        4.46171700e+00       -7.43148500e-10  20.4803  19.3410
0202-11-11_08:06:59.110000      1333.22        4.84668800e+00        2.01433715e-08  20.4803  19.3410
0202-11-11_08:06:59.510000      1333.62        5.05629100e+00        9.04895150e-09  20.4776  19.3664
0202-11-11_08:06:59.918000      1334.03        5.44527900e+00        7.56148150e-09  20.4776  19.3664
0202-11-11_08:07:00.330000      1334.44        5.64959600e+00        2.31799515e-08  20.5028  19.1426
0202-11-11_08:07:00.720000      1334.83        6.03283100e+00        2.11346715e-08  20.5028  19.1426
0202-11-11_08:07:01.152000      1335.26        6.24021600e+00        1.73554150e-09  20.5028  19.1426
0202-11-11_08:07:01.550000      1335.66        6.62966300e+00        1.37592815e-08  20.4688  19.4739
0202-11-11_08:07:01.953000      1336.06        6.83372900e+00       -2.47758500e-10  20.4688  19.4739
0202-11-11_08:07:02.355000      1336.47        7.22386000e+00        1.32014815e-08  20.4701  19.1462
0202-11-11_08:07:02.754000      1336.87        7.42892000e+00        1.17759915e-08  20.4701  19.1462
0202-11-11_08:07:03.190000      1337.30        7.81869000e+00        4.64851150e-09  20.4701  19.1462
0202-11-11_08:07:03.586000      1337.70        8.02300700e+00        2.47927150e-09  20.4644  19.3305
0202-11-11_08:07:03.990000      1338.10        8.41452200e+00        1.50608215e-08  20.4644  19.3305
0202-11-11_08:07:04.395000      1338.50        8.61801400e+00       -6.81608500e-10  20.5011  19.3689
0202-11-11_08:07:04.797000      1338.91        9.00858100e+00        1.07843415e-08  20.5011  19.3689
0202-11-11_08:07:05.190000      1339.30        9.19087500e+00        1.85899150e-09  20.5011  19.3689
0202-11-11_08:07:05.586000      1339.70        9.60565600e+00        6.13514150e-09  20.5085  19.1422
0202-11-11_08:07:05.984000      1340.10        9.78685100e+00        3.71181500e-10  20.5085  19.1422
0202-11-11_08:07:06.390000      1340.50        1.01988500e+01        8.30437150e-09  20.4806  19.4678
0202-11-11_08:07:06.793000      1340.90        1.03813000e+01        1.31386615e-08  20.4806  19.4678
0202-11-11_08:07:07.195000      1341.31        1.07715300e+01        9.23404150e-09  20.4828  19.1537
0202-11-11_08:07:07.605000      1341.72        1.09764900e+01        4.64767150e-09  20.4828  19.1537
0202-11-11_08:07:08.020000      1342.13        1.13643700e+01        8.11844150e-09  20.4828  19.1537
0202-11-11_08:07:08.426000      1342.54        1.15752200e+01        1.01637215e-08  20.4921  19.3360
0202-11-11_08:07:08.836000      1342.95        1.19591300e+01        9.48196150e-09  20.4921  19.3360
0202-11-11_08:07:09.242000      1343.35        1.23715600e+01        1.41303115e-08  20.4909  19.3761
0202-11-11_08:07:09.668000      1343.78        1.25560600e+01        6.13514150e-09  20.4909  19.3761
0202-11-11_08:07:10.120000      1344.23        1.29416200e+01        3.79918615e-08  20.4909  19.3761
0202-11-11_08:07:10.598000      1344.71        1.31506300e+01        3.37153815e-08  20.4945  19.1540
0202-11-11_08:07:11             1345.11        1.35383700e+01        9.67468115e-08  20.4945  19.1540
0202-11-11_08:07:11.414000      1345.52        1.37454400e+01        1.48808132e-07  20.5058  19.4626
0202-11-11_08:07:11.820000      1345.93        1.41333600e+01        3.02265772e-07  20.5058  19.4626
0202-11-11_08:07:12.230000      1346.34        1.43397300e+01        4.98240352e-07  20.4756  19.1575
0202-11-11_08:07:12.630000      1346.74        1.47298800e+01        9.48634812e-07  20.4756  19.1575
0202-11-11_08:07:13.030000      1347.14        1.49348300e+01        1.51740734e-06  20.4756  19.1575
0202-11-11_08:07:13.438000      1347.55        1.53207200e+01        3.32778604e-06  20.4685  19.3247
0202-11-11_08:07:13.832000      1347.94        1.55294000e+01        4.65957027e-06  20.4685  19.3247
0202-11-11_08:07:14.230000      1348.34        1.59198700e+01        9.18570283e-06  20.4891  19.3847
0202-11-11_08:07:14.640000      1348.75        1.61224800e+01        1.25097092e-05  20.4891  19.3847
0202-11-11_08:07:15.035000      1349.15        1.65152300e+01        2.40360134e-05  20.4891  19.3847

File: chapter 5/cold_vs_warm/300K/ffj26/Ic/pulses/Ic_2023-11-11_08-07-38726457_f26_afterirrstep2_20K_pulse_80ms_0.txt
# Ic = 13.94 A, n = 28.62 , Tavg = 20.53 K, f26_afterirrstep2_20K_pulse_80ms_0
#datetime                        t_s     iHTS_A                vHTS_V                tHTS_K  tTAR_K
0202-11-11_08:07:18.280000      1352.39        1.68426600e+00       -7.68224050e-09  20.4914  19.3261
0202-11-11_08:07:18.688000      1352.80        2.09050200e+00        4.83732950e-09  20.4914  19.3261
0202-11-11_08:07:19.113000      1353.23        2.27343200e+00        7.87424950e-09  20.4914  19.3261
0202-11-11_08:07:19.516000      1353.62        2.66327100e+00        6.22819500e-10  20.4574  19.3869
0202-11-11_08:07:19.906000      1354.02        2.86797200e+00        9.98149950e-09  20.4574  19.3869
0202-11-11_08:07:20.305000      1354.42        3.25961000e+00        1.20887595e-08  20.5065  19.1383
0202-11-11_08:07:20.710000      1354.82        3.66811700e+00        6.26281950e-09  20.5065  19.1383
0202-11-11_08:07:21.156000      1355.27        3.85544700e+00       -8.30202050e-09  20.5065  19.1383
0202-11-11_08:07:21.555000      1355.67        4.26714700e+00        3.47380950e-09  20.4710  19.4622
0202-11-11_08:07:21.950000      1356.06        4.44891200e+00       -2.72399050e-09  20.4710  19.4622
0202-11-11_08:07:22.350000      1356.46        4.84049400e+00        3.03950000e-12  20.4896  19.1646
0202-11-11_08:07:22.742000      1356.85        5.04134700e+00       -4.76902050e-09  20.4896  19.1646
0202-11-11_08:07:23.156000      1357.27        5.43342200e+00        3.35035950e-09  20.4896  19.1646
0202-11-11_08:07:23.566000      1357.68        5.64008000e+00        4.46595950e-09  20.4678  19.3229
0202-11-11_08:07:23.957000      1358.07        6.03037000e+00        1.41965095e-08  20.4678  19.3229
0202-11-11_08:07:24.350000      1358.46        6.23528500e+00        1.18413495e-08  20.4964  19.3868
0202-11-11_08:07:24.746000      1358.86        6.62193700e+00        1.18112950e-09  20.4964  19.3868
0202-11-11_08:07:25.160000      1359.27        6.83292300e+00       -6.31822050e-09  20.4964  19.3868
0202-11-11_08:07:25.555000      1359.67        7.21882500e+00       -1.05327305e-08  20.4981  19.1401
0202-11-11_08:07:25.957000      1360.07        7.42570900e+00       -1.27019605e-08  20.4981  19.1401
0202-11-11_08:07:26.360000      1360.47        7.81386000e+00       -6.31822050e-09  20.4478  19.4665
0202-11-11_08:07:26.760000      1360.87        8.01918600e+00        1.01059595e-08  20.4478  19.4665
0202-11-11_08:07:27.160000      1361.27        8.40839600e+00       -3.06350500e-10  20.4999  19.1641
0202-11-11_08:07:27.555000      1361.66        8.61432500e+00       -5.84405000e-11  20.4999  19.1641
0202-11-11_08:07:27.945000      1362.06        9.00384000e+00       -2.10371050e-09  20.4999  19.1641
0202-11-11_08:07:28.355000      1362.47        9.18589400e+00       -1.08426205e-08  20.4894  19.3170
0202-11-11_08:07:28.758000      1362.87        9.59592000e+00       -9.16900050e-09  20.4894  19.3170
0202-11-11_08:07:29.176000      1363.29        9.77960000e+00       -5.69813050e-09  20.4894  19.3170
0202-11-11_08:07:29.582000      1363.69        1.01907500e+01       -1.63583605e-08  20.4670  19.3923
0202-11-11_08:07:29.984000      1364.09        1.03773200e+01       -3.15703050e-09  20.4670  19.3923
0202-11-11_08:07:30.380000      1364.49        1.07658700e+01       -3.77681050e-09  20.4622  19.1421
0202-11-11_08:07:30.810000      1364.92        1.09709900e+01       -5.94605050e-09  20.4622  19.1421
0202-11-11_08:07:31.223000      1365.33        1.13611600e+01       -1.22058305e-08  20.4679  19.4680
0202-11-11_08:07:31.637000      1365.75        1.15668600e+01       -2.49113305e-08  20.4679  19.4680
0202-11-11_08:07:32.040000      1366.15        1.19574300e+01       -2.37337505e-08  20.4679  19.4680
0202-11-11_08:07:32.438000      1366.55        1.23664300e+01       -2.00770405e-08  20.4902  19.1625
0202-11-11_08:07:32.850000      1366.96        1.25503600e+01       -2.16264905e-08  20.4902  19.1625
0202-11-11_08:07:33.277000      1367.39        1.29399700e+01        3.53659950e-09  20.5011  19.3165
0202-11-11_08:07:33.703000      1367.81        1.31481600e+01        8.80472950e-09  20.5011  19.3165
0202-11-11_08:07:34.150000      1368.26        1.35399500e+01        8.24966295e-08  20.5011  19.3165
0202-11-11_08:07:34.566000      1368.68        1.37456000e+01        1.17081419e-07  20.4780  19.4005
0202-11-11_08:07:35.004000      1369.12        1.41379100e+01        2.61862910e-07  20.4780  19.4005
0202-11-11_08:07:35.414000      1369.53        1.43361400e+01        4.54056960e-07  20.4901  19.1431
0202-11-11_08:07:35.830000      1369.94        1.47278900e+01        9.27817459e-07  20.4901  19.1431
0202-11-11_08:07:36.246000      1370.36        1.49288600e+01        1.48549630e-06  20.4974  19.4699
0202-11-11_08:07:36.684000      1370.80        1.53204400e+01        3.15878069e-06  20.4974  19.4699
0202-11-11_08:07:37.133000      1371.24        1.55267900e+01        4.68288382e-06  20.4974  19.4699
0202-11-11_08:07:37.527000      1371.64        1.59174800e+01        8.94995106e-06  20.5348  19.1713
0202-11-11_08:07:37.938000      1372.05        1.61207200e+01        1.25656286e-05  20.5348  19.1713
0202-11-11_08:07:38.350000      1372.46        1.65124500e+01        2.42496128e-05  20.5297  19.3271

File: chapter 5/cold_vs_warm/300K/ffj26/Ic/pulses/Ic_2023-11-11_08-08-02260674_f26_afterirrstep2_20K_pulse_80ms_0.txt
# Ic = 13.90 A, n = 28.23 , Tavg = 20.52 K, f26_afterirrstep2_20K_pulse_80ms_0
#datetime                        t_s     iHTS_A                vHTS_V                tHTS_K  tTAR_K
0202-11-11_08:07:41.660000      1375.77        1.68271100e+00        1.09548220e-08  20.4918  19.4676
0202-11-11_08:07:42.100000      1376.21        2.09164400e+00        5.81063200e-09  20.4918  19.4676
0202-11-11_08:07:42.535000      1376.64        2.28036100e+00        1.15746020e-08  20.4713  19.1671
0202-11-11_08:07:42.926000      1377.04        2.66582900e+00        1.90739520e-08  20.4713  19.1671
0202-11-11_08:07:43.340000      1377.45        2.87380300e+00        1.53552620e-08  20.4736  19.3162
0202-11-11_08:07:43.740000      1377.85        3.26195100e+00        1.41157020e-08  20.4736  19.3162
0202-11-11_08:07:44.152000      1378.26        3.66924700e+00        2.04994520e-08  20.4736  19.3162
0202-11-11_08:07:44.555000      1378.67        3.85909300e+00        9.21943200e-09  20.4804  19.4002
0202-11-11_08:07:44.953000      1379.07        4.26805500e+00        6.18250200e-09  20.4804  19.4002
0202-11-11_08:07:45.360000      1379.47        4.45470200e+00        7.85591200e-09  20.5239  19.1504
0202-11-11_08:07:45.760000      1379.87        4.84486500e+00        1.56031820e-08  20.5239  19.1504
0202-11-11_08:07:46.170000      1380.28        5.04978300e+00        1.72058200e-09  20.5239  19.1504
0202-11-11_08:07:46.566000      1380.68        5.43701800e+00        7.67125200e-09  20.4947  19.4701
0202-11-11_08:07:46.960000      1381.07        5.64171800e+00        1.51086220e-08  20.4947  19.4701
0202-11-11_08:07:47.363000      1381.47        6.02923500e+00        1.74637920e-08  20.4856  19.1675
0202-11-11_08:07:47.766000      1381.88        6.23531000e+00        1.52945620e-08  20.4856  19.1675
0202-11-11_08:07:48.180000      1382.29        6.62170900e+00        1.95090720e-08  20.4856  19.1675
0202-11-11_08:07:48.582000      1382.69        6.82983000e+00        1.39310420e-08  20.4960  19.3162
0202-11-11_08:07:48.990000      1383.10        7.21847500e+00        2.09321200e-09  20.4960  19.3162
0202-11-11_08:07:49.390000      1383.50        7.42625700e+00       -1.43953800e-09  20.4902  19.4060
0202-11-11_08:07:49.793000      1383.90        7.81520700e+00       -1.17279080e-08  20.4902  19.4060
0202-11-11_08:07:50.210000      1384.32        8.02359600e+00       -1.20377980e-08  20.4902  19.4060
0202-11-11_08:07:50.605000      1384.72        8.41012300e+00       -1.15419780e-08  20.4817  19.1491
0202-11-11_08:07:51.008000      1385.12        8.61216100e+00       -2.26360580e-08  20.4817  19.1491
0202-11-11_08:07:51.414000      1385.52        9.00270800e+00       -2.10246280e-08  20.5106  19.4687
0202-11-11_08:07:51.805000      1385.92        9.18763800e+00       -3.34822380e-08  20.5106  19.4687
0202-11-11_08:07:52.200000      1386.31        9.59638300e+00       -4.37088380e-08  20.5106  19.4687
0202-11-11_08:07:52.600000      1386.71        9.77896900e+00       -3.83788080e-08  20.4999  19.1773
0202-11-11_08:07:53.004000      1387.11        1.01899800e+01       -2.96398980e-08  20.4999  19.1773
0202-11-11_08:07:53.406000      1387.52        1.03767800e+01       -2.18306480e-08  20.4798  19.3245
0202-11-11_08:07:53.820000      1387.93        1.07677400e+01       -3.11893480e-08  20.4798  19.3245
0202-11-11_08:07:54.258000      1388.37        1.09700200e+01       -3.54038580e-08  20.4914  19.3966
0202-11-11_08:07:54.695000      1388.81        1.13613700e+01       -2.47436180e-08  20.4914  19.3966
0202-11-11_08:07:55.110000      1389.22        1.15684900e+01       -3.11893480e-08  20.4914  19.3966
0202-11-11_08:07:55.510000      1389.62        1.19582700e+01       -2.18926280e-08  20.4901  19.1435
0202-11-11_08:07:55.910000      1390.02        1.23705500e+01       -2.00278000e-10  20.4901  19.1435
0202-11-11_08:07:56.320000      1390.43        1.25553800e+01       -2.32561480e-08  20.4700  19.4711
0202-11-11_08:07:56.723000      1390.83        1.29461000e+01       -4.97259800e-09  20.4700  19.4711
0202-11-11_08:07:57.137000      1391.25        1.31471400e+01        1.62239220e-08  20.4700  19.4711
0202-11-11_08:07:57.580000      1391.69        1.35376800e+01        5.74393820e-08  20.4625  19.1770
0202-11-11_08:07:57.996000      1392.11        1.37455000e+01        1.15760532e-07  20.4625  19.1770
0202-11-11_08:07:58.406000      1392.52        1.41354500e+01        2.67916562e-07  20.4837  19.3277
0202-11-11_08:07:58.820000      1392.93        1.43402000e+01        4.81307232e-07  20.4837  19.3277
0202-11-11_08:07:59.242000      1393.35        1.47285300e+01        8.71831372e-07  20.4982  19.3971
0202-11-11_08:07:59.650000      1393.76        1.49339800e+01        1.51367679e-06  20.4982  19.3971
0202-11-11_08:08:00.110000      1394.22        1.53229300e+01        3.43642403e-06  20.4982  19.3971
0202-11-11_08:08:00.540000      1394.65        1.55299900e+01        4.82448600e-06  20.4878  19.1445
0202-11-11_08:08:00.934000      1395.04        1.59199500e+01        8.84438683e-06  20.4878  19.1445
0202-11-11_08:08:01.340000      1395.45        1.61216600e+01        1.27634491e-05  20.5187  19.4665
0202-11-11_08:08:01.770000      1395.88        1.65123700e+01        2.44907623e-05  20.5187  19.4665

File: chapter 5/cold_vs_warm/300K/ffj26/Ic/pulses/Ic_2023-11-11_08-11-29007789_f26_afterirrstep2_20K_pulse_80ms_1.txt
# Ic = 13.95 A, n = 28.65 , Tavg = 20.48 K, f26_afterirrstep2_20K_pulse_80ms_1
#datetime                        t_s     iHTS_A                vHTS_V                tHTS_K  tTAR_K
0202-11-11_08:11:08.890000      1583.00        1.71683900e+00       -7.36562800e-09  20.4995  19.1237
0202-11-11_08:11:09.316000      1583.42        2.12538800e+00       -3.39902800e-09  20.4754  19.3123
0202-11-11_08:11:09.707000      1583.82        2.30983900e+00       -2.77924800e-09  20.4754  19.3123
0202-11-11_08:11:10.130000      1584.24        2.69773700e+00       -1.91155800e-09  20.4754  19.3123
0202-11-11_08:11:10.562000      1584.67        2.90100700e+00       -5.25837800e-09  20.4809  19.1257
0202-11-11_08:11:10.953000      1585.06        3.29357300e+00        1.12274720e-08  20.4809  19.1257
0202-11-11_08:11:11.348000      1585.46        3.70191600e+00        6.64077200e-09  20.5137  19.3562
0202-11-11_08:11:11.742000      1585.85        3.88193000e+00        1.22188020e-08  20.5137  19.3562
0202-11-11_08:11:12.170000      1586.28        4.29102700e+00        1.46359520e-08  20.5137  19.3562
0202-11-11_08:11:12.586000      1586.70        4.47491000e+00        1.51317720e-08  20.4494  19.3469
0202-11-11_08:11:12.977000      1587.09        4.86348300e+00        1.97801320e-08  20.4494  19.3469
0202-11-11_08:11:13.375000      1587.48        5.06921100e+00        4.22363200e-09  20.4565  19.1545
0202-11-11_08:11:13.766000      1587.88        5.45956200e+00        1.17229820e-08  20.4565  19.1545
0202-11-11_08:11:14.176000      1588.29        5.66274100e+00        1.92223220e-08  20.4565  19.1545
0202-11-11_08:11:14.594000      1588.70        6.05277600e+00        1.67432020e-08  20.4573  19.4521
0202-11-11_08:11:14.992000      1589.10        6.25689400e+00        2.10196920e-08  20.4573  19.4521
0202-11-11_08:11:15.400000      1589.51        6.64518000e+00        2.88909120e-08  20.4956  19.1622
0202-11-11_08:11:15.800000      1589.91        6.84858400e+00        1.26526520e-08  20.4956  19.1622
0202-11-11_08:11:16.210000      1590.32        7.24085100e+00        1.74869420e-08  20.4724  19.3287
0202-11-11_08:11:16.600000      1590.71        7.44435200e+00        2.56680320e-08  20.4724  19.3287
0202-11-11_08:11:16.996000      1591.11        7.83472900e+00        2.21971620e-08  20.4724  19.3287
0202-11-11_08:11:17.395000      1591.51        8.04057500e+00        1.77347120e-08  20.4800  19.1217
0202-11-11_08:11:17.797000      1591.91        8.43000000e+00        2.94485620e-08  20.4800  19.1217
0202-11-11_08:11:18.203000      1592.32        8.63639100e+00        2.99443920e-08  20.4800  19.1217
0202-11-11_08:11:18.600000      1592.71        9.02793400e+00        2.75892220e-08  20.4665  19.1319
0202-11-11_08:11:18.992000      1593.10        9.21081500e+00        2.30028420e-08  20.4665  19.1319
0202-11-11_08:11:19.387000      1593.50        9.62070300e+00        3.88072520e-08  20.4664  19.3217
0202-11-11_08:11:19.777000      1593.89        9.80597300e+00        5.16367220e-08  20.4664  19.3217
0202-11-11_08:11:20.188000      1594.30        1.02155300e+01        4.25259420e-08  20.4664  19.3217
0202-11-11_08:11:20.594000      1594.70        1.04003300e+01        2.50481220e-08  20.4959  19.1400
0202-11-11_08:11:20.984000      1595.10        1.07894900e+01        3.72578020e-08  20.4959  19.1400
0202-11-11_08:11:21.380000      1595.49        1.09933800e+01        3.94890120e-08  20.4747  19.3565
0202-11-11_08:11:21.777000      1595.89        1.13809400e+01        5.16367220e-08  20.4747  19.3565
0202-11-11_08:11:22.200000      1596.31        1.15892100e+01        3.95509920e-08  20.4747  19.3565
0202-11-11_08:11:22.600000      1596.71        1.19810700e+01        3.96124620e-08  20.4658  19.3469
0202-11-11_08:11:23             1597.11        1.23873200e+01        5.08912620e-08  20.4658  19.3469
0202-11-11_08:11:23.406000      1597.52        1.25724600e+01        5.59734620e-08  20.4638  19.3936
0202-11-11_08:11:23.810000      1597.92        1.29615200e+01        8.07027020e-08  20.4638  19.3936
0202-11-11_08:11:24.207000      1598.32        1.31645900e+01        7.86574320e-08  20.4638  19.3936
0202-11-11_08:11:24.610000      1598.72        1.35549100e+01        1.58113282e-07  20.4679  19.4516
0202-11-11_08:11:25.020000      1599.13        1.37612000e+01        2.09555062e-07  20.4679  19.4516
0202-11-11_08:11:25.420000      1599.53        1.41525300e+01        3.31527852e-07  20.4840  19.1713
0202-11-11_08:11:25.824000      1599.94        1.43591200e+01        5.77332782e-07  20.4840  19.1713
0202-11-11_08:11:26.234000      1600.34        1.47466600e+01        9.84652492e-07  20.4840  19.1713
0202-11-11_08:11:26.625000      1600.74        1.49514800e+01        1.57772039e-06  20.4713  19.3270
0202-11-11_08:11:27.020000      1601.13        1.53391100e+01        3.24840056e-06  20.4713  19.3270
0202-11-11_08:11:27.414000      1601.52        1.55482500e+01        4.83373694e-06  20.4847  19.1305
0202-11-11_08:11:27.830000      1601.94        1.59366500e+01        9.15744922e-06  20.4847  19.1305
0202-11-11_08:11:28.230000      1602.34        1.61449900e+01        1.29058811e-05  20.4800  19.1310
0202-11-11_08:11:28.637000      1602.75        1.65321500e+01        2.49345251e-05  20.4800  19.1310

File: chapter 5/cold_vs_warm/300K/ffj26/Ic/pulses/Ic_2023-11-11_08-11-52003630_f26_afterirrstep2_20K_pulse_80ms_1.txt
# Ic = 13.92 A, n = 28.47 , Tavg = 20.49 K, f26_afterirrstep2_20K_pulse_80ms_1
#datetime                        t_s     iHTS_A                vHTS_V                tHTS_K  tTAR_K
0202-11-11_08:11:31.926000      1606.03        1.69828800e+00       -4.11534550e-09  20.5759  19.3609
0202-11-11_08:11:32.332000      1606.44        2.10831200e+00        8.46620450e-09  20.4682  19.3608
0202-11-11_08:11:32.727000      1606.84        2.29086400e+00       -8.20589550e-09  20.4682  19.3608
0202-11-11_08:11:33.156000      1607.26        2.68329900e+00        3.13609450e-09  20.4682  19.3608
0202-11-11_08:11:33.560000      1607.67        2.88541400e+00        2.26839450e-09  20.4605  19.1650
0202-11-11_08:11:33.953000      1608.06        3.27592000e+00        7.72246450e-09  20.4605  19.1650
0202-11-11_08:11:34.363000      1608.47        3.68468500e+00        1.39204645e-08  20.4850  19.3235
0202-11-11_08:11:34.754000      1608.87        3.87032900e+00        2.11723545e-08  20.4850  19.3235
0202-11-11_08:11:35.160000      1609.27        4.27855200e+00        9.33453450e-09  20.4850  19.3235
0202-11-11_08:11:35.566000      1609.68        4.46440900e+00        6.11167450e-09  20.4999  19.1651
0202-11-11_08:11:35.957000      1610.07        4.85460800e+00        1.42927845e-08  20.4999  19.1651
0202-11-11_08:11:36.350000      1610.46        5.05884700e+00        8.96266450e-09  20.4789  19.3412
0202-11-11_08:11:36.746000      1610.86        5.44640400e+00        9.58245450e-09  20.4789  19.3412
0202-11-11_08:11:37.150000      1611.26        5.65107900e+00       -6.22195550e-09  20.4789  19.3412
0202-11-11_08:11:37.560000      1611.67        6.04274300e+00        3.63255450e-09  20.5046  19.3754
0202-11-11_08:11:37.957000      1612.07        6.24505100e+00       -5.91206550e-09  20.5046  19.3754
0202-11-11_08:11:38.380000      1612.49        6.63821800e+00       -6.09800550e-09  20.4938  19.1286
0202-11-11_08:11:38.777000      1612.89        6.84296300e+00        6.48354450e-09  20.4938  19.1286
0202-11-11_08:11:39.188000      1613.30        7.23407300e+00       -5.85009550e-09  20.4938  19.1286
0202-11-11_08:11:39.598000      1613.71        7.43657100e+00       -1.15520755e-08  20.4681  19.4900
0202-11-11_08:11:40.004000      1614.12        7.82885800e+00       -4.67250550e-09  20.4681  19.4900
0202-11-11_08:11:40.410000      1614.52        8.03345500e+00       -1.65098155e-08  20.5076  19.1776
0202-11-11_08:11:40.812000      1614.92        8.41972900e+00       -1.51062550e-09  20.5076  19.1776
0202-11-11_08:11:41.220000      1615.33        8.62854900e+00       -2.25435550e-09  20.5052  19.4631
0202-11-11_08:11:41.610000      1615.72        9.01876900e+00       -1.02495355e-08  20.5052  19.4631
0202-11-11_08:11:42.004000      1616.11        9.20428000e+00       -1.79967955e-08  20.5052  19.4631
0202-11-11_08:11:42.406000      1616.52        9.61636900e+00       -1.33484355e-08  20.4924  19.1339
0202-11-11_08:11:42.810000      1616.92        9.79591800e+00       -1.84306455e-08  20.4924  19.1339
0202-11-11_08:11:43.210000      1617.32        1.02093400e+01       -9.38183550e-09  20.4926  19.1591
0202-11-11_08:11:43.610000      1617.72        1.03942700e+01       -7.15062550e-09  20.4926  19.1591
0202-11-11_08:11:44.010000      1618.12        1.07847900e+01       -5.53919550e-09  20.4926  19.1591
0202-11-11_08:11:44.418000      1618.53        1.09887100e+01       -1.14271155e-08  20.4803  19.3252
0202-11-11_08:11:44.812000      1618.92        1.13775800e+01       -1.42161355e-08  20.4803  19.3252
0202-11-11_08:11:45.210000      1619.32        1.15803400e+01       -1.81207555e-08  20.4926  19.1664
0202-11-11_08:11:45.605000      1619.72        1.19733500e+01       -1.08693155e-08  20.4926  19.1664
0202-11-11_08:11:45.996000      1620.11        1.23807100e+01       -1.16130555e-08  20.4926  19.1664
0202-11-11_08:11:46.395000      1620.51        1.25651400e+01       -5.16733550e-09  20.4822  19.4675
0202-11-11_08:11:46.790000      1620.90        1.29576000e+01        2.09254345e-08  20.4822  19.4675
0202-11-11_08:11:47.203000      1621.31        1.31607100e+01        4.49109645e-08  20.4822  19.4675
0202-11-11_08:11:47.598000      1621.71        1.35499500e+01        8.59404645e-08  20.4971  19.3837
0202-11-11_08:11:48             1622.11        1.37555800e+01        1.53868454e-07  20.4971  19.3837
0202-11-11_08:11:48.406000      1622.52        1.41493600e+01        2.85324005e-07  20.4831  19.4021
0202-11-11_08:11:48.812000      1622.92        1.43513300e+01        4.95615694e-07  20.4831  19.4021
0202-11-11_08:11:49.215000      1623.32        1.47407200e+01        9.54501534e-07  20.4831  19.4021
0202-11-11_08:11:49.625000      1623.74        1.49458500e+01        1.54496686e-06  20.4545  19.4970
0202-11-11_08:11:50.023000      1624.14        1.53341300e+01        3.24539795e-06  20.4545  19.4970
0202-11-11_08:11:50.438000      1624.55        1.55391700e+01        4.70969248e-06  20.4847  19.1853
0202-11-11_08:11:50.832000      1624.94        1.59270000e+01        9.30257930e-06  20.4847  19.1853
0202-11-11_08:11:51.227000      1625.34        1.61308600e+01        1.31439197e-05  20.4911  19.3801
0202-11-11_08:11:51.630000      1625.74        1.65246100e+01        2.47871242e-05  20.4911  19.3801

File: chapter 5/cold_vs_warm/300K/ffj26/Ic/pulses/Ic_2023-11-11_08-15-58709251_f26_afterirrstep2_20K_pulse_85ms_0.txt
# Ic = 13.93 A, n = 28.35 , Tavg = 20.52 K, f26_afterirrstep2_20K_pulse_85ms_0
#datetime                        t_s     iHTS_A                vHTS_V                tHTS_K  tTAR_K
0202-11-11_08:15:38.496000      1852.61        1.69702100e+00       -8.09767450e-09  20.5134  19.1307
0202-11-11_08:15:38.890000      1853.00        2.10212200e+00        9.68830550e-09  20.5134  19.1307
0202-11-11_08:15:39.290000      1853.40        2.28864500e+00       -7.10822450e-09  20.4875  19.4931
0202-11-11_08:15:39.690000      1853.80        2.67488500e+00       -1.08888845e-08  20.4875  19.4931
0202-11-11_08:15:40.156000      1854.27        2.88436500e+00       -9.52536450e-09  20.4875  19.4931
0202-11-11_08:15:40.550000      1854.66        3.27256200e+00       -1.44216245e-08  20.4767  19.1607
0202-11-11_08:15:40.945000      1855.05        3.68165100e+00       -7.97591450e-09  20.4767  19.1607
0202-11-11_08:15:41.350000      1855.46        3.86109100e+00       -1.78923945e-08  20.4772  19.3459
0202-11-11_08:15:41.746000      1855.86        4.27412000e+00       -6.48844450e-09  20.4772  19.3459
0202-11-11_08:15:42.150000      1856.26        4.45700400e+00       -1.46075645e-08  20.4772  19.3459
0202-11-11_08:15:42.543000      1856.65        4.84399300e+00       -2.39789450e-09  20.4752  19.3765
0202-11-11_08:15:42.945000      1857.06        5.05040400e+00       -2.00616245e-08  20.4752  19.3765
0202-11-11_08:15:43.350000      1857.46        5.44078300e+00       -1.23143745e-08  20.5051  19.1529
0202-11-11_08:15:43.742000      1857.85        5.64424600e+00       -1.54752545e-08  20.5051  19.1529
0202-11-11_08:15:44.188000      1858.30        6.03444000e+00       -8.09987450e-09  20.5051  19.1529
0202-11-11_08:15:44.590000      1858.70        6.24087800e+00       -2.01231345e-08  20.4870  19.4540
0202-11-11_08:15:44.992000      1859.10        6.62960200e+00       -1.33050845e-08  20.4870  19.4540
0202-11-11_08:15:45.395000      1859.51        6.83502600e+00       -5.37190450e-09  20.5073  19.1950
0202-11-11_08:15:45.790000      1859.90        7.22578500e+00       -1.82013545e-08  20.5073  19.1950
0202-11-11_08:15:46.188000      1860.30        7.43291600e+00       -1.79534345e-08  20.5073  19.1950
0202-11-11_08:15:46.582000      1860.69        7.82589800e+00       -3.57453450e-09  20.4872  19.3022
0202-11-11_08:15:46.977000      1861.09        8.02438400e+00        6.65183550e-09  20.4872  19.3022
0202-11-11_08:15:47.383000      1861.49        8.41558600e+00       -1.09499245e-08  20.4775  19.4078
0202-11-11_08:15:47.785000      1861.89        8.61964100e+00       -2.61345345e-08  20.4775  19.4078
0202-11-11_08:15:48.195000      1862.31        9.00868100e+00       -9.46245450e-09  20.4775  19.4078
0202-11-11_08:15:48.605000      1862.71        9.19429900e+00       -1.85732145e-08  20.5029  19.1262
0202-11-11_08:15:49.008000      1863.12        9.60677300e+00       -1.49165145e-08  20.5029  19.1262
0202-11-11_08:15:49.414000      1863.53        9.79355400e+00       -9.33849450e-09  20.5006  19.4877
0202-11-11_08:15:49.816000      1863.93        1.02038500e+01       -1.05160745e-08  20.5006  19.4877
0202-11-11_08:15:50.220000      1864.33        1.03882200e+01       -1.41108045e-08  20.4880  19.1550
0202-11-11_08:15:50.613000      1864.72        1.07753600e+01       -7.16977450e-09  20.4880  19.1550
0202-11-11_08:15:51.004000      1865.11        1.09830500e+01       -1.13225145e-08  20.4880  19.1550
0202-11-11_08:15:51.410000      1865.52        1.13715200e+01       -1.39255945e-08  20.4727  19.3407
0202-11-11_08:15:51.812000      1865.92        1.15747300e+01       -5.37262450e-09  20.4727  19.3407
0202-11-11_08:15:52.215000      1866.33        1.19613500e+01        1.94555000e-11  20.5095  19.3706
0202-11-11_08:15:52.610000      1866.72        1.23725300e+01       -2.65071245e-08  20.5095  19.3706
0202-11-11_08:15:53.010000      1867.12        1.25565600e+01       -1.16943845e-08  20.5095  19.3706
0202-11-11_08:15:53.406000      1867.51        1.29490900e+01        1.36546155e-08  20.4964  19.1641
0202-11-11_08:15:53.810000      1867.92        1.31508600e+01        1.52660455e-08  20.4964  19.1641
0202-11-11_08:15:54.207000      1868.32        1.35438800e+01        7.09842655e-08  20.4964  19.1641
0202-11-11_08:15:54.610000      1868.72        1.37479700e+01        1.28127986e-07  20.4728  19.4622
0202-11-11_08:15:55.023000      1869.13        1.41391800e+01        2.87101545e-07  20.4728  19.4622
0202-11-11_08:15:55.420000      1869.53        1.43437200e+01        4.92434655e-07  20.4998  19.1627
0202-11-11_08:15:55.832000      1869.94        1.47347600e+01        8.61513635e-07  20.4998  19.1627
0202-11-11_08:15:56.254000      1870.36        1.49373200e+01        1.51476237e-06  20.4919  19.3178
0202-11-11_08:15:56.680000      1870.79        1.53262100e+01        3.03316340e-06  20.4919  19.3178
0202-11-11_08:15:57.110000      1871.22        1.55347500e+01        4.75429316e-06  20.4919  19.3178
0202-11-11_08:15:57.523000      1871.63        1.59237200e+01        9.06759182e-06  20.4917  19.4025
0202-11-11_08:15:57.930000      1872.04        1.61323400e+01        1.27215681e-05  20.4917  19.4025
0202-11-11_08:15:58.336000      1872.45        1.65183400e+01        2.42824524e-05  20.5212  19.1324

File: chapter 5/cold_vs_warm/300K/ffj26/Ic/pulses/Ic_2023-11-11_08-16-22018300_f26_afterirrstep2_20K_pulse_85ms_0.txt
# Ic = 13.94 A, n = 28.46 , Tavg = 20.51 K, f26_afterirrstep2_20K_pulse_85ms_0
#datetime                        t_s     iHTS_A                vHTS_V                tHTS_K  tTAR_K
0202-11-11_08:16:01.780000      1875.89        1.69233300e+00       -2.49870410e-08  20.5169  19.3483
0202-11-11_08:16:02.188000      1876.30        2.10115100e+00       -2.37462910e-08  20.5089  19.3718
0202-11-11_08:16:02.600000      1876.71        2.28742300e+00       -3.35376510e-08  20.5089  19.3718
0202-11-11_08:16:03             1877.11        2.67551600e+00       -2.83314910e-08  20.5089  19.3718
0202-11-11_08:16:03.402000      1877.51        2.87932000e+00       -5.07055810e-08  20.5047  19.1568
0202-11-11_08:16:03.805000      1877.92        3.27016700e+00       -3.55829310e-08  20.5047  19.1568
0202-11-11_08:16:04.200000      1878.31        3.68190100e+00       -2.60383010e-08  20.4368  19.4609
0202-11-11_08:16:04.594000      1878.70        3.86473900e+00       -2.78976510e-08  20.4368  19.4609
0202-11-11_08:16:04.990000      1879.10        4.27186200e+00       -3.28558910e-08  20.4368  19.4609
0202-11-11_08:16:05.380000      1879.49        4.45709200e+00       -4.25244710e-08  20.5091  19.1829
0202-11-11_08:16:05.785000      1879.89        4.84814400e+00       -5.11394310e-08  20.5091  19.1829
0202-11-11_08:16:06.200000      1880.31        5.05525200e+00       -5.41143710e-08  20.5091  19.1829
0202-11-11_08:16:06.600000      1880.71        5.44650100e+00       -5.86387710e-08  20.4675  19.3111
0202-11-11_08:16:07.008000      1881.12        5.65291900e+00       -4.86603010e-08  20.4675  19.3111
0202-11-11_08:16:07.410000      1881.52        6.04035800e+00       -4.41978810e-08  20.4982  19.3940
0202-11-11_08:16:07.800000      1881.91        6.24231300e+00       -4.06032610e-08  20.4982  19.3940
0202-11-11_08:16:08.200000      1882.31        6.63249500e+00       -3.15552410e-08  20.4982  19.3940
0202-11-11_08:16:08.600000      1882.71        6.83648000e+00       -4.71739410e-08  20.4945  19.1319
0202-11-11_08:16:09.004000      1883.11        7.22554200e+00       -4.86614110e-08  20.4945  19.1319
0202-11-11_08:16:09.414000      1883.52        7.43004500e+00       -3.34148110e-08  20.4688  19.4935
0202-11-11_08:16:09.816000      1883.93        7.82118600e+00       -4.00464610e-08  20.4688  19.4935
0202-11-11_08:16:10.230000      1884.34        8.02405600e+00       -3.88069010e-08  20.4906  19.1531
0202-11-11_08:16:10.625000      1884.74        8.41736800e+00       -4.03563510e-08  20.4906  19.1531
0202-11-11_08:16:11.030000      1885.14        8.62138100e+00       -4.46948110e-08  20.4906  19.1531
0202-11-11_08:16:11.438000      1885.55        9.01310800e+00       -3.22992010e-08  20.4756  19.4727
0202-11-11_08:16:11.840000      1885.95        9.19457900e+00       -4.71119610e-08  20.4756  19.4727
0202-11-11_08:16:12.234000      1886.35        9.60469300e+00       -4.20297610e-08  20.4665  19.3729
0202-11-11_08:16:12.630000      1886.74        9.79069600e+00       -5.01488810e-08  20.4665  19.3729
0202-11-11_08:16:13.023000      1887.13        1.01999000e+01       -3.11836010e-08  20.4665  19.3729
0202-11-11_08:16:13.430000      1887.54        1.03880500e+01       -2.88904110e-08  20.4912  19.3791
0202-11-11_08:16:13.832000      1887.94        1.07759600e+01       -2.61635510e-08  20.4912  19.3791
0202-11-11_08:16:14.227000      1888.34        1.09829600e+01       -4.20303410e-08  20.4647  19.4574
0202-11-11_08:16:14.617000      1888.73        1.13710100e+01       -3.47789110e-08  20.4647  19.4574
0202-11-11_08:16:15.016000      1889.13        1.15760800e+01       -3.44690110e-08  20.4647  19.4574
0202-11-11_08:16:15.420000      1889.53        1.19671500e+01       -3.21138510e-08  20.4946  19.1798
0202-11-11_08:16:15.824000      1889.94        1.23768000e+01       -2.57301110e-08  20.4946  19.1798
0202-11-11_08:16:16.234000      1890.34        1.25638200e+01       -2.51723110e-08  20.4813  19.3112
0202-11-11_08:16:16.625000      1890.74        1.29506400e+01       -1.11032910e-08  20.4813  19.3112
0202-11-11_08:16:17.035000      1891.15        1.31595100e+01        8.79165900e-09  20.4813  19.3112
0202-11-11_08:16:17.457000      1891.57        1.35483900e+01        5.16804590e-08  20.5049  19.1453
0202-11-11_08:16:17.887000      1892.00        1.37522600e+01        9.48171790e-08  20.5049  19.1453
0202-11-11_08:16:18.285000      1892.39        1.41475100e+01        2.57881399e-07  20.4931  19.1237
0202-11-11_08:16:18.690000      1892.80        1.43503800e+01        4.68296849e-07  20.4931  19.1237
0202-11-11_08:16:19.130000      1893.24        1.47398000e+01        9.17017869e-07  20.4931  19.1237
0202-11-11_08:16:19.590000      1893.70        1.49435100e+01        1.48746383e-06  20.4875  19.4872
0202-11-11_08:16:19.990000      1894.10        1.53326400e+01        2.99247746e-06  20.4875  19.4872
0202-11-11_08:16:20.387000      1894.50        1.55377800e+01        4.55785707e-06  20.5013  19.1618
0202-11-11_08:16:20.797000      1894.91        1.59269200e+01        8.80707214e-06  20.5013  19.1618
0202-11-11_08:16:21.195000      1895.31        1.61320700e+01        1.24618556e-05  20.5115  19.3543
0202-11-11_08:16:21.600000      1895.71        1.65236200e+01        2.43606487e-05  20.5115  19.3543

File: chapter 5/cold_vs_warm/300K/ffj26/Ic/pulses/Ic_2023-11-11_08-18-12215504_f26_afterirrstep2_20K_pulse_90ms_0.txt
# Ic = 14.28 A, n = 27.13 , Tavg = 20.53 K, f26_afterirrstep2_20K_pulse_90ms_0
#datetime                        t_s     iHTS_A                vHTS_V                tHTS_K  tTAR_K
0202-11-11_08:17:51.156000      1985.26        1.70962500e+00       -1.83281385e-08  20.5612  19.1579
0202-11-11_08:17:51.562000      1985.67        2.11498400e+00       -1.46094485e-08  20.5214  19.3283
0202-11-11_08:17:51.960000      1986.07        2.30134300e+00       -3.05378185e-08  20.5214  19.3283
0202-11-11_08:17:52.370000      1986.48        2.69144600e+00       -2.11171485e-08  20.5229  19.3764
0202-11-11_08:17:52.773000      1986.88        2.89576300e+00       -1.37417585e-08  20.5229  19.3764
0202-11-11_08:17:53.184000      1987.29        3.28395700e+00       -1.26881285e-08  20.5229  19.3764
0202-11-11_08:17:53.586000      1987.70        3.69569400e+00       -3.11567785e-08  20.5310  19.1508
0202-11-11_08:17:53.990000      1988.10        3.87869900e+00       -2.79333785e-08  20.5310  19.1508
0202-11-11_08:17:54.383000      1988.49        4.29332800e+00       -2.53302985e-08  20.4994  19.4524
0202-11-11_08:17:54.777000      1988.89        4.47388600e+00       -2.91729385e-08  20.4994  19.4524
0202-11-11_08:17:55.170000      1989.28        4.85969600e+00       -3.02265685e-08  20.5132  19.1802
0202-11-11_08:17:55.580000      1989.69        5.06759800e+00       -3.45650285e-08  20.5132  19.1802
0202-11-11_08:17:55.980000      1990.09        5.45422200e+00       -3.13421685e-08  20.5132  19.1802
0202-11-11_08:17:56.383000      1990.49        5.66114900e+00       -4.39857085e-08  20.5361  19.2994
0202-11-11_08:17:56.785000      1990.90        6.05334600e+00       -3.72920685e-08  20.5361  19.2994
0202-11-11_08:17:57.195000      1991.31        6.25666200e+00       -2.68797485e-08  20.5361  19.2994
0202-11-11_08:17:57.605000      1991.71        6.64692500e+00       -3.16520585e-08  20.5201  19.3937
0202-11-11_08:17:57.996000      1992.11        6.85129500e+00       -3.13421685e-08  20.5201  19.3937
0202-11-11_08:17:58.390000      1992.50        7.23729300e+00       -2.05579785e-08  20.5325  19.1237
0202-11-11_08:17:58.780000      1992.89        7.44510900e+00       -2.58880985e-08  20.5325  19.1237
0202-11-11_08:17:59.200000      1993.31        7.83310400e+00       -2.61364485e-08  20.5325  19.1237
0202-11-11_08:17:59.594000      1993.70        8.03910600e+00       -3.01665585e-08  20.5151  19.4819
0202-11-11_08:17:59.996000      1994.11        8.42711100e+00       -2.96709485e-08  20.5151  19.4819
0202-11-11_08:18:00.402000      1994.51        8.63071800e+00       -3.63026085e-08  20.5330  19.1469
0202-11-11_08:18:00.805000      1994.91        9.02280700e+00       -1.02098385e-08  20.5330  19.1469
0202-11-11_08:18:01.203000      1995.31        9.20567200e+00       -2.58283085e-08  20.5330  19.1469
0202-11-11_08:18:01.594000      1995.71        9.61651700e+00       -1.67795185e-08  20.5376  19.3373
0202-11-11_08:18:01.990000      1996.10        9.80194000e+00       -3.62406285e-08  20.5376  19.3373
0202-11-11_08:18:02.395000      1996.50        1.02127200e+01       -2.24195185e-08  20.5239  19.3644
0202-11-11_08:18:02.797000      1996.91        1.03953300e+01       -3.54968885e-08  20.5239  19.3644
0202-11-11_08:18:03.203000      1997.31        1.07842100e+01       -1.36806185e-08  20.5239  19.3644
0202-11-11_08:18:03.598000      1997.71        1.09917300e+01       -2.45887485e-08  20.5770  19.1503
0202-11-11_08:18:03.990000      1998.10        1.13811100e+01       -2.73157885e-08  20.5770  19.1503
0202-11-11_08:18:04.387000      1998.50        1.15808400e+01       -4.05790885e-08  20.4997  19.4504
0202-11-11_08:18:04.777000      1998.89        1.19719400e+01       -3.48771085e-08  20.4997  19.4504
0202-11-11_08:18:05.170000      1999.28        1.23828900e+01       -2.02505385e-08  20.5255  19.1793
0202-11-11_08:18:05.574000      1999.68        1.25689200e+01       -3.03535385e-08  20.5255  19.1793
0202-11-11_08:18:06.027000      2000.14        1.29550300e+01       -1.16981485e-08  20.5255  19.1793
0202-11-11_08:18:06.434000      2000.54        1.31617900e+01       -1.69662785e-08  20.5312  19.3136
0202-11-11_08:18:06.836000      2000.95        1.35492300e+01        1.19328150e-09  20.5312  19.3136
0202-11-11_08:18:07.246000      2001.36        1.37546500e+01        4.54456015e-08  20.5076  19.3963
0202-11-11_08:18:07.668000      2001.78        1.41463200e+01        1.10584521e-07  20.5076  19.3963
0202-11-11_08:18:08.145000      2002.26        1.43554300e+01        2.29520381e-07  20.5076  19.3963
0202-11-11_08:18:08.594000      2002.70        1.47440800e+01        4.03678671e-07  20.5152  19.1228
0202-11-11_08:18:09.004000      2003.11        1.49489500e+01        7.11709521e-07  20.5152  19.1228
0202-11-11_08:18:09.406000      2003.52        1.53375400e+01        1.25240593e-06  20.5238  19.4848
0202-11-11_08:18:09.820000      2003.93        1.55414800e+01        1.99824964e-06  20.5238  19.4848
0202-11-11_08:18:10.220000      2004.33        1.59340900e+01        3.96772576e-06  20.5162  19.1560
0202-11-11_08:18:10.630000      2004.74        1.61387900e+01        5.64838421e-06  20.5162  19.1560
0202-11-11_08:18:11.027000      2005.14        1.65272100e+01        1.05802863e-05  20.5162  19.1560
0202-11-11_08:18:11.420000      2005.53        1.67321700e+01        1.45651016e-05  20.5279  19.3562
0202-11-11_08:18:11.830000      2005.94        1.71211300e+01        2.68050808e-05  20.5279  19.3562
