Repository: shortlab/2025-devitre-PhD

# 2025-devitre-PhD
Data repository for Alexis Devitre's PhD thesis

File: chapter 5/cold_vs_warm/300K/ffj26/Ic/pulses/Ic_2023-11-11_08-18-36305034_f26_afterirrstep2_20K_pulse_90ms_0.txt
# Ic = 14.29 A, n = 27.21 , Tavg = 20.56 K, f26_afterirrstep2_20K_pulse_90ms_0
#datetime                        t_s     iHTS_A                vHTS_V                tHTS_K  tTAR_K
0202-11-11_08:18:15.120000      2009.23        1.69930400e+00        1.82401360e-08  20.6516  19.4621
0202-11-11_08:18:15.520000      2009.63        2.10916200e+00        1.91698060e-08  20.5256  19.1820
0202-11-11_08:18:15.920000      2010.03        2.29330700e+00        4.60496600e-09  20.5256  19.1820
0202-11-11_08:18:16.330000      2010.44        2.68160000e+00        1.84260660e-08  20.5450  19.3324
0202-11-11_08:18:16.723000      2010.83        2.88839600e+00        8.07573600e-09  20.5450  19.3324
0202-11-11_08:18:17.160000      2011.27        3.27729600e+00        4.10714600e-09  20.5450  19.3324
0202-11-11_08:18:17.574000      2011.68        3.68564800e+00        2.24695600e-09  20.5333  19.3984
0202-11-11_08:18:17.977000      2012.09        3.86999400e+00       -1.07684140e-08  20.5333  19.3984
0202-11-11_08:18:18.387000      2012.50        4.27841600e+00       -1.09985400e-09  20.5263  19.1294
0202-11-11_08:18:18.790000      2012.90        4.46373800e+00       -1.77719240e-08  20.5263  19.1294
0202-11-11_08:18:19.195000      2013.31        4.85404100e+00       -3.64094400e-09  20.5263  19.1294
0202-11-11_08:18:19.600000      2013.71        5.06022700e+00       -9.03303400e-09  20.5503  19.4886
0202-11-11_08:18:20.004000      2014.11        5.44651500e+00       -6.04024000e-10  20.5503  19.4886
0202-11-11_08:18:20.406000      2014.52        5.65359900e+00       -5.37633400e-09  20.5131  19.1387
0202-11-11_08:18:20.812000      2014.92        6.04244100e+00       -2.15347400e-09  20.5131  19.1387
0202-11-11_08:18:21.210000      2015.32        6.24741200e+00        7.57706600e-09  20.5354  19.3618
0202-11-11_08:18:21.600000      2015.71        6.63400100e+00        1.09238760e-08  20.5354  19.3618
0202-11-11_08:18:21.996000      2016.11        6.84205700e+00       -7.23567400e-09  20.5354  19.3618
0202-11-11_08:18:22.400000      2016.51        7.23010600e+00       -8.78511400e-09  20.5542  19.3563
0202-11-11_08:18:22.800000      2016.91        7.43606900e+00        1.18542160e-08  20.5542  19.3563
0202-11-11_08:18:23.200000      2017.31        7.82312600e+00        9.31468600e-09  20.5422  19.1619
0202-11-11_08:18:23.590000      2017.70        8.03034200e+00        8.69490600e-09  20.5422  19.1619
0202-11-11_08:18:23.984000      2018.09        8.42149700e+00        8.32303600e-09  20.5422  19.1619
0202-11-11_08:18:24.387000      2018.50        8.62495200e+00       -5.39824000e-10  20.5324  19.4573
0202-11-11_08:18:24.790000      2018.90        9.01455900e+00        1.62940600e-09  20.5324  19.4573
0202-11-11_08:18:25.200000      2019.31        9.19851100e+00       -1.36791640e-08  20.5137  19.1699
0202-11-11_08:18:25.605000      2019.72        9.61172200e+00       -2.91914000e-10  20.5137  19.1699
0202-11-11_08:18:26.008000      2020.12        9.79334000e+00       -2.91914000e-10  20.5137  19.1699
0202-11-11_08:18:26.414000      2020.52        1.02089400e+01        7.08347600e-09  20.4935  19.3241
0202-11-11_08:18:26.805000      2020.92        1.03913900e+01        9.12874600e-09  20.4935  19.3241
0202-11-11_08:18:27.200000      2021.31        1.07791800e+01        9.19072600e-09  20.4935  19.3241
0202-11-11_08:18:27.598000      2021.71        1.09875000e+01       -6.67564400e-09  20.5113  19.3791
0202-11-11_08:18:28             2022.11        1.13768500e+01       -2.04347740e-08  20.5113  19.3791
0202-11-11_08:18:28.402000      2022.51        1.15803700e+01       -1.28114740e-08  20.5007  19.1313
0202-11-11_08:18:28.797000      2022.91        1.19694600e+01        2.80681600e-09  20.5007  19.1313
0202-11-11_08:18:29.190000      2023.30        1.23782100e+01        1.62905600e-09  20.5007  19.1313
0202-11-11_08:18:29.605000      2023.72        1.25630200e+01       -2.39951400e-09  20.4970  19.4958
0202-11-11_08:18:30.010000      2024.12        1.29509300e+01        1.73714660e-08  20.4970  19.4958
0202-11-11_08:18:30.406000      2024.52        1.31603400e+01        1.43345460e-08  20.5080  19.1510
0202-11-11_08:18:30.812000      2024.92        1.35493300e+01        4.34022360e-08  20.5080  19.1510
0202-11-11_08:18:31.223000      2025.33        1.37509000e+01        5.56738860e-08  20.5411  19.3634
0202-11-11_08:18:31.620000      2025.73        1.41459100e+01        1.38414536e-07  20.5411  19.3634
0202-11-11_08:18:32.030000      2026.14        1.43551900e+01        2.35472106e-07  20.5411  19.3634
0202-11-11_08:18:32.440000      2026.55        1.47430000e+01        4.68943286e-07  20.5346  19.3584
0202-11-11_08:18:32.840000      2026.95        1.49467700e+01        7.24168756e-07  20.5346  19.3584
0202-11-11_08:18:33.246000      2027.36        1.53366800e+01        1.20400254e-06  20.5344  19.1618
0202-11-11_08:18:33.695000      2027.81        1.55391100e+01        2.01256772e-06  20.5344  19.1618
0202-11-11_08:18:34.164000      2028.28        1.59345800e+01        4.08529845e-06  20.5344  19.1618
0202-11-11_08:18:34.605000      2028.72        1.61365300e+01        5.73050492e-06  20.5230  19.4580
0202-11-11_08:18:35.010000      2029.12        1.65303100e+01        1.05466926e-05  20.5230  19.4580
0202-11-11_08:18:35.434000      2029.54        1.67361700e+01        1.44810569e-05  20.5614  19.1699
0202-11-11_08:18:35.850000      2029.96        1.71266000e+01        2.68107145e-05  20.5614  19.1699

File: chapter 5/cold_vs_warm/300K/ffj26/Ic/pulses/Ic_2023-11-11_08-21-39044211_f26_afterirrstep2_20K_pulse_90ms_1.txt
# Ic =  nan A, n =  nan , Tavg = 20.55 K, f26_afterirrstep2_20K_pulse_90ms_1
#datetime                        t_s     iHTS_A                vHTS_V                tHTS_K  tTAR_K
0202-11-11_08:21:17.810000      2191.92        1.71801900e+00        5.10698750e-09  20.5510  19.2992
0202-11-11_08:21:18.220000      2192.33        2.12828300e+00        7.21424750e-09  20.5110  19.1929
0202-11-11_08:21:18.620000      2192.73        2.31343900e+00        9.54457500e-10  20.5110  19.1929
0202-11-11_08:21:19.023000      2193.14        2.70210100e+00       -6.04905250e-09  20.5110  19.1929
0202-11-11_08:21:19.430000      2193.54        2.90251700e+00        8.14391750e-09  20.5170  19.4789
0202-11-11_08:21:19.824000      2193.93        3.29375000e+00        1.50856275e-08  20.5170  19.4789
0202-11-11_08:21:20.220000      2194.33        3.70357000e+00        1.01905475e-08  20.5416  19.1159
0202-11-11_08:21:20.613000      2194.72        3.88663200e+00        8.57945750e-09  20.5416  19.1159
0202-11-11_08:21:21.020000      2195.13        4.29626100e+00        4.92275750e-09  20.5416  19.1159
0202-11-11_08:21:21.420000      2195.53        4.48319600e+00        1.82385750e-09  20.5304  19.4442
0202-11-11_08:21:21.812000      2195.92        4.87371500e+00        4.61286750e-09  20.5304  19.4442
0202-11-11_08:21:22.207000      2196.32        5.07915100e+00       -7.17252500e-10  20.5302  19.2520
0202-11-11_08:21:22.600000      2196.71        5.47006900e+00        1.29179275e-08  20.5302  19.2520
0202-11-11_08:21:22.996000      2197.10        5.67348800e+00        2.44363750e-09  20.5302  19.2520
0202-11-11_08:21:23.400000      2197.51        6.06412100e+00        8.76539750e-09  20.5383  19.2205
0202-11-11_08:21:23.800000      2197.91        6.26721400e+00        7.71176750e-09  20.5383  19.2205
0202-11-11_08:21:24.200000      2198.31        6.65847900e+00        8.88934750e-09  20.5383  19.2205
0202-11-11_08:21:24.590000      2198.70        6.86208700e+00       -1.22451725e-08  20.5082  19.4425
0202-11-11_08:21:24.984000      2199.10        7.25267600e+00       -3.50626250e-09  20.5082  19.4425
0202-11-11_08:21:25.390000      2199.50        7.45565500e+00       -1.19352825e-08  20.5426  19.1420
0202-11-11_08:21:25.793000      2199.90        7.84315200e+00       -5.24126250e-09  20.5426  19.1420
0202-11-11_08:21:26.200000      2200.31        8.04741200e+00        2.14157500e-10  20.5426  19.1420
0202-11-11_08:21:26.594000      2200.70        8.43869200e+00       -5.98346250e-09  20.5214  19.4237
0202-11-11_08:21:26.984000      2201.10        8.64531200e+00       -1.01359925e-08  20.5214  19.4237
0202-11-11_08:21:27.380000      2201.49        9.03668700e+00       -2.01764425e-08  20.5287  19.2921
0202-11-11_08:21:27.780000      2201.89        9.22131800e+00       -3.80261425e-08  20.5287  19.2921
0202-11-11_08:21:28.195000      2202.31        9.63063900e+00       -2.07962325e-08  20.5287  19.2921
0202-11-11_08:21:28.590000      2202.70        9.81735300e+00       -1.88129325e-08  20.5224  19.2057
0202-11-11_08:21:28.996000      2203.11        1.02271900e+01       -2.74278825e-08  20.5224  19.2057
0202-11-11_08:21:29.400000      2203.51        1.04117900e+01       -3.12705325e-08  20.5094  19.4805
0202-11-11_08:21:29.793000      2203.90        1.08036800e+01       -2.64362325e-08  20.5094  19.4805
0202-11-11_08:21:30.188000      2204.30        1.10087800e+01       -2.70560125e-08  20.5094  19.4805
0202-11-11_08:21:30.582000      2204.69        1.13959000e+01       -1.86269925e-08  20.5210  19.1206
0202-11-11_08:21:30.984000      2205.10        1.15982700e+01       -3.80881225e-08  20.5210  19.1206
0202-11-11_08:21:31.395000      2205.50        1.19901600e+01       -2.86054725e-08  20.5133  19.4542
0202-11-11_08:21:31.797000      2205.91        1.23965000e+01       -2.85454025e-08  20.5133  19.4542
0202-11-11_08:21:32.200000      2206.31        1.25833400e+01       -3.46211725e-08  20.5158  19.2480
0202-11-11_08:21:32.625000      2206.74        1.29745900e+01       -1.02638025e-08  20.5158  19.2480
0202-11-11_08:21:33.035000      2207.14        1.31787900e+01       -2.09240225e-08  20.5158  19.2480
0202-11-11_08:21:33.438000      2207.55        1.35688200e+01        1.86179575e-08  20.5181  19.2325
0202-11-11_08:21:33.836000      2207.94        1.37709400e+01        3.64676275e-08  20.5181  19.2325
0202-11-11_08:21:34.277000      2208.39        1.41641500e+01        1.03279938e-07  20.4971  19.4398
0202-11-11_08:21:34.700000      2208.81        1.43742300e+01        2.30210928e-07  20.4971  19.4398
0202-11-11_08:21:35.184000      2209.30        1.47640200e+01        4.35792027e-07  20.4971  19.4398
0202-11-11_08:21:35.617000      2209.73        1.49637900e+01        7.31799068e-07  20.5329  19.1464
0202-11-11_08:21:36.040000      2210.15        1.53595300e+01        1.30707909e-06  20.5329  19.1464
0202-11-11_08:21:36.438000      2210.55        1.55610400e+01        2.03321360e-06  20.5043  19.4257
0202-11-11_08:21:36.848000      2210.96        1.59545300e+01        3.95936660e-06  20.5043  19.4257
0202-11-11_08:21:37.266000      2211.38        1.61565900e+01        5.86116221e-06  20.5153  19.2666
0202-11-11_08:21:37.710000      2211.82        1.65476000e+01        1.07608293e-05  20.5153  19.2666
0202-11-11_08:21:38.184000      2212.29        1.67512900e+01        1.46149309e-05  20.5153  19.2666
0202-11-11_08:21:38.600000      2212.71        1.71372900e+01        2.72123299e-05  20.5480  19.2025

File: chapter 5/cold_vs_warm/300K/ffj26/Ic/pulses/Ic_2023-11-11_08-23-01208035_f26_afterirrstep2_20K_pulse_90ms_2.txt
# Ic = 14.38 A, n = 27.31 , Tavg = 20.53 K, f26_afterirrstep2_20K_pulse_90ms_2
#datetime                        t_s     iHTS_A                vHTS_V                tHTS_K  tTAR_K
0202-11-11_08:22:40.105000      2274.22        1.74320400e+00        8.29975750e-09  20.5559  19.4446
0202-11-11_08:22:40.520000      2274.63        2.15098100e+00       -3.72398250e-09  20.5292  19.1113
0202-11-11_08:22:40.920000      2275.03        2.33203100e+00        8.00417500e-10  20.5292  19.1113
0202-11-11_08:22:41.330000      2275.44        2.72440500e+00        1.72948750e-09  20.5124  19.4648
0202-11-11_08:22:41.730000      2275.84        2.92850000e+00       -7.50222500e-10  20.5124  19.4648
0202-11-11_08:22:42.160000      2276.27        3.31768200e+00       -9.17923250e-09  20.5124  19.4648
0202-11-11_08:22:42.566000      2276.68        3.72961400e+00       -3.60121250e-09  20.5500  19.1890
0202-11-11_08:22:42.970000      2277.08        3.91360400e+00       -1.52530725e-08  20.5500  19.1890
0202-11-11_08:22:43.375000      2277.48        4.32387200e+00       -5.77044250e-09  20.5083  19.2721
0202-11-11_08:22:43.777000      2277.89        4.50983300e+00       -8.68341250e-09  20.5083  19.2721
0202-11-11_08:22:44.180000      2278.29        4.90125500e+00       -4.40693250e-09  20.5083  19.2721
0202-11-11_08:22:44.586000      2278.70        5.10622300e+00       -1.77321925e-08  20.5132  19.4121
0202-11-11_08:22:44.990000      2279.10        5.49641900e+00        1.23306750e-09  20.5132  19.4121
0202-11-11_08:22:45.395000      2279.50        5.69957700e+00       -1.55594250e-09  20.5328  19.1415
0202-11-11_08:22:45.785000      2279.90        6.08599000e+00       -1.27739525e-08  20.5328  19.1415
0202-11-11_08:22:46.184000      2280.30        6.29118900e+00       -1.45713225e-08  20.5328  19.1415
0202-11-11_08:22:46.580000      2280.69        6.68029200e+00       -1.02948325e-08  20.4999  19.4396
0202-11-11_08:22:46.973000      2281.08        6.88441600e+00       -1.86575250e-09  20.4999  19.4396
0202-11-11_08:22:47.387000      2281.50        7.27302600e+00        1.62323775e-08  20.5240  19.2176
0202-11-11_08:22:47.777000      2281.89        7.48107100e+00        8.36132750e-09  20.5240  19.2176
0202-11-11_08:22:48.184000      2282.30        7.86984500e+00       -9.42636250e-09  20.5240  19.2176
0202-11-11_08:22:48.580000      2282.69        8.07135900e+00       -4.03427250e-09  20.5340  19.2453
0202-11-11_08:22:48.984000      2283.10        8.46227800e+00        1.48176750e-09  20.5340  19.2453
0202-11-11_08:22:49.387000      2283.50        8.66507600e+00       -4.59207250e-09  20.5244  19.4369
0202-11-11_08:22:49.780000      2283.89        9.05837100e+00        9.85947500e-10  20.5244  19.4369
0202-11-11_08:22:50.195000      2284.30        9.24282500e+00       -8.43471250e-09  20.5244  19.4369
0202-11-11_08:22:50.594000      2284.70        9.65040100e+00       -9.55031250e-09  20.5052  19.1178
0202-11-11_08:22:50.992000      2285.10        9.83516200e+00       -2.11295250e-09  20.5052  19.1178
0202-11-11_08:22:51.400000      2285.51        1.02458700e+01       -1.77933925e-08  20.5035  19.4714
0202-11-11_08:22:51.800000      2285.91        1.04310900e+01       -7.19515250e-09  20.5035  19.4714
0202-11-11_08:22:52.207000      2286.32        1.08243200e+01        1.79165750e-09  20.5035  19.4714
0202-11-11_08:22:52.598000      2286.71        1.10282800e+01       -5.52174250e-09  20.5303  19.1824
0202-11-11_08:22:52.992000      2287.10        1.14192200e+01       -1.30608250e-09  20.5303  19.1824
0202-11-11_08:22:53.395000      2287.50        1.16243200e+01       -4.96104250e-09  20.5161  19.2845
0202-11-11_08:22:53.797000      2287.91        1.20111900e+01       -6.57247250e-09  20.5161  19.2845
0202-11-11_08:22:54.207000      2288.32        1.24185200e+01        1.91851750e-09  20.5097  19.4058
0202-11-11_08:22:54.625000      2288.73        1.25994300e+01       -5.33291250e-09  20.5097  19.4058
0202-11-11_08:22:55.030000      2289.14        1.29910900e+01        9.23192750e-09  20.5097  19.4058
0202-11-11_08:22:55.434000      2289.54        1.31955900e+01        4.58357750e-09  20.5260  19.1482
0202-11-11_08:22:55.832000      2289.94        1.35841500e+01        3.95392075e-08  20.5260  19.1482
0202-11-11_08:22:56.254000      2290.36        1.37915800e+01        6.63137275e-08  20.4880  19.4450
0202-11-11_08:22:56.680000      2290.79        1.41814300e+01        1.24944978e-07  20.4880  19.4450
0202-11-11_08:22:57.145000      2291.25        1.43886800e+01        2.18221968e-07  20.4880  19.4450
0202-11-11_08:22:57.566000      2291.68        1.47750600e+01        3.87174177e-07  20.5466  19.2119
0202-11-11_08:22:57.996000      2292.10        1.49786200e+01        6.46924258e-07  20.5466  19.2119
0202-11-11_08:22:58.400000      2292.51        1.53684000e+01        1.13735669e-06  20.5408  19.2615
0202-11-11_08:22:58.816000      2292.93        1.55750800e+01        1.78874644e-06  20.5408  19.2615
0202-11-11_08:22:59.215000      2293.33        1.59642200e+01        3.73151182e-06  20.5408  19.2615
0202-11-11_08:22:59.613000      2293.72        1.61747100e+01        5.24142173e-06  20.5183  19.4303
0202-11-11_08:23:00.016000      2294.13        1.65626500e+01        9.45593090e-06  20.5183  19.4303
0202-11-11_08:23:00.418000      2294.53        1.67658800e+01        1.30336152e-05  20.5301  19.1270
0202-11-11_08:23:00.816000      2294.93        1.71528800e+01        2.33238347e-05  20.5301  19.1270

File: chapter 5/cold_vs_warm/300K/ffj26/Ic/pulses/Ic_2023-11-11_08-23-25269015_f26_afterirrstep2_20K_pulse_90ms_2.txt
# Ic = 14.38 A, n = 27.24 , Tavg = 20.53 K, f26_afterirrstep2_20K_pulse_90ms_2
#datetime                        t_s     iHTS_A                vHTS_V                tHTS_K  tTAR_K
0202-11-11_08:23:04.133000      2298.24        1.72937800e+00        3.06481615e-08  20.6533  19.3092
0202-11-11_08:23:04.535000      2298.64        2.14228800e+00        4.27340815e-08  20.5375  19.4058
0202-11-11_08:23:04.934000      2299.04        2.32474900e+00        2.89763215e-08  20.5375  19.4058
0202-11-11_08:23:05.332000      2299.44        2.71057400e+00        3.23235315e-08  20.5426  19.1616
0202-11-11_08:23:05.740000      2299.85        2.91613500e+00        3.01543015e-08  20.5426  19.1616
0202-11-11_08:23:06.160000      2300.27        3.30743000e+00        2.74892415e-08  20.5426  19.1616
0202-11-11_08:23:06.566000      2300.68        3.71510600e+00        3.52984815e-08  20.5325  19.4553
0202-11-11_08:23:06.965000      2301.08        3.89973800e+00        2.94105615e-08  20.5325  19.4553
0202-11-11_08:23:07.367000      2301.48        4.30814000e+00        3.26334215e-08  20.5325  19.2087
0202-11-11_08:23:07.770000      2301.88        4.49359200e+00        2.70553915e-08  20.5325  19.2087
0202-11-11_08:23:08.184000      2302.29        4.88384200e+00        2.93485815e-08  20.5325  19.2087
0202-11-11_08:23:08.580000      2302.69        5.09027100e+00        2.48861615e-08  20.5288  19.2840
0202-11-11_08:23:08.980000      2303.09        5.48064300e+00        2.33986815e-08  20.5288  19.2840
0202-11-11_08:23:09.383000      2303.49        5.68184600e+00        2.38325315e-08  20.5368  19.4279
0202-11-11_08:23:09.777000      2303.89        6.07405200e+00        3.55463915e-08  20.5368  19.4279
0202-11-11_08:23:10.184000      2304.29        6.27997900e+00        3.85833215e-08  20.5368  19.4279
0202-11-11_08:23:10.580000      2304.69        6.66545900e+00        3.33151815e-08  20.5355  19.1197
0202-11-11_08:23:10.980000      2305.09        6.87489700e+00        3.69099115e-08  20.5355  19.1197
0202-11-11_08:23:11.387000      2305.50        7.26378100e+00        3.58562815e-08  20.5137  19.4791
0202-11-11_08:23:11.790000      2305.90        7.46699300e+00        1.82545015e-08  20.5137  19.4791
0202-11-11_08:23:12.188000      2306.30        7.85815400e+00        2.81710015e-08  20.5137  19.4791
0202-11-11_08:23:12.586000      2306.69        8.06751600e+00        2.84808915e-08  20.5462  19.1706
0202-11-11_08:23:12.980000      2307.09        8.45430800e+00        3.82734315e-08  20.5462  19.1706
0202-11-11_08:23:13.387000      2307.50        8.65961000e+00        1.88123015e-08  20.5396  19.3120
0202-11-11_08:23:13.785000      2307.89        9.04711100e+00        2.57538515e-08  20.5396  19.3120
0202-11-11_08:23:14.184000      2308.30        9.23215800e+00        2.01758215e-08  20.5396  19.3120
0202-11-11_08:23:14.590000      2308.70        9.64043800e+00        1.61472415e-08  20.5215  19.3918
0202-11-11_08:23:14.992000      2309.10        9.82549600e+00        2.77371515e-08  20.5215  19.3918
0202-11-11_08:23:15.387000      2309.50        1.02359800e+01        2.97204515e-08  20.5451  19.1568
0202-11-11_08:23:15.777000      2309.89        1.04234000e+01        4.34795915e-08  20.5451  19.1568
0202-11-11_08:23:16.180000      2310.29        1.08120500e+01        4.28598115e-08  20.4875  19.4534
0202-11-11_08:23:16.582000      2310.69        1.10167500e+01        3.74049715e-08  20.4875  19.4534
0202-11-11_08:23:16.990000      2311.10        1.14057400e+01        5.35185015e-08  20.4875  19.4534
0202-11-11_08:23:17.390000      2311.50        1.16121000e+01        4.19286015e-08  20.5011  19.2044
0202-11-11_08:23:17.785000      2311.89        1.20017300e+01        3.37474915e-08  20.5011  19.2044
0202-11-11_08:23:18.184000      2312.29        1.24140000e+01        4.91800415e-08  20.5011  19.2044
0202-11-11_08:23:18.605000      2312.72        1.25962500e+01        4.08749715e-08  20.5074  19.2863
0202-11-11_08:23:19.023000      2313.13        1.29874600e+01        5.43862015e-08  20.5074  19.2863
0202-11-11_08:23:19.434000      2313.54        1.31931700e+01        5.12253215e-08  20.5422  19.4230
0202-11-11_08:23:19.844000      2313.96        1.35797100e+01        8.72345815e-08  20.5422  19.4230
0202-11-11_08:23:20.260000      2314.37        1.37873200e+01        1.07067571e-07  20.5283  19.1222
0202-11-11_08:23:20.707000      2314.82        1.41751400e+01        1.72082591e-07  20.5283  19.1222
0202-11-11_08:23:21.120000      2315.23        1.43834800e+01        2.54947291e-07  20.5283  19.1222
0202-11-11_08:23:21.535000      2315.64        1.47702100e+01        4.60280691e-07  20.5246  19.4852
0202-11-11_08:23:21.950000      2316.06        1.49799200e+01        6.65366191e-07  20.5246  19.4852
0202-11-11_08:23:22.395000      2316.51        1.53666300e+01        1.19044480e-06  20.5200  19.1562
0202-11-11_08:23:22.812000      2316.92        1.55724400e+01        1.78871970e-06  20.5200  19.1562
0202-11-11_08:23:23.227000      2317.34        1.59607300e+01        3.71041256e-06  20.5164  19.3239
0202-11-11_08:23:23.640000      2317.75        1.61624400e+01        5.00395740e-06  20.5164  19.3239
0202-11-11_08:23:24.035000      2318.15        1.65578500e+01        9.35804255e-06  20.5164  19.3239
0202-11-11_08:23:24.440000      2318.55        1.67615400e+01        1.29972723e-05  20.5346  19.3910
0202-11-11_08:23:24.840000      2318.95        1.71521200e+01        2.34123808e-05  20.5346  19.3910

File: chapter 5/cold_vs_warm/300K/ffj26/Ic/pulses/Ic_2023-11-11_08-23-49422186_f26_afterirrstep2_20K_pulse_90ms_2.txt
# Ic = 14.38 A, n = 27.16 , Tavg = 20.50 K, f26_afterirrstep2_20K_pulse_90ms_2
#datetime                        t_s     iHTS_A                vHTS_V                tHTS_K  tTAR_K
0202-11-11_08:23:28.330000      2322.44        1.73200000e+00       -2.92778005e-08  20.5345  19.3058
0202-11-11_08:23:28.730000      2322.84        2.14002200e+00       -2.71706305e-08  20.5345  19.3058
0202-11-11_08:23:29.156000      2323.27        2.32437500e+00       -3.97521805e-08  20.5345  19.3058
0202-11-11_08:23:29.560000      2323.67        2.71339100e+00       -2.65508505e-08  20.5277  19.4197
0202-11-11_08:23:29.960000      2324.07        2.91919600e+00       -3.05794205e-08  20.5277  19.4197
0202-11-11_08:23:30.367000      2324.48        3.30726800e+00       -2.86581005e-08  20.5353  19.1340
0202-11-11_08:23:30.770000      2324.88        3.71730500e+00       -2.30800705e-08  20.5353  19.1340
0202-11-11_08:23:31.184000      2325.29        3.90212600e+00       -2.39477705e-08  20.5353  19.1340
0202-11-11_08:23:31.586000      2325.70        4.31294300e+00       -2.69227105e-08  20.5481  19.4828
0202-11-11_08:23:31.990000      2326.10        4.49758900e+00       -3.05794205e-08  20.5481  19.4828
0202-11-11_08:23:32.387000      2326.50        4.88775300e+00       -2.87200805e-08  20.5291  19.1644
0202-11-11_08:23:32.780000      2326.89        5.09066400e+00       -3.68392105e-08  20.5291  19.1644
0202-11-11_08:23:33.188000      2327.30        5.48102700e+00       -2.51253505e-08  20.5291  19.1644
0202-11-11_08:23:33.594000      2327.70        5.68340200e+00       -4.73135105e-08  20.5309  19.3403
0202-11-11_08:23:33.996000      2328.11        6.07780000e+00       -3.04554805e-08  20.5309  19.3403
0202-11-11_08:23:34.395000      2328.51        6.27898700e+00       -4.00001505e-08  20.5052  19.3877
0202-11-11_08:23:34.797000      2328.91        6.67142500e+00       -5.84696205e-08  20.5052  19.3877
0202-11-11_08:23:35.203000      2329.31        6.87708200e+00       -4.83052105e-08  20.5052  19.3877
0202-11-11_08:23:35.598000      2329.71        7.26620200e+00       -4.16735505e-08  20.5306  19.1692
0202-11-11_08:23:35.990000      2330.10        7.47060800e+00       -3.85746505e-08  20.5306  19.1692
0202-11-11_08:23:36.395000      2330.50        7.86094300e+00       -4.00001505e-08  20.5323  19.4533
0202-11-11_08:23:36.785000      2330.90        8.06806300e+00       -5.09082905e-08  20.5323  19.4533
0202-11-11_08:23:37.203000      2331.31        8.45561800e+00       -5.51228005e-08  20.5433  19.1835
0202-11-11_08:23:37.598000      2331.71        8.66233000e+00       -4.28511405e-08  20.5433  19.1835
0202-11-11_08:23:38.004000      2332.11        9.05289000e+00       -3.55997005e-08  20.5433  19.1835
0202-11-11_08:23:38.406000      2332.52        9.23392600e+00       -2.98357405e-08  20.5114  19.3142
0202-11-11_08:23:38.810000      2332.92        9.64523600e+00       -2.78524405e-08  20.5114  19.3142
0202-11-11_08:23:39.203000      2333.31        9.83005700e+00       -3.97522305e-08  20.5317  19.4128
0202-11-11_08:23:39.594000      2333.71        1.02401300e+01       -5.64863205e-08  20.5317  19.4128
0202-11-11_08:23:39.996000      2334.11        1.04260400e+01       -4.98560605e-08  20.5317  19.4128
0202-11-11_08:23:40.400000      2334.51        1.08159500e+01       -3.36191805e-08  20.5376  19.1309
0202-11-11_08:23:40.800000      2334.91        1.10215600e+01       -3.52306105e-08  20.5376  19.1309
0202-11-11_08:23:41.195000      2335.31        1.14086900e+01       -1.97980805e-08  20.5376  19.1309
0202-11-11_08:23:41.590000      2335.70        1.16157600e+01       -4.39075305e-08  20.5295  19.4851
0202-11-11_08:23:41.990000      2336.10        1.20061400e+01       -4.52090705e-08  20.5295  19.4851
0202-11-11_08:23:42.383000      2336.49        1.24144500e+01       -2.96525905e-08  20.5483  19.1533
0202-11-11_08:23:42.816000      2336.93        1.26024700e+01       -4.89277505e-08  20.5483  19.1533
0202-11-11_08:23:43.250000      2337.36        1.29902100e+01       -3.07681905e-08  20.5415  19.3423
0202-11-11_08:23:43.703000      2337.81        1.31981100e+01       -2.31448905e-08  20.5415  19.3423
0202-11-11_08:23:44.130000      2338.24        1.35895900e+01        9.64147950e-09  20.5415  19.3423
0202-11-11_08:23:44.535000      2338.65        1.37934800e+01        3.26973095e-08  20.5576  19.3731
0202-11-11_08:23:44.934000      2339.05        1.41839900e+01        9.13285195e-08  20.5576  19.3731
0202-11-11_08:23:45.340000      2339.45        1.43853300e+01        1.77663919e-07  20.5356  19.1577
0202-11-11_08:23:45.780000      2339.89        1.47755900e+01        3.71468859e-07  20.5356  19.1577
0202-11-11_08:23:46.200000      2340.31        1.49793400e+01        5.96076389e-07  20.5356  19.1577
0202-11-11_08:23:46.605000      2340.72        1.53693100e+01        1.10311845e-06  20.5224  19.4567
0202-11-11_08:23:47.010000      2341.12        1.55734400e+01        1.72674114e-06  20.5224  19.4567
0202-11-11_08:23:47.406000      2341.52        1.59630300e+01        3.70160829e-06  20.5434  19.1797
0202-11-11_08:23:47.812000      2341.92        1.61674000e+01        4.97513233e-06  20.5434  19.1797
0202-11-11_08:23:48.220000      2342.33        1.65638000e+01        9.39410204e-06  20.5434  19.1797
0202-11-11_08:23:48.617000      2342.73        1.67683600e+01        1.29453796e-05  20.5038  19.3129
0202-11-11_08:23:49.010000      2343.12        1.71603400e+01        2.33212406e-05  20.5038  19.3129

File: chapter 5/cold_vs_warm/300K/ffj26/Ic/pulses/Ic_2023-11-11_08-25-50625765_f26_afterirrstep2_20K_pulse_90ms_3.txt
# Ic =  nan A, n =  nan , Tavg = 20.56 K, f26_afterirrstep2_20K_pulse_90ms_3
#datetime                        t_s     iHTS_A                vHTS_V                tHTS_K  tTAR_K
0202-11-11_08:25:28.990000      2443.10        1.71107800e+00       -1.92465000e-08  20.5684  19.3155
0202-11-11_08:25:29.400000      2443.51        2.11991100e+00       -1.96183700e-08  20.5487  19.3956
0202-11-11_08:25:29.793000      2443.90        2.30429400e+00       -2.86671600e-08  20.5487  19.3956
0202-11-11_08:25:30.190000      2444.30        2.69615400e+00       -2.08580600e-08  20.5870  19.1211
0202-11-11_08:25:30.586000      2444.70        2.89918400e+00       -2.98453200e-08  20.5870  19.1211
0202-11-11_08:25:30.990000      2445.10        3.28598200e+00       -2.31517500e-08  20.5870  19.1211
0202-11-11_08:25:31.390000      2445.50        3.69417500e+00       -2.67464800e-08  20.5567  19.4840
0202-11-11_08:25:31.793000      2445.91        3.88125900e+00       -3.39979100e-08  20.5567  19.4840
0202-11-11_08:25:32.200000      2446.31        4.28913100e+00       -3.80264800e-08  20.5567  19.4840
0202-11-11_08:25:32.590000      2446.70        4.47425000e+00       -4.02576900e-08  20.5597  19.1430
0202-11-11_08:25:32.984000      2447.09        4.86577600e+00       -3.22005400e-08  20.5597  19.1430
0202-11-11_08:25:33.390000      2447.50        5.06792400e+00       -2.59407600e-08  20.5437  19.3369
0202-11-11_08:25:33.793000      2447.90        5.45551400e+00       -2.38954900e-08  20.5437  19.3369
0202-11-11_08:25:34.200000      2448.31        5.66314100e+00       -2.77381300e-08  20.5437  19.3369
0202-11-11_08:25:34.600000      2448.71        6.04973200e+00       -3.32541700e-08  20.5440  19.3639
0202-11-11_08:25:35.004000      2449.11        6.25761900e+00       -3.47416400e-08  20.5440  19.3639
0202-11-11_08:25:35.402000      2449.51        6.64696400e+00       -3.51754900e-08  20.5606  19.1592
0202-11-11_08:25:35.797000      2449.91        6.85193900e+00       -4.06295500e-08  20.5606  19.1592
0202-11-11_08:25:36.195000      2450.31        7.24065900e+00       -3.32547100e-08  20.5606  19.1592
0202-11-11_08:25:36.600000      2450.71        7.44399100e+00       -3.37513400e-08  20.5550  19.4554
0202-11-11_08:25:37.004000      2451.11        7.83310900e+00       -2.66858500e-08  20.5550  19.4554
0202-11-11_08:25:37.414000      2451.53        8.03707800e+00       -3.07144200e-08  20.5675  19.1766
0202-11-11_08:25:37.816000      2451.93        8.42849800e+00       -3.31315600e-08  20.5675  19.1766
0202-11-11_08:25:38.227000      2452.34        8.63322800e+00       -4.17465000e-08  20.5268  19.3205
0202-11-11_08:25:38.620000      2452.73        9.02281700e+00       -2.54462900e-08  20.5268  19.3205
0202-11-11_08:25:39.010000      2453.12        9.20503100e+00       -3.49909000e-08  20.5268  19.3205
0202-11-11_08:25:39.406000      2453.52        9.61938200e+00       -3.15201300e-08  20.5770  19.3986
0202-11-11_08:25:39.800000      2453.91        9.80485800e+00       -3.39372700e-08  20.5770  19.3986
0202-11-11_08:25:40.215000      2454.32        1.02129900e+01       -3.53627700e-08  20.5770  19.3986
0202-11-11_08:25:40.620000      2454.73        1.03952600e+01       -2.32150800e-08  20.5667  19.1224
0202-11-11_08:25:41.010000      2455.12        1.07861500e+01       -2.23473900e-08  20.5667  19.1224
0202-11-11_08:25:41.418000      2455.53        1.09933700e+01       -3.32555100e-08  20.5252  19.4828
0202-11-11_08:25:41.820000      2455.93        1.13845900e+01       -3.30695800e-08  20.5252  19.4828
0202-11-11_08:25:42.220000      2456.33        1.15887200e+01       -2.45167000e-08  20.5252  19.4828
0202-11-11_08:25:42.610000      2456.72        1.19774500e+01       -2.27813700e-08  20.5674  19.1475
0202-11-11_08:25:43.004000      2457.12        1.23882200e+01       -2.97229000e-08  20.5674  19.1475
0202-11-11_08:25:43.418000      2457.53        1.25733700e+01       -4.60850900e-08  20.5692  19.3396
0202-11-11_08:25:43.830000      2457.94        1.29596500e+01       -3.69123500e-08  20.5692  19.3396
0202-11-11_08:25:44.254000      2458.37        1.31638900e+01       -3.62925700e-08  20.4999  19.3719
0202-11-11_08:25:44.690000      2458.80        1.35527900e+01       -5.67545000e-09  20.4999  19.3719
0202-11-11_08:25:45.105000      2459.22        1.37614800e+01        2.42599200e-08  20.4999  19.3719
0202-11-11_08:25:45.504000      2459.61        1.41503100e+01        7.41522000e-08  20.5596  19.1614
0202-11-11_08:25:45.914000      2460.02        1.43549700e+01        1.29684470e-07  20.5596  19.1614
0202-11-11_08:25:46.330000      2460.44        1.47436600e+01        2.80600860e-07  20.5295  19.4512
0202-11-11_08:25:46.734000      2460.84        1.49492900e+01        4.80727760e-07  20.5295  19.4512
0202-11-11_08:25:47.152000      2461.26        1.53377700e+01        8.83088830e-07  20.5295  19.4512
0202-11-11_08:25:47.582000      2461.69        1.55453200e+01        1.36899621e-06  20.5947  19.1776
0202-11-11_08:25:48.004000      2462.11        1.59361600e+01        2.84989854e-06  20.5947  19.1776
0202-11-11_08:25:48.410000      2462.52        1.61386600e+01        4.02698496e-06  20.5694  19.3146
0202-11-11_08:25:48.810000      2462.92        1.65249800e+01        7.54745880e-06  20.5694  19.3146
0202-11-11_08:25:49.230000      2463.34        1.67347100e+01        9.75777980e-06  20.5571  19.4050
0202-11-11_08:25:49.676000      2463.79        1.71217700e+01        1.84661829e-05  20.5571  19.4050
0202-11-11_08:25:50.130000      2464.24        1.73066700e+01        2.45795675e-05  20.5571  19.4050

File: chapter 5/cold_vs_warm/300K/ffj26/Ic/pulses/Ic_2023-11-11_08-26-15223911_f26_afterirrstep2_20K_pulse_90ms_3.txt
# Ic = 14.46 A, n = 26.96 , Tavg = 20.55 K, f26_afterirrstep2_20K_pulse_90ms_3
#datetime                        t_s     iHTS_A                vHTS_V                tHTS_K  tTAR_K
0202-11-11_08:25:53.598000      2467.71        1.70098400e+00        1.19462550e-08  20.5858  19.3468
0202-11-11_08:25:54             2468.11        2.10647600e+00        1.91361550e-08  20.5858  19.3468
0202-11-11_08:25:54.402000      2468.51        2.28882300e+00        1.59656500e-09  20.5656  19.3714
0202-11-11_08:25:54.797000      2468.91        2.68067400e+00        1.96843500e-09  20.5656  19.3714
0202-11-11_08:25:55.190000      2469.30        2.88722200e+00       -1.06848500e-09  20.5656  19.3714
0202-11-11_08:25:55.586000      2469.70        3.27167300e+00        3.57005000e-10  20.5321  19.1689
0202-11-11_08:25:55.992000      2470.10        3.68105100e+00        5.81107500e-09  20.5321  19.1689
0202-11-11_08:25:56.395000      2470.50        3.86616300e+00        5.87305500e-09  20.5285  19.4625
0202-11-11_08:25:56.793000      2470.90        4.27696300e+00        1.22470500e-09  20.5285  19.4625
0202-11-11_08:25:57.200000      2471.31        4.46241300e+00       -1.65629850e-08  20.5285  19.4625
0202-11-11_08:25:57.600000      2471.71        4.85341800e+00        3.70382500e-09  20.5359  19.1822
0202-11-11_08:25:57.996000      2472.11        5.05602700e+00        5.43920500e-09  20.5359  19.1822
0202-11-11_08:25:58.390000      2472.50        5.44680700e+00        1.79587650e-08  20.5543  19.3137
0202-11-11_08:25:58.785000      2472.90        5.65129100e+00        5.31525500e-09  20.5543  19.3137
0202-11-11_08:25:59.203000      2473.31        6.04444100e+00        1.07693150e-08  20.5543  19.3137
0202-11-11_08:25:59.610000      2473.72        6.24469900e+00       -5.77888500e-09  20.5795  19.3912
0202-11-11_08:26:00.008000      2474.12        6.63633700e+00        1.30622550e-08  20.5795  19.3912
0202-11-11_08:26:00.402000      2474.51        6.83971400e+00        4.63324500e-09  20.5463  19.1269
0202-11-11_08:26:00.793000      2474.90        7.22638300e+00        2.58297250e-08  20.5463  19.1269
0202-11-11_08:26:01.200000      2475.31        7.43193900e+00        1.11409450e-08  20.5463  19.1269
0202-11-11_08:26:01.594000      2475.70        7.82220900e+00        1.81444550e-08  20.5303  19.4840
0202-11-11_08:26:01.992000      2476.10        8.03091800e+00        9.77742500e-09  20.5303  19.4840
0202-11-11_08:26:02.387000      2476.50        8.42120500e+00        5.00511500e-09  20.5326  19.1395
0202-11-11_08:26:02.790000      2476.90        8.62339500e+00       -1.51050000e-11  20.5326  19.1395
0202-11-11_08:26:03.195000      2477.31        9.01218900e+00        3.08379500e-09  20.5326  19.1395
0202-11-11_08:26:03.590000      2477.70        9.19731200e+00        6.67852500e-09  20.5386  19.3538
0202-11-11_08:26:03.984000      2478.09        9.60961500e+00        2.37844550e-08  20.5386  19.3538
0202-11-11_08:26:04.383000      2478.49        9.79522500e+00        5.37698500e-09  20.5204  19.3662
0202-11-11_08:26:04.790000      2478.90        1.02045800e+01        5.25302500e-09  20.5204  19.3662
0202-11-11_08:26:05.203000      2479.31        1.03881100e+01        1.47237500e-09  20.5204  19.3662
0202-11-11_08:26:05.605000      2479.71        1.07779800e+01       -4.10537500e-09  20.5673  19.1586
0202-11-11_08:26:06.008000      2480.12        1.09834500e+01        1.34897500e-09  20.5673  19.1586
0202-11-11_08:26:06.420000      2480.53        1.13722000e+01        2.00663350e-08  20.5290  19.4661
0202-11-11_08:26:06.824000      2480.94        1.15788200e+01        1.05836950e-08  20.5290  19.4661
0202-11-11_08:26:07.234000      2481.34        1.19666700e+01        1.17612750e-08  20.5290  19.4661
0202-11-11_08:26:07.640000      2481.75        1.23767300e+01        8.22852500e-09  20.5713  19.1752
0202-11-11_08:26:08.086000      2482.20        1.25610700e+01        4.75776500e-09  20.5713  19.1752
0202-11-11_08:26:08.504000      2482.61        1.29522400e+01        2.66359950e-08  20.5418  19.3262
0202-11-11_08:26:08.920000      2483.03        1.31618200e+01        2.18636950e-08  20.5418  19.3262
0202-11-11_08:26:09.324000      2483.43        1.35478000e+01        3.16562150e-08  20.5281  19.4065
0202-11-11_08:26:09.723000      2483.83        1.37523400e+01        6.51243450e-08  20.5281  19.4065
0202-11-11_08:26:10.137000      2484.25        1.41422700e+01        1.16690055e-07  20.5281  19.4065
0202-11-11_08:26:10.540000      2484.65        1.43479400e+01        1.93542785e-07  20.5516  19.1407
0202-11-11_08:26:10.996000      2485.11        1.47376900e+01        3.46070675e-07  20.5516  19.1407
0202-11-11_08:26:11.414000      2485.52        1.49454500e+01        5.21531055e-07  20.5354  19.4874
0202-11-11_08:26:11.820000      2485.93        1.53333100e+01        9.14720645e-07  20.5354  19.4874
0202-11-11_08:26:12.260000      2486.37        1.55381900e+01        1.42436609e-06  20.5480  19.1427
0202-11-11_08:26:12.710000      2486.82        1.59266600e+01        2.87967246e-06  20.5480  19.1427
0202-11-11_08:26:13.150000      2487.26        1.61304200e+01        4.14421043e-06  20.5480  19.1427
0202-11-11_08:26:13.574000      2487.69        1.65202500e+01        7.54265233e-06  20.5760  19.3557
0202-11-11_08:26:14.010000      2488.12        1.67271300e+01        1.01305453e-05  20.5760  19.3557
0202-11-11_08:26:14.418000      2488.53        1.71148800e+01        1.81278814e-05  20.5473  19.3553
0202-11-11_08:26:14.830000      2488.94        1.73045300e+01        2.46142547e-05  20.5473  19.3553
