Repository: shortlab/2025-devitre-PhD

# 2025-devitre-PhD
Data repository for Alexis Devitre's PhD thesis

File: chapter 5/cold_vs_warm/300K/ffj26/Ic/pulses/Ic_2023-11-11_08-27-52322788_f26_afterirrstep2_20K_pulse_90ms_4.txt
# Ic = 14.53 A, n = 27.20 , Tavg = 20.55 K, f26_afterirrstep2_20K_pulse_90ms_4
#datetime                        t_s     iHTS_A                vHTS_V                tHTS_K  tTAR_K
0202-11-11_08:27:30.543000      2564.65        1.72304300e+00       -3.26934300e-09  20.5719  19.1935
0202-11-11_08:27:30.945000      2565.05        2.13110400e+00        8.01065700e-09  20.5719  19.1935
0202-11-11_08:27:31.344000      2565.46        2.31460000e+00       -6.92604300e-09  20.5592  19.2722
0202-11-11_08:27:31.740000      2565.85        2.70276400e+00       -6.55417300e-09  20.5592  19.2722
0202-11-11_08:27:32.160000      2566.27        2.90427600e+00       -2.09175300e-09  20.5592  19.2722
0202-11-11_08:27:32.566000      2566.68        3.29127400e+00        4.04406700e-09  20.5647  19.4136
0202-11-11_08:27:32.970000      2567.08        3.70540100e+00        4.22927700e-09  20.5647  19.4136
0202-11-11_08:27:33.370000      2567.48        3.88911200e+00       -3.27036300e-09  20.5572  19.1222
0202-11-11_08:27:33.766000      2567.88        4.29960700e+00       -2.77454300e-09  20.5572  19.1222
0202-11-11_08:27:34.184000      2568.29        4.48396900e+00        1.93578700e-09  20.5572  19.1222
0202-11-11_08:27:34.580000      2568.69        4.87595400e+00        1.59428170e-08  20.5473  19.4663
0202-11-11_08:27:34.980000      2569.09        5.08023100e+00        4.97270700e-09  20.5473  19.4663
0202-11-11_08:27:35.380000      2569.49        5.46925600e+00        7.57578700e-09  20.5559  19.1957
0202-11-11_08:27:35.770000      2569.88        5.67715300e+00       -1.07077230e-08  20.5559  19.1957
0202-11-11_08:27:36.190000      2570.30        6.06534000e+00       -8.10464300e-09  20.5559  19.1957
0202-11-11_08:27:36.590000      2570.70        6.26880600e+00       -1.25050830e-08  20.5352  19.2726
0202-11-11_08:27:36.992000      2571.10        6.65917600e+00       -1.60378230e-08  20.5352  19.2726
0202-11-11_08:27:37.395000      2571.51        6.86346500e+00       -1.52940930e-08  20.5421  19.1711
0202-11-11_08:27:37.800000      2571.91        7.25268400e+00       -1.23811230e-08  20.5421  19.1711
0202-11-11_08:27:38.200000      2572.31        7.45564200e+00       -1.14514530e-08  20.5421  19.1711
0202-11-11_08:27:38.590000      2572.70        7.84530600e+00        9.93153700e-09  20.5614  19.1268
0202-11-11_08:27:38.984000      2573.10        8.05346000e+00       -4.26005300e-09  20.5614  19.1268
0202-11-11_08:27:39.390000      2573.50        8.44258000e+00       -1.71895300e-09  20.5378  19.4651
0202-11-11_08:27:39.793000      2573.90        8.64615400e+00       -2.31473000e-10  20.5378  19.4651
0202-11-11_08:27:40.188000      2574.30        9.03603900e+00        1.08625870e-08  20.5378  19.4651
0202-11-11_08:27:40.586000      2574.70        9.22040800e+00       -7.89283000e-10  20.5356  19.1932
0202-11-11_08:27:40.984000      2575.10        9.63108300e+00       -3.02049300e-09  20.5356  19.1932
0202-11-11_08:27:41.380000      2575.49        9.81274900e+00       -1.12015930e-08  20.5556  19.2815
0202-11-11_08:27:41.780000      2575.89        1.02257400e+01       -1.21932330e-08  20.5556  19.2815
0202-11-11_08:27:42.200000      2576.31        1.04088000e+01       -1.18213730e-08  20.5556  19.2815
0202-11-11_08:27:42.600000      2576.71        1.07979400e+01       -3.39235300e-09  20.5675  19.1361
0202-11-11_08:27:43.004000      2577.12        1.10028800e+01        7.76368700e-09  20.5675  19.1361
0202-11-11_08:27:43.410000      2577.52        1.13936300e+01       -3.14444300e-09  20.5408  19.3557
0202-11-11_08:27:43.805000      2577.91        1.15957200e+01        8.75533700e-09  20.5408  19.3557
0202-11-11_08:27:44.200000      2578.31        1.19892800e+01        1.19401700e-09  20.5438  19.4640
0202-11-11_08:27:44.594000      2578.71        1.24015900e+01        1.35904570e-08  20.5438  19.4640
0202-11-11_08:27:45.016000      2579.12        1.25865500e+01        4.48050700e-09  20.5438  19.4640
0202-11-11_08:27:45.410000      2579.52        1.29759300e+01        1.52027170e-08  20.5394  19.1920
0202-11-11_08:27:45.824000      2579.93        1.31811600e+01        2.00989770e-08  20.5394  19.1920
0202-11-11_08:27:46.246000      2580.36        1.35702200e+01        3.51596470e-08  20.5175  19.2880
0202-11-11_08:27:46.652000      2580.76        1.37724700e+01        6.57768170e-08  20.5175  19.2880
0202-11-11_08:27:47.098000      2581.21        1.41622500e+01        1.11826517e-07  20.5175  19.2880
0202-11-11_08:27:47.535000      2581.65        1.43677300e+01        1.74920187e-07  20.5401  19.4078
0202-11-11_08:27:47.950000      2582.06        1.47545000e+01        2.96954987e-07  20.5401  19.4078
0202-11-11_08:27:48.400000      2582.51        1.49642900e+01        4.88653147e-07  20.5376  19.1343
0202-11-11_08:27:48.820000      2582.93        1.53525500e+01        8.16579077e-07  20.5376  19.1343
0202-11-11_08:27:49.250000      2583.36        1.55560300e+01        1.31556447e-06  20.5573  19.4668
0202-11-11_08:27:49.688000      2583.80        1.59474000e+01        2.84803407e-06  20.5573  19.4668
0202-11-11_08:27:50.120000      2584.23        1.61535200e+01        3.49192416e-06  20.5573  19.4668
0202-11-11_08:27:50.550000      2584.66        1.65422000e+01        7.09811898e-06  20.5526  19.1903
0202-11-11_08:27:51.020000      2585.13        1.67483600e+01        9.57742769e-06  20.5526  19.1903
0202-11-11_08:27:51.465000      2585.58        1.71374100e+01        1.69714112e-05  20.5485  19.4817
0202-11-11_08:27:51.890000      2586.00        1.73187200e+01        2.28764954e-05  20.5485  19.4817

File: chapter 5/cold_vs_warm/300K/ffj26/Ic/pulses/Ic_2023-11-11_08-28-41676826_f26_afterirrstep2_20K_pulse_90ms_4.txt
# Ic = 14.56 A, n = 27.54 , Tavg = 20.58 K, f26_afterirrstep2_20K_pulse_90ms_4
#datetime                        t_s     iHTS_A                vHTS_V                tHTS_K  tTAR_K
0202-11-11_08:28:19.914000      2614.02        1.71435700e+00       -2.37560820e-08  20.5786  19.4761
0202-11-11_08:28:20.316000      2614.42        2.12139200e+00       -1.64424820e-08  20.5534  19.1529
0202-11-11_08:28:20.720000      2614.83        2.30756900e+00       -2.48715020e-08  20.5534  19.1529
0202-11-11_08:28:21.160000      2615.27        2.69526800e+00       -1.92315020e-08  20.5534  19.1529
0202-11-11_08:28:21.555000      2615.66        2.90054700e+00       -2.31980920e-08  20.5355  19.3434
0202-11-11_08:28:21.953000      2616.06        3.28963900e+00       -2.66688620e-08  20.5355  19.3434
0202-11-11_08:28:22.348000      2616.46        3.69546200e+00       -2.65449120e-08  20.5434  19.3780
0202-11-11_08:28:22.750000      2616.86        3.88135600e+00       -2.71646920e-08  20.5434  19.3780
0202-11-11_08:28:23.168000      2617.28        4.29307000e+00       -2.09668820e-08  20.5434  19.3780
0202-11-11_08:28:23.566000      2617.68        4.47907900e+00       -2.69167820e-08  20.5333  19.1478
0202-11-11_08:28:23.970000      2618.08        4.86917200e+00       -3.41682120e-08  20.5333  19.1478
0202-11-11_08:28:24.380000      2618.49        5.06943700e+00       -2.63589720e-08  20.5474  19.4730
0202-11-11_08:28:24.785000      2618.89        5.46142700e+00       -1.50789720e-08  20.5474  19.4730
0202-11-11_08:28:25.200000      2619.31        5.66559500e+00       -2.03471020e-08  20.5474  19.4730
0202-11-11_08:28:25.600000      2619.71        6.05679000e+00       -1.68145320e-08  20.5342  19.1566
0202-11-11_08:28:26.004000      2620.11        6.26114500e+00       -1.72485620e-08  20.5342  19.1566
0202-11-11_08:28:26.406000      2620.52        6.65278500e+00        1.53079800e-09  20.5405  19.4575
0202-11-11_08:28:26.800000      2620.91        6.85940100e+00       -1.14226220e-08  20.5405  19.4575
0202-11-11_08:28:27.200000      2621.31        7.24656900e+00        3.01826800e-09  20.5405  19.4575
0202-11-11_08:28:27.598000      2621.71        7.45102400e+00       -1.01210820e-08  20.5641  19.3713
0202-11-11_08:28:27.990000      2622.10        7.84751600e+00       -4.60503200e-09  20.5641  19.3713
0202-11-11_08:28:28.395000      2622.50        8.05169700e+00        4.13386800e-09  20.5449  19.3724
0202-11-11_08:28:28.797000      2622.91        8.43668500e+00        9.83585800e-09  20.5449  19.3724
0202-11-11_08:28:29.195000      2623.31        8.64276100e+00        6.01118000e-10  20.5467  19.3438
0202-11-11_08:28:29.590000      2623.70        9.02928800e+00       -1.07228200e-09  20.5467  19.3438
0202-11-11_08:28:29.984000      2624.09        9.21428300e+00       -4.41910200e-09  20.5467  19.3438
0202-11-11_08:28:30.387000      2624.50        9.62680100e+00       -6.40240200e-09  20.5525  19.1510
0202-11-11_08:28:30.790000      2624.90        9.81186200e+00       -3.11756200e-09  20.5525  19.1510
0202-11-11_08:28:31.195000      2625.31        1.02254800e+01       -1.68147120e-08  20.5432  19.3622
0202-11-11_08:28:31.594000      2625.70        1.04047600e+01       -5.65799200e-09  20.5432  19.3622
0202-11-11_08:28:31.984000      2626.10        1.07927900e+01        7.23389800e-09  20.5432  19.3622
0202-11-11_08:28:32.380000      2626.49        1.09986800e+01        4.44380000e-11  20.5533  19.3599
0202-11-11_08:28:32.785000      2626.89        1.13899700e+01       -1.16074420e-08  20.5533  19.3599
0202-11-11_08:28:33.188000      2627.30        1.15940700e+01       -2.85274620e-08  20.5533  19.3599
0202-11-11_08:28:33.586000      2627.70        1.19851200e+01       -2.13999820e-08  20.5406  19.1499
0202-11-11_08:28:33.980000      2628.09        1.23934200e+01       -1.04918320e-08  20.5406  19.1499
0202-11-11_08:28:34.418000      2628.53        1.25806700e+01       -2.07802020e-08  20.5434  19.4766
0202-11-11_08:28:34.832000      2628.94        1.29679400e+01       -1.43964520e-08  20.5434  19.4766
0202-11-11_08:28:35.285000      2629.39        1.31754100e+01       -6.46326200e-09  20.5372  19.1581
0202-11-11_08:28:35.703000      2629.81        1.35644100e+01        5.87037800e-09  20.5372  19.1581
0202-11-11_08:28:36.125000      2630.23        1.37721600e+01        4.07640480e-08  20.5372  19.1581
0202-11-11_08:28:36.530000      2630.64        1.41585100e+01        1.11976868e-07  20.5681  19.3594
0202-11-11_08:28:36.940000      2631.05        1.43717700e+01        1.40362838e-07  20.5681  19.3594
0202-11-11_08:28:37.367000      2631.48        1.47569900e+01        2.67665308e-07  20.5613  19.3623
0202-11-11_08:28:37.816000      2631.93        1.49584800e+01        4.46285338e-07  20.5613  19.3623
0202-11-11_08:28:38.277000      2632.39        1.53458000e+01        8.34887798e-07  20.5613  19.3623
0202-11-11_08:28:38.710000      2632.82        1.55546100e+01        1.26706084e-06  20.5707  19.1553
0202-11-11_08:28:39.117000      2633.23        1.59485900e+01        2.80473659e-06  20.5707  19.1553
0202-11-11_08:28:39.540000      2633.65        1.61516700e+01        3.42296776e-06  20.5448  19.4734
0202-11-11_08:28:39.970000      2634.08        1.65395800e+01        6.88165354e-06  20.5448  19.4734
0202-11-11_08:28:40.383000      2634.49        1.67455400e+01        9.62294318e-06  20.5619  19.1427
0202-11-11_08:28:40.820000      2634.93        1.71360200e+01        1.70386801e-05  20.5619  19.1427
0202-11-11_08:28:41.223000      2635.33        1.73228600e+01        2.30705087e-05  20.5792  19.3629

File: chapter 5/cold_vs_warm/300K/ffj26/Ic/pulses/Ic_2023-11-11_08-29-25948051_f26_afterirrstep2_20K_pulse_90ms_4.txt
# Ic = 14.56 A, n = 27.55 , Tavg = 20.58 K, f26_afterirrstep2_20K_pulse_90ms_4
#datetime                        t_s     iHTS_A                vHTS_V                tHTS_K  tTAR_K
0202-11-11_08:29:03.875000      2657.99        1.72251100e+00        1.07841500e-09  20.5865  19.1645
0202-11-11_08:29:04.277000      2658.39        2.13465100e+00        4.17732500e-09  20.5341  19.4636
0202-11-11_08:29:04.680000      2658.79        2.31740300e+00        7.21425500e-09  20.5341  19.4636
0202-11-11_08:29:05.082000      2659.19        2.70658800e+00        9.54465000e-10  20.5341  19.4636
0202-11-11_08:29:05.516000      2659.63        2.91105800e+00       -1.08213750e-08  20.5258  19.1354
0202-11-11_08:29:05.918000      2660.03        3.30085800e+00       -2.08246500e-09  20.5258  19.1354
0202-11-11_08:29:06.344000      2660.45        3.71076900e+00       -6.42114500e-09  20.5208  19.3937
0202-11-11_08:29:06.742000      2660.85        3.89376800e+00       -4.81045500e-09  20.5208  19.3937
0202-11-11_08:29:07.168000      2661.28        4.30524900e+00        1.94505500e-09  20.5208  19.3937
0202-11-11_08:29:07.562000      2661.67        4.48858800e+00        3.80439500e-09  20.5415  19.3152
0202-11-11_08:29:07.960000      2662.07        4.87855400e+00       -6.54594500e-09  20.5415  19.3152
0202-11-11_08:29:08.380000      2662.49        5.08090600e+00        3.18461500e-09  20.5174  19.1654
0202-11-11_08:29:08.830000      2662.94        5.47391300e+00        7.83297500e-09  20.5174  19.1654
0202-11-11_08:29:09.240000      2663.35        5.68019200e+00       -2.83622250e-08  20.5306  19.4693
0202-11-11_08:29:09.637000      2663.75        6.07240300e+00       -7.78550500e-09  20.5306  19.4693
0202-11-11_08:29:10.043000      2664.15        6.27668700e+00        1.51120500e-09  20.5306  19.4693
0202-11-11_08:29:10.465000      2664.57        6.66568700e+00       -1.21582500e-09  20.5597  19.1295
0202-11-11_08:29:10.863000      2664.97        6.86827700e+00       -3.19912500e-09  20.5597  19.1295
0202-11-11_08:29:11.266000      2665.38        7.25837200e+00       -1.47890250e-08  20.5254  19.3949
0202-11-11_08:29:11.668000      2665.78        7.46062100e+00       -4.19077500e-09  20.5254  19.3949
0202-11-11_08:29:12.080000      2666.19        7.85079800e+00       -4.68660500e-09  20.5254  19.3949
0202-11-11_08:29:12.510000      2666.62        8.05797300e+00       -1.98713750e-08  20.5561  19.3167
0202-11-11_08:29:12.914000      2667.02        8.44761300e+00       -1.75782450e-08  20.5561  19.3167
0202-11-11_08:29:13.320000      2667.43        8.65178300e+00       -2.34661650e-08  20.5570  19.1753
0202-11-11_08:29:13.723000      2667.83        9.04030200e+00       -1.36116450e-08  20.5570  19.1753
0202-11-11_08:29:14.140000      2668.25        9.22647500e+00       -1.80740750e-08  20.5570  19.1753
0202-11-11_08:29:14.598000      2668.71        9.64229900e+00       -2.65650650e-08  20.5493  19.4666
0202-11-11_08:29:14.996000      2669.11        9.82045200e+00       -1.25580250e-08  20.5493  19.4666
0202-11-11_08:29:15.406000      2669.52        1.02349800e+01       -1.93756150e-08  20.5468  19.1278
0202-11-11_08:29:15.816000      2669.93        1.04193900e+01       -1.06986750e-08  20.5468  19.1278
0202-11-11_08:29:16.215000      2670.32        1.08081800e+01       -1.43553850e-08  20.5524  19.3998
0202-11-11_08:29:16.617000      2670.73        1.10170400e+01       -1.65246150e-08  20.5524  19.3998
0202-11-11_08:29:17.020000      2671.13        1.14064700e+01       -2.51757500e-09  20.5524  19.3998
0202-11-11_08:29:17.426000      2671.54        1.16121100e+01       -1.64006650e-08  20.5543  19.1422
0202-11-11_08:29:17.820000      2671.93        1.20000800e+01       -1.28679150e-08  20.5543  19.1422
0202-11-11_08:29:18.223000      2672.33        1.24092600e+01       -1.52649500e-09  20.5289  19.1725
0202-11-11_08:29:18.637000      2672.75        1.25944200e+01       -9.95636500e-09  20.5289  19.1725
0202-11-11_08:29:19.040000      2673.15        1.29857400e+01       -6.98142500e-09  20.5289  19.1725
0202-11-11_08:29:19.434000      2673.55        1.31868600e+01       -7.53922500e-09  20.5392  19.4686
0202-11-11_08:29:19.848000      2673.96        1.35774100e+01        4.05067500e-09  20.5392  19.4686
0202-11-11_08:29:20.258000      2674.37        1.37857800e+01        3.33662850e-08  20.5392  19.4686
0202-11-11_08:29:20.707000      2674.82        1.41733200e+01        7.79904750e-08  20.5377  19.2011
0202-11-11_08:29:21.125000      2675.24        1.43781700e+01        1.40836215e-07  20.5377  19.2011
0202-11-11_08:29:21.547000      2675.66        1.47691900e+01        2.58594505e-07  20.5407  19.4023
0202-11-11_08:29:21.953000      2676.06        1.49706500e+01        4.49734795e-07  20.5407  19.4023
0202-11-11_08:29:22.402000      2676.51        1.53634400e+01        8.15343285e-07  20.5617  19.3018
0202-11-11_08:29:22.830000      2676.94        1.55656500e+01        1.32089821e-06  20.5617  19.3018
0202-11-11_08:29:23.277000      2677.39        1.59584300e+01        2.61307846e-06  20.5816  19.1765
0202-11-11_08:29:23.730000      2677.84        1.61655500e+01        3.91461741e-06  20.5816  19.1765
0202-11-11_08:29:24.160000      2678.27        1.65509700e+01        6.85138517e-06  20.5816  19.1765
0202-11-11_08:29:24.598000      2678.71        1.67535400e+01        9.69090940e-06  20.5589  19.4693
0202-11-11_08:29:25.062000      2679.17        1.71446700e+01        1.73605683e-05  20.5589  19.4693
0202-11-11_08:29:25.496000      2679.61        1.73333300e+01        2.33561381e-05  20.5824  19.2436

File: chapter 5/cold_vs_warm/300K/ffj26/Ic/pulses/Ic_2023-11-11_08-30-40484690_f26_afterirrstep2_20K_pulse_90ms_5.txt
# Ic =  nan A, n =  nan , Tavg = 20.55 K, f26_afterirrstep2_20K_pulse_90ms_5
#datetime                        t_s     iHTS_A                vHTS_V                tHTS_K  tTAR_K
0202-11-11_08:30:18.690000      2732.80        1.72189900e+00       -6.11841950e-09  20.5469  19.1851
0202-11-11_08:30:19.150000      2733.26        2.13154000e+00       -5.31423950e-09  20.5469  19.1851
0202-11-11_08:30:19.550000      2733.66        2.31613000e+00       -1.47968695e-08  20.5235  19.4556
0202-11-11_08:30:19.945000      2734.06        2.71146200e+00       -1.07063195e-08  20.5235  19.4556
0202-11-11_08:30:20.344000      2734.45        2.90929200e+00        3.87730500e-10  20.5658  19.1117
0202-11-11_08:30:20.742000      2734.85        3.29876900e+00        2.01790500e-10  20.5658  19.1117
0202-11-11_08:30:21.152000      2735.26        3.71064800e+00       -6.80170950e-09  20.5658  19.1117
0202-11-11_08:30:21.547000      2735.66        3.89472100e+00       -5.87203950e-09  20.5359  19.4131
0202-11-11_08:30:21.950000      2736.06        4.30428300e+00       -2.64918950e-09  20.5359  19.4131
0202-11-11_08:30:22.350000      2736.46        4.48516100e+00       -1.33093995e-08  20.5422  19.2833
0202-11-11_08:30:22.758000      2736.87        4.87538800e+00       -1.26896195e-08  20.5422  19.2833
0202-11-11_08:30:23.152000      2737.26        5.08178600e+00       -8.35115950e-09  20.5422  19.2833
0202-11-11_08:30:23.547000      2737.66        5.47041800e+00        5.40794050e-09  20.5332  19.1855
0202-11-11_08:30:23.945000      2738.06        5.67540300e+00       -1.18838995e-08  20.5332  19.1855
0202-11-11_08:30:24.367000      2738.48        6.06778400e+00       -3.14467950e-09  20.5384  19.4613
0202-11-11_08:30:24.766000      2738.88        6.27178700e+00       -4.77359500e-10  20.5384  19.4613
0202-11-11_08:30:25.184000      2739.29        6.65977200e+00       -6.67450950e-09  20.5384  19.4613
0202-11-11_08:30:25.582000      2739.69        6.86772700e+00       -8.71978950e-09  20.5573  19.1243
0202-11-11_08:30:25.984000      2740.09        7.25404700e+00        1.44461050e-09  20.5573  19.1243
0202-11-11_08:30:26.390000      2740.50        7.45879400e+00       -1.18806595e-08  20.5506  19.4177
0202-11-11_08:30:26.793000      2740.90        7.84977100e+00       -1.71626950e-09  20.5506  19.4177
0202-11-11_08:30:27.195000      2741.31        8.05317000e+00       -3.88549950e-09  20.5506  19.4177
0202-11-11_08:30:27.600000      2741.71        8.44532300e+00        5.65911050e-09  20.5607  19.2846
0202-11-11_08:30:28.004000      2742.11        8.64809300e+00       -8.96769950e-09  20.5607  19.2846
0202-11-11_08:30:28.406000      2742.52        9.04025000e+00       -6.79846950e-09  20.5168  19.4273
0202-11-11_08:30:28.800000      2742.91        9.22282700e+00        4.79142050e-09  20.5168  19.4273
0202-11-11_08:30:29.195000      2743.31        9.63317000e+00        1.27246005e-08  20.5168  19.4273
0202-11-11_08:30:29.598000      2743.71        9.81823000e+00       -1.28241950e-09  20.5644  19.2578
0202-11-11_08:30:30             2744.11        1.02298000e+01       -2.02615950e-09  20.5644  19.2578
0202-11-11_08:30:30.406000      2744.51        1.04117400e+01        5.14850500e-10  20.5573  19.1257
0202-11-11_08:30:30.797000      2744.91        1.08008400e+01        1.36539905e-08  20.5573  19.1257
0202-11-11_08:30:31.200000      2745.31        1.10038700e+01       -6.61281950e-09  20.5573  19.1257
0202-11-11_08:30:31.590000      2745.70        1.13937700e+01       -2.21237950e-09  20.5077  19.4142
0202-11-11_08:30:31.996000      2746.10        1.15988200e+01        2.37399050e-09  20.5077  19.4142
0202-11-11_08:30:32.400000      2746.51        1.19890300e+01        1.71867305e-08  20.5448  19.2781
0202-11-11_08:30:32.800000      2746.91        1.23993900e+01        2.19590405e-08  20.5448  19.2781
0202-11-11_08:30:33.207000      2747.32        1.25863800e+01        9.74937050e-09  20.5448  19.2781
0202-11-11_08:30:33.610000      2747.72        1.29715800e+01        1.78684905e-08  20.5197  19.1934
0202-11-11_08:30:34.023000      2748.13        1.31753800e+01        1.95419005e-08  20.5197  19.1934
0202-11-11_08:30:34.453000      2748.56        1.35647900e+01        3.19994805e-08  20.5197  19.4555
0202-11-11_08:30:34.867000      2748.98        1.37671600e+01        5.56130905e-08  20.5197  19.4555
0202-11-11_08:30:35.305000      2749.42        1.41608200e+01        1.09905821e-07  20.5476  19.1195
0202-11-11_08:30:35.723000      2749.83        1.43732400e+01        1.55459651e-07  20.5476  19.1195
0202-11-11_08:30:36.133000      2750.24        1.47616800e+01        2.59582681e-07  20.5476  19.1195
0202-11-11_08:30:36.566000      2750.68        1.49673200e+01        4.67210710e-07  20.5389  19.4214
0202-11-11_08:30:36.980000      2751.09        1.53543700e+01        7.74126370e-07  20.5389  19.4214
0202-11-11_08:30:37.418000      2751.53        1.55578600e+01        1.25358848e-06  20.5529  19.2692
0202-11-11_08:30:37.836000      2751.94        1.59451000e+01        2.58221169e-06  20.5529  19.2692
0202-11-11_08:30:38.266000      2752.37        1.61511400e+01        3.14887689e-06  20.5529  19.2692
0202-11-11_08:30:38.730000      2752.84        1.65453500e+01        6.04957302e-06  20.5450  19.1915
0202-11-11_08:30:39.150000      2753.26        1.67495800e+01        8.48667334e-06  20.5450  19.1915
0202-11-11_08:30:39.566000      2753.68        1.71408900e+01        1.55815470e-05  20.5492  19.2396
0202-11-11_08:30:40.020000      2754.13        1.73242100e+01        2.09073195e-05  20.5492  19.2396

File: chapter 5/cold_vs_warm/300K/ffj26/Ic/pulses/Ic_2023-11-11_08-31-05059650_f26_afterirrstep2_20K_pulse_90ms_5.txt
# Ic = 14.50 A, n = 26.08 , Tavg = 20.56 K, f26_afterirrstep2_20K_pulse_90ms_5
#datetime                        t_s     iHTS_A                vHTS_V                tHTS_K  tTAR_K
0202-11-11_08:30:43.363000      2757.47        1.71418100e+00       -5.24592100e-09  20.5517  19.2009
0202-11-11_08:30:43.770000      2757.88        2.12522400e+00        3.24506900e-09  20.5517  19.2009
0202-11-11_08:30:44.190000      2758.30        2.30867800e+00       -6.67142100e-09  20.5517  19.2009
0202-11-11_08:30:44.590000      2758.70        2.69357900e+00        2.93517900e-09  20.5420  19.4587
0202-11-11_08:30:44.996000      2759.11        2.89706400e+00       -3.07669100e-09  20.5420  19.4587
0202-11-11_08:30:45.395000      2759.51        3.28912500e+00        3.30704900e-09  20.5579  19.1283
0202-11-11_08:30:45.790000      2759.90        3.70071700e+00       -2.70482100e-09  20.5579  19.1283
0202-11-11_08:30:46.200000      2760.31        3.88490000e+00       -7.29120100e-09  20.5579  19.1283
0202-11-11_08:30:46.600000      2760.71        4.29436700e+00       -9.02659100e-09  20.5494  19.4319
0202-11-11_08:30:46.992000      2761.10        4.47877000e+00       -2.03066010e-08  20.5494  19.4319
0202-11-11_08:30:47.395000      2761.50        4.86664100e+00       -1.08859310e-08  20.5478  19.2769
0202-11-11_08:30:47.790000      2761.90        5.07133900e+00       -1.95008810e-08  20.5478  19.2769
0202-11-11_08:30:48.200000      2762.31        5.46001500e+00       -8.09775100e-09  20.5478  19.2769
0202-11-11_08:30:48.600000      2762.71        5.66548100e+00       -2.06798510e-08  20.5500  19.2010
0202-11-11_08:30:48.996000      2763.11        6.05201300e+00       -8.78006100e-09  20.5500  19.2010
0202-11-11_08:30:49.390000      2763.50        6.26180600e+00       -1.39862210e-08  20.5350  19.4580
0202-11-11_08:30:49.785000      2763.90        6.65296100e+00       -4.50358100e-09  20.5350  19.4580
0202-11-11_08:30:50.203000      2764.31        6.85691200e+00       -2.87989710e-08  20.5350  19.4580
0202-11-11_08:30:50.598000      2764.71        7.24679300e+00       -1.33664410e-08  20.5514  19.1288
0202-11-11_08:30:50.992000      2765.10        7.45387700e+00       -2.03079810e-08  20.5514  19.1288
0202-11-11_08:30:51.400000      2765.51        7.84272800e+00       -1.28706110e-08  20.5402  19.4342
0202-11-11_08:30:51.800000      2765.91        8.04609800e+00       -2.03699610e-08  20.5402  19.4342
0202-11-11_08:30:52.215000      2766.32        8.43150600e+00       -1.59075410e-08  20.5402  19.4342
0202-11-11_08:30:52.605000      2766.72        8.64349700e+00       -4.67726010e-08  20.5427  19.2690
0202-11-11_08:30:53             2767.11        9.02975500e+00       -4.37976610e-08  20.5427  19.2690
0202-11-11_08:30:53.400000      2767.51        9.21379500e+00       -2.68776510e-08  20.5366  19.2099
0202-11-11_08:30:53.800000      2767.91        9.62261600e+00       -1.67130310e-08  20.5366  19.2099
0202-11-11_08:30:54.207000      2768.32        9.81140500e+00       -3.53668510e-08  20.5366  19.2099
0202-11-11_08:30:54.598000      2768.71        1.02223500e+01       -3.07180510e-08  20.5401  19.4585
0202-11-11_08:30:54.992000      2769.10        1.04033400e+01       -3.65439910e-08  20.5401  19.4585
0202-11-11_08:30:55.395000      2769.50        1.07907600e+01       -3.05940910e-08  20.5560  19.1300
0202-11-11_08:30:55.797000      2769.91        1.09956600e+01       -3.52424510e-08  20.5560  19.1300
0202-11-11_08:30:56.200000      2770.31        1.13846700e+01       -3.52424510e-08  20.5560  19.1300
0202-11-11_08:30:56.600000      2770.71        1.15919400e+01       -3.98908010e-08  20.5573  19.4347
0202-11-11_08:30:57.004000      2771.12        1.19792200e+01       -2.16692510e-08  20.5573  19.4347
0202-11-11_08:30:57.410000      2771.52        1.23905100e+01       -2.55118910e-08  20.5485  19.1396
0202-11-11_08:30:57.812000      2771.92        1.25769100e+01       -2.73092510e-08  20.5485  19.1396
0202-11-11_08:30:58.215000      2772.33        1.29666700e+01       -6.67055100e-09  20.5560  19.2042
0202-11-11_08:30:58.625000      2772.74        1.31716100e+01       -1.58834100e-09  20.5560  19.2042
0202-11-11_08:30:59.023000      2773.13        1.35623000e+01        6.90265900e-09  20.5560  19.2042
0202-11-11_08:30:59.434000      2773.54        1.37671000e+01        1.96701390e-08  20.5316  19.4595
0202-11-11_08:30:59.880000      2773.99        1.41581100e+01        8.41268890e-08  20.5316  19.4595
0202-11-11_08:31:00.330000      2774.44        1.43644000e+01        1.41517879e-07  20.5345  19.1277
0202-11-11_08:31:00.770000      2774.88        1.47563700e+01        2.88715789e-07  20.5345  19.1277
0202-11-11_08:31:01.207000      2775.32        1.49608900e+01        4.52771739e-07  20.5345  19.1277
0202-11-11_08:31:01.645000      2775.76        1.53486800e+01        8.10385199e-07  20.5315  19.4394
0202-11-11_08:31:02.060000      2776.17        1.55532900e+01        1.22979079e-06  20.5315  19.4394
0202-11-11_08:31:02.500000      2776.61        1.59460100e+01        2.52017418e-06  20.5478  19.2657
0202-11-11_08:31:02.960000      2777.07        1.61513900e+01        3.16456015e-06  20.5478  19.2657
0202-11-11_08:31:03.375000      2777.48        1.65400600e+01        6.05868801e-06  20.5457  19.2153
0202-11-11_08:31:03.840000      2777.95        1.67439400e+01        8.80629970e-06  20.5457  19.2153
0202-11-11_08:31:04.242000      2778.35        1.71355200e+01        1.55394108e-05  20.5457  19.2153
0202-11-11_08:31:04.645000      2778.76        1.73183600e+01        2.09231973e-05  20.5572  19.4545

File: chapter 5/cold_vs_warm/300K/ffj26/Ic/pulses/Ic_2023-11-11_08-33-53897611_f26_afterirrstep2_20K_pulse_95ms_0.txt
# Ic = 14.76 A, n = 27.18 , Tavg = 20.60 K, f26_afterirrstep2_20K_pulse_95ms_0
#datetime                        t_s     iHTS_A                vHTS_V                tHTS_K  tTAR_K
0202-11-11_08:33:31.707000      2925.82        1.72838600e+00       -2.35285555e-08  20.5495  19.4536
0202-11-11_08:33:32.156000      2926.27        2.13677900e+00        1.26262450e-09  20.5495  19.4536
0202-11-11_08:33:32.550000      2926.66        2.31831200e+00       -1.39219755e-08  20.5279  19.2151
0202-11-11_08:33:32.945000      2927.06        2.70970800e+00       -1.41698855e-08  20.5279  19.2151
0202-11-11_08:33:33.360000      2927.47        2.91798000e+00       -2.71852555e-08  20.5602  19.2537
0202-11-11_08:33:33.760000      2927.87        3.30648200e+00       -1.32402155e-08  20.5602  19.2537
0202-11-11_08:33:34.184000      2928.29        3.71483400e+00       -7.53824550e-09  20.5602  19.2537
0202-11-11_08:33:34.580000      2928.69        3.89950700e+00       -9.76883550e-09  20.5437  19.4358
0202-11-11_08:33:34.984000      2929.09        4.30612400e+00       -8.15680550e-09  20.5437  19.4358
0202-11-11_08:33:35.387000      2929.50        4.49323300e+00       -9.45833550e-09  20.5641  19.1326
0202-11-11_08:33:35.780000      2929.89        4.88380100e+00       -4.09555500e-10  20.5641  19.1326
0202-11-11_08:33:36.188000      2930.30        5.08620600e+00       -6.85526550e-09  20.5641  19.1326
0202-11-11_08:33:36.582000      2930.69        5.47495200e+00        3.12319450e-09  20.5101  19.4543
0202-11-11_08:33:36.977000      2931.09        5.67447900e+00       -8.83855550e-09  20.5101  19.4543
0202-11-11_08:33:37.383000      2931.49        6.06815200e+00       -6.66933550e-09  20.5477  19.2133
0202-11-11_08:33:37.780000      2931.89        6.27362300e+00       -3.94229550e-09  20.5477  19.2133
0202-11-11_08:33:38.200000      2932.31        6.66215700e+00        8.39132450e-09  20.5477  19.2133
0202-11-11_08:33:38.598000      2932.71        6.86842600e+00        3.61901450e-09  20.5431  19.2603
0202-11-11_08:33:38.996000      2933.11        7.25745600e+00        5.66428450e-09  20.5431  19.2603
0202-11-11_08:33:39.390000      2933.50        7.46262200e+00       -4.50010550e-09  20.5389  19.4232
0202-11-11_08:33:39.780000      2933.89        7.85254100e+00        1.27917545e-08  20.5389  19.4232
0202-11-11_08:33:40.180000      2934.29        8.05607500e+00        7.33769450e-09  20.5389  19.4232
0202-11-11_08:33:40.580000      2934.69        8.44351000e+00        7.21396450e-09  20.5410  19.1239
0202-11-11_08:33:40.977000      2935.09        8.65172000e+00        1.95476745e-08  20.5410  19.1239
0202-11-11_08:33:41.383000      2935.49        9.04433900e+00        1.96716345e-08  20.5309  19.4504
0202-11-11_08:33:41.785000      2935.90        9.22501600e+00        2.58074545e-08  20.5309  19.4504
0202-11-11_08:33:42.200000      2936.31        9.63288500e+00        2.80386645e-08  20.5309  19.4504
0202-11-11_08:33:42.600000      2936.71        9.81917800e+00        7.58592450e-09  20.5424  19.2057
0202-11-11_08:33:43.004000      2937.11        1.02285400e+01        9.69317450e-09  20.5424  19.2057
0202-11-11_08:33:43.406000      2937.52        1.04129500e+01        2.16549245e-08  20.5247  19.2620
0202-11-11_08:33:43.797000      2937.91        1.08031800e+01        1.75024045e-08  20.5247  19.2620
0202-11-11_08:33:44.203000      2938.31        1.10083100e+01        1.69801450e-09  20.5247  19.2620
0202-11-11_08:33:44.598000      2938.71        1.13970600e+01        1.75643845e-08  20.5286  19.4300
0202-11-11_08:33:44.992000      2939.10        1.16005800e+01        1.59529545e-08  20.5286  19.4300
0202-11-11_08:33:45.390000      2939.50        1.19908200e+01        1.81221845e-08  20.5508  19.1280
0202-11-11_08:33:45.793000      2939.90        1.24024500e+01        1.73784445e-08  20.5508  19.1280
0202-11-11_08:33:46.200000      2940.31        1.25839900e+01        2.67372745e-08  20.5508  19.1280
0202-11-11_08:33:46.600000      2940.71        1.29751600e+01        2.97747145e-08  20.5245  19.4556
0202-11-11_08:33:47             2941.11        1.31804200e+01        3.33695145e-08  20.5245  19.4556
0202-11-11_08:33:47.450000      2941.56        1.35746600e+01        5.07853345e-08  20.5573  19.2154
0202-11-11_08:33:47.870000      2941.98        1.37768000e+01        5.19629145e-08  20.5573  19.2154
0202-11-11_08:33:48.300000      2942.41        1.41647700e+01        9.52855445e-08  20.5387  19.2642
0202-11-11_08:33:48.707000      2942.82        1.43697100e+01        1.39289934e-07  20.5387  19.2642
0202-11-11_08:33:49.137000      2943.25        1.47603400e+01        2.37339154e-07  20.5387  19.2642
0202-11-11_08:33:49.543000      2943.65        1.49650100e+01        3.47102205e-07  20.5515  19.4337
0202-11-11_08:33:50.020000      2944.13        1.53547000e+01        5.90861735e-07  20.5515  19.4337
0202-11-11_08:33:50.473000      2944.58        1.55642200e+01        9.11597945e-07  20.5556  19.1353
0202-11-11_08:33:50.906000      2945.02        1.59459500e+01        1.56571387e-06  20.5556  19.1353
0202-11-11_08:33:51.344000      2945.45        1.61570200e+01        2.39361615e-06  20.5320  19.4556
0202-11-11_08:33:51.773000      2945.88        1.65419600e+01        4.57468435e-06  20.5320  19.4556
0202-11-11_08:33:52.195000      2946.31        1.67493900e+01        6.46774257e-06  20.5320  19.4556
0202-11-11_08:33:52.640000      2946.75        1.71374700e+01        1.15176541e-05  20.5684  19.2150
0202-11-11_08:33:53.055000      2947.17        1.73189700e+01        1.52377619e-05  20.5684  19.2150
0202-11-11_08:33:53.470000      2947.58        1.77315400e+01        2.87357106e-05  20.6032  19.2658

File: chapter 5/cold_vs_warm/300K/ffj26/Ic/pulses/Ic_2023-11-11_08-34-19336168_f26_afterirrstep2_20K_pulse_95ms_0.txt
# Ic = 14.75 A, n = 27.01 , Tavg = 20.60 K, f26_afterirrstep2_20K_pulse_95ms_0
#datetime                        t_s     iHTS_A                vHTS_V                tHTS_K  tTAR_K
0202-11-11_08:33:56.945000      2951.05        1.71262000e+00       -8.47065750e-09  20.5880  19.4514
0202-11-11_08:33:57.355000      2951.47        2.12227400e+00        2.93330250e-09  20.5743  19.2050
0202-11-11_08:33:57.760000      2951.87        2.30719800e+00       -2.06803375e-08  20.5743  19.2050
0202-11-11_08:33:58.184000      2952.29        2.69614600e+00       -9.89677750e-09  20.5743  19.2050
0202-11-11_08:33:58.580000      2952.69        2.90015000e+00       -2.57632975e-08  20.5720  19.2613
0202-11-11_08:33:58.980000      2953.09        3.28848500e+00       -2.42758275e-08  20.5720  19.2613
0202-11-11_08:33:59.387000      2953.50        3.70061500e+00       -1.87597875e-08  20.5650  19.4275
0202-11-11_08:33:59.777000      2953.89        3.88542700e+00       -2.43378075e-08  20.5650  19.4275
0202-11-11_08:34:00.184000      2954.29        4.29558100e+00       -2.08050575e-08  20.5650  19.4275
0202-11-11_08:34:00.580000      2954.69        4.48062400e+00       -1.15703375e-08  20.5591  19.1274
0202-11-11_08:34:00.970000      2955.08        4.86831400e+00       -1.41114275e-08  20.5591  19.1274
0202-11-11_08:34:01.383000      2955.49        5.07168100e+00       -1.86358275e-08  20.5440  19.4649
0202-11-11_08:34:01.780000      2955.89        5.46118900e+00       -1.38635175e-08  20.5440  19.4649
0202-11-11_08:34:02.200000      2956.31        5.66705700e+00       -1.88837375e-08  20.5440  19.4649
0202-11-11_08:34:02.598000      2956.71        6.05558800e+00       -1.76441775e-08  20.5344  19.2156
0202-11-11_08:34:02.996000      2957.11        6.26097400e+00       -3.14032975e-08  20.5344  19.2156
0202-11-11_08:34:03.402000      2957.51        6.65077400e+00       -2.71887975e-08  20.5670  19.2689
0202-11-11_08:34:03.805000      2957.92        6.85696900e+00       -1.05166075e-08  20.5670  19.2689
0202-11-11_08:34:04.203000      2958.31        7.24696700e+00       -5.12429750e-09  20.5449  19.4381
0202-11-11_08:34:04.594000      2958.70        7.45260100e+00       -1.25616575e-08  20.5449  19.4381
0202-11-11_08:34:04.992000      2959.10        7.84712700e+00       -6.54979750e-09  20.5449  19.4381
0202-11-11_08:34:05.400000      2959.51        8.04932100e+00       -2.39036375e-08  20.5775  19.1438
0202-11-11_08:34:05.800000      2959.91        8.44012800e+00       -5.24825750e-09  20.5775  19.1438
0202-11-11_08:34:06.207000      2960.32        8.64399700e+00       -7.85132750e-09  20.5458  19.4646
0202-11-11_08:34:06.613000      2960.72        9.03423500e+00       -1.64042975e-08  20.5458  19.4646
0202-11-11_08:34:07.016000      2961.13        9.21469500e+00       -7.10759750e-09  20.5458  19.4646
0202-11-11_08:34:07.418000      2961.53        9.62596100e+00       -1.24996875e-08  20.5458  19.2170
0202-11-11_08:34:07.812000      2961.92        9.81442800e+00       -2.53291375e-08  20.5458  19.2170
0202-11-11_08:34:08.215000      2962.32        1.02213900e+01       -1.76438575e-08  20.5575  19.2719
0202-11-11_08:34:08.605000      2962.72        1.04081200e+01       -3.27045175e-08  20.5575  19.2719
0202-11-11_08:34:09.008000      2963.12        1.07958100e+01       -2.48952875e-08  20.5575  19.2719
0202-11-11_08:34:09.418000      2963.53        1.10009500e+01       -2.92957275e-08  20.5385  19.4292
0202-11-11_08:34:09.812000      2963.92        1.13904100e+01       -2.31591975e-08  20.5385  19.4292
0202-11-11_08:34:10.207000      2964.32        1.15983000e+01       -1.77663975e-08  20.5565  19.1439
0202-11-11_08:34:10.598000      2964.71        1.19843800e+01       -1.56591375e-08  20.5565  19.1439
0202-11-11_08:34:11.008000      2965.12        1.23954000e+01       -1.82622175e-08  20.5565  19.1439
0202-11-11_08:34:11.410000      2965.52        1.25803300e+01       -1.08248475e-08  20.5382  19.4634
0202-11-11_08:34:11.810000      2965.92        1.29698300e+01        4.85560250e-09  20.5382  19.4634
0202-11-11_08:34:12.220000      2966.33        1.31742800e+01       -5.86660750e-09  20.5382  19.4634
0202-11-11_08:34:12.664000      2966.77        1.35650300e+01        1.53298925e-08  20.5355  19.2086
0202-11-11_08:34:13.080000      2967.19        1.37665500e+01        1.24789025e-08  20.5355  19.2086
0202-11-11_08:34:13.543000      2967.65        1.41629700e+01        3.76419925e-08  20.5357  19.2760
0202-11-11_08:34:13.996000      2968.11        1.43682800e+01        7.44569625e-08  20.5357  19.2760
0202-11-11_08:34:14.460000      2968.57        1.47580800e+01        1.90665833e-07  20.5549  19.4302
0202-11-11_08:34:14.918000      2969.03        1.49630900e+01        3.08424153e-07  20.5549  19.4302
0202-11-11_08:34:15.344000      2969.45        1.53496500e+01        5.65881033e-07  20.5724  19.1382
0202-11-11_08:34:15.750000      2969.86        1.55565400e+01        8.35917473e-07  20.5724  19.1382
0202-11-11_08:34:16.184000      2970.29        1.59465500e+01        1.54351917e-06  20.5724  19.1382
0202-11-11_08:34:16.637000      2970.75        1.61506500e+01        2.30962934e-06  20.5687  19.4609
0202-11-11_08:34:17.060000      2971.17        1.65415200e+01        4.47941746e-06  20.5687  19.4609
0202-11-11_08:34:17.520000      2971.63        1.67451400e+01        6.47002714e-06  20.5801  19.2084
0202-11-11_08:34:17.934000      2972.04        1.71342100e+01        1.14588848e-05  20.5801  19.2084
0202-11-11_08:34:18.370000      2972.48        1.73208600e+01        1.53995085e-05  20.5957  19.2822
0202-11-11_08:34:18.793000      2972.90        1.77288100e+01        2.87780803e-05  20.5957  19.2822
