Repository: shortlab/2025-devitre-PhD

# 2025-devitre-PhD
Data repository for Alexis Devitre's PhD thesis

File: chapter 5/cold_vs_warm/300K/ffj26/Ic/pulses/Ic_2023-11-11_08-54-29544865_f26_afterirrstep2_20K_pulse_100ms_1.txt
# Ic = 15.15 A, n = 27.08 , Tavg = 20.61 K, f26_afterirrstep2_20K_pulse_100ms_1
#datetime                        t_s     iHTS_A                vHTS_V                tHTS_K  tTAR_K
0202-11-11_08:54:06.620000      4160.73        1.74694300e+00       -8.68975150e-09  20.5828  19.4272
0202-11-11_08:54:07.027000      4161.14        2.15293400e+00        1.41265850e-09  20.5828  19.4272
0202-11-11_08:54:07.438000      4161.55        2.34076400e+00       -2.80184150e-09  20.5822  19.2893
0202-11-11_08:54:07.844000      4161.95        2.72810100e+00       -6.64447150e-09  20.5822  19.2893
0202-11-11_08:54:08.246000      4162.36        2.93229500e+00        4.44957850e-09  20.5798  19.2053
0202-11-11_08:54:08.640000      4162.75        3.32343100e+00        5.44122850e-09  20.5798  19.2053
0202-11-11_08:54:09.030000      4163.14        3.73424700e+00       -9.99128150e-09  20.5798  19.2053
0202-11-11_08:54:09.426000      4163.53        3.91785900e+00       -7.14030150e-09  20.5682  19.2509
0202-11-11_08:54:09.824000      4163.93        4.32914000e+00       -2.13332515e-08  20.5682  19.2509
0202-11-11_08:54:10.230000      4164.34        4.51469200e+00       -2.90805015e-08  20.5875  19.1486
0202-11-11_08:54:10.637000      4164.75        4.90376400e+00       -2.73986150e-09  20.5875  19.1486
0202-11-11_08:54:11.027000      4165.14        5.10698400e+00       -1.25323815e-08  20.5875  19.1486
0202-11-11_08:54:11.420000      4165.53        5.49640600e+00        1.73098500e-10  20.5521  19.4026
0202-11-11_08:54:11.816000      4165.93        5.69570300e+00       -9.37150150e-09  20.5521  19.4026
0202-11-11_08:54:12.230000      4166.34        6.08803000e+00        3.21006850e-09  20.5873  19.3190
0202-11-11_08:54:12.633000      4166.74        6.29255500e+00       -6.76833150e-09  20.5873  19.3190
0202-11-11_08:54:13.035000      4167.15        6.68265500e+00       -3.85537150e-09  20.5873  19.3190
0202-11-11_08:54:13.430000      4167.54        6.88772800e+00       -1.12927215e-08  20.5754  19.1857
0202-11-11_08:54:13.820000      4167.93        7.27889300e+00       -8.19383150e-09  20.5754  19.1857
0202-11-11_08:54:14.223000      4168.33        7.47945100e+00       -1.60650315e-08  20.5660  19.4892
0202-11-11_08:54:14.625000      4168.74        7.87098000e+00        9.78908500e-10  20.5660  19.4892
0202-11-11_08:54:15.023000      4169.13        8.07601600e+00        1.72264850e-09  20.5660  19.4892
0202-11-11_08:54:15.426000      4169.53        8.46647300e+00        7.30998500e-10  20.5775  19.1217
0202-11-11_08:54:15.830000      4169.94        8.67086500e+00       -5.34284150e-09  20.5775  19.1217
0202-11-11_08:54:16.230000      4170.34        9.06040400e+00        1.50479085e-08  20.5570  19.4390
0202-11-11_08:54:16.625000      4170.73        9.24264700e+00        2.08118685e-08  20.5570  19.4390
0202-11-11_08:54:17.016000      4171.13        9.65178900e+00        1.72791185e-08  20.5570  19.4390
0202-11-11_08:54:17.414000      4171.53        9.84047100e+00        1.78462850e-09  20.5973  19.2764
0202-11-11_08:54:17.820000      4171.93        1.02528100e+01       -4.53712150e-09  20.5973  19.2764
0202-11-11_08:54:18.223000      4172.33        1.04363500e+01        1.67835385e-08  20.5708  19.2138
0202-11-11_08:54:18.630000      4172.74        1.08231000e+01        3.18442885e-08  20.5708  19.2138
0202-11-11_08:54:19.020000      4173.13        1.10322600e+01        1.49862785e-08  20.5708  19.2138
0202-11-11_08:54:19.414000      4173.52        1.14170700e+01        2.28574785e-08  20.5708  19.4531
0202-11-11_08:54:19.810000      4173.92        1.16231000e+01        7.11506850e-09  20.5708  19.4531
0202-11-11_08:54:20.215000      4174.33        1.20119800e+01        1.14535285e-08  20.5708  19.4531
0202-11-11_08:54:20.617000      4174.73        1.24255400e+01        1.73414385e-08  20.5824  19.1489
0202-11-11_08:54:21.020000      4175.13        1.26108400e+01        1.85190185e-08  20.5824  19.1489
0202-11-11_08:54:21.426000      4175.54        1.29976500e+01        1.52341885e-08  20.5728  19.4201
0202-11-11_08:54:21.830000      4175.94        1.32061400e+01        1.98205585e-08  20.5728  19.4201
0202-11-11_08:54:22.223000      4176.33        1.35945100e+01        3.82899985e-08  20.5822  19.2907
0202-11-11_08:54:22.617000      4176.73        1.38023700e+01        4.68429585e-08  20.5822  19.2907
0202-11-11_08:54:23.020000      4177.13        1.41922600e+01        6.09119585e-08  20.5822  19.2907
0202-11-11_08:54:23.420000      4177.53        1.43951200e+01        7.10143685e-08  20.5556  19.1943
0202-11-11_08:54:23.824000      4177.94        1.47858200e+01        1.15390348e-07  20.5556  19.1943
0202-11-11_08:54:24.266000      4178.38        1.49892300e+01        1.81147928e-07  20.5556  19.1943
0202-11-11_08:54:24.723000      4178.83        1.53777500e+01        3.42228628e-07  20.5701  19.2291
0202-11-11_08:54:25.140000      4179.25        1.55857400e+01        4.82670668e-07  20.5701  19.2291
0202-11-11_08:54:25.590000      4179.70        1.59758600e+01        8.04522168e-07  20.5588  19.2515
0202-11-11_08:54:26.016000      4180.13        1.61833700e+01        1.24258234e-06  20.5588  19.2515
0202-11-11_08:54:26.440000      4180.55        1.65702100e+01        2.58948720e-06  20.5700  19.4448
0202-11-11_08:54:26.906000      4181.02        1.67751200e+01        3.10024750e-06  20.5700  19.4448
0202-11-11_08:54:27.332000      4181.44        1.71609900e+01        5.76969985e-06  20.5826  19.1322
0202-11-11_08:54:27.750000      4181.86        1.73469000e+01        8.08302688e-06  20.5826  19.1322
0202-11-11_08:54:28.180000      4182.29        1.77542900e+01        1.41949204e-05  20.5826  19.1322
0202-11-11_08:54:28.605000      4182.71        1.79416700e+01        1.91659857e-05  20.6133  19.2291
0202-11-11_08:54:29.082000      4183.19        1.83522500e+01        3.61159620e-05  20.6133  19.2291

File: chapter 5/cold_vs_warm/300K/ffj26/Ic/pulses/Ic_2023-11-11_08-54-55761943_f26_afterirrstep2_20K_pulse_100ms_1.txt
# Ic = 15.18 A, n = 27.53 , Tavg = 20.59 K, f26_afterirrstep2_20K_pulse_100ms_1
#datetime                        t_s     iHTS_A                vHTS_V                tHTS_K  tTAR_K
0202-11-11_08:54:32.613000      4186.72        1.73892000e+00       -2.90023450e-09  20.6127  19.2756
0202-11-11_08:54:33.020000      4187.13        2.14926800e+00       -3.64396450e-09  20.6127  19.2756
0202-11-11_08:54:33.426000      4187.54        2.33502800e+00       -1.25068245e-08  20.5667  19.2050
0202-11-11_08:54:33.830000      4187.94        2.72174400e+00       -1.01516545e-08  20.5667  19.2050
0202-11-11_08:54:34.223000      4188.33        2.92447900e+00       -2.35389145e-08  20.5785  19.4727
0202-11-11_08:54:34.617000      4188.73        3.31642600e+00       -1.46760545e-08  20.5785  19.4727
0202-11-11_08:54:35.020000      4189.13        3.72694900e+00       -1.37463845e-08  20.5785  19.4727
0202-11-11_08:54:35.420000      4189.53        3.90975700e+00       -2.73193445e-08  20.5838  19.1195
0202-11-11_08:54:35.824000      4189.94        4.32315000e+00       -1.89506645e-08  20.5838  19.1195
0202-11-11_08:54:36.223000      4190.33        4.50693700e+00       -1.72767845e-08  20.5694  19.4572
0202-11-11_08:54:36.613000      4190.72        4.89438400e+00       -3.51764450e-09  20.5694  19.4572
0202-11-11_08:54:37.008000      4191.12        5.09964100e+00       -2.35365745e-08  20.5694  19.4572
0202-11-11_08:54:37.414000      4191.52        5.48984900e+00       -2.55198645e-08  20.5723  19.2429
0202-11-11_08:54:37.816000      4191.93        5.69369000e+00       -2.21110745e-08  20.5723  19.2429
0202-11-11_08:54:38.220000      4192.33        6.08461200e+00       -1.38060145e-08  20.5880  19.2420
0202-11-11_08:54:38.620000      4192.73        6.28977000e+00       -2.35985445e-08  20.5880  19.2420
0202-11-11_08:54:39.023000      4193.13        6.67974600e+00       -2.07475545e-08  20.5880  19.2420
0202-11-11_08:54:39.426000      4193.54        6.88549600e+00       -2.76891045e-08  20.5629  19.4405
0202-11-11_08:54:39.820000      4193.93        7.27597900e+00       -1.96939245e-08  20.5629  19.4405
0202-11-11_08:54:40.220000      4194.33        7.47954000e+00       -1.77106345e-08  20.6013  19.1437
0202-11-11_08:54:40.613000      4194.72        7.86890900e+00       -2.72552545e-08  20.6013  19.1437
0202-11-11_08:54:41.016000      4195.13        8.07400800e+00       -2.61396545e-08  20.6013  19.1437
0202-11-11_08:54:41.418000      4195.53        8.46601700e+00       -2.66352645e-08  20.5712  19.4323
0202-11-11_08:54:41.812000      4195.92        8.67140200e+00       -2.44035645e-08  20.5712  19.4323
0202-11-11_08:54:42.210000      4196.32        9.06041000e+00       -6.86376450e-09  20.5742  19.2681
0202-11-11_08:54:42.600000      4196.71        9.24368900e+00       -1.72760845e-08  20.5742  19.2681
0202-11-11_08:54:43.008000      4197.12        9.65406600e+00       -2.71123450e-09  20.5742  19.2681
0202-11-11_08:54:43.410000      4197.52        9.83878300e+00       -7.42157450e-09  20.5729  19.2107
0202-11-11_08:54:43.816000      4197.93        1.02466400e+01        1.01802055e-08  20.5729  19.2107
0202-11-11_08:54:44.220000      4198.33        1.04337800e+01        8.44482550e-09  20.5571  19.4633
0202-11-11_08:54:44.625000      4198.73        1.08267800e+01        7.08130550e-09  20.5571  19.4633
0202-11-11_08:54:45.027000      4199.14        1.10281200e+01       -8.22728450e-09  20.5571  19.4633
0202-11-11_08:54:45.420000      4199.53        1.14174300e+01        6.77141550e-09  20.5763  19.1117
0202-11-11_08:54:45.812000      4199.92        1.16239300e+01        2.63715500e-10  20.5763  19.1117
0202-11-11_08:54:46.215000      4200.33        1.20146000e+01        2.63715500e-10  20.5417  19.4547
0202-11-11_08:54:46.617000      4200.73        1.24252200e+01        2.12305550e-09  20.5417  19.4547
0202-11-11_08:54:47.020000      4201.13        1.26102400e+01        1.04900955e-08  20.5417  19.4547
0202-11-11_08:54:47.414000      4201.52        1.29976700e+01       -2.09159450e-09  20.5542  19.2353
0202-11-11_08:54:47.805000      4201.92        1.32045800e+01       -1.96777450e-09  20.5542  19.2353
0202-11-11_08:54:48.203000      4202.32        1.35918800e+01       -1.59590450e-09  20.5670  19.2463
0202-11-11_08:54:48.610000      4202.72        1.38006100e+01       -5.25261450e-09  20.5670  19.2463
0202-11-11_08:54:49.010000      4203.12        1.41883400e+01        1.99104955e-08  20.5670  19.2463
0202-11-11_08:54:49.418000      4203.53        1.43948900e+01        4.08590855e-08  20.5383  19.4350
0202-11-11_08:54:49.810000      4203.92        1.47849100e+01        7.69303355e-08  20.5383  19.4350
0202-11-11_08:54:50.250000      4204.36        1.49886600e+01        1.48824926e-07  20.5383  19.4350
0202-11-11_08:54:50.703000      4204.81        1.53780300e+01        2.78607045e-07  20.5585  19.2833
0202-11-11_08:54:51.117000      4205.23        1.55857400e+01        4.44274485e-07  20.5585  19.2833
0202-11-11_08:54:51.562000      4205.67        1.59795400e+01        7.82860805e-07  20.5502  19.4215
0202-11-11_08:54:52.010000      4206.12        1.61811700e+01        1.23269780e-06  20.5502  19.4215
0202-11-11_08:54:52.453000      4206.57        1.65709800e+01        2.48651460e-06  20.5773  19.1269
0202-11-11_08:54:52.910000      4207.02        1.67783300e+01        3.07759966e-06  20.5773  19.1269
0202-11-11_08:54:53.380000      4207.49        1.71647900e+01        6.18591941e-06  20.5871  19.2210
0202-11-11_08:54:53.844000      4207.95        1.73509600e+01        8.09162054e-06  20.5871  19.2210
0202-11-11_08:54:54.280000      4208.39        1.77612500e+01        1.45915067e-05  20.5871  19.2210
0202-11-11_08:54:54.750000      4208.86        1.79453800e+01        1.93293567e-05  20.5892  19.2042
0202-11-11_08:54:55.230000      4209.34        1.83565600e+01        3.66432958e-05  20.5892  19.2042

File: chapter 5/cold_vs_warm/300K/ffj26/Ic/pulses/Ic_2023-11-11_08-56-38799414_f26_afterirrstep2_20K_pulse_100ms_2.txt
# Ic = 15.22 A, n = 27.29 , Tavg = 20.60 K, f26_afterirrstep2_20K_pulse_100ms_2
#datetime                        t_s     iHTS_A                vHTS_V                tHTS_K  tTAR_K
0202-11-11_08:56:16.254000      4290.36        1.75689200e+00       -1.52710525e-08  20.5845  19.4820
0202-11-11_08:56:16.656000      4290.77        2.16569000e+00       -4.05303250e-09  20.5845  19.4820
0202-11-11_08:56:17.080000      4291.19        2.34996800e+00       -1.08089125e-08  20.5845  19.4820
0202-11-11_08:56:17.504000      4291.62        2.73814000e+00       -1.53957025e-08  20.5975  19.1320
0202-11-11_08:56:17.902000      4292.01        2.94204600e+00       -1.21728525e-08  20.5975  19.1320
0202-11-11_08:56:18.320000      4292.43        3.33103600e+00       -6.47087250e-09  20.5634  19.3527
0202-11-11_08:56:18.723000      4292.83        3.74177900e+00       -9.07395250e-09  20.5634  19.3527
0202-11-11_08:56:19.152000      4293.26        3.92582500e+00       -1.11812025e-08  20.5634  19.3527
0202-11-11_08:56:19.547000      4293.66        4.33636400e+00       -1.54576825e-08  20.5558  19.3538
0202-11-11_08:56:19.940000      4294.05        4.51880300e+00       -1.65113125e-08  20.5558  19.3538
0202-11-11_08:56:20.336000      4294.44        4.90815400e+00       -1.30405425e-08  20.5572  19.1611
0202-11-11_08:56:20.740000      4294.85        5.11406100e+00       -1.31644925e-08  20.5572  19.1611
0202-11-11_08:56:21.156000      4295.27        5.49953800e+00       -1.69857250e-09  20.5572  19.1611
0202-11-11_08:56:21.560000      4295.67        5.70548500e+00       -3.06208250e-09  20.5594  19.4528
0202-11-11_08:56:21.960000      4296.07        6.09486700e+00       -2.25637250e-09  20.5594  19.4528
0202-11-11_08:56:22.367000      4296.48        6.29830600e+00       -1.65113125e-08  20.5956  19.1635
0202-11-11_08:56:22.760000      4296.87        6.68906100e+00       -5.85111250e-09  20.5956  19.1635
0202-11-11_08:56:23.156000      4297.27        6.89275100e+00       -1.69453125e-08  20.5956  19.1635
0202-11-11_08:56:23.570000      4297.68        7.28261600e+00       -6.53305250e-09  20.5444  19.3355
0202-11-11_08:56:23.973000      4298.08        7.48930200e+00       -2.04161225e-08  20.5444  19.3355
0202-11-11_08:56:24.370000      4298.48        7.87637200e+00       -1.84328225e-08  20.5735  19.3736
0202-11-11_08:56:24.773000      4298.88        8.07963900e+00       -3.10763325e-08  20.5735  19.3736
0202-11-11_08:56:25.190000      4299.30        8.47030800e+00       -3.13242425e-08  20.5735  19.3736
0202-11-11_08:56:25.586000      4299.70        8.67753600e+00       -2.27712825e-08  20.5704  19.1286
0202-11-11_08:56:25.996000      4300.10        9.06821400e+00       -1.32266725e-08  20.5704  19.1286
0202-11-11_08:56:26.395000      4300.51        9.25197200e+00       -4.98360250e-09  20.5816  19.4812
0202-11-11_08:56:26.793000      4300.90        9.66202900e+00       -1.09334925e-08  20.5816  19.4812
0202-11-11_08:56:27.207000      4301.32        9.84928400e+00       -1.89286525e-08  20.5816  19.4812
0202-11-11_08:56:27.613000      4301.72        1.02576100e+01       -4.36382250e-09  20.5561  19.1323
0202-11-11_08:56:28.010000      4302.12        1.04399100e+01       -4.05393250e-09  20.5561  19.1323
0202-11-11_08:56:28.402000      4302.51        1.08286300e+01        2.14385750e-09  20.5467  19.3790
0202-11-11_08:56:28.810000      4302.92        1.10335000e+01       -1.96105725e-08  20.5467  19.3790
0202-11-11_08:56:29.220000      4303.33        1.14227800e+01       -4.67414250e-09  20.5467  19.3790
0202-11-11_08:56:29.617000      4303.73        1.16286000e+01       -8.33084250e-09  20.5495  19.3470
0202-11-11_08:56:30.016000      4304.13        1.20191400e+01       -2.00909250e-09  20.5495  19.3470
0202-11-11_08:56:30.418000      4304.53        1.24298300e+01        2.45331750e-09  20.5751  19.1697
0202-11-11_08:56:30.830000      4304.94        1.26121700e+01        2.20540750e-09  20.5751  19.1697
0202-11-11_08:56:31.230000      4305.34        1.30024500e+01        1.44770475e-08  20.5351  19.4508
0202-11-11_08:56:31.633000      4305.74        1.32083000e+01        7.41155750e-09  20.5351  19.4508
0202-11-11_08:56:32.035000      4306.14        1.35996600e+01        7.90738750e-09  20.5351  19.4508
0202-11-11_08:56:32.430000      4306.54        1.38025300e+01        1.62124275e-08  20.5809  19.1547
0202-11-11_08:56:32.820000      4306.93        1.41941000e+01        3.54875775e-08  20.5809  19.1547
0202-11-11_08:56:33.223000      4307.33        1.43987100e+01        5.12299775e-08  20.5719  19.3551
0202-11-11_08:56:33.630000      4307.74        1.47888300e+01        9.69077375e-08  20.5719  19.3551
0202-11-11_08:56:34.030000      4308.14        1.49914500e+01        1.49836928e-07  20.5719  19.3551
0202-11-11_08:56:34.434000      4308.54        1.53796900e+01        2.68152857e-07  20.5466  19.3649
0202-11-11_08:56:34.830000      4308.94        1.55897200e+01        4.15041638e-07  20.5466  19.3649
0202-11-11_08:56:35.227000      4309.34        1.59759100e+01        7.46624557e-07  20.5438  19.1512
0202-11-11_08:56:35.620000      4309.73        1.61828500e+01        1.13751979e-06  20.5438  19.1512
0202-11-11_08:56:36.027000      4310.14        1.65696200e+01        2.30146656e-06  20.5438  19.1512
0202-11-11_08:56:36.430000      4310.54        1.67752600e+01        2.79010108e-06  20.5614  19.4908
0202-11-11_08:56:36.824000      4310.93        1.71672000e+01        5.50504717e-06  20.5614  19.4908
0202-11-11_08:56:37.223000      4311.33        1.73506700e+01        7.14157613e-06  20.5967  19.1244
0202-11-11_08:56:37.620000      4311.73        1.77607000e+01        1.34083570e-05  20.5967  19.1244
0202-11-11_08:56:38.020000      4312.13        1.79488900e+01        1.77732191e-05  20.5967  19.1244
0202-11-11_08:56:38.414000      4312.52        1.83569200e+01        3.29814402e-05  20.6020  19.3970

File: chapter 5/cold_vs_warm/300K/ffj26/Ic/pulses/Ic_2023-11-11_08-57-30608306_f26_afterirrstep2_20K_pulse_100ms_2.txt
# Ic =  nan A, n =  nan , Tavg = 20.64 K, f26_afterirrstep2_20K_pulse_100ms_2
#datetime                        t_s     iHTS_A                vHTS_V                tHTS_K  tTAR_K
0202-11-11_08:57:07.902000      4342.01        1.73557800e+00       -1.57736690e-08  20.6033  19.1098
0202-11-11_08:57:08.316000      4342.43        2.14768300e+00       -2.68677190e-08  20.5520  19.4232
0202-11-11_08:57:08.720000      4342.83        2.33006500e+00       -3.57925490e-08  20.5520  19.4232
0202-11-11_08:57:09.152000      4343.26        2.71838300e+00       -2.32729990e-08  20.5520  19.4232
0202-11-11_08:57:09.547000      4343.66        2.92604000e+00       -8.58422900e-09  20.5648  19.2927
0202-11-11_08:57:09.953000      4344.06        3.31266600e+00       -2.06692190e-08  20.5648  19.2927
0202-11-11_08:57:10.363000      4344.47        3.72503300e+00       -1.77555390e-08  20.5774  19.1999
0202-11-11_08:57:10.770000      4344.88        3.90636500e+00       -2.44491590e-08  20.5774  19.1999
0202-11-11_08:57:11.190000      4345.30        4.31711600e+00       -2.94693790e-08  20.5774  19.1999
0202-11-11_08:57:11.586000      4345.70        4.50193400e+00       -1.62680690e-08  20.5601  19.4467
0202-11-11_08:57:11.980000      4346.09        4.89046600e+00       -1.58961990e-08  20.5601  19.4467
0202-11-11_08:57:12.395000      4346.51        5.09868400e+00       -3.06469590e-08  20.5622  19.1423
0202-11-11_08:57:12.793000      4346.91        5.48320500e+00       -2.40153190e-08  20.5622  19.1423
0202-11-11_08:57:13.200000      4347.31        5.69357500e+00       -2.40153190e-08  20.5622  19.1423
0202-11-11_08:57:13.605000      4347.72        6.08710700e+00       -2.12263090e-08  20.5458  19.3922
0202-11-11_08:57:14.008000      4348.12        6.28759000e+00       -2.48210290e-08  20.5458  19.3922
0202-11-11_08:57:14.402000      4348.51        6.67631200e+00       -2.47590490e-08  20.5887  19.3177
0202-11-11_08:57:14.797000      4348.91        6.88217400e+00       -3.76504690e-08  20.5887  19.3177
0202-11-11_08:57:15.195000      4349.31        7.27628800e+00       -2.96553090e-08  20.5887  19.3177
0202-11-11_08:57:15.600000      4349.71        7.47521300e+00       -3.31259990e-08  20.5715  19.1729
0202-11-11_08:57:16.010000      4350.12        7.86599300e+00       -1.62054690e-08  20.5715  19.1729
0202-11-11_08:57:16.406000      4350.52        8.07307400e+00       -1.99859690e-08  20.5675  19.4851
0202-11-11_08:57:16.810000      4350.92        8.46310300e+00       -2.90967390e-08  20.5675  19.4851
0202-11-11_08:57:17.220000      4351.33        8.66815000e+00       -4.66984890e-08  20.5675  19.4851
0202-11-11_08:57:17.625000      4351.73        9.05999300e+00       -4.24839890e-08  20.5734  19.1184
0202-11-11_08:57:18.023000      4352.13        9.24601000e+00       -2.96545390e-08  20.5734  19.1184
0202-11-11_08:57:18.418000      4352.53        9.65524300e+00       -3.97569590e-08  20.5740  19.4398
0202-11-11_08:57:18.824000      4352.94        9.83596700e+00       -4.83099190e-08  20.5740  19.4398
0202-11-11_08:57:19.227000      4353.34        1.02503700e+01       -3.37450890e-08  20.5702  19.2851
0202-11-11_08:57:19.625000      4353.74        1.04304800e+01       -4.90536590e-08  20.5702  19.2851
0202-11-11_08:57:20.027000      4354.14        1.08277900e+01       -5.29582690e-08  20.5702  19.2851
0202-11-11_08:57:20.430000      4354.54        1.10295500e+01       -6.28127690e-08  20.5582  19.2121
0202-11-11_08:57:20.824000      4354.93        1.14190800e+01       -5.37639890e-08  20.5582  19.2121
0202-11-11_08:57:21.220000      4355.33        1.16254400e+01       -5.54993690e-08  20.5617  19.4527
0202-11-11_08:57:21.617000      4355.73        1.20129900e+01       -5.50653390e-08  20.5617  19.4527
0202-11-11_08:57:22.023000      4356.13        1.24236200e+01       -6.58492290e-08  20.5617  19.4527
0202-11-11_08:57:22.430000      4356.54        1.26095100e+01       -6.70268090e-08  20.5778  19.1425
0202-11-11_08:57:22.832000      4356.94        1.29984300e+01       -5.12224190e-08  20.5778  19.1425
0202-11-11_08:57:23.227000      4357.34        1.32023800e+01       -5.64905490e-08  20.5721  19.4091
0202-11-11_08:57:23.620000      4357.73        1.35940500e+01       -4.50865990e-08  20.5721  19.4091
0202-11-11_08:57:24.020000      4358.13        1.38027700e+01       -5.15323090e-08  20.5721  19.4091
0202-11-11_08:57:24.426000      4358.54        1.41904600e+01       -3.70914290e-08  20.5691  19.3101
0202-11-11_08:57:24.824000      4358.93        1.43950200e+01       -5.42066900e-09  20.5691  19.3101
0202-11-11_08:57:25.234000      4359.34        1.47815200e+01        3.73441610e-08  20.5629  19.1820
0202-11-11_08:57:25.640000      4359.75        1.49879500e+01        7.61423910e-08  20.5629  19.1820
0202-11-11_08:57:26.040000      4360.15        1.53807700e+01        2.06854021e-07  20.5629  19.1820
0202-11-11_08:57:26.450000      4360.56        1.55831800e+01        3.36326081e-07  20.5685  19.4821
0202-11-11_08:57:26.875000      4360.99        1.59729600e+01        6.57124271e-07  20.5685  19.4821
0202-11-11_08:57:27.270000      4361.38        1.61825300e+01        1.05328771e-06  20.5658  19.1153
0202-11-11_08:57:27.676000      4361.79        1.65663500e+01        2.24332929e-06  20.5658  19.1153
0202-11-11_08:57:28.150000      4362.26        1.67721700e+01        2.80150345e-06  20.5658  19.1153
0202-11-11_08:57:28.574000      4362.68        1.71642400e+01        5.47300454e-06  20.5619  19.4400
0202-11-11_08:57:28.977000      4363.09        1.73500700e+01        7.07650017e-06  20.5619  19.4400
0202-11-11_08:57:29.380000      4363.49        1.77603900e+01        1.34153652e-05  20.5970  19.2706
0202-11-11_08:57:29.780000      4363.89        1.79450000e+01        1.76585670e-05  20.5970  19.2706
0202-11-11_08:57:30.190000      4364.30        1.83538800e+01        3.26620836e-05  20.6363  19.2226

File: chapter 5/cold_vs_warm/300K/ffj26/Ic/pulses/Ic_2023-11-11_08-59-23908656_f26_afterirrstep2_20K_pulse_100ms_3.txt
# Ic =  nan A, n =  nan , Tavg = 20.60 K, f26_afterirrstep2_20K_pulse_100ms_3
#datetime                        t_s     iHTS_A                vHTS_V                tHTS_K  tTAR_K
0202-11-11_08:59:01.258000      4455.37        1.75728500e+00        8.74461500e-10  20.5888  19.3859
0202-11-11_08:59:01.656000      4455.77        2.16448800e+00       -5.57124850e-09  20.5888  19.3859
0202-11-11_08:59:02.110000      4456.22        2.34886800e+00       -1.61694785e-08  20.5888  19.3859
0202-11-11_08:59:02.527000      4456.64        2.73343300e+00       -1.17070685e-08  20.5867  19.1429
0202-11-11_08:59:02.934000      4457.04        2.94266800e+00       -2.08798085e-08  20.5867  19.1429
0202-11-11_08:59:03.340000      4457.45        3.33199600e+00       -8.91805850e-09  20.5453  19.4466
0202-11-11_08:59:03.734000      4457.85        3.73828700e+00       -5.57124850e-09  20.5453  19.4466
0202-11-11_08:59:04.156000      4458.27        3.92461300e+00       -2.25532085e-08  20.5453  19.4466
0202-11-11_08:59:04.555000      4458.66        4.33429200e+00       -2.18094785e-08  20.5839  19.1908
0202-11-11_08:59:04.957000      4459.07        4.51877900e+00       -1.99501385e-08  20.5839  19.1908
0202-11-11_08:59:05.367000      4459.48        4.91071100e+00       -4.95146850e-09  20.5664  19.2684
0202-11-11_08:59:05.766000      4459.88        5.11013700e+00       -1.30086085e-08  20.5664  19.2684
0202-11-11_08:59:06.188000      4460.30        5.50144100e+00       -9.10235850e-09  20.5664  19.2684
0202-11-11_08:59:06.582000      4460.69        5.70641200e+00       -1.01552885e-08  20.5395  19.4160
0202-11-11_08:59:06.984000      4461.10        6.09534000e+00       -9.84539850e-09  20.5395  19.4160
0202-11-11_08:59:07.390000      4461.50        6.29948300e+00       -1.12708885e-08  20.5829  19.1095
0202-11-11_08:59:07.793000      4461.90        6.68669600e+00       -1.59812185e-08  20.5829  19.1095
0202-11-11_08:59:08.190000      4462.30        6.89413600e+00       -1.54234185e-08  20.5829  19.1095
0202-11-11_08:59:08.586000      4462.70        7.28589400e+00       -3.27572850e-09  20.5730  19.4776
0202-11-11_08:59:08.980000      4463.09        7.48754200e+00       -7.61418850e-09  20.5730  19.4776
0202-11-11_08:59:09.387000      4463.50        7.87780500e+00       -1.54033850e-09  20.5559  19.1670
0202-11-11_08:59:09.785000      4463.90        8.08407200e+00       -3.89550850e-09  20.5559  19.1670
0202-11-11_08:59:10.184000      4464.30        8.47255900e+00        6.45482150e-09  20.5559  19.1670
0202-11-11_08:59:10.586000      4464.70        8.67736600e+00        3.35592150e-09  20.5671  19.3144
0202-11-11_08:59:10.992000      4465.10        9.06477600e+00       -2.34605850e-09  20.5671  19.3144
0202-11-11_08:59:11.387000      4465.50        9.25083800e+00       -2.96583850e-09  20.5464  19.3808
0202-11-11_08:59:11.780000      4465.89        9.65991600e+00        8.25227150e-09  20.5464  19.3808
0202-11-11_08:59:12.188000      4466.30        9.84199400e+00       -3.70919850e-09  20.5464  19.3808
0202-11-11_08:59:12.590000      4466.70        1.02519800e+01        9.80205150e-09  20.5860  19.1453
0202-11-11_08:59:12.996000      4467.10        1.04342700e+01        1.39545815e-08  20.5860  19.1453
0202-11-11_08:59:13.406000      4467.52        1.08271500e+01        2.11678150e-09  20.5450  19.4481
0202-11-11_08:59:13.810000      4467.92        1.10310800e+01        5.67331500e-10  20.5450  19.4481
0202-11-11_08:59:14.215000      4468.33        1.14209800e+01        1.06697515e-08  20.5604  19.1923
0202-11-11_08:59:14.617000      4468.73        1.16274400e+01        5.58755150e-09  20.5604  19.1923
0202-11-11_08:59:15.020000      4469.13        1.20140800e+01        3.54227150e-09  20.5604  19.1923
0202-11-11_08:59:15.426000      4469.54        1.24264200e+01        1.86649115e-08  20.5618  19.2884
0202-11-11_08:59:15.816000      4469.93        1.26117400e+01        2.61260150e-09  20.5618  19.2884
0202-11-11_08:59:16.210000      4470.32        1.30026900e+01       -9.72102850e-09  20.5684  19.4097
0202-11-11_08:59:16.613000      4470.72        1.32082200e+01        3.97612150e-09  20.5684  19.4097
0202-11-11_08:59:17.020000      4471.13        1.35969200e+01        9.55414150e-09  20.5684  19.4097
0202-11-11_08:59:17.420000      4471.53        1.38010300e+01        8.56249150e-09  20.5666  19.1318
0202-11-11_08:59:17.830000      4471.94        1.41909600e+01        3.01922115e-08  20.5666  19.1318
0202-11-11_08:59:18.223000      4472.33        1.43967500e+01        5.29991915e-08  20.5635  19.4876
0202-11-11_08:59:18.613000      4472.73        1.47860600e+01        1.00040492e-07  20.5635  19.4876
0202-11-11_08:59:19.020000      4473.13        1.49923200e+01        1.41875642e-07  20.5635  19.4876
0202-11-11_08:59:19.426000      4473.54        1.53807900e+01        2.48167902e-07  20.5805  19.1687
0202-11-11_08:59:19.830000      4473.94        1.55863400e+01        3.94126072e-07  20.5805  19.1687
0202-11-11_08:59:20.230000      4474.34        1.59774600e+01        6.33423102e-07  20.5696  19.3366
0202-11-11_08:59:20.637000      4474.75        1.61815100e+01        1.04222995e-06  20.5696  19.3366
0202-11-11_08:59:21.035000      4475.15        1.65703800e+01        2.19440084e-06  20.5696  19.3366
0202-11-11_08:59:21.430000      4475.54        1.67734300e+01        2.55938924e-06  20.5640  19.3822
0202-11-11_08:59:21.832000      4475.94        1.71641900e+01        5.21576599e-06  20.5640  19.3822
0202-11-11_08:59:22.246000      4476.36        1.73463200e+01        6.77965666e-06  20.5962  19.1537
0202-11-11_08:59:22.688000      4476.80        1.77575400e+01        1.20299363e-05  20.5962  19.1537
0202-11-11_08:59:23.113000      4477.22        1.79468000e+01        1.61300282e-05  20.5962  19.1537
0202-11-11_08:59:23.527000      4477.64        1.83540800e+01        2.96358418e-05  20.6008  19.4544

File: chapter 5/cold_vs_warm/300K/ffj26/Ic/pulses/Ic_2023-11-11_08-59-49748043_f26_afterirrstep2_20K_pulse_100ms_3.txt
# Ic = 15.26 A, n = 27.16 , Tavg = 20.61 K, f26_afterirrstep2_20K_pulse_100ms_3
#datetime                        t_s     iHTS_A                vHTS_V                tHTS_K  tTAR_K
0202-11-11_08:59:26.996000      4481.11        1.73522900e+00       -6.89742200e-09  20.6075  19.4038
0202-11-11_08:59:27.406000      4481.52        2.14392600e+00       -4.29434200e-09  20.5895  19.1240
0202-11-11_08:59:27.812000      4481.92        2.32863800e+00       -1.96029220e-08  20.5895  19.1240
0202-11-11_08:59:28.227000      4482.34        2.71999300e+00       -1.83633620e-08  20.5659  19.4942
0202-11-11_08:59:28.630000      4482.74        2.92919100e+00       -2.27018220e-08  20.5659  19.4942
0202-11-11_08:59:29.035000      4483.14        3.31604900e+00       -1.37769820e-08  20.5659  19.4942
0202-11-11_08:59:29.440000      4483.55        3.72770600e+00       -1.17317320e-08  20.5668  19.1511
0202-11-11_08:59:29.836000      4483.94        3.91197000e+00       -1.87353120e-08  20.5668  19.1511
0202-11-11_08:59:30.230000      4484.34        4.32165600e+00       -1.86113520e-08  20.5516  19.3490
0202-11-11_08:59:30.625000      4484.74        4.50727200e+00       -1.71858620e-08  20.5516  19.3490
0202-11-11_08:59:31.027000      4485.14        4.89709400e+00       -7.82718200e-09  20.5516  19.3490
0202-11-11_08:59:31.434000      4485.54        5.10060000e+00       -1.66900320e-08  20.5416  19.3701
0202-11-11_08:59:31.836000      4485.95        5.48744300e+00       -3.03252020e-08  20.5416  19.3701
0202-11-11_08:59:32.242000      4486.35        5.69344300e+00       -2.41893820e-08  20.5672  19.1568
0202-11-11_08:59:32.645000      4486.76        6.08301100e+00       -1.03682720e-08  20.5672  19.1568
0202-11-11_08:59:33.055000      4487.17        6.28784400e+00       -2.46852020e-08  20.5672  19.1568
0202-11-11_08:59:33.484000      4487.60        6.68096100e+00       -2.15243220e-08  20.5528  19.4628
0202-11-11_08:59:33.887000      4488.00        6.88635400e+00       -2.14623420e-08  20.5528  19.4628
0202-11-11_08:59:34.290000      4488.40        7.27406800e+00       -2.04087220e-08  20.5598  19.1793
0202-11-11_08:59:34.695000      4488.80        7.47760000e+00       -2.62966320e-08  20.5598  19.1793
0202-11-11_08:59:35.152000      4489.26        7.87021800e+00       -2.32597120e-08  20.5598  19.1793
0202-11-11_08:59:35.547000      4489.66        8.07505500e+00       -3.83819720e-08  20.5530  19.3209
0202-11-11_08:59:35.940000      4490.05        8.46372200e+00       -2.89611520e-08  20.5530  19.3209
0202-11-11_08:59:36.355000      4490.47        8.66978500e+00       -3.53448920e-08  20.5878  19.3935
0202-11-11_08:59:36.758000      4490.87        9.06040300e+00       -2.04701520e-08  20.5878  19.3935
0202-11-11_08:59:37.160000      4491.27        9.24559900e+00       -1.35286120e-08  20.5878  19.3935
0202-11-11_08:59:37.562000      4491.67        9.65709200e+00       -1.19791620e-08  20.5630  19.1252
0202-11-11_08:59:37.965000      4492.08        9.84002000e+00       -1.40244420e-08  20.5630  19.1252
0202-11-11_08:59:38.367000      4492.48        1.02479800e+01       -1.24130120e-08  20.5602  19.4833
0202-11-11_08:59:38.770000      4492.88        1.04332200e+01       -2.16477420e-08  20.5602  19.4833
0202-11-11_08:59:39.190000      4493.30        1.08254800e+01       -1.75571920e-08  20.5808  19.1495
0202-11-11_08:59:39.594000      4493.71        1.10283100e+01       -1.14833420e-08  20.5808  19.1495
0202-11-11_08:59:40             4494.11        1.14200700e+01       -1.47681720e-08  20.5808  19.1495
0202-11-11_08:59:40.402000      4494.51        1.16259500e+01       -3.86004200e-09  20.5853  19.3549
0202-11-11_08:59:40.797000      4494.91        1.20145000e+01       -1.26609220e-08  20.5853  19.3549
0202-11-11_08:59:41.200000      4495.31        1.24252600e+01       -2.92971200e-09  20.5853  19.3549
0202-11-11_08:59:41.594000      4495.70        1.26062600e+01       -1.11712620e-08  20.5589  19.3553
0202-11-11_08:59:41.996000      4496.11        1.29946000e+01       -1.03035620e-08  20.5589  19.3553
0202-11-11_08:59:42.400000      4496.51        1.31984300e+01       -8.75411200e-09  20.5739  19.1626
0202-11-11_08:59:42.793000      4496.90        1.35903200e+01       -1.10473020e-08  20.5739  19.1626
0202-11-11_08:59:43.190000      4497.30        1.37938100e+01        9.15755800e-09  20.5739  19.1626
0202-11-11_08:59:43.600000      4497.71        1.41855100e+01        1.68428380e-08  20.5628  19.4603
0202-11-11_08:59:44             4498.11        1.43895500e+01        3.31430780e-08  20.5628  19.4603
0202-11-11_08:59:44.400000      4498.51        1.47791700e+01        7.69615880e-08  20.5726  19.1668
0202-11-11_08:59:44.805000      4498.91        1.49874200e+01        1.33981438e-07  20.5726  19.1668
0202-11-11_08:59:45.215000      4499.32        1.53785700e+01        2.39220238e-07  20.5770  19.3330
0202-11-11_08:59:45.613000      4499.72        1.55853200e+01        3.80468318e-07  20.5770  19.3330
0202-11-11_08:59:46.020000      4500.13        1.59712600e+01        6.75236138e-07  20.5770  19.3330
0202-11-11_08:59:46.430000      4500.54        1.61746400e+01        1.00793454e-06  20.5722  19.3862
0202-11-11_08:59:46.836000      4500.95        1.65650000e+01        1.74088748e-06  20.5722  19.3862
0202-11-11_08:59:47.246000      4501.36        1.67707300e+01        2.51945534e-06  20.5799  19.1345
0202-11-11_08:59:47.664000      4501.77        1.71575200e+01        5.00347369e-06  20.5799  19.1345
0202-11-11_08:59:48.130000      4502.24        1.73461000e+01        6.64855765e-06  20.5799  19.1345
0202-11-11_08:59:48.586000      4502.70        1.77563700e+01        1.21071523e-05  20.5964  19.4909
0202-11-11_08:59:48.984000      4503.10        1.79407900e+01        1.61279796e-05  20.5964  19.4909
0202-11-11_08:59:49.383000      4503.49        1.83513100e+01        2.95401572e-05  20.6118  19.1419
