Repository: shortlab/2025-devitre-PhD

# 2025-devitre-PhD
Data repository for Alexis Devitre's PhD thesis

File: chapter 5/cold_vs_warm/300K/ffj26/Ic/pulses/Ic_2023-11-11_09-02-12011596_f26_afterirrstep2_20K_pulse_100ms_4.txt
# Ic = 15.30 A, n = 26.97 , Tavg = 20.58 K, f26_afterirrstep2_20K_pulse_100ms_4
#datetime                        t_s     iHTS_A                vHTS_V                tHTS_K  tTAR_K
0202-11-11_09:01:49.348000      4623.46        1.74058000e+00       -3.28715300e-09  20.5618  19.3828
0202-11-11_09:01:49.750000      4623.86        2.15385200e+00        5.69965700e-09  20.5618  19.3828
0202-11-11_09:01:50.160000      4624.27        2.33529500e+00        1.04099770e-08  20.5618  19.3828
0202-11-11_09:01:50.555000      4624.66        2.72410200e+00       -1.30385300e-09  20.5888  19.1302
0202-11-11_09:01:50.957000      4625.07        2.92633200e+00       -3.53506300e-09  20.5888  19.1302
0202-11-11_09:01:51.367000      4625.48        3.31511500e+00        1.12156870e-08  20.5566  19.4653
0202-11-11_09:01:51.770000      4625.88        3.72469600e+00       -2.32300000e-12  20.5566  19.4653
0202-11-11_09:01:52.180000      4626.29        3.91079400e+00       -1.01667030e-08  20.5566  19.4653
0202-11-11_09:01:52.582000      4626.69        4.31954300e+00        9.10843700e-09  20.5653  19.1655
0202-11-11_09:01:52.984000      4627.09        4.50646200e+00       -8.30736300e-09  20.5653  19.1655
0202-11-11_09:01:53.390000      4627.50        4.89424900e+00        1.09062670e-08  20.5603  19.4482
0202-11-11_09:01:53.785000      4627.89        5.09747900e+00        9.41987700e-09  20.5603  19.4482
0202-11-11_09:01:54.184000      4628.29        5.48823600e+00        8.49020700e-09  20.5603  19.4482
0202-11-11_09:01:54.580000      4628.69        5.69569800e+00       -1.17146130e-08  20.5749  19.3980
0202-11-11_09:01:54.984000      4629.09        6.08258900e+00       -1.24733000e-10  20.5749  19.3980
0202-11-11_09:01:55.387000      4629.50        6.28654600e+00        4.46163700e-09  20.5880  19.1413
0202-11-11_09:01:55.793000      4629.90        6.67708400e+00        1.10932870e-08  20.5880  19.1413
0202-11-11_09:01:56.184000      4630.29        6.88255800e+00        5.39130700e-09  20.5880  19.1413
0202-11-11_09:01:56.580000      4630.69        7.27285000e+00        2.77653670e-08  20.5796  19.4594
0202-11-11_09:01:56.973000      4631.08        7.47635000e+00        1.50598770e-08  20.5796  19.4594
0202-11-11_09:01:57.370000      4631.48        7.86446000e+00        8.49020700e-09  20.5565  19.1729
0202-11-11_09:01:57.773000      4631.88        8.07115600e+00        1.32625170e-08  20.5565  19.1729
0202-11-11_09:01:58.176000      4632.28        8.45937000e+00        9.97767700e-09  20.5565  19.1729
0202-11-11_09:01:58.582000      4632.69        8.66565400e+00       -6.19857300e-09  20.5910  19.3047
0202-11-11_09:01:58.984000      4633.09        9.05425400e+00        4.02779700e-09  20.5910  19.3047
0202-11-11_09:01:59.390000      4633.50        9.23955700e+00       -3.53389300e-09  20.5508  19.4004
0202-11-11_09:01:59.793000      4633.90        9.64934900e+00        4.15100700e-09  20.5508  19.4004
0202-11-11_09:02:00.203000      4634.31        9.83582600e+00        2.04375700e-09  20.5857  19.1342
0202-11-11_09:02:00.605000      4634.72        1.02442500e+01        5.88638700e-09  20.5857  19.1342
0202-11-11_09:02:01.008000      4635.12        1.04275300e+01        2.78748700e-09  20.5857  19.1342
0202-11-11_09:02:01.406000      4635.51        1.08166900e+01        1.25800070e-08  20.5686  19.3372
0202-11-11_09:02:01.797000      4635.91        1.10181200e+01        1.36956170e-08  20.5686  19.3372
0202-11-11_09:02:02.195000      4636.31        1.14086000e+01        8.61341700e-09  20.5686  19.3372
0202-11-11_09:02:02.594000      4636.70        1.16163500e+01        7.93165700e-09  20.5482  19.1752
0202-11-11_09:02:02.996000      4637.11        1.20047200e+01        6.19627700e-09  20.5482  19.1752
0202-11-11_09:02:03.400000      4637.51        1.24193800e+01        8.92330700e-09  20.5386  19.4526
0202-11-11_09:02:03.793000      4637.90        1.26041500e+01        1.32617670e-08  20.5386  19.4526
0202-11-11_09:02:04.190000      4638.30        1.29943300e+01        1.48731970e-08  20.5386  19.4526
0202-11-11_09:02:04.582000      4638.69        1.31963100e+01        9.91495700e-09  20.5632  19.4070
0202-11-11_09:02:04.990000      4639.10        1.35807600e+01        2.34261570e-08  20.5632  19.4070
0202-11-11_09:02:05.395000      4639.50        1.37906900e+01        4.05944570e-08  20.5525  19.3417
0202-11-11_09:02:05.810000      4639.92        1.41784200e+01        3.76196770e-08  20.5525  19.3417
0202-11-11_09:02:06.240000      4640.35        1.43838900e+01        4.90236270e-08  20.5490  19.4639
0202-11-11_09:02:06.630000      4640.74        1.47742200e+01        9.96596470e-08  20.5490  19.4639
0202-11-11_09:02:07.035000      4641.15        1.49794900e+01        1.40813027e-07  20.5490  19.4639
0202-11-11_09:02:07.465000      4641.57        1.53712300e+01        2.58881097e-07  20.5470  19.1372
0202-11-11_09:02:07.887000      4642.00        1.55748800e+01        3.77383007e-07  20.5470  19.1372
0202-11-11_09:02:08.297000      4642.41        1.59634700e+01        6.04098497e-07  20.5666  19.3052
0202-11-11_09:02:08.710000      4642.82        1.61691200e+01        9.69520717e-07  20.5666  19.3052
0202-11-11_09:02:09.188000      4643.30        1.65601300e+01        1.60299773e-06  20.5666  19.3052
0202-11-11_09:02:09.586000      4643.70        1.67623400e+01        2.37704083e-06  20.5433  19.4156
0202-11-11_09:02:09.992000      4644.10        1.71512500e+01        4.39299883e-06  20.5433  19.4156
0202-11-11_09:02:10.400000      4644.51        1.73325200e+01        6.08165107e-06  20.5861  19.1406
0202-11-11_09:02:10.805000      4644.92        1.77466700e+01        1.11057106e-05  20.5861  19.1406
0202-11-11_09:02:11.227000      4645.34        1.79281500e+01        1.42434769e-05  20.5861  19.1406
0202-11-11_09:02:11.620000      4645.73        1.83390900e+01        2.68695127e-05  20.5828  19.4605

File: chapter 5/cold_vs_warm/300K/ffj26/Ic/pulses/Ic_2023-11-11_09-03-03601798_f26_afterirrstep2_20K_pulse_100ms_4.txt
# Ic = 15.31 A, n = 27.13 , Tavg = 20.60 K, f26_afterirrstep2_20K_pulse_100ms_4
#datetime                        t_s     iHTS_A                vHTS_V                tHTS_K  tTAR_K
0202-11-11_09:02:40.880000      4674.99        1.72156300e+00       -3.97684245e-08  20.6235  19.1344
0202-11-11_09:02:41.277000      4675.39        2.13501100e+00       -2.33442645e-08  20.5436  19.4605
0202-11-11_09:02:41.684000      4675.79        2.32416400e+00       -2.46457945e-08  20.5436  19.4605
0202-11-11_09:02:42.120000      4676.23        2.70516200e+00       -7.53987450e-09  20.5436  19.4605
0202-11-11_09:02:42.527000      4676.64        2.91109500e+00       -2.14229445e-08  20.5889  19.2238
0202-11-11_09:02:42.920000      4677.03        3.29876300e+00       -1.19403045e-08  20.5889  19.2238
0202-11-11_09:02:43.316000      4677.43        3.70745600e+00       -1.70844845e-08  20.5774  19.2544
0202-11-11_09:02:43.723000      4677.83        3.89776900e+00       -3.15253545e-08  20.5774  19.2544
0202-11-11_09:02:44.156000      4678.27        4.30578400e+00       -8.90338450e-09  20.5774  19.2544
0202-11-11_09:02:44.550000      4678.66        4.49043000e+00       -1.39236045e-08  20.5911  19.4476
0202-11-11_09:02:44.953000      4679.06        4.87963300e+00       -2.60093145e-08  20.5911  19.4476
0202-11-11_09:02:45.355000      4679.47        5.08471700e+00       -1.42334945e-08  20.5819  19.1315
0202-11-11_09:02:45.750000      4679.86        5.47153500e+00       -2.24765645e-08  20.5819  19.1315
0202-11-11_09:02:46.152000      4680.26        5.68011400e+00       -1.42953745e-08  20.5819  19.1315
0202-11-11_09:02:46.550000      4680.66        6.06826400e+00       -2.17943645e-08  20.5572  19.4524
0202-11-11_09:02:46.957000      4681.07        6.27294400e+00       -3.14009045e-08  20.5572  19.4524
0202-11-11_09:02:47.367000      4681.48        6.66342100e+00       -2.71244245e-08  20.5697  19.2276
0202-11-11_09:02:47.766000      4681.88        6.86833900e+00       -4.22470545e-08  20.5697  19.2276
0202-11-11_09:02:48.184000      4682.30        7.25735300e+00       -5.48905645e-08  20.5697  19.2276
0202-11-11_09:02:48.586000      4682.70        7.46388600e+00       -5.35270545e-08  20.5787  19.2468
0202-11-11_09:02:48.980000      4683.09        7.85456400e+00       -5.44567245e-08  20.5787  19.2468
0202-11-11_09:02:49.383000      4683.49        8.05933200e+00       -6.15841945e-08  20.5734  19.4472
0202-11-11_09:02:49.785000      4683.90        8.45104800e+00       -5.47666145e-08  20.5734  19.4472
0202-11-11_09:02:50.207000      4684.32        8.65594900e+00       -5.11099045e-08  20.5734  19.4472
0202-11-11_09:02:50.610000      4684.72        9.04264200e+00       -3.93960645e-08  20.5812  19.1329
0202-11-11_09:02:51.010000      4685.12        9.22707600e+00       -3.66070545e-08  20.5812  19.1329
0202-11-11_09:02:51.406000      4685.52        9.64052600e+00       -5.12958445e-08  20.5825  19.3928
0202-11-11_09:02:51.800000      4685.91        9.82309800e+00       -6.36294645e-08  20.5825  19.3928
0202-11-11_09:02:52.203000      4686.31        1.02347400e+01       -4.10692445e-08  20.5825  19.3928
0202-11-11_09:02:52.605000      4686.72        1.04190700e+01       -4.03872645e-08  20.5738  19.2373
0202-11-11_09:02:53.010000      4687.12        1.08075900e+01       -3.84039645e-08  20.5738  19.2373
0202-11-11_09:02:53.406000      4687.52        1.10120500e+01       -5.56338545e-08  20.5402  19.4532
0202-11-11_09:02:53.800000      4687.91        1.14034600e+01       -4.93120945e-08  20.5402  19.4532
0202-11-11_09:02:54.203000      4688.31        1.16092300e+01       -6.13358345e-08  20.5402  19.4532
0202-11-11_09:02:54.600000      4688.71        1.19980700e+01       -6.42487945e-08  20.5519  19.4497
0202-11-11_09:02:55.004000      4689.12        1.24078500e+01       -5.73072545e-08  20.5519  19.4497
0202-11-11_09:02:55.406000      4689.52        1.25914800e+01       -6.42487945e-08  20.5558  19.2728
0202-11-11_09:02:55.810000      4689.92        1.29834700e+01       -5.77411045e-08  20.5558  19.2728
0202-11-11_09:02:56.220000      4690.33        1.31881800e+01       -7.44751645e-08  20.5558  19.2728
0202-11-11_09:02:56.625000      4690.74        1.35779300e+01       -6.40628645e-08  20.5813  19.4439
0202-11-11_09:02:57.020000      4691.13        1.37851000e+01       -5.66255045e-08  20.5813  19.4439
0202-11-11_09:02:57.410000      4691.52        1.41744900e+01       -3.35077045e-08  20.5729  19.1131
0202-11-11_09:02:57.816000      4691.93        1.43789200e+01       -2.27855045e-08  20.5729  19.1131
0202-11-11_09:02:58.240000      4692.35        1.47693900e+01       -9.83236450e-09  20.5818  19.2380
0202-11-11_09:02:58.633000      4692.74        1.49769500e+01        4.47081655e-08  20.5818  19.2380
0202-11-11_09:02:59.074000      4693.19        1.53650600e+01        1.25403535e-07  20.5818  19.2380
0202-11-11_09:02:59.504000      4693.62        1.55697600e+01        2.64668115e-07  20.5774  19.4535
0202-11-11_09:02:59.918000      4694.03        1.59589800e+01        5.38053105e-07  20.5774  19.4535
0202-11-11_09:03:00.320000      4694.43        1.61637800e+01        8.53087315e-07  20.5778  19.1335
0202-11-11_09:03:00.720000      4694.83        1.65560800e+01        1.40921598e-06  20.5778  19.1335
0202-11-11_09:03:01.164000      4695.27        1.67601200e+01        2.27622631e-06  20.5778  19.1335
0202-11-11_09:03:01.594000      4695.70        1.71495900e+01        4.48753961e-06  20.5556  19.4483
0202-11-11_09:03:01.996000      4696.11        1.73363200e+01        5.83103684e-06  20.5556  19.4483
0202-11-11_09:03:02.395000      4696.50        1.77473800e+01        1.09909537e-05  20.6030  19.2469
0202-11-11_09:03:02.797000      4696.91        1.79335700e+01        1.45188036e-05  20.6030  19.2469
0202-11-11_09:03:03.200000      4697.31        1.83409200e+01        2.65399949e-05  20.6030  19.2469

File: chapter 5/cold_vs_warm/300K/ffj26/Ic/pulses/Ic_2023-11-11_09-08-37390292_f26_afterirrstep2_20K_pulse_100ms_5.txt
# Ic =  nan A, n =  nan , Tavg = 20.60 K, f26_afterirrstep2_20K_pulse_100ms_5
#datetime                        t_s     iHTS_A                vHTS_V                tHTS_K  tTAR_K
0202-11-11_09:08:14.645000      5008.75        1.73664600e+00        1.31857855e-08  20.5705  19.3955
0202-11-11_09:08:15.066000      5009.18        2.14455800e+00        1.46730355e-08  20.5705  19.3955
0202-11-11_09:08:15.492000      5009.60        2.32507400e+00        1.28571550e-09  20.5608  19.3032
0202-11-11_09:08:15.887000      5010.00        2.71503100e+00        1.26896755e-08  20.5608  19.3032
0202-11-11_09:08:16.285000      5010.40        2.91883900e+00        1.11402255e-08  20.5644  19.1753
0202-11-11_09:08:16.688000      5010.80        3.30679600e+00        1.47969255e-08  20.5644  19.1753
0202-11-11_09:08:17.160000      5011.27        3.71680500e+00        2.56430755e-08  20.5644  19.1753
0202-11-11_09:08:17.566000      5011.67        3.90016400e+00        1.82676955e-08  20.5255  19.4660
0202-11-11_09:08:17.965000      5012.08        4.30982100e+00        3.27085655e-08  20.5255  19.4660
0202-11-11_09:08:18.367000      5012.48        4.49496300e+00        3.06013155e-08  20.5470  19.1272
0202-11-11_09:08:18.770000      5012.88        4.88235600e+00        3.09731855e-08  20.5470  19.1272
0202-11-11_09:08:19.184000      5013.29        5.08904300e+00        2.71925255e-08  20.5470  19.1272
0202-11-11_09:08:19.586000      5013.70        5.47904100e+00        2.97955955e-08  20.5471  19.3979
0202-11-11_09:08:19.990000      5014.10        5.68233000e+00        2.50852755e-08  20.5471  19.3979
0202-11-11_09:08:20.395000      5014.50        6.07253700e+00        3.65512055e-08  20.5394  19.3162
0202-11-11_09:08:20.790000      5014.90        6.27866000e+00        2.53332955e-08  20.5394  19.3162
0202-11-11_09:08:21.184000      5015.30        6.67235000e+00        3.34524855e-08  20.5671  19.1699
0202-11-11_09:08:21.586000      5015.70        6.87493000e+00        2.79984255e-08  20.5671  19.1699
0202-11-11_09:08:21.990000      5016.10        7.26054900e+00        3.66133655e-08  20.5671  19.1699
0202-11-11_09:08:22.410000      5016.52        7.46481000e+00        1.84538155e-08  20.5458  19.4633
0202-11-11_09:08:22.816000      5016.93        7.85945400e+00        2.12428255e-08  20.5458  19.4633
0202-11-11_09:08:23.220000      5017.33        8.05989400e+00        3.48160055e-08  20.5509  19.1231
0202-11-11_09:08:23.617000      5017.73        8.45054800e+00        4.18195155e-08  20.5509  19.1231
0202-11-11_09:08:24.027000      5018.14        8.65941200e+00        3.23988655e-08  20.5509  19.1231
0202-11-11_09:08:24.430000      5018.54        9.04478700e+00        3.43821555e-08  20.5360  19.4673
0202-11-11_09:08:24.840000      5018.95        9.23178600e+00        3.87206155e-08  20.5360  19.4673
0202-11-11_09:08:25.246000      5019.36        9.63923300e+00        3.64894155e-08  20.5601  19.3112
0202-11-11_09:08:25.650000      5019.76        9.82390100e+00        4.92568755e-08  20.5601  19.3112
0202-11-11_09:08:26.047000      5020.16        1.02346400e+01        3.59935855e-08  20.5601  19.3112
0202-11-11_09:08:26.453000      5020.57        1.04165300e+01        4.02083855e-08  20.5328  19.1754
0202-11-11_09:08:26.848000      5020.96        1.08076300e+01        5.50221655e-08  20.5328  19.1754
0202-11-11_09:08:27.254000      5021.37        1.10148400e+01        4.35563755e-08  20.5342  19.4641
0202-11-11_09:08:27.656000      5021.76        1.14017100e+01        3.76684655e-08  20.5342  19.4641
0202-11-11_09:08:28.082000      5022.19        1.16094000e+01        2.44051655e-08  20.5342  19.4641
0202-11-11_09:08:28.523000      5022.64        1.19993400e+01        5.13656055e-08  20.5438  19.1342
0202-11-11_09:08:28.926000      5023.04        1.24089200e+01        4.38042855e-08  20.5438  19.1342
0202-11-11_09:08:29.332000      5023.44        1.25932400e+01        3.12847255e-08  20.5695  19.3991
0202-11-11_09:08:29.727000      5023.84        1.29864200e+01        4.18209955e-08  20.5695  19.3991
0202-11-11_09:08:30.156000      5024.27        1.31877600e+01        4.65932955e-08  20.5695  19.3991
0202-11-11_09:08:30.560000      5024.67        1.35800400e+01        6.97111055e-08  20.5451  19.3155
0202-11-11_09:08:30.953000      5025.06        1.37824000e+01        5.13036255e-08  20.5451  19.3155
0202-11-11_09:08:31.363000      5025.47        1.41689000e+01        6.53106655e-08  20.5580  19.1830
0202-11-11_09:08:31.777000      5025.89        1.43736600e+01        7.01449555e-08  20.5580  19.1830
0202-11-11_09:08:32.195000      5026.31        1.47663200e+01        1.03055286e-07  20.5580  19.1830
0202-11-11_09:08:32.613000      5026.72        1.49716500e+01        1.57409666e-07  20.5641  19.4632
0202-11-11_09:08:33.004000      5027.11        1.53595900e+01        2.57256106e-07  20.5641  19.4632
0202-11-11_09:08:33.410000      5027.52        1.55677800e+01        3.40368636e-07  20.5539  19.1249
0202-11-11_09:08:33.812000      5027.92        1.59526100e+01        5.62497876e-07  20.5539  19.1249
0202-11-11_09:08:34.227000      5028.34        1.61623800e+01        8.39415686e-07  20.5543  19.3962
0202-11-11_09:08:34.617000      5028.73        1.65520100e+01        1.38370669e-06  20.5543  19.3962
0202-11-11_09:08:35.008000      5029.12        1.67553100e+01        2.07897616e-06  20.5543  19.3962
0202-11-11_09:08:35.402000      5029.51        1.71436100e+01        3.92096302e-06  20.5471  19.3132
0202-11-11_09:08:35.810000      5029.92        1.73284000e+01        5.46161271e-06  20.5471  19.3132
0202-11-11_09:08:36.203000      5030.31        1.77425800e+01        1.00987463e-05  20.5970  19.1729
0202-11-11_09:08:36.598000      5030.71        1.79204500e+01        1.27952860e-05  20.5970  19.1729
0202-11-11_09:08:37.008000      5031.12        1.83331700e+01        2.40476433e-05  20.5970  19.1729

File: chapter 5/cold_vs_warm/300K/ffj26/Ic/pulses/Ic_2023-11-11_09-09-28793900_f26_afterirrstep2_20K_pulse_100ms_5.txt
# Ic = 15.37 A, n = 27.37 , Tavg = 20.62 K, f26_afterirrstep2_20K_pulse_100ms_5
#datetime                        t_s     iHTS_A                vHTS_V                tHTS_K  tTAR_K
0202-11-11_09:09:06.133000      5060.24        1.72139400e+00       -2.11930995e-08  20.6178  19.3139
0202-11-11_09:09:06.547000      5060.66        2.12992000e+00        2.51300500e-10  20.5748  19.1920
0202-11-11_09:09:06.945000      5061.06        2.31147600e+00       -1.02849695e-08  20.5748  19.1920
0202-11-11_09:09:07.348000      5061.46        2.70155000e+00       -6.38034950e-09  20.5609  19.4703
0202-11-11_09:09:07.740000      5061.85        2.90361900e+00       -1.96445495e-08  20.5609  19.4703
0202-11-11_09:09:08.168000      5062.28        3.29273200e+00       -3.15900950e-09  20.5609  19.4703
0202-11-11_09:09:08.570000      5062.68        3.70547400e+00       -4.08867950e-09  20.5939  19.1329
0202-11-11_09:09:08.973000      5063.08        3.89091500e+00       -6.62977950e-09  20.5939  19.1329
0202-11-11_09:09:09.387000      5063.50        4.29675300e+00       -7.55944950e-09  20.5428  19.4278
0202-11-11_09:09:09.790000      5063.90        4.48898700e+00       -1.48108695e-08  20.5428  19.4278
0202-11-11_09:09:10.200000      5064.31        4.87486000e+00       -1.67941695e-08  20.5428  19.4278
0202-11-11_09:09:10.594000      5064.70        5.08031200e+00       -1.58025195e-08  20.5836  19.2948
0202-11-11_09:09:10.996000      5065.11        5.46921400e+00       -2.37976795e-08  20.5836  19.2948
0202-11-11_09:09:11.400000      5065.51        5.67412900e+00       -1.77858095e-08  20.5566  19.1896
0202-11-11_09:09:11.793000      5065.90        6.06193100e+00       -1.39431795e-08  20.5566  19.1896
0202-11-11_09:09:12.200000      5066.31        6.26794600e+00       -1.12781195e-08  20.5566  19.1896
0202-11-11_09:09:12.594000      5066.70        6.65648500e+00       -1.67153950e-09  20.5545  19.4625
0202-11-11_09:09:12.996000      5067.11        6.86110100e+00       -2.16904295e-08  20.5545  19.4625
0202-11-11_09:09:13.402000      5067.51        7.25430200e+00       -8.66019500e-10  20.5713  19.1246
0202-11-11_09:09:13.805000      5067.92        7.46130900e+00       -1.93981295e-08  20.5713  19.1246
0202-11-11_09:09:14.200000      5068.31        7.84872400e+00       -2.04518595e-08  20.5626  19.4245
0202-11-11_09:09:14.594000      5068.71        8.05191600e+00       -1.37582395e-08  20.5626  19.4245
0202-11-11_09:09:14.996000      5069.11        8.44466800e+00       -6.25889950e-09  20.5626  19.4245
0202-11-11_09:09:15.400000      5069.51        8.64758800e+00       -1.20228495e-08  20.5648  19.2943
0202-11-11_09:09:15.800000      5069.91        9.03630100e+00       -1.30144995e-08  20.5648  19.2943
0202-11-11_09:09:16.207000      5070.32        9.22260800e+00       -1.82826295e-08  20.5809  19.2069
0202-11-11_09:09:16.605000      5070.72        9.63399300e+00       -3.27854795e-08  20.5809  19.2069
0202-11-11_09:09:17.010000      5071.12        9.81442900e+00       -2.73933895e-08  20.5809  19.2069
0202-11-11_09:09:17.406000      5071.52        1.02268600e+01       -1.21468095e-08  20.5496  19.4619
0202-11-11_09:09:17.797000      5071.91        1.04117200e+01       -2.24351495e-08  20.5496  19.4619
0202-11-11_09:09:18.203000      5072.31        1.08000400e+01       -2.68355895e-08  20.5496  19.4619
0202-11-11_09:09:18.613000      5072.72        1.10037100e+01       -3.37771195e-08  20.5805  19.1363
0202-11-11_09:09:19.023000      5073.13        1.13956700e+01       -3.27234995e-08  20.5805  19.1363
0202-11-11_09:09:19.430000      5073.54        1.16008100e+01       -2.34888895e-08  20.5486  19.4268
0202-11-11_09:09:19.832000      5073.94        1.19913500e+01       -3.17940495e-08  20.5486  19.4268
0202-11-11_09:09:20.242000      5074.35        1.24069100e+01       -3.42731695e-08  20.5688  19.2937
0202-11-11_09:09:20.645000      5074.76        1.25897900e+01       -3.09263595e-08  20.5688  19.2937
0202-11-11_09:09:21.060000      5075.17        1.29747100e+01       -1.66094495e-08  20.5688  19.2937
0202-11-11_09:09:21.504000      5075.62        1.31839100e+01       -4.69166795e-08  20.5559  19.2051
0202-11-11_09:09:21.900000      5076.01        1.35732400e+01       -4.50573395e-08  20.5559  19.2051
0202-11-11_09:09:22.300000      5076.41        1.37800300e+01       -4.12766795e-08  20.5590  19.4591
0202-11-11_09:09:22.707000      5076.82        1.41673200e+01       -2.27452695e-08  20.5590  19.4591
0202-11-11_09:09:23.145000      5077.25        1.43739900e+01       -1.66714195e-08  20.5590  19.4591
0202-11-11_09:09:23.566000      5077.68        1.47614000e+01        4.01623805e-08  20.5752  19.1274
0202-11-11_09:09:23.973000      5078.08        1.49685700e+01        6.82384005e-08  20.5752  19.1274
0202-11-11_09:09:24.380000      5078.49        1.53614600e+01        1.64676120e-07  20.5443  19.4319
0202-11-11_09:09:24.793000      5078.90        1.55657200e+01        2.57271210e-07  20.5443  19.4319
0202-11-11_09:09:25.200000      5079.31        1.59549500e+01        4.90679930e-07  20.5443  19.4319
0202-11-11_09:09:25.600000      5079.71        1.61578300e+01        8.02614250e-07  20.5668  19.2843
0202-11-11_09:09:26.016000      5080.12        1.65511800e+01        1.39574327e-06  20.5668  19.2843
0202-11-11_09:09:26.414000      5080.53        1.67537300e+01        2.10260182e-06  20.5584  19.2086
0202-11-11_09:09:26.824000      5080.93        1.71448200e+01        3.95704415e-06  20.5584  19.2086
0202-11-11_09:09:27.240000      5081.35        1.73274200e+01        5.53989907e-06  20.5599  19.4651
0202-11-11_09:09:27.633000      5081.74        1.77435300e+01        1.01544674e-05  20.5599  19.4651
0202-11-11_09:09:28.030000      5082.14        1.79281900e+01        1.33654211e-05  20.5599  19.4651
0202-11-11_09:09:28.426000      5082.54        1.83335800e+01        2.40714299e-05  20.6235  19.1326

File: chapter 5/cold_vs_warm/300K/ffj26/Ic/pulses/Ic_2023-11-11_09-11-50250711_f26_afterirrstep2_20K_pulse_100ms_6.txt
# Ic = 15.44 A, n = 27.49 , Tavg = 20.60 K, f26_afterirrstep2_20K_pulse_100ms_6
#datetime                        t_s     iHTS_A                vHTS_V                tHTS_K  tTAR_K
0202-11-11_09:11:27.703000      5201.81        1.73000200e+00       -1.68020930e-08  20.5671  19.3701
0202-11-11_09:11:28.152000      5202.26        2.13947100e+00       -3.01893230e-08  20.5671  19.3701
0202-11-11_09:11:28.543000      5202.65        2.32186300e+00       -2.78961430e-08  20.5696  19.1326
0202-11-11_09:11:28.940000      5203.05        2.71164300e+00       -2.75242730e-08  20.5696  19.1326
0202-11-11_09:11:29.344000      5203.45        2.92067200e+00       -2.91976830e-08  20.5600  19.4713
0202-11-11_09:11:29.746000      5203.86        3.30387700e+00       -1.15339730e-08  20.5600  19.4713
0202-11-11_09:11:30.160000      5204.27        3.71398900e+00       -1.49427530e-08  20.5600  19.4713
0202-11-11_09:11:30.555000      5204.66        3.89958100e+00       -1.94671430e-08  20.5794  19.1566
0202-11-11_09:11:30.953000      5205.06        4.30653200e+00       -1.06662830e-08  20.5794  19.1566
0202-11-11_09:11:31.363000      5205.47        4.49285200e+00       -1.89093430e-08  20.5631  19.3310
0202-11-11_09:11:31.766000      5205.88        4.88331500e+00       -1.14100130e-08  20.5631  19.3310
0202-11-11_09:11:32.170000      5206.28        5.08638100e+00       -1.41990230e-08  20.5631  19.3310
0202-11-11_09:11:32.566000      5206.68        5.47768200e+00        2.41105700e-09  20.5781  19.3605
0202-11-11_09:11:32.960000      5207.07        5.68050300e+00       -5.02629300e-09  20.5781  19.3605
0202-11-11_09:11:33.360000      5207.47        6.06903100e+00       -1.89096630e-08  20.6077  19.1339
0202-11-11_09:11:33.760000      5207.87        6.27522400e+00       -1.50672330e-08  20.6077  19.1339
0202-11-11_09:11:34.188000      5208.30        6.66381900e+00       -1.93437130e-08  20.6077  19.1339
0202-11-11_09:11:34.582000      5208.69        6.86889500e+00       -1.58729530e-08  20.5521  19.4728
0202-11-11_09:11:34.980000      5209.09        7.25640600e+00       -9.98253000e-10  20.5521  19.4728
0202-11-11_09:11:35.390000      5209.50        7.46777400e+00       -1.58729530e-08  20.5536  19.1575
0202-11-11_09:11:35.793000      5209.90        7.85252700e+00        9.85037000e-10  20.5536  19.1575
0202-11-11_09:11:36.190000      5210.30        8.05838100e+00       -2.98154300e-09  20.5536  19.1575
0202-11-11_09:11:36.594000      5210.71        8.44583000e+00       -2.48572300e-09  20.5631  19.3391
0202-11-11_09:11:37             5211.11        8.65002600e+00       -8.18769300e-09  20.5631  19.3391
0202-11-11_09:11:37.402000      5211.51        9.03841000e+00        8.61087000e-10  20.5916  19.3731
0202-11-11_09:11:37.797000      5211.91        9.22908400e+00        3.52613700e-09  20.5916  19.3731
0202-11-11_09:11:38.190000      5212.30        9.63687900e+00       -6.20439300e-09  20.5916  19.3731
0202-11-11_09:11:38.590000      5212.70        9.82203300e+00       -1.43235030e-08  20.5524  19.1455
0202-11-11_09:11:38.980000      5213.09        1.02324100e+01       -1.12243130e-08  20.5524  19.1455
0202-11-11_09:11:39.375000      5213.48        1.04173000e+01       -5.95413300e-09  20.5518  19.4731
0202-11-11_09:11:39.766000      5213.88        1.08079500e+01        3.06237000e-10  20.5518  19.4731
0202-11-11_09:11:40.176000      5214.29        1.10099600e+01       -8.24672300e-09  20.5518  19.4731
0202-11-11_09:11:40.570000      5214.68        1.14009700e+01        7.80556700e-09  20.5644  19.1612
0202-11-11_09:11:40.980000      5215.09        1.16042400e+01        3.34315700e-09  20.5644  19.1612
0202-11-11_09:11:41.380000      5215.49        1.19963900e+01       -4.09420300e-09  20.5368  19.3372
0202-11-11_09:11:41.773000      5215.88        1.24048600e+01       -3.22651300e-09  20.5368  19.3372
0202-11-11_09:11:42.188000      5216.30        1.25896100e+01       -4.28013300e-09  20.5368  19.3372
0202-11-11_09:11:42.586000      5216.70        1.29786800e+01        6.50402700e-09  20.5790  19.3690
0202-11-11_09:11:42.984000      5217.10        1.31822000e+01        3.34315700e-09  20.5790  19.3690
0202-11-11_09:11:43.387000      5217.50        1.35732800e+01       -7.93683300e-09  20.5734  19.1413
0202-11-11_09:11:43.793000      5217.90        1.37790400e+01       -7.06914300e-09  20.5734  19.1413
0202-11-11_09:11:44.188000      5218.30        1.41665400e+01        1.02227070e-08  20.5734  19.1413
0202-11-11_09:11:44.582000      5218.69        1.43702100e+01        4.21413670e-08  20.5553  19.4747
0202-11-11_09:11:44.984000      5219.09        1.47628000e+01        6.20986870e-08  20.5553  19.4747
0202-11-11_09:11:45.395000      5219.51        1.49686900e+01        9.54434670e-08  20.5712  19.1540
0202-11-11_09:11:45.800000      5219.91        1.53564700e+01        1.72420147e-07  20.5712  19.1540
0202-11-11_09:11:46.203000      5220.31        1.55623800e+01        2.72204717e-07  20.5876  19.3450
0202-11-11_09:11:46.613000      5220.72        1.59516800e+01        5.01275397e-07  20.5876  19.3450
0202-11-11_09:11:47.010000      5221.12        1.61581300e+01        7.61582997e-07  20.5876  19.3450
0202-11-11_09:11:47.414000      5221.52        1.65496500e+01        1.21910458e-06  20.5844  19.3702
0202-11-11_09:11:47.824000      5221.94        1.67534600e+01        1.95825418e-06  20.5844  19.3702
0202-11-11_09:11:48.220000      5222.33        1.71435500e+01        3.63215594e-06  20.5844  19.3702
0202-11-11_09:11:48.633000      5222.74        1.73262900e+01        5.02821032e-06  20.6037  19.1452
0202-11-11_09:11:49.030000      5223.14        1.77386600e+01        9.25585342e-06  20.6037  19.1452
0202-11-11_09:11:49.426000      5223.53        1.79237000e+01        1.16897293e-05  20.5999  19.4742
0202-11-11_09:11:49.832000      5223.94        1.83325700e+01        2.20196634e-05  20.5999  19.4742

File: chapter 5/cold_vs_warm/300K/ffj26/Ic/pulses/Ic_2023-11-11_09-12-16293061_f26_afterirrstep2_20K_pulse_100ms_6.txt
# Ic =  nan A, n =  nan , Tavg = 20.59 K, f26_afterirrstep2_20K_pulse_100ms_6
#datetime                        t_s     iHTS_A                vHTS_V                tHTS_K  tTAR_K
0202-11-11_09:11:53.260000      5227.37        1.71667200e+00       -7.09869200e-09  20.5752  19.1546
0202-11-11_09:11:53.660000      5227.77        2.12749200e+00       -1.02595720e-08  20.5752  19.1546
0202-11-11_09:11:54.110000      5228.22        2.31277500e+00       -2.16015420e-08  20.5752  19.1546
0202-11-11_09:11:54.535000      5228.65        2.69915100e+00       -1.57136320e-08  20.5565  19.4772
0202-11-11_09:11:54.938000      5229.05        2.90451500e+00       -2.87909920e-08  20.5565  19.4772
0202-11-11_09:11:55.355000      5229.46        3.29161700e+00       -1.47839620e-08  20.5879  19.1560
0202-11-11_09:11:55.754000      5229.86        3.70914400e+00       -7.47056200e-09  20.5879  19.1560
0202-11-11_09:11:56.176000      5230.29        3.88764400e+00       -2.64978120e-08  20.5879  19.1560
0202-11-11_09:11:56.574000      5230.68        4.29815000e+00       -1.75728020e-08  20.5714  19.3573
0202-11-11_09:11:56.973000      5231.08        4.48178600e+00       -2.09811720e-08  20.5714  19.3573
0202-11-11_09:11:57.390000      5231.50        4.87234700e+00       -3.00755200e-09  20.5847  19.3590
0202-11-11_09:11:57.793000      5231.90        5.08014500e+00        2.15308000e-10  20.5847  19.3590
0202-11-11_09:11:58.200000      5232.31        5.46893700e+00       -3.25546200e-09  20.5847  19.3590
0202-11-11_09:11:58.605000      5232.72        5.67174400e+00       -1.68906220e-08  20.5786  19.1535
0202-11-11_09:11:59.008000      5233.12        6.06095700e+00        7.59068800e-09  20.5786  19.1535
0202-11-11_09:11:59.414000      5233.52        6.26675300e+00       -1.12506220e-08  20.5802  19.4772
0202-11-11_09:11:59.812000      5233.92        6.65654200e+00       -8.83348200e-09  20.5802  19.4772
0202-11-11_09:12:00.215000      5234.32        6.86107500e+00        1.45486800e-09  20.5921  19.1538
0202-11-11_09:12:00.617000      5234.73        7.25154600e+00       -3.93722200e-09  20.5921  19.1538
0202-11-11_09:12:01.020000      5235.13        7.45654800e+00        6.04123800e-09  20.5921  19.1538
0202-11-11_09:12:01.414000      5235.52        7.84642700e+00        1.06895880e-08  20.5779  19.3685
0202-11-11_09:12:01.810000      5235.92        8.05564100e+00       -1.93697420e-08  20.5779  19.3685
0202-11-11_09:12:02.220000      5236.33        8.44100600e+00       -3.81326200e-09  20.5779  19.3685
0202-11-11_09:12:02.630000      5236.74        8.64803200e+00       -1.70612200e-09  20.5846  19.3567
0202-11-11_09:12:03.030000      5237.14        9.03745100e+00        1.42221180e-08  20.5846  19.3567
0202-11-11_09:12:03.430000      5237.54        9.21870800e+00       -2.26403200e-09  20.5897  19.1582
0202-11-11_09:12:03.832000      5237.94        9.62959600e+00        2.07442800e-09  20.5897  19.1582
0202-11-11_09:12:04.246000      5238.36        9.81167200e+00        5.97904800e-09  20.5847  19.4769
0202-11-11_09:12:04.650000      5238.76        1.02246200e+01        6.59882800e-09  20.5847  19.4769
0202-11-11_09:12:05.100000      5239.21        1.04083000e+01       -9.48020000e-11  20.5847  19.4769
0202-11-11_09:12:05.504000      5239.62        1.07993000e+01        1.11851980e-08  20.5723  19.1503
0202-11-11_09:12:05.910000      5240.02        1.10050600e+01        1.06273980e-08  20.5723  19.1503
0202-11-11_09:12:06.330000      5240.44        1.13934900e+01        1.30445380e-08  20.5515  19.3744
0202-11-11_09:12:06.730000      5240.84        1.15975200e+01        1.17429980e-08  20.5515  19.3744
0202-11-11_09:12:07.150000      5241.26        1.19931400e+01        2.26511280e-08  20.5515  19.3744
0202-11-11_09:12:07.547000      5241.66        1.24008200e+01        1.64533280e-08  20.5364  19.3556
0202-11-11_09:12:07.950000      5242.06        1.25852700e+01        4.18167800e-09  20.5364  19.3556
0202-11-11_09:12:08.355000      5242.46        1.29750800e+01        8.02467800e-09  20.5731  19.1559
0202-11-11_09:12:08.746000      5242.86        1.31798800e+01        1.26990800e-09  20.5731  19.1559
0202-11-11_09:12:09.152000      5243.26        1.35717000e+01        2.31481480e-08  20.5731  19.1559
0202-11-11_09:12:09.550000      5243.66        1.37754500e+01        4.92660800e-09  20.5709  19.4726
0202-11-11_09:12:09.957000      5244.07        1.41687600e+01        1.30457280e-08  20.5709  19.4726
0202-11-11_09:12:10.383000      5244.49        1.43722900e+01        1.97393580e-08  20.5965  19.1529
0202-11-11_09:12:10.785000      5244.89        1.47593800e+01        5.33314480e-08  20.5965  19.1529
0202-11-11_09:12:11.188000      5245.30        1.49651700e+01        7.90523280e-08  20.5965  19.1529
0202-11-11_09:12:11.586000      5245.70        1.53546400e+01        1.77349488e-07  20.5614  19.3737
0202-11-11_09:12:11.990000      5246.10        1.55551800e+01        2.77939828e-07  20.5614  19.3737
0202-11-11_09:12:12.402000      5246.51        1.59517300e+01        4.70567548e-07  20.5857  19.3524
0202-11-11_09:12:12.812000      5246.92        1.61573800e+01        7.67380328e-07  20.5857  19.3524
0202-11-11_09:12:13.227000      5247.34        1.65470700e+01        1.22738126e-06  20.5530  19.1657
0202-11-11_09:12:13.637000      5247.75        1.67502200e+01        1.95159453e-06  20.5530  19.1657
0202-11-11_09:12:14.035000      5248.15        1.71406700e+01        3.72472396e-06  20.5530  19.1657
0202-11-11_09:12:14.440000      5248.55        1.73289700e+01        5.11650113e-06  20.5644  19.4750
0202-11-11_09:12:14.863000      5248.97        1.77378500e+01        8.90317196e-06  20.5644  19.4750
0202-11-11_09:12:15.312000      5249.42        1.79203300e+01        1.20610759e-05  20.5892  19.1479
0202-11-11_09:12:15.707000      5249.82        1.83302200e+01        2.16915915e-05  20.5892  19.1479

File: chapter 5/cold_vs_warm/300K/ffj26/Ic/pulses/Ic_2023-11-11_09-12-42025629_f26_afterirrstep2_20K_pulse_100ms_6.txt
# Ic =  nan A, n =  nan , Tavg = 20.59 K, f26_afterirrstep2_20K_pulse_100ms_6
#datetime                        t_s     iHTS_A                vHTS_V                tHTS_K  tTAR_K
0202-11-11_09:12:19.320000      5253.43        1.71269300e+00        8.14992300e-09  20.5813  19.4725
0202-11-11_09:12:19.720000      5253.83        2.12314800e+00        8.58376300e-09  20.5813  19.4725
0202-11-11_09:12:20.130000      5254.24        2.30935800e+00       -1.02333700e-09  20.5813  19.4725
0202-11-11_09:12:20.547000      5254.66        2.70025600e+00       -1.58165700e-09  20.6004  19.1504
0202-11-11_09:12:20.940000      5255.05        2.90485100e+00       -1.95352700e-09  20.6004  19.1504
0202-11-11_09:12:21.360000      5255.47        3.29271200e+00        9.63636300e-09  20.5733  19.3862
0202-11-11_09:12:21.760000      5255.87        3.70222700e+00        1.24873530e-08  20.5733  19.3862
0202-11-11_09:12:22.170000      5256.28        3.88816900e+00       -1.64363700e-09  20.5733  19.3862
0202-11-11_09:12:22.574000      5256.69        4.29855300e+00       -1.13121970e-08  20.5959  19.3439
0202-11-11_09:12:22.977000      5257.09        4.48219700e+00       -5.79615700e-09  20.5959  19.3439
0202-11-11_09:12:23.375000      5257.49        4.87096100e+00        1.64120300e-09  20.5924  19.1610
0202-11-11_09:12:23.777000      5257.89        5.07517900e+00        1.42847130e-08  20.5924  19.1610
0202-11-11_09:12:24.184000      5258.29        5.46612400e+00        1.18675730e-08  20.5924  19.1610
0202-11-11_09:12:24.580000      5258.69        5.67284600e+00        2.75680300e-09  20.5740  19.4791
0202-11-11_09:12:24.970000      5259.08        6.06297900e+00        4.61614300e-09  20.5740  19.4791
0202-11-11_09:12:25.367000      5259.48        6.26602700e+00        2.13702300e-09  20.5988  19.1403
0202-11-11_09:12:25.773000      5259.88        6.65818900e+00        3.18864630e-08  20.5988  19.1403
0202-11-11_09:12:26.188000      5260.30        6.86424100e+00        1.03183830e-08  20.5988  19.1403
0202-11-11_09:12:26.594000      5260.70        7.25377900e+00        7.03366300e-09  20.5645  19.3828
0202-11-11_09:12:26.996000      5261.11        7.45611200e+00        1.00086030e-08  20.5645  19.3828
0202-11-11_09:12:27.402000      5261.51        7.84519700e+00        1.95532130e-08  20.5677  19.3419
0202-11-11_09:12:27.793000      5261.90        8.05292500e+00        1.88094830e-08  20.5677  19.3419
0202-11-11_09:12:28.190000      5262.30        8.44450900e+00        1.46569530e-08  20.5780  19.1669
0202-11-11_09:12:28.582000      5262.69        8.65092800e+00        8.39717300e-09  20.5780  19.1669
0202-11-11_09:12:28.977000      5263.09        9.03558900e+00        1.79417930e-08  20.5780  19.1669
0202-11-11_09:12:29.383000      5263.49        9.22324700e+00        8.76904300e-09  20.5522  19.4727
0202-11-11_09:12:29.785000      5263.90        9.63506200e+00        2.67426630e-08  20.5522  19.4727
0202-11-11_09:12:30.188000      5264.30        9.81795700e+00        1.99870630e-08  20.5522  19.4727
0202-11-11_09:12:30.580000      5264.69        1.02260200e+01        2.30859630e-08  20.5811  19.1395
0202-11-11_09:12:30.973000      5265.08        1.04120500e+01        2.32718930e-08  20.5811  19.1395
0202-11-11_09:12:31.380000      5265.49        1.08027300e+01        2.32099230e-08  20.5501  19.3827
0202-11-11_09:12:31.780000      5265.89        1.10085900e+01        1.08760830e-08  20.5501  19.3827
0202-11-11_09:12:32.200000      5266.31        1.13942800e+01        3.07081930e-08  20.5501  19.3827
0202-11-11_09:12:32.600000      5266.71        1.16026900e+01        2.41385330e-08  20.5544  19.3326
0202-11-11_09:12:33.004000      5267.12        1.19954100e+01        4.05626930e-08  20.5544  19.3326
0202-11-11_09:12:33.402000      5267.51        1.24058900e+01        3.06462130e-08  20.5897  19.1603
0202-11-11_09:12:33.793000      5267.90        1.25900200e+01        3.01503930e-08  20.5897  19.1603
0202-11-11_09:12:34.190000      5268.30        1.29811500e+01        4.40954330e-08  20.5541  19.4745
0202-11-11_09:12:34.586000      5268.69        1.31834200e+01        3.28774230e-08  20.5541  19.4745
0202-11-11_09:12:34.990000      5269.10        1.35727900e+01        4.26699430e-08  20.5541  19.4745
0202-11-11_09:12:35.395000      5269.50        1.37819000e+01        4.94875230e-08  20.6198  19.1388
0202-11-11_09:12:35.797000      5269.91        1.41680300e+01        5.39499330e-08  20.6198  19.1388
0202-11-11_09:12:36.220000      5270.33        1.43783300e+01        5.63051030e-08  20.6198  19.1388
0202-11-11_09:12:36.625000      5270.74        1.47629300e+01        9.60949630e-08  20.5536  19.3901
0202-11-11_09:12:37.035000      5271.15        1.49690700e+01        1.21691873e-07  20.5536  19.3901
0202-11-11_09:12:37.440000      5271.55        1.53599300e+01        2.07655333e-07  20.5667  19.3336
0202-11-11_09:12:37.880000      5271.99        1.55662400e+01        3.09176393e-07  20.5667  19.3336
0202-11-11_09:12:38.277000      5272.39        1.59568700e+01        5.22071613e-07  20.5629  19.1675
0202-11-11_09:12:38.680000      5272.79        1.61636400e+01        7.93907193e-07  20.5629  19.1675
0202-11-11_09:12:39.090000      5273.20        1.65536200e+01        1.25403199e-06  20.5629  19.1675
0202-11-11_09:12:39.508000      5273.62        1.67570900e+01        1.99566095e-06  20.5717  19.4766
0202-11-11_09:12:39.926000      5274.04        1.71462200e+01        3.71146037e-06  20.5717  19.4766
0202-11-11_09:12:40.324000      5274.44        1.73307100e+01        5.08613277e-06  20.5780  19.1465
0202-11-11_09:12:40.730000      5274.84        1.77411700e+01        9.23289592e-06  20.5780  19.1465
0202-11-11_09:12:41.168000      5275.28        1.79266200e+01        1.22026964e-05  20.5780  19.1465
0202-11-11_09:12:41.594000      5275.70        1.83387500e+01        2.20065024e-05  20.5909  19.4028
