Repository: shortlab/2025-devitre-PhD

# 2025-devitre-PhD
Data repository for Alexis Devitre's PhD thesis

File: chapter 5/cold_vs_warm/300K/ffj26/Ic/pulses/Ic_2023-11-11_09-25-33264955_f26_afterirrstep2_20K_pulse_110ms_3.txt
# Ic = 15.87 A, n = 28.02 , Tavg = 20.61 K, f26_afterirrstep2_20K_pulse_110ms_3
#datetime                        t_s     iHTS_A                vHTS_V                tHTS_K  tTAR_K
0202-11-11_09:25:09.902000      6024.01        1.73820600e+00       -1.17961360e-08  20.6418  19.4814
0202-11-11_09:25:10.312000      6024.42        2.14366800e+00       -5.90822600e-09  20.6134  19.1920
0202-11-11_09:25:10.715000      6024.82        2.33246200e+00       -1.24778960e-08  20.6134  19.1920
0202-11-11_09:25:11.133000      6025.24        2.72035600e+00        1.65624000e-10  20.6134  19.1920
0202-11-11_09:25:11.555000      6025.67        2.92484100e+00       -3.42909600e-09  20.6295  19.3066
0202-11-11_09:25:11.950000      6026.06        3.31334200e+00       -5.84624600e-09  20.6295  19.3066
0202-11-11_09:25:12.348000      6026.46        3.72214100e+00       -1.27258060e-08  20.6005  19.4028
0202-11-11_09:25:12.750000      6026.86        3.91034200e+00       -1.09284960e-08  20.6005  19.4028
0202-11-11_09:25:13.160000      6027.27        4.32111300e+00       -1.02471660e-08  20.6005  19.4028
0202-11-11_09:25:13.566000      6027.68        4.50401700e+00       -7.70611600e-09  20.6037  19.1550
0202-11-11_09:25:13.970000      6028.08        4.89113700e+00       -6.34260600e-09  20.6037  19.1550
0202-11-11_09:25:14.383000      6028.49        5.09760500e+00       -6.96238600e-09  20.5853  19.4550
0202-11-11_09:25:14.777000      6028.89        5.48911600e+00       -6.40458600e-09  20.5853  19.4550
0202-11-11_09:25:15.188000      6029.30        5.69083100e+00       -8.88536000e-10  20.5853  19.4550
0202-11-11_09:25:15.590000      6029.70        6.08052400e+00        4.44157400e-09  20.6169  19.2170
0202-11-11_09:25:15.992000      6030.10        6.28793900e+00       -1.76226060e-08  20.6169  19.2170
0202-11-11_09:25:16.395000      6030.51        6.67656900e+00       -3.73952600e-09  20.5892  19.2784
0202-11-11_09:25:16.790000      6030.90        6.88189300e+00       -1.57012860e-08  20.5892  19.2784
0202-11-11_09:25:17.188000      6031.30        7.27095900e+00       -8.44985600e-09  20.5892  19.2784
0202-11-11_09:25:17.582000      6031.69        7.47708200e+00        3.14003400e-09  20.6192  19.4309
0202-11-11_09:25:17.990000      6032.10        7.86502600e+00        3.88377400e-09  20.6192  19.4309
0202-11-11_09:25:18.390000      6032.50        8.07415400e+00        2.52025400e-09  20.6064  19.1187
0202-11-11_09:25:18.793000      6032.90        8.45862700e+00        8.34562400e-09  20.6064  19.1187
0202-11-11_09:25:19.195000      6033.31        8.66593300e+00       -7.03726000e-10  20.6064  19.1187
0202-11-11_09:25:19.600000      6033.71        9.05401600e+00        4.56440400e-09  20.5878  19.4865
0202-11-11_09:25:19.996000      6034.10        9.24158300e+00        1.48527540e-08  20.5878  19.4865
0202-11-11_09:25:20.390000      6034.50        9.65193500e+00        2.37775840e-08  20.6254  19.1849
0202-11-11_09:25:20.785000      6034.89        9.83335500e+00        1.41090140e-08  20.6254  19.1849
0202-11-11_09:25:21.184000      6035.30        1.02480400e+01        1.55964940e-08  20.6254  19.1849
0202-11-11_09:25:21.590000      6035.70        1.04268200e+01        4.75034400e-09  20.5972  19.3111
0202-11-11_09:25:21.990000      6036.10        1.08191800e+01        1.93771440e-08  20.5972  19.3111
0202-11-11_09:25:22.395000      6036.50        1.10204100e+01        2.78061540e-08  20.6072  19.4030
0202-11-11_09:25:22.797000      6036.91        1.14123700e+01        1.36751740e-08  20.6072  19.4030
0202-11-11_09:25:23.200000      6037.31        1.16169900e+01       -7.08745600e-09  20.6072  19.4030
0202-11-11_09:25:23.594000      6037.70        1.20087400e+01        2.38395640e-08  20.6170  19.1544
0202-11-11_09:25:23.990000      6038.10        1.24186500e+01        2.60707740e-08  20.6170  19.1544
0202-11-11_09:25:24.390000      6038.50        1.26008700e+01        8.34506400e-09  20.5894  19.4580
0202-11-11_09:25:24.793000      6038.91        1.29926300e+01        1.96288400e-09  20.5894  19.4580
0202-11-11_09:25:25.207000      6039.32        1.31974500e+01        9.33929400e-09  20.5975  19.2160
0202-11-11_09:25:25.613000      6039.72        1.35855900e+01        9.64918400e-09  20.5975  19.2160
0202-11-11_09:25:26.020000      6040.13        1.37942600e+01       -1.81675600e-09  20.5975  19.2160
0202-11-11_09:25:26.426000      6040.54        1.41801700e+01       -6.34114600e-09  20.6127  19.4730
0202-11-11_09:25:26.820000      6040.93        1.43890000e+01       -1.38290600e-09  20.6127  19.4730
0202-11-11_09:25:27.215000      6041.32        1.47762900e+01        2.55155640e-08  20.6127  19.4730
0202-11-11_09:25:27.613000      6041.72        1.49783700e+01        3.78491940e-08  20.6005  19.4321
0202-11-11_09:25:28.023000      6042.13        1.53711500e+01        1.00199114e-07  20.6005  19.4321
0202-11-11_09:25:28.420000      6042.53        1.55771200e+01        1.48789904e-07  20.6153  19.1240
0202-11-11_09:25:28.824000      6042.93        1.59667400e+01        2.54462484e-07  20.6153  19.1240
0202-11-11_09:25:29.230000      6043.34        1.61776400e+01        3.73956154e-07  20.5976  19.4918
0202-11-11_09:25:29.633000      6043.74        1.65658600e+01        6.61410344e-07  20.5976  19.4918
0202-11-11_09:25:30.023000      6044.14        1.67737700e+01        1.02906413e-06  20.5976  19.4918
0202-11-11_09:25:30.420000      6044.53        1.71614700e+01        1.74044781e-06  20.5947  19.1594
0202-11-11_09:25:30.820000      6044.93        1.73455200e+01        2.55756500e-06  20.5947  19.1594
0202-11-11_09:25:31.227000      6045.34        1.77561200e+01        4.70225242e-06  20.6271  19.3230
0202-11-11_09:25:31.633000      6045.74        1.79411500e+01        6.53041822e-06  20.6271  19.3230
0202-11-11_09:25:32.027000      6046.14        1.83530700e+01        1.17203960e-05  20.6271  19.3230
0202-11-11_09:25:32.434000      6046.54        1.85366800e+01        1.51222457e-05  20.6121  19.3988
0202-11-11_09:25:32.830000      6046.94        1.89482500e+01        2.78181953e-05  20.6121  19.3988

File: chapter 5/cold_vs_warm/300K/ffj26/Ic/pulses/Ic_2023-11-11_09-25-59403072_f26_afterirrstep2_20K_pulse_110ms_3.txt
# Ic =  nan A, n =  nan , Tavg = 20.63 K, f26_afterirrstep2_20K_pulse_110ms_3
#datetime                        t_s     iHTS_A                vHTS_V                tHTS_K  tTAR_K
0202-11-11_09:25:36.188000      6050.30        1.73488800e+00        2.05859975e-08  20.6056  19.2899
0202-11-11_09:25:36.594000      6050.70        2.14479800e+00        3.30432475e-08  20.6056  19.2899
0202-11-11_09:25:36.992000      6051.10        2.32827800e+00        2.13912975e-08  20.6056  19.2899
0202-11-11_09:25:37.400000      6051.51        2.71712300e+00        1.89741575e-08  20.6278  19.4256
0202-11-11_09:25:37.800000      6051.91        2.92296300e+00        2.46761375e-08  20.6278  19.4256
0202-11-11_09:25:38.200000      6052.31        3.31347100e+00        2.25069075e-08  20.6278  19.4256
0202-11-11_09:25:38.594000      6052.70        3.72280300e+00        2.62875675e-08  20.6271  19.1259
0202-11-11_09:25:38.990000      6053.10        3.90779400e+00        1.48836075e-08  20.6271  19.1259
0202-11-11_09:25:39.383000      6053.49        4.31830200e+00        3.03161375e-08  20.6128  19.4893
0202-11-11_09:25:39.785000      6053.90        4.50473900e+00        1.56893275e-08  20.6128  19.4893
0202-11-11_09:25:40.200000      6054.31        4.89335800e+00        3.49025075e-08  20.6128  19.4893
0202-11-11_09:25:40.605000      6054.71        5.09741300e+00        1.43877875e-08  20.6194  19.1771
0202-11-11_09:25:41.008000      6055.12        5.48909100e+00        2.62255875e-08  20.6194  19.1771
0202-11-11_09:25:41.410000      6055.52        5.69270400e+00        2.05855875e-08  20.6102  19.3281
0202-11-11_09:25:41.805000      6055.91        6.08396200e+00        1.63091075e-08  20.6102  19.3281
0202-11-11_09:25:42.203000      6056.31        6.28821400e+00        3.13077675e-08  20.6102  19.3281
0202-11-11_09:25:42.598000      6056.71        6.67898400e+00        2.70932275e-08  20.6159  19.3942
0202-11-11_09:25:43             6057.11        6.88537800e+00        1.90980575e-08  20.6159  19.3942
0202-11-11_09:25:43.406000      6057.51        7.27115300e+00        4.41371775e-08  20.6093  19.1566
0202-11-11_09:25:43.797000      6057.91        7.47807100e+00        3.69477275e-08  20.6093  19.1566
0202-11-11_09:25:44.200000      6058.31        7.86537600e+00        2.33745375e-08  20.6093  19.1566
0202-11-11_09:25:44.594000      6058.70        8.07280300e+00        2.71551975e-08  20.5807  19.4566
0202-11-11_09:25:44.984000      6059.10        8.46407700e+00        3.36009175e-08  20.5807  19.4566
0202-11-11_09:25:45.395000      6059.50        8.66764100e+00        3.16176175e-08  20.6117  19.2019
0202-11-11_09:25:45.800000      6059.91        9.05753400e+00        2.54817975e-08  20.6117  19.2019
0202-11-11_09:25:46.207000      6060.32        9.24159700e+00        1.38299275e-08  20.6117  19.2019
0202-11-11_09:25:46.610000      6060.72        9.65303700e+00        2.46141075e-08  20.5893  19.2939
0202-11-11_09:25:47.010000      6061.12        9.83829300e+00        2.05855275e-08  20.5893  19.2939
0202-11-11_09:25:47.406000      6061.52        1.02465400e+01        3.01921275e-08  20.5986  19.4218
0202-11-11_09:25:47.800000      6061.91        1.04296300e+01        3.50883875e-08  20.5986  19.4218
0202-11-11_09:25:48.203000      6062.31        1.08206300e+01        2.59773375e-08  20.5986  19.4218
0202-11-11_09:25:48.605000      6062.72        1.10256200e+01        1.65563875e-08  20.6101  19.1295
0202-11-11_09:25:49.008000      6063.12        1.14143000e+01        2.73405575e-08  20.6101  19.1295
0202-11-11_09:25:49.402000      6063.51        1.16198500e+01        1.70522175e-08  20.6069  19.4855
0202-11-11_09:25:49.797000      6063.91        1.20084600e+01        1.67423275e-08  20.6069  19.4855
0202-11-11_09:25:50.203000      6064.31        1.24191700e+01        2.26302375e-08  20.6069  19.4855
0202-11-11_09:25:50.600000      6064.71        1.26051000e+01        1.61845175e-08  20.5960  19.1673
0202-11-11_09:25:51.008000      6065.12        1.29940700e+01        2.72166075e-08  20.5960  19.1673
0202-11-11_09:25:51.414000      6065.53        1.31977400e+01        2.72166075e-08  20.5809  19.3333
0202-11-11_09:25:51.820000      6065.93        1.35917500e+01        3.31045175e-08  20.5809  19.3333
0202-11-11_09:25:52.223000      6066.33        1.37945500e+01        3.96122075e-08  20.5809  19.3333
0202-11-11_09:25:52.625000      6066.73        1.41848200e+01        3.58315475e-08  20.5987  19.3896
0202-11-11_09:25:53.016000      6067.13        1.43884300e+01        1.68662775e-08  20.5987  19.3896
0202-11-11_09:25:53.418000      6067.53        1.47786300e+01        2.34979275e-08  20.6032  19.1576
0202-11-11_09:25:53.812000      6067.92        1.49867300e+01        5.32473675e-08  20.6032  19.1576
0202-11-11_09:25:54.220000      6068.33        1.53758300e+01        1.02582928e-07  20.6032  19.1576
0202-11-11_09:25:54.625000      6068.73        1.55786900e+01        1.60781008e-07  20.5879  19.4592
0202-11-11_09:25:55.016000      6069.13        1.59691600e+01        2.69490498e-07  20.5879  19.4592
0202-11-11_09:25:55.410000      6069.52        1.61728500e+01        4.32554718e-07  20.6000  19.1986
0202-11-11_09:25:55.810000      6069.92        1.65643100e+01        7.27632178e-07  20.6000  19.1986
0202-11-11_09:25:56.227000      6070.34        1.67687200e+01        1.09540988e-06  20.5942  19.3037
0202-11-11_09:25:56.620000      6070.73        1.71574300e+01        1.67676390e-06  20.5942  19.3037
0202-11-11_09:25:57.016000      6071.12        1.73441100e+01        2.57346220e-06  20.5942  19.3037
0202-11-11_09:25:57.420000      6071.53        1.77550600e+01        4.77058375e-06  20.6242  19.4162
0202-11-11_09:25:57.830000      6071.94        1.79405500e+01        6.59534120e-06  20.6242  19.4162
0202-11-11_09:25:58.227000      6072.34        1.83492100e+01        1.18000090e-05  20.6254  19.1283
0202-11-11_09:25:58.630000      6072.74        1.85338800e+01        1.51822125e-05  20.6254  19.1283
0202-11-11_09:25:59.023000      6073.13        1.89455200e+01        2.79395854e-05  20.6254  19.1283

File: chapter 5/cold_vs_warm/300K/ffj26/Ic/pulses/Ic_2023-11-11_09-31-24000271_f26_afterirrstep2_20K_pulse_110ms_5.txt
# Ic = 15.97 A, n = 27.62 , Tavg = 20.61 K, f26_afterirrstep2_20K_pulse_110ms_5
#datetime                        t_s     iHTS_A                vHTS_V                tHTS_K  tTAR_K
0202-11-11_09:31:00.617000      6374.73        1.74194100e+00       -1.52768330e-08  20.6273  19.1246
0202-11-11_09:31:01.008000      6375.12        2.14848500e+00        3.17170000e-11  20.6273  19.1246
0202-11-11_09:31:01.414000      6375.52        2.33318700e+00       -1.06904630e-08  20.5862  19.4794
0202-11-11_09:31:01.816000      6375.93        2.71761500e+00       -3.12915300e-09  20.5862  19.4794
0202-11-11_09:31:02.210000      6376.32        2.92553600e+00        2.17657000e-10  20.6113  19.1508
0202-11-11_09:31:02.600000      6376.71        3.31372500e+00       -6.50033000e-10  20.6113  19.1508
0202-11-11_09:31:03             6377.11        3.72515900e+00        2.07699700e-09  20.6113  19.1508
0202-11-11_09:31:03.406000      6377.52        3.90983300e+00       -2.69531300e-09  20.6023  19.3398
0202-11-11_09:31:03.810000      6377.92        4.32106700e+00       -9.20256300e-09  20.6023  19.3398
0202-11-11_09:31:04.223000      6378.33        4.50502400e+00       -1.22377730e-08  20.6023  19.3398
0202-11-11_09:31:04.625000      6378.74        4.89471400e+00        1.33541700e-09  20.5834  19.3772
0202-11-11_09:31:05.027000      6379.14        5.10148800e+00       -6.47381300e-09  20.5834  19.3772
0202-11-11_09:31:05.426000      6379.53        5.48572000e+00       -8.08524300e-09  20.6341  19.1604
0202-11-11_09:31:05.816000      6379.93        5.69370100e+00       -8.27118300e-09  20.6341  19.1604
0202-11-11_09:31:06.215000      6380.33        6.08616800e+00        5.05409700e-09  20.5938  19.4547
0202-11-11_09:31:06.610000      6380.72        6.29098900e+00        2.19807000e-10  20.5938  19.4547
0202-11-11_09:31:07.010000      6381.12        6.68043600e+00        1.37929970e-08  20.5938  19.4547
0202-11-11_09:31:07.414000      6381.52        6.88354900e+00        1.19336570e-08  20.6054  19.1790
0202-11-11_09:31:07.816000      6381.93        7.27392200e+00        4.05747000e-10  20.6054  19.1790
0202-11-11_09:31:08.223000      6382.33        7.47599600e+00        8.39587000e-10  20.6005  19.3131
0202-11-11_09:31:08.625000      6382.73        7.86502500e+00        8.33892700e-09  20.6005  19.3131
0202-11-11_09:31:09.016000      6383.13        8.07031800e+00       -3.37993000e-10  20.6005  19.3131
0202-11-11_09:31:09.410000      6383.52        8.45936400e+00        1.34211270e-08  20.6135  19.3973
0202-11-11_09:31:09.812000      6383.92        8.66574500e+00        6.47930700e-09  20.6135  19.3973
0202-11-11_09:31:10.220000      6384.33        9.05455100e+00        1.82548470e-08  20.5886  19.1333
0202-11-11_09:31:10.620000      6384.73        9.23820600e+00        5.23946700e-09  20.5886  19.1333
0202-11-11_09:31:11.016000      6385.12        9.64676800e+00        1.98042970e-08  20.5886  19.1333
0202-11-11_09:31:11.406000      6385.52        9.83337500e+00        1.65194570e-08  20.6274  19.4828
0202-11-11_09:31:11.805000      6385.91        1.02409400e+01        3.40592370e-08  20.6274  19.4828
0202-11-11_09:31:12.220000      6386.33        1.04273700e+01        9.94978700e-09  20.6274  19.4828
0202-11-11_09:31:12.610000      6386.72        1.08165300e+01        2.10438570e-08  20.6219  19.1408
0202-11-11_09:31:13.004000      6387.12        1.10221000e+01        3.21379170e-08  20.6219  19.1408
0202-11-11_09:31:13.410000      6387.52        1.14106900e+01        2.70557170e-08  20.6099  19.3525
0202-11-11_09:31:13.812000      6387.92        1.16162400e+01        1.38544070e-08  20.6099  19.3525
0202-11-11_09:31:14.220000      6388.33        1.20040000e+01        3.17660470e-08  20.6023  19.3632
0202-11-11_09:31:14.610000      6388.72        1.24137300e+01        1.88746270e-08  20.6023  19.3632
0202-11-11_09:31:15.004000      6389.11        1.25986300e+01        1.50319870e-08  20.6023  19.3632
0202-11-11_09:31:15.406000      6389.52        1.29882900e+01        1.75730870e-08  20.6106  19.1681
0202-11-11_09:31:15.820000      6389.93        1.31943600e+01        1.09415470e-08  20.6106  19.1681
0202-11-11_09:31:16.220000      6390.33        1.35844200e+01        1.05077470e-08  20.5982  19.4533
0202-11-11_09:31:16.630000      6390.74        1.37885600e+01        1.97424770e-08  20.5982  19.4533
0202-11-11_09:31:17.035000      6391.15        1.41786200e+01        2.83574170e-08  20.5982  19.4533
0202-11-11_09:31:17.438000      6391.55        1.43833500e+01        3.31297270e-08  20.6362  19.1637
0202-11-11_09:31:17.832000      6391.94        1.47730100e+01        4.11868670e-08  20.6362  19.1637
0202-11-11_09:31:18.240000      6392.35        1.49775000e+01        4.14347770e-08  20.6126  19.3267
0202-11-11_09:31:18.633000      6392.74        1.53687100e+01        8.35178370e-08  20.6126  19.3267
0202-11-11_09:31:19.040000      6393.15        1.55786200e+01        1.31612777e-07  20.6126  19.3267
0202-11-11_09:31:19.438000      6393.55        1.59631000e+01        2.28608347e-07  20.6156  19.3897
0202-11-11_09:31:19.840000      6393.95        1.61711300e+01        3.37937557e-07  20.6156  19.3897
0202-11-11_09:31:20.246000      6394.36        1.65607500e+01        5.36948927e-07  20.6082  19.1342
0202-11-11_09:31:20.668000      6394.78        1.67662700e+01        8.39277637e-07  20.6082  19.1342
0202-11-11_09:31:21.082000      6395.19        1.71573800e+01        1.39342298e-06  20.6082  19.1342
0202-11-11_09:31:21.523000      6395.63        1.73389700e+01        2.02479353e-06  20.6298  19.4846
0202-11-11_09:31:21.940000      6396.05        1.77499800e+01        3.94729138e-06  20.6298  19.4846
0202-11-11_09:31:22.355000      6396.47        1.79299500e+01        5.20842031e-06  20.5870  19.1366
0202-11-11_09:31:22.780000      6396.89        1.83415300e+01        9.32022865e-06  20.5870  19.1366
0202-11-11_09:31:23.207000      6397.32        1.85269600e+01        1.20401343e-05  20.6070  19.3730
0202-11-11_09:31:23.625000      6397.74        1.89401400e+01        2.16647639e-05  20.6070  19.3730

File: chapter 5/cold_vs_warm/300K/ffj26/Ic/pulses/Ic_2023-11-11_09-32-17316528_f26_afterirrstep2_20K_pulse_110ms_5.txt
# Ic = 15.96 A, n = 27.52 , Tavg = 20.62 K, f26_afterirrstep2_20K_pulse_110ms_5
#datetime                        t_s     iHTS_A                vHTS_V                tHTS_K  tTAR_K
0202-11-11_09:31:53.790000      6427.90        1.72548200e+00        1.84973520e-08  20.6418  19.3910
0202-11-11_09:31:54.200000      6428.31        2.13543700e+00        1.86832920e-08  20.6418  19.3910
0202-11-11_09:31:54.600000      6428.71        2.31927800e+00        2.10384520e-08  20.5995  19.3449
0202-11-11_09:31:55.004000      6429.11        2.70945700e+00        3.33720920e-08  20.5995  19.3449
0202-11-11_09:31:55.400000      6429.51        2.91846700e+00        9.82042200e-09  20.5988  19.1868
0202-11-11_09:31:55.790000      6429.90        3.30677500e+00        1.26714120e-08  20.5988  19.1868
0202-11-11_09:31:56.203000      6430.31        3.71716300e+00        9.57251200e-09  20.5988  19.1868
0202-11-11_09:31:56.605000      6430.72        3.89956200e+00       -5.11629800e-09  20.5729  19.4675
0202-11-11_09:31:57.008000      6431.12        4.31094600e+00        1.39132200e-09  20.5729  19.4675
0202-11-11_09:31:57.402000      6431.51        4.49318900e+00        3.99438200e-09  20.6131  19.1618
0202-11-11_09:31:57.797000      6431.91        4.88536800e+00        1.33530620e-08  20.6131  19.1618
0202-11-11_09:31:58.195000      6432.31        5.08979700e+00       -2.07946800e-09  20.6131  19.1618
0202-11-11_09:31:58.605000      6432.72        5.47849200e+00        2.56888200e-09  20.5906  19.3624
0202-11-11_09:31:59.008000      6433.12        5.68201700e+00       -3.50496800e-09  20.5906  19.3624
0202-11-11_09:31:59.402000      6433.51        6.07380800e+00       -9.45485800e-09  20.6145  19.3660
0202-11-11_09:31:59.810000      6433.92        6.27835800e+00       -1.98051980e-08  20.6145  19.3660
0202-11-11_09:32:00.210000      6434.32        6.66597000e+00       -2.20128000e-10  20.5949  19.1482
0202-11-11_09:32:00.613000      6434.73        6.87269700e+00       -6.78980800e-09  20.5949  19.1482
0202-11-11_09:32:01.008000      6435.12        7.26523200e+00        1.89930720e-08  20.5949  19.1482
0202-11-11_09:32:01.402000      6435.51        7.46806100e+00       -2.26540800e-09  20.5986  19.4859
0202-11-11_09:32:01.800000      6435.91        7.86102300e+00        3.06471200e-09  20.5986  19.4859
0202-11-11_09:32:02.207000      6436.32        8.06789100e+00        2.19701200e-09  20.5986  19.4859
0202-11-11_09:32:02.610000      6436.72        8.45786600e+00        1.39106200e-09  20.5885  19.1261
0202-11-11_09:32:03             6437.11        8.66053500e+00        1.26653200e-09  20.5885  19.1261
0202-11-11_09:32:03.395000      6437.51        9.05102700e+00        6.90654200e-09  20.6068  19.3984
0202-11-11_09:32:03.790000      6437.90        9.23323400e+00        5.22802000e-10  20.6068  19.3984
0202-11-11_09:32:04.203000      6438.31        9.64501900e+00        3.74566200e-09  20.6068  19.3984
0202-11-11_09:32:04.610000      6438.72        9.83167200e+00       -9.14577800e-09  20.6028  19.3341
0202-11-11_09:32:05.010000      6439.12        1.02387400e+01        3.00192200e-09  20.6028  19.3341
0202-11-11_09:32:05.418000      6439.53        1.04234400e+01        8.89520000e-11  20.5955  19.1837
0202-11-11_09:32:05.820000      6439.93        1.08129500e+01       -5.11719800e-09  20.5955  19.1837
0202-11-11_09:32:06.223000      6440.33        1.10169300e+01        2.44412200e-09  20.5844  19.4572
0202-11-11_09:32:06.625000      6440.74        1.14061800e+01       -9.64159800e-09  20.5844  19.4572
0202-11-11_09:32:07.027000      6441.14        1.16132700e+01       -8.71192800e-09  20.5844  19.4572
0202-11-11_09:32:07.420000      6441.53        1.20049400e+01        2.44412200e-09  20.6201  19.1532
0202-11-11_09:32:07.816000      6441.93        1.24116200e+01        3.00192200e-09  20.6201  19.1532
0202-11-11_09:32:08.223000      6442.33        1.25961600e+01       -8.09214800e-09  20.5841  19.3686
0202-11-11_09:32:08.625000      6442.74        1.29893800e+01       -5.42748800e-09  20.5841  19.3686
0202-11-11_09:32:09.030000      6443.14        1.31928000e+01       -8.83666800e-09  20.5841  19.3686
0202-11-11_09:32:09.440000      6443.55        1.35831900e+01       -4.06435800e-09  20.6138  19.3528
0202-11-11_09:32:09.860000      6443.97        1.37860100e+01       -1.02001880e-08  20.6138  19.3528
0202-11-11_09:32:10.273000      6444.38        1.41765700e+01        2.13344200e-09  20.5868  19.1566
0202-11-11_09:32:10.688000      6444.80        1.43815400e+01        5.54223200e-09  20.5868  19.1566
0202-11-11_09:32:11.180000      6445.29        1.47728600e+01        2.34538920e-08  20.5868  19.1566
0202-11-11_09:32:11.598000      6445.71        1.49788200e+01        2.59330120e-08  20.5837  19.4844
0202-11-11_09:32:12.004000      6446.11        1.53681900e+01        4.60758720e-08  20.5837  19.4844
0202-11-11_09:32:12.402000      6446.51        1.55748000e+01        1.06504452e-07  20.6335  19.1253
0202-11-11_09:32:12.816000      6446.93        1.59651900e+01        1.88997212e-07  20.6335  19.1253
0202-11-11_09:32:13.240000      6447.35        1.61690200e+01        2.97520752e-07  20.6149  19.4073
0202-11-11_09:32:13.637000      6447.75        1.65591300e+01        5.18100572e-07  20.6149  19.4073
0202-11-11_09:32:14.035000      6448.15        1.67654300e+01        8.25387672e-07  20.6149  19.4073
0202-11-11_09:32:14.438000      6448.55        1.71570400e+01        1.36236491e-06  20.6100  19.3261
0202-11-11_09:32:14.850000      6448.96        1.73394100e+01        1.96516277e-06  20.6100  19.3261
0202-11-11_09:32:15.270000      6449.38        1.77504400e+01        3.95000888e-06  20.6312  19.1853
0202-11-11_09:32:15.707000      6449.82        1.79345800e+01        5.26233149e-06  20.6312  19.1853
0202-11-11_09:32:16.137000      6450.25        1.83426300e+01        9.15523288e-06  20.6312  19.1853
0202-11-11_09:32:16.535000      6450.65        1.85271900e+01        1.22184345e-05  20.6174  19.4546
0202-11-11_09:32:16.930000      6451.04        1.89370800e+01        2.15906882e-05  20.6174  19.4546

File: chapter 5/cold_vs_warm/300K/ffj26/Ic/pulses/Ic_2023-11-11_09-34-13631259_f26_afterirrstep2_20K_pulse_120ms_0.txt
# Ic = 16.21 A, n = 27.49 , Tavg = 20.67 K, f26_afterirrstep2_20K_pulse_120ms_0
#datetime                        t_s     iHTS_A                vHTS_V                tHTS_K  tTAR_K
0202-11-11_09:33:49.215000      6543.32        1.72548300e+00        8.36083600e-09  20.6635  19.2525
0202-11-11_09:33:49.617000      6543.73        2.13383500e+00        4.95204600e-09  20.6635  19.2525
0202-11-11_09:33:50.016000      6544.13        2.32168900e+00        9.85456000e-10  20.6635  19.2525
0202-11-11_09:33:50.426000      6544.53        2.70942300e+00        3.52654600e-09  20.6483  19.2203
0202-11-11_09:33:50.830000      6544.94        2.91260800e+00        3.65050600e-09  20.6483  19.2203
0202-11-11_09:33:51.240000      6545.35        3.30108000e+00        7.98896600e-09  20.6175  19.4561
0202-11-11_09:33:51.645000      6545.75        3.71263800e+00        8.61496000e-10  20.6175  19.4561
0202-11-11_09:33:52.080000      6546.19        3.89458500e+00       -2.98114400e-09  20.6175  19.4561
0202-11-11_09:33:52.500000      6546.61        4.30294900e+00        9.04254600e-09  20.6313  19.1080
0202-11-11_09:33:52.890000      6547.00        4.49027200e+00        3.83604600e-09  20.6313  19.1080
0202-11-11_09:33:53.297000      6547.41        4.87976100e+00       -1.92800400e-09  20.6204  19.4668
0202-11-11_09:33:53.700000      6547.81        5.08719800e+00       -1.21543840e-08  20.6204  19.4668
0202-11-11_09:33:54.130000      6548.24        5.47377700e+00       -4.34515400e-09  20.6204  19.4668
0202-11-11_09:33:54.547000      6548.66        5.68087500e+00        5.38539600e-09  20.6365  19.2168
0202-11-11_09:33:54.940000      6549.05        6.07092300e+00        1.23889160e-08  20.6365  19.2168
0202-11-11_09:33:55.360000      6549.47        6.27163500e+00       -4.84097400e-09  20.6162  19.2663
0202-11-11_09:33:55.754000      6549.86        6.66387900e+00        1.05295760e-08  20.6162  19.2663
0202-11-11_09:33:56.152000      6550.26        6.87056900e+00        9.41396600e-09  20.6162  19.2663
0202-11-11_09:33:56.543000      6550.65        7.25926900e+00        1.40003460e-08  20.6416  19.4186
0202-11-11_09:33:56.945000      6551.06        7.46529200e+00        6.31506600e-09  20.6416  19.4186
0202-11-11_09:33:57.355000      6551.47        7.85715300e+00        2.52803460e-08  20.6374  19.1388
0202-11-11_09:33:57.758000      6551.87        8.06281000e+00        1.36904560e-08  20.6374  19.1388
0202-11-11_09:33:58.188000      6552.30        8.45039500e+00        1.96403460e-08  20.6374  19.1388
0202-11-11_09:33:58.582000      6552.69        8.65497600e+00        2.37924860e-08  20.5873  19.4421
0202-11-11_09:33:58.984000      6553.09        9.04505000e+00        1.48672560e-08  20.5873  19.4421
0202-11-11_09:33:59.390000      6553.50        9.22578500e+00        2.06931960e-08  20.6215  19.2400
0202-11-11_09:33:59.780000      6553.89        9.63803200e+00        2.22426460e-08  20.6215  19.2400
0202-11-11_09:34:00.184000      6554.29        9.82078700e+00        1.72843960e-08  20.6215  19.2400
0202-11-11_09:34:00.574000      6554.69        1.02320900e+01        2.52795660e-08  20.6263  19.2344
0202-11-11_09:34:00.977000      6555.09        1.04150500e+01        2.29243960e-08  20.6263  19.2344
0202-11-11_09:34:01.383000      6555.49        1.08051900e+01        1.60448360e-08  20.6448  19.4457
0202-11-11_09:34:01.780000      6555.89        1.10118600e+01        5.69451600e-09  20.6448  19.4457
0202-11-11_09:34:02.190000      6556.30        1.14023400e+01        5.01275600e-09  20.6448  19.4457
0202-11-11_09:34:02.600000      6556.71        1.16067100e+01        1.53011060e-08  20.5901  19.1176
0202-11-11_09:34:03.004000      6557.12        1.19946900e+01        1.26360460e-08  20.5901  19.1176
0202-11-11_09:34:03.410000      6557.52        1.24030800e+01        1.64167060e-08  20.6070  19.4739
0202-11-11_09:34:03.812000      6557.92        1.25857900e+01        2.44738460e-08  20.6070  19.4739
0202-11-11_09:34:04.207000      6558.32        1.29777900e+01        2.72008860e-08  20.6098  19.2172
0202-11-11_09:34:04.610000      6558.72        1.31829900e+01        3.52570060e-08  20.6098  19.2172
0202-11-11_09:34:05.016000      6559.13        1.35719800e+01        4.18262360e-08  20.6098  19.2172
0202-11-11_09:34:05.426000      6559.53        1.37811500e+01        3.17238260e-08  20.6242  19.2704
0202-11-11_09:34:05.830000      6559.94        1.41669500e+01        3.87273360e-08  20.6242  19.2704
0202-11-11_09:34:06.240000      6560.35        1.43733400e+01        3.70539260e-08  20.6159  19.4210
0202-11-11_09:34:06.656000      6560.77        1.47619000e+01        3.48227260e-08  20.6159  19.4210
0202-11-11_09:34:07.086000      6561.20        1.49650800e+01        3.38310760e-08  20.6159  19.4210
0202-11-11_09:34:07.504000      6561.61        1.53541000e+01        7.23193960e-08  20.6296  19.1468
0202-11-11_09:34:07.910000      6562.02        1.55597900e+01        1.09630136e-07  20.6296  19.1468
0202-11-11_09:34:08.310000      6562.42        1.59488500e+01        1.79975126e-07  20.6119  19.4448
0202-11-11_09:34:08.723000      6562.83        1.61532800e+01        2.29433546e-07  20.6119  19.4448
0202-11-11_09:34:09.125000      6563.23        1.65456600e+01        3.74276066e-07  20.6119  19.4448
0202-11-11_09:34:09.535000      6563.65        1.67484100e+01        5.57297006e-07  20.6365  19.2305
0202-11-11_09:34:09.934000      6564.05        1.71402800e+01        9.17017136e-07  20.6365  19.2305
0202-11-11_09:34:10.340000      6564.45        1.73233500e+01        1.32966642e-06  20.5887  19.2517
0202-11-11_09:34:10.750000      6564.86        1.77342300e+01        2.56916376e-06  20.5887  19.2517
0202-11-11_09:34:11.168000      6565.28        1.79156400e+01        3.13372106e-06  20.5887  19.2517
0202-11-11_09:34:11.594000      6565.71        1.83283400e+01        6.07333604e-06  20.6030  19.4522
0202-11-11_09:34:12.020000      6566.13        1.85130300e+01        7.73223829e-06  20.6030  19.4522
0202-11-11_09:34:12.430000      6566.54        1.89260000e+01        1.37722389e-05  20.6285  19.1206
0202-11-11_09:34:12.830000      6566.94        1.91080900e+01        1.77980796e-05  20.6285  19.1206
0202-11-11_09:34:13.254000      6567.36        1.94967900e+01        3.17084752e-05  20.6664  19.4841

File: chapter 5/cold_vs_warm/300K/ffj26/Ic/pulses/Ic_2023-11-11_09-39-51322605_f26_afterirrstep2_20K_pulse_120ms_2.txt
# Ic = 16.47 A, n = 27.18 , Tavg = 20.63 K, f26_afterirrstep2_20K_pulse_120ms_2
#datetime                        t_s     iHTS_A                vHTS_V                tHTS_K  tTAR_K
0202-11-11_09:39:26.914000      6881.02        1.72489700e+00       -1.30277265e-08  20.6508  19.4769
0202-11-11_09:39:27.324000      6881.44        2.13738300e+00       -1.47011965e-08  20.6415  19.1350
0202-11-11_09:39:27.727000      6881.84        2.31807300e+00       -1.30282165e-08  20.6415  19.1350
0202-11-11_09:39:28.152000      6882.26        2.70846900e+00       -1.26564665e-08  20.6415  19.1350
0202-11-11_09:39:28.555000      6882.67        2.91179600e+00       -1.27804265e-08  20.6358  19.3993
0202-11-11_09:39:28.960000      6883.07        3.30326800e+00       -5.46701650e-09  20.6358  19.3993
0202-11-11_09:39:29.355000      6883.47        3.71581300e+00       -1.20986665e-08  20.6208  19.3240
0202-11-11_09:39:29.750000      6883.86        3.89682900e+00       -1.27184465e-08  20.6208  19.3240
0202-11-11_09:39:30.188000      6884.30        4.31188300e+00       -1.16648165e-08  20.6208  19.3240
0202-11-11_09:39:30.594000      6884.70        4.49529900e+00       -2.05276765e-08  20.6381  19.1770
0202-11-11_09:39:30.996000      6885.11        4.88555300e+00       -3.30472265e-08  20.6381  19.1770
0202-11-11_09:39:31.390000      6885.50        5.08827600e+00       -4.94094165e-08  20.6372  19.2833
0202-11-11_09:39:31.785000      6885.89        5.47742300e+00       -2.61056965e-08  20.6372  19.2833
0202-11-11_09:39:32.190000      6886.30        5.68421400e+00       -3.63940365e-08  20.6372  19.2833
0202-11-11_09:39:32.600000      6886.71        6.07181000e+00       -1.74287765e-08  20.6437  19.1283
0202-11-11_09:39:33.004000      6887.12        6.28138400e+00       -2.38744865e-08  20.6437  19.1283
0202-11-11_09:39:33.406000      6887.52        6.66883300e+00       -2.71603365e-08  20.6111  19.4078
0202-11-11_09:39:33.800000      6887.91        6.87579700e+00       -3.99288065e-08  20.6111  19.4078
0202-11-11_09:39:34.203000      6888.31        7.26463900e+00       -3.67679265e-08  20.6111  19.4078
0202-11-11_09:39:34.594000      6888.71        7.47074000e+00       -4.06105665e-08  20.6344  19.3171
0202-11-11_09:39:34.990000      6889.10        7.85959600e+00       -4.32136365e-08  20.6344  19.3171
0202-11-11_09:39:35.383000      6889.49        8.06532900e+00       -4.58167065e-08  20.6297  19.1794
0202-11-11_09:39:35.780000      6889.89        8.45271800e+00       -3.76975965e-08  20.6297  19.1794
0202-11-11_09:39:36.190000      6890.30        8.65987200e+00       -4.60646265e-08  20.6297  19.1794
0202-11-11_09:39:36.594000      6890.70        9.04878500e+00       -4.05485865e-08  20.6152  19.4674
0202-11-11_09:39:37             6891.11        9.23087700e+00       -5.29441765e-08  20.6152  19.4674
0202-11-11_09:39:37.400000      6891.51        9.64277100e+00       -3.13758465e-08  20.6344  19.1361
0202-11-11_09:39:37.800000      6891.91        9.82444400e+00       -4.07964965e-08  20.6344  19.1361
0202-11-11_09:39:38.210000      6892.32        1.02354200e+01       -3.80074865e-08  20.6156  19.4136
0202-11-11_09:39:38.613000      6892.72        1.04202900e+01       -3.71397965e-08  20.6156  19.4136
0202-11-11_09:39:39.008000      6893.12        1.08119500e+01       -3.38549665e-08  20.6156  19.4136
0202-11-11_09:39:39.402000      6893.51        1.10143400e+01       -4.55071165e-08  20.6047  19.3094
0202-11-11_09:39:39.805000      6893.91        1.14071000e+01       -2.71617765e-08  20.6047  19.3094
0202-11-11_09:39:40.207000      6894.32        1.16098200e+01       -3.47230865e-08  20.5891  19.1860
0202-11-11_09:39:40.613000      6894.72        1.19993500e+01       -3.59626465e-08  20.5891  19.1860
0202-11-11_09:39:41.016000      6895.12        1.24095600e+01       -2.31951865e-08  20.5891  19.1860
0202-11-11_09:39:41.410000      6895.52        1.25917900e+01       -3.98672565e-08  20.6178  19.2644
0202-11-11_09:39:41.805000      6895.91        1.29857900e+01       -4.34619765e-08  20.6178  19.2644
0202-11-11_09:39:42.210000      6896.32        1.31883600e+01       -4.66228465e-08  20.6147  19.1255
0202-11-11_09:39:42.620000      6896.73        1.35771200e+01       -4.34619765e-08  20.6147  19.1255
0202-11-11_09:39:43.023000      6897.13        1.37837900e+01       -3.23059465e-08  20.6147  19.1255
0202-11-11_09:39:43.420000      6897.53        1.41757700e+01       -3.36074765e-08  20.6028  19.4121
0202-11-11_09:39:43.832000      6897.94        1.43773000e+01       -4.19745065e-08  20.6028  19.4121
0202-11-11_09:39:44.240000      6898.35        1.47698800e+01       -3.47850665e-08  20.6106  19.3000
0202-11-11_09:39:44.650000      6898.76        1.49724400e+01       -2.82153965e-08  20.6106  19.3000
0202-11-11_09:39:45.110000      6899.22        1.53624900e+01       -1.11091865e-08  20.6106  19.3000
0202-11-11_09:39:45.530000      6899.64        1.55656000e+01        8.53853350e-09  20.6142  19.1901
0202-11-11_09:39:45.934000      6900.04        1.59569800e+01        4.46716835e-08  20.6142  19.1901
0202-11-11_09:39:46.332000      6900.44        1.61629300e+01        1.02497124e-07  20.6043  19.4608
0202-11-11_09:39:46.740000      6900.85        1.65535300e+01        1.95835934e-07  20.6043  19.4608
0202-11-11_09:39:47.160000      6901.27        1.67607300e+01        3.22208994e-07  20.6043  19.4608
0202-11-11_09:39:47.574000      6901.68        1.71494400e+01        5.11055844e-07  20.6165  19.1263
0202-11-11_09:39:48.016000      6902.12        1.73358200e+01        7.95162824e-07  20.6165  19.1263
0202-11-11_09:39:48.418000      6902.53        1.77453700e+01        1.35197283e-06  20.5961  19.4226
0202-11-11_09:39:48.830000      6902.94        1.79301100e+01        1.96177399e-06  20.5961  19.4226
0202-11-11_09:39:49.246000      6903.36        1.83379200e+01        3.85148203e-06  20.6236  19.2904
0202-11-11_09:39:49.670000      6903.78        1.85236900e+01        5.19646576e-06  20.6236  19.2904
0202-11-11_09:39:50.110000      6904.22        1.89332700e+01        8.55728263e-06  20.6236  19.2904
0202-11-11_09:39:50.535000      6904.64        1.91204800e+01        1.13333993e-05  20.6285  19.4346
0202-11-11_09:39:50.938000      6905.05        1.95080300e+01        2.01085497e-05  20.6285  19.4346
