Repository: shortlab/2025-devitre-PhD

# 2025-devitre-PhD
Data repository for Alexis Devitre's PhD thesis

File: chapter 5/cold_vs_warm/300K/ffj26/Ic/pulses/Ic_2023-11-11_09-40-18836258_f26_afterirrstep2_20K_pulse_120ms_2.txt
# Ic = 16.50 A, n = 27.51 , Tavg = 20.62 K, f26_afterirrstep2_20K_pulse_120ms_2
#datetime                        t_s     iHTS_A                vHTS_V                tHTS_K  tTAR_K
0202-11-11_09:39:54.438000      6908.55        1.72629800e+00       -2.12662905e-08  20.6520  19.1202
0202-11-11_09:39:54.836000      6908.94        2.13302700e+00       -1.03581705e-08  20.6520  19.1202
0202-11-11_09:39:55.250000      6909.36        2.31737700e+00       -1.61221205e-08  20.6195  19.2129
0202-11-11_09:39:55.652000      6909.76        2.70880900e+00       -1.17216805e-08  20.6195  19.2129
0202-11-11_09:39:56.074000      6910.19        2.91265300e+00       -1.19076105e-08  20.6195  19.2129
0202-11-11_09:39:56.473000      6910.58        3.30174400e+00       -6.32960050e-09  20.6128  19.4651
0202-11-11_09:39:56.870000      6910.98        3.71432300e+00       -8.12572050e-09  20.6128  19.4651
0202-11-11_09:39:57.273000      6911.38        3.90126300e+00       -2.00242605e-08  20.6371  19.2676
0202-11-11_09:39:57.676000      6911.79        4.31022000e+00       -9.67393050e-09  20.6371  19.2676
0202-11-11_09:39:58.120000      6912.23        4.49421800e+00       -1.30827205e-08  20.6371  19.2676
0202-11-11_09:39:58.550000      6912.66        4.88966300e+00       -1.86607505e-08  20.6108  19.4353
0202-11-11_09:39:58.940000      6913.05        5.09077000e+00       -2.72756905e-08  20.6108  19.4353
0202-11-11_09:39:59.348000      6913.46        5.47961700e+00       -5.70734050e-09  20.6208  19.2825
0202-11-11_09:39:59.742000      6913.85        5.68347500e+00       -1.14712905e-08  20.6208  19.2825
0202-11-11_09:40:00.152000      6914.26        6.07659300e+00       -6.45107050e-09  20.6208  19.2825
0202-11-11_09:40:00.543000      6914.65        6.28210500e+00        3.66509500e-10  20.6272  19.2094
0202-11-11_09:40:00.938000      6915.05        6.66866400e+00        3.40342950e-09  20.6272  19.2094
0202-11-11_09:40:01.344000      6915.45        6.87196500e+00       -9.11613050e-09  20.6289  19.4557
0202-11-11_09:40:01.746000      6915.86        7.26072200e+00        2.65969950e-09  20.6289  19.4557
0202-11-11_09:40:02.160000      6916.27        7.46783300e+00       -1.62436005e-08  20.6289  19.4557
0202-11-11_09:40:02.550000      6916.66        7.85785600e+00       -2.76476305e-08  20.6377  19.1265
0202-11-11_09:40:02.940000      6917.05        8.06167300e+00       -1.23395405e-08  20.6377  19.1265
0202-11-11_09:40:03.348000      6917.46        8.45024600e+00       -4.71639050e-09  20.6095  19.4378
0202-11-11_09:40:03.740000      6917.85        8.65889900e+00       -1.68640805e-08  20.6095  19.4378
0202-11-11_09:40:04.150000      6918.26        9.04742100e+00        1.00343795e-08  20.6095  19.4378
0202-11-11_09:40:04.562000      6918.67        9.22924000e+00        2.53503950e-09  20.6068  19.2771
0202-11-11_09:40:04.965000      6919.08        9.64492300e+00       -8.49704050e-09  20.6068  19.2771
0202-11-11_09:40:05.387000      6919.50        9.82594300e+00       -1.68021005e-08  20.6178  19.2178
0202-11-11_09:40:05.780000      6919.89        1.02383300e+01       -2.71524305e-08  20.6178  19.2178
0202-11-11_09:40:06.188000      6920.30        1.04224800e+01       -2.67805605e-08  20.6178  19.2178
0202-11-11_09:40:06.580000      6920.69        1.08140900e+01       -1.02324305e-08  20.6080  19.4556
0202-11-11_09:40:06.980000      6921.09        1.10189100e+01       -2.38675905e-08  20.6080  19.4556
0202-11-11_09:40:07.387000      6921.50        1.14099200e+01       -2.51071505e-08  20.6176  19.1293
0202-11-11_09:40:07.777000      6921.89        1.16149900e+01       -2.91977005e-08  20.6176  19.1293
0202-11-11_09:40:08.184000      6922.29        1.19993000e+01       -3.72474050e-09  20.6176  19.1293
0202-11-11_09:40:08.580000      6922.69        1.24128500e+01       -1.85996605e-08  20.5985  19.4397
0202-11-11_09:40:08.984000      6923.09        1.25966800e+01       -3.24830405e-08  20.5985  19.4397
0202-11-11_09:40:09.387000      6923.50        1.29844500e+01       -1.85379905e-08  20.5991  19.2689
0202-11-11_09:40:09.793000      6923.90        1.31922200e+01       -3.22351305e-08  20.5991  19.2689
0202-11-11_09:40:10.210000      6924.32        1.35830800e+01       -2.49217205e-08  20.6230  19.2168
0202-11-11_09:40:10.625000      6924.74        1.37879200e+01       -3.31648005e-08  20.6230  19.2168
0202-11-11_09:40:11.027000      6925.14        1.41749500e+01       -4.52505105e-08  20.6230  19.2168
0202-11-11_09:40:11.438000      6925.55        1.43831300e+01       -4.12219405e-08  20.6210  19.4560
0202-11-11_09:40:11.836000      6925.95        1.47720300e+01       -3.46522705e-08  20.6210  19.4560
0202-11-11_09:40:12.246000      6926.36        1.49773500e+01       -2.58513905e-08  20.6350  19.1284
0202-11-11_09:40:12.688000      6926.80        1.53664800e+01       -2.54480500e-10  20.6350  19.1284
0202-11-11_09:40:13.113000      6927.22        1.55751200e+01       -4.09711050e-09  20.6350  19.1284
0202-11-11_09:40:13.530000      6927.64        1.59684600e+01        5.36663795e-08  20.6138  19.4425
0202-11-11_09:40:13.934000      6928.04        1.61735500e+01        9.64931795e-08  20.6138  19.4425
0202-11-11_09:40:14.340000      6928.45        1.65582500e+01        1.66590379e-07  20.6197  19.2589
0202-11-11_09:40:14.750000      6928.86        1.67649800e+01        2.90546950e-07  20.6197  19.2589
0202-11-11_09:40:15.180000      6929.29        1.71528600e+01        5.52838079e-07  20.6197  19.2589
0202-11-11_09:40:15.600000      6929.71        1.73447500e+01        8.23124219e-07  20.6251  19.2285
0202-11-11_09:40:16.004000      6930.11        1.77482700e+01        1.34659055e-06  20.6251  19.2285
0202-11-11_09:40:16.402000      6930.51        1.79347500e+01        2.01409380e-06  20.6286  19.4532
0202-11-11_09:40:16.800000      6930.91        1.83438600e+01        3.71371696e-06  20.6286  19.4532
0202-11-11_09:40:17.195000      6931.31        1.85291900e+01        5.01513135e-06  20.6141  19.1316
0202-11-11_09:40:17.610000      6931.72        1.89389800e+01        8.85287208e-06  20.6141  19.1316
0202-11-11_09:40:18.016000      6932.12        1.91252400e+01        1.13487268e-05  20.6141  19.1316
0202-11-11_09:40:18.414000      6932.52        1.95190100e+01        2.03983844e-05  20.6195  19.4497

File: chapter 5/cold_vs_warm/300K/ffj26/Ic/pulses/Ic_2023-11-11_09-41-40640432_f26_afterirrstep2_20K_pulse_120ms_3.txt
# Ic = 16.65 A, n = 27.68 , Tavg = 20.66 K, f26_afterirrstep2_20K_pulse_120ms_3
#datetime                        t_s     iHTS_A                vHTS_V                tHTS_K  tTAR_K
0202-11-11_09:41:15.680000      6989.79        1.75170400e+00       -6.59755750e-09  20.6562  19.2701
0202-11-11_09:41:16.110000      6990.22        2.16319900e+00       -7.71627500e-10  20.6562  19.2701
0202-11-11_09:41:16.550000      6990.66        2.34922000e+00       -1.18037175e-08  20.6210  19.4223
0202-11-11_09:41:16.953000      6991.06        2.73878000e+00       -3.06481750e-09  20.6210  19.4223
0202-11-11_09:41:17.350000      6991.46        2.94142500e+00       -1.47166875e-08  20.6058  19.1343
0202-11-11_09:41:17.746000      6991.86        3.33078300e+00       -8.02249750e-09  20.6058  19.1343
0202-11-11_09:41:18.160000      6992.27        3.73882700e+00       -8.08423750e-09  20.6058  19.1343
0202-11-11_09:41:18.562000      6992.67        3.92050200e+00       -7.03060750e-09  20.6001  19.4670
0202-11-11_09:41:18.965000      6993.07        4.32915100e+00       -1.84345675e-08  20.6001  19.4670
0202-11-11_09:41:19.367000      6993.48        4.51669100e+00       -2.39506175e-08  20.6283  19.2084
0202-11-11_09:41:19.770000      6993.88        4.90357100e+00       -8.82797750e-09  20.6283  19.2084
0202-11-11_09:41:20.180000      6994.29        5.10601000e+00       -9.44775750e-09  20.6317  19.2707
0202-11-11_09:41:20.580000      6994.69        5.49946000e+00        2.88588250e-09  20.6317  19.2707
0202-11-11_09:41:20.980000      6995.09        5.70486500e+00       -8.76599750e-09  20.6317  19.2707
0202-11-11_09:41:21.395000      6995.50        6.09408800e+00        9.02582500e-10  20.6278  19.4197
0202-11-11_09:41:21.797000      6995.91        6.29709700e+00       -2.63016750e-09  20.6278  19.4197
0202-11-11_09:41:22.215000      6996.32        6.68928400e+00        2.45203250e-09  20.6278  19.4197
0202-11-11_09:41:22.610000      6996.72        6.89289900e+00        8.27797250e-09  20.6222  19.1318
0202-11-11_09:41:23.010000      6997.12        7.28180300e+00        1.70829250e-09  20.6222  19.1318
0202-11-11_09:41:23.418000      6997.53        7.48812700e+00       -8.95317500e-10  20.5838  19.4677
0202-11-11_09:41:23.812000      6997.92        7.87622000e+00        1.08792325e-08  20.5838  19.4677
0202-11-11_09:41:24.207000      6998.32        8.08184400e+00        2.20972525e-08  20.6263  19.1991
0202-11-11_09:41:24.600000      6998.71        8.47232700e+00        1.65812125e-08  20.6263  19.1991
0202-11-11_09:41:25.008000      6999.12        8.67823500e+00        1.18089025e-08  20.6263  19.1991
0202-11-11_09:41:25.410000      6999.52        9.06638200e+00        2.58779125e-08  20.6158  19.2800
0202-11-11_09:41:25.812000      6999.92        9.25094200e+00        3.93770250e-09  20.6158  19.2800
0202-11-11_09:41:26.234000      7000.35        9.66096800e+00       -8.76779750e-09  20.6303  19.4145
0202-11-11_09:41:26.640000      7000.75        9.84639400e+00       -1.30442775e-08  20.6303  19.4145
0202-11-11_09:41:27.060000      7001.17        1.02551300e+01       -3.49966750e-09  20.6303  19.4145
0202-11-11_09:41:27.523000      7001.63        1.04392500e+01        7.16055250e-09  20.6168  19.1325
0202-11-11_09:41:27.918000      7002.03        1.08300500e+01        1.42260525e-08  20.6168  19.1325
0202-11-11_09:41:28.324000      7002.43        1.10358300e+01        1.14869250e-09  20.6010  19.4632
0202-11-11_09:41:28.727000      7002.84        1.14235600e+01        4.55748250e-09  20.6010  19.4632
0202-11-11_09:41:29.137000      7003.25        1.16296400e+01       -2.01218750e-09  20.6010  19.4632
0202-11-11_09:41:29.560000      7003.67        1.20182600e+01        5.30072250e-09  20.6315  19.2032
0202-11-11_09:41:29.960000      7004.07        1.24308100e+01        4.06103250e-09  20.6315  19.2032
0202-11-11_09:41:30.367000      7004.48        1.26167100e+01       -7.15697750e-09  20.6135  19.2840
0202-11-11_09:41:30.770000      7004.88        1.30079600e+01        1.47212525e-08  20.6135  19.2840
0202-11-11_09:41:31.176000      7005.29        1.32125700e+01        1.02411250e-09  20.6017  19.4160
0202-11-11_09:41:31.605000      7005.71        1.36020100e+01        1.72623425e-08  20.6017  19.4160
0202-11-11_09:41:32.010000      7006.12        1.38069800e+01        2.38763250e-09  20.6017  19.4160
0202-11-11_09:41:32.410000      7006.52        1.41920500e+01        9.01927250e-09  20.6195  19.1347
0202-11-11_09:41:32.810000      7006.92        1.43955000e+01        9.88696250e-09  20.6195  19.1347
0202-11-11_09:41:33.210000      7007.32        1.47835300e+01        2.66210225e-08  20.6018  19.4678
0202-11-11_09:41:33.620000      7007.73        1.49914500e+01        3.21370625e-08  20.6018  19.4678
0202-11-11_09:41:34.020000      7008.13        1.53823700e+01        3.55458525e-08  20.6018  19.4678
0202-11-11_09:41:34.430000      7008.54        1.55880300e+01        3.97603625e-08  20.6254  19.1968
0202-11-11_09:41:34.836000      7008.95        1.59762100e+01        8.53761625e-08  20.6254  19.1968
0202-11-11_09:41:35.266000      7009.37        1.61852100e+01        1.20642872e-07  20.6035  19.2947
0202-11-11_09:41:35.676000      7009.79        1.65703000e+01        1.87766322e-07  20.6035  19.2947
0202-11-11_09:41:36.100000      7010.21        1.67777800e+01        2.88852512e-07  20.6035  19.2947
0202-11-11_09:41:36.504000      7010.61        1.71636600e+01        4.58300502e-07  20.6129  19.4152
0202-11-11_09:41:36.902000      7011.01        1.73489800e+01        7.09497523e-07  20.6129  19.4152
0202-11-11_09:41:37.324000      7011.43        1.77609600e+01        1.13324143e-06  20.6193  19.1407
0202-11-11_09:41:37.740000      7011.85        1.79457800e+01        1.66228604e-06  20.6193  19.1407
0202-11-11_09:41:38.145000      7012.25        1.83567000e+01        3.13215739e-06  20.6193  19.1407
0202-11-11_09:41:38.580000      7012.69        1.85397000e+01        3.87136955e-06  20.6237  19.4683
0202-11-11_09:41:39.016000      7013.13        1.89502800e+01        7.26386184e-06  20.6237  19.4683
0202-11-11_09:41:39.420000      7013.53        1.91379400e+01        9.24257289e-06  20.6406  19.1935
0202-11-11_09:41:39.820000      7013.93        1.95254700e+01        1.63882075e-05  20.6406  19.1935
0202-11-11_09:41:40.220000      7014.33        1.97354200e+01        2.20435799e-05  20.6577  19.2989

File: chapter 5/cold_vs_warm/300K/ffj26/Ic/pulses/Ic_2023-11-11_09-42-08825384_f26_afterirrstep2_20K_pulse_120ms_3.txt
# Ic = 16.66 A, n = 28.00 , Tavg = 20.66 K, f26_afterirrstep2_20K_pulse_120ms_3
#datetime                        t_s     iHTS_A                vHTS_V                tHTS_K  tTAR_K
0202-11-11_09:41:43.645000      7017.76        1.73896400e+00       -1.53294205e-08  20.6381  19.4705
0202-11-11_09:41:44.133000      7018.24        2.15094500e+00        1.83849950e-09  20.6381  19.4705
0202-11-11_09:41:44.562000      7018.67        2.33009900e+00       -4.85513050e-09  20.6434  19.1932
0202-11-11_09:41:44.965000      7019.08        2.72275500e+00       -9.50510500e-10  20.6434  19.1932
0202-11-11_09:41:45.370000      7019.48        2.92925900e+00       -8.63579050e-09  20.6271  19.3065
0202-11-11_09:41:45.760000      7019.87        3.32258700e+00       -7.83007050e-09  20.6271  19.3065
0202-11-11_09:41:46.164000      7020.28        3.73117000e+00        8.46859500e-10  20.6271  19.3065
0202-11-11_09:41:46.562000      7020.67        3.91583100e+00        4.50355950e-09  20.6312  19.4107
0202-11-11_09:41:46.965000      7021.08        4.32691300e+00        5.30962950e-09  20.6312  19.4107
0202-11-11_09:41:47.370000      7021.48        4.51282600e+00        1.08880195e-08  20.6461  19.1399
0202-11-11_09:41:47.773000      7021.88        4.89802700e+00        1.93170295e-08  20.6461  19.1399
0202-11-11_09:41:48.190000      7022.30        5.10275400e+00        6.85943950e-09  20.6352  19.4710
0202-11-11_09:41:48.598000      7022.71        5.49401900e+00        1.77675795e-08  20.6352  19.4710
0202-11-11_09:41:48.990000      7023.10        5.69857800e+00        9.21460950e-09  20.6352  19.4710
0202-11-11_09:41:49.387000      7023.50        6.08997600e+00        1.09499895e-08  20.6215  19.1912
0202-11-11_09:41:49.777000      7023.89        6.28948300e+00       -6.39910500e-10  20.6215  19.1912
0202-11-11_09:41:50.184000      7024.29        6.68259600e+00       -3.05705050e-09  20.6215  19.1912
0202-11-11_09:41:50.590000      7024.70        6.88640000e+00       -9.49800500e-10  20.6385  19.3083
0202-11-11_09:41:50.990000      7025.10        7.27735600e+00        1.65280195e-08  20.6385  19.3083
0202-11-11_09:41:51.395000      7025.50        7.48291400e+00        1.23135095e-08  20.6043  19.4034
0202-11-11_09:41:51.797000      7025.91        7.87199400e+00        1.54743895e-08  20.6043  19.4034
0202-11-11_09:41:52.210000      7026.32        8.07667500e+00       -3.05705050e-09  20.6043  19.4034
0202-11-11_09:41:52.600000      7026.71        8.46598700e+00        6.79751950e-09  20.6348  19.1391
0202-11-11_09:41:52.996000      7027.11        8.66971500e+00       -4.85393050e-09  20.6348  19.1391
0202-11-11_09:41:53.390000      7027.50        9.05872600e+00        8.84333950e-09  20.6138  19.4726
0202-11-11_09:41:53.785000      7027.90        9.24658200e+00        2.08772950e-09  20.6138  19.4726
0202-11-11_09:41:54.190000      7028.30        9.65552800e+00        2.46477595e-08  20.6138  19.4726
0202-11-11_09:41:54.598000      7028.71        9.84215200e+00        2.53914895e-08  20.6233  19.1837
0202-11-11_09:41:54.996000      7029.11        1.02511100e+01        1.36156595e-08  20.6233  19.1837
0202-11-11_09:41:55.395000      7029.50        1.04359800e+01        9.77301950e-09  20.6215  19.3124
0202-11-11_09:41:55.800000      7029.91        1.08229200e+01        1.28719195e-08  20.6215  19.3124
0202-11-11_09:41:56.210000      7030.32        1.10291400e+01       -8.88239050e-09  20.6215  19.3124
0202-11-11_09:41:56.610000      7030.72        1.14208600e+01       -3.49029050e-09  20.6277  19.3983
0202-11-11_09:41:57.010000      7031.12        1.16261900e+01       -1.75491050e-09  20.6277  19.3983
0202-11-11_09:41:57.414000      7031.53        1.20166500e+01        2.38420395e-08  20.6385  19.1392
0202-11-11_09:41:57.810000      7031.92        1.24244300e+01        1.25000495e-08  20.6385  19.1392
0202-11-11_09:41:58.203000      7032.31        1.26083500e+01       -4.41997050e-09  20.6385  19.1392
0202-11-11_09:41:58.605000      7032.71        1.29987100e+01        1.59080195e-08  20.6118  19.4712
0202-11-11_09:41:59.010000      7033.12        1.32035700e+01        8.09753950e-09  20.6118  19.4712
0202-11-11_09:41:59.418000      7033.53        1.35994100e+01        2.79924895e-08  20.6393  19.1823
0202-11-11_09:41:59.830000      7033.94        1.38025600e+01        1.02047895e-08  20.6393  19.1823
0202-11-11_09:42:00.254000      7034.37        1.41888400e+01        1.32417095e-08  20.6022  19.3163
0202-11-11_09:42:00.710000      7034.82        1.43952800e+01        1.26839095e-08  20.6022  19.3163
0202-11-11_09:42:01.156000      7035.27        1.47831700e+01        1.66505095e-08  20.6022  19.3163
0202-11-11_09:42:01.570000      7035.68        1.49904200e+01        3.36324895e-08  20.6094  19.4010
0202-11-11_09:42:02.016000      7036.12        1.53778500e+01        4.49744695e-08  20.6094  19.4010
0202-11-11_09:42:02.426000      7036.54        1.55862600e+01        4.80113895e-08  20.6195  19.1381
0202-11-11_09:42:02.824000      7036.93        1.59783800e+01        7.68931595e-08  20.6195  19.1381
0202-11-11_09:42:03.240000      7037.35        1.61793900e+01        1.05527009e-07  20.6035  19.4719
0202-11-11_09:42:03.684000      7037.80        1.65721300e+01        1.92358239e-07  20.6035  19.4719
0202-11-11_09:42:04.145000      7038.25        1.67747000e+01        2.79003529e-07  20.6035  19.4719
0202-11-11_09:42:04.547000      7038.66        1.71627700e+01        4.61093959e-07  20.6337  19.1778
0202-11-11_09:42:04.973000      7039.08        1.73522200e+01        6.99770249e-07  20.6337  19.1778
0202-11-11_09:42:05.402000      7039.51        1.77608100e+01        1.14006194e-06  20.6283  19.3151
0202-11-11_09:42:05.816000      7039.92        1.79415100e+01        1.65187624e-06  20.6283  19.3151
0202-11-11_09:42:06.242000      7040.35        1.83530700e+01        3.21043692e-06  20.6283  19.3151
0202-11-11_09:42:06.680000      7040.79        1.85394100e+01        4.31823162e-06  20.6224  19.3953
0202-11-11_09:42:07.086000      7041.20        1.89502000e+01        7.23175522e-06  20.6224  19.3953
0202-11-11_09:42:07.547000      7041.66        1.91336000e+01        9.67542356e-06  20.6483  19.1360
0202-11-11_09:42:07.980000      7042.09        1.95222400e+01        1.64960398e-05  20.6483  19.1360
0202-11-11_09:42:08.426000      7042.54        1.97314900e+01        2.22724507e-05  20.6566  19.4705

File: chapter 5/cold_vs_warm/300K/ffj26/Ic/pulses/Ic_2023-11-11_09-42-36632444_f26_afterirrstep2_20K_pulse_120ms_3.txt
# Ic = 16.64 A, n = 27.61 , Tavg = 20.67 K, f26_afterirrstep2_20K_pulse_120ms_3
#datetime                        t_s     iHTS_A                vHTS_V                tHTS_K  tTAR_K
0202-11-11_09:42:11.700000      7045.81        1.74587700e+00        2.64029350e-09  20.6516  19.3987
0202-11-11_09:42:12.156000      7046.27        2.15585000e+00        1.95853350e-09  20.6516  19.3987
0202-11-11_09:42:12.566000      7046.67        2.33713300e+00       -1.01891565e-08  20.6228  19.1402
0202-11-11_09:42:12.970000      7047.08        2.72605900e+00       -1.06849765e-08  20.6228  19.1402
0202-11-11_09:42:13.370000      7047.48        2.93217500e+00       -2.22128865e-08  20.6102  19.4716
0202-11-11_09:42:13.777000      7047.89        3.32164500e+00       -1.78124465e-08  20.6102  19.4716
0202-11-11_09:42:14.190000      7048.30        3.73376600e+00       -1.63249765e-08  20.6102  19.4716
0202-11-11_09:42:14.594000      7048.70        3.91604400e+00       -2.34524465e-08  20.6404  19.1780
0202-11-11_09:42:14.996000      7049.11        4.32959300e+00       -1.75025565e-08  20.6404  19.1780
0202-11-11_09:42:15.390000      7049.50        4.51132200e+00       -1.28542065e-08  20.6194  19.3123
0202-11-11_09:42:15.780000      7049.89        4.89991500e+00       -7.02827650e-09  20.6194  19.3123
0202-11-11_09:42:16.188000      7050.30        5.10358800e+00       -2.46295765e-08  20.6194  19.3123
0202-11-11_09:42:16.590000      7050.70        5.49330100e+00       -2.22117365e-08  20.6222  19.4023
0202-11-11_09:42:16.992000      7051.10        5.69561700e+00       -2.17159065e-08  20.6222  19.4023
0202-11-11_09:42:17.400000      7051.51        6.08659000e+00       -1.26051365e-08  20.6316  19.1442
0202-11-11_09:42:17.790000      7051.90        6.29225000e+00       -1.53941465e-08  20.6316  19.1442
0202-11-11_09:42:18.203000      7052.31        6.68239900e+00       -1.68816265e-08  20.6257  19.4709
0202-11-11_09:42:18.598000      7052.71        6.88921900e+00       -2.11581065e-08  20.6257  19.4709
0202-11-11_09:42:19             7053.11        7.27863600e+00       -3.90697565e-08  20.6257  19.4709
0202-11-11_09:42:19.400000      7053.51        7.48434300e+00       -3.54750365e-08  20.6198  19.1787
0202-11-11_09:42:19.800000      7053.91        7.87096800e+00       -1.98565665e-08  20.6198  19.1787
0202-11-11_09:42:20.210000      7054.32        8.07591800e+00       -3.17563465e-08  20.6198  19.1787
0202-11-11_09:42:20.620000      7054.73        8.46787200e+00       -3.38016265e-08  20.6079  19.3080
0202-11-11_09:42:21.010000      7055.12        8.67100200e+00       -4.78086565e-08  20.6079  19.3080
0202-11-11_09:42:21.406000      7055.52        9.06309400e+00       -2.55585465e-08  20.6153  19.3976
0202-11-11_09:42:21.800000      7055.91        9.24726100e+00       -2.44429465e-08  20.6153  19.3976
0202-11-11_09:42:22.207000      7056.32        9.65848200e+00       -2.12812865e-08  20.6299  19.1344
0202-11-11_09:42:22.610000      7056.72        9.84473400e+00       -3.05774765e-08  20.6299  19.1344
0202-11-11_09:42:23.010000      7057.12        1.02527400e+01       -2.41317565e-08  20.6299  19.1344
0202-11-11_09:42:23.418000      7057.53        1.04371500e+01       -4.29111165e-08  20.6126  19.4688
0202-11-11_09:42:23.820000      7057.93        1.08281400e+01       -3.46680265e-08  20.6126  19.4688
0202-11-11_09:42:24.227000      7058.34        1.10318500e+01       -3.64034165e-08  20.6203  19.1807
0202-11-11_09:42:24.630000      7058.74        1.14242200e+01       -1.95453865e-08  20.6203  19.1807
0202-11-11_09:42:25.030000      7059.14        1.16325600e+01       -3.53497865e-08  20.6203  19.1807
0202-11-11_09:42:25.426000      7059.53        1.20158800e+01       -2.69207765e-08  20.6144  19.4878
0202-11-11_09:42:25.816000      7059.93        1.24271800e+01       -2.73546165e-08  20.6144  19.4878
0202-11-11_09:42:26.220000      7060.33        1.26119100e+01       -4.52042965e-08  20.6044  19.4057
0202-11-11_09:42:26.620000      7060.73        1.30053600e+01       -4.60100165e-08  20.6044  19.4057
0202-11-11_09:42:27.027000      7061.14        1.32119700e+01       -4.40267165e-08  20.6044  19.4057
0202-11-11_09:42:27.438000      7061.55        1.36012700e+01       -3.70231965e-08  20.6288  19.1368
0202-11-11_09:42:27.844000      7061.95        1.38072900e+01       -4.68776765e-08  20.6288  19.1368
0202-11-11_09:42:28.270000      7062.38        1.41937300e+01       -4.12993965e-08  20.6264  19.4716
0202-11-11_09:42:28.695000      7062.81        1.44013700e+01       -4.48940965e-08  20.6264  19.4716
0202-11-11_09:42:29.125000      7063.23        1.47918900e+01       -2.85938665e-08  20.6264  19.4716
0202-11-11_09:42:29.540000      7063.65        1.49941100e+01       -3.62791465e-08  20.6188  19.1819
0202-11-11_09:42:29.980000      7064.09        1.53825600e+01       -1.45936500e-10  20.6188  19.1819
0202-11-11_09:42:30.400000      7064.51        1.55921000e+01       -1.44628665e-08  20.6069  19.3075
0202-11-11_09:42:30.816000      7064.93        1.59827000e+01        2.61947435e-08  20.6069  19.3075
0202-11-11_09:42:31.230000      7065.34        1.61870200e+01        7.43516935e-08  20.6093  19.4047
0202-11-11_09:42:31.650000      7065.76        1.65700400e+01        1.32115253e-07  20.6093  19.4047
0202-11-11_09:42:32.100000      7066.21        1.67774900e+01        2.33821253e-07  20.6093  19.4047
0202-11-11_09:42:32.516000      7066.63        1.71693400e+01        4.16470603e-07  20.6245  19.1405
0202-11-11_09:42:32.918000      7067.03        1.73531000e+01        6.47648783e-07  20.6245  19.1405
0202-11-11_09:42:33.344000      7067.45        1.77618100e+01        1.10244380e-06  20.6165  19.4737
0202-11-11_09:42:33.742000      7067.85        1.79498800e+01        1.63774840e-06  20.6165  19.4737
0202-11-11_09:42:34.170000      7068.28        1.83596700e+01        3.07204512e-06  20.6165  19.4737
0202-11-11_09:42:34.605000      7068.72        1.85428600e+01        4.27553522e-06  20.6448  19.1849
0202-11-11_09:42:35.016000      7069.13        1.89535400e+01        7.20815139e-06  20.6448  19.1849
0202-11-11_09:42:35.420000      7069.53        1.91374000e+01        9.28900301e-06  20.6341  19.3144
0202-11-11_09:42:35.824000      7069.93        1.95274800e+01        1.64837885e-05  20.6341  19.3144
0202-11-11_09:42:36.223000      7070.33        1.97347800e+01        2.22320679e-05  20.6684  19.4053

File: chapter 5/cold_vs_warm/300K/ffj26/Ic/pulses/Ic_2023-11-11_09-44-11242348_f26_afterirrstep2_20K_pulse_120ms_4.txt
# Ic = 16.85 A, n = 27.87 , Tavg = 20.65 K, f26_afterirrstep2_20K_pulse_120ms_4
#datetime                        t_s     iHTS_A                vHTS_V                tHTS_K  tTAR_K
0202-11-11_09:43:45.684000      7139.79        1.75920600e+00        4.03476200e-09  20.6686  19.3496
0202-11-11_09:43:46.100000      7140.21        2.16875100e+00       -5.44684800e-09  20.6686  19.3496
0202-11-11_09:43:46.508000      7140.62        2.35341000e+00       -4.70209800e-09  20.6541  19.3623
0202-11-11_09:43:46.910000      7141.02        2.74399000e+00        7.56955200e-09  20.6541  19.3623
0202-11-11_09:43:47.324000      7141.43        2.94397300e+00       -7.11923800e-09  20.6491  19.1475
0202-11-11_09:43:47.723000      7141.83        3.33605500e+00       -3.01658000e-10  20.6491  19.1475
0202-11-11_09:43:48.156000      7142.27        3.74328900e+00       -7.24319800e-09  20.6491  19.1475
0202-11-11_09:43:48.547000      7142.66        3.92661600e+00       -5.94165800e-09  20.6427  19.4713
0202-11-11_09:43:48.940000      7143.05        4.33544400e+00        1.09163720e-08  20.6427  19.4713
0202-11-11_09:43:49.344000      7143.45        4.52349000e+00        9.37902000e-10  20.6489  19.1532
0202-11-11_09:43:49.742000      7143.85        4.91246500e+00        8.80911200e-09  20.6489  19.1532
0202-11-11_09:43:50.150000      7144.26        5.11758600e+00       -7.98692800e-09  20.6489  19.1532
0202-11-11_09:43:50.555000      7144.67        5.50741100e+00       -1.39368180e-08  20.6376  19.3489
0202-11-11_09:43:50.953000      7145.06        5.71503000e+00       -8.73066800e-09  20.6376  19.3489
0202-11-11_09:43:51.360000      7145.47        6.10593500e+00       -1.75315480e-08  20.6466  19.3602
0202-11-11_09:43:51.760000      7145.87        6.30965200e+00       -3.95884800e-09  20.6466  19.3602
0202-11-11_09:43:52.170000      7146.28        6.70165800e+00       -4.20847800e-09  20.6466  19.3602
0202-11-11_09:43:52.562000      7146.67        6.90446400e+00       -1.87115680e-08  20.6345  19.1472
0202-11-11_09:43:52.957000      7147.07        7.29292400e+00       -9.47684800e-09  20.6345  19.1472
0202-11-11_09:43:53.363000      7147.47        7.49572700e+00       -7.55553800e-09  20.6089  19.4723
0202-11-11_09:43:53.770000      7147.88        7.88463100e+00       -2.26161780e-08  20.6089  19.4723
0202-11-11_09:43:54.170000      7148.28        8.08986200e+00       -1.99511280e-08  20.6089  19.4723
0202-11-11_09:43:54.566000      7148.68        8.47790400e+00       -1.00346480e-08  20.6030  19.1502
0202-11-11_09:43:54.970000      7149.08        8.68124300e+00       -2.00750880e-08  20.6030  19.1502
0202-11-11_09:43:55.387000      7149.50        9.07104800e+00       -3.77487800e-09  20.6441  19.3507
0202-11-11_09:43:55.793000      7149.90        9.25562000e+00        9.05456200e-09  20.6441  19.3507
0202-11-11_09:43:56.200000      7150.31        9.66473300e+00        1.59341220e-08  20.6441  19.3507
0202-11-11_09:43:56.610000      7150.72        9.84999000e+00        7.93896200e-09  20.6161  19.3646
0202-11-11_09:43:57.004000      7151.11        1.02589800e+01       -7.86542800e-09  20.6161  19.3646
0202-11-11_09:43:57.395000      7151.51        1.04426600e+01       -1.96412380e-08  20.6313  19.1520
0202-11-11_09:43:57.793000      7151.90        1.08345500e+01        5.27480200e-09  20.6313  19.1520
0202-11-11_09:43:58.203000      7152.31        1.10367800e+01       -1.41793800e-09  20.6313  19.1520
0202-11-11_09:43:58.605000      7152.72        1.14265400e+01       -9.72299800e-09  20.6218  19.4724
0202-11-11_09:43:59             7153.11        1.16328500e+01       -9.90892800e-09  20.6218  19.4724
0202-11-11_09:43:59.395000      7153.50        1.20187700e+01        5.70953200e-09  20.6319  19.1525
0202-11-11_09:43:59.785000      7153.90        1.24371300e+01        1.14115020e-08  20.6319  19.1525
0202-11-11_09:44:00.200000      7154.31        1.26203100e+01       -1.11484880e-08  20.6319  19.1525
0202-11-11_09:44:00.598000      7154.71        1.30083800e+01        6.89312000e-10  20.5986  19.3549
0202-11-11_09:44:01.008000      7155.12        1.32128800e+01        1.82290920e-08  20.5986  19.3549
0202-11-11_09:44:01.418000      7155.53        1.36050700e+01        1.64937020e-08  20.6188  19.3572
0202-11-11_09:44:01.830000      7155.94        1.38106400e+01        1.37046920e-08  20.6188  19.3572
0202-11-11_09:44:02.254000      7156.36        1.42009400e+01        2.28774420e-08  20.6017  19.1508
0202-11-11_09:44:02.660000      7156.77        1.44054400e+01        2.70299620e-08  20.6017  19.1508
0202-11-11_09:44:03.080000      7157.19        1.47926700e+01        2.62862320e-08  20.6017  19.1508
0202-11-11_09:44:03.510000      7157.62        1.49985300e+01        1.62457020e-08  20.5859  19.4754
0202-11-11_09:44:03.926000      7158.03        1.53871600e+01        4.45069620e-08  20.5859  19.4754
0202-11-11_09:44:04.350000      7158.46        1.55928900e+01        3.65736920e-08  20.6495  19.1453
0202-11-11_09:44:04.773000      7158.89        1.59816800e+01        6.09310420e-08  20.6495  19.1453
0202-11-11_09:44:05.190000      7159.30        1.61834800e+01        7.84708120e-08  20.6495  19.1453
0202-11-11_09:44:05.613000      7159.72        1.65754900e+01        1.45592982e-07  20.6182  19.3607
0202-11-11_09:44:06.020000      7160.13        1.67793700e+01        2.19470752e-07  20.6182  19.3607
0202-11-11_09:44:06.430000      7160.54        1.71690100e+01        3.56318162e-07  20.6236  19.3627
0202-11-11_09:44:06.830000      7160.94        1.73546400e+01        5.14671942e-07  20.6236  19.3627
0202-11-11_09:44:07.250000      7161.36        1.77624200e+01        8.68070462e-07  20.6196  19.1505
0202-11-11_09:44:07.695000      7161.80        1.79497800e+01        1.26410984e-06  20.6196  19.1505
0202-11-11_09:44:08.156000      7162.27        1.83602000e+01        2.00642027e-06  20.6196  19.1505
0202-11-11_09:44:08.570000      7162.68        1.85487400e+01        2.95369192e-06  20.6162  19.4718
0202-11-11_09:44:08.984000      7163.09        1.89580600e+01        5.68853283e-06  20.6162  19.4718
0202-11-11_09:44:09.410000      7163.52        1.91408700e+01        7.24467504e-06  20.6486  19.1494
0202-11-11_09:44:09.830000      7163.94        1.95307100e+01        1.22555878e-05  20.6486  19.1494
0202-11-11_09:44:10.246000      7164.36        1.97379900e+01        1.60721282e-05  20.6484  19.3593
0202-11-11_09:44:10.680000      7164.79        2.01284000e+01        2.89346601e-05  20.6484  19.3593

File: chapter 5/cold_vs_warm/300K/ffj26/Ic/pulses/Ic_2023-11-11_09-44-39738770_f26_afterirrstep2_20K_pulse_120ms_4.txt
# Ic = 16.81 A, n = 27.56 , Tavg = 20.67 K, f26_afterirrstep2_20K_pulse_120ms_4
#datetime                        t_s     iHTS_A                vHTS_V                tHTS_K  tTAR_K
0202-11-11_09:44:14.285000      7168.39        1.74543300e+00       -3.04251750e-09  20.6218  19.1544
0202-11-11_09:44:14.695000      7168.81        2.15386200e+00       -5.33570750e-09  20.6218  19.1544
0202-11-11_09:44:15.152000      7169.26        2.33760100e+00       -1.00459175e-08  20.6218  19.1544
0202-11-11_09:44:15.555000      7169.66        2.72951400e+00       -5.95455750e-09  20.6077  19.3691
0202-11-11_09:44:15.945000      7170.06        2.92846300e+00       -1.32057475e-08  20.6077  19.3691
0202-11-11_09:44:16.344000      7170.45        3.32003100e+00       -9.34107500e-10  20.6160  19.3636
0202-11-11_09:44:16.740000      7170.85        3.73082200e+00       -2.52347500e-10  20.6160  19.3636
0202-11-11_09:44:17.156000      7171.27        3.91407300e+00       -1.12844275e-08  20.6160  19.3636
0202-11-11_09:44:17.560000      7171.67        4.32407000e+00        5.53362500e-10  20.6130  19.1605
0202-11-11_09:44:17.953000      7172.06        4.50620100e+00       -6.51212750e-09  20.6130  19.1605
0202-11-11_09:44:18.363000      7172.47        4.89937100e+00        4.21006250e-09  20.5912  19.4773
0202-11-11_09:44:18.766000      7172.88        5.10460900e+00       -1.64905875e-08  20.5912  19.4773
0202-11-11_09:44:19.188000      7173.30        5.49208000e+00       -1.49190750e-09  20.5912  19.4773
0202-11-11_09:44:19.586000      7173.70        5.69977900e+00        6.06940250e-09  20.6195  19.1536
0202-11-11_09:44:19.984000      7174.09        6.08724900e+00        5.51160250e-09  20.6195  19.1536
0202-11-11_09:44:20.390000      7174.50        6.29112100e+00       -9.92091750e-09  20.6148  19.3648
0202-11-11_09:44:20.793000      7174.90        6.68025600e+00       -3.28927750e-09  20.6148  19.3648
0202-11-11_09:44:21.200000      7175.31        6.88719200e+00       -1.44450975e-08  20.6148  19.3648
0202-11-11_09:44:21.594000      7175.70        7.27498300e+00        6.81366250e-09  20.6104  19.3564
0202-11-11_09:44:21.984000      7176.09        7.48308900e+00        4.83037250e-09  20.6104  19.3564
0202-11-11_09:44:22.383000      7176.49        7.86965600e+00        8.85894250e-09  20.6210  19.1559
0202-11-11_09:44:22.785000      7176.90        8.07635700e+00       -7.75115750e-09  20.6210  19.1559
0202-11-11_09:44:23.195000      7177.31        8.46767700e+00       -3.66061750e-09  20.6210  19.1559
0202-11-11_09:44:23.590000      7177.70        8.67595700e+00       -1.38250075e-08  20.6086  19.4756
0202-11-11_09:44:23.984000      7178.09        9.06312300e+00       -1.09740175e-08  20.6086  19.4756
0202-11-11_09:44:24.380000      7178.49        9.24818900e+00       -5.76786750e-09  20.6321  19.1487
0202-11-11_09:44:24.773000      7178.88        9.66084800e+00       -3.47467750e-09  20.6321  19.1487
0202-11-11_09:44:25.188000      7179.30        9.84083900e+00       -1.48166575e-08  20.6321  19.1487
0202-11-11_09:44:25.586000      7179.70        1.02532600e+01       -7.56522750e-09  20.6154  19.3701
0202-11-11_09:44:25.990000      7180.10        1.04383700e+01       -9.61049750e-09  20.6154  19.3701
0202-11-11_09:44:26.395000      7180.50        1.08268000e+01       -1.18417075e-08  20.6240  19.3552
0202-11-11_09:44:26.797000      7180.91        1.10335900e+01       -7.68918750e-09  20.6240  19.3552
0202-11-11_09:44:27.203000      7181.32        1.14231200e+01       -1.18182750e-09  20.6240  19.3552
0202-11-11_09:44:27.598000      7181.71        1.16285700e+01       -6.07830750e-09  20.6386  19.1584
0202-11-11_09:44:27.992000      7182.10        1.20158200e+01        8.42454250e-09  20.6386  19.1584
0202-11-11_09:44:28.395000      7182.51        1.24277000e+01       -4.09500750e-09  20.5982  19.4760
0202-11-11_09:44:28.800000      7182.91        1.26114800e+01       -9.73500750e-09  20.5982  19.4760
0202-11-11_09:44:29.200000      7183.31        1.30049200e+01       -7.00797750e-09  20.5982  19.4760
0202-11-11_09:44:29.605000      7183.71        1.32062000e+01       -7.19390750e-09  20.6088  19.1508
0202-11-11_09:44:30.004000      7184.12        1.35969000e+01       -1.26479775e-08  20.6088  19.1508
0202-11-11_09:44:30.410000      7184.52        1.38060300e+01       -1.96514875e-08  20.6283  19.3680
0202-11-11_09:44:30.816000      7184.93        1.41957100e+01       -6.38819750e-09  20.6283  19.3680
0202-11-11_09:44:31.210000      7185.32        1.43975800e+01       -9.23918750e-09  20.6240  19.3514
0202-11-11_09:44:31.620000      7185.73        1.47878100e+01       -1.09745675e-08  20.6240  19.3514
0202-11-11_09:44:32.020000      7186.13        1.49907700e+01       -1.90397500e-10  20.6240  19.3514
0202-11-11_09:44:32.420000      7186.53        1.53789400e+01        7.74278250e-09  20.6165  19.1581
0202-11-11_09:44:32.830000      7186.94        1.55890700e+01       -4.65276750e-09  20.6165  19.1581
0202-11-11_09:44:33.266000      7187.38        1.59730500e+01        3.87322225e-08  20.6040  19.4777
0202-11-11_09:44:33.715000      7187.82        1.61852500e+01        6.37713825e-08  20.6040  19.4777
0202-11-11_09:44:34.176000      7188.29        1.65702300e+01        1.24137943e-07  20.6040  19.4777
0202-11-11_09:44:34.610000      7188.72        1.67740400e+01        1.97891753e-07  20.6065  19.1499
0202-11-11_09:44:35.016000      7189.13        1.71645800e+01        3.42362463e-07  20.6065  19.1499
0202-11-11_09:44:35.438000      7189.55        1.73489300e+01        4.95448102e-07  20.6157  19.3780
0202-11-11_09:44:35.855000      7189.97        1.77586600e+01        8.64651003e-07  20.6157  19.3780
0202-11-11_09:44:36.266000      7190.37        1.79483900e+01        1.23298622e-06  20.6155  19.3547
0202-11-11_09:44:36.690000      7190.80        1.83574600e+01        2.48841244e-06  20.6155  19.3547
0202-11-11_09:44:37.120000      7191.23        1.85399700e+01        2.92566717e-06  20.6155  19.3547
0202-11-11_09:44:37.562000      7191.67        1.89508500e+01        5.48771341e-06  20.6393  19.1654
0202-11-11_09:44:37.980000      7192.09        1.91359600e+01        7.23821980e-06  20.6393  19.1654
0202-11-11_09:44:38.410000      7192.52        1.95250600e+01        1.21177470e-05  20.6368  19.4821
0202-11-11_09:44:38.863000      7192.97        1.97310900e+01        1.61237553e-05  20.6368  19.4821
0202-11-11_09:44:39.290000      7193.40        2.01229200e+01        2.82144180e-05  20.6683  19.1507
