Repository: shortlab/2025-devitre-PhD

# 2025-devitre-PhD
Data repository for Alexis Devitre's PhD thesis

File: chapter 5/cold_vs_warm/300K/ffj26/Ic/pulses/Ic_2023-11-11_09-45-08441525_f26_afterirrstep2_20K_pulse_120ms_4.txt
# Ic =  nan A, n =  nan , Tavg = 20.66 K, f26_afterirrstep2_20K_pulse_120ms_4
#datetime                        t_s     iHTS_A                vHTS_V                tHTS_K  tTAR_K
0202-11-11_09:44:42.867000      7196.98        1.74100600e+00       -1.56548100e-09  20.6650  19.1593
0202-11-11_09:44:43.273000      7197.38        2.15255000e+00        1.18217590e-08  20.6215  19.4803
0202-11-11_09:44:43.676000      7197.79        2.33722600e+00        3.33077900e-09  20.6215  19.4803
0202-11-11_09:44:44.152000      7198.26        2.72645300e+00        6.30571900e-09  20.6215  19.4803
0202-11-11_09:44:44.560000      7198.67        2.92976500e+00       -1.29691810e-08  20.6422  19.1473
0202-11-11_09:44:44.957000      7199.07        3.31794500e+00       -1.60674910e-08  20.6422  19.1473
0202-11-11_09:44:45.363000      7199.47        3.72860300e+00       -2.09017710e-08  20.6219  19.3767
0202-11-11_09:44:45.766000      7199.88        3.91081500e+00       -1.55716710e-08  20.6219  19.3767
0202-11-11_09:44:46.160000      7200.27        4.32542200e+00       -8.82881000e-10  20.6219  19.3767
0202-11-11_09:44:46.560000      7200.67        4.51534000e+00        1.25663490e-08  20.6282  19.3527
0202-11-11_09:44:46.953000      7201.07        4.90174900e+00       -1.38982610e-08  20.6282  19.3527
0202-11-11_09:44:47.355000      7201.47        5.10894600e+00       -2.16455110e-08  20.6182  19.1616
0202-11-11_09:44:47.760000      7201.87        5.49377000e+00       -2.06538610e-08  20.6182  19.1616
0202-11-11_09:44:48.168000      7202.28        5.69983700e+00       -1.64393610e-08  20.6182  19.1616
0202-11-11_09:44:48.570000      7202.68        6.08905800e+00       -3.42398100e-09  20.6070  19.4806
0202-11-11_09:44:48.977000      7203.09        6.29366200e+00       -1.51378210e-08  20.6070  19.4806
0202-11-11_09:44:49.387000      7203.50        6.68510100e+00        9.14479000e-10  20.6384  19.1486
0202-11-11_09:44:49.777000      7203.89        6.88679900e+00       -6.52288100e-09  20.6384  19.1486
0202-11-11_09:44:50.184000      7204.29        7.27877900e+00        2.77381900e-09  20.6384  19.1486
0202-11-11_09:44:50.574000      7204.68        7.48952500e+00       -3.48619100e-09  20.6099  19.3720
0202-11-11_09:44:50.977000      7205.09        7.87207900e+00       -3.85829100e-09  20.6099  19.3720
0202-11-11_09:44:51.383000      7205.49        8.07858000e+00       -9.25038100e-09  20.6131  19.3495
0202-11-11_09:44:51.777000      7205.89        8.46942800e+00       -3.05258100e-09  20.6131  19.3495
0202-11-11_09:44:52.188000      7206.30        8.67355100e+00       -1.42086210e-08  20.6131  19.3495
0202-11-11_09:44:52.582000      7206.69        9.06175800e+00        7.66960900e-09  20.6330  19.1553
0202-11-11_09:44:52.980000      7207.09        9.24721200e+00        1.28587900e-09  20.6330  19.1553
0202-11-11_09:44:53.387000      7207.50        9.65991400e+00       -1.43325710e-08  20.6182  19.4756
0202-11-11_09:44:53.790000      7207.90        9.84565300e+00       -3.17654100e-09  20.6182  19.4756
0202-11-11_09:44:54.195000      7208.30        1.02528700e+01       -1.25522100e-09  20.6279  19.1475
0202-11-11_09:44:54.598000      7208.71        1.04386100e+01       -3.11456100e-09  20.6279  19.1475
0202-11-11_09:44:55             7209.11        1.08279900e+01        1.28587900e-09  20.6279  19.1475
0202-11-11_09:44:55.395000      7209.51        1.10334300e+01       -6.58533100e-09  20.6088  19.3716
0202-11-11_09:44:55.790000      7209.90        1.14218200e+01       -8.87851100e-09  20.6088  19.3716
0202-11-11_09:44:56.195000      7210.31        1.16278900e+01       -9.56027100e-09  20.6088  19.3716
0202-11-11_09:44:56.598000      7210.71        1.20174600e+01        6.30520900e-09  20.6213  19.3560
0202-11-11_09:44:57.004000      7211.11        1.24276700e+01        1.47034900e-09  20.6213  19.3560
0202-11-11_09:44:57.400000      7211.51        1.26126100e+01       -2.07797410e-08  20.6044  19.1563
0202-11-11_09:44:57.793000      7211.90        1.30062100e+01        9.21758900e-09  20.6044  19.1563
0202-11-11_09:44:58.200000      7212.31        1.32096300e+01       -1.26606310e-08  20.6044  19.1563
0202-11-11_09:44:58.610000      7212.72        1.36001800e+01       -5.53316100e-09  20.6156  19.4741
0202-11-11_09:44:59.016000      7213.12        1.38039500e+01       -1.44579910e-08  20.6156  19.4741
0202-11-11_09:44:59.410000      7213.52        1.41923500e+01        1.47034900e-09  20.6261  19.1467
0202-11-11_09:44:59.824000      7213.93        1.43988700e+01       -1.29085410e-08  20.6261  19.1467
0202-11-11_09:45:00.240000      7214.35        1.47891100e+01        2.70990900e-09  20.6231  19.3666
0202-11-11_09:45:00.640000      7214.75        1.49971700e+01       -6.02899100e-09  20.6231  19.3666
0202-11-11_09:45:01.043000      7215.15        1.53873300e+01        4.44528900e-09  20.6231  19.3666
0202-11-11_09:45:01.484000      7215.59        1.55893700e+01        1.46096790e-08  20.6219  19.3577
0202-11-11_09:45:01.914000      7216.02        1.59764500e+01        5.55771090e-08  20.6219  19.3577
0202-11-11_09:45:02.363000      7216.47        1.61849300e+01        5.37173390e-08  20.6169  19.1588
0202-11-11_09:45:02.773000      7216.89        1.65748400e+01        1.04910469e-07  20.6169  19.1588
0202-11-11_09:45:03.188000      7217.30        1.67779800e+01        1.89200459e-07  20.6169  19.1588
0202-11-11_09:45:03.613000      7217.72        1.71713200e+01        3.39125089e-07  20.6193  19.4769
0202-11-11_09:45:04.016000      7218.13        1.73536500e+01        4.97540689e-07  20.6193  19.4769
0202-11-11_09:45:04.450000      7218.56        1.77647600e+01        8.39287039e-07  20.6257  19.1533
0202-11-11_09:45:04.890000      7219.00        1.79510500e+01        1.20241576e-06  20.6257  19.1533
0202-11-11_09:45:05.355000      7219.47        1.83584300e+01        2.49391200e-06  20.6247  19.3651
0202-11-11_09:45:05.790000      7219.90        1.85466000e+01        2.87662575e-06  20.6247  19.3651
0202-11-11_09:45:06.220000      7220.33        1.89562900e+01        5.62540916e-06  20.6234  19.3584
0202-11-11_09:45:06.650000      7220.76        1.91400000e+01        7.23218712e-06  20.6234  19.3584
0202-11-11_09:45:07.055000      7221.17        1.95355700e+01        1.24001551e-05  20.6234  19.3584
0202-11-11_09:45:07.504000      7221.61        1.97380100e+01        1.61948780e-05  20.6597  19.1584
0202-11-11_09:45:07.950000      7222.06        2.01314300e+01        2.88258562e-05  20.6597  19.1584

File: chapter 5/cold_vs_warm/300K/ffj26/Ic/pulses/Ic_2023-11-11_09-47-53037674_f26_afterirrstep2_20K_pulse_120ms_5.txt
# Ic = 17.05 A, n = 28.01 , Tavg = 20.63 K, f26_afterirrstep2_20K_pulse_120ms_5
#datetime                        t_s     iHTS_A                vHTS_V                tHTS_K  tTAR_K
0202-11-11_09:47:27.387000      7361.50        1.74246600e+00       -2.05743755e-08  20.6317  19.1834
0202-11-11_09:47:27.790000      7361.90        2.14603700e+00       -5.76211550e-09  20.6317  19.1834
0202-11-11_09:47:28.188000      7362.30        2.33269100e+00       -2.31779455e-08  20.6317  19.1834
0202-11-11_09:47:28.580000      7362.69        2.72130500e+00       -1.60504755e-08  20.6020  19.4426
0202-11-11_09:47:28.977000      7363.09        2.92554200e+00       -1.37572855e-08  20.6020  19.4426
0202-11-11_09:47:29.383000      7363.49        3.31625800e+00       -1.27656355e-08  20.6040  19.1173
0202-11-11_09:47:29.785000      7363.90        3.72289000e+00       -1.14021155e-08  20.6040  19.1173
0202-11-11_09:47:30.184000      7364.30        3.90942800e+00       -2.09467355e-08  20.6040  19.1173
0202-11-11_09:47:30.590000      7364.70        4.32006300e+00       -1.36953055e-08  20.5819  19.4227
0202-11-11_09:47:30.992000      7365.10        4.50603600e+00       -1.96451955e-08  20.5819  19.4227
0202-11-11_09:47:31.395000      7365.51        4.89286500e+00       -1.84676155e-08  20.6499  19.2554
0202-11-11_09:47:31.790000      7365.90        5.09630300e+00       -1.22698155e-08  20.6499  19.2554
0202-11-11_09:47:32.190000      7366.30        5.48695500e+00       -2.31159655e-08  20.6499  19.2554
0202-11-11_09:47:32.582000      7366.69        5.68961900e+00       -3.35902555e-08  20.5764  19.1950
0202-11-11_09:47:32.984000      7367.10        6.08131500e+00       -2.78882555e-08  20.5764  19.1950
0202-11-11_09:47:33.390000      7367.50        6.28822100e+00       -7.37336550e-09  20.6011  19.4421
0202-11-11_09:47:33.785000      7367.89        6.67538300e+00       -1.94590355e-08  20.6011  19.4421
0202-11-11_09:47:34.184000      7368.29        6.87953800e+00       -2.71443155e-08  20.6011  19.4421
0202-11-11_09:47:34.580000      7368.69        7.26966900e+00       -2.15043155e-08  20.6045  19.1126
0202-11-11_09:47:34.980000      7369.09        7.47593300e+00       -2.68344255e-08  20.6045  19.1126
0202-11-11_09:47:35.387000      7369.50        7.86300200e+00       -1.56783855e-08  20.5797  19.4274
0202-11-11_09:47:35.790000      7369.90        8.06869000e+00       -3.06770655e-08  20.5797  19.4274
0202-11-11_09:47:36.200000      7370.31        8.45760400e+00       -2.11944255e-08  20.5727  19.2557
0202-11-11_09:47:36.600000      7370.71        8.66239300e+00       -1.71658555e-08  20.5727  19.2557
0202-11-11_09:47:37.008000      7371.12        9.05495800e+00       -1.79715655e-08  20.5727  19.2557
0202-11-11_09:47:37.402000      7371.51        9.23969800e+00       -3.53873955e-08  20.6128  19.2052
0202-11-11_09:47:37.797000      7371.91        9.65202000e+00       -2.24959655e-08  20.6128  19.2052
0202-11-11_09:47:38.203000      7372.31        9.83601200e+00       -3.34660755e-08  20.6128  19.2052
0202-11-11_09:47:38.610000      7372.72        1.02449000e+01       -2.04506855e-08  20.5746  19.4540
0202-11-11_09:47:39.010000      7373.12        1.04309300e+01       -2.31166155e-08  20.5746  19.4540
0202-11-11_09:47:39.414000      7373.53        1.08169600e+01       -2.74563955e-08  20.5834  19.1294
0202-11-11_09:47:39.820000      7373.93        1.10195100e+01       -3.06792555e-08  20.5834  19.1294
0202-11-11_09:47:40.223000      7374.33        1.14076600e+01       -2.88818955e-08  20.5795  19.4354
0202-11-11_09:47:40.617000      7374.73        1.16143800e+01       -2.44814555e-08  20.5795  19.4354
0202-11-11_09:47:41.008000      7375.12        1.20047800e+01       -1.45649755e-08  20.5795  19.4354
0202-11-11_09:47:41.410000      7375.52        1.24158600e+01       -2.44814555e-08  20.5868  19.2560
0202-11-11_09:47:41.816000      7375.93        1.25957400e+01       -3.22287055e-08  20.5868  19.2560
0202-11-11_09:47:42.223000      7376.33        1.29885800e+01       -1.79117855e-08  20.5752  19.2163
0202-11-11_09:47:42.620000      7376.73        1.31950900e+01       -3.48317755e-08  20.5752  19.2163
0202-11-11_09:47:43.023000      7377.13        1.35845400e+01       -2.49772755e-08  20.5752  19.2163
0202-11-11_09:47:43.426000      7377.54        1.37903200e+01       -1.88414555e-08  20.5698  19.4589
0202-11-11_09:47:43.820000      7377.93        1.41821200e+01       -1.01025655e-08  20.5698  19.4589
0202-11-11_09:47:44.220000      7378.33        1.43876200e+01       -2.65887055e-08  20.5966  19.1280
0202-11-11_09:47:44.613000      7378.72        1.47744300e+01       -7.87135550e-09  20.5966  19.1280
0202-11-11_09:47:45.004000      7379.11        1.49815600e+01       -2.04636550e-09  20.5966  19.1280
0202-11-11_09:47:45.400000      7379.51        1.53673600e+01       -7.12949550e-09  20.5941  19.4485
0202-11-11_09:47:45.810000      7379.92        1.55720000e+01        1.92731045e-08  20.5941  19.4485
0202-11-11_09:47:46.210000      7380.32        1.59633200e+01        2.21240945e-08  20.6132  19.2468
0202-11-11_09:47:46.620000      7380.73        1.61655400e+01        3.58831945e-08  20.6132  19.2468
0202-11-11_09:47:47.020000      7381.13        1.65547500e+01        7.61688545e-08  20.6132  19.2468
0202-11-11_09:47:47.434000      7381.54        1.67616700e+01        1.24511644e-07  20.5950  19.2266
0202-11-11_09:47:47.848000      7381.96        1.71532900e+01        2.25969524e-07  20.5950  19.2266
0202-11-11_09:47:48.273000      7382.38        1.73375000e+01        3.36662114e-07  20.5818  19.4624
0202-11-11_09:47:48.715000      7382.83        1.77478700e+01        5.85503524e-07  20.5818  19.4624
0202-11-11_09:47:49.117000      7383.23        1.79300900e+01        8.56409084e-07  20.5818  19.4624
0202-11-11_09:47:49.555000      7383.67        1.83429100e+01        1.41476830e-06  20.6011  19.1376
0202-11-11_09:47:50             7384.11        1.85266700e+01        2.07154848e-06  20.6011  19.1376
0202-11-11_09:47:50.470000      7384.58        1.89374000e+01        3.88787384e-06  20.5827  19.4401
0202-11-11_09:47:50.900000      7385.01        1.91232400e+01        5.12830422e-06  20.5827  19.4401
0202-11-11_09:47:51.312000      7385.42        1.95133000e+01        8.81431967e-06  20.6304  19.2488
0202-11-11_09:47:51.754000      7385.87        1.97190100e+01        1.17115416e-05  20.6304  19.2488
0202-11-11_09:47:52.195000      7386.30        2.01048800e+01        1.97348987e-05  20.6257  19.2350
0202-11-11_09:47:52.637000      7386.75        2.03106100e+01        2.69840888e-05  20.6257  19.2350

File: chapter 5/cold_vs_warm/300K/ffj26/Ic/pulses/Ic_2023-11-11_09-48-21850166_f26_afterirrstep2_20K_pulse_120ms_5.txt
# Ic = 17.05 A, n = 28.07 , Tavg = 20.67 K, f26_afterirrstep2_20K_pulse_120ms_5
#datetime                        t_s     iHTS_A                vHTS_V                tHTS_K  tTAR_K
0202-11-11_09:47:56.066000      7390.18        1.72770000e+00       -7.60113550e-09  20.6716  19.4565
0202-11-11_09:47:56.523000      7390.63        2.13547500e+00        1.05585845e-08  20.6136  19.2434
0202-11-11_09:47:56.920000      7391.03        2.31824300e+00       -2.64230550e-09  20.6136  19.2434
0202-11-11_09:47:57.330000      7391.44        2.71055100e+00        1.19225245e-08  20.6072  19.2524
0202-11-11_09:47:57.730000      7391.84        2.91371900e+00        1.57220450e-09  20.6072  19.2524
0202-11-11_09:47:58.168000      7392.28        3.29905300e+00        3.36956450e-09  20.6072  19.2524
0202-11-11_09:47:58.562000      7392.67        3.70986200e+00       -2.89021550e-09  20.5750  19.4516
0202-11-11_09:47:58.965000      7393.07        3.90057100e+00       -7.84845550e-09  20.5750  19.4516
0202-11-11_09:47:59.370000      7393.48        4.30607400e+00       -3.92255000e-11  20.6254  19.1382
0202-11-11_09:47:59.770000      7393.88        4.49034900e+00        8.94758450e-09  20.6254  19.1382
0202-11-11_09:48:00.176000      7394.29        4.87987800e+00        1.13027445e-08  20.6254  19.1382
0202-11-11_09:48:00.590000      7394.70        5.08655700e+00        5.97263450e-09  20.5841  19.4500
0202-11-11_09:48:00.992000      7395.10        5.47673400e+00        2.41941645e-08  20.5841  19.4500
0202-11-11_09:48:01.400000      7395.51        5.68719300e+00        1.34719745e-08  20.5823  19.2274
0202-11-11_09:48:01.805000      7395.91        6.07174400e+00        4.03084345e-08  20.5823  19.2274
0202-11-11_09:48:02.210000      7396.32        6.27735400e+00        9.19549450e-09  20.5823  19.2274
0202-11-11_09:48:02.610000      7396.72        6.66902100e+00        1.10561045e-08  20.6035  19.2463
0202-11-11_09:48:03             7397.11        6.87365200e+00        1.44037645e-08  20.6035  19.2463
0202-11-11_09:48:03.395000      7397.51        7.26088100e+00        2.56217945e-08  20.5918  19.4423
0202-11-11_09:48:03.797000      7397.91        7.46668700e+00        1.66349745e-08  20.5918  19.4423
0202-11-11_09:48:04.207000      7398.32        7.85589800e+00        3.31831045e-08  20.5918  19.4423
0202-11-11_09:48:04.600000      7398.71        8.06014800e+00        1.13048645e-08  20.5854  19.1280
0202-11-11_09:48:04.992000      7399.10        8.44735900e+00        8.82574450e-09  20.5854  19.1280
0202-11-11_09:48:05.387000      7399.50        8.65303800e+00        1.98578345e-08  20.5848  19.4599
0202-11-11_09:48:05.780000      7399.89        9.04508400e+00        9.32156450e-09  20.5848  19.4599
0202-11-11_09:48:06.184000      7400.29        9.23062000e+00        3.18574450e-09  20.6239  19.2249
0202-11-11_09:48:06.586000      7400.70        9.64018700e+00        1.61391545e-08  20.6239  19.2249
0202-11-11_09:48:06.980000      7401.09        9.82382900e+00        8.32992450e-09  20.6239  19.2249
0202-11-11_09:48:07.370000      7401.48        1.02405400e+01        1.89281645e-08  20.5810  19.2567
0202-11-11_09:48:07.773000      7401.88        1.04204000e+01        2.17791545e-08  20.5810  19.2567
0202-11-11_09:48:08.195000      7402.30        1.08107200e+01        1.07845450e-09  20.5810  19.2567
0202-11-11_09:48:08.594000      7402.70        1.10154100e+01        7.09004450e-09  20.5979  19.4386
0202-11-11_09:48:08.992000      7403.10        1.14079100e+01        4.85876450e-09  20.5979  19.4386
0202-11-11_09:48:09.400000      7403.51        1.16098900e+01        2.75150450e-09  20.6205  19.1360
0202-11-11_09:48:09.800000      7403.91        1.20004300e+01        1.02508445e-08  20.6205  19.1360
0202-11-11_09:48:10.200000      7404.31        1.24112500e+01       -1.83486550e-09  20.5878  19.4588
0202-11-11_09:48:10.598000      7404.71        1.25936800e+01       -6.54519550e-09  20.5878  19.4588
0202-11-11_09:48:10.992000      7405.10        1.29863200e+01        2.00777450e-09  20.5878  19.4588
0202-11-11_09:48:11.387000      7405.50        1.31881600e+01       -2.70255550e-09  20.6138  19.2135
0202-11-11_09:48:11.790000      7405.90        1.35756500e+01        3.55722450e-09  20.6138  19.2135
0202-11-11_09:48:12.200000      7406.31        1.37840300e+01        3.80513450e-09  20.6138  19.2135
0202-11-11_09:48:12.590000      7406.70        1.41736100e+01        1.74402945e-08  20.6010  19.2586
0202-11-11_09:48:12.984000      7407.09        1.43786100e+01        1.75022745e-08  20.6010  19.2586
0202-11-11_09:48:13.383000      7407.49        1.47687500e+01        1.74402945e-08  20.5933  19.4291
0202-11-11_09:48:13.785000      7407.90        1.49736400e+01       -7.72277550e-09  20.5933  19.4291
0202-11-11_09:48:14.200000      7408.31        1.53626200e+01        8.39108450e-09  20.5933  19.4291
0202-11-11_09:48:14.613000      7408.72        1.55690000e+01        1.70050545e-08  20.5934  19.1308
0202-11-11_09:48:15.020000      7409.13        1.59607600e+01        3.21276845e-08  20.5934  19.1308
0202-11-11_09:48:15.430000      7409.54        1.61621300e+01        5.87162345e-08  20.5818  19.4548
0202-11-11_09:48:15.836000      7409.95        1.65521400e+01        1.08174674e-07  20.5818  19.4548
0202-11-11_09:48:16.277000      7410.39        1.67541100e+01        1.42448494e-07  20.5900  19.2056
0202-11-11_09:48:16.707000      7410.82        1.71479400e+01        2.42790854e-07  20.5900  19.2056
0202-11-11_09:48:17.140000      7411.25        1.73331600e+01        3.69969684e-07  20.5900  19.2056
0202-11-11_09:48:17.562000      7411.67        1.77446300e+01        6.07965154e-07  20.5865  19.2698
0202-11-11_09:48:18.010000      7412.12        1.79296600e+01        8.80110494e-07  20.5865  19.2698
0202-11-11_09:48:18.457000      7412.57        1.83405000e+01        1.49071761e-06  20.6200  19.4314
0202-11-11_09:48:18.880000      7412.99        1.85233300e+01        2.11235681e-06  20.6200  19.4314
0202-11-11_09:48:19.310000      7413.42        1.89327800e+01        4.03857063e-06  20.6050  19.1349
0202-11-11_09:48:19.760000      7413.87        1.91191500e+01        5.24559190e-06  20.6050  19.1349
0202-11-11_09:48:20.170000      7414.28        1.95095400e+01        8.67539160e-06  20.6435  19.4629
0202-11-11_09:48:20.605000      7414.72        1.97130900e+01        1.17516067e-05  20.6435  19.4629
0202-11-11_09:48:21.047000      7415.16        2.01059600e+01        1.98702265e-05  20.6435  19.4629
0202-11-11_09:48:21.473000      7415.58        2.03078100e+01        2.71125393e-05  20.6709  19.2061

File: chapter 5/cold_vs_warm/300K/ffj26/Ic/pulses/Ic_2023-11-11_09-48-50048282_f26_afterirrstep2_20K_pulse_120ms_5.txt
# Ic = 17.03 A, n = 27.84 , Tavg = 20.63 K, f26_afterirrstep2_20K_pulse_120ms_5
#datetime                        t_s     iHTS_A                vHTS_V                tHTS_K  tTAR_K
0202-11-11_09:48:24.750000      7418.86        1.72685200e+00       -1.14968850e-09  20.6228  19.1339
0202-11-11_09:48:25.152000      7419.26        2.13385400e+00        5.35800150e-09  20.6228  19.1339
0202-11-11_09:48:25.555000      7419.67        2.32308200e+00        2.13514150e-09  20.6061  19.4656
0202-11-11_09:48:25.960000      7420.07        2.70941500e+00       -1.22443285e-08  20.6061  19.4656
0202-11-11_09:48:26.355000      7420.46        2.91586100e+00       -9.95248850e-09  20.6171  19.1992
0202-11-11_09:48:26.750000      7420.86        3.30813800e+00       -3.56875850e-09  20.6171  19.1992
0202-11-11_09:48:27.170000      7421.28        3.71529500e+00       -8.58896850e-09  20.6171  19.1992
0202-11-11_09:48:27.570000      7421.68        3.90021900e+00       -1.98689585e-08  20.6001  19.2912
0202-11-11_09:48:27.970000      7422.08        4.30811800e+00       -1.88773085e-08  20.6001  19.2912
0202-11-11_09:48:28.370000      7422.48        4.49613300e+00       -2.47032385e-08  20.6135  19.4221
0202-11-11_09:48:28.777000      7422.89        4.88482900e+00       -3.00953185e-08  20.6135  19.4221
0202-11-11_09:48:29.184000      7423.29        5.08762100e+00       -3.00333385e-08  20.6135  19.4221
0202-11-11_09:48:29.580000      7423.69        5.47575200e+00       -2.50131285e-08  20.6090  19.1390
0202-11-11_09:48:29.980000      7424.09        5.68381500e+00       -3.45577285e-08  20.6090  19.1390
0202-11-11_09:48:30.390000      7424.50        6.07827200e+00       -4.10654185e-08  20.5984  19.4693
0202-11-11_09:48:30.793000      7424.90        6.28128500e+00       -2.42693885e-08  20.5984  19.4693
0202-11-11_09:48:31.203000      7425.31        6.67095500e+00       -2.31537885e-08  20.5984  19.4693
0202-11-11_09:48:31.600000      7425.71        6.87407700e+00       -3.74087185e-08  20.6082  19.1910
0202-11-11_09:48:31.992000      7426.10        7.26454800e+00       -2.37121785e-08  20.6082  19.1910
0202-11-11_09:48:32.402000      7426.51        7.47215100e+00       -2.89187085e-08  20.5922  19.2903
0202-11-11_09:48:32.797000      7426.91        7.85922500e+00       -1.88163085e-08  20.5922  19.2903
0202-11-11_09:48:33.195000      7427.30        8.06459800e+00       -3.09019985e-08  20.5922  19.2903
0202-11-11_09:48:33.590000      7427.70        8.45336900e+00       -2.63156385e-08  20.6088  19.4159
0202-11-11_09:48:33.996000      7428.11        8.65735500e+00       -3.22035385e-08  20.6088  19.4159
0202-11-11_09:48:34.400000      7428.51        9.05041300e+00       -2.83609085e-08  20.5988  19.1410
0202-11-11_09:48:34.800000      7428.91        9.23258500e+00       -5.33999885e-08  20.5988  19.1410
0202-11-11_09:48:35.220000      7429.33        9.64124200e+00       -3.78435285e-08  20.5988  19.1410
0202-11-11_09:48:35.620000      7429.73        9.82620500e+00       -2.95384885e-08  20.6053  19.4747
0202-11-11_09:48:36.020000      7430.13        1.02364300e+01       -3.96408885e-08  20.6053  19.4747
0202-11-11_09:48:36.420000      7430.53        1.04253100e+01       -4.50329685e-08  20.5989  19.1894
0202-11-11_09:48:36.824000      7430.94        1.08118400e+01       -4.02606685e-08  20.5989  19.1894
0202-11-11_09:48:37.220000      7431.33        1.10187800e+01       -4.15002285e-08  20.6158  19.3108
0202-11-11_09:48:37.613000      7431.72        1.14096300e+01       -3.09639885e-08  20.6158  19.3108
0202-11-11_09:48:38.010000      7432.12        1.16125300e+01       -3.99508285e-08  20.6158  19.3108
0202-11-11_09:48:38.418000      7432.53        1.20033800e+01       -4.24919285e-08  20.6164  19.4113
0202-11-11_09:48:38.820000      7432.93        1.24152500e+01       -4.48470885e-08  20.6164  19.4113
0202-11-11_09:48:39.240000      7433.35        1.25992900e+01       -3.18937085e-08  20.6049  19.1467
0202-11-11_09:48:39.630000      7433.74        1.29887900e+01       -4.71402785e-08  20.6049  19.1467
0202-11-11_09:48:40.023000      7434.13        1.31919100e+01       -6.67872785e-08  20.6049  19.1467
0202-11-11_09:48:40.418000      7434.53        1.35819300e+01       -4.99912585e-08  20.5922  19.4734
0202-11-11_09:48:40.820000      7434.93        1.37836700e+01       -4.92475285e-08  20.5922  19.4734
0202-11-11_09:48:41.230000      7435.34        1.41780400e+01       -2.64396485e-08  20.6198  19.1870
0202-11-11_09:48:41.633000      7435.74        1.43813600e+01       -5.35239985e-08  20.6198  19.1870
0202-11-11_09:48:42.027000      7436.14        1.47723400e+01       -4.97433485e-08  20.6198  19.1870
0202-11-11_09:48:42.418000      7436.53        1.49767000e+01       -4.79459885e-08  20.6067  19.3083
0202-11-11_09:48:42.816000      7436.93        1.53665600e+01       -3.93310585e-08  20.6067  19.3083
0202-11-11_09:48:43.230000      7437.34        1.55717500e+01       -4.42273185e-08  20.6063  19.4105
0202-11-11_09:48:43.645000      7437.76        1.59606500e+01       -2.19156085e-08  20.6063  19.4105
0202-11-11_09:48:44.066000      7438.18        1.61662400e+01       -1.15353850e-09  20.6063  19.4105
0202-11-11_09:48:44.520000      7438.63        1.65598700e+01        3.33061815e-08  20.6232  19.1463
0202-11-11_09:48:44.934000      7439.04        1.67638400e+01        8.48098215e-08  20.6232  19.1463
0202-11-11_09:48:45.363000      7439.47        1.71522400e+01        2.03621462e-07  20.6084  19.4702
0202-11-11_09:48:45.780000      7439.89        1.73380300e+01        3.05699061e-07  20.6084  19.4702
0202-11-11_09:48:46.195000      7440.31        1.77472300e+01        5.20948321e-07  20.6084  19.4702
0202-11-11_09:48:46.633000      7440.74        1.79332200e+01        8.41560011e-07  20.6082  19.1823
0202-11-11_09:48:47.030000      7441.14        1.83435900e+01        1.35870363e-06  20.6082  19.1823
0202-11-11_09:48:47.477000      7441.59        1.85289400e+01        2.04039858e-06  20.6103  19.3153
0202-11-11_09:48:47.920000      7442.03        1.89388600e+01        3.79586067e-06  20.6103  19.3153
0202-11-11_09:48:48.350000      7442.46        1.91244500e+01        5.25420070e-06  20.6122  19.4098
0202-11-11_09:48:48.793000      7442.90        1.95132900e+01        8.93705155e-06  20.6122  19.4098
0202-11-11_09:48:49.210000      7443.32        1.97187300e+01        1.15561756e-05  20.6300  19.1503
0202-11-11_09:48:49.625000      7443.74        2.01096400e+01        2.03022587e-05  20.6300  19.1503

File: chapter 5/cold_vs_warm/300K/ffj26/Ic/pulses/Ic_2023-11-11_09-51-08651188_f26_afterirrstep2_20K_pulse_120ms_6.txt
# Ic = 17.19 A, n = 27.96 , Tavg = 20.59 K, f26_afterirrstep2_20K_pulse_120ms_6
#datetime                        t_s     iHTS_A                vHTS_V                tHTS_K  tTAR_K
0202-11-11_09:50:42.926000      7557.03        1.73344100e+00       -2.35309140e-08  20.6145  19.4540
0202-11-11_09:50:43.332000      7557.44        2.13994300e+00       -1.58456540e-08  20.6246  19.2245
0202-11-11_09:50:43.734000      7557.84        2.32814400e+00       -1.98742140e-08  20.6246  19.2245
0202-11-11_09:50:44.168000      7558.28        2.71616800e+00       -1.31186240e-08  20.6246  19.2245
0202-11-11_09:50:44.566000      7558.68        2.91991100e+00       -1.86966340e-08  20.6270  19.2624
0202-11-11_09:50:44.957000      7559.07        3.30971300e+00       -1.68992740e-08  20.6270  19.2624
0202-11-11_09:50:45.350000      7559.46        3.71816100e+00       -1.93166840e-08  20.5980  19.4261
0202-11-11_09:50:45.742000      7559.85        3.90520900e+00       -3.57417740e-08  20.5980  19.4261
0202-11-11_09:50:46.160000      7560.27        4.31390300e+00       -3.17133440e-08  20.6121  19.1312
0202-11-11_09:50:46.560000      7560.67        4.49921900e+00       -2.75608140e-08  20.6121  19.1312
0202-11-11_09:50:46.960000      7561.07        4.88750700e+00       -2.47098340e-08  20.6121  19.1312
0202-11-11_09:50:47.363000      7561.47        5.09084300e+00       -3.10935640e-08  20.6006  19.4605
0202-11-11_09:50:47.766000      7561.88        5.48233700e+00       -1.88839040e-08  20.6006  19.4605
0202-11-11_09:50:48.200000      7562.31        5.68926100e+00       -1.69006140e-08  20.6006  19.4605
0202-11-11_09:50:48.598000      7562.71        6.07929100e+00       -3.32744400e-09  20.5781  19.2123
0202-11-11_09:50:48.996000      7563.11        6.28340000e+00       -1.92557740e-08  20.5781  19.2123
0202-11-11_09:50:49.402000      7563.51        6.67006300e+00       -2.86144440e-08  20.5838  19.2673
0202-11-11_09:50:49.810000      7563.92        6.87637700e+00       -2.55775240e-08  20.5838  19.2673
0202-11-11_09:50:50.220000      7564.33        7.26718800e+00       -2.09291840e-08  20.5838  19.2673
0202-11-11_09:50:50.620000      7564.73        7.46965100e+00       -3.26430040e-08  20.5903  19.4286
0202-11-11_09:50:51.027000      7565.14        7.86222000e+00       -1.38636940e-08  20.5903  19.4286
0202-11-11_09:50:51.420000      7565.53        8.06835900e+00       -1.34916440e-08  20.5812  19.1350
0202-11-11_09:50:51.812000      7565.92        8.45411600e+00       -1.95652940e-08  20.5812  19.1350
0202-11-11_09:50:52.215000      7566.32        8.66224500e+00       -1.62804640e-08  20.5632  19.4649
0202-11-11_09:50:52.617000      7566.73        9.05258000e+00       -1.23758540e-08  20.5632  19.4649
0202-11-11_09:50:53.020000      7567.13        9.23732800e+00       -2.53292440e-08  20.5632  19.4649
0202-11-11_09:50:53.426000      7567.54        9.64452800e+00       -2.09907840e-08  20.6074  19.2062
0202-11-11_09:50:53.820000      7567.93        9.83349900e+00       -2.74364940e-08  20.6074  19.2062
0202-11-11_09:50:54.230000      7568.34        1.02435100e+01       -3.20312400e-09  20.5885  19.2756
0202-11-11_09:50:54.633000      7568.74        1.04240400e+01       -1.34914540e-08  20.5885  19.2756
0202-11-11_09:50:55.027000      7569.14        1.08171000e+01       -1.37393740e-08  20.5885  19.2756
0202-11-11_09:50:55.420000      7569.53        1.10220000e+01       -2.05569440e-08  20.5649  19.4205
0202-11-11_09:50:55.820000      7569.93        1.14097700e+01       -2.17965040e-08  20.5649  19.4205
0202-11-11_09:50:56.230000      7570.34        1.16180900e+01       -3.23947240e-08  20.6024  19.1302
0202-11-11_09:50:56.633000      7570.74        1.20064000e+01       -1.56606840e-08  20.6024  19.1302
0202-11-11_09:50:57.023000      7571.13        1.24163300e+01       -1.66523340e-08  20.6024  19.1302
0202-11-11_09:50:57.420000      7571.53        1.25985800e+01       -4.12558640e-08  20.5965  19.4641
0202-11-11_09:50:57.824000      7571.93        1.29888600e+01       -2.21039240e-08  20.5965  19.4641
0202-11-11_09:50:58.227000      7572.34        1.31954400e+01       -3.77843540e-08  20.6047  19.1993
0202-11-11_09:50:58.630000      7572.74        1.35850500e+01       -3.94577640e-08  20.6047  19.1993
0202-11-11_09:50:59.030000      7573.14        1.37918400e+01       -6.76577440e-08  20.6047  19.1993
0202-11-11_09:50:59.426000      7573.54        1.41820200e+01       -1.98727140e-08  20.5761  19.2802
0202-11-11_09:50:59.820000      7573.93        1.43868600e+01       -2.92313940e-08  20.5761  19.2802
0202-11-11_09:51:00.220000      7574.33        1.47799200e+01       -4.46019340e-08  20.5722  19.4153
0202-11-11_09:51:00.630000      7574.74        1.49805400e+01       -4.77008340e-08  20.5722  19.4153
0202-11-11_09:51:01.027000      7575.14        1.53709100e+01       -3.14625940e-08  20.5722  19.4153
0202-11-11_09:51:01.430000      7575.54        1.55787800e+01       -4.53456640e-08  20.5820  19.1310
0202-11-11_09:51:01.832000      7575.94        1.59686800e+01       -3.38797440e-08  20.5820  19.1310
0202-11-11_09:51:02.250000      7576.36        1.61734900e+01       -1.21254640e-08  20.5988  19.4638
0202-11-11_09:51:02.670000      7576.78        1.65618200e+01        1.75619960e-08  20.5988  19.4638
0202-11-11_09:51:03.090000      7577.20        1.67678500e+01        5.18981160e-08  20.5988  19.4638
0202-11-11_09:51:03.520000      7577.63        1.71538300e+01        1.37180606e-07  20.5955  19.1943
0202-11-11_09:51:03.960000      7578.07        1.73401700e+01        2.42853126e-07  20.5955  19.1943
0202-11-11_09:51:04.395000      7578.50        1.77515500e+01        4.22961226e-07  20.5746  19.2915
0202-11-11_09:51:04.836000      7578.95        1.79360600e+01        6.55750646e-07  20.5746  19.2915
0202-11-11_09:51:05.240000      7579.35        1.83479900e+01        1.10056685e-06  20.6185  19.4031
0202-11-11_09:51:05.690000      7579.80        1.85344300e+01        1.59806436e-06  20.6185  19.4031
0202-11-11_09:51:06.105000      7580.22        1.89434500e+01        2.97763295e-06  20.6185  19.4031
0202-11-11_09:51:06.543000      7580.65        1.91249600e+01        4.18917914e-06  20.6182  19.1297
0202-11-11_09:51:06.973000      7581.08        1.95152100e+01        6.81989783e-06  20.6182  19.1297
0202-11-11_09:51:07.375000      7581.49        1.97236100e+01        9.47466393e-06  20.5884  19.4657
0202-11-11_09:51:07.793000      7581.90        2.01151300e+01        1.58356530e-05  20.5884  19.4657
0202-11-11_09:51:08.246000      7582.36        2.03169500e+01        2.14225366e-05  20.5884  19.4657

File: chapter 5/cold_vs_warm/300K/ffj26/Ic/pulses/Ic_2023-11-11_09-53-47055050_f26_afterirrstep2_20K_pulse_120ms_7.txt
# Ic = 17.34 A, n = 27.71 , Tavg = 20.63 K, f26_afterirrstep2_20K_pulse_120ms_7
#datetime                        t_s     iHTS_A                vHTS_V                tHTS_K  tTAR_K
0202-11-11_09:53:20.938000      7715.05        1.74039800e+00        1.22871235e-08  20.6488  19.4731
0202-11-11_09:53:21.340000      7715.45        2.14742500e+00        1.42704135e-08  20.6151  19.1376
0202-11-11_09:53:21.742000      7715.85        2.33328300e+00        7.51482350e-09  20.6151  19.1376
0202-11-11_09:53:22.152000      7716.26        2.72344200e+00        1.07376735e-08  20.6151  19.1376
0202-11-11_09:53:22.543000      7716.65        2.92824800e+00        7.32888350e-09  20.6006  19.2841
0202-11-11_09:53:22.938000      7717.05        3.31829600e+00        4.35394350e-09  20.6006  19.2841
0202-11-11_09:53:23.350000      7717.46        3.72807100e+00        1.13109350e-09  20.6008  19.4213
0202-11-11_09:53:23.754000      7717.87        3.91266000e+00        1.18531635e-08  20.6008  19.4213
0202-11-11_09:53:24.184000      7718.29        4.32045900e+00        9.55980350e-09  20.6008  19.4213
0202-11-11_09:53:24.580000      7718.69        4.50543100e+00        1.74309935e-08  20.6169  19.1483
0202-11-11_09:53:24.973000      7719.08        4.89375900e+00        1.96002235e-08  20.6169  19.1483
0202-11-11_09:53:25.375000      7719.49        5.09794200e+00        1.01176035e-08  20.6184  19.4459
0202-11-11_09:53:25.780000      7719.89        5.49091100e+00        1.77408835e-08  20.6184  19.4459
0202-11-11_09:53:26.184000      7720.29        5.69304000e+00       -4.81906650e-09  20.6184  19.4459
0202-11-11_09:53:26.586000      7720.70        6.08705700e+00       -8.52486500e-10  20.6037  19.2309
0202-11-11_09:53:26.992000      7721.10        6.29006000e+00       -8.16587650e-09  20.6037  19.2309
0202-11-11_09:53:27.383000      7721.49        6.67931900e+00       -1.26902665e-08  20.5847  19.4746
0202-11-11_09:53:27.777000      7721.89        6.88425800e+00       -3.45555650e-09  20.5847  19.4746
0202-11-11_09:53:28.188000      7722.30        7.27790100e+00       -9.90125650e-09  20.5847  19.4746
0202-11-11_09:53:28.594000      7722.70        7.47922000e+00       -2.71182650e-09  20.5931  19.4553
0202-11-11_09:53:28.992000      7723.10        7.86802200e+00        1.50138635e-08  20.5931  19.4553
0202-11-11_09:53:29.390000      7723.50        8.07355000e+00        1.78648435e-08  20.5963  19.3157
0202-11-11_09:53:29.780000      7723.89        8.46219200e+00       -2.21433650e-09  20.5963  19.3157
0202-11-11_09:53:30.180000      7724.29        8.66933000e+00        6.37763500e-10  20.5963  19.3157
0202-11-11_09:53:30.574000      7724.68        9.05888900e+00        1.03063335e-08  20.5944  19.4008
0202-11-11_09:53:30.977000      7725.09        9.24688600e+00        1.44348350e-09  20.5944  19.4008
0202-11-11_09:53:31.383000      7725.49        9.65660500e+00        2.04707135e-08  20.6016  19.1338
0202-11-11_09:53:31.773000      7725.89        9.83839000e+00        1.99129135e-08  20.6016  19.1338
0202-11-11_09:53:32.176000      7726.28        1.02486300e+01        3.34860935e-08  20.6016  19.1338
0202-11-11_09:53:32.570000      7726.68        1.04330900e+01        2.87757635e-08  20.6211  19.2770
0202-11-11_09:53:32.965000      7727.07        1.08267000e+01        2.67304935e-08  20.6211  19.2770
0202-11-11_09:53:33.383000      7727.49        1.10297300e+01        2.43512350e-09  20.5938  19.4178
0202-11-11_09:53:33.780000      7727.89        1.14203100e+01        1.60702835e-08  20.5938  19.4178
0202-11-11_09:53:34.188000      7728.30        1.16229000e+01        9.43864350e-09  20.6093  19.1500
0202-11-11_09:53:34.590000      7728.70        1.20136100e+01        3.86062350e-09  20.6093  19.1500
0202-11-11_09:53:34.992000      7729.10        1.24259100e+01        5.34809350e-09  20.6093  19.1500
0202-11-11_09:53:35.387000      7729.50        1.26111800e+01       -5.80794650e-09  20.5812  19.4065
0202-11-11_09:53:35.780000      7729.89        1.29999300e+01        6.64961350e-09  20.5812  19.4065
0202-11-11_09:53:36.180000      7730.29        1.32029300e+01        1.36531235e-08  20.5812  19.4065
0202-11-11_09:53:36.586000      7730.69        1.35961900e+01       -6.01816500e-10  20.5927  19.2346
0202-11-11_09:53:36.990000      7731.10        1.38001300e+01       -3.76268650e-09  20.5927  19.2346
0202-11-11_09:53:37.383000      7731.49        1.41889700e+01        2.68302350e-09  20.5895  19.4745
0202-11-11_09:53:37.777000      7731.89        1.43951400e+01       -3.51477650e-09  20.5895  19.4745
0202-11-11_09:53:38.188000      7732.30        1.47856800e+01        3.55071350e-09  20.5895  19.4745
0202-11-11_09:53:38.582000      7732.69        1.49916800e+01        1.19554350e-09  20.6063  19.4565
0202-11-11_09:53:38.977000      7733.09        1.53806900e+01        7.02147350e-09  20.6063  19.4565
0202-11-11_09:53:39.380000      7733.49        1.55904300e+01        7.88916350e-09  20.5965  19.1246
0202-11-11_09:53:39.785000      7733.89        1.59789400e+01        2.97673935e-08  20.5965  19.1246
0202-11-11_09:53:40.195000      7734.30        1.61814600e+01        4.06755135e-08  20.5965  19.1246
0202-11-11_09:53:40.633000      7734.74        1.65712600e+01        7.27181235e-08  20.5999  19.4832
0202-11-11_09:53:41.035000      7735.15        1.67741800e+01        8.48658135e-08  20.5999  19.4832
0202-11-11_09:53:41.438000      7735.55        1.71649500e+01        1.64568973e-07  20.6236  19.1454
0202-11-11_09:53:41.832000      7735.94        1.73560600e+01        2.41482873e-07  20.6236  19.1454
0202-11-11_09:53:42.234000      7736.35        1.77614500e+01        3.83908183e-07  20.6178  19.2816
0202-11-11_09:53:42.660000      7736.77        1.79478400e+01        5.52240283e-07  20.6178  19.2816
0202-11-11_09:53:43.110000      7737.22        1.83564100e+01        9.48093413e-07  20.6178  19.2816
0202-11-11_09:53:43.527000      7737.64        1.85401700e+01        1.31785383e-06  20.6328  19.1840
0202-11-11_09:53:43.950000      7738.06        1.89516300e+01        2.61139550e-06  20.6328  19.1840
0202-11-11_09:53:44.380000      7738.49        1.91390200e+01        3.04003496e-06  20.6308  19.1583
0202-11-11_09:53:44.793000      7738.90        1.95276400e+01        5.55336453e-06  20.6308  19.1583
0202-11-11_09:53:45.258000      7739.37        1.97317300e+01        6.99459961e-06  20.6308  19.1583
0202-11-11_09:53:45.690000      7739.80        2.01204100e+01        1.22599976e-05  20.6077  19.3967
0202-11-11_09:53:46.120000      7740.23        2.03272100e+01        1.63905175e-05  20.6077  19.3967
0202-11-11_09:53:46.586000      7740.70        2.07133600e+01        2.84229145e-05  20.6288  19.1358
