Repository: shortlab/2025-devitre-PhD

# 2025-devitre-PhD
Data repository for Alexis Devitre's PhD thesis

File: chapter 5/cold_vs_warm/300K/ffj26/Ic/pulses/Ic_2023-11-11_09-56-11341757_f26_afterirrstep2_20K_pulse_130ms_0.txt
# Ic = 17.65 A, n = 28.67 , Tavg = 20.66 K, f26_afterirrstep2_20K_pulse_130ms_0
#datetime                        t_s     iHTS_A                vHTS_V                tHTS_K  tTAR_K
0202-11-11_09:55:44.586000      7858.70        1.75382000e+00        1.00311350e-08  20.6210  19.1653
0202-11-11_09:55:44.992000      7859.10        2.16119600e+00        1.61049850e-08  20.6210  19.1653
0202-11-11_09:55:45.390000      7859.50        2.34637300e+00        1.10630500e-09  20.6251  19.4413
0202-11-11_09:55:45.793000      7859.90        2.74028700e+00        1.06509150e-08  20.6251  19.4413
0202-11-11_09:55:46.200000      7860.31        2.94125200e+00        4.08125500e-09  20.6251  19.4413
0202-11-11_09:55:46.600000      7860.71        3.32846300e+00        7.49004500e-09  20.6082  19.1450
0202-11-11_09:55:46.996000      7861.11        3.73794100e+00        9.47333500e-09  20.6082  19.1450
0202-11-11_09:55:47.390000      7861.50        3.92249300e+00        1.05889350e-08  20.5971  19.4641
0202-11-11_09:55:47.793000      7861.90        4.33957500e+00        4.26718500e-09  20.5971  19.4641
0202-11-11_09:55:48.184000      7862.29        4.51683900e+00       -1.07931550e-08  20.5971  19.4641
0202-11-11_09:55:48.574000      7862.69        4.90808400e+00        7.49056500e-09  20.6511  19.3510
0202-11-11_09:55:48.970000      7863.08        5.11072900e+00        1.02795750e-08  20.6511  19.3510
0202-11-11_09:55:49.380000      7863.49        5.50018600e+00        5.32133500e-09  20.6156  19.1397
0202-11-11_09:55:49.773000      7863.89        5.70471500e+00        1.08993550e-08  20.6156  19.1397
0202-11-11_09:55:50.200000      7864.31        6.09334800e+00        7.36661500e-09  20.6156  19.1397
0202-11-11_09:55:50.590000      7864.70        6.29822400e+00        1.38123250e-08  20.6125  19.4830
0202-11-11_09:55:50.984000      7865.10        6.68854300e+00        2.52162750e-08  20.6125  19.4830
0202-11-11_09:55:51.395000      7865.50        6.89096100e+00        7.11869500e-09  20.6097  19.1186
0202-11-11_09:55:51.797000      7865.91        7.28411100e+00        1.48659450e-08  20.6097  19.1186
0202-11-11_09:55:52.203000      7866.31        7.49216700e+00        6.31298500e-09  20.6097  19.1186
0202-11-11_09:55:52.594000      7866.71        7.87864000e+00        1.61674850e-08  20.6177  19.3898
0202-11-11_09:55:52.990000      7867.10        8.08248800e+00        3.15210500e-09  20.6177  19.3898
0202-11-11_09:55:53.390000      7867.50        8.47435200e+00        9.65979500e-09  20.6340  19.3158
0202-11-11_09:55:53.780000      7867.89        8.67820800e+00       -5.89678500e-09  20.6340  19.3158
0202-11-11_09:55:54.203000      7868.31        9.06809000e+00       -9.68500000e-12  20.6340  19.3158
0202-11-11_09:55:54.605000      7868.72        9.25100800e+00        9.03900500e-09  20.6246  19.1732
0202-11-11_09:55:55.010000      7869.12        9.66188100e+00        4.08076500e-09  20.6246  19.1732
0202-11-11_09:55:55.414000      7869.52        9.84566900e+00        3.95680500e-09  20.6364  19.2762
0202-11-11_09:55:55.810000      7869.92        1.02595200e+01        2.57110850e-08  20.6364  19.2762
0202-11-11_09:55:56.203000      7870.32        1.04378200e+01        1.60425150e-08  20.6209  19.1482
0202-11-11_09:55:56.598000      7870.71        1.08280600e+01        1.83357050e-08  20.6209  19.1482
0202-11-11_09:55:57             7871.11        1.10337000e+01        9.96867500e-09  20.6209  19.1482
0202-11-11_09:55:57.406000      7871.52        1.14218700e+01        1.13941650e-08  20.5878  19.3663
0202-11-11_09:55:57.810000      7871.92        1.16291400e+01        1.75919650e-08  20.5878  19.3663
0202-11-11_09:55:58.207000      7872.32        1.20175500e+01        2.34798750e-08  20.6013  19.3427
0202-11-11_09:55:58.600000      7872.71        1.24264900e+01        1.90174550e-08  20.6013  19.3427
0202-11-11_09:55:58.996000      7873.11        1.26120300e+01        1.82117450e-08  20.6013  19.3427
0202-11-11_09:55:59.400000      7873.51        1.30017600e+01        3.74249150e-08  20.6209  19.1481
0202-11-11_09:55:59.800000      7873.91        1.32107400e+01        2.27369750e-08  20.6209  19.1481
0202-11-11_09:56:00.195000      7874.31        1.36016600e+01        4.02787350e-08  20.5927  19.4812
0202-11-11_09:56:00.590000      7874.70        1.38055300e+01        3.74897250e-08  20.5927  19.4812
0202-11-11_09:56:00.992000      7875.10        1.41938700e+01        3.60642250e-08  20.5927  19.4812
0202-11-11_09:56:01.395000      7875.51        1.43966100e+01        4.63525850e-08  20.6164  19.1188
0202-11-11_09:56:01.797000      7875.91        1.47865600e+01        4.23240150e-08  20.6164  19.1188
0202-11-11_09:56:02.203000      7876.31        1.49911600e+01        4.98233550e-08  20.5885  19.4061
0202-11-11_09:56:02.605000      7876.72        1.53828800e+01        3.69938950e-08  20.5885  19.4061
0202-11-11_09:56:03.010000      7877.12        1.55834600e+01        4.61666450e-08  20.5885  19.4061
0202-11-11_09:56:03.414000      7877.52        1.59740200e+01        4.15802750e-08  20.6028  19.1240
0202-11-11_09:56:03.820000      7877.93        1.61802800e+01        4.67864350e-08  20.6028  19.1240
0202-11-11_09:56:04.258000      7878.37        1.65674400e+01        6.77350050e-08  20.6028  19.1240
0202-11-11_09:56:04.707000      7878.82        1.67749800e+01        8.80018250e-08  20.6088  19.4269
0202-11-11_09:56:05.137000      7879.25        1.71629200e+01        1.39381625e-07  20.6088  19.4269
0202-11-11_09:56:05.555000      7879.67        1.73484300e+01        1.87166445e-07  20.6206  19.2668
0202-11-11_09:56:05.965000      7880.07        1.77591200e+01        2.70958915e-07  20.6206  19.2668
0202-11-11_09:56:06.390000      7880.50        1.79421400e+01        3.88344725e-07  20.6064  19.1965
0202-11-11_09:56:06.836000      7880.95        1.83552600e+01        6.86768745e-07  20.6064  19.1965
0202-11-11_09:56:07.250000      7881.36        1.85383300e+01        9.24578295e-07  20.6064  19.1965
0202-11-11_09:56:07.688000      7881.80        1.89493700e+01        1.48894986e-06  20.6176  19.4584
0202-11-11_09:56:08.133000      7882.24        1.91350800e+01        2.11585723e-06  20.6176  19.4584
0202-11-11_09:56:08.555000      7882.66        1.95226900e+01        3.87832532e-06  20.6405  19.1251
0202-11-11_09:56:09.008000      7883.12        1.97280200e+01        5.17874749e-06  20.6405  19.1251
0202-11-11_09:56:09.434000      7883.55        2.01176000e+01        8.48521123e-06  20.6143  19.4436
0202-11-11_09:56:09.900000      7884.01        2.03245500e+01        1.13614856e-05  20.6143  19.4436
0202-11-11_09:56:10.312000      7884.42        2.07156700e+01        1.91921562e-05  20.6143  19.4436
0202-11-11_09:56:10.742000      7884.85        2.09194600e+01        2.56022292e-05  20.6646  19.2674

File: chapter 5/cold_vs_warm/300K/ffj26/Ic/pulses/Ic_2023-11-11_09-56-40925384_f26_afterirrstep2_20K_pulse_130ms_0.txt
# Ic = 17.65 A, n = 28.75 , Tavg = 20.68 K, f26_afterirrstep2_20K_pulse_130ms_0
#datetime                        t_s     iHTS_A                vHTS_V                tHTS_K  tTAR_K
0202-11-11_09:56:14.210000      7888.32        1.74077800e+00        1.58446650e-08  20.9392  19.3035
0202-11-11_09:56:14.620000      7888.73        2.14962000e+00        3.82094500e-09  20.6127  19.1896
0202-11-11_09:56:15.020000      7889.13        2.33373300e+00       -8.14080500e-09  20.6127  19.1896
0202-11-11_09:56:15.420000      7889.53        2.72490600e+00       -4.42212500e-09  20.6316  19.2666
0202-11-11_09:56:15.824000      7889.93        2.92699800e+00        5.74225500e-09  20.6316  19.2666
0202-11-11_09:56:16.227000      7890.34        3.32077400e+00        1.73321350e-08  20.6123  19.1436
0202-11-11_09:56:16.620000      7890.73        3.73018600e+00        2.08555500e-09  20.6123  19.1436
0202-11-11_09:56:17.016000      7891.12        3.90969000e+00        6.23808500e-09  20.6123  19.1436
0202-11-11_09:56:17.418000      7891.53        4.32073800e+00        1.15601500e-09  20.6331  19.4630
0202-11-11_09:56:17.810000      7891.92        4.50481700e+00       -1.26029050e-08  20.6331  19.4630
0202-11-11_09:56:18.207000      7892.32        4.89563000e+00       -1.69477500e-09  20.6331  19.4630
0202-11-11_09:56:18.598000      7892.71        5.10223800e+00        7.84983500e-09  20.6353  19.3220
0202-11-11_09:56:18.996000      7893.11        5.49340400e+00       -3.31265000e-10  20.6353  19.3220
0202-11-11_09:56:19.400000      7893.51        5.69665100e+00       -1.81873500e-09  20.6071  19.1639
0202-11-11_09:56:19.800000      7893.91        6.08522500e+00       -2.19060500e-09  20.6071  19.1639
0202-11-11_09:56:20.207000      7894.32        6.29299100e+00       -1.40903750e-08  20.6071  19.1639
0202-11-11_09:56:20.605000      7894.72        6.68005300e+00        5.06082500e-09  20.5995  19.4822
0202-11-11_09:56:21.008000      7895.12        6.88847600e+00        6.73422500e-09  20.5995  19.4822
0202-11-11_09:56:21.410000      7895.52        7.27322700e+00       -1.14872950e-08  20.6362  19.2305
0202-11-11_09:56:21.812000      7895.92        7.47665900e+00       -8.26444500e-09  20.6362  19.2305
0202-11-11_09:56:22.210000      7896.32        7.86551500e+00        1.46609500e-09  20.6384  19.4317
0202-11-11_09:56:22.605000      7896.71        8.07258800e+00       -4.29785500e-09  20.6384  19.4317
0202-11-11_09:56:23             7897.11        8.46006200e+00        1.13205950e-08  20.6384  19.4317
0202-11-11_09:56:23.402000      7897.51        8.66851300e+00        4.74993500e-09  20.6194  19.2917
0202-11-11_09:56:23.810000      7897.92        9.05936500e+00        1.37977150e-08  20.6194  19.2917
0202-11-11_09:56:24.220000      7898.33        9.24580800e+00        3.57135500e-09  20.6377  19.2059
0202-11-11_09:56:24.613000      7898.72        9.65371300e+00        1.36737650e-08  20.6377  19.2059
0202-11-11_09:56:25.004000      7899.12        9.83965100e+00        4.62498500e-09  20.6377  19.2059
0202-11-11_09:56:25.400000      7899.51        1.02499200e+01        5.67860500e-09  20.6303  19.4502
0202-11-11_09:56:25.805000      7899.92        1.04349700e+01        7.66190500e-09  20.6303  19.4502
0202-11-11_09:56:26.210000      7900.32        1.08229100e+01        2.31563850e-08  20.6650  19.1455
0202-11-11_09:56:26.600000      7900.71        1.10259500e+01        2.26982500e-09  20.6650  19.1455
0202-11-11_09:56:27.008000      7901.12        1.14176700e+01       -3.18423500e-09  20.6650  19.1455
0202-11-11_09:56:27.410000      7901.52        1.16258500e+01        3.63333500e-09  20.5994  19.4095
0202-11-11_09:56:27.805000      7901.91        1.20130600e+01        7.66190500e-09  20.5994  19.4095
0202-11-11_09:56:28.200000      7902.31        1.24274100e+01        2.29084750e-08  20.5994  19.4095
0202-11-11_09:56:28.594000      7902.70        1.26080300e+01        1.51612350e-08  20.6161  19.3124
0202-11-11_09:56:29             7903.11        1.29978800e+01        7.97179500e-09  20.6161  19.3124
0202-11-11_09:56:29.410000      7903.52        1.32023000e+01        1.44797150e-08  20.6452  19.1896
0202-11-11_09:56:29.810000      7903.92        1.35925900e+01        1.53474650e-08  20.6452  19.1896
0202-11-11_09:56:30.215000      7904.32        1.37990400e+01        1.80744950e-08  20.6452  19.1896
0202-11-11_09:56:30.617000      7904.73        1.41864900e+01        1.46657050e-08  20.6189  19.4766
0202-11-11_09:56:31.010000      7905.12        1.43924100e+01        1.83627500e-09  20.6189  19.4766
0202-11-11_09:56:31.402000      7905.51        1.47836200e+01        2.19791050e-08  20.6077  19.2273
0202-11-11_09:56:31.797000      7905.91        1.49871900e+01        9.76945500e-09  20.6077  19.2273
0202-11-11_09:56:32.195000      7906.31        1.53752900e+01        1.31782350e-08  20.6179  19.4394
0202-11-11_09:56:32.598000      7906.71        1.55808400e+01        1.03056500e-09  20.6179  19.4394
0202-11-11_09:56:33             7907.11        1.59685300e+01        1.67109850e-08  20.6179  19.4394
0202-11-11_09:56:33.414000      7907.53        1.61751400e+01        4.09443550e-08  20.6265  19.2809
0202-11-11_09:56:33.836000      7907.95        1.65652700e+01        5.12946750e-08  20.6265  19.2809
0202-11-11_09:56:34.234000      7908.35        1.67708100e+01        4.50968750e-08  20.6265  19.2809
0202-11-11_09:56:34.684000      7908.79        1.71602000e+01        8.13539750e-08  20.6434  19.2160
0202-11-11_09:56:35.110000      7909.22        1.73469000e+01        1.45377635e-07  20.6434  19.2160
0202-11-11_09:56:35.547000      7909.66        1.77580400e+01        2.46402385e-07  20.6180  19.2344
0202-11-11_09:56:35.970000      7910.08        1.79435000e+01        3.69490615e-07  20.6180  19.2344
0202-11-11_09:56:36.414000      7910.52        1.83570600e+01        6.05936545e-07  20.6215  19.2430
0202-11-11_09:56:36.870000      7910.98        1.85373600e+01        9.28283935e-07  20.6215  19.2430
0202-11-11_09:56:37.285000      7911.39        1.89545300e+01        1.47895813e-06  20.6215  19.2430
0202-11-11_09:56:37.690000      7911.80        1.91331500e+01        2.06756284e-06  20.6211  19.4437
0202-11-11_09:56:38.145000      7912.26        1.95218300e+01        3.79420689e-06  20.6211  19.4437
0202-11-11_09:56:38.605000      7912.72        1.97305200e+01        5.21635321e-06  20.6575  19.1278
0202-11-11_09:56:39.016000      7913.13        2.01180800e+01        8.69232517e-06  20.6575  19.1278
0202-11-11_09:56:39.460000      7913.57        2.03254300e+01        1.13790698e-05  20.6221  19.4562
0202-11-11_09:56:39.906000      7914.02        2.07155000e+01        1.93386511e-05  20.6221  19.4562
0202-11-11_09:56:40.380000      7914.49        2.09198900e+01        2.59259163e-05  20.6781  19.2268

File: chapter 5/cold_vs_warm/300K/ffj26/Ic/pulses/Ic_2023-11-11_09-57-10969715_f26_afterirrstep2_20K_pulse_130ms_0.txt
# Ic = 17.63 A, n = 28.39 , Tavg = 20.66 K, f26_afterirrstep2_20K_pulse_130ms_0
#datetime                        t_s     iHTS_A                vHTS_V                tHTS_K  tTAR_K
0202-11-11_09:56:44.030000      7918.14        1.73706300e+00       -7.87101700e-09  20.6800  19.2634
0202-11-11_09:56:44.434000      7918.54        2.14728300e+00        3.53292300e-09  20.6369  19.4582
0202-11-11_09:56:44.836000      7918.95        2.33184600e+00       -1.67321700e-09  20.6369  19.4582
0202-11-11_09:56:45.250000      7919.36        2.72124200e+00       -8.18090700e-09  20.6211  19.4420
0202-11-11_09:56:45.652000      7919.76        2.92868700e+00       -8.49079700e-09  20.6211  19.4420
0202-11-11_09:56:46.074000      7920.19        3.31594100e+00       -5.45387700e-09  20.6211  19.4420
0202-11-11_09:56:46.508000      7920.62        3.72925900e+00       -9.54441700e-09  20.6317  19.1418
0202-11-11_09:56:46.900000      7921.01        3.91333000e+00       -1.67337370e-08  20.6317  19.1418
0202-11-11_09:56:47.300000      7921.41        4.32401200e+00       -1.83451070e-08  20.6135  19.4266
0202-11-11_09:56:47.703000      7921.81        4.50889600e+00       -2.15059770e-08  20.6135  19.4266
0202-11-11_09:56:48.150000      7922.26        4.89891200e+00       -6.38336700e-09  20.6135  19.4266
0202-11-11_09:56:48.543000      7922.65        5.10245800e+00       -2.34892770e-08  20.6338  19.2903
0202-11-11_09:56:48.940000      7923.05        5.49243100e+00       -2.44189470e-08  20.6338  19.2903
0202-11-11_09:56:49.336000      7923.45        5.69562200e+00       -3.91696870e-08  20.6152  19.2083
0202-11-11_09:56:49.730000      7923.84        6.08742700e+00       -3.22281670e-08  20.6152  19.2083
0202-11-11_09:56:50.164000      7924.27        6.29535100e+00       -3.42114570e-08  20.6152  19.2083
0202-11-11_09:56:50.560000      7924.67        6.68325600e+00       -3.18562970e-08  20.6161  19.4738
0202-11-11_09:56:50.960000      7925.07        6.88765300e+00       -3.75582670e-08  20.6161  19.4738
0202-11-11_09:56:51.370000      7925.48        7.27791700e+00       -1.29530270e-08  20.6262  19.1052
0202-11-11_09:56:51.770000      7925.88        7.48253900e+00       -2.08242270e-08  20.6262  19.1052
0202-11-11_09:56:52.184000      7926.29        7.87356300e+00       -2.20018070e-08  20.6262  19.1052
0202-11-11_09:56:52.586000      7926.70        8.07721100e+00       -2.84473970e-08  20.6093  19.4537
0202-11-11_09:56:52.980000      7927.09        8.46764700e+00       -2.73315170e-08  20.6093  19.4537
0202-11-11_09:56:53.370000      7927.48        8.67247400e+00       -2.55341570e-08  20.6080  19.2484
0202-11-11_09:56:53.773000      7927.88        9.06326400e+00       -2.93148070e-08  20.6080  19.2484
0202-11-11_09:56:54.190000      7928.30        9.24930700e+00       -2.96246970e-08  20.6080  19.2484
0202-11-11_09:56:54.590000      7928.70        9.65862900e+00       -3.30954670e-08  20.6110  19.2369
0202-11-11_09:56:54.992000      7929.10        9.84324000e+00       -1.90884470e-08  20.6110  19.2369
0202-11-11_09:56:55.400000      7929.51        1.02540900e+01       -2.41086670e-08  20.6194  19.2067
0202-11-11_09:56:55.797000      7929.91        1.04379300e+01       -1.17130770e-08  20.6194  19.2067
0202-11-11_09:56:56.200000      7930.31        1.08285500e+01       -2.51003070e-08  20.6194  19.2067
0202-11-11_09:56:56.600000      7930.71        1.10355000e+01       -3.17939270e-08  20.6250  19.1406
0202-11-11_09:56:57.004000      7931.12        1.14286300e+01       -1.77869170e-08  20.6250  19.1406
0202-11-11_09:56:57.402000      7931.51        1.16271800e+01       -3.04923970e-08  20.5985  19.4277
0202-11-11_09:56:57.797000      7931.91        1.20188200e+01       -2.20633970e-08  20.5985  19.4277
0202-11-11_09:56:58.200000      7932.31        1.24286800e+01       -3.27855770e-08  20.5985  19.4277
0202-11-11_09:56:58.600000      7932.71        1.26105800e+01       -4.79086270e-08  20.6114  19.2634
0202-11-11_09:56:59.008000      7933.12        1.30040900e+01       -3.52655570e-08  20.6114  19.2634
0202-11-11_09:56:59.410000      7933.52        1.32126100e+01       -3.25385270e-08  20.6133  19.2089
0202-11-11_09:56:59.805000      7933.91        1.36004900e+01       -1.75398670e-08  20.6133  19.2089
0202-11-11_09:57:00.203000      7934.31        1.38040200e+01       -2.57209570e-08  20.6133  19.2089
0202-11-11_09:57:00.598000      7934.71        1.41895700e+01       -2.37996370e-08  20.5985  19.4555
0202-11-11_09:57:01.004000      7935.11        1.43982100e+01       -5.91890370e-08  20.5985  19.4555
0202-11-11_09:57:01.402000      7935.51        1.47890900e+01       -4.59877370e-08  20.6076  19.1080
0202-11-11_09:57:01.800000      7935.91        1.49944900e+01       -4.48721370e-08  20.6076  19.1080
0202-11-11_09:57:02.220000      7936.33        1.53844800e+01       -4.71653170e-08  20.6076  19.1080
0202-11-11_09:57:02.625000      7936.73        1.55896500e+01       -3.10510570e-08  20.5992  19.4572
0202-11-11_09:57:03.016000      7937.13        1.59798300e+01       -2.74563370e-08  20.5992  19.4572
0202-11-11_09:57:03.465000      7937.57        1.61852400e+01       -2.05767870e-08  20.6400  19.1354
0202-11-11_09:57:03.918000      7938.03        1.65704700e+01       -3.59483700e-09  20.6400  19.1354
0202-11-11_09:57:04.360000      7938.47        1.67790100e+01        1.18996930e-08  20.5946  19.4599
0202-11-11_09:57:04.773000      7938.89        1.71678300e+01        4.58017330e-08  20.5946  19.4599
0202-11-11_09:57:05.215000      7939.32        1.73540300e+01        9.01159530e-08  20.5946  19.4599
0202-11-11_09:57:05.656000      7939.77        1.77657100e+01        1.99197103e-07  20.6188  19.1830
0202-11-11_09:57:06.117000      7940.23        1.79468900e+01        3.46456663e-07  20.6188  19.1830
0202-11-11_09:57:06.527000      7940.64        1.83581700e+01        5.57863373e-07  20.6193  19.2887
0202-11-11_09:57:06.953000      7941.06        1.85405600e+01        8.42961833e-07  20.6193  19.2887
0202-11-11_09:57:07.383000      7941.49        1.89535700e+01        1.40032932e-06  20.6052  19.4108
0202-11-11_09:57:07.820000      7941.93        1.91416500e+01        2.07353356e-06  20.6052  19.4108
0202-11-11_09:57:08.297000      7942.41        1.95264000e+01        3.58480331e-06  20.6052  19.4108
0202-11-11_09:57:08.703000      7942.81        1.97330600e+01        5.00570924e-06  20.6352  19.1283
0202-11-11_09:57:09.133000      7943.24        2.01243200e+01        8.48576975e-06  20.6352  19.1283
0202-11-11_09:57:09.580000      7943.69        2.03322400e+01        1.14540785e-05  20.6413  19.4666
0202-11-11_09:57:10.043000      7944.15        2.07204100e+01        1.90100550e-05  20.6413  19.4666
0202-11-11_09:57:10.490000      7944.60        2.09251000e+01        2.58033230e-05  20.6626  19.1841

File: chapter 5/cold_vs_warm/300K/ffj26/Ic/pulses/Ic_2023-11-11_09-58-30794122_f26_afterirrstep2_20K_pulse_130ms_1.txt
# Ic = 17.89 A, n = 28.71 , Tavg = 20.67 K, f26_afterirrstep2_20K_pulse_130ms_1
#datetime                        t_s     iHTS_A                vHTS_V                tHTS_K  tTAR_K
0202-11-11_09:58:02.836000      7996.95        1.76284600e+00        1.45338415e-08  20.6611  19.4815
0202-11-11_09:58:03.242000      7997.35        2.17166800e+00        1.70749415e-08  20.6677  19.1449
0202-11-11_09:58:03.650000      7997.76        2.35467900e+00        8.95582150e-09  20.6677  19.1449
0202-11-11_09:58:04.060000      7998.17        2.74590500e+00        6.10483150e-09  20.6677  19.1449
0202-11-11_09:58:04.460000      7998.57        2.94851100e+00       -7.28241850e-09  20.6422  19.4645
0202-11-11_09:58:04.863000      7998.97        3.33896100e+00       -3.40878500e-10  20.6422  19.4645
0202-11-11_09:58:05.258000      7999.37        3.75024200e+00       -1.36041685e-08  20.6220  19.3566
0202-11-11_09:58:05.652000      7999.76        3.93370800e+00       -2.33357185e-08  20.6220  19.3566
0202-11-11_09:58:06.055000      8000.17        4.34537000e+00       -2.02372485e-08  20.6220  19.3566
0202-11-11_09:58:06.477000      8000.59        4.52784200e+00       -2.53194385e-08  20.6318  19.1447
0202-11-11_09:58:06.870000      8000.98        4.91761400e+00       -2.51954885e-08  20.6318  19.1447
0202-11-11_09:58:07.270000      8001.38        5.12152400e+00       -3.18891085e-08  20.6221  19.4505
0202-11-11_09:58:07.670000      8001.78        5.50927500e+00       -2.42658185e-08  20.6221  19.4505
0202-11-11_09:58:08.100000      8002.21        5.71589200e+00       -1.18082385e-08  20.6221  19.4505
0202-11-11_09:58:08.535000      8002.64        6.10720900e+00       -1.82539485e-08  20.6458  19.1748
0202-11-11_09:58:08.938000      8003.05        6.30702600e+00       -7.34582850e-09  20.6458  19.1748
0202-11-11_09:58:09.350000      8003.46        6.69954500e+00       -9.39109850e-09  20.6324  19.3040
0202-11-11_09:58:09.754000      8003.86        6.90382000e+00       -1.70763685e-08  20.6324  19.3040
0202-11-11_09:58:10.164000      8004.28        7.29524900e+00       -1.23660485e-08  20.6324  19.3040
0202-11-11_09:58:10.598000      8004.71        7.49729700e+00       -1.41634085e-08  20.6301  19.3989
0202-11-11_09:58:10.996000      8005.11        7.88853000e+00       -4.74275850e-09  20.6301  19.3989
0202-11-11_09:58:11.400000      8005.51        8.09007600e+00       -2.45128385e-08  20.6450  19.1242
0202-11-11_09:58:11.820000      8005.93        8.48087500e+00       -6.29040850e-09  20.6450  19.1242
0202-11-11_09:58:12.250000      8006.36        8.68688700e+00       -7.52996850e-09  20.6450  19.1242
0202-11-11_09:58:12.660000      8006.77        9.07770700e+00       -9.32733850e-09  20.6011  19.3861
0202-11-11_09:58:13.098000      8007.21        9.26654600e+00       -1.58970085e-08  20.6011  19.3861
0202-11-11_09:58:13.530000      8007.64        9.67166700e+00       -2.75488685e-08  20.6168  19.1538
0202-11-11_09:58:13.973000      8008.08        9.85596500e+00       -2.53796385e-08  20.6168  19.1538
0202-11-11_09:58:14.387000      8008.50        1.02639000e+01       -3.00899685e-08  20.6428  19.2661
0202-11-11_09:58:14.785000      8008.90        1.04472100e+01       -2.63093085e-08  20.6428  19.2661
0202-11-11_09:58:15.190000      8009.30        1.08386000e+01       -1.39137085e-08  20.6428  19.2661
0202-11-11_09:58:15.617000      8009.73        1.10439300e+01       -1.05049185e-08  20.6434  19.1999
0202-11-11_09:58:16.040000      8010.15        1.14317800e+01       -2.32723885e-08  20.6434  19.1999
0202-11-11_09:58:16.460000      8010.57        1.16383800e+01       -2.26526085e-08  20.6033  19.2360
0202-11-11_09:58:16.926000      8011.04        1.20285800e+01       -7.34403850e-09  20.6033  19.2360
0202-11-11_09:58:17.348000      8011.46        1.24451000e+01       -3.04685000e-11  20.6033  19.2360
0202-11-11_09:58:17.790000      8011.90        1.26275700e+01       -9.76086850e-09  20.5904  19.3381
0202-11-11_09:58:18.242000      8012.35        1.30131600e+01        2.51078150e-09  20.5904  19.3381
0202-11-11_09:58:18.664000      8012.77        1.32195300e+01       -6.59998850e-09  20.6273  19.1711
0202-11-11_09:58:19.117000      8013.23        1.36094700e+01       -1.41613085e-08  20.6273  19.1711
0202-11-11_09:58:19.570000      8013.68        1.38133800e+01       -1.37894385e-08  20.6075  19.4617
0202-11-11_09:58:19.996000      8014.10        1.42026100e+01       -7.52965850e-09  20.6075  19.4617
0202-11-11_09:58:20.438000      8014.55        1.44109000e+01       -8.98008500e-10  20.6239  19.1705
0202-11-11_09:58:20.844000      8014.96        1.47994600e+01        1.52782515e-08  20.6239  19.1705
0202-11-11_09:58:21.260000      8015.37        1.50019500e+01        3.56441150e-09  20.6052  19.3793
0202-11-11_09:58:21.688000      8015.80        1.53947000e+01       -2.69536850e-09  20.6052  19.3793
0202-11-11_09:58:22.140000      8016.25        1.55980900e+01       -1.10624085e-08  20.6052  19.3793
0202-11-11_09:58:22.560000      8016.67        1.59856200e+01       -1.25498785e-08  20.6208  19.3423
0202-11-11_09:58:22.970000      8017.08        1.61926700e+01       -1.39395850e-09  20.6208  19.3423
0202-11-11_09:58:23.406000      8017.52        1.65797700e+01        3.55440515e-08  20.6033  19.4372
0202-11-11_09:58:23.850000      8017.96        1.67885600e+01        4.34769815e-08  20.6033  19.4372
0202-11-11_09:58:24.277000      8018.39        1.71754600e+01        6.26281815e-08  20.6033  19.4372
0202-11-11_09:58:24.740000      8018.85        1.73611300e+01        8.58699315e-08  20.6014  19.2690
0202-11-11_09:58:25.160000      8019.27        1.77745000e+01        1.55223302e-07  20.6014  19.2690
0202-11-11_09:58:25.598000      8019.71        1.79567900e+01        2.22345472e-07  20.6241  19.1443
0202-11-11_09:58:26.016000      8020.13        1.83691800e+01        4.15220992e-07  20.6241  19.1443
0202-11-11_09:58:26.430000      8020.54        1.85542800e+01        6.07538712e-07  20.6258  19.4548
0202-11-11_09:58:26.840000      8020.95        1.89645400e+01        1.03772797e-06  20.6258  19.4548
0202-11-11_09:58:27.266000      8021.38        1.91494300e+01        1.47616030e-06  20.6258  19.4548
0202-11-11_09:58:27.668000      8021.78        1.95374100e+01        2.71683578e-06  20.6256  19.1486
0202-11-11_09:58:28.066000      8022.18        1.97438400e+01        3.29081398e-06  20.6256  19.1486
0202-11-11_09:58:28.484000      8022.60        2.01313200e+01        6.08273664e-06  20.6256  19.1486
0202-11-11_09:58:28.910000      8023.02        2.03345900e+01        7.95800548e-06  20.6461  19.2111
0202-11-11_09:58:29.350000      8023.46        2.07254700e+01        1.32439268e-05  20.6358  19.3085
0202-11-11_09:58:29.848000      8023.96        2.09302100e+01        1.74188276e-05  20.6358  19.3085
0202-11-11_09:58:30.270000      8024.38        2.13238000e+01        3.03646699e-05  20.6666  19.3996

File: chapter 5/cold_vs_warm/300K/ffj26/Ic/pulses/Ic_2023-11-11_09-59-33145213_f26_afterirrstep2_20K_pulse_130ms_1.txt
# Ic = 17.90 A, n = 28.64 , Tavg = 20.68 K, f26_afterirrstep2_20K_pulse_130ms_1
#datetime                        t_s     iHTS_A                vHTS_V                tHTS_K  tTAR_K
0202-11-11_09:59:05.188000      8059.30        1.74933800e+00       -1.23659685e-08  20.7143  19.3787
0202-11-11_09:59:05.590000      8059.70        2.16042600e+00       -5.79629850e-09  20.6623  19.3584
0202-11-11_09:59:05.992000      8060.10        2.34471800e+00       -1.86877285e-08  20.6623  19.3584
0202-11-11_09:59:06.406000      8060.52        2.73650000e+00       -5.67233850e-09  20.6406  19.1721
0202-11-11_09:59:06.812000      8060.92        2.93921100e+00       -9.57695850e-09  20.6406  19.1721
0202-11-11_09:59:07.215000      8061.32        3.33168400e+00       -5.67233850e-09  20.6093  19.4556
0202-11-11_09:59:07.613000      8061.72        3.73959900e+00       -8.64728850e-09  20.6093  19.4556
0202-11-11_09:59:08.004000      8062.12        3.92200200e+00       -7.71761850e-09  20.6093  19.4556
0202-11-11_09:59:08.410000      8062.52        4.33211400e+00       -7.65563850e-09  20.6511  19.1696
0202-11-11_09:59:08.800000      8062.91        4.51900300e+00       -3.64134385e-08  20.6511  19.1696
0202-11-11_09:59:09.203000      8063.31        4.90546700e+00       -2.86042085e-08  20.6511  19.1696
0202-11-11_09:59:09.594000      8063.71        5.11123500e+00       -3.96362985e-08  20.6222  19.3385
0202-11-11_09:59:10             8064.11        5.50365100e+00       -2.38316285e-08  20.6222  19.3385
0202-11-11_09:59:10.402000      8064.51        5.71200900e+00       -3.06489385e-08  20.6019  19.3878
0202-11-11_09:59:10.805000      8064.91        6.10074400e+00       -2.80458585e-08  20.6019  19.3878
0202-11-11_09:59:11.200000      8065.31        6.30691900e+00       -3.23223385e-08  20.6380  19.1395
0202-11-11_09:59:11.594000      8065.70        6.69449200e+00       -2.51948685e-08  20.6380  19.1395
0202-11-11_09:59:11.992000      8066.10        6.90140900e+00       -2.67443185e-08  20.6380  19.1395
0202-11-11_09:59:12.400000      8066.51        7.29027200e+00       -3.58550885e-08  20.6459  19.4913
0202-11-11_09:59:12.797000      8066.91        7.49496900e+00       -3.17645385e-08  20.6459  19.4913
0202-11-11_09:59:13.195000      8067.31        7.88390100e+00       -2.48849785e-08  20.6459  19.4913
0202-11-11_09:59:13.600000      8067.71        8.08677200e+00       -2.91614585e-08  20.6362  19.1389
0202-11-11_09:59:14.004000      8068.11        8.47674700e+00       -2.48229985e-08  20.6362  19.1389
0202-11-11_09:59:14.400000      8068.51        8.68625300e+00       -1.46585985e-08  20.6327  19.3739
0202-11-11_09:59:14.790000      8068.90        9.07502800e+00       -1.68278385e-08  20.6327  19.3739
0202-11-11_09:59:15.190000      8069.30        9.25698900e+00       -2.29636585e-08  20.6290  19.3387
0202-11-11_09:59:15.600000      8069.71        9.66856500e+00       -1.32950385e-08  20.6290  19.3387
0202-11-11_09:59:16             8070.11        9.85480800e+00       -2.06080685e-08  20.6290  19.3387
0202-11-11_09:59:16.400000      8070.51        1.02646200e+01       -1.68892785e-08  20.6216  19.1675
0202-11-11_09:59:16.800000      8070.91        1.04483700e+01       -2.54422585e-08  20.6216  19.1675
0202-11-11_09:59:17.215000      8071.33        1.08391400e+01       -1.63934585e-08  20.6216  19.1675
0202-11-11_09:59:17.625000      8071.73        1.10440300e+01       -2.58760985e-08  20.6019  19.4646
0202-11-11_09:59:18.027000      8072.14        1.14300600e+01       -2.33969785e-08  20.6019  19.4646
0202-11-11_09:59:18.465000      8072.57        1.16391400e+01       -4.11226985e-08  20.6319  19.1770
0202-11-11_09:59:18.920000      8073.03        1.20286900e+01       -4.16185285e-08  20.6319  19.1770
0202-11-11_09:59:19.375000      8073.48        1.24378600e+01       -7.65455850e-09  20.5994  19.3480
0202-11-11_09:59:19.832000      8073.94        1.26224600e+01       -2.66198385e-08  20.5994  19.3480
0202-11-11_09:59:20.293000      8074.40        1.30109300e+01       -2.33969785e-08  20.6340  19.1332
0202-11-11_09:59:20.740000      8074.85        1.32155400e+01       -2.85411585e-08  20.6340  19.1332
0202-11-11_09:59:21.184000      8075.30        1.36088500e+01       -3.74659985e-08  20.6340  19.1332
0202-11-11_09:59:21.645000      8075.75        1.38098000e+01       -3.19504785e-08  20.6104  19.1402
0202-11-11_09:59:22.062000      8076.17        1.42009600e+01       -1.76347785e-08  20.6104  19.1402
0202-11-11_09:59:22.523000      8076.63        1.44059500e+01       -3.85833485e-08  20.6259  19.3148
0202-11-11_09:59:22.973000      8077.08        1.47958900e+01       -2.80470885e-08  20.6259  19.3148
0202-11-11_09:59:23.410000      8077.52        1.50008300e+01       -3.62281785e-08  20.5955  19.1309
0202-11-11_09:59:23.824000      8077.93        1.53941700e+01       -4.32316985e-08  20.5955  19.1309
0202-11-11_09:59:24.260000      8078.37        1.55979300e+01       -3.88312585e-08  20.5955  19.1309
0202-11-11_09:59:24.707000      8078.82        1.59866100e+01       -3.22615885e-08  20.6194  19.3850
0202-11-11_09:59:25.133000      8079.24        1.61962100e+01       -1.20567585e-08  20.6194  19.3850
0202-11-11_09:59:25.613000      8079.72        1.65817600e+01       -1.13130285e-08  20.6456  19.1320
0202-11-11_09:59:26.035000      8080.15        1.67890800e+01       -1.48457685e-08  20.6456  19.1320
0202-11-11_09:59:26.434000      8080.54        1.71782000e+01        1.96140015e-08  20.6419  19.4076
0202-11-11_09:59:26.890000      8081.00        1.73658300e+01        4.46531115e-08  20.6419  19.4076
0202-11-11_09:59:27.330000      8081.44        1.77721100e+01        1.28261442e-07  20.6310  19.3112
0202-11-11_09:59:27.750000      8081.86        1.79575100e+01        1.92531981e-07  20.6310  19.3112
0202-11-11_09:59:28.180000      8082.29        1.83729600e+01        3.94889832e-07  20.6310  19.3112
0202-11-11_09:59:28.640000      8082.75        1.85542000e+01        5.80823781e-07  20.6355  19.1872
0202-11-11_09:59:29.090000      8083.20        1.89670100e+01        9.60686851e-07  20.6355  19.1872
0202-11-11_09:59:29.523000      8083.63        1.91504400e+01        1.39242550e-06  20.6133  19.4676
0202-11-11_09:59:29.990000      8084.10        1.95390700e+01        2.75079699e-06  20.6133  19.4676
0202-11-11_09:59:30.438000      8084.55        1.97467400e+01        3.23819186e-06  20.6398  19.3663
0202-11-11_09:59:30.870000      8084.98        2.01338700e+01        5.79273843e-06  20.6398  19.3663
0202-11-11_09:59:31.290000      8085.40        2.03429300e+01        7.95694761e-06  20.6264  19.1488
0202-11-11_09:59:31.742000      8085.85        2.07328200e+01        1.30441624e-05  20.6264  19.1488
0202-11-11_09:59:32.170000      8086.28        2.09434900e+01        1.76165260e-05  20.6264  19.1488
0202-11-11_09:59:32.637000      8086.75        2.13301100e+01        3.10662431e-05  20.6809  19.3061

File: chapter 5/cold_vs_warm/300K/ffj26/Ic/pulses/Ic_2023-11-11_10-02-06198133_f26_afterirrstep2_20K_pulse_130ms_2.txt
# Ic = 18.08 A, n = 28.31 , Tavg = 20.66 K, f26_afterirrstep2_20K_pulse_130ms_2
#datetime                        t_s     iHTS_A                vHTS_V                tHTS_K  tTAR_K
0202-11-11_10:01:38.312000      8212.42        1.74476800e+00        1.29224000e-09  20.6633  19.1551
0202-11-11_10:01:38.723000      8212.83        2.15444000e+00       -7.32271000e-09  20.6633  19.1551
0202-11-11_10:01:39.137000      8213.25        2.33810700e+00       -1.11649300e-08  20.6633  19.1551
0202-11-11_10:01:39.555000      8213.66        2.72749400e+00        6.87130000e-09  20.6316  19.3824
0202-11-11_10:01:39.945000      8214.06        2.93178700e+00       -5.46233000e-09  20.6316  19.3824
0202-11-11_10:01:40.348000      8214.46        3.32031100e+00        7.55306000e-09  20.6424  19.3295
0202-11-11_10:01:40.750000      8214.86        3.73265700e+00        2.09899000e-09  20.6424  19.3295
0202-11-11_10:01:41.156000      8215.27        3.91896900e+00       -6.76387000e-09  20.6424  19.3295
0202-11-11_10:01:41.547000      8215.66        4.32906800e+00       -8.26000000e-12  20.6218  19.1545
0202-11-11_10:01:41.940000      8216.05        4.51269900e+00       -5.46233000e-09  20.6218  19.1545
0202-11-11_10:01:42.340000      8216.45        4.90093700e+00       -3.23112000e-09  20.6249  19.4949
0202-11-11_10:01:42.734000      8216.84        5.10722500e+00       -7.07376000e-09  20.6249  19.4949
0202-11-11_10:01:43.152000      8217.26        5.49793500e+00       -8.12739000e-09  20.6249  19.4949
0202-11-11_10:01:43.550000      8217.66        5.70262600e+00        3.71042000e-09  20.6400  19.1226
0202-11-11_10:01:43.957000      8218.07        6.09630300e+00        6.73490000e-10  20.6400  19.1226
0202-11-11_10:01:44.360000      8218.47        6.30051700e+00       -1.48830000e-08  20.6235  19.4212
0202-11-11_10:01:44.766000      8218.87        6.69088000e+00       -5.21442000e-09  20.6235  19.4212
0202-11-11_10:01:45.184000      8219.30        6.89142500e+00       -3.16980000e-09  20.6235  19.4212
0202-11-11_10:01:45.594000      8219.71        7.28466100e+00        3.15152000e-09  20.6204  19.2998
0202-11-11_10:01:45.990000      8220.10        7.48815700e+00       -1.45742000e-08  20.6204  19.2998
0202-11-11_10:01:46.383000      8220.49        7.88062500e+00        1.14600000e-10  20.6521  19.1935
0202-11-11_10:01:46.777000      8220.89        8.08334700e+00       -2.42650000e-09  20.6521  19.1935
0202-11-11_10:01:47.195000      8221.31        8.47241800e+00       -1.69293600e-08  20.6521  19.1935
0202-11-11_10:01:47.590000      8221.70        8.68056100e+00       -7.38475000e-09  20.5910  19.4599
0202-11-11_10:01:47.984000      8222.09        9.06682600e+00        5.44471000e-09  20.5910  19.4599
0202-11-11_10:01:48.390000      8222.50        9.25116700e+00       -2.73639000e-09  20.6389  19.1506
0202-11-11_10:01:48.793000      8222.90        9.66367100e+00        2.53174000e-09  20.6389  19.1506
0202-11-11_10:01:49.200000      8223.31        9.84773100e+00        1.35416000e-09  20.6389  19.1506
0202-11-11_10:01:49.594000      8223.70        1.02585500e+01        2.59372000e-09  20.6419  19.3863
0202-11-11_10:01:49.984000      8224.09        1.04420400e+01       -7.50870000e-09  20.6419  19.3863
0202-11-11_10:01:50.380000      8224.49        1.08319700e+01        3.15152000e-09  20.6140  19.3254
0202-11-11_10:01:50.780000      8224.89        1.10397800e+01       -2.92254000e-09  20.6140  19.3254
0202-11-11_10:01:51.200000      8225.31        1.14293800e+01        7.94400000e-10  20.6140  19.3254
0202-11-11_10:01:51.610000      8225.72        1.16329800e+01        2.40561000e-09  20.6347  19.1551
0202-11-11_10:01:52.027000      8226.14        1.20234000e+01        5.81440000e-09  20.6347  19.1551
0202-11-11_10:01:52.457000      8226.57        1.24313400e+01       -2.05681000e-09  20.5921  19.4893
0202-11-11_10:01:52.900000      8227.01        1.26174400e+01        1.35198000e-09  20.5921  19.4893
0202-11-11_10:01:53.316000      8227.43        1.30065300e+01       -1.37505000e-09  20.5921  19.4893
0202-11-11_10:01:53.727000      8227.84        1.32131300e+01       -2.05882200e-08  20.6269  19.2141
0202-11-11_10:01:54.156000      8228.27        1.36031100e+01       -1.99483000e-09  20.6269  19.2141
0202-11-11_10:01:54.600000      8228.71        1.38101900e+01       -1.17873500e-08  20.6059  19.4545
0202-11-11_10:01:55.023000      8229.13        1.42014700e+01       -2.61461000e-09  20.6059  19.4545
0202-11-11_10:01:55.465000      8229.58        1.44038200e+01        2.52957000e-09  20.6168  19.1332
0202-11-11_10:01:55.920000      8230.03        1.47927000e+01       -1.74692000e-09  20.6168  19.1332
0202-11-11_10:01:56.360000      8230.47        1.50010600e+01       -2.47407500e-08  20.6460  19.4394
0202-11-11_10:01:56.780000      8230.89        1.53925200e+01       -7.20145000e-09  20.6460  19.4394
0202-11-11_10:01:57.207000      8231.32        1.55960900e+01       -1.42676400e-08  20.6460  19.4394
0202-11-11_10:01:57.660000      8231.77        1.59841300e+01        8.54025000e-09  20.6437  19.2669
0202-11-11_10:01:58.074000      8232.18        1.61890700e+01       -1.22843500e-08  20.6437  19.2669
0202-11-11_10:01:58.500000      8232.61        1.65798100e+01        1.15771700e-08  20.6261  19.1493
0202-11-11_10:01:58.930000      8233.04        1.67881000e+01        7.30069000e-09  20.6261  19.1493
0202-11-11_10:01:59.367000      8233.48        1.71753300e+01        2.97367100e-08  20.6261  19.1493
0202-11-11_10:01:59.824000      8233.94        1.73609400e+01        4.57270300e-08  20.6000  19.4523
0202-11-11_10:02:00.277000      8234.39        1.77719900e+01        1.05225870e-07  20.6000  19.4523
0202-11-11_10:02:00.740000      8234.85        1.79576100e+01        1.55985820e-07  20.6168  19.1308
0202-11-11_10:02:01.234000      8235.34        1.83656800e+01        3.17066550e-07  20.6168  19.1308
0202-11-11_10:02:01.664000      8235.78        1.85521400e+01        4.37985560e-07  20.6321  19.1655
0202-11-11_10:02:02.100000      8236.21        1.89595900e+01        7.47813400e-07  20.6321  19.1655
0202-11-11_10:02:02.530000      8236.64        1.91457300e+01        1.02535064e-06  20.6235  19.4976
0202-11-11_10:02:03.027000      8237.14        1.95349000e+01        1.71671405e-06  20.6235  19.4976
0202-11-11_10:02:03.453000      8237.56        1.97407400e+01        2.38626185e-06  20.6220  19.1240
0202-11-11_10:02:03.910000      8238.02        2.01304600e+01        4.12040491e-06  20.6220  19.1240
0202-11-11_10:02:04.324000      8238.43        2.03367700e+01        5.73269931e-06  20.6288  19.4245
0202-11-11_10:02:04.766000      8238.87        2.07242500e+01        9.69749074e-06  20.6288  19.4245
0202-11-11_10:02:05.195000      8239.31        2.09330600e+01        1.25453774e-05  20.6288  19.4245
0202-11-11_10:02:05.688000      8239.80        2.13222100e+01        2.16938801e-05  20.6622  19.1234
