Repository: shortlab/2025-devitre-PhD

# 2025-devitre-PhD
Data repository for Alexis Devitre's PhD thesis

File: chapter 5/cold_vs_warm/300K/ffj26/Ic/pulses/Ic_2023-11-11_10-03-30492537_f26_afterirrstep2_20K_pulse_130ms_3.txt
# Ic = 18.29 A, n = 29.03 , Tavg = 20.64 K, f26_afterirrstep2_20K_pulse_130ms_3
#datetime                        t_s     iHTS_A                vHTS_V                tHTS_K  tTAR_K
0202-11-11_10:03:02.098000      8296.21        1.76139200e+00       -4.62045500e-09  20.7589  19.1329
0202-11-11_10:03:02.504000      8296.62        2.16945400e+00       -4.55848500e-09  20.6408  19.4686
0202-11-11_10:03:02.906000      8297.02        2.35527800e+00       -1.32973750e-08  20.6408  19.4686
0202-11-11_10:03:03.324000      8297.43        2.74386500e+00       -7.22411500e-09  20.6332  19.1109
0202-11-11_10:03:03.723000      8297.83        2.94848900e+00        1.07889500e-09  20.6332  19.1109
0202-11-11_10:03:04.152000      8298.26        3.33833100e+00       -2.70204500e-09  20.6332  19.1109
0202-11-11_10:03:04.547000      8298.66        3.74898400e+00       -5.36709500e-09  20.5902  19.3832
0202-11-11_10:03:04.940000      8299.05        3.93196700e+00       -4.49940500e-09  20.5902  19.3832
0202-11-11_10:03:05.350000      8299.46        4.34213900e+00       -1.37960950e-08  20.6292  19.3104
0202-11-11_10:03:05.754000      8299.86        4.52758800e+00       -1.94980650e-08  20.6292  19.3104
0202-11-11_10:03:06.160000      8300.27        4.91776900e+00       -1.05732450e-08  20.6292  19.3104
0202-11-11_10:03:06.566000      8300.68        5.12181300e+00       -2.32787150e-08  20.6199  19.1759
0202-11-11_10:03:06.970000      8301.08        5.51320700e+00       -4.18951500e-09  20.6199  19.1759
0202-11-11_10:03:07.367000      8301.48        5.71752800e+00       -2.30308050e-08  20.6174  19.4494
0202-11-11_10:03:07.760000      8301.87        6.10778800e+00       -2.19152050e-08  20.6174  19.4494
0202-11-11_10:03:08.160000      8302.27        6.31186700e+00       -1.93741050e-08  20.6174  19.4494
0202-11-11_10:03:08.566000      8302.68        6.70247800e+00       -2.24730050e-08  20.6218  19.1454
0202-11-11_10:03:08.973000      8303.08        6.90863700e+00       -2.45182750e-08  20.6218  19.1454
0202-11-11_10:03:09.380000      8303.49        7.29416600e+00       -3.40005650e-08  20.6174  19.3478
0202-11-11_10:03:09.773000      8303.88        7.50073000e+00       -2.58809450e-08  20.6174  19.3478
0202-11-11_10:03:10.176000      8304.29        7.89318000e+00       -1.44770050e-08  20.6174  19.3478
0202-11-11_10:03:10.570000      8304.68        8.09503100e+00       -2.41455650e-08  20.6455  19.3461
0202-11-11_10:03:10.977000      8305.09        8.48197700e+00       -2.65007250e-08  20.6455  19.3461
0202-11-11_10:03:11.380000      8305.49        8.68999700e+00       -1.29275550e-08  20.6364  19.1393
0202-11-11_10:03:11.773000      8305.88        9.07624000e+00       -5.36624500e-09  20.6364  19.1393
0202-11-11_10:03:12.180000      8306.29        9.26261900e+00       -2.23482050e-08  20.6364  19.1393
0202-11-11_10:03:12.590000      8306.70        9.67403100e+00       -8.15525500e-09  20.6516  19.4797
0202-11-11_10:03:12.984000      8307.09        9.85680200e+00       -2.01169950e-08  20.6516  19.4797
0202-11-11_10:03:13.375000      8307.49        1.02662500e+01       -1.27569500e-09  20.6220  19.1102
0202-11-11_10:03:13.777000      8307.89        1.04505500e+01        6.47154500e-09  20.6220  19.1102
0202-11-11_10:03:14.184000      8308.30        1.08405700e+01        4.24033500e-09  20.5975  19.3856
0202-11-11_10:03:14.590000      8308.70        1.10483300e+01        1.53343950e-08  20.5975  19.3856
0202-11-11_10:03:14.992000      8309.10        1.14373500e+01        1.34750550e-08  20.5975  19.3856
0202-11-11_10:03:15.440000      8309.55        1.16413100e+01        9.94113500e-09  20.6179  19.3198
0202-11-11_10:03:15.870000      8309.98        1.20347300e+01        1.37212850e-08  20.6179  19.3198
0202-11-11_10:03:16.330000      8310.44        1.24406700e+01        3.23766350e-08  20.6195  19.1763
0202-11-11_10:03:16.780000      8310.89        1.26239500e+01        4.39045250e-08  20.6195  19.1763
0202-11-11_10:03:17.234000      8311.35        1.30149200e+01        4.46482650e-08  20.6103  19.4566
0202-11-11_10:03:17.670000      8311.78        1.32175000e+01        3.65291550e-08  20.6103  19.4566
0202-11-11_10:03:18.105000      8312.22        1.36094300e+01        4.34706850e-08  20.6103  19.4566
0202-11-11_10:03:18.562000      8312.67        1.38118900e+01        4.38425450e-08  20.6046  19.1579
0202-11-11_10:03:18.965000      8313.07        1.42070400e+01        5.20856050e-08  20.6046  19.1579
0202-11-11_10:03:19.375000      8313.49        1.44071500e+01        3.04553250e-08  20.5975  19.3566
0202-11-11_10:03:19.836000      8313.95        1.48020000e+01        3.21287250e-08  20.5975  19.3566
0202-11-11_10:03:20.258000      8314.37        1.50033700e+01        3.01454350e-08  20.5975  19.3566
0202-11-11_10:03:20.680000      8314.79        1.53951300e+01        5.66099950e-08  20.6347  19.1148
0202-11-11_10:03:21.098000      8315.21        1.55974000e+01        4.65699550e-08  20.6347  19.1148
0202-11-11_10:03:21.535000      8315.64        1.59854000e+01        5.66732550e-08  20.6319  19.1425
0202-11-11_10:03:22.008000      8316.12        1.61918500e+01        5.72310650e-08  20.6319  19.1425
0202-11-11_10:03:22.438000      8316.55        1.65786200e+01        6.00200650e-08  20.6328  19.4829
0202-11-11_10:03:22.875000      8316.98        1.67868700e+01        7.15479650e-08  20.6328  19.4829
0202-11-11_10:03:23.290000      8317.40        1.71762700e+01        9.78266050e-08  20.6328  19.4829
0202-11-11_10:03:23.720000      8317.83        1.73593900e+01        9.85703450e-08  20.6192  19.1191
0202-11-11_10:03:24.137000      8318.25        1.77712700e+01        1.46975115e-07  20.6192  19.1191
0202-11-11_10:03:24.560000      8318.67        1.79572400e+01        1.74431335e-07  20.6164  19.4630
0202-11-11_10:03:24.992000      8319.10        1.83676800e+01        2.79731845e-07  20.6164  19.4630
0202-11-11_10:03:25.390000      8319.50        1.85524500e+01        3.97799815e-07  20.6222  19.1279
0202-11-11_10:03:25.797000      8319.91        1.89608100e+01        6.31580585e-07  20.6222  19.1279
0202-11-11_10:03:26.254000      8320.36        1.91498400e+01        8.64121795e-07  20.6222  19.1279
0202-11-11_10:03:26.720000      8320.83        1.95330200e+01        1.35071055e-06  20.6228  19.4241
0202-11-11_10:03:27.230000      8321.34        1.97457400e+01        1.93466727e-06  20.6228  19.4241
0202-11-11_10:03:27.656000      8321.76        2.01306200e+01        3.50432111e-06  20.6226  19.4616
0202-11-11_10:03:28.113000      8322.22        2.03400800e+01        4.71648580e-06  20.6226  19.4616
0202-11-11_10:03:28.562000      8322.67        2.07270000e+01        7.46086927e-06  20.6231  19.1887
0202-11-11_10:03:29.004000      8323.11        2.09355000e+01        1.00615878e-05  20.6231  19.1887
0202-11-11_10:03:29.470000      8323.58        2.13235000e+01        1.71238506e-05  20.6438  19.3695
0202-11-11_10:03:29.910000      8324.02        2.17130000e+01        2.89443456e-05  20.6438  19.3695

File: chapter 5/cold_vs_warm/300K/ffj26/Ic/pulses/Ic_2023-11-11_10-04-01773000_f26_afterirrstep2_20K_pulse_130ms_3.txt
# Ic = 18.28 A, n = 28.96 , Tavg = 20.66 K, f26_afterirrstep2_20K_pulse_130ms_3
#datetime                        t_s     iHTS_A                vHTS_V                tHTS_K  tTAR_K
0202-11-11_10:03:33.380000      8327.49        1.75086900e+00        7.46274450e-09  20.6542  19.1236
0202-11-11_10:03:33.777000      8327.89        2.15783500e+00        4.30185450e-09  20.6542  19.1236
0202-11-11_10:03:34.195000      8328.31        2.34311600e+00       -1.17505255e-08  20.6542  19.1236
0202-11-11_10:03:34.594000      8328.70        2.73196700e+00       -4.43708550e-09  20.6242  19.3920
0202-11-11_10:03:35             8329.11        2.93802900e+00       -1.13786555e-08  20.6242  19.3920
0202-11-11_10:03:35.402000      8329.51        3.32872200e+00        4.48778450e-09  20.6466  19.3229
0202-11-11_10:03:35.800000      8329.91        3.73668600e+00       -4.68500550e-09  20.6466  19.3229
0202-11-11_10:03:36.215000      8330.32        3.92403600e+00       -1.42916355e-08  20.6466  19.3229
0202-11-11_10:03:36.620000      8330.73        4.33681400e+00        1.01700450e-09  20.6399  19.1781
0202-11-11_10:03:37.020000      8331.13        4.51616400e+00       -3.01158550e-09  20.6399  19.1781
0202-11-11_10:03:37.426000      8331.54        4.90687000e+00       -7.22611550e-09  20.6209  19.4557
0202-11-11_10:03:37.830000      8331.94        5.11071400e+00       -2.22565500e-10  20.6209  19.4557
0202-11-11_10:03:38.227000      8332.34        5.50173600e+00        1.07475945e-08  20.6432  19.1586
0202-11-11_10:03:38.620000      8332.73        5.70651900e+00       -1.00157755e-08  20.6432  19.1586
0202-11-11_10:03:39.023000      8333.13        6.09518000e+00       -7.66284550e-09  20.6432  19.1586
0202-11-11_10:03:39.430000      8333.54        6.30107700e+00        1.22318345e-08  20.6189  19.3619
0202-11-11_10:03:39.832000      8333.94        6.69131500e+00        2.23962645e-08  20.6189  19.3619
0202-11-11_10:03:40.234000      8334.34        6.89616500e+00        7.27358450e-09  20.6379  19.3633
0202-11-11_10:03:40.630000      8334.74        7.28847400e+00       -2.87755500e-10  20.6379  19.3633
0202-11-11_10:03:41.020000      8335.13        7.49376200e+00       -1.46534550e-09  20.6379  19.3633
0202-11-11_10:03:41.414000      8335.53        7.88310200e+00        9.51804500e-10  20.6446  19.1491
0202-11-11_10:03:41.820000      8335.93        8.08883300e+00       -9.46053550e-09  20.6446  19.1491
0202-11-11_10:03:42.223000      8336.33        8.47844800e+00       -1.65128550e-09  20.6316  19.4970
0202-11-11_10:03:42.664000      8336.77        8.68003000e+00       -1.55344055e-08  20.6316  19.4970
0202-11-11_10:03:43.098000      8337.21        9.07387000e+00       -2.25785500e-10  20.6316  19.4970
0202-11-11_10:03:43.520000      8337.63        9.25584300e+00       -4.93612550e-09  20.6315  19.1296
0202-11-11_10:03:43.953000      8338.06        9.66510700e+00       -1.29932955e-08  20.6315  19.1296
0202-11-11_10:03:44.395000      8338.51        9.84838000e+00       -1.65128550e-09  20.6315  19.1296
0202-11-11_10:03:44.870000      8338.98        1.02604900e+01       -5.18525550e-09  20.6169  19.2285
0202-11-11_10:03:45.277000      8339.39        1.04454100e+01       -1.49783255e-08  20.6169  19.2285
0202-11-11_10:03:45.695000      8339.81        1.08353400e+01       -7.23104550e-09  20.6235  19.4573
0202-11-11_10:03:46.110000      8340.22        1.10380600e+01       -1.46064555e-08  20.6235  19.4573
0202-11-11_10:03:46.504000      8340.62        1.14289200e+01        3.55315450e-09  20.5904  19.4125
0202-11-11_10:03:46.902000      8341.01        1.16379300e+01        1.86138445e-08  20.5904  19.4125
0202-11-11_10:03:47.305000      8341.42        1.20261900e+01        2.26424345e-08  20.6040  19.4569
0202-11-11_10:03:47.715000      8341.82        1.24359500e+01       -4.31807550e-09  20.6040  19.4569
0202-11-11_10:03:48.130000      8342.24        1.26218100e+01        9.25514450e-09  20.6040  19.4569
0202-11-11_10:03:48.540000      8342.65        1.30100700e+01        2.10929745e-08  20.6264  19.4228
0202-11-11_10:03:48.950000      8343.06        1.32155700e+01        2.32002345e-08  20.6264  19.4228
0202-11-11_10:03:49.350000      8343.46        1.36037400e+01        2.77246445e-08  20.6203  19.4665
0202-11-11_10:03:49.777000      8343.89        1.38087400e+01        2.80965045e-08  20.6203  19.4665
0202-11-11_10:03:50.234000      8344.35        1.41957700e+01        2.18367145e-08  20.6642  19.3542
0202-11-11_10:03:50.688000      8344.80        1.44024700e+01        2.02253545e-08  20.6642  19.3542
0202-11-11_10:03:51.133000      8345.24        1.47950300e+01        1.44614345e-08  20.6642  19.3542
0202-11-11_10:03:51.570000      8345.68        1.50025100e+01        1.22302245e-08  20.6067  19.1381
0202-11-11_10:03:52.010000      8346.12        1.53904800e+01        6.46625450e-09  20.6067  19.1381
0202-11-11_10:03:52.426000      8346.54        1.55939100e+01        4.85482450e-09  20.6131  19.3049
0202-11-11_10:03:52.863000      8346.97        1.59845400e+01        1.39656145e-08  20.6131  19.3049
0202-11-11_10:03:53.316000      8347.43        1.61880200e+01        1.47713345e-08  20.6131  19.3049
0202-11-11_10:03:53.754000      8347.86        1.65785300e+01        2.04113445e-08  20.6210  19.1924
0202-11-11_10:03:54.223000      8348.33        1.67862100e+01        2.94601545e-08  20.6210  19.1924
0202-11-11_10:03:54.670000      8348.78        1.71770200e+01        4.71239345e-08  20.6145  19.4658
0202-11-11_10:03:55.117000      8349.23        1.73590900e+01        6.18747445e-08  20.6145  19.4658
0202-11-11_10:03:55.523000      8349.64        1.77692100e+01        1.03400124e-07  20.6244  19.3376
0202-11-11_10:03:55.970000      8350.08        1.79539500e+01        1.36744384e-07  20.6244  19.3376
0202-11-11_10:03:56.402000      8350.51        1.83633600e+01        2.57038074e-07  20.6559  19.1808
0202-11-11_10:03:56.816000      8350.93        1.85485900e+01        3.49872194e-07  20.6559  19.1808
0202-11-11_10:03:57.250000      8351.36        1.89625900e+01        5.82041264e-07  20.6559  19.1808
0202-11-11_10:03:57.680000      8351.79        1.91458100e+01        8.32927634e-07  20.6278  19.4619
0202-11-11_10:03:58.176000      8352.29        1.95365100e+01        1.30928947e-06  20.6278  19.4619
0202-11-11_10:03:58.656000      8352.77        1.97415300e+01        1.90867735e-06  20.6454  19.1583
0202-11-11_10:03:59.070000      8353.18        2.01308600e+01        3.31941739e-06  20.6454  19.1583
0202-11-11_10:03:59.484000      8353.59        2.03374700e+01        4.67053472e-06  20.6324  19.4696
0202-11-11_10:03:59.902000      8354.01        2.07286400e+01        7.87782694e-06  20.6324  19.4696
0202-11-11_10:04:00.312000      8354.42        2.09300600e+01        1.00953327e-05  20.6324  19.4696
0202-11-11_10:04:00.742000      8354.85        2.13187900e+01        1.66860579e-05  20.6635  19.2114
0202-11-11_10:04:01.242000      8355.35        2.17130000e+01        2.93380931e-05  20.6635  19.2114

File: chapter 5/cold_vs_warm/300K/ffj26/Ic/pulses/Ic_2023-11-11_10-04-33545396_f26_afterirrstep2_20K_pulse_130ms_3.txt
# Ic = 18.30 A, n = 29.21 , Tavg = 20.66 K, f26_afterirrstep2_20K_pulse_130ms_3
#datetime                        t_s     iHTS_A                vHTS_V                tHTS_K  tTAR_K
0202-11-11_10:04:04.684000      8358.79        1.75477800e+00       -1.09793860e-08  20.6602  19.2430
0202-11-11_10:04:05.133000      8359.24        2.15952100e+00       -1.09174060e-08  20.6602  19.2430
0202-11-11_10:04:05.547000      8359.66        2.34244800e+00       -2.30650760e-08  20.6286  19.3424
0202-11-11_10:04:05.940000      8360.05        2.73086900e+00       -8.68620600e-09  20.6286  19.3424
0202-11-11_10:04:06.344000      8360.46        2.93871600e+00       -1.38303660e-08  20.6533  19.1846
0202-11-11_10:04:06.754000      8360.86        3.32597300e+00       -1.68053060e-08  20.6533  19.1846
0202-11-11_10:04:07.160000      8361.27        3.73734100e+00       -3.05024260e-08  20.6533  19.1846
0202-11-11_10:04:07.562000      8361.67        3.92396500e+00       -4.09766960e-08  20.6204  19.4642
0202-11-11_10:04:07.953000      8362.06        4.33011300e+00       -3.83735360e-08  20.6204  19.4642
0202-11-11_10:04:08.367000      8362.48        4.51733500e+00       -3.66995660e-08  20.6646  19.1633
0202-11-11_10:04:08.758000      8362.87        4.90723600e+00       -5.96312360e-08  20.6646  19.1633
0202-11-11_10:04:09.156000      8363.27        5.11115200e+00       -5.60365160e-08  20.6646  19.1633
0202-11-11_10:04:09.547000      8363.66        5.50117900e+00       -5.86395860e-08  20.6269  19.3607
0202-11-11_10:04:09.950000      8364.06        5.70746100e+00       -6.53332060e-08  20.6269  19.3607
0202-11-11_10:04:10.363000      8364.47        6.09494200e+00       -5.28756360e-08  20.6478  19.3650
0202-11-11_10:04:10.754000      8364.87        6.29831200e+00       -4.82892760e-08  20.6478  19.3650
0202-11-11_10:04:11.168000      8365.28        6.68924800e+00       -3.34765460e-08  20.6478  19.3650
0202-11-11_10:04:11.570000      8365.68        6.89678800e+00       -3.38484160e-08  20.6349  19.1398
0202-11-11_10:04:11.992000      8366.10        7.28532800e+00       -4.79793860e-08  20.6349  19.1398
0202-11-11_10:04:12.418000      8366.53        7.49019800e+00       -4.56242260e-08  20.6126  19.4929
0202-11-11_10:04:12.832000      8366.94        7.88153300e+00       -2.91380960e-08  20.6126  19.4929
0202-11-11_10:04:13.260000      8367.37        8.08643900e+00       -2.95719360e-08  20.6126  19.4929
0202-11-11_10:04:13.703000      8367.81        8.47482200e+00       -3.86207160e-08  20.6342  19.1814
0202-11-11_10:04:14.168000      8368.28        8.68206800e+00       -4.84747460e-08  20.6342  19.1814
0202-11-11_10:04:14.600000      8368.71        9.07082000e+00       -2.87034760e-08  20.6508  19.3914
0202-11-11_10:04:15.027000      8369.14        9.25611600e+00       -1.37048060e-08  20.6508  19.3914
0202-11-11_10:04:15.457000      8369.57        9.66661500e+00       -2.34353460e-08  20.6447  19.1277
0202-11-11_10:04:15.918000      8370.03        9.85270500e+00       -3.93017060e-08  20.6447  19.1277
0202-11-11_10:04:16.336000      8370.45        1.02638000e+01       -2.43650160e-08  20.6261  19.4069
0202-11-11_10:04:16.790000      8370.90        1.04449700e+01       -3.92397260e-08  20.6261  19.4069
0202-11-11_10:04:17.223000      8371.33        1.08350300e+01       -2.43030360e-08  20.6261  19.4069
0202-11-11_10:04:17.664000      8371.78        1.10411600e+01       -2.69061160e-08  20.6194  19.3095
0202-11-11_10:04:18.120000      8372.23        1.14327000e+01       -3.04388560e-08  20.6194  19.3095
0202-11-11_10:04:18.543000      8372.65        1.16366100e+01       -2.54186460e-08  20.6185  19.1731
0202-11-11_10:04:18.996000      8373.11        1.20260700e+01       -1.74234860e-08  20.6185  19.1731
0202-11-11_10:04:19.406000      8373.52        1.24352300e+01       -2.81456760e-08  20.6007  19.4684
0202-11-11_10:04:19.870000      8373.98        1.26246500e+01       -4.09752460e-08  20.6007  19.4684
0202-11-11_10:04:20.293000      8374.40        1.30113200e+01       -3.47777760e-08  20.6235  19.3695
0202-11-11_10:04:20.734000      8374.84        1.32223200e+01       -3.16168960e-08  20.6235  19.3695
0202-11-11_10:04:21.170000      8375.28        1.36120000e+01       -1.51927460e-08  20.6235  19.3695
0202-11-11_10:04:21.590000      8375.70        1.38137500e+01       -3.21127260e-08  20.6022  19.4076
0202-11-11_10:04:22.040000      8376.15        1.42074400e+01       -3.31663460e-08  20.6022  19.4076
0202-11-11_10:04:22.473000      8376.58        1.44102900e+01       -1.98410860e-08  20.6202  19.4951
0202-11-11_10:04:22.920000      8377.03        1.47986400e+01       -1.80437260e-08  20.6202  19.4951
0202-11-11_10:04:23.367000      8377.48        1.50033800e+01       -8.62308600e-09  20.6354  19.1797
0202-11-11_10:04:23.770000      8377.88        1.53944100e+01       -1.40151660e-08  20.6354  19.1797
0202-11-11_10:04:24.246000      8378.36        1.56012700e+01       -3.18648160e-08  20.6354  19.1797
0202-11-11_10:04:24.715000      8378.83        1.59859700e+01       -5.27627600e-09  20.6167  19.4737
0202-11-11_10:04:25.137000      8379.25        1.61920600e+01       -9.98659600e-09  20.6167  19.4737
0202-11-11_10:04:25.562000      8379.67        1.65843100e+01       -1.75479060e-08  20.6230  19.3518
0202-11-11_10:04:26.027000      8380.14        1.67899100e+01       -9.98622600e-09  20.6230  19.3518
0202-11-11_10:04:26.508000      8380.62        1.71783100e+01       -1.65557960e-08  20.6479  19.1671
0202-11-11_10:04:26.960000      8381.07        1.73641400e+01        1.53008740e-08  20.6479  19.1671
0202-11-11_10:04:27.430000      8381.54        1.77732100e+01        5.19918140e-08  20.6259  19.4572
0202-11-11_10:04:27.860000      8381.97        1.79598300e+01        1.04115274e-07  20.6259  19.4572
0202-11-11_10:04:28.273000      8382.38        1.83705200e+01        1.88157374e-07  20.6259  19.4572
0202-11-11_10:04:28.700000      8382.81        1.85557700e+01        2.95441204e-07  20.6260  19.4152
0202-11-11_10:04:29.160000      8383.27        1.89653500e+01        5.19243584e-07  20.6260  19.4152
0202-11-11_10:04:29.600000      8383.71        1.91487700e+01        7.85810744e-07  20.6420  19.3398
0202-11-11_10:04:30.055000      8384.16        1.95428400e+01        1.21823090e-06  20.6420  19.3398
0202-11-11_10:04:30.490000      8384.60        1.97497900e+01        1.84519984e-06  20.6468  19.3790
0202-11-11_10:04:30.940000      8385.05        2.01381200e+01        3.47143926e-06  20.6468  19.3790
0202-11-11_10:04:31.360000      8385.47        2.03438100e+01        4.59993376e-06  20.6371  19.1368
0202-11-11_10:04:31.766000      8385.88        2.07302300e+01        7.68587914e-06  20.6371  19.1368
0202-11-11_10:04:32.188000      8386.30        2.09354600e+01        9.97683234e-06  20.6371  19.1368
0202-11-11_10:04:32.617000      8386.73        2.13261900e+01        1.69423487e-05  20.6550  19.3304
0202-11-11_10:04:33.043000      8387.15        2.17174200e+01        2.93930375e-05  20.6550  19.3304

File: chapter 5/cold_vs_warm/300K/ffj26/Ic/pulses/Ic_2023-11-11_10-06-37784942_f26_afterirrstep2_20K_pulse_130ms_4.txt
# Ic = 18.50 A, n = 29.74 , Tavg = 20.67 K, f26_afterirrstep2_20K_pulse_130ms_4
#datetime                        t_s     iHTS_A                vHTS_V                tHTS_K  tTAR_K
0202-11-11_10:06:09.973000      8484.08        1.75478000e+00       -4.44893500e-09  20.6701  19.2763
0202-11-11_10:06:10.375000      8484.49        2.16242500e+00        7.20292500e-09  20.6432  19.4380
0202-11-11_10:06:10.777000      8484.89        2.34644600e+00       -1.22608500e-09  20.6432  19.4380
0202-11-11_10:06:11.190000      8485.30        2.73394300e+00       -7.79575500e-09  20.6432  19.4380
0202-11-11_10:06:11.598000      8485.71        2.94065800e+00       -1.16383850e-08  20.6205  19.1195
0202-11-11_10:06:12             8486.11        3.32809200e+00       -4.01509500e-09  20.6205  19.1195
0202-11-11_10:06:12.406000      8486.51        3.74097300e+00       -6.18432500e-09  20.6376  19.4879
0202-11-11_10:06:12.797000      8486.91        3.92379400e+00       -1.10186050e-08  20.6376  19.4879
0202-11-11_10:06:13.200000      8487.31        4.33312600e+00        1.99275000e-10  20.6376  19.4879
0202-11-11_10:06:13.594000      8487.71        4.51662700e+00       -1.18247750e-08  20.6421  19.1844
0202-11-11_10:06:14             8488.11        4.90770200e+00       -1.47997250e-08  20.6421  19.1844
0202-11-11_10:06:14.402000      8488.51        5.11189400e+00       -5.31708500e-09  20.6278  19.2988
0202-11-11_10:06:14.797000      8488.91        5.49986600e+00        1.34622450e-08  20.6278  19.2988
0202-11-11_10:06:15.190000      8489.30        5.70962600e+00        3.35983500e-09  20.6115  19.4122
0202-11-11_10:06:15.586000      8489.70        6.09874100e+00        3.84885000e-10  20.6115  19.4122
0202-11-11_10:06:15.980000      8490.09        6.30210800e+00       -1.23825750e-08  20.6115  19.4122
0202-11-11_10:06:16.383000      8490.49        6.69474900e+00       -5.13115500e-09  20.6476  19.1420
0202-11-11_10:06:16.790000      8490.90        6.89932000e+00        1.36975000e-10  20.6476  19.1420
0202-11-11_10:06:17.188000      8491.30        7.28763500e+00        2.64776250e-08  20.6476  19.1420
0202-11-11_10:06:17.580000      8491.69        7.49650800e+00        1.27804850e-08  20.6193  19.4462
0202-11-11_10:06:17.977000      8492.09        7.88382500e+00        5.83895500e-09  20.6193  19.4462
0202-11-11_10:06:18.383000      8492.49        8.09200000e+00        4.35147500e-09  20.6490  19.2255
0202-11-11_10:06:18.785000      8492.89        8.47891500e+00        2.02798250e-08  20.6490  19.2255
0202-11-11_10:06:19.203000      8493.31        8.68708600e+00        2.54236150e-08  20.6318  19.2596
0202-11-11_10:06:19.605000      8493.72        9.07339000e+00        2.96997150e-08  20.6318  19.2596
0202-11-11_10:06:20.008000      8494.12        9.25926000e+00        2.12087350e-08  20.6318  19.2596
0202-11-11_10:06:20.402000      8494.51        9.66819900e+00       -2.28092500e-09  20.6355  19.4390
0202-11-11_10:06:20.797000      8494.91        9.85220200e+00        1.63744450e-08  20.6355  19.4390
0202-11-11_10:06:21.195000      8495.30        1.02656900e+01        2.07129050e-08  20.6355  19.4390
0202-11-11_10:06:21.594000      8495.71        1.04487200e+01        2.65388350e-08  20.6214  19.1146
0202-11-11_10:06:22             8496.11        1.08388600e+01        2.28821350e-08  20.6214  19.1146
0202-11-11_10:06:22.400000      8496.51        1.10411300e+01        5.83819500e-09  20.6196  19.4820
0202-11-11_10:06:22.800000      8496.91        1.14324100e+01        2.38118050e-08  20.6196  19.4820
0202-11-11_10:06:23.215000      8497.33        1.16360600e+01        1.09823650e-08  20.6196  19.4820
0202-11-11_10:06:23.613000      8497.72        1.20257900e+01        1.45151050e-08  20.6067  19.1900
0202-11-11_10:06:24.016000      8498.13        1.24417400e+01        2.76544350e-08  20.6067  19.1900
0202-11-11_10:06:24.420000      8498.53        1.26215500e+01        3.13731150e-08  20.6245  19.2883
0202-11-11_10:06:24.812000      8498.92        1.30122100e+01        2.19524650e-08  20.6245  19.2883
0202-11-11_10:06:25.215000      8499.33        1.32130300e+01        1.94110450e-08  20.6266  19.4089
0202-11-11_10:06:25.610000      8499.72        1.36051200e+01        3.30460550e-08  20.6266  19.4089
0202-11-11_10:06:26.010000      8500.12        1.38086700e+01        1.64979450e-08  20.6266  19.4089
0202-11-11_10:06:26.420000      8500.53        1.42003600e+01        2.35014550e-08  20.6503  19.1478
0202-11-11_10:06:26.820000      8500.93        1.44050200e+01        2.80258450e-08  20.6503  19.1478
0202-11-11_10:06:27.215000      8501.33        1.47940300e+01        2.18900250e-08  20.6240  19.4442
0202-11-11_10:06:27.640000      8501.75        1.49986900e+01        2.08363950e-08  20.6240  19.4442
0202-11-11_10:06:28.074000      8502.18        1.53906800e+01        1.30271750e-08  20.6240  19.4442
0202-11-11_10:06:28.530000      8502.64        1.55928200e+01        2.54227650e-08  20.6255  19.1408
0202-11-11_10:06:28.953000      8503.06        1.59859300e+01        1.53203650e-08  20.6255  19.1408
0202-11-11_10:06:29.360000      8503.47        1.61912100e+01        2.68482650e-08  20.6171  19.2608
0202-11-11_10:06:29.793000      8503.90        1.65824200e+01        3.24262750e-08  20.6171  19.2608
0202-11-11_10:06:30.250000      8504.36        1.67857200e+01        3.01330950e-08  20.6171  19.2608
0202-11-11_10:06:30.715000      8504.82        1.71780400e+01        5.24451650e-08  20.6201  19.4433
0202-11-11_10:06:31.160000      8505.27        1.73612700e+01        5.61640050e-08  20.6201  19.4433
0202-11-11_10:06:31.594000      8505.70        1.77709600e+01        9.09336850e-08  20.6330  19.3257
0202-11-11_10:06:32.082000      8506.19        1.79592800e+01        1.08845325e-07  20.6330  19.3257
0202-11-11_10:06:32.500000      8506.61        1.83681300e+01        1.95366565e-07  20.6117  19.4813
0202-11-11_10:06:32.918000      8507.03        1.85517400e+01        2.59885625e-07  20.6117  19.4813
0202-11-11_10:06:33.360000      8507.47        1.89606600e+01        4.18239335e-07  20.6288  19.1923
0202-11-11_10:06:33.832000      8507.94        1.91463600e+01        6.40864185e-07  20.6288  19.1923
0202-11-11_10:06:34.258000      8508.37        1.95343800e+01        1.02742076e-06  20.6288  19.1923
0202-11-11_10:06:34.703000      8508.81        1.97413900e+01        1.49647001e-06  20.6299  19.2833
0202-11-11_10:06:35.223000      8509.33        2.01352900e+01        2.79038402e-06  20.6299  19.2833
0202-11-11_10:06:35.637000      8509.75        2.03364300e+01        3.34576857e-06  20.6162  19.4085
0202-11-11_10:06:36.086000      8510.20        2.07278500e+01        5.77499495e-06  20.6162  19.4085
0202-11-11_10:06:36.510000      8510.62        2.09323400e+01        7.85324006e-06  20.6689  19.1422
0202-11-11_10:06:36.940000      8511.05        2.13230500e+01        1.33922657e-05  20.6689  19.1422
0202-11-11_10:06:37.383000      8511.49        2.17078100e+01        2.23475815e-05  20.6689  19.1422

File: chapter 5/cold_vs_warm/300K/ffj26/Ic/pulses/Ic_2023-11-11_10-07-08618182_f26_afterirrstep2_20K_pulse_130ms_4.txt
# Ic = 18.45 A, n = 29.02 , Tavg = 20.65 K, f26_afterirrstep2_20K_pulse_130ms_4
#datetime                        t_s     iHTS_A                vHTS_V                tHTS_K  tTAR_K
0202-11-11_10:06:40.844000      8514.95        1.75359700e+00       -1.79318235e-08  20.6317  19.4389
0202-11-11_10:06:41.250000      8515.36        2.16528000e+00       -1.73740235e-08  20.6317  19.4389
0202-11-11_10:06:41.652000      8515.76        2.34715900e+00       -1.17340235e-08  20.6364  19.3183
0202-11-11_10:06:42.060000      8516.17        2.73627700e+00       -6.71381350e-09  20.6364  19.3183
0202-11-11_10:06:42.508000      8516.62        2.94166400e+00       -3.77646735e-08  20.6432  19.4886
0202-11-11_10:06:42.902000      8517.01        3.33179400e+00       -3.93139235e-08  20.6432  19.4886
0202-11-11_10:06:43.320000      8517.43        3.74177900e+00       -3.81363435e-08  20.6160  19.2002
0202-11-11_10:06:43.720000      8517.83        3.92348900e+00       -5.07798435e-08  20.6160  19.2002
0202-11-11_10:06:44.152000      8518.26        4.33368900e+00       -4.50778735e-08  20.6160  19.2002
0202-11-11_10:06:44.550000      8518.66        4.52312900e+00       -5.35068735e-08  20.6377  19.2879
0202-11-11_10:06:44.945000      8519.06        4.91189300e+00       -5.05939135e-08  20.6377  19.2879
0202-11-11_10:06:45.355000      8519.46        5.11695100e+00       -5.91468735e-08  20.6180  19.4108
0202-11-11_10:06:45.754000      8519.86        5.50704500e+00       -5.03460035e-08  20.6180  19.4108
0202-11-11_10:06:46.168000      8520.28        5.70959200e+00       -6.04484035e-08  20.6180  19.4108
0202-11-11_10:06:46.574000      8520.69        6.10159200e+00       -5.08418235e-08  20.6474  19.1489
0202-11-11_10:06:46.977000      8521.09        6.30657300e+00       -6.47868635e-08  20.6474  19.1489
0202-11-11_10:06:47.390000      8521.50        6.69208600e+00       -6.00145635e-08  20.6009  19.4425
0202-11-11_10:06:47.793000      8521.90        6.89697500e+00       -5.32589635e-08  20.6009  19.4425
0202-11-11_10:06:48.190000      8522.30        7.28354500e+00       -4.53877635e-08  20.6352  19.2250
0202-11-11_10:06:48.598000      8522.71        7.49285900e+00       -5.60476935e-08  20.6352  19.2250
0202-11-11_10:06:49             8523.11        7.88097700e+00       -3.77640035e-08  20.6352  19.2250
0202-11-11_10:06:49.395000      8523.51        8.09038200e+00       -4.12967535e-08  20.6152  19.2522
0202-11-11_10:06:49.790000      8523.90        8.48052500e+00       -4.38378435e-08  20.6152  19.2522
0202-11-11_10:06:50.188000      8524.30        8.68323900e+00       -5.33204735e-08  20.6152  19.2522
0202-11-11_10:06:50.594000      8524.70        9.07448500e+00       -4.15446635e-08  20.6347  19.4376
0202-11-11_10:06:50.996000      8525.10        9.25716400e+00       -4.27842235e-08  20.6347  19.4376
0202-11-11_10:06:51.390000      8525.50        9.66802800e+00       -5.70391535e-08  20.6286  19.1156
0202-11-11_10:06:51.797000      8525.91        9.85567400e+00       -5.10272935e-08  20.6286  19.1156
0202-11-11_10:06:52.200000      8526.31        1.02629900e+01       -5.62334435e-08  20.6286  19.1156
0202-11-11_10:06:52.605000      8526.71        1.04484300e+01       -4.78044335e-08  20.6544  19.4760
0202-11-11_10:06:52.996000      8527.11        1.08367700e+01       -5.75969535e-08  20.6544  19.4760
0202-11-11_10:06:53.390000      8527.50        1.10464000e+01       -6.34228835e-08  20.6390  19.1870
0202-11-11_10:06:53.790000      8527.90        1.14335600e+01       -5.38163035e-08  20.6390  19.1870
0202-11-11_10:06:54.200000      8528.31        1.16360600e+01       -5.31965935e-08  20.6390  19.1870
0202-11-11_10:06:54.600000      8528.71        1.20224700e+01       -2.74143935e-08  20.6199  19.2898
0202-11-11_10:06:55.008000      8529.12        1.24332900e+01       -3.83845635e-08  20.6199  19.2898
0202-11-11_10:06:55.410000      8529.52        1.26206300e+01       -5.14619035e-08  20.6159  19.4051
0202-11-11_10:06:55.812000      8529.92        1.30099300e+01       -3.95001635e-08  20.6159  19.4051
0202-11-11_10:06:56.207000      8530.32        1.32155800e+01       -4.45823535e-08  20.6255  19.1458
0202-11-11_10:06:56.598000      8530.71        1.36060000e+01       -5.66060735e-08  20.6255  19.1458
0202-11-11_10:06:56.992000      8531.10        1.38110200e+01       -5.22056435e-08  20.6255  19.1458
0202-11-11_10:06:57.400000      8531.51        1.42031300e+01       -3.71450035e-08  20.5781  19.4476
0202-11-11_10:06:57.800000      8531.91        1.44066900e+01       -4.89208135e-08  20.5781  19.4476
0202-11-11_10:06:58.203000      8532.31        1.47925200e+01       -3.91902735e-08  20.5781  19.4476
0202-11-11_10:06:58.620000      8532.73        1.50043600e+01       -2.98935835e-08  20.6341  19.2245
0202-11-11_10:06:59.023000      8533.13        1.53904500e+01       -3.06992935e-08  20.6341  19.2245
0202-11-11_10:06:59.460000      8533.57        1.55934900e+01       -5.04082835e-08  20.6244  19.4703
0202-11-11_10:06:59.883000      8533.99        1.59871400e+01       -3.17529235e-08  20.6244  19.4703
0202-11-11_10:07:00.310000      8534.42        1.61897400e+01       -3.16899835e-08  20.6228  19.4393
0202-11-11_10:07:00.715000      8534.83        1.65828000e+01       -1.78679335e-08  20.6228  19.4393
0202-11-11_10:07:01.140000      8535.25        1.67840300e+01       -4.15435235e-08  20.6228  19.4393
0202-11-11_10:07:01.566000      8535.67        1.71753100e+01       -3.05734235e-08  20.6450  19.3284
0202-11-11_10:07:01.992000      8536.10        1.73623500e+01       -7.00033500e-10  20.6450  19.3284
0202-11-11_10:07:02.426000      8536.53        1.77740600e+01        1.14476465e-08  20.6308  19.4801
0202-11-11_10:07:02.848000      8536.96        1.79591800e+01        4.91922465e-08  20.6308  19.4801
0202-11-11_10:07:03.266000      8537.38        1.83723100e+01        1.31622967e-07  20.6308  19.4801
0202-11-11_10:07:03.684000      8537.80        1.85581200e+01        2.06306437e-07  20.6439  19.1494
0202-11-11_10:07:04.110000      8538.22        1.89633200e+01        3.72841287e-07  20.6439  19.1494
0202-11-11_10:07:04.535000      8538.64        1.91515400e+01        5.71232817e-07  20.6036  19.4750
0202-11-11_10:07:04.960000      8539.07        1.95420800e+01        9.76196977e-07  20.6036  19.4750
0202-11-11_10:07:05.367000      8539.48        1.97430300e+01        1.43309869e-06  20.6270  19.4037
0202-11-11_10:07:05.810000      8539.92        2.01323800e+01        2.76494363e-06  20.6270  19.4037
0202-11-11_10:07:06.316000      8540.43        2.03416500e+01        3.25611679e-06  20.6270  19.4037
0202-11-11_10:07:06.746000      8540.86        2.07271000e+01        5.98277315e-06  20.6369  19.3330
0202-11-11_10:07:07.164000      8541.27        2.09362500e+01        7.89677602e-06  20.6369  19.3330
0202-11-11_10:07:07.625000      8541.74        2.13262200e+01        1.30322684e-05  20.6505  19.4482
0202-11-11_10:07:08.066000      8542.18        2.17151800e+01        2.20309077e-05  20.6505  19.4482

File: chapter 5/cold_vs_warm/300K/ffj26/Ic/pulses/Ic_2023-11-11_10-08-55885805_f26_afterirrstep2_20K_pulse_130ms_5.txt
# Ic = 18.73 A, n = 29.66 , Tavg = 20.70 K, f26_afterirrstep2_20K_pulse_130ms_5
#datetime                        t_s     iHTS_A                vHTS_V                tHTS_K  tTAR_K
0202-11-11_10:08:27.652000      8621.76        1.78701900e+00       -2.96631758e-06  20.6357  19.4342
0202-11-11_10:08:28.070000      8622.18        2.19671000e+00       -2.95844606e-06  20.6357  19.4342
0202-11-11_10:08:28.520000      8622.63        2.38130500e+00       -2.97133716e-06  20.6253  19.2423
0202-11-11_10:08:28.918000      8623.03        2.76785100e+00       -2.94673191e-06  20.6253  19.2423
0202-11-11_10:08:29.336000      8623.44        2.97226600e+00       -2.95398333e-06  20.6287  19.2294
0202-11-11_10:08:29.740000      8623.85        3.36084500e+00       -2.95138025e-06  20.6287  19.2294
0202-11-11_10:08:30.160000      8624.27        3.77146300e+00       -2.95423124e-06  20.6287  19.2294
0202-11-11_10:08:30.555000      8624.67        3.95397800e+00       -2.94524443e-06  20.6511  19.4502
0202-11-11_10:08:30.957000      8625.07        4.36537200e+00       -2.94574026e-06  20.6511  19.4502
0202-11-11_10:08:31.360000      8625.47        4.55250200e+00       -2.94313718e-06  20.6458  19.1012
0202-11-11_10:08:31.766000      8625.87        4.93976900e+00       -2.93898466e-06  20.6458  19.1012
0202-11-11_10:08:32.190000      8626.30        5.14409300e+00       -2.95057454e-06  20.6458  19.1012
0202-11-11_10:08:32.594000      8626.71        5.53232300e+00       -2.94654597e-06  20.6376  19.4571
0202-11-11_10:08:32.992000      8627.10        5.73892800e+00       -2.93625763e-06  20.6376  19.4571
0202-11-11_10:08:33.400000      8627.51        6.12518100e+00       -2.94226949e-06  20.6506  19.2126
0202-11-11_10:08:33.800000      8627.91        6.33220900e+00       -2.94524445e-06  20.6506  19.2126
0202-11-11_10:08:34.220000      8628.33        6.72134900e+00       -2.95925155e-06  20.6506  19.2126
0202-11-11_10:08:34.620000      8628.73        6.92843200e+00       -2.96049111e-06  20.6515  19.2429
0202-11-11_10:08:35.023000      8629.13        7.31588300e+00       -2.94927309e-06  20.6515  19.2429
0202-11-11_10:08:35.418000      8629.53        7.52117600e+00       -2.94976892e-06  20.5749  19.4207
0202-11-11_10:08:35.810000      8629.92        7.90861000e+00       -2.93185728e-06  20.5749  19.4207
0202-11-11_10:08:36.210000      8630.32        8.11604800e+00       -2.93904673e-06  20.5749  19.4207
0202-11-11_10:08:36.605000      8630.72        8.50489400e+00       -2.95144232e-06  20.6529  19.1338
0202-11-11_10:08:37.010000      8631.12        8.70964100e+00       -2.94412892e-06  20.6529  19.1338
0202-11-11_10:08:37.420000      8631.53        9.09677700e+00       -2.92826256e-06  20.6056  19.4384
0202-11-11_10:08:37.824000      8631.93        9.28131200e+00       -2.93631970e-06  20.6056  19.4384
0202-11-11_10:08:38.240000      8632.35        9.69041500e+00       -2.92758080e-06  20.6442  19.2548
0202-11-11_10:08:38.640000      8632.75        9.87672300e+00       -2.93191926e-06  20.6442  19.2548
0202-11-11_10:08:39.050000      8633.16        1.02842600e+01       -2.93129948e-06  20.6442  19.2548
0202-11-11_10:08:39.516000      8633.62        1.04699200e+01       -2.92553553e-06  20.6006  19.2183
0202-11-11_10:08:39.918000      8634.03        1.08649700e+01       -2.93526621e-06  20.6006  19.2183
0202-11-11_10:08:40.330000      8634.44        1.10679100e+01       -2.93421267e-06  20.6158  19.4531
0202-11-11_10:08:40.734000      8634.84        1.14586700e+01       -2.93489443e-06  20.6158  19.4531
0202-11-11_10:08:41.152000      8635.26        1.16639400e+01       -2.92547378e-06  20.6158  19.4531
0202-11-11_10:08:41.550000      8635.66        1.20537500e+01       -2.91939994e-06  20.6369  19.1018
0202-11-11_10:08:41.940000      8636.05        1.24627600e+01       -2.92826279e-06  20.6369  19.1018
0202-11-11_10:08:42.355000      8636.46        1.26490600e+01       -2.93631993e-06  20.6327  19.4554
0202-11-11_10:08:42.754000      8636.87        1.30394900e+01       -2.92838675e-06  20.6327  19.4554
0202-11-11_10:08:43.160000      8637.27        1.32435800e+01       -2.92187906e-06  20.6327  19.4554
0202-11-11_10:08:43.566000      8637.68        1.36328400e+01       -2.91214852e-06  20.6102  19.2250
0202-11-11_10:08:43.973000      8638.08        1.38344000e+01       -2.91865620e-06  20.6102  19.2250
0202-11-11_10:08:44.375000      8638.49        1.42260600e+01       -2.91741664e-06  20.6330  19.2401
0202-11-11_10:08:44.777000      8638.89        1.44289000e+01       -2.91586720e-06  20.6330  19.2401
0202-11-11_10:08:45.190000      8639.30        1.48170200e+01       -2.91425577e-06  20.6330  19.2401
0202-11-11_10:08:45.582000      8639.69        1.50234300e+01       -2.91983451e-06  20.6183  19.4307
0202-11-11_10:08:45.977000      8640.09        1.54123500e+01       -2.92330698e-06  20.6183  19.4307
0202-11-11_10:08:46.383000      8640.49        1.56150200e+01       -2.93068235e-06  20.6294  19.1374
0202-11-11_10:08:46.777000      8640.89        1.60069200e+01       -2.92299709e-06  20.6294  19.1374
0202-11-11_10:08:47.190000      8641.30        1.62126400e+01       -2.91184106e-06  20.6294  19.1374
0202-11-11_10:08:47.594000      8641.70        1.66019300e+01       -2.90731668e-06  20.6114  19.4196
0202-11-11_10:08:47.996000      8642.10        1.68074000e+01       -2.90365998e-06  20.6114  19.4196
0202-11-11_10:08:48.402000      8642.51        1.71952800e+01       -2.90985777e-06  20.6426  19.2627
0202-11-11_10:08:48.797000      8642.91        1.73793700e+01       -2.87434443e-06  20.6426  19.2627
0202-11-11_10:08:49.203000      8643.31        1.77894000e+01       -2.85110271e-06  20.6426  19.2627
0202-11-11_10:08:49.605000      8643.72        1.79748000e+01       -2.84695019e-06  20.6341  19.2050
0202-11-11_10:08:50.008000      8644.12        1.83836400e+01       -2.79067424e-06  20.6341  19.2050
0202-11-11_10:08:50.406000      8644.52        1.85714600e+01       -2.73260094e-06  20.6263  19.4628
0202-11-11_10:08:50.797000      8644.91        1.89803200e+01       -2.59531986e-06  20.6263  19.4628
0202-11-11_10:08:51.195000      8645.31        1.91660900e+01       -2.46343086e-06  20.6200  19.1044
0202-11-11_10:08:51.586000      8645.70        1.95549500e+01       -2.21632633e-06  20.6200  19.1044
0202-11-11_10:08:51.980000      8646.09        1.97572100e+01       -1.82617692e-06  20.6200  19.1044
0202-11-11_10:08:52.400000      8646.51        2.01526700e+01       -1.22914415e-06  20.6433  19.4585
0202-11-11_10:08:52.793000      8646.90        2.03536300e+01       -4.83178582e-07  20.6433  19.4585
0202-11-11_10:08:53.195000      8647.30        2.07443700e+01        1.30711400e-06  20.6602  19.2513
0202-11-11_10:08:53.640000      8647.75        2.09503500e+01        2.80109039e-06  20.6602  19.2513
0202-11-11_10:08:54.062000      8648.17        2.13401000e+01        6.53500868e-06  20.6602  19.2513
0202-11-11_10:08:54.500000      8648.61        2.17309600e+01        1.32014094e-05  20.6726  19.2379
0202-11-11_10:08:54.938000      8649.05        2.19355400e+01        1.87192363e-05  20.6726  19.2379
0202-11-11_10:08:55.363000      8649.47        2.23260600e+01        3.50281514e-05  20.6986  19.4393
