Repository: shortlab/2025-devitre-PhD

# 2025-devitre-PhD
Data repository for Alexis Devitre's PhD thesis

File: chapter 5/cold_vs_warm/300K/ffj26/Ic/pulses/Ic_2023-11-11_10-09-58818689_f26_afterirrstep2_20K_pulse_130ms_5.txt
# Ic = 18.69 A, n = 29.30 , Tavg = 20.64 K, f26_afterirrstep2_20K_pulse_130ms_5
#datetime                        t_s     iHTS_A                vHTS_V                tHTS_K  tTAR_K
0202-11-11_10:09:30.223000      8684.33        1.76745900e+00       -2.19606955e-08  20.7271  19.1696
0202-11-11_10:09:30.630000      8684.74        2.17835800e+00       -1.55149955e-08  20.6537  19.4872
0202-11-11_10:09:31.030000      8685.14        2.36201900e+00       -1.03088455e-08  20.6537  19.4872
0202-11-11_10:09:31.426000      8685.54        2.75515200e+00       -8.44950550e-09  20.6261  19.1194
0202-11-11_10:09:31.820000      8685.93        2.95613100e+00       -1.14244455e-08  20.6261  19.1194
0202-11-11_10:09:32.223000      8686.33        3.34785400e+00       -1.03088455e-08  20.6261  19.1194
0202-11-11_10:09:32.625000      8686.74        3.75613500e+00       -1.20435255e-08  20.6519  19.4145
0202-11-11_10:09:33.030000      8687.14        3.94161100e+00       -2.27030355e-08  20.6519  19.4145
0202-11-11_10:09:33.434000      8687.54        4.35021000e+00       -2.48722655e-08  20.6449  19.3271
0202-11-11_10:09:33.830000      8687.94        4.53743100e+00       -3.73298355e-08  20.6449  19.3271
0202-11-11_10:09:34.223000      8688.33        4.92858100e+00       -3.06981955e-08  20.6449  19.3271
0202-11-11_10:09:34.620000      8688.73        5.12678300e+00       -3.31153355e-08  20.6479  19.1932
0202-11-11_10:09:35.027000      8689.14        5.51781400e+00       -2.95825855e-08  20.6479  19.1932
0202-11-11_10:09:35.426000      8689.54        5.72594500e+00       -3.67100555e-08  20.6275  19.4583
0202-11-11_10:09:35.824000      8689.94        6.11342000e+00       -3.94990655e-08  20.6275  19.4583
0202-11-11_10:09:36.234000      8690.35        6.31744700e+00       -3.33632455e-08  20.6275  19.4583
0202-11-11_10:09:36.640000      8690.75        6.70681600e+00       -1.56375455e-08  20.6499  19.1618
0202-11-11_10:09:37.030000      8691.14        6.91520400e+00       -2.05338055e-08  20.6499  19.1618
0202-11-11_10:09:37.430000      8691.54        7.30312600e+00       -6.15491550e-09  20.6356  19.3656
0202-11-11_10:09:37.824000      8691.93        7.51079200e+00       -1.88603955e-08  20.6356  19.3656
0202-11-11_10:09:38.234000      8692.35        7.90189200e+00       -2.87148955e-08  20.6356  19.3656
0202-11-11_10:09:38.637000      8692.75        8.10613600e+00       -3.18757255e-08  20.6504  19.3540
0202-11-11_10:09:39.043000      8693.15        8.49877900e+00       -3.41069055e-08  20.6504  19.3540
0202-11-11_10:09:39.440000      8693.55        8.70063400e+00       -2.57398755e-08  20.6520  19.1509
0202-11-11_10:09:39.836000      8693.95        9.09156500e+00       -6.52670550e-09  20.6520  19.1509
0202-11-11_10:09:40.227000      8694.34        9.27538100e+00       -1.56994455e-08  20.6242  19.3350
0202-11-11_10:09:40.630000      8694.74        9.68342900e+00       -2.22691155e-08  20.6242  19.3350
0202-11-11_10:09:41.030000      8695.14        9.86917300e+00       -2.56779055e-08  20.6242  19.3350
0202-11-11_10:09:41.434000      8695.54        1.02797900e+01       -1.35302155e-08  20.6359  19.1261
0202-11-11_10:09:41.836000      8695.95        1.04653900e+01       -2.15873555e-08  20.6359  19.1261
0202-11-11_10:09:42.246000      8696.36        1.08554800e+01       -2.72893255e-08  20.6286  19.1439
0202-11-11_10:09:42.652000      8696.76        1.10595600e+01       -3.65240455e-08  20.6286  19.1439
0202-11-11_10:09:43.110000      8697.22        1.14558200e+01       -3.60282255e-08  20.6286  19.1439
0202-11-11_10:09:43.535000      8697.65        1.16562700e+01       -3.68959155e-08  20.5956  19.4742
0202-11-11_10:09:43.938000      8698.05        1.20456700e+01       -4.01187755e-08  20.5956  19.4742
0202-11-11_10:09:44.360000      8698.47        1.24574700e+01       -4.48294055e-08  20.6288  19.1680
0202-11-11_10:09:44.760000      8698.87        1.26419000e+01       -4.79286055e-08  20.6288  19.1680
0202-11-11_10:09:45.168000      8699.28        1.30295200e+01       -3.00789555e-08  20.6288  19.1680
0202-11-11_10:09:45.566000      8699.68        1.32345100e+01       -4.58833355e-08  20.6443  19.3278
0202-11-11_10:09:45.957000      8700.07        1.36226000e+01       -4.22266355e-08  20.6443  19.3278
0202-11-11_10:09:46.360000      8700.47        1.38296000e+01       -6.08200255e-08  20.6356  19.3904
0202-11-11_10:09:46.758000      8700.87        1.42206900e+01       -5.50560755e-08  20.6356  19.3904
0202-11-11_10:09:47.164000      8701.27        1.44263700e+01       -5.00978355e-08  20.6356  19.3904
0202-11-11_10:09:47.562000      8701.67        1.48174000e+01       -4.31563055e-08  20.6354  19.1411
0202-11-11_10:09:47.992000      8702.10        1.50219600e+01       -5.66055255e-08  20.6354  19.1411
0202-11-11_10:09:48.440000      8702.55        1.54131600e+01       -5.44982755e-08  20.6467  19.3714
0202-11-11_10:09:48.890000      8703.00        1.56170500e+01       -4.40239955e-08  20.6467  19.3714
0202-11-11_10:09:49.348000      8703.46        1.60068900e+01       -6.36090355e-08  20.6467  19.3714
0202-11-11_10:09:49.797000      8703.91        1.62123600e+01       -5.64815655e-08  20.6036  19.4108
0202-11-11_10:09:50.254000      8704.36        1.66040400e+01       -4.79277055e-08  20.6036  19.4108
0202-11-11_10:09:50.723000      8704.83        1.68105400e+01       -4.56951455e-08  20.6351  19.2971
0202-11-11_10:09:51.160000      8705.27        1.71972000e+01       -3.36094255e-08  20.6351  19.2971
0202-11-11_10:09:51.598000      8705.71        1.73788200e+01       -3.32375655e-08  20.6343  19.1814
0202-11-11_10:09:52.016000      8706.13        1.77930000e+01       -5.71932550e-09  20.6343  19.1814
0202-11-11_10:09:52.440000      8706.55        1.79793800e+01        9.46529450e-09  20.6281  19.4708
0202-11-11_10:09:52.875000      8706.99        1.83893500e+01        5.16723245e-08  20.6281  19.4708
0202-11-11_10:09:53.297000      8707.41        1.85699300e+01        1.28834955e-07  20.6370  19.3455
0202-11-11_10:09:53.750000      8707.86        1.89822900e+01        2.63885064e-07  20.6370  19.3455
0202-11-11_10:09:54.203000      8708.31        1.91657700e+01        3.99864835e-07  20.6370  19.3455
0202-11-11_10:09:54.668000      8708.78        1.95599800e+01        6.86761084e-07  20.6425  19.1764
0202-11-11_10:09:55.100000      8709.21        1.97643800e+01        1.00260106e-06  20.6425  19.1764
0202-11-11_10:09:55.562000      8709.67        2.01520700e+01        1.62523223e-06  20.6545  19.3078
0202-11-11_10:09:56.023000      8710.13        2.03591400e+01        2.40776654e-06  20.6545  19.3078
0202-11-11_10:09:56.473000      8710.58        2.07478200e+01        4.07466459e-06  20.6713  19.1684
0202-11-11_10:09:56.953000      8711.06        2.09516900e+01        5.84178159e-06  20.6713  19.1684
0202-11-11_10:09:57.387000      8711.50        2.13493800e+01        9.87258336e-06  20.6352  19.4690
0202-11-11_10:09:57.812000      8711.92        2.17368800e+01        1.67372054e-05  20.6352  19.4690
0202-11-11_10:09:58.266000      8712.38        2.19411900e+01        2.19638106e-05  20.6352  19.4690

File: chapter 5/cold_vs_warm/300K/ffj26/Ic/pulses/Ic_2023-11-11_10-11-21943801_f26_afterirrstep2_20K_pulse_130ms_6.txt
# Ic = 18.86 A, n = 29.44 , Tavg = 20.69 K, f26_afterirrstep2_20K_pulse_130ms_6
#datetime                        t_s     iHTS_A                vHTS_V                tHTS_K  tTAR_K
0202-11-11_10:10:53.060000      8767.17        1.78855000e+00       -1.11287680e-08  20.6966  19.1183
0202-11-11_10:10:53.520000      8767.63        2.19701800e+00        9.13802200e-09  20.6403  19.4347
0202-11-11_10:10:53.910000      8768.02        2.38022300e+00       -1.03230580e-08  20.6403  19.4347
0202-11-11_10:10:54.336000      8768.45        2.77114300e+00        5.35724200e-09  20.6616  19.2226
0202-11-11_10:10:54.742000      8768.85        2.97548900e+00       -7.96851800e-09  20.6616  19.2226
0202-11-11_10:10:55.164000      8769.27        3.36789600e+00       -1.51579580e-08  20.6616  19.2226
0202-11-11_10:10:55.562000      8769.67        3.77720800e+00       -1.32366380e-08  20.6655  19.2244
0202-11-11_10:10:55.953000      8770.06        3.95883200e+00       -6.48104800e-09  20.6655  19.2244
0202-11-11_10:10:56.375000      8770.48        4.37021800e+00       -6.48104800e-09  20.6353  19.4246
0202-11-11_10:10:56.777000      8770.89        4.55732600e+00       -4.43576800e-09  20.6353  19.4246
0202-11-11_10:10:57.184000      8771.30        4.94315800e+00       -5.61334800e-09  20.6446  19.1154
0202-11-11_10:10:57.580000      8771.69        5.14505400e+00       -1.77071800e-09  20.6446  19.1154
0202-11-11_10:10:57.980000      8772.09        5.53514000e+00       -3.13423800e-09  20.6446  19.1154
0202-11-11_10:10:58.387000      8772.50        5.73968300e+00       -2.25953080e-08  20.6576  19.4418
0202-11-11_10:10:58.790000      8772.90        6.12714300e+00       -2.08599280e-08  20.6576  19.4418
0202-11-11_10:10:59.188000      8773.30        6.33475700e+00       -3.72220980e-08  20.6576  19.4418
0202-11-11_10:10:59.582000      8773.69        6.72362700e+00       -3.36893580e-08  20.6426  19.2340
0202-11-11_10:10:59.977000      8774.09        6.93237700e+00       -1.63975180e-08  20.6426  19.2340
0202-11-11_10:11:00.370000      8774.48        7.32375300e+00       -1.83183780e-08  20.6239  19.2306
0202-11-11_10:11:00.766000      8774.88        7.52586300e+00       -1.75122080e-08  20.6239  19.2306
0202-11-11_10:11:01.180000      8775.29        7.91254100e+00       -1.13763880e-08  20.6239  19.2306
0202-11-11_10:11:01.574000      8775.68        8.11816200e+00       -2.37719780e-08  20.6206  19.4297
0202-11-11_10:11:01.970000      8776.08        8.51101200e+00       -4.37287800e-09  20.6206  19.4297
0202-11-11_10:11:02.363000      8776.48        8.71593400e+00        3.37436200e-09  20.6476  19.1182
0202-11-11_10:11:02.773000      8776.88        9.10417000e+00        7.21700200e-09  20.6476  19.1182
0202-11-11_10:11:03.184000      8777.29        9.28887900e+00        3.99422000e-10  20.6476  19.1182
0202-11-11_10:11:03.574000      8777.69        9.69825000e+00        1.32909200e-09  20.6514  19.4443
0202-11-11_10:11:03.980000      8778.09        9.88246600e+00       -8.46342800e-09  20.6514  19.4443
0202-11-11_10:11:04.383000      8778.49        1.02921700e+01        3.74623200e-09  20.6464  19.1436
0202-11-11_10:11:04.773000      8778.88        1.04754400e+01       -1.03847380e-08  20.6464  19.1436
0202-11-11_10:11:05.184000      8779.30        1.08663500e+01        6.22535200e-09  20.6464  19.1436
0202-11-11_10:11:05.580000      8779.69        1.10713400e+01        8.64249200e-09  20.6380  19.2219
0202-11-11_10:11:05.990000      8780.10        1.14646900e+01        8.08468200e-09  20.6380  19.2219
0202-11-11_10:11:06.387000      8780.50        1.16699400e+01        1.69474620e-08  20.6593  19.2061
0202-11-11_10:11:06.790000      8780.90        1.20591500e+01        2.81647200e-09  20.6593  19.2061
0202-11-11_10:11:07.195000      8781.30        1.24677600e+01        9.63404200e-09  20.6459  19.1216
0202-11-11_10:11:07.598000      8781.71        1.26535600e+01        6.84503200e-09  20.6459  19.1216
0202-11-11_10:11:07.990000      8782.10        1.30377400e+01        1.93026020e-08  20.6459  19.1216
0202-11-11_10:11:08.387000      8782.50        1.32422800e+01        9.69602200e-09  20.6295  19.4510
0202-11-11_10:11:08.777000      8782.89        1.36352500e+01        1.16173420e-08  20.6295  19.4510
0202-11-11_10:11:09.184000      8783.29        1.38387300e+01        1.86828220e-08  20.6295  19.4510
0202-11-11_10:11:09.594000      8783.70        1.42300400e+01        2.14718320e-08  20.6405  19.2482
0202-11-11_10:11:09.996000      8784.11        1.44320400e+01        9.51009200e-09  20.6405  19.2482
0202-11-11_10:11:10.402000      8784.51        1.48242600e+01        2.27733720e-08  20.6460  19.4781
0202-11-11_10:11:10.875000      8784.99        1.50254700e+01        3.06445720e-08  20.6460  19.4781
0202-11-11_10:11:11.293000      8785.40        1.54154900e+01        2.72977620e-08  20.6603  19.1866
0202-11-11_10:11:11.742000      8785.85        1.56197600e+01        2.35171020e-08  20.6603  19.1866
0202-11-11_10:11:12.184000      8786.29        1.60122100e+01        2.45085220e-08  20.6603  19.1866
0202-11-11_10:11:12.668000      8786.78        1.62169800e+01        1.42820120e-08  20.6336  19.2895
0202-11-11_10:11:13.133000      8787.24        1.66082900e+01        1.97360720e-08  20.6336  19.2895
0202-11-11_10:11:13.560000      8787.67        1.68120300e+01        1.60174020e-08  20.6231  19.4016
0202-11-11_10:11:14             8788.11        1.72036500e+01        3.07061720e-08  20.6231  19.4016
0202-11-11_10:11:14.430000      8788.54        1.73872900e+01        3.69039620e-08  20.6231  19.4016
0202-11-11_10:11:14.860000      8788.97        1.77961300e+01        4.80599920e-08  20.6159  19.3290
0202-11-11_10:11:15.290000      8789.40        1.79827900e+01        7.63219420e-08  20.6159  19.3290
0202-11-11_10:11:15.730000      8789.84        1.83966200e+01        1.20388262e-07  20.6268  19.4424
0202-11-11_10:11:16.176000      8790.29        1.85787600e+01        1.70652372e-07  20.6268  19.4424
0202-11-11_10:11:16.613000      8790.72        1.89836900e+01        2.64610942e-07  20.6652  19.1386
0202-11-11_10:11:17.070000      8791.18        1.91682000e+01        3.95384412e-07  20.6652  19.1386
0202-11-11_10:11:17.530000      8791.64        1.95612400e+01        6.15282172e-07  20.5962  19.2512
0202-11-11_10:11:17.996000      8792.11        1.97661000e+01        8.73791852e-07  20.5962  19.2512
0202-11-11_10:11:18.434000      8792.54        2.01578000e+01        1.36942890e-06  20.5962  19.2512
0202-11-11_10:11:18.848000      8792.96        2.03611400e+01        1.99850491e-06  20.6150  19.1696
0202-11-11_10:11:19.260000      8793.37        2.07496600e+01        3.53890443e-06  20.6150  19.1696
0202-11-11_10:11:19.670000      8793.78        2.09576100e+01        4.82104190e-06  20.6302  19.3202
0202-11-11_10:11:20.137000      8794.25        2.13455800e+01        7.94559731e-06  20.6302  19.3202
0202-11-11_10:11:20.610000      8794.72        2.17390800e+01        1.28282806e-05  20.6613  19.3884
0202-11-11_10:11:21.050000      8795.16        2.19460200e+01        1.68583954e-05  20.6613  19.3884
0202-11-11_10:11:21.500000      8795.61        2.23287300e+01        2.90964328e-05  20.6862  19.1972

File: chapter 5/cold_vs_warm/300K/ffj26/Ic/pulses/Ic_2023-11-11_10-11-54111084_f26_afterirrstep2_20K_pulse_130ms_6.txt
# Ic =  nan A, n =  nan , Tavg = 20.68 K, f26_afterirrstep2_20K_pulse_130ms_6
#datetime                        t_s     iHTS_A                vHTS_V                tHTS_K  tTAR_K
0202-11-11_10:11:24.960000      8799.07        1.77333200e+00       -1.63947375e-08  20.6886  19.2599
0202-11-11_10:11:25.383000      8799.49        2.18558000e+00       -3.68926750e-09  20.6503  19.2250
0202-11-11_10:11:25.777000      8799.89        2.36831000e+00       -1.72624275e-08  20.6503  19.2250
0202-11-11_10:11:26.188000      8800.30        2.75931000e+00       -1.13745275e-08  20.6503  19.2250
0202-11-11_10:11:26.586000      8800.70        2.96250200e+00       -1.72004575e-08  20.6379  19.4500
0202-11-11_10:11:26.984000      8801.10        3.35268000e+00       -1.89358375e-08  20.6379  19.4500
0202-11-11_10:11:27.390000      8801.50        3.76232900e+00       -2.60632975e-08  20.6238  19.1255
0202-11-11_10:11:27.793000      8801.90        3.94686200e+00       -2.42659375e-08  20.6238  19.1255
0202-11-11_10:11:28.190000      8802.30        4.35732200e+00       -1.11885975e-08  20.6238  19.1255
0202-11-11_10:11:28.586000      8802.70        4.54198000e+00       -9.63914750e-09  20.6379  19.4461
0202-11-11_10:11:28.980000      8803.09        4.93017900e+00       -4.61893750e-09  20.6379  19.4461
0202-11-11_10:11:29.390000      8803.50        5.13624600e+00       -4.61893750e-09  20.6567  19.2611
0202-11-11_10:11:29.793000      8803.90        5.52491400e+00       -1.89164750e-09  20.6567  19.2611
0202-11-11_10:11:30.200000      8804.31        5.73076800e+00       -7.65547750e-09  20.6476  19.2324
0202-11-11_10:11:30.594000      8804.70        6.11957600e+00       -7.03569750e-09  20.6476  19.2324
0202-11-11_10:11:30.990000      8805.10        6.32596600e+00        1.00702125e-08  20.6476  19.2324
0202-11-11_10:11:31.380000      8805.49        6.71573200e+00        2.38293025e-08  20.6120  19.4511
0202-11-11_10:11:31.785000      8805.89        6.92577300e+00       -2.26339750e-09  20.6120  19.4511
0202-11-11_10:11:32.190000      8806.30        7.31121200e+00        7.83900250e-09  20.6120  19.4511
0202-11-11_10:11:32.586000      8806.70        7.51463800e+00        3.99637250e-09  20.6443  19.1294
0202-11-11_10:11:32.990000      8807.10        7.90572500e+00        3.00472250e-09  20.6443  19.1294
0202-11-11_10:11:33.395000      8807.50        8.11041700e+00        1.48425025e-08  20.6099  19.4444
0202-11-11_10:11:33.785000      8807.90        8.50105100e+00        2.88077250e-09  20.6099  19.4444
0202-11-11_10:11:34.190000      8808.30        8.70486500e+00       -5.79613750e-09  20.6099  19.4444
0202-11-11_10:11:34.586000      8808.69        9.09469700e+00        1.58341525e-08  20.6181  19.2538
0202-11-11_10:11:34.992000      8809.10        9.27706900e+00        1.45326125e-08  20.6181  19.2538
0202-11-11_10:11:35.402000      8809.51        9.68916600e+00        2.11023925e-08  20.6484  19.2271
0202-11-11_10:11:35.810000      8809.92        9.87383500e+00        1.56488225e-08  20.6484  19.2271
0202-11-11_10:11:36.210000      8810.32        1.02855400e+01        2.07929925e-08  20.6484  19.2271
0202-11-11_10:11:36.613000      8810.72        1.04712700e+01        2.50694725e-08  20.6164  19.4482
0202-11-11_10:11:37.008000      8811.12        1.08599400e+01        1.82774250e-09  20.6164  19.4482
0202-11-11_10:11:37.402000      8811.51        1.10647600e+01        1.29837725e-08  20.5932  19.2587
0202-11-11_10:11:37.797000      8811.91        1.14558400e+01        2.20945325e-08  20.5932  19.2587
0202-11-11_10:11:38.200000      8812.31        1.16584000e+01        2.24663925e-08  20.5932  19.2587
0202-11-11_10:11:38.605000      8812.71        1.20527800e+01        3.53578025e-08  20.5985  19.4354
0202-11-11_10:11:39.004000      8813.11        1.24636300e+01        2.22184825e-08  20.5985  19.4354
0202-11-11_10:11:39.410000      8813.52        1.26438200e+01        1.48431125e-08  20.6300  19.1164
0202-11-11_10:11:39.812000      8813.92        1.30326100e+01        3.46140725e-08  20.6300  19.1164
0202-11-11_10:11:40.215000      8814.33        1.32396500e+01        2.38299125e-08  20.6209  19.2216
0202-11-11_10:11:40.610000      8814.72        1.36288300e+01        1.66404725e-08  20.6209  19.2216
0202-11-11_10:11:41.004000      8815.12        1.38344300e+01        3.14531925e-08  20.6209  19.2216
0202-11-11_10:11:41.406000      8815.52        1.42230300e+01        3.85806125e-08  20.6296  19.1755
0202-11-11_10:11:41.810000      8815.92        1.44281100e+01        3.93862825e-08  20.6296  19.1755
0202-11-11_10:11:42.215000      8816.32        1.48211600e+01        3.77128725e-08  20.6352  19.1146
0202-11-11_10:11:42.660000      8816.77        1.50226100e+01        2.23423525e-08  20.6352  19.1146
0202-11-11_10:11:43.105000      8817.22        1.54143500e+01        3.02755225e-08  20.6352  19.1146
0202-11-11_10:11:43.540000      8817.65        1.56178100e+01        2.50074025e-08  20.6032  19.3943
0202-11-11_10:11:43.984000      8818.09        1.60109300e+01        2.47594925e-08  20.6032  19.3943
0202-11-11_10:11:44.395000      8818.50        1.62143400e+01        3.60394725e-08  20.6472  19.1439
0202-11-11_10:11:44.848000      8818.96        1.66014800e+01        2.51933325e-08  20.6472  19.1439
0202-11-11_10:11:45.285000      8819.40        1.68102600e+01        2.84161825e-08  20.6472  19.1439
0202-11-11_10:11:45.754000      8819.86        1.71962000e+01        4.09977025e-08  20.6363  19.3677
0202-11-11_10:11:46.180000      8820.29        1.73835700e+01        4.59559425e-08  20.6363  19.3677
0202-11-11_10:11:46.640000      8820.75        1.77980000e+01        5.99009725e-08  20.6257  19.1918
0202-11-11_10:11:47.120000      8821.23        1.79827200e+01        5.94672525e-08  20.6257  19.1918
0202-11-11_10:11:47.562000      8821.67        1.83903500e+01        1.29813252e-07  20.6198  19.2570
0202-11-11_10:11:48.008000      8822.12        1.85750800e+01        1.56525882e-07  20.6198  19.2570
0202-11-11_10:11:48.484000      8822.59        1.89855600e+01        2.81349482e-07  20.6099  19.4378
0202-11-11_10:11:48.930000      8823.04        1.91750400e+01        3.82373542e-07  20.6099  19.4378
0202-11-11_10:11:49.355000      8823.47        1.95610000e+01        5.85041452e-07  20.6099  19.4378
0202-11-11_10:11:49.777000      8823.89        1.97663400e+01        8.44915002e-07  20.6413  19.1161
0202-11-11_10:11:50.266000      8824.38        2.01574000e+01        1.39019703e-06  20.6413  19.1161
0202-11-11_10:11:50.695000      8824.81        2.03633900e+01        1.96584826e-06  20.6242  19.4750
0202-11-11_10:11:51.180000      8825.29        2.07537700e+01        3.52781662e-06  20.6242  19.4750
0202-11-11_10:11:51.645000      8825.76        2.09561300e+01        4.76582621e-06  20.6077  19.4272
0202-11-11_10:11:52.094000      8826.20        2.13502000e+01        7.88201568e-06  20.6077  19.4272
0202-11-11_10:11:52.540000      8826.65        2.17356900e+01        1.30048031e-05  20.6393  19.4781
0202-11-11_10:11:53.008000      8827.12        2.19398200e+01        1.68554944e-05  20.6393  19.4781
0202-11-11_10:11:53.516000      8827.62        2.23328500e+01        2.90259269e-05  20.6799  19.4436

File: chapter 5/cold_vs_warm/300K/ffj26/Ic/pulses/Ic_2023-11-11_10-12-25929348_f26_afterirrstep2_20K_pulse_130ms_6.txt
# Ic = 18.84 A, n = 29.26 , Tavg = 20.67 K, f26_afterirrstep2_20K_pulse_130ms_6
#datetime                        t_s     iHTS_A                vHTS_V                tHTS_K  tTAR_K
0202-11-11_10:11:56.992000      8831.10        1.77485600e+00        1.37900750e-09  20.7113  19.1885
0202-11-11_10:11:57.400000      8831.51        2.18936800e+00        1.19772475e-08  20.6272  19.2860
0202-11-11_10:11:57.800000      8831.91        2.37280400e+00        1.13109750e-09  20.6272  19.2860
0202-11-11_10:11:58.200000      8832.31        2.76067100e+00        4.97372750e-09  20.6059  19.4546
0202-11-11_10:11:58.590000      8832.70        2.96418800e+00        1.99878750e-09  20.6059  19.4546
0202-11-11_10:11:58.992000      8833.10        3.35848500e+00       -5.00486250e-09  20.6059  19.4546
0202-11-11_10:11:59.395000      8833.51        3.76903400e+00       -1.38058825e-08  20.6531  19.2253
0202-11-11_10:11:59.797000      8833.91        3.95380800e+00       -1.65329125e-08  20.6531  19.2253
0202-11-11_10:12:00.203000      8834.31        4.35910300e+00       -4.69511250e-09  20.6531  19.2253
0202-11-11_10:12:00.594000      8834.71        4.54365700e+00       -6.18259250e-09  20.6237  19.2542
0202-11-11_10:12:00.990000      8835.10        4.93548500e+00       -1.84413250e-09  20.6237  19.2542
0202-11-11_10:12:01.390000      8835.50        5.13801300e+00       -9.83929250e-09  20.6375  19.4287
0202-11-11_10:12:01.793000      8835.90        5.52625700e+00       -1.60990625e-08  20.6375  19.4287
0202-11-11_10:12:02.195000      8836.30        5.73350900e+00       -1.71526925e-08  20.6452  19.1254
0202-11-11_10:12:02.598000      8836.71        6.12162100e+00        1.75058750e-09  20.6452  19.1254
0202-11-11_10:12:03             8837.11        6.33039600e+00       -3.56662500e-10  20.6452  19.1254
0202-11-11_10:12:03.402000      8837.51        6.72235300e+00        8.82897500e-10  20.6197  19.3847
0202-11-11_10:12:03.797000      8837.91        6.92292000e+00       -7.67006250e-09  20.6197  19.3847
0202-11-11_10:12:04.200000      8838.31        7.31295400e+00       -3.26962250e-09  20.6197  19.3847
0202-11-11_10:12:04.594000      8838.70        7.51658900e+00       -8.16588250e-09  20.6233  19.2229
0202-11-11_10:12:04.996000      8839.11        7.90812600e+00       -8.78540250e-09  20.6233  19.2229
0202-11-11_10:12:05.400000      8839.51        8.11476300e+00       -2.24203825e-08  20.6371  19.4477
0202-11-11_10:12:05.793000      8839.90        8.50328700e+00       -2.04370925e-08  20.6371  19.4477
0202-11-11_10:12:06.203000      8840.31        8.70914900e+00       -1.44252325e-08  20.6052  19.4337
0202-11-11_10:12:06.598000      8840.71        9.09794600e+00       -7.29776250e-09  20.6052  19.4337
0202-11-11_10:12:07             8841.11        9.28569000e+00       -1.77720425e-08  20.6052  19.4337
0202-11-11_10:12:07.406000      8841.52        9.69572000e+00       -1.29377525e-08  20.6425  19.2964
0202-11-11_10:12:07.805000      8841.92        9.88004900e+00       -1.36195125e-08  20.6425  19.2964
0202-11-11_10:12:08.215000      8842.32        1.02875300e+01       -1.91975325e-08  20.6225  19.4561
0202-11-11_10:12:08.617000      8842.73        1.04719000e+01       -1.61606125e-08  20.6225  19.4561
0202-11-11_10:12:09.020000      8843.13        1.08606000e+01       -9.28105250e-09  20.6225  19.4561
0202-11-11_10:12:09.418000      8843.53        1.10682800e+01       -6.18215250e-09  20.6543  19.1246
0202-11-11_10:12:09.810000      8843.92        1.14570900e+01       -7.54567250e-09  20.6543  19.1246
0202-11-11_10:12:10.207000      8844.32        1.16640700e+01       -2.24823625e-08  20.6358  19.2638
0202-11-11_10:12:10.610000      8844.72        1.20535500e+01       -2.84943225e-08  20.6358  19.2638
0202-11-11_10:12:11.010000      8845.12        1.24663800e+01       -2.89907825e-08  20.6358  19.2638
0202-11-11_10:12:11.406000      8845.52        1.26512500e+01       -4.72744625e-08  20.6153  19.1573
0202-11-11_10:12:11.800000      8845.91        1.30427400e+01       -4.59109425e-08  20.6153  19.1573
0202-11-11_10:12:12.203000      8846.31        1.32492200e+01       -3.89694125e-08  20.6409  19.1201
0202-11-11_10:12:12.605000      8846.72        1.36354300e+01       -4.08907325e-08  20.6409  19.1201
0202-11-11_10:12:13.008000      8847.12        1.38400800e+01       -4.67166625e-08  20.6409  19.1201
0202-11-11_10:12:13.410000      8847.52        1.42335500e+01       -3.81637025e-08  20.6080  19.3741
0202-11-11_10:12:13.812000      8847.92        1.44391500e+01       -3.51267825e-08  20.6080  19.3741
0202-11-11_10:12:14.220000      8848.33        1.48279500e+01       -2.43426225e-08  20.6268  19.2071
0202-11-11_10:12:14.670000      8848.78        1.50311200e+01       -4.94436925e-08  20.6268  19.2071
0202-11-11_10:12:15.110000      8849.22        1.54240100e+01       -2.67597625e-08  20.6268  19.2071
0202-11-11_10:12:15.530000      8849.64        1.56262300e+01       -4.02089725e-08  20.5886  19.4429
0202-11-11_10:12:15.984000      8850.09        1.60166800e+01       -4.05188625e-08  20.5886  19.4429
0202-11-11_10:12:16.406000      8850.52        1.62254700e+01       -4.64067725e-08  20.6431  19.1520
0202-11-11_10:12:16.850000      8850.96        1.66129300e+01       -3.45704225e-08  20.6431  19.1520
0202-11-11_10:12:17.270000      8851.38        1.68154900e+01       -3.57486125e-08  20.6196  19.1256
0202-11-11_10:12:17.734000      8851.85        1.72054700e+01       -4.32479425e-08  20.6196  19.1256
0202-11-11_10:12:18.164000      8852.27        1.73938100e+01       -2.89930225e-08  20.6196  19.1256
0202-11-11_10:12:18.633000      8852.74        1.78052200e+01       -9.77987250e-09  20.6135  19.3954
0202-11-11_10:12:19.098000      8853.21        1.79883200e+01       -3.33417250e-09  20.6135  19.3954
0202-11-11_10:12:19.555000      8853.67        1.84000800e+01        5.79619775e-08  20.6194  19.1228
0202-11-11_10:12:20             8854.11        1.85801700e+01        1.02586068e-07  20.6194  19.1228
0202-11-11_10:12:20.438000      8854.55        1.89901400e+01        2.20901888e-07  20.6361  19.3436
0202-11-11_10:12:20.902000      8855.01        1.91772300e+01        3.09468308e-07  20.6361  19.3436
0202-11-11_10:12:21.340000      8855.45        1.95660900e+01        5.59611128e-07  20.6361  19.3436
0202-11-11_10:12:21.750000      8855.86        1.97719000e+01        8.21033927e-07  20.6524  19.1422
0202-11-11_10:12:22.210000      8856.32        2.01615200e+01        1.32156748e-06  20.6524  19.1422
0202-11-11_10:12:22.684000      8856.80        2.03687700e+01        1.91481931e-06  20.6265  19.3439
0202-11-11_10:12:23.156000      8857.27        2.07577300e+01        3.60842668e-06  20.6265  19.3439
0202-11-11_10:12:23.620000      8857.73        2.09648100e+01        4.75743475e-06  20.6489  19.1422
0202-11-11_10:12:24.060000      8858.17        2.13545600e+01        7.63017180e-06  20.6489  19.1422
0202-11-11_10:12:24.504000      8858.61        2.17458000e+01        1.30237354e-05  20.6696  19.3775
0202-11-11_10:12:24.970000      8859.08        2.19481300e+01        1.73992501e-05  20.6696  19.3775
0202-11-11_10:12:25.406000      8859.52        2.23408400e+01        2.99767936e-05  20.6696  19.3775

File: chapter 5/cold_vs_warm/300K/ffj26/Ic/pulses/Ic_2023-11-11_10-15-20996665_f26_afterirrstep2_20K_pulse_140ms_0.txt
# Ic = 19.00 A, n = 29.14 , Tavg = 20.65 K, f26_afterirrstep2_20K_pulse_140ms_0
#datetime                        t_s     iHTS_A                vHTS_V                tHTS_K  tTAR_K
0202-11-11_10:14:51.844000      9005.95        1.77231500e+00       -7.47875850e-09  20.6540  19.3958
0202-11-11_10:14:52.250000      9006.36        2.18212300e+00        4.54421500e-10  20.6540  19.3958
0202-11-11_10:14:52.656000      9006.77        2.36620300e+00       -6.92140850e-09  20.6322  19.3832
0202-11-11_10:14:53.110000      9007.22        2.75502300e+00       -9.77257850e-09  20.6322  19.3832
0202-11-11_10:14:53.504000      9007.61        2.96128000e+00       -6.85961850e-09  20.6295  19.4773
0202-11-11_10:14:53.900000      9008.01        3.35008500e+00       -1.02684085e-08  20.6295  19.4773
0202-11-11_10:14:54.312000      9008.42        3.76137500e+00       -1.90692785e-08  20.6687  19.1808
0202-11-11_10:14:54.715000      9008.82        3.94266100e+00       -2.38415785e-08  20.6687  19.1808
0202-11-11_10:14:55.156000      9009.27        4.35463900e+00       -1.73958685e-08  20.6687  19.1808
0202-11-11_10:14:55.560000      9009.67        4.53982400e+00       -3.30143185e-08  20.6511  19.3237
0202-11-11_10:14:55.965000      9010.07        4.92604300e+00       -3.22705785e-08  20.6511  19.3237
0202-11-11_10:14:56.363000      9010.47        5.13354400e+00       -1.87593885e-08  20.6429  19.4008
0202-11-11_10:14:56.754000      9010.87        5.52687000e+00       -1.45448885e-08  20.6429  19.4008
0202-11-11_10:14:57.190000      9011.30        5.72790900e+00       -2.47092685e-08  20.6429  19.4008
0202-11-11_10:14:57.594000      9011.70        6.11854600e+00       -3.58033185e-08  20.6795  19.1452
0202-11-11_10:14:57.996000      9012.11        6.32362700e+00       -2.24780585e-08  20.6795  19.1452
0202-11-11_10:14:58.390000      9012.50        6.71229700e+00       -3.15263785e-08  20.6161  19.4773
0202-11-11_10:14:58.785000      9012.89        6.92028800e+00       -3.27034885e-08  20.6161  19.4773
0202-11-11_10:14:59.188000      9013.30        7.30912100e+00       -3.93351285e-08  20.6161  19.4773
0202-11-11_10:14:59.590000      9013.70        7.51409700e+00       -3.63601885e-08  20.6662  19.1808
0202-11-11_10:14:59.992000      9014.10        7.90316200e+00       -4.44152850e-09  20.6662  19.1808
0202-11-11_10:15:00.400000      9014.51        8.11155400e+00       -2.66916185e-08  20.6297  19.3165
0202-11-11_10:15:00.790000      9014.90        8.50040300e+00       -3.71658985e-08  20.6297  19.3165
0202-11-11_10:15:01.200000      9015.31        8.70557000e+00       -3.99549085e-08  20.6297  19.3165
0202-11-11_10:15:01.610000      9015.72        9.09526300e+00       -2.08656885e-08  20.6448  19.4052
0202-11-11_10:15:02.004000      9016.11        9.27783300e+00       -2.73113985e-08  20.6448  19.4052
0202-11-11_10:15:02.395000      9016.51        9.69103800e+00       -2.88608485e-08  20.6185  19.1365
0202-11-11_10:15:02.790000      9016.90        9.87596300e+00       -5.29702785e-08  20.6185  19.1365
0202-11-11_10:15:03.195000      9017.31        1.02841700e+01       -4.88177585e-08  20.6185  19.1365
0202-11-11_10:15:03.598000      9017.71        1.04662500e+01       -3.61122685e-08  20.6530  19.4735
0202-11-11_10:15:04.004000      9018.11        1.08587900e+01       -3.54305185e-08  20.6530  19.4735
0202-11-11_10:15:04.406000      9018.52        1.10605700e+01       -3.63602785e-08  20.6581  19.1944
0202-11-11_10:15:04.810000      9018.92        1.14550300e+01       -3.30754885e-08  20.6581  19.1944
0202-11-11_10:15:05.203000      9019.31        1.16570500e+01       -4.54091085e-08  20.6417  19.3067
0202-11-11_10:15:05.598000      9019.71        1.20506200e+01       -3.17119785e-08  20.6417  19.3067
0202-11-11_10:15:05.990000      9020.10        1.24567400e+01       -4.67726185e-08  20.6417  19.3067
0202-11-11_10:15:06.395000      9020.50        1.26428600e+01       -5.14209685e-08  20.6401  19.4096
0202-11-11_10:15:06.797000      9020.91        1.30317200e+01       -4.85699885e-08  20.6401  19.4096
0202-11-11_10:15:07.200000      9021.31        1.32408300e+01       -7.55923785e-08  20.6401  19.4096
0202-11-11_10:15:07.600000      9021.71        1.36319500e+01       -6.41264585e-08  20.6427  19.1345
0202-11-11_10:15:08.008000      9022.12        1.38341000e+01       -5.93541485e-08  20.6427  19.1345
0202-11-11_10:15:08.400000      9022.51        1.42214400e+01       -5.22886585e-08  20.6433  19.4704
0202-11-11_10:15:08.797000      9022.91        1.44283100e+01       -5.73708585e-08  20.6433  19.4704
0202-11-11_10:15:09.200000      9023.31        1.48200900e+01       -6.07796485e-08  20.6433  19.4704
0202-11-11_10:15:09.640000      9023.75        1.50260300e+01       -7.76376585e-08  20.6262  19.1857
0202-11-11_10:15:10.105000      9024.22        1.54123000e+01       -4.73927485e-08  20.6262  19.1857
0202-11-11_10:15:10.543000      9024.65        1.56180000e+01       -5.92310485e-08  20.6318  19.3286
0202-11-11_10:15:10.965000      9025.08        1.60152500e+01       -5.35910585e-08  20.6318  19.3286
0202-11-11_10:15:11.375000      9025.48        1.62173200e+01       -4.54099685e-08  20.6591  19.1335
0202-11-11_10:15:11.832000      9025.94        1.66054400e+01       -3.53075585e-08  20.6591  19.1335
0202-11-11_10:15:12.273000      9026.38        1.68086400e+01       -6.73501585e-08  20.6591  19.1335
0202-11-11_10:15:12.684000      9026.79        1.72002900e+01       -5.72477585e-08  20.6383  19.1450
0202-11-11_10:15:13.137000      9027.25        1.73846700e+01       -6.40033485e-08  20.6383  19.1450
0202-11-11_10:15:13.586000      9027.70        1.77970700e+01       -6.49949985e-08  20.6108  19.3651
0202-11-11_10:15:14.055000      9028.16        1.79802800e+01       -3.01014085e-08  20.6108  19.3651
0202-11-11_10:15:14.523000      9028.63        1.83899600e+01        1.14857915e-08  20.6323  19.1751
0202-11-11_10:15:14.984000      9029.10        1.85753800e+01        2.10304015e-08  20.6323  19.1751
0202-11-11_10:15:15.426000      9029.54        1.89871800e+01        9.91845915e-08  20.6307  19.2955
0202-11-11_10:15:15.863000      9029.97        1.91710700e+01        2.07149822e-07  20.6307  19.2955
0202-11-11_10:15:16.363000      9030.47        1.95604400e+01        4.03866321e-07  20.6307  19.2955
0202-11-11_10:15:16.812000      9030.92        1.97708400e+01        5.84222041e-07  20.6288  19.1633
0202-11-11_10:15:17.273000      9031.39        2.01587800e+01        9.40347131e-07  20.6288  19.1633
0202-11-11_10:15:17.758000      9031.87        2.03612300e+01        1.46226314e-06  20.6283  19.3247
0202-11-11_10:15:18.200000      9032.31        2.07583100e+01        2.71651017e-06  20.6283  19.3247
0202-11-11_10:15:18.637000      9032.75        2.09622800e+01        3.29030168e-06  20.6408  19.3995
0202-11-11_10:15:19.070000      9033.18        2.13521400e+01        6.10118594e-06  20.6408  19.3995
0202-11-11_10:15:19.500000      9033.61        2.17378200e+01        1.00898364e-05  20.6445  19.3890
0202-11-11_10:15:19.965000      9034.08        2.19491100e+01        1.31690850e-05  20.6445  19.3890
0202-11-11_10:15:20.420000      9034.53        2.23364700e+01        2.23931951e-05  20.6548  19.2975
