Repository: shortlab/2025-devitre-PhD

# 2025-devitre-PhD
Data repository for Alexis Devitre's PhD thesis

File: chapter 5/cold_vs_warm/300K/ffj26/Ic/pulses/Ic_2023-11-11_10-17-09024056_f26_afterirrstep2_20K_pulse_140ms_1.txt
# Ic = 19.20 A, n = 29.69 , Tavg = 20.70 K, f26_afterirrstep2_20K_pulse_140ms_1
#datetime                        t_s     iHTS_A                vHTS_V                tHTS_K  tTAR_K
0202-11-11_10:16:39.710000      9113.82        1.79247800e+00        2.48500760e-08  20.6670  19.1962
0202-11-11_10:16:40.152000      9114.26        2.20359600e+00        3.74935460e-08  20.6670  19.1962
0202-11-11_10:16:40.547000      9114.66        2.38645300e+00        3.60678360e-08  20.6451  19.2601
0202-11-11_10:16:40.938000      9115.05        2.77530500e+00        4.36290860e-08  20.6451  19.2601
0202-11-11_10:16:41.355000      9115.46        2.97577600e+00        3.63156860e-08  20.6349  19.4010
0202-11-11_10:16:41.754000      9115.86        3.36822900e+00        4.48686460e-08  20.6349  19.4010
0202-11-11_10:16:42.164000      9116.27        3.77729600e+00        4.61701860e-08  20.6349  19.4010
0202-11-11_10:16:42.580000      9116.69        3.95967500e+00        5.18101760e-08  20.6443  19.1203
0202-11-11_10:16:42.973000      9117.08        4.36880100e+00        5.54049060e-08  20.6443  19.1203
0202-11-11_10:16:43.387000      9117.50        4.55448800e+00        4.38769960e-08  20.6168  19.4524
0202-11-11_10:16:43.785000      9117.90        4.94572000e+00        5.78840260e-08  20.6168  19.4524
0202-11-11_10:16:44.188000      9118.30        5.15114600e+00        4.78435860e-08  20.6168  19.4524
0202-11-11_10:16:44.594000      9118.70        5.53886500e+00        4.70998560e-08  20.6410  19.1900
0202-11-11_10:16:44.996000      9119.11        5.74642100e+00        4.02822760e-08  20.6410  19.1900
0202-11-11_10:16:45.390000      9119.50        6.13238000e+00        3.97864560e-08  20.6453  19.2676
0202-11-11_10:16:45.785000      9119.89        6.33613200e+00        3.60677760e-08  20.6453  19.2676
0202-11-11_10:16:46.184000      9120.29        6.72467500e+00        3.66871460e-08  20.6618  19.4050
0202-11-11_10:16:46.586000      9120.70        6.92963700e+00        4.44957660e-08  20.6618  19.4050
0202-11-11_10:16:46.990000      9121.10        7.31868100e+00        5.28627860e-08  20.6618  19.4050
0202-11-11_10:16:47.400000      9121.51        7.52479000e+00        4.87102660e-08  20.6258  19.1150
0202-11-11_10:16:47.800000      9121.91        7.91369200e+00        6.07959660e-08  20.6258  19.1150
0202-11-11_10:16:48.210000      9122.32        8.11751400e+00        5.62715760e-08  20.6258  19.1150
0202-11-11_10:16:48.605000      9122.72        8.50815500e+00        6.11678360e-08  20.6290  19.4483
0202-11-11_10:16:48.996000      9123.11        8.71306500e+00        5.05696060e-08  20.6290  19.4483
0202-11-11_10:16:49.390000      9123.50        9.10267900e+00        5.66434460e-08  20.6449  19.1923
0202-11-11_10:16:49.785000      9123.90        9.28687300e+00        6.77994760e-08  20.6449  19.1923
0202-11-11_10:16:50.190000      9124.30        9.69846600e+00        6.74895860e-08  20.6449  19.1923
0202-11-11_10:16:50.594000      9124.71        9.88314600e+00        6.44526660e-08  20.6425  19.2676
0202-11-11_10:16:50.990000      9125.10        1.02933200e+01        7.36254060e-08  20.6425  19.2676
0202-11-11_10:16:51.383000      9125.49        1.04788600e+01        6.33990460e-08  20.6343  19.4124
0202-11-11_10:16:51.773000      9125.89        1.08647100e+01        6.43906860e-08  20.6343  19.4124
0202-11-11_10:16:52.180000      9126.29        1.10706500e+01        5.96183460e-08  20.6374  19.1287
0202-11-11_10:16:52.586000      9126.69        1.14626400e+01        7.87694860e-08  20.6374  19.1287
0202-11-11_10:16:52.990000      9127.10        1.16650300e+01        6.24692860e-08  20.6374  19.1287
0202-11-11_10:16:53.380000      9127.49        1.20525200e+01        7.91413560e-08  20.6063  19.4639
0202-11-11_10:16:53.773000      9127.89        1.24639500e+01        7.52367460e-08  20.6063  19.4639
0202-11-11_10:16:54.184000      9128.29        1.26497900e+01        6.92868660e-08  20.6510  19.1935
0202-11-11_10:16:54.582000      9128.69        1.30403400e+01        7.39971860e-08  20.6510  19.1935
0202-11-11_10:16:54.980000      9129.09        1.32453100e+01        6.92248860e-08  20.6510  19.1935
0202-11-11_10:16:55.380000      9129.49        1.36370400e+01        7.11461960e-08  20.6347  19.2880
0202-11-11_10:16:55.785000      9129.89        1.38406000e+01        7.04024660e-08  20.6347  19.2880
0202-11-11_10:16:56.190000      9130.30        1.42293200e+01        7.62903660e-08  20.6347  19.2880
0202-11-11_10:16:56.598000      9130.71        1.44372200e+01        7.85835560e-08  20.6307  19.4136
0202-11-11_10:16:57             9131.11        1.48238200e+01        7.12701560e-08  20.6307  19.4136
0202-11-11_10:16:57.420000      9131.53        1.50291500e+01        7.32534460e-08  20.6472  19.1319
0202-11-11_10:16:57.848000      9131.96        1.54186100e+01        7.40594360e-08  20.6472  19.1319
0202-11-11_10:16:58.246000      9132.36        1.56234800e+01        6.92260860e-08  20.6472  19.1319
0202-11-11_10:16:58.684000      9132.79        1.60117500e+01        9.30877460e-08  20.6422  19.3908
0202-11-11_10:16:59.120000      9133.23        1.62172100e+01        7.00319360e-08  20.6422  19.3908
0202-11-11_10:16:59.566000      9133.68        1.66060500e+01        8.05681960e-08  20.6455  19.1318
0202-11-11_10:17:00.035000      9134.15        1.68125200e+01        9.80459860e-08  20.6455  19.1318
0202-11-11_10:17:00.496000      9134.61        1.71974900e+01        9.73642260e-08  20.6265  19.3004
0202-11-11_10:17:00.977000      9135.09        1.73870600e+01        9.35215960e-08  20.6265  19.3004
0202-11-11_10:17:01.453000      9135.56        1.77941500e+01        1.00091256e-07  20.6168  19.4115
0202-11-11_10:17:01.855000      9135.97        1.79805300e+01        1.20729926e-07  20.6168  19.4115
0202-11-11_10:17:02.332000      9136.44        1.83914600e+01        1.62007266e-07  20.6168  19.4115
0202-11-11_10:17:02.824000      9136.94        1.85740000e+01        1.67337366e-07  20.6427  19.4695
0202-11-11_10:17:03.270000      9137.38        1.89839800e+01        2.30988756e-07  20.6427  19.4695
0202-11-11_10:17:03.684000      9137.80        1.91650300e+01        2.84475536e-07  20.6018  19.4682
0202-11-11_10:17:04.098000      9138.21        1.95586200e+01        4.39543616e-07  20.6018  19.4682
0202-11-11_10:17:04.566000      9138.68        1.97624600e+01        6.11532346e-07  20.6357  19.1877
0202-11-11_10:17:05.035000      9139.14        2.01531300e+01        9.45531566e-07  20.6357  19.1877
0202-11-11_10:17:05.496000      9139.61        2.03599200e+01        1.32446480e-06  20.6307  19.2974
0202-11-11_10:17:05.920000      9140.03        2.07484100e+01        2.00188388e-06  20.6307  19.2974
0202-11-11_10:17:06.336000      9140.45        2.09553600e+01        2.73929762e-06  20.6663  19.1702
0202-11-11_10:17:06.785000      9140.89        2.13433200e+01        4.92061183e-06  20.6663  19.1702
0202-11-11_10:17:07.190000      9141.30        2.17365500e+01        8.30262496e-06  20.6663  19.1702
0202-11-11_10:17:07.637000      9141.75        2.19432800e+01        1.07677362e-05  20.6564  19.4687
0202-11-11_10:17:08.074000      9142.19        2.23308000e+01        1.77976477e-05  20.6564  19.4687
0202-11-11_10:17:08.516000      9142.63        2.25358200e+01        2.32717264e-05  20.6984  19.3894

File: chapter 5/cold_vs_warm/300K/ffj26/Ic/pulses/Ic_2023-11-11_10-17-41680156_f26_afterirrstep2_20K_pulse_140ms_1.txt
# Ic = 19.19 A, n = 29.49 , Tavg = 20.68 K, f26_afterirrstep2_20K_pulse_140ms_1
#datetime                        t_s     iHTS_A                vHTS_V                tHTS_K  tTAR_K
0202-11-11_10:17:12.020000      9146.13        1.77289600e+00       -1.81538975e-08  20.6927  19.4011
0202-11-11_10:17:12.434000      9146.54        2.18387500e+00       -1.72242275e-08  20.6601  19.1349
0202-11-11_10:17:12.832000      9146.94        2.36603600e+00       -2.75745475e-08  20.6601  19.1349
0202-11-11_10:17:13.242000      9147.35        2.76054400e+00       -2.63349875e-08  20.6222  19.4713
0202-11-11_10:17:13.645000      9147.76        2.96335200e+00       -3.09833275e-08  20.6222  19.4713
0202-11-11_10:17:14.082000      9148.19        3.35147300e+00       -2.73886075e-08  20.6222  19.4713
0202-11-11_10:17:14.500000      9148.61        3.75862600e+00       -2.28642175e-08  20.6530  19.1929
0202-11-11_10:17:14.890000      9149.00        3.94486400e+00       -3.50118975e-08  20.6530  19.1929
0202-11-11_10:17:15.300000      9149.41        4.36001400e+00       -3.60035475e-08  20.6546  19.3086
0202-11-11_10:17:15.703000      9149.81        4.54201000e+00       -2.96212175e-08  20.6546  19.3086
0202-11-11_10:17:16.150000      9150.26        4.93177600e+00       -1.72882075e-08  20.6546  19.3086
0202-11-11_10:17:16.543000      9150.65        5.13377600e+00       -1.32596475e-08  20.6546  19.4094
0202-11-11_10:17:16.940000      9151.05        5.52134300e+00       -1.16482175e-08  20.6546  19.4094
0202-11-11_10:17:17.350000      9151.46        5.72976800e+00       -2.57172075e-08  20.6472  19.1475
0202-11-11_10:17:17.754000      9151.86        6.12224500e+00       -2.23703975e-08  20.6472  19.1475
0202-11-11_10:17:18.156000      9152.27        6.32719900e+00       -1.98292975e-08  20.6472  19.1475
0202-11-11_10:17:18.562000      9152.67        6.71411100e+00       -1.46231575e-08  20.6367  19.4736
0202-11-11_10:17:18.965000      9153.07        6.92229200e+00       -3.08613675e-08  20.6367  19.4736
0202-11-11_10:17:19.370000      9153.48        7.31099600e+00       -2.39198475e-08  20.6180  19.1975
0202-11-11_10:17:19.760000      9153.87        7.51473400e+00       -1.59866675e-08  20.6180  19.1975
0202-11-11_10:17:20.170000      9154.28        7.90493000e+00       -7.99151750e-09  20.6180  19.1975
0202-11-11_10:17:20.566000      9154.68        8.11368900e+00       -1.86517175e-08  20.6280  19.3103
0202-11-11_10:17:20.970000      9155.08        8.50230400e+00       -1.41273375e-08  20.6280  19.3103
0202-11-11_10:17:21.370000      9155.48        8.70583000e+00       -1.10900375e-08  20.6263  19.4019
0202-11-11_10:17:21.766000      9155.88        9.09466600e+00        6.57455250e-09  20.6263  19.4019
0202-11-11_10:17:22.170000      9156.28        9.27992600e+00       -1.72869475e-08  20.6263  19.4019
0202-11-11_10:17:22.570000      9156.68        9.69370000e+00       -2.47421750e-09  20.6350  19.1415
0202-11-11_10:17:22.973000      9157.08        9.87743400e+00       -1.49937675e-08  20.6350  19.1415
0202-11-11_10:17:23.380000      9157.49        1.02859700e+01       -8.42410750e-09  20.6332  19.4678
0202-11-11_10:17:23.780000      9157.89        1.04675300e+01       -1.85884875e-08  20.6332  19.4678
0202-11-11_10:17:24.188000      9158.30        1.08561600e+01       -2.60258375e-08  20.6332  19.4678
0202-11-11_10:17:24.590000      9158.70        1.10635400e+01       -2.38566075e-08  20.6473  19.1806
0202-11-11_10:17:24.992000      9159.10        1.14528100e+01       -4.14762750e-09  20.6473  19.1806
0202-11-11_10:17:25.387000      9159.50        1.16586100e+01       -9.41574750e-09  20.6337  19.3050
0202-11-11_10:17:25.780000      9159.89        1.20447000e+01       -1.62333275e-08  20.6337  19.3050
0202-11-11_10:17:26.184000      9160.29        1.24563500e+01       -1.34443175e-08  20.6337  19.3050
0202-11-11_10:17:26.590000      9160.70        1.26414800e+01       -1.10271775e-08  20.6318  19.4050
0202-11-11_10:17:27             9161.11        1.30290600e+01       -5.51113750e-09  20.6318  19.4050
0202-11-11_10:17:27.406000      9161.52        1.32345600e+01       -2.04467275e-08  20.6314  19.1342
0202-11-11_10:17:27.810000      9161.92        1.36245300e+01       -9.04168750e-09  20.6314  19.1342
0202-11-11_10:17:28.215000      9162.32        1.38317800e+01       -5.57091750e-09  20.6284  19.4680
0202-11-11_10:17:28.605000      9162.72        1.42190600e+01       -6.93443750e-09  20.6284  19.4680
0202-11-11_10:17:29             9163.11        1.44285600e+01       -4.20739750e-09  20.6284  19.4680
0202-11-11_10:17:29.395000      9163.50        1.48202600e+01        3.66380250e-09  20.6266  19.1830
0202-11-11_10:17:29.810000      9163.92        1.50230300e+01        4.09765250e-09  20.6266  19.1830
0202-11-11_10:17:30.277000      9164.39        1.54129400e+01       -3.33970750e-09  20.6266  19.1830
0202-11-11_10:17:30.720000      9164.83        1.56177600e+01       -1.14588275e-08  20.6378  19.4893
0202-11-11_10:17:31.195000      9165.31        1.60090400e+01       -3.21575750e-09  20.6378  19.4893
0202-11-11_10:17:31.668000      9165.78        1.62135500e+01       -1.23265175e-08  20.6243  19.3961
0202-11-11_10:17:32.137000      9166.25        1.66050100e+01       -5.94278750e-09  20.6243  19.3961
0202-11-11_10:17:32.605000      9166.72        1.68056400e+01        4.90336250e-09  20.6588  19.3829
0202-11-11_10:17:33.074000      9167.18        1.72018800e+01        2.02119825e-08  20.6588  19.3829
0202-11-11_10:17:33.543000      9167.65        1.73819300e+01        2.05842725e-08  20.6580  19.3414
0202-11-11_10:17:33.990000      9168.10        1.77958400e+01        7.07312250e-09  20.6580  19.3414
0202-11-11_10:17:34.445000      9168.55        1.79803700e+01        3.05627825e-08  20.6337  19.1697
0202-11-11_10:17:34.895000      9169.01        1.83905200e+01        5.41144225e-08  20.6337  19.1697
0202-11-11_10:17:35.310000      9169.42        1.85721700e+01        8.52893625e-08  20.6337  19.1697
0202-11-11_10:17:35.746000      9169.86        1.89826900e+01        1.37660772e-07  20.6333  19.4610
0202-11-11_10:17:36.234000      9170.34        1.91684000e+01        2.24182072e-07  20.6333  19.4610
0202-11-11_10:17:36.700000      9170.81        1.95553300e+01        3.70698072e-07  20.6492  19.4008
0202-11-11_10:17:37.120000      9171.23        1.97645900e+01        4.94034302e-07  20.6492  19.4008
0202-11-11_10:17:37.550000      9171.66        2.01516700e+01        8.14026742e-07  20.6244  19.1442
0202-11-11_10:17:38.023000      9172.13        2.03572600e+01        1.16996642e-06  20.6244  19.1442
0202-11-11_10:17:38.492000      9172.60        2.07461800e+01        1.84267568e-06  20.6191  19.3684
0202-11-11_10:17:38.945000      9173.06        2.09554300e+01        2.66004155e-06  20.6191  19.3684
0202-11-11_10:17:39.355000      9173.47        2.13443600e+01        4.62294637e-06  20.6191  19.3684
0202-11-11_10:17:39.797000      9173.91        2.17329400e+01        8.20409705e-06  20.6416  19.1460
0202-11-11_10:17:40.242000      9174.35        2.19392600e+01        1.04719340e-05  20.6416  19.1460
0202-11-11_10:17:40.688000      9174.80        2.23312200e+01        1.76151460e-05  20.6791  19.3383
0202-11-11_10:17:41.120000      9175.23        2.25350300e+01        2.34006058e-05  20.6791  19.3383

File: chapter 5/cold_vs_warm/300K/ffj26/Ic/pulses/Ic_2023-11-11_10-19-27235023_f26_afterirrstep2_20K_pulse_140ms_2.txt
# Ic = 19.36 A, n = 29.91 , Tavg = 20.72 K, f26_afterirrstep2_20K_pulse_140ms_2
#datetime                        t_s     iHTS_A                vHTS_V                tHTS_K  tTAR_K
0202-11-11_10:18:57.516000      9251.63        1.79306200e+00        3.10942965e-08  20.6759  19.1267
0202-11-11_10:18:57.910000      9252.02        2.20695200e+00        4.77663665e-08  20.6759  19.1267
0202-11-11_10:18:58.320000      9252.43        2.38924900e+00        4.42336165e-08  20.6880  19.4649
0202-11-11_10:18:58.710000      9252.82        2.77538600e+00        5.06793265e-08  20.6880  19.4649
0202-11-11_10:18:59.160000      9253.27        2.98382500e+00        3.38833065e-08  20.6880  19.4649
0202-11-11_10:18:59.566000      9253.68        3.36880800e+00        4.10727465e-08  20.6898  19.1649
0202-11-11_10:18:59.970000      9254.08        3.77600500e+00        5.21048165e-08  20.6898  19.1649
0202-11-11_10:19:00.383000      9254.49        3.96152400e+00        4.42336165e-08  20.7047  19.3211
0202-11-11_10:19:00.790000      9254.90        4.37503000e+00        5.06173465e-08  20.7047  19.3211
0202-11-11_10:19:01.195000      9255.30        4.55697300e+00        5.16089965e-08  20.7125  19.3812
0202-11-11_10:19:01.600000      9255.71        4.94504900e+00        5.24147065e-08  20.7125  19.3812
0202-11-11_10:19:02.008000      9256.12        5.15056600e+00        3.25197865e-08  20.7125  19.3812
0202-11-11_10:19:02.414000      9256.52        5.53968000e+00        4.23124065e-08  20.6914  19.1312
0202-11-11_10:19:02.816000      9256.93        5.74664200e+00        3.59287165e-08  20.6914  19.1312
0202-11-11_10:19:03.215000      9257.33        6.13604900e+00        5.12372665e-08  20.6583  19.4640
0202-11-11_10:19:03.610000      9257.72        6.33902400e+00        4.75805665e-08  20.6583  19.4640
0202-11-11_10:19:04             9258.11        6.73370500e+00        5.92324265e-08  20.6583  19.4640
0202-11-11_10:19:04.406000      9258.52        6.93637500e+00        4.25603565e-08  20.6804  19.1588
0202-11-11_10:19:04.810000      9258.92        7.32646300e+00        6.02240765e-08  20.6804  19.1588
0202-11-11_10:19:05.210000      9259.32        7.53538000e+00        5.36544065e-08  20.6513  19.3150
0202-11-11_10:19:05.617000      9259.73        7.92614300e+00        4.44816765e-08  20.6513  19.3150
0202-11-11_10:19:06.020000      9260.13        8.12674600e+00        5.38403465e-08  20.6513  19.3150
0202-11-11_10:19:06.414000      9260.52        8.51278300e+00        5.52658365e-08  20.6411  19.3729
0202-11-11_10:19:06.805000      9260.92        8.71790000e+00        3.82218965e-08  20.6411  19.3729
0202-11-11_10:19:07.203000      9261.31        9.11054600e+00        4.33660665e-08  20.6644  19.1336
0202-11-11_10:19:07.605000      9261.72        9.29549000e+00        4.98737565e-08  20.6644  19.1336
0202-11-11_10:19:08.008000      9262.12        9.70576400e+00        6.22694065e-08  20.6644  19.1336
0202-11-11_10:19:08.420000      9262.53        9.88788400e+00        5.97285465e-08  20.6204  19.4612
0202-11-11_10:19:08.812000      9262.92        1.02990700e+01        6.35092265e-08  20.6204  19.4612
0202-11-11_10:19:09.207000      9263.32        1.04840400e+01        7.37355965e-08  20.6715  19.1553
0202-11-11_10:19:09.600000      9263.71        1.08733900e+01        8.21026165e-08  20.6715  19.1553
0202-11-11_10:19:10.004000      9264.11        1.10799600e+01        6.16498965e-08  20.6715  19.1553
0202-11-11_10:19:10.410000      9264.52        1.14722800e+01        7.47272465e-08  20.6509  19.3242
0202-11-11_10:19:10.812000      9264.92        1.16741100e+01        7.20002165e-08  20.6509  19.3242
0202-11-11_10:19:11.215000      9265.33        1.20684000e+01        6.86534065e-08  20.6509  19.3242
0202-11-11_10:19:11.620000      9265.73        1.24743800e+01        7.62147165e-08  20.6512  19.3781
0202-11-11_10:19:12.016000      9266.12        1.26622200e+01        8.66270065e-08  20.6512  19.3781
0202-11-11_10:19:12.406000      9266.52        1.30491100e+01        9.24529365e-08  20.6577  19.1342
0202-11-11_10:19:12.810000      9266.92        1.32531500e+01        8.25984465e-08  20.6577  19.1342
0202-11-11_10:19:13.215000      9267.33        1.36421900e+01        9.02217265e-08  20.6577  19.1342
0202-11-11_10:19:13.625000      9267.73        1.38506300e+01        9.37544765e-08  20.6373  19.4695
0202-11-11_10:19:14.030000      9268.14        1.42396800e+01        8.82376065e-08  20.6373  19.4695
0202-11-11_10:19:14.434000      9268.54        1.44418500e+01        9.31950065e-08  20.6619  19.1692
0202-11-11_10:19:14.836000      9268.95        1.48325400e+01        9.16455565e-08  20.6619  19.1692
0202-11-11_10:19:15.254000      9269.37        1.50371400e+01        9.61079665e-08  20.6619  19.1692
0202-11-11_10:19:15.690000      9269.80        1.54247100e+01        9.61699465e-08  20.6596  19.3278
0202-11-11_10:19:16.150000      9270.26        1.56287800e+01        8.69352365e-08  20.6596  19.3278
0202-11-11_10:19:16.617000      9270.73        1.60216000e+01        1.11106627e-07  20.6322  19.1871
0202-11-11_10:19:17.040000      9271.15        1.62225700e+01        9.13976465e-08  20.6322  19.1871
0202-11-11_10:19:17.480000      9271.59        1.66157000e+01        9.41866565e-08  20.6437  19.3662
0202-11-11_10:19:17.926000      9272.04        1.68218500e+01        9.23892965e-08  20.6437  19.3662
0202-11-11_10:19:18.360000      9272.47        1.72143300e+01        1.06644217e-07  20.6437  19.3662
0202-11-11_10:19:18.793000      9272.90        1.73936800e+01        8.91664365e-08  20.6632  19.1310
0202-11-11_10:19:19.220000      9273.33        1.78090600e+01        1.16436727e-07  20.6632  19.1310
0202-11-11_10:19:19.633000      9273.74        1.79924000e+01        1.36393617e-07  20.6762  19.1686
0202-11-11_10:19:20.062000      9274.17        1.84008000e+01        1.50340167e-07  20.6762  19.1686
0202-11-11_10:19:20.504000      9274.62        1.85888200e+01        1.69119867e-07  20.6493  19.3412
0202-11-11_10:19:20.953000      9275.06        1.89955800e+01        2.39650787e-07  20.6493  19.3412
0202-11-11_10:19:21.375000      9275.48        1.91764700e+01        2.56260877e-07  20.6467  19.3875
0202-11-11_10:19:21.785000      9275.89        1.95700800e+01        3.83377677e-07  20.6467  19.3875
0202-11-11_10:19:22.277000      9276.39        1.97771900e+01        5.34913797e-07  20.6467  19.3875
0202-11-11_10:19:22.730000      9276.84        2.01641300e+01        7.87102127e-07  20.6523  19.4029
0202-11-11_10:19:23.152000      9277.26        2.03669900e+01        1.10207413e-06  20.6523  19.4029
0202-11-11_10:19:23.605000      9277.72        2.07613500e+01        1.65733469e-06  20.6481  19.4725
0202-11-11_10:19:24.098000      9278.21        2.09650400e+01        2.31727603e-06  20.6481  19.4725
0202-11-11_10:19:24.523000      9278.63        2.13541000e+01        4.12845800e-06  20.6502  19.1827
0202-11-11_10:19:24.957000      9279.07        2.17462400e+01        6.57144329e-06  20.6502  19.1827
0202-11-11_10:19:25.375000      9279.48        2.19558400e+01        8.47137764e-06  20.6685  19.3336
0202-11-11_10:19:25.793000      9279.90        2.23458100e+01        1.42439522e-05  20.6685  19.3336
0202-11-11_10:19:26.277000      9280.39        2.25493100e+01        1.88576560e-05  20.6685  19.3336
0202-11-11_10:19:26.734000      9280.84        2.29354600e+01        3.27592573e-05  20.7168  19.3699

File: chapter 5/cold_vs_warm/300K/ffj26/Ic/pulses/Ic_2023-11-11_10-20-00111514_f26_afterirrstep2_20K_pulse_140ms_2.txt
# Ic = 19.35 A, n = 29.83 , Tavg = 20.70 K, f26_afterirrstep2_20K_pulse_140ms_2
#datetime                        t_s     iHTS_A                vHTS_V                tHTS_K  tTAR_K
0202-11-11_10:19:30.297000      9284.41        1.78288800e+00       -1.04920040e-08  20.7648  19.1521
0202-11-11_10:19:30.690000      9284.80        2.19051600e+00       -1.19175040e-08  20.6759  19.4859
0202-11-11_10:19:31.086000      9285.20        2.37625400e+00       -2.48089240e-08  20.6759  19.4859
0202-11-11_10:19:31.480000      9285.59        2.76635900e+00       -2.93959040e-08  20.6684  19.1127
0202-11-11_10:19:31.887000      9286.00        2.97285100e+00       -2.54302340e-08  20.6684  19.1127
0202-11-11_10:19:32.290000      9286.40        3.36331300e+00       -1.86126640e-08  20.6844  19.1501
0202-11-11_10:19:32.690000      9286.80        3.77172600e+00       -1.45840940e-08  20.6844  19.1501
0202-11-11_10:19:33.113000      9287.22        3.95336300e+00       -1.91704640e-08  20.6844  19.1501
0202-11-11_10:19:33.535000      9287.64        4.36055500e+00       -1.46460740e-08  20.6551  19.4742
0202-11-11_10:19:33.934000      9288.04        4.55004700e+00       -2.66697940e-08  20.6551  19.4742
0202-11-11_10:19:34.344000      9288.45        4.94241200e+00       -2.07818940e-08  20.6510  19.1561
0202-11-11_10:19:34.740000      9288.85        5.14226200e+00       -2.28891440e-08  20.6510  19.1561
0202-11-11_10:19:35.152000      9289.26        5.53560700e+00       -2.74755140e-08  20.6510  19.1561
0202-11-11_10:19:35.555000      9289.66        5.74002800e+00       -2.35089240e-08  20.6604  19.3544
0202-11-11_10:19:35.953000      9290.06        6.12757500e+00       -1.07414640e-08  20.6604  19.3544
0202-11-11_10:19:36.355000      9290.47        6.33248400e+00       -2.43766140e-08  20.6537  19.3639
0202-11-11_10:19:36.758000      9290.87        6.72212400e+00       -1.69392540e-08  20.6537  19.3639
0202-11-11_10:19:37.188000      9291.30        6.93335600e+00        3.38951600e-09  20.6537  19.3639
0202-11-11_10:19:37.594000      9291.70        7.31851800e+00       -1.39025840e-08  20.6806  19.1438
0202-11-11_10:19:37.992000      9292.10        7.52333000e+00       -1.61958340e-08  20.6806  19.1438
0202-11-11_10:19:38.395000      9292.50        7.91259800e+00       -8.32463400e-09  20.6242  19.4697
0202-11-11_10:19:38.797000      9292.91        8.11881900e+00        4.00898600e-09  20.6242  19.4697
0202-11-11_10:19:39.190000      9293.30        8.50844300e+00        1.38014960e-08  20.6242  19.4697
0202-11-11_10:19:39.586000      9293.70        8.71460700e+00        1.96370600e-09  20.6800  19.1519
0202-11-11_10:19:39.980000      9294.09        9.10310300e+00       -3.61430400e-09  20.6800  19.1519
0202-11-11_10:19:40.375000      9294.49        9.28579400e+00        3.38920600e-09  20.6397  19.3551
0202-11-11_10:19:40.777000      9294.89        9.69632000e+00        1.23760060e-08  20.6397  19.3551
0202-11-11_10:19:41.203000      9295.31        9.88133500e+00       -3.98617400e-09  20.6397  19.3551
0202-11-11_10:19:41.610000      9295.72        1.02914700e+01        1.04546860e-08  20.6564  19.3598
0202-11-11_10:19:42.010000      9296.12        1.04764800e+01        1.34392600e-09  20.6564  19.3598
0202-11-11_10:19:42.414000      9296.52        1.08675100e+01       -1.50705400e-09  20.6274  19.1538
0202-11-11_10:19:42.816000      9296.93        1.10741800e+01       -7.76682400e-09  20.6274  19.1538
0202-11-11_10:19:43.230000      9297.34        1.14654600e+01        6.36389600e-09  20.6278  19.4811
0202-11-11_10:19:43.633000      9297.74        1.16691000e+01       -1.01186400e-09  20.6278  19.4811
0202-11-11_10:19:44.035000      9298.15        1.20558700e+01        3.88439600e-09  20.6278  19.4811
0202-11-11_10:19:44.440000      9298.55        1.24692000e+01        2.95472600e-09  20.6652  19.1497
0202-11-11_10:19:44.832000      9298.94        1.26522200e+01       -1.91713940e-08  20.6652  19.1497
0202-11-11_10:19:45.227000      9299.34        1.30428000e+01       -1.24158040e-08  20.6380  19.3680
0202-11-11_10:19:45.625000      9299.74        1.32469700e+01       -2.29520540e-08  20.6380  19.3680
0202-11-11_10:19:46.027000      9300.14        1.36379100e+01       -1.99771140e-08  20.6380  19.3680
0202-11-11_10:19:46.430000      9300.54        1.38421000e+01       -9.68877400e-09  20.6316  19.3569
0202-11-11_10:19:46.832000      9300.94        1.42320200e+01        8.59471600e-09  20.6316  19.3569
0202-11-11_10:19:47.234000      9301.34        1.44378000e+01        8.59471600e-09  20.6433  19.1633
0202-11-11_10:19:47.637000      9301.75        1.48286600e+01        1.16316360e-08  20.6433  19.1633
0202-11-11_10:19:48.043000      9302.15        1.50321500e+01        6.17757600e-09  20.6433  19.1633
0202-11-11_10:19:48.480000      9302.59        1.54243800e+01        3.07868600e-09  20.6241  19.3271
0202-11-11_10:19:48.914000      9303.03        1.56302500e+01       -1.92953540e-08  20.6241  19.3271
0202-11-11_10:19:49.367000      9303.48        1.60203000e+01        2.21041600e-09  20.6241  19.3271
0202-11-11_10:19:49.830000      9303.94        1.62251200e+01       -1.21066240e-08  20.6541  19.1654
0202-11-11_10:19:50.242000      9304.35        1.66132800e+01       -7.27234400e-09  20.6541  19.1654
0202-11-11_10:19:50.660000      9304.77        1.68192300e+01        4.10560000e-11  20.6245  19.4758
0202-11-11_10:19:51.098000      9305.21        1.72068600e+01        1.03913660e-08  20.6245  19.4758
0202-11-11_10:19:51.550000      9305.66        1.73927100e+01       -7.58223400e-09  20.6634  19.1147
0202-11-11_10:19:51.996000      9306.11        1.78061400e+01        2.64412600e-09  20.6634  19.1147
0202-11-11_10:19:52.445000      9306.55        1.79904000e+01        6.05290600e-09  20.6317  19.4524
0202-11-11_10:19:52.875000      9306.98        1.83999100e+01        3.92110960e-08  20.6317  19.4524
0202-11-11_10:19:53.297000      9307.41        1.85831800e+01        4.91275660e-08  20.6317  19.4524
0202-11-11_10:19:53.754000      9307.87        1.89927800e+01        1.29512926e-07  20.6889  19.1343
0202-11-11_10:19:54.188000      9308.30        1.91786100e+01        1.67815276e-07  20.6889  19.1343
0202-11-11_10:19:54.656000      9308.77        1.95687400e+01        2.96977266e-07  20.6515  19.1482
0202-11-11_10:19:55.100000      9309.21        1.97745600e+01        4.24839406e-07  20.6515  19.1482
0202-11-11_10:19:55.562000      9309.67        2.01638400e+01        6.68228586e-07  20.6432  19.4521
0202-11-11_10:19:56.008000      9310.12        2.03665700e+01        9.74089956e-07  20.6432  19.4521
0202-11-11_10:19:56.434000      9310.55        2.07600200e+01        1.57887117e-06  20.6568  19.1491
0202-11-11_10:19:56.860000      9310.97        2.09628200e+01        2.16270382e-06  20.6568  19.1491
0202-11-11_10:19:57.277000      9311.39        2.13530300e+01        3.88699342e-06  20.6568  19.1491
0202-11-11_10:19:57.723000      9311.83        2.17437000e+01        6.59487367e-06  20.6748  19.4512
0202-11-11_10:19:58.176000      9312.29        2.19508800e+01        8.31711793e-06  20.6748  19.4512
0202-11-11_10:19:58.613000      9312.73        2.23420300e+01        1.43710656e-05  20.6836  19.3188
0202-11-11_10:19:59.074000      9313.19        2.25453900e+01        1.90204060e-05  20.6836  19.3188
0202-11-11_10:19:59.540000      9313.65        2.29366700e+01        3.28815337e-05  20.7016  19.1749

File: chapter 5/cold_vs_warm/300K/ffj26/Ic/pulses/Ic_2023-11-11_10-20-32588508_f26_afterirrstep2_20K_pulse_140ms_2.txt
# Ic = 19.36 A, n = 30.00 , Tavg = 20.71 K, f26_afterirrstep2_20K_pulse_140ms_2
#datetime                        t_s     iHTS_A                vHTS_V                tHTS_K  tTAR_K
0202-11-11_10:20:02.973000      9317.08        1.78155400e+00       -2.00808600e-09  20.7468  19.1591
0202-11-11_10:20:03.380000      9317.49        2.19373700e+00        9.76773400e-09  20.6641  19.4767
0202-11-11_10:20:03.773000      9317.88        2.37641600e+00        3.19806400e-09  20.6641  19.4767
0202-11-11_10:20:04.190000      9318.30        2.76722400e+00        4.68553400e-09  20.6641  19.4767
0202-11-11_10:20:04.590000      9318.70        2.97310200e+00       -6.47050600e-09  20.6738  19.1487
0202-11-11_10:20:04.992000      9319.10        3.36347700e+00       -1.13047860e-08  20.6738  19.1487
0202-11-11_10:20:05.395000      9319.51        3.77110700e+00       -1.42797360e-08  20.6729  19.3887
0202-11-11_10:20:05.800000      9319.91        3.95761400e+00       -9.01160600e-09  20.6729  19.3887
0202-11-11_10:20:06.203000      9320.31        4.36592400e+00       -1.21724760e-08  20.6729  19.3887
0202-11-11_10:20:06.598000      9320.71        4.55351200e+00       -2.77293760e-08  20.6554  19.3360
0202-11-11_10:20:06.992000      9321.10        4.94187200e+00       -2.98380660e-08  20.6554  19.3360
0202-11-11_10:20:07.395000      9321.51        5.14731400e+00       -2.97143060e-08  20.6746  19.1645
0202-11-11_10:20:07.800000      9321.91        5.53596600e+00       -1.83723460e-08  20.6746  19.1645
0202-11-11_10:20:08.203000      9322.31        5.74185000e+00       -2.58716760e-08  20.6746  19.1645
0202-11-11_10:20:08.598000      9322.71        6.13334700e+00       -1.96738760e-08  20.6610  19.4730
0202-11-11_10:20:08.996000      9323.10        6.33993000e+00       -2.63055260e-08  20.6610  19.4730
0202-11-11_10:20:09.390000      9323.50        6.72910500e+00       -3.00861760e-08  20.6708  19.1417
0202-11-11_10:20:09.793000      9323.90        6.92944000e+00       -3.85771560e-08  20.6708  19.1417
0202-11-11_10:20:10.203000      9324.31        7.31808100e+00       -4.21098960e-08  20.6708  19.1417
0202-11-11_10:20:10.613000      9324.72        7.52571000e+00       -3.20694760e-08  20.6219  19.3882
0202-11-11_10:20:11.004000      9325.12        7.91957500e+00       -4.03125360e-08  20.6219  19.3882
0202-11-11_10:20:11.402000      9325.51        8.12151900e+00       -4.79978060e-08  20.6493  19.3356
0202-11-11_10:20:11.797000      9325.91        8.51244900e+00       -3.92589160e-08  20.6493  19.3356
0202-11-11_10:20:12.203000      9326.31        8.71785600e+00       -5.04769260e-08  20.6493  19.3356
0202-11-11_10:20:12.605000      9326.71        9.10788000e+00       -3.72755960e-08  20.6703  19.1686
0202-11-11_10:20:12.996000      9327.11        9.29474600e+00       -5.41955160e-08  20.6703  19.1686
0202-11-11_10:20:13.395000      9327.50        9.70205600e+00       -4.46509060e-08  20.6440  19.4747
0202-11-11_10:20:13.790000      9327.90        9.88623400e+00       -4.44649760e-08  20.6440  19.4747
0202-11-11_10:20:14.195000      9328.31        1.02999700e+01       -4.24816760e-08  20.6440  19.4747
0202-11-11_10:20:14.605000      9328.72        1.04793300e+01       -4.71920060e-08  20.6673  19.1439
0202-11-11_10:20:15.008000      9329.12        1.08719100e+01       -3.42386160e-08  20.6673  19.1439
0202-11-11_10:20:15.414000      9329.53        1.10760900e+01       -4.88034360e-08  20.6469  19.3928
0202-11-11_10:20:15.812000      9329.92        1.14665000e+01       -4.53326660e-08  20.6469  19.3928
0202-11-11_10:20:16.215000      9330.33        1.16721600e+01       -6.49796760e-08  20.6712  19.3368
0202-11-11_10:20:16.617000      9330.73        1.20627600e+01       -4.54566260e-08  20.6712  19.3368
0202-11-11_10:20:17.020000      9331.13        1.24722800e+01       -4.99810160e-08  20.6712  19.3368
0202-11-11_10:20:17.418000      9331.53        1.26586500e+01       -3.85150960e-08  20.6561  19.1702
0202-11-11_10:20:17.810000      9331.92        1.30467600e+01       -4.28535460e-08  20.6561  19.1702
0202-11-11_10:20:18.207000      9332.32        1.32516300e+01       -5.11585960e-08  20.6389  19.4741
0202-11-11_10:20:18.613000      9332.72        1.36398900e+01       -5.65512260e-08  20.6389  19.4741
0202-11-11_10:20:19.016000      9333.13        1.38480000e+01       -5.62418760e-08  20.6389  19.4741
0202-11-11_10:20:19.420000      9333.53        1.42400100e+01       -5.46304460e-08  20.6700  19.1393
0202-11-11_10:20:19.816000      9333.93        1.44387200e+01       -6.30594460e-08  20.6700  19.1393
0202-11-11_10:20:20.220000      9334.33        1.48313900e+01       -4.60155160e-08  20.6465  19.3838
0202-11-11_10:20:20.664000      9334.77        1.50362000e+01       -6.21917560e-08  20.6465  19.3838
0202-11-11_10:20:21.100000      9335.21        1.54294800e+01       -6.56005460e-08  20.6465  19.3838
0202-11-11_10:20:21.535000      9335.65        1.56317700e+01       -5.15935360e-08  20.6623  19.3276
0202-11-11_10:20:21.965000      9336.07        1.60213100e+01       -6.86374660e-08  20.6623  19.3276
0202-11-11_10:20:22.418000      9336.53        1.62274100e+01       -6.62823060e-08  20.6423  19.1607
0202-11-11_10:20:22.863000      9336.97        1.66174900e+01       -6.28735160e-08  20.6423  19.1607
0202-11-11_10:20:23.285000      9337.39        1.68217900e+01       -7.96695360e-08  20.6273  19.4729
0202-11-11_10:20:23.707000      9337.82        1.72142200e+01       -6.28735160e-08  20.6273  19.4729
0202-11-11_10:20:24.110000      9338.22        1.73997700e+01       -6.88853760e-08  20.6273  19.4729
0202-11-11_10:20:24.543000      9338.65        1.78129300e+01       -4.43420460e-08  20.6385  19.1394
0202-11-11_10:20:24.973000      9339.08        1.79941700e+01       -4.44659460e-08  20.6385  19.1394
0202-11-11_10:20:25.438000      9339.55        1.84041600e+01       -2.46949860e-08  20.6395  19.3918
0202-11-11_10:20:25.895000      9340.01        1.85907700e+01       -1.17416060e-08  20.6395  19.3918
0202-11-11_10:20:26.324000      9340.44        1.90005300e+01        5.93470940e-08  20.6659  19.3306
0202-11-11_10:20:26.746000      9340.86        1.91834400e+01        1.18412064e-07  20.6659  19.3306
0202-11-11_10:20:27.156000      9341.27        1.95727000e+01        2.01710404e-07  20.6659  19.3306
0202-11-11_10:20:27.600000      9341.71        1.97784100e+01        3.49527784e-07  20.6415  19.4032
0202-11-11_10:20:28.016000      9342.13        2.01679700e+01        6.00662374e-07  20.6415  19.4032
0202-11-11_10:20:28.420000      9342.53        2.03760300e+01        9.20778404e-07  20.6498  19.3015
0202-11-11_10:20:28.850000      9342.96        2.07684800e+01        1.49196704e-06  20.6498  19.3015
0202-11-11_10:20:29.266000      9343.38        2.09725200e+01        2.13319075e-06  20.6498  19.3015
0202-11-11_10:20:29.695000      9343.80        2.13611500e+01        4.01050237e-06  20.6552  19.1453
0202-11-11_10:20:30.145000      9344.25        2.17475200e+01        6.32742372e-06  20.6552  19.1453
0202-11-11_10:20:30.610000      9344.72        2.19548400e+01        8.69808269e-06  20.6594  19.4758
0202-11-11_10:20:31.062000      9345.17        2.23457500e+01        1.43243170e-05  20.6594  19.4758
0202-11-11_10:20:31.535000      9345.65        2.25506600e+01        1.88384189e-05  20.7145  19.3362
0202-11-11_10:20:31.996000      9346.11        2.29441100e+01        3.37161007e-05  20.7145  19.3362

File: chapter 5/cold_vs_warm/300K/ffj26/Ic/pulses/Ic_2023-11-11_10-23-31781458_f26_afterirrstep2_20K_pulse_140ms_3.txt
# Ic = 19.51 A, n = 30.19 , Tavg = 20.68 K, f26_afterirrstep2_20K_pulse_140ms_3
#datetime                        t_s     iHTS_A                vHTS_V                tHTS_K  tTAR_K
0202-11-11_10:23:01.984000      9496.10        1.76717700e+00        8.39291950e-09  20.7312  19.3041
0202-11-11_10:23:02.395000      9496.51        2.17659800e+00        2.41353295e-08  20.6696  19.1823
0202-11-11_10:23:02.797000      9496.91        2.35947800e+00        1.91770895e-08  20.6696  19.1823
0202-11-11_10:23:03.195000      9497.31        2.74959800e+00        2.43832395e-08  20.6696  19.1823
0202-11-11_10:23:03.586000      9497.70        2.95450500e+00        2.15322495e-08  20.6347  19.4679
0202-11-11_10:23:03.990000      9498.10        3.34275400e+00        1.15537995e-08  20.6347  19.4679
0202-11-11_10:23:04.383000      9498.49        3.75260500e+00        1.17397295e-08  20.6626  19.1326
0202-11-11_10:23:04.793000      9498.90        3.93518900e+00        2.17801595e-08  20.6626  19.1326
0202-11-11_10:23:05.200000      9499.31        4.34710000e+00        3.55392795e-08  20.6626  19.1326
0202-11-11_10:23:05.605000      9499.71        4.53123200e+00        2.59946695e-08  20.6404  19.4106
0202-11-11_10:23:06.008000      9500.12        4.92142400e+00        4.03115795e-08  20.6404  19.4106
0202-11-11_10:23:06.410000      9500.52        5.12851500e+00        2.95274095e-08  20.6495  19.3007
0202-11-11_10:23:06.805000      9500.91        5.51527400e+00        4.50838895e-08  20.6495  19.3007
0202-11-11_10:23:07.203000      9501.31        5.72214600e+00        3.65309195e-08  20.6495  19.3007
0202-11-11_10:23:07.600000      9501.71        6.11088800e+00        3.76468695e-08  20.6373  19.1890
0202-11-11_10:23:08.004000      9502.11        6.31683400e+00        2.63672295e-08  20.6373  19.1890
0202-11-11_10:23:08.414000      9502.52        6.70612200e+00        3.74612895e-08  20.6570  19.4753
0202-11-11_10:23:08.816000      9502.93        6.90964700e+00        2.82885395e-08  20.6570  19.4753
0202-11-11_10:23:09.227000      9503.34        7.29877100e+00        3.83289795e-08  20.6488  19.1332
0202-11-11_10:23:09.633000      9503.74        7.50540600e+00        4.26674395e-08  20.6488  19.1332
0202-11-11_10:23:10.040000      9504.15        7.89512800e+00        3.95685395e-08  20.6488  19.1332
0202-11-11_10:23:10.440000      9504.55        8.10518000e+00        3.78331595e-08  20.6432  19.4247
0202-11-11_10:23:10.840000      9504.95        8.48932900e+00        5.12823795e-08  20.6432  19.4247
0202-11-11_10:23:11.246000      9505.36        8.69573000e+00        5.23360095e-08  20.6542  19.3006
0202-11-11_10:23:11.650000      9505.76        9.08686300e+00        5.43812795e-08  20.6542  19.3006
0202-11-11_10:23:12.043000      9506.15        9.27317500e+00        4.07461195e-08  20.6542  19.3006
0202-11-11_10:23:12.504000      9506.61        9.67927100e+00        5.10344695e-08  20.6580  19.1850
0202-11-11_10:23:12.895000      9507.00        9.86374700e+00        3.94445795e-08  20.6580  19.1850
0202-11-11_10:23:13.310000      9507.42        1.02748600e+01        3.76473195e-08  20.6323  19.4752
0202-11-11_10:23:13.707000      9507.82        1.04615700e+01        4.37834995e-08  20.6323  19.4752
0202-11-11_10:23:14.152000      9508.26        1.08487000e+01        3.78956395e-08  20.6323  19.4752
0202-11-11_10:23:14.555000      9508.67        1.10550900e+01        3.63461895e-08  20.6663  19.1361
0202-11-11_10:23:14.950000      9509.06        1.14454000e+01        3.41149795e-08  20.6663  19.1361
0202-11-11_10:23:15.350000      9509.46        1.16500300e+01        4.11804695e-08  20.6297  19.4167
0202-11-11_10:23:15.746000      9509.86        1.20434900e+01        4.89896995e-08  20.6297  19.4167
0202-11-11_10:23:16.150000      9510.26        1.24522400e+01        4.70683895e-08  20.6297  19.4167
0202-11-11_10:23:16.555000      9510.67        1.26386900e+01        4.83699195e-08  20.6476  19.2940
0202-11-11_10:23:16.957000      9511.07        1.30282200e+01        4.69444295e-08  20.6476  19.2940
0202-11-11_10:23:17.363000      9511.47        1.32337000e+01        4.92376195e-08  20.6603  19.1911
0202-11-11_10:23:17.766000      9511.88        1.36229100e+01        5.08490395e-08  20.6603  19.1911
0202-11-11_10:23:18.184000      9512.29        1.38271000e+01        3.43628895e-08  20.6603  19.1911
0202-11-11_10:23:18.594000      9512.70        1.42212600e+01        3.53545395e-08  20.6496  19.4693
0202-11-11_10:23:19             9513.11        1.44245500e+01        4.08705795e-08  20.6496  19.4693
0202-11-11_10:23:19.406000      9513.52        1.48102500e+01        3.31236595e-08  20.6534  19.1325
0202-11-11_10:23:19.810000      9513.92        1.50176900e+01        3.48593795e-08  20.6534  19.1325
0202-11-11_10:23:20.215000      9514.32        1.54052000e+01        5.28329995e-08  20.6496  19.4203
0202-11-11_10:23:20.605000      9514.72        1.56121800e+01        4.55815695e-08  20.6496  19.4203
0202-11-11_10:23:21.004000      9515.11        1.60025800e+01        3.62848695e-08  20.6496  19.4203
0202-11-11_10:23:21.402000      9515.51        1.62102300e+01        2.58725595e-08  20.6536  19.2807
0202-11-11_10:23:21.810000      9515.92        1.65985500e+01        3.23182795e-08  20.6536  19.2807
0202-11-11_10:23:22.207000      9516.32        1.68032600e+01        3.47354195e-08  20.6322  19.1870
0202-11-11_10:23:22.605000      9516.72        1.71923200e+01        3.07068495e-08  20.6322  19.1870
0202-11-11_10:23:23.008000      9517.12        1.73755600e+01        5.15934395e-08  20.6322  19.1870
0202-11-11_10:23:23.410000      9517.52        1.77865700e+01        5.15314595e-08  20.6276  19.4651
0202-11-11_10:23:23.805000      9517.92        1.79732300e+01        5.54980595e-08  20.6276  19.4651
0202-11-11_10:23:24.200000      9518.31        1.83824700e+01        5.25850895e-08  20.6276  19.4651
0202-11-11_10:23:24.703000      9518.81        1.85662400e+01        7.99173995e-08  20.6404  19.1276
0202-11-11_10:23:25.190000      9519.30        1.89767300e+01        1.26710680e-07  20.6404  19.1276
0202-11-11_10:23:25.680000      9519.79        1.91605100e+01        1.40035649e-07  20.6279  19.4293
0202-11-11_10:23:26.190000      9520.30        1.95497200e+01        2.61698490e-07  20.6279  19.4293
0202-11-11_10:23:26.630000      9520.74        1.97557500e+01        3.63962210e-07  20.6702  19.1449
0202-11-11_10:23:27.160000      9521.27        2.01460900e+01        5.65824599e-07  20.6702  19.1449
0202-11-11_10:23:27.620000      9521.73        2.03537500e+01        8.12744999e-07  20.6515  19.4374
0202-11-11_10:23:28.105000      9522.22        2.07430300e+01        1.26958492e-06  20.6515  19.4374
0202-11-11_10:23:28.594000      9522.70        2.09495400e+01        1.78623363e-06  20.6718  19.2524
0202-11-11_10:23:29.105000      9523.22        2.13414300e+01        3.22703647e-06  20.6718  19.2524
0202-11-11_10:23:29.570000      9523.68        2.17273600e+01        5.43345367e-06  20.6550  19.2368
0202-11-11_10:23:30             9524.11        2.19368500e+01        7.02535888e-06  20.6550  19.2368
0202-11-11_10:23:30.473000      9524.58        2.23232900e+01        1.15369861e-05  20.6550  19.2368
0202-11-11_10:23:30.910000      9525.02        2.25292200e+01        1.51820980e-05  20.6639  19.1927
0202-11-11_10:23:31.336000      9525.45        2.29159600e+01        2.55309891e-05  20.6753  19.2835
