Repository: shortlab/2025-devitre-PhD

# 2025-devitre-PhD
Data repository for Alexis Devitre's PhD thesis

File: chapter 5/cold_vs_warm/300K/ffj26/Ic/pulses/Ic_2023-11-11_10-25-42241882_f26_afterirrstep2_20K_pulse_150ms_0.txt
# Ic = 20.29 A, n = 30.99 , Tavg = 20.71 K, f26_afterirrstep2_20K_pulse_150ms_0
#datetime                        t_s     iHTS_A                vHTS_V                tHTS_K  tTAR_K
0202-11-11_10:25:11.293000      9625.40        1.78548100e+00        1.59283650e-09  20.6889  19.1886
0202-11-11_10:25:11.695000      9625.81        2.19627300e+00        2.52250650e-09  20.6889  19.1886
0202-11-11_10:25:12.152000      9626.26        2.38261600e+00        7.91458650e-09  20.6889  19.1886
0202-11-11_10:25:12.547000      9626.66        2.77199500e+00        8.10051650e-09  20.6698  19.2626
0202-11-11_10:25:12.940000      9627.05        2.97074500e+00       -1.32013350e-09  20.6698  19.2626
0202-11-11_10:25:13.340000      9627.45        3.36146800e+00        8.34842650e-09  20.6455  19.4159
0202-11-11_10:25:13.742000      9627.85        3.77314400e+00        4.62975650e-09  20.6455  19.4159
0202-11-11_10:25:14.160000      9628.27        3.95549300e+00        2.08865650e-09  20.6455  19.4159
0202-11-11_10:25:14.566000      9628.68        4.36703900e+00        1.96896265e-08  20.7197  19.1201
0202-11-11_10:25:14.970000      9629.08        4.55228000e+00        1.08260365e-08  20.7197  19.1201
0202-11-11_10:25:15.375000      9629.48        4.94059000e+00        2.06185465e-08  20.6576  19.4513
0202-11-11_10:25:15.770000      9629.88        5.14676600e+00        9.15262650e-09  20.6576  19.4513
0202-11-11_10:25:16.160000      9630.27        5.53730100e+00        2.45231565e-08  20.6576  19.4513
0202-11-11_10:25:16.562000      9630.67        5.74458500e+00        2.88616065e-08  20.6912  19.1954
0202-11-11_10:25:16.970000      9631.08        6.13058200e+00        1.61561365e-08  20.6912  19.1954
0202-11-11_10:25:17.367000      9631.48        6.33502800e+00        9.77240650e-09  20.6843  19.2592
0202-11-11_10:25:17.766000      9631.88        6.72374200e+00        1.68998665e-08  20.6843  19.2592
0202-11-11_10:25:18.188000      9632.30        6.92831800e+00        1.98128265e-08  20.6843  19.2592
0202-11-11_10:25:18.586000      9632.69        7.31757700e+00        2.03086565e-08  20.6647  19.4229
0202-11-11_10:25:18.990000      9633.10        7.52394300e+00        2.48950165e-08  20.6647  19.4229
0202-11-11_10:25:19.390000      9633.50        7.91654900e+00        3.61130265e-08  20.6875  19.1289
0202-11-11_10:25:19.793000      9633.91        8.12081000e+00        4.86945365e-08  20.6875  19.1289
0202-11-11_10:25:20.190000      9634.30        8.50987300e+00        5.96026665e-08  20.6875  19.1289
0202-11-11_10:25:20.586000      9634.70        8.71577700e+00        5.30950965e-08  20.6733  19.4530
0202-11-11_10:25:20.980000      9635.09        9.10265700e+00        4.48520665e-08  20.6733  19.4530
0202-11-11_10:25:21.387000      9635.50        9.28740300e+00        3.21465965e-08  20.6806  19.1986
0202-11-11_10:25:21.793000      9635.90        9.69877400e+00        4.16292165e-08  20.6806  19.1986
0202-11-11_10:25:22.188000      9636.30        9.88330400e+00        4.15052565e-08  20.6806  19.1986
0202-11-11_10:25:22.580000      9636.69        1.02895300e+01        4.52239365e-08  20.6523  19.2574
0202-11-11_10:25:22.973000      9637.08        1.04754800e+01        5.54502865e-08  20.6523  19.2574
0202-11-11_10:25:23.370000      9637.48        1.08654700e+01        5.78054565e-08  20.6780  19.4246
0202-11-11_10:25:23.777000      9637.89        1.10700200e+01        4.99962365e-08  20.6780  19.4246
0202-11-11_10:25:24.190000      9638.30        1.14586500e+01        6.29496165e-08  20.6780  19.4246
0202-11-11_10:25:24.594000      9638.71        1.16641700e+01        5.66898465e-08  20.6613  19.1207
0202-11-11_10:25:24.996000      9639.11        1.20526500e+01        4.73311865e-08  20.6613  19.1207
0202-11-11_10:25:25.402000      9639.51        1.24660500e+01        6.12762165e-08  20.6685  19.4489
0202-11-11_10:25:25.793000      9639.90        1.26461800e+01        6.31975265e-08  20.6685  19.4489
0202-11-11_10:25:26.200000      9640.31        1.30380100e+01        6.36940965e-08  20.6672  19.2080
0202-11-11_10:25:26.594000      9640.70        1.32437100e+01        4.05780465e-08  20.6672  19.2080
0202-11-11_10:25:26.996000      9641.11        1.36338100e+01        4.38628765e-08  20.6672  19.2080
0202-11-11_10:25:27.406000      9641.52        1.38404100e+01        4.59081465e-08  20.6723  19.2515
0202-11-11_10:25:27.810000      9641.92        1.42264100e+01        5.28496865e-08  20.6723  19.2515
0202-11-11_10:25:28.223000      9642.33        1.44334500e+01        4.63419965e-08  20.6723  19.2515
0202-11-11_10:25:28.630000      9642.74        1.48227200e+01        6.32000065e-08  20.6480  19.4325
0202-11-11_10:25:29.035000      9643.14        1.50247100e+01        6.36338465e-08  20.6480  19.4325
0202-11-11_10:25:29.434000      9643.54        1.54155400e+01        7.24347265e-08  20.6682  19.1261
0202-11-11_10:25:29.836000      9643.95        1.56203300e+01        6.57411065e-08  20.6682  19.1261
0202-11-11_10:25:30.242000      9644.35        1.60114600e+01        7.04514265e-08  20.6562  19.4543
0202-11-11_10:25:30.645000      9644.75        1.62153300e+01        6.80342865e-08  20.6562  19.4543
0202-11-11_10:25:31.040000      9645.15        1.66074600e+01        7.02654965e-08  20.6562  19.4543
0202-11-11_10:25:31.430000      9645.54        1.68129700e+01        7.01415365e-08  20.6603  19.2076
0202-11-11_10:25:31.832000      9645.94        1.72025700e+01        8.84870165e-08  20.6603  19.2076
0202-11-11_10:25:32.240000      9646.35        1.73867100e+01        7.34883965e-08  20.6632  19.2476
0202-11-11_10:25:32.640000      9646.75        1.77976800e+01        8.44585465e-08  20.6632  19.2476
0202-11-11_10:25:33.060000      9647.17        1.79817200e+01        9.69161265e-08  20.6632  19.2476
0202-11-11_10:25:33.480000      9647.59        1.83878500e+01        8.42106365e-08  20.6588  19.4267
0202-11-11_10:25:33.902000      9648.01        1.85751500e+01        8.11117365e-08  20.6588  19.4267
0202-11-11_10:25:34.477000      9648.59        1.89835200e+01        1.02060296e-07  20.6766  19.1279
0202-11-11_10:25:34.914000      9649.02        1.91677300e+01        9.15860165e-08  20.6766  19.1279
0202-11-11_10:25:35.360000      9649.47        1.95588100e+01        1.38813237e-07  20.6555  19.4466
0202-11-11_10:25:35.760000      9649.87        1.97626700e+01        1.71165746e-07  20.6555  19.4466
0202-11-11_10:25:36.246000      9650.36        2.01531300e+01        2.54402167e-07  20.6555  19.4466
0202-11-11_10:25:36.715000      9650.83        2.03578400e+01        3.41357277e-07  20.6604  19.2195
0202-11-11_10:25:37.137000      9651.25        2.07468800e+01        4.73246416e-07  20.6604  19.2195
0202-11-11_10:25:37.605000      9651.71        2.09552700e+01        6.84529347e-07  20.6611  19.4479
0202-11-11_10:25:38.117000      9652.23        2.13436000e+01        1.02553207e-06  20.6611  19.4479
0202-11-11_10:25:38.574000      9652.69        2.17355400e+01        1.74150148e-06  20.6699  19.2013
0202-11-11_10:25:38.996000      9653.11        2.19417500e+01        2.32892871e-06  20.6699  19.2013
0202-11-11_10:25:39.420000      9653.53        2.23310000e+01        4.20041560e-06  20.6869  19.2863
0202-11-11_10:25:39.863000      9653.97        2.25358900e+01        5.59306066e-06  20.6869  19.2863
0202-11-11_10:25:40.300000      9654.41        2.29241000e+01        8.92406674e-06  20.6654  19.4523
0202-11-11_10:25:40.754000      9654.86        2.31293900e+01        1.16915071e-05  20.6654  19.4523
0202-11-11_10:25:41.210000      9655.32        2.35214300e+01        1.91382222e-05  20.6654  19.4523
0202-11-11_10:25:41.645000      9655.75        2.37263800e+01        2.63073377e-05  20.7079  19.1231

File: chapter 5/cold_vs_warm/300K/ffj26/Ic/pulses/Ic_2023-11-11_10-26-16145491_f26_afterirrstep2_20K_pulse_150ms_0.txt
# Ic = 20.29 A, n = 31.10 , Tavg = 20.73 K, f26_afterirrstep2_20K_pulse_150ms_0
#datetime                        t_s     iHTS_A                vHTS_V                tHTS_K  tTAR_K
0202-11-11_10:25:45.125000      9659.24        1.77132800e+00       -2.04595500e-10  20.7458  19.3097
0202-11-11_10:25:45.535000      9659.64        2.18194900e+00        2.05580245e-08  20.6569  19.3897
0202-11-11_10:25:45.938000      9660.05        2.36564100e+00        1.67274500e-10  20.6569  19.3897
0202-11-11_10:25:46.344000      9660.45        2.75452500e+00       -3.36546550e-09  20.7063  19.2389
0202-11-11_10:25:46.742000      9660.85        2.96117400e+00       -1.31579855e-08  20.7063  19.2389
0202-11-11_10:25:47.164000      9661.27        3.35148200e+00       -1.50613550e-09  20.7063  19.2389
0202-11-11_10:25:47.562000      9661.67        3.76194200e+00       -5.16283550e-09  20.6795  19.2523
0202-11-11_10:25:47.960000      9662.07        3.94439400e+00       -1.36538155e-08  20.6795  19.2523
0202-11-11_10:25:48.367000      9662.48        4.35415200e+00        5.31144450e-09  20.6729  19.4450
0202-11-11_10:25:48.773000      9662.88        4.53602200e+00        6.05518450e-09  20.6729  19.4450
0202-11-11_10:25:49.190000      9663.30        4.92816700e+00        1.14472645e-08  20.6729  19.4450
0202-11-11_10:25:49.594000      9663.70        5.13279700e+00       -3.30360550e-09  20.7102  19.1319
0202-11-11_10:25:49.996000      9664.11        5.52219500e+00        8.03754450e-09  20.7102  19.1319
0202-11-11_10:25:50.390000      9664.50        5.73022900e+00        8.53314450e-09  20.6831  19.4507
0202-11-11_10:25:50.785000      9664.90        6.11570800e+00        1.82636745e-08  20.6831  19.4507
0202-11-11_10:25:51.184000      9665.29        6.32423300e+00        1.34294045e-08  20.6879  19.2320
0202-11-11_10:25:51.586000      9665.70        6.71436200e+00        1.84496145e-08  20.6879  19.2320
0202-11-11_10:25:51.992000      9666.10        6.91946900e+00        4.50457450e-09  20.6879  19.2320
0202-11-11_10:25:52.395000      9666.50        7.30700300e+00        1.30575345e-08  20.6858  19.2432
0202-11-11_10:25:52.797000      9666.91        7.50907400e+00        7.04567450e-09  20.6858  19.2432
0202-11-11_10:25:53.203000      9667.31        7.90150000e+00        6.05402450e-09  20.6858  19.2432
0202-11-11_10:25:53.605000      9667.72        8.10770400e+00        4.93842450e-09  20.6804  19.4502
0202-11-11_10:25:54             9668.11        8.49669900e+00       -3.11870550e-09  20.6804  19.4502
0202-11-11_10:25:54.395000      9668.51        8.70180700e+00       -4.60618550e-09  20.6881  19.1358
0202-11-11_10:25:54.797000      9668.91        9.09347300e+00        7.29358450e-09  20.6881  19.1358
0202-11-11_10:25:55.203000      9669.31        9.27871800e+00        1.57845645e-08  20.6738  19.4486
0202-11-11_10:25:55.610000      9669.72        9.68881800e+00        1.28720545e-08  20.6738  19.4486
0202-11-11_10:25:56.004000      9670.11        9.87351000e+00       -7.02180550e-09  20.6738  19.4486
0202-11-11_10:25:56.395000      9670.51        1.02837000e+01        5.93159450e-09  20.7166  19.2447
0202-11-11_10:25:56.793000      9670.90        1.04714700e+01        4.63005450e-09  20.7166  19.2447
0202-11-11_10:25:57.200000      9671.31        1.08578400e+01        1.40507145e-08  20.7166  19.2447
0202-11-11_10:25:57.605000      9671.72        1.10620000e+01        4.13423450e-09  20.6564  19.2397
0202-11-11_10:25:58.008000      9672.12        1.14495900e+01        1.96287245e-08  20.6564  19.2397
0202-11-11_10:25:58.418000      9672.53        1.16571000e+01        1.49803845e-08  20.6576  19.4429
0202-11-11_10:25:58.816000      9672.93        1.20468600e+01        8.72060450e-09  20.6576  19.4429
0202-11-11_10:25:59.223000      9673.33        1.24565300e+01        1.78933445e-08  20.6661  19.1270
0202-11-11_10:25:59.625000      9673.74        1.26470100e+01       -1.07191550e-09  20.6661  19.1270
0202-11-11_10:26:00.027000      9674.14        1.30316600e+01        7.48104450e-09  20.6661  19.1270
0202-11-11_10:26:00.420000      9674.53        1.32371000e+01        1.54142245e-08  20.6764  19.4479
0202-11-11_10:26:00.816000      9674.93        1.36295500e+01        2.65702645e-08  20.6764  19.4479
0202-11-11_10:26:01.220000      9675.33        1.38344300e+01        2.89467450e-09  20.7011  19.2460
0202-11-11_10:26:01.620000      9675.73        1.42260100e+01        1.02079945e-08  20.7011  19.2460
0202-11-11_10:26:02.027000      9676.14        1.44305200e+01        1.15094445e-08  20.7011  19.2460
0202-11-11_10:26:02.430000      9676.54        1.48225200e+01        1.76452645e-08  20.7013  19.2281
0202-11-11_10:26:02.824000      9676.93        1.50230500e+01        5.18768450e-09  20.7013  19.2281
0202-11-11_10:26:03.227000      9677.34        1.54129000e+01        1.65296545e-08  20.6774  19.4575
0202-11-11_10:26:03.620000      9677.73        1.56181000e+01        1.73973445e-08  20.6774  19.4575
0202-11-11_10:26:04.023000      9678.13        1.60081500e+01        1.77072345e-08  20.6774  19.4575
0202-11-11_10:26:04.418000      9678.53        1.62120000e+01        1.78311945e-08  20.6972  19.1370
0202-11-11_10:26:04.816000      9678.93        1.66004900e+01        3.16522845e-08  20.6972  19.1370
0202-11-11_10:26:05.223000      9679.33        1.68096500e+01        1.13235045e-08  20.6983  19.4516
0202-11-11_10:26:05.625000      9679.74        1.71997000e+01        7.97669450e-09  20.6983  19.4516
0202-11-11_10:26:06.020000      9680.13        1.73827800e+01        9.77405450e-09  20.6983  19.4516
0202-11-11_10:26:06.420000      9680.53        1.77954600e+01        4.12588645e-08  20.6767  19.2505
0202-11-11_10:26:06.816000      9680.92        1.79797700e+01        2.16118545e-08  20.6767  19.2505
0202-11-11_10:26:07.227000      9681.34        1.83859300e+01        9.58805450e-09  20.6767  19.2505
0202-11-11_10:26:07.742000      9681.85        1.85719000e+01        1.23765845e-08  20.6726  19.2262
0202-11-11_10:26:08.200000      9682.31        1.89835400e+01        3.85931245e-08  20.6726  19.2262
0202-11-11_10:26:08.676000      9682.79        1.91727100e+01        4.38612545e-08  20.6544  19.4536
0202-11-11_10:26:09.188000      9683.30        1.95580900e+01        7.43544045e-08  20.6544  19.4536
0202-11-11_10:26:09.625000      9683.73        1.97608000e+01        1.14330195e-07  20.6599  19.2552
0202-11-11_10:26:10.110000      9684.22        2.01533500e+01        1.66143765e-07  20.6599  19.2552
0202-11-11_10:26:10.590000      9684.70        2.03576800e+01        2.63511134e-07  20.6612  19.4381
0202-11-11_10:26:11.098000      9685.21        2.07484900e+01        3.91557595e-07  20.6612  19.4381
0202-11-11_10:26:11.566000      9685.68        2.09535800e+01        6.29986794e-07  20.7059  19.1200
0202-11-11_10:26:12.010000      9686.12        2.13428900e+01        9.80844014e-07  20.7059  19.1200
0202-11-11_10:26:12.477000      9686.59        2.17358300e+01        1.70108984e-06  20.6911  19.4748
0202-11-11_10:26:12.940000      9687.05        2.19374800e+01        2.32291468e-06  20.6911  19.4748
0202-11-11_10:26:13.400000      9687.51        2.23262500e+01        4.21894071e-06  20.6911  19.4748
0202-11-11_10:26:13.880000      9687.99        2.25325900e+01        5.45843720e-06  20.7150  19.1574
0202-11-11_10:26:14.350000      9688.46        2.29221800e+01        9.01070181e-06  20.7150  19.1574
0202-11-11_10:26:14.812000      9688.92        2.31314500e+01        1.16910610e-05  20.7341  19.2974
0202-11-11_10:26:15.273000      9689.38        2.35172200e+01        1.92444341e-05  20.7341  19.2974
0202-11-11_10:26:15.710000      9689.82        2.37277900e+01        2.61436919e-05  20.7340  19.4558

File: chapter 5/cold_vs_warm/300K/ffj26/Ic/pulses/Ic_2023-11-11_10-29-35584258_f26_afterirrstep2_20K_pulse_150ms_1.txt
# Ic =  nan A, n =  nan , Tavg = 20.72 K, f26_afterirrstep2_20K_pulse_150ms_1
#datetime                        t_s     iHTS_A                vHTS_V                tHTS_K  tTAR_K
0202-11-11_10:29:05.020000      9859.13        1.76896000e+00       -6.19159050e-09  20.7779  19.1355
0202-11-11_10:29:05.418000      9859.53        2.17929800e+00       -2.03907050e-09  20.7072  19.4683
0202-11-11_10:29:05.824000      9859.93        2.36161400e+00       -7.61709050e-09  20.7072  19.4683
0202-11-11_10:29:06.227000      9860.34        2.75355200e+00       -5.69577050e-09  20.7130  19.4289
0202-11-11_10:29:06.630000      9860.74        2.95810400e+00        1.92129500e-10  20.7130  19.4289
0202-11-11_10:29:07.030000      9861.14        3.34772600e+00       -9.91027050e-09  20.7130  19.4289
0202-11-11_10:29:07.440000      9861.55        3.75650400e+00        1.20299095e-08  20.7223  19.2829
0202-11-11_10:29:07.836000      9861.94        3.94241400e+00       -4.33226050e-09  20.7223  19.2829
0202-11-11_10:29:08.227000      9862.34        4.34980900e+00        5.52222950e-09  20.7134  19.4403
0202-11-11_10:29:08.620000      9862.73        4.53186900e+00       -6.68742050e-09  20.7134  19.4403
0202-11-11_10:29:09.027000      9863.14        4.93042200e+00       -4.89086050e-09  20.7134  19.4403
0202-11-11_10:29:09.430000      9863.54        5.12973600e+00       -8.05227050e-09  20.7068  19.1410
0202-11-11_10:29:09.832000      9863.94        5.52284300e+00       -1.64192805e-08  20.7068  19.1410
0202-11-11_10:29:10.234000      9864.34        5.72609400e+00       -1.40641205e-08  20.7154  19.2149
0202-11-11_10:29:10.637000      9864.75        6.11787700e+00       -9.66369050e-09  20.7154  19.2149
0202-11-11_10:29:11.030000      9865.14        6.31934000e+00       -9.29183050e-09  20.7154  19.2149
0202-11-11_10:29:11.420000      9865.53        6.71091300e+00        7.48589500e-10  20.7150  19.2069
0202-11-11_10:29:11.816000      9865.93        6.91429100e+00       -7.06062050e-09  20.7150  19.2069
0202-11-11_10:29:12.220000      9866.33        7.30444100e+00       -1.97844050e-09  20.7382  19.1201
0202-11-11_10:29:12.620000      9866.73        7.51000800e+00       -1.22667705e-08  20.7382  19.1201
0202-11-11_10:29:13.023000      9867.13        7.89887700e+00        6.88439950e-09  20.7382  19.1201
0202-11-11_10:29:13.420000      9867.53        8.10567400e+00       -1.70390605e-08  20.6846  19.4236
0202-11-11_10:29:13.812000      9867.92        8.49576900e+00        3.78550950e-09  20.6846  19.4236
0202-11-11_10:29:14.220000      9868.33        8.70019800e+00       -9.35381050e-09  20.7297  19.1389
0202-11-11_10:29:14.625000      9868.73        9.08941000e+00       -3.96173050e-09  20.7297  19.1389
0202-11-11_10:29:15.027000      9869.14        9.27361100e+00       -3.96186050e-09  20.7297  19.1389
0202-11-11_10:29:15.434000      9869.54        9.68509900e+00        2.50437295e-08  20.7002  19.4627
0202-11-11_10:29:15.824000      9869.94        9.86632000e+00        3.10355950e-09  20.7002  19.4627
0202-11-11_10:29:16.220000      9870.33        1.02790100e+01        1.30819995e-08  20.6888  19.4318
0202-11-11_10:29:16.620000      9870.73        1.04654100e+01        1.30819995e-08  20.6888  19.4318
0202-11-11_10:29:17.023000      9871.13        1.08527800e+01        1.01070595e-08  20.6888  19.4318
0202-11-11_10:29:17.426000      9871.54        1.10586700e+01       -5.07752050e-09  20.7069  19.2739
0202-11-11_10:29:17.830000      9871.94        1.14466500e+01       -7.12279050e-09  20.7069  19.2739
0202-11-11_10:29:18.230000      9872.34        1.16526600e+01       -1.87126605e-08  20.6751  19.4292
0202-11-11_10:29:18.633000      9872.74        1.20440700e+01       -2.28852050e-09  20.6751  19.4292
0202-11-11_10:29:19.027000      9873.14        1.24530200e+01       -8.63030500e-10  20.6751  19.4292
0202-11-11_10:29:19.420000      9873.53        1.26387100e+01       -1.34445405e-08  20.7222  19.1372
0202-11-11_10:29:19.820000      9873.93        1.30262600e+01        4.71497950e-09  20.7222  19.1372
0202-11-11_10:29:20.234000      9874.35        1.32333700e+01        8.24771950e-09  20.7135  19.2140
0202-11-11_10:29:20.637000      9874.75        1.36206400e+01        1.61804895e-08  20.7135  19.2140
0202-11-11_10:29:21.040000      9875.15        1.38301000e+01       -5.20282050e-09  20.7135  19.2140
0202-11-11_10:29:21.440000      9875.55        1.42214200e+01       -1.85900305e-08  20.6966  19.2089
0202-11-11_10:29:21.844000      9875.95        1.44264300e+01       -2.02634405e-08  20.6966  19.2089
0202-11-11_10:29:22.240000      9876.35        1.48128300e+01        9.05208950e-09  20.7169  19.1125
0202-11-11_10:29:22.633000      9876.74        1.50188200e+01       -6.56633050e-09  20.7169  19.1125
0202-11-11_10:29:23.030000      9877.14        1.54084100e+01        4.27978950e-09  20.7169  19.1125
0202-11-11_10:29:23.420000      9877.53        1.56158500e+01       -4.70700050e-09  20.7005  19.4282
0202-11-11_10:29:23.824000      9877.94        1.60027900e+01       -2.15029905e-08  20.7005  19.4282
0202-11-11_10:29:24.230000      9878.34        1.62105500e+01       -6.07051050e-09  20.7255  19.2460
0202-11-11_10:29:24.620000      9878.73        1.66011600e+01       -1.15245605e-08  20.7255  19.2460
0202-11-11_10:29:25.016000      9879.13        1.68077900e+01       -1.74744305e-08  20.7255  19.2460
0202-11-11_10:29:25.410000      9879.52        1.71969200e+01       -1.03469805e-08  20.6761  19.4640
0202-11-11_10:29:25.816000      9879.93        1.73805300e+01       -1.07808205e-08  20.6761  19.4640
0202-11-11_10:29:26.220000      9880.33        1.77915500e+01       -1.48415050e-09  20.7010  19.4341
0202-11-11_10:29:26.620000      9880.73        1.79766600e+01       -3.48899605e-08  20.7010  19.4341
0202-11-11_10:29:27.016000      9881.13        1.83885200e+01       -2.10685305e-08  20.7010  19.4341
0202-11-11_10:29:27.410000      9881.52        1.85693700e+01       -2.39814905e-08  20.7072  19.2649
0202-11-11_10:29:27.810000      9881.92        1.89786700e+01        6.63557950e-09  20.7072  19.2649
0202-11-11_10:29:28.210000      9882.32        1.91687100e+01        7.47679500e-10  20.7092  19.4270
0202-11-11_10:29:28.613000      9882.72        1.95579600e+01        1.84733495e-08  20.7092  19.4270
0202-11-11_10:29:29.008000      9883.12        1.97631800e+01        4.17150495e-08  20.7092  19.4270
0202-11-11_10:29:29.470000      9883.58        2.01496600e+01        8.20626395e-08  20.7040  19.1413
0202-11-11_10:29:30.050000      9884.16        2.03592600e+01        1.69699339e-07  20.7040  19.1413
0202-11-11_10:29:30.496000      9884.61        2.07471900e+01        2.93964959e-07  20.7080  19.4653
0202-11-11_10:29:30.945000      9885.05        2.09520600e+01        4.50087199e-07  20.7080  19.4653
0202-11-11_10:29:31.414000      9885.52        2.13417000e+01        7.10208299e-07  20.7080  19.4653
0202-11-11_10:29:31.830000      9885.94        2.17332700e+01        1.26732732e-06  20.7131  19.1308
0202-11-11_10:29:32.305000      9886.41        2.19371900e+01        1.80659697e-06  20.7131  19.1308
0202-11-11_10:29:32.746000      9886.86        2.23253700e+01        3.21108028e-06  20.7084  19.2811
0202-11-11_10:29:33.210000      9887.32        2.25356200e+01        4.43092925e-06  20.7084  19.2811
0202-11-11_10:29:33.720000      9887.83        2.29208200e+01        7.11141130e-06  20.7050  19.4347
0202-11-11_10:29:34.210000      9888.32        2.31267700e+01        9.45894811e-06  20.7050  19.4347
0202-11-11_10:29:34.695000      9888.81        2.35130600e+01        1.58989471e-05  20.7168  19.1392
0202-11-11_10:29:35.164000      9889.27        2.37192300e+01        2.07000026e-05  20.7168  19.1392

File: chapter 5/cold_vs_warm/300K/ffj26/Ic/pulses/Ic_2023-11-11_10-30-09414426_f26_afterirrstep2_20K_pulse_150ms_1.txt
# Ic =  nan A, n =  nan , Tavg = 20.79 K, f26_afterirrstep2_20K_pulse_150ms_1
#datetime                        t_s     iHTS_A                vHTS_V                tHTS_K  tTAR_K
0202-11-11_10:29:38.598000      9892.71        1.76756300e+00       -2.84698310e-08  20.7151  19.4383
0202-11-11_10:29:39             9893.11        2.17541100e+00       -3.27463110e-08  20.7151  19.4383
0202-11-11_10:29:39.410000      9893.52        2.36178100e+00       -3.70847610e-08  20.6929  19.1349
0202-11-11_10:29:39.805000      9893.92        2.75144900e+00       -3.85102610e-08  20.6929  19.1349
0202-11-11_10:29:40.203000      9894.31        2.95823300e+00       -4.89225510e-08  20.7210  19.2137
0202-11-11_10:29:40.598000      9894.71        3.34533000e+00       -4.79928810e-08  20.7210  19.2137
0202-11-11_10:29:40.990000      9895.10        3.75616300e+00       -4.43981610e-08  20.7210  19.2137
0202-11-11_10:29:41.395000      9895.51        3.94248400e+00       -5.66078210e-08  20.7175  19.4704
0202-11-11_10:29:41.793000      9895.90        4.34837500e+00       -4.98522210e-08  20.7175  19.4704
0202-11-11_10:29:42.203000      9896.31        4.53788600e+00       -5.50583710e-08  20.7175  19.4704
0202-11-11_10:29:42.610000      9896.72        4.92392900e+00       -4.91704610e-08  20.7222  19.1137
0202-11-11_10:29:43.008000      9897.12        5.13078300e+00       -5.37568310e-08  20.7222  19.1137
0202-11-11_10:29:43.414000      9897.53        5.52289800e+00       -5.28271610e-08  20.7178  19.4417
0202-11-11_10:29:43.816000      9897.93        5.72914200e+00       -5.45625410e-08  20.7178  19.4417
0202-11-11_10:29:44.220000      9898.33        6.11592500e+00       -3.89436410e-08  20.7138  19.2485
0202-11-11_10:29:44.613000      9898.72        6.31980700e+00       -5.82183210e-08  20.7138  19.2485
0202-11-11_10:29:45.008000      9899.12        6.70893700e+00       -5.33840410e-08  20.7138  19.2485
0202-11-11_10:29:45.410000      9899.52        6.91651800e+00       -6.05115110e-08  20.7051  19.4706
0202-11-11_10:29:45.812000      9899.92        7.30609100e+00       -7.49523710e-08  20.7051  19.4706
0202-11-11_10:29:46.227000      9900.33        7.51174700e+00       -6.31765610e-08  20.6993  19.4446
0202-11-11_10:29:46.630000      9900.74        7.89893400e+00       -6.15031510e-08  20.6993  19.4446
0202-11-11_10:29:47.030000      9901.14        8.10457200e+00       -7.41466610e-08  20.6993  19.4446
0202-11-11_10:29:47.438000      9901.55        8.49415700e+00       -5.97677710e-08  20.7173  19.2866
0202-11-11_10:29:47.832000      9901.94        8.70203800e+00       -5.86521710e-08  20.7173  19.2866
0202-11-11_10:29:48.230000      9902.34        9.09058600e+00       -5.99537110e-08  20.6861  19.4361
0202-11-11_10:29:48.620000      9902.73        9.27605700e+00       -6.35484310e-08  20.6861  19.4361
0202-11-11_10:29:49.023000      9903.14        9.68734600e+00       -5.09049210e-08  20.6861  19.4361
0202-11-11_10:29:49.430000      9903.54        9.86879400e+00       -5.61730510e-08  20.7060  19.1398
0202-11-11_10:29:49.824000      9903.93        1.02800700e+01       -4.64425110e-08  20.7060  19.1398
0202-11-11_10:29:50.220000      9904.33        1.04666300e+01       -5.05334710e-08  20.7293  19.2190
0202-11-11_10:29:50.617000      9904.73        1.08592800e+01       -6.26193510e-08  20.7293  19.2190
0202-11-11_10:29:51.020000      9905.13        1.10626100e+01       -6.73296810e-08  20.7293  19.2190
0202-11-11_10:29:51.420000      9905.53        1.14533600e+01       -6.37969310e-08  20.6943  19.2018
0202-11-11_10:29:51.824000      9905.94        1.16584400e+01       -6.73296810e-08  20.6943  19.2018
0202-11-11_10:29:52.220000      9906.33        1.20483400e+01       -4.91081610e-08  20.7373  19.1176
0202-11-11_10:29:52.613000      9906.72        1.24561800e+01       -4.62571710e-08  20.7373  19.1176
0202-11-11_10:29:53.004000      9907.12        1.26430100e+01       -5.68554010e-08  20.7373  19.1176
0202-11-11_10:29:53.410000      9907.52        1.30340700e+01       -5.73512310e-08  20.7224  19.4254
0202-11-11_10:29:53.812000      9907.92        1.32401400e+01       -7.53248310e-08  20.7224  19.4254
0202-11-11_10:29:54.220000      9908.33        1.36322800e+01       -6.63380310e-08  20.7199  19.2431
0202-11-11_10:29:54.610000      9908.72        1.38381500e+01       -6.76395710e-08  20.7199  19.2431
0202-11-11_10:29:55.004000      9909.11        1.42235600e+01       -5.35705710e-08  20.7199  19.2431
0202-11-11_10:29:55.402000      9909.51        1.44285400e+01       -5.71033210e-08  20.6934  19.4633
0202-11-11_10:29:55.793000      9909.90        1.48189300e+01       -6.36728910e-08  20.6934  19.4633
0202-11-11_10:29:56.188000      9910.30        1.50253700e+01       -6.52217110e-08  20.6934  19.4633
0202-11-11_10:29:56.590000      9910.70        1.54170000e+01       -6.33621910e-08  20.7101  19.4414
0202-11-11_10:29:56.990000      9911.10        1.56230900e+01       -6.70808710e-08  20.7101  19.4414
0202-11-11_10:29:57.387000      9911.50        1.60083400e+01       -5.32597810e-08  20.7249  19.1457
0202-11-11_10:29:57.790000      9911.90        1.62119200e+01       -5.20202210e-08  20.7249  19.1457
0202-11-11_10:29:58.200000      9912.31        1.66036700e+01       -5.90857110e-08  20.7249  19.1457
0202-11-11_10:29:58.598000      9912.71        1.68074800e+01       -6.05112010e-08  20.6945  19.4342
0202-11-11_10:29:59.004000      9913.11        1.71971200e+01       -5.67305510e-08  20.6945  19.4342
0202-11-11_10:29:59.406000      9913.52        1.73900300e+01       -5.75362610e-08  20.7276  19.1392
0202-11-11_10:29:59.810000      9913.92        1.77966000e+01       -6.12549410e-08  20.7276  19.1392
0202-11-11_10:30:00.207000      9914.32        1.79802200e+01       -5.50571410e-08  20.7339  19.2184
0202-11-11_10:30:00.600000      9914.71        1.83897100e+01       -6.21846110e-08  20.7339  19.2184
0202-11-11_10:30:00.996000      9915.11        1.85756500e+01       -6.34861410e-08  20.7339  19.2184
0202-11-11_10:30:01.402000      9915.51        1.89861800e+01       -6.45397710e-08  20.7208  19.4600
0202-11-11_10:30:01.805000      9915.92        1.91713600e+01       -6.16895910e-08  20.7208  19.4600
0202-11-11_10:30:02.203000      9916.31        1.95627700e+01       -4.01851410e-08  20.7208  19.4600
0202-11-11_10:30:02.598000      9916.71        1.97681900e+01       -1.60757310e-08  20.7287  19.2875
0202-11-11_10:30:03.055000      9917.17        2.01578500e+01        4.15017390e-08  20.7287  19.2875
0202-11-11_10:30:03.530000      9917.64        2.03627400e+01        1.08561839e-07  20.7112  19.4307
0202-11-11_10:30:03.973000      9918.08        2.07570200e+01        2.39955009e-07  20.7112  19.4307
0202-11-11_10:30:04.470000      9918.58        2.09563300e+01        3.72773669e-07  20.7224  19.1433
0202-11-11_10:30:04.990000      9919.10        2.13445800e+01        6.87683419e-07  20.7224  19.1433
0202-11-11_10:30:05.480000      9919.59        2.17384900e+01        1.18307284e-06  20.7021  19.4682
0202-11-11_10:30:05.938000      9920.05        2.19477000e+01        1.77713109e-06  20.7021  19.4682
0202-11-11_10:30:06.418000      9920.53        2.23371500e+01        3.24538774e-06  20.7245  19.2036
0202-11-11_10:30:06.890000      9921.00        2.25404600e+01        4.47106284e-06  20.7245  19.2036
0202-11-11_10:30:07.340000      9921.45        2.29342300e+01        7.08665448e-06  20.7245  19.2036
0202-11-11_10:30:07.830000      9921.94        2.31383500e+01        9.33477578e-06  20.7272  19.4678
0202-11-11_10:30:08.330000      9922.44        2.35288800e+01        1.57274182e-05  20.7272  19.4678
0202-11-11_10:30:08.793000      9922.90        2.37327200e+01        2.14663831e-05  20.7874  19.1844

File: chapter 5/cold_vs_warm/300K/ffj26/Ic/pulses/Ic_2023-11-11_10-31-46391949_f26_afterirrstep2_20K_pulse_150ms_2.txt
# Ic = 20.36 A, n = 30.92 , Tavg = 20.76 K, f26_afterirrstep2_20K_pulse_150ms_2
#datetime                        t_s     iHTS_A                vHTS_V                tHTS_K  tTAR_K
0202-11-11_10:31:16.810000      9990.92        1.79232200e+00       -5.44434950e-09  20.7765  19.3977
0202-11-11_10:31:17.207000      9991.32        2.20212600e+00        1.95640500e-10  20.7765  19.3977
0202-11-11_10:31:17.613000      9991.72        2.38400600e+00       -4.51467950e-09  20.7774  19.1267
0202-11-11_10:31:18.016000      9992.13        2.77590900e+00        1.59382105e-08  20.7774  19.1267
0202-11-11_10:31:18.410000      9992.52        2.98109000e+00        1.12283305e-08  20.7512  19.3936
0202-11-11_10:31:18.805000      9992.91        3.36919900e+00        1.55667805e-08  20.7512  19.3936
0202-11-11_10:31:19.207000      9993.32        3.77965700e+00        1.40793105e-08  20.7512  19.3936
0202-11-11_10:31:19.610000      9993.72        3.96481600e+00        1.29637105e-08  20.7752  19.2278
0202-11-11_10:31:20.010000      9994.12        4.37074400e+00        1.32736005e-08  20.7752  19.2278
0202-11-11_10:31:20.418000      9994.53        4.55362000e+00       -6.37339950e-09  20.7511  19.4587
0202-11-11_10:31:20.812000      9994.92        4.94372900e+00        1.02986605e-08  20.7511  19.4587
0202-11-11_10:31:21.207000      9995.32        5.15049700e+00        9.43097050e-09  20.7242  19.4384
0202-11-11_10:31:21.600000      9995.71        5.53905500e+00       -7.33409500e-10  20.7242  19.4384
0202-11-11_10:31:22             9996.11        5.74492100e+00        1.34595305e-08  20.7242  19.4384
0202-11-11_10:31:22.400000      9996.51        6.13237600e+00        1.30256905e-08  20.7544  19.0966
0202-11-11_10:31:22.797000      9996.91        6.33698600e+00        8.62525050e-09  20.7544  19.0966
0202-11-11_10:31:23.203000      9997.31        6.72465900e+00        9.74086050e-09  20.7544  19.0966
0202-11-11_10:31:23.605000      9997.72        6.93042200e+00        1.58766705e-08  20.7246  19.3991
0202-11-11_10:31:24             9998.11        7.32323200e+00        3.19908605e-08  20.7246  19.3991
0202-11-11_10:31:24.395000      9998.50        7.52672100e+00        2.17024505e-08  20.7479  19.1997
0202-11-11_10:31:24.793000      9998.90        7.91660900e+00        2.68466205e-08  20.7479  19.1997
0202-11-11_10:31:25.200000      9999.31        8.12248100e+00        2.53591505e-08  20.7479  19.1997
0202-11-11_10:31:25.610000      9999.72        8.51049400e+00        2.41815705e-08  20.7526  19.2627
0202-11-11_10:31:26.016000      10000.13        8.71414700e+00        2.54831005e-08  20.7526  19.2627
0202-11-11_10:31:26.420000      10000.53        9.10473300e+00        2.42435505e-08  20.7312  19.1653
0202-11-11_10:31:26.820000      10000.93        9.28966100e+00        2.62268405e-08  20.7312  19.1653
0202-11-11_10:31:27.230000      10001.34        9.69745800e+00        2.61028805e-08  20.7182  19.1464
0202-11-11_10:31:27.633000      10001.74        9.88214600e+00        6.08402050e-09  20.7182  19.1464
0202-11-11_10:31:28.035000      10002.15        1.02932000e+01        1.29635705e-08  20.7182  19.1464
0202-11-11_10:31:28.430000      10002.54        1.04763700e+01        1.11042305e-08  20.7519  19.3911
0202-11-11_10:31:28.824000      10002.93        1.08662400e+01        1.90993805e-08  20.7519  19.3911
0202-11-11_10:31:29.220000      10003.33        1.10731400e+01        2.39336605e-08  20.7263  19.2334
0202-11-11_10:31:29.610000      10003.72        1.14611400e+01        4.19692305e-08  20.7263  19.2334
0202-11-11_10:31:30.004000      10004.11        1.16675800e+01        2.83352105e-08  20.7263  19.2334
0202-11-11_10:31:30.400000      10004.51        1.20556900e+01        5.51101705e-08  20.7166  19.2385
0202-11-11_10:31:30.800000      10004.91        1.24647400e+01        7.09765205e-08  20.7166  19.2385
0202-11-11_10:31:31.203000      10005.31        1.26515600e+01        5.56679705e-08  20.7166  19.2385
0202-11-11_10:31:31.605000      10005.72        1.30401700e+01        4.35822705e-08  20.7191  19.4386
0202-11-11_10:31:32.008000      10006.12        1.32477700e+01        3.10007405e-08  20.7191  19.4386
0202-11-11_10:31:32.410000      10006.52        1.36340100e+01        6.37870805e-08  20.7456  19.3003
0202-11-11_10:31:32.810000      10006.92        1.38398000e+01        5.98824705e-08  20.7456  19.3003
0202-11-11_10:31:33.215000      10007.33        1.42334700e+01        4.25906205e-08  20.7190  19.4688
0202-11-11_10:31:33.620000      10007.73        1.44351100e+01        5.53580805e-08  20.7190  19.4688
0202-11-11_10:31:34.010000      10008.12        1.48242700e+01        6.14939005e-08  20.7190  19.4688
0202-11-11_10:31:34.406000      10008.52        1.50284600e+01        4.64332505e-08  20.7331  19.1413
0202-11-11_10:31:34.805000      10008.91        1.54209100e+01        4.85405005e-08  20.7331  19.1413
0202-11-11_10:31:35.215000      10009.33        1.56258200e+01        5.14534705e-08  20.7331  19.1413
0202-11-11_10:31:35.620000      10009.73        1.60163300e+01        3.88100605e-08  20.7398  19.2664
0202-11-11_10:31:36.023000      10010.13        1.62176800e+01        2.58569905e-08  20.7398  19.2664
0202-11-11_10:31:36.418000      10010.53        1.66080200e+01        4.21572405e-08  20.7314  19.1794
0202-11-11_10:31:36.812000      10010.92        1.68148400e+01        3.58354805e-08  20.7314  19.1794
0202-11-11_10:31:37.215000      10011.32        1.72038200e+01        4.05458105e-08  20.7389  19.1468
0202-11-11_10:31:37.617000      10011.73        1.73899200e+01        4.46363605e-08  20.7389  19.1468
0202-11-11_10:31:38.020000      10012.13        1.77990600e+01        4.99044805e-08  20.7389  19.1468
0202-11-11_10:31:38.426000      10012.54        1.79845200e+01        3.83146005e-08  20.7356  19.4084
0202-11-11_10:31:38.830000      10012.94        1.83900200e+01        5.33132705e-08  20.7356  19.4084
0202-11-11_10:31:39.230000      10013.34        1.85785400e+01        6.43453505e-08  20.7399  19.2403
0202-11-11_10:31:39.630000      10013.74        1.89880500e+01        7.79805005e-08  20.7399  19.2403
0202-11-11_10:31:40.020000      10014.13        1.91724900e+01        9.40327905e-08  20.7399  19.2403
0202-11-11_10:31:40.414000      10014.53        1.95642100e+01        1.00292570e-07  20.7242  19.4590
0202-11-11_10:31:40.820000      10014.93        1.97698900e+01        1.45908350e-07  20.7242  19.4590
0202-11-11_10:31:41.234000      10015.34        2.01589200e+01        2.29702560e-07  20.6987  19.4485
0202-11-11_10:31:41.633000      10015.74        2.03643800e+01        2.93663470e-07  20.6987  19.4485
0202-11-11_10:31:42.040000      10016.15        2.07563200e+01        4.28279240e-07  20.6987  19.4485
0202-11-11_10:31:42.440000      10016.55        2.09613800e+01        5.86942790e-07  20.7282  19.3082
0202-11-11_10:31:42.836000      10016.95        2.13519000e+01        8.94043530e-07  20.7282  19.3082
0202-11-11_10:31:43.230000      10017.34        2.17401900e+01        1.51512456e-06  20.7133  19.4673
0202-11-11_10:31:43.625000      10017.74        2.19465200e+01        2.12387197e-06  20.7133  19.4673
0202-11-11_10:31:44.023000      10018.14        2.23372800e+01        3.64481083e-06  20.7133  19.4673
0202-11-11_10:31:44.430000      10018.54        2.25423300e+01        4.94603786e-06  20.7649  19.1454
0202-11-11_10:31:44.830000      10018.94        2.29287600e+01        7.76956718e-06  20.7649  19.1454
0202-11-11_10:31:45.240000      10019.35        2.31330700e+01        1.03596256e-05  20.7607  19.2705
0202-11-11_10:31:45.633000      10019.74        2.35223800e+01        1.77934463e-05  20.7607  19.2705
0202-11-11_10:31:46.027000      10020.14        2.37261100e+01        2.39265977e-05  20.7607  19.2705
