Repository: shortlab/2025-devitre-PhD

# 2025-devitre-PhD
Data repository for Alexis Devitre's PhD thesis

File: chapter 5/cold_vs_warm/300K/ffj26/Ic/pulses/Ic_2023-11-11_10-32-18992194_f26_afterirrstep2_20K_pulse_150ms_2.txt
# Ic = 20.43 A, n = 31.98 , Tavg = 20.74 K, f26_afterirrstep2_20K_pulse_150ms_2
#datetime                        t_s     iHTS_A                vHTS_V                tHTS_K  tTAR_K
0202-11-11_10:31:49.273000      10023.39        1.77541300e+00       -1.93990700e-09  20.7345  19.2464
0202-11-11_10:31:49.680000      10023.79        2.18273200e+00        1.54139130e-08  20.7345  19.2464
0202-11-11_10:31:50.152000      10024.26        2.36790400e+00       -4.54298700e-09  20.7345  19.2464
0202-11-11_10:31:50.550000      10024.66        2.75511400e+00        3.14228300e-09  20.7175  19.2406
0202-11-11_10:31:50.950000      10025.06        2.96336100e+00        1.23769930e-08  20.7175  19.2406
0202-11-11_10:31:51.355000      10025.46        3.35296100e+00        1.36785330e-08  20.7265  19.4557
0202-11-11_10:31:51.758000      10025.87        3.76542400e+00        6.86095300e-09  20.7265  19.4557
0202-11-11_10:31:52.160000      10026.27        3.94578500e+00       -7.76583700e-09  20.7265  19.4557
0202-11-11_10:31:52.555000      10026.67        4.35594200e+00       -1.73724170e-08  20.7226  19.1286
0202-11-11_10:31:52.953000      10027.06        4.54068200e+00       -2.02233970e-08  20.7226  19.1286
0202-11-11_10:31:53.355000      10027.46        4.93171400e+00       -2.01612270e-08  20.7460  19.4823
0202-11-11_10:31:53.758000      10027.87        5.13598100e+00       -1.57605970e-08  20.7460  19.4823
0202-11-11_10:31:54.176000      10028.28        5.52913200e+00        2.89476300e-09  20.7460  19.4823
0202-11-11_10:31:54.590000      10028.70        5.73361300e+00        4.07235300e-09  20.7373  19.2182
0202-11-11_10:31:54.992000      10029.10        6.12460000e+00        6.11762300e-09  20.7373  19.2182
0202-11-11_10:31:55.390000      10029.50        6.32630500e+00       -1.34674070e-08  20.7325  19.2785
0202-11-11_10:31:55.797000      10029.91        6.71769700e+00       -8.94301700e-09  20.7325  19.2785
0202-11-11_10:31:56.195000      10030.31        6.92531100e+00       -1.97891570e-08  20.6967  19.4222
0202-11-11_10:31:56.598000      10030.71        7.31305600e+00       -1.19179570e-08  20.6967  19.4222
0202-11-11_10:31:57             10031.11        7.51684100e+00       -1.42147000e-10  20.6967  19.4222
0202-11-11_10:31:57.402000      10031.51        7.90532200e+00        7.97696300e-09  20.7313  19.1429
0202-11-11_10:31:57.797000      10031.91        8.10990000e+00        1.42987130e-08  20.7313  19.1429
0202-11-11_10:31:58.190000      10032.30        8.50110200e+00        2.11782630e-08  20.7095  19.4422
0202-11-11_10:31:58.586000      10032.70        8.70629000e+00        1.17576130e-08  20.7095  19.4422
0202-11-11_10:31:58.992000      10033.10        9.09844600e+00        2.13641930e-08  20.7095  19.4422
0202-11-11_10:31:59.400000      10033.51        9.28463200e+00        3.54323730e-08  20.7323  19.2355
0202-11-11_10:31:59.800000      10033.91        9.69293800e+00        2.78707130e-08  20.7323  19.2355
0202-11-11_10:32:00.200000      10034.31        9.87832100e+00        1.38637030e-08  20.7323  19.2355
0202-11-11_10:32:00.594000      10034.70        1.02873900e+01        1.13226130e-08  20.7048  19.2365
0202-11-11_10:32:00.984000      10035.10        1.04705100e+01        1.28100830e-08  20.7048  19.2365
0202-11-11_10:32:01.380000      10035.49        1.08634700e+01        1.40496430e-08  20.7193  19.4532
0202-11-11_10:32:01.790000      10035.90        1.10688900e+01        1.13226130e-08  20.7193  19.4532
0202-11-11_10:32:02.203000      10036.31        1.14580800e+01        2.16109430e-08  20.7193  19.4532
0202-11-11_10:32:02.605000      10036.72        1.16608700e+01        2.06193030e-08  20.7525  19.1088
0202-11-11_10:32:03.008000      10037.12        1.20520700e+01        3.27049930e-08  20.7525  19.1088
0202-11-11_10:32:03.402000      10037.51        1.24668800e+01        4.02663030e-08  20.7142  19.4777
0202-11-11_10:32:03.797000      10037.91        1.26491500e+01        3.51221330e-08  20.7142  19.4777
0202-11-11_10:32:04.200000      10038.31        1.30346900e+01        2.64452230e-08  20.7142  19.4777
0202-11-11_10:32:04.600000      10038.71        1.32435400e+01        2.40280830e-08  20.7488  19.2190
0202-11-11_10:32:05.004000      10039.11        1.36300300e+01        3.26432330e-08  20.7488  19.2190
0202-11-11_10:32:05.406000      10039.52        1.38346700e+01        4.35521130e-08  20.7232  19.4628
0202-11-11_10:32:05.800000      10039.91        1.42267200e+01        3.61768530e-08  20.7232  19.4628
0202-11-11_10:32:06.200000      10040.31        1.44304200e+01        1.82652330e-08  20.7232  19.4628
0202-11-11_10:32:06.594000      10040.70        1.48217000e+01        3.77263030e-08  20.7088  19.4197
0202-11-11_10:32:06.996000      10041.11        1.50269300e+01        3.38216930e-08  20.7088  19.4197
0202-11-11_10:32:07.400000      10041.51        1.54146100e+01        4.98739830e-08  20.7257  19.1381
0202-11-11_10:32:07.805000      10041.91        1.56197600e+01        3.03509330e-08  20.7257  19.1381
0202-11-11_10:32:08.210000      10042.32        1.60105900e+01        3.35118030e-08  20.7257  19.1381
0202-11-11_10:32:08.617000      10042.73        1.62140400e+01        3.00410430e-08  20.7210  19.4412
0202-11-11_10:32:09.008000      10043.12        1.66060700e+01        2.30995130e-08  20.7210  19.4412
0202-11-11_10:32:09.402000      10043.51        1.68087400e+01        2.81817030e-08  20.7261  19.2497
0202-11-11_10:32:09.800000      10043.91        1.71999200e+01        3.87799230e-08  20.7261  19.2497
0202-11-11_10:32:10.210000      10044.32        1.73847900e+01        2.45869830e-08  20.7489  19.2299
0202-11-11_10:32:10.617000      10044.73        1.77961600e+01        2.27896230e-08  20.7489  19.2299
0202-11-11_10:32:11.020000      10045.13        1.79808300e+01        2.86161830e-08  20.7489  19.2299
0202-11-11_10:32:11.420000      10045.53        1.83900800e+01        3.32651730e-08  20.7328  19.1862
0202-11-11_10:32:11.824000      10045.94        1.85759700e+01        2.03737530e-08  20.7328  19.1862
0202-11-11_10:32:12.220000      10046.33        1.89850200e+01        4.86357030e-08  20.7251  19.1108
0202-11-11_10:32:12.613000      10046.72        1.91698500e+01        5.83662430e-08  20.7251  19.1108
0202-11-11_10:32:13.010000      10047.12        1.95612900e+01        7.92528230e-08  20.7251  19.1108
0202-11-11_10:32:13.410000      10047.52        1.97673500e+01        1.08072573e-07  20.7412  19.4723
0202-11-11_10:32:13.816000      10047.93        2.01567300e+01        1.44329693e-07  20.7412  19.4723
0202-11-11_10:32:14.220000      10048.33        2.03617500e+01        2.10894023e-07  20.7315  19.2252
0202-11-11_10:32:14.620000      10048.73        2.07534800e+01        3.56542253e-07  20.7315  19.2252
0202-11-11_10:32:15.023000      10049.13        2.09576400e+01        5.54871753e-07  20.7315  19.2252
0202-11-11_10:32:15.430000      10049.54        2.13451900e+01        8.49267093e-07  20.7220  19.4661
0202-11-11_10:32:15.824000      10049.93        2.17374100e+01        1.43873954e-06  20.7220  19.4661
0202-11-11_10:32:16.223000      10050.33        2.19424000e+01        2.08721502e-06  20.7365  19.4253
0202-11-11_10:32:16.617000      10050.73        2.23337700e+01        3.58838336e-06  20.7365  19.4253
0202-11-11_10:32:17.020000      10051.13        2.25431500e+01        4.94873340e-06  20.7365  19.4253
0202-11-11_10:32:17.426000      10051.54        2.29312100e+01        8.00858385e-06  20.7454  19.2904
0202-11-11_10:32:17.830000      10051.94        2.31362900e+01        1.04048985e-05  20.7454  19.2904
0202-11-11_10:32:18.234000      10052.34        2.35237100e+01        1.80296712e-05  20.7428  19.4377
0202-11-11_10:32:18.625000      10052.74        2.37335600e+01        2.42814466e-05  20.7428  19.4377

File: chapter 5/cold_vs_warm/300K/ffj26/Ic/pulses/Ic_2023-11-11_10-35-06803221_f26_afterirrstep2_20K_pulse_160ms_0.txt
# Ic = 20.19 A, n = 31.10 , Tavg = 20.78 K, f26_afterirrstep2_20K_pulse_160ms_0
#datetime                        t_s     iHTS_A                vHTS_V                tHTS_K  tTAR_K
0202-11-11_10:34:37.535000      10191.65        1.74819100e+00        2.43573310e-08  20.7566  19.1582
0202-11-11_10:34:37.938000      10192.05        2.16072300e+00        2.68984310e-08  20.7566  19.1582
0202-11-11_10:34:38.350000      10192.46        2.34360100e+00        6.13581100e-09  20.7386  19.3434
0202-11-11_10:34:38.742000      10192.85        2.73259900e+00        4.40043100e-09  20.7386  19.3434
0202-11-11_10:34:39.160000      10193.27        2.93722100e+00       -2.85098900e-09  20.7386  19.3434
0202-11-11_10:34:39.562000      10193.67        3.32460900e+00       -4.27647900e-09  20.7566  19.3839
0202-11-11_10:34:39.970000      10194.08        3.74001200e+00        9.91641000e-10  20.7566  19.3839
0202-11-11_10:34:40.387000      10194.50        3.92130300e+00       -5.26812900e-09  20.7438  19.1417
0202-11-11_10:34:40.785000      10194.89        4.33246600e+00       -3.71869000e-10  20.7438  19.1417
0202-11-11_10:34:41.190000      10195.30        4.51497700e+00       -1.26435090e-08  20.7438  19.1417
0202-11-11_10:34:41.594000      10195.71        4.90704100e+00        6.56942100e-09  20.7491  19.4851
0202-11-11_10:34:41.990000      10196.10        5.11179800e+00       -3.34761900e-09  20.7491  19.4851
0202-11-11_10:34:42.383000      10196.49        5.49848000e+00       -1.27062890e-08  20.7342  19.1302
0202-11-11_10:34:42.780000      10196.89        5.70147100e+00       -7.50013900e-09  20.7342  19.1302
0202-11-11_10:34:43.188000      10197.30        6.09625500e+00       -1.29541990e-08  20.7342  19.1302
0202-11-11_10:34:43.594000      10197.70        6.29945800e+00       -7.43815900e-09  20.7446  19.3780
0202-11-11_10:34:43.996000      10198.11        6.69083200e+00        9.85368100e-09  20.7446  19.3780
0202-11-11_10:34:44.400000      10198.51        6.89651400e+00       -9.35947900e-09  20.7563  19.3506
0202-11-11_10:34:44.800000      10198.91        7.28650500e+00       -7.74804900e-09  20.7563  19.3506
0202-11-11_10:34:45.215000      10199.33        7.49103400e+00       -2.20029790e-08  20.7563  19.3506
0202-11-11_10:34:45.617000      10199.73        7.88051300e+00       -2.51638490e-08  20.7737  19.1743
0202-11-11_10:34:46.020000      10200.13        8.08596700e+00       -1.20245290e-08  20.7737  19.1743
0202-11-11_10:34:46.418000      10200.53        8.47633500e+00        1.17677100e-09  20.7582  19.4576
0202-11-11_10:34:46.810000      10200.92        8.67927200e+00        1.14651110e-08  20.7582  19.4576
0202-11-11_10:34:47.215000      10201.32        9.06843800e+00       -2.10805900e-09  20.7666  19.1618
0202-11-11_10:34:47.617000      10201.73        9.25442800e+00       -7.56268900e-09  20.7666  19.1618
0202-11-11_10:34:48.020000      10202.13        9.66670300e+00       -9.31629000e-10  20.7666  19.1618
0202-11-11_10:34:48.420000      10202.53        9.84944500e+00       -2.79095900e-09  20.7198  19.3475
0202-11-11_10:34:48.816000      10202.93        1.02593000e+01       -1.48942900e-09  20.7198  19.3475
0202-11-11_10:34:49.215000      10203.33        1.04447300e+01       -1.71698390e-08  20.7586  19.3793
0202-11-11_10:34:49.613000      10203.72        1.08343800e+01       -1.33272090e-08  20.7586  19.3793
0202-11-11_10:34:50.020000      10204.13        1.10387700e+01       -2.48106900e-09  20.7586  19.3793
0202-11-11_10:34:50.420000      10204.53        1.14277600e+01       -2.10920900e-09  20.7373  19.1395
0202-11-11_10:34:50.820000      10204.93        1.16316800e+01       -1.48942900e-09  20.7373  19.1395
0202-11-11_10:34:51.215000      10205.33        1.20232900e+01       -1.02902890e-08  20.7511  19.4896
0202-11-11_10:34:51.620000      10205.73        1.24338400e+01       -2.79095900e-09  20.7511  19.4896
0202-11-11_10:34:52.010000      10206.12        1.26224200e+01       -1.27074290e-08  20.7511  19.4896
0202-11-11_10:34:52.410000      10206.52        1.30118000e+01       -1.88432390e-08  20.7775  19.1306
0202-11-11_10:34:52.805000      10206.91        1.32145200e+01       -1.85953290e-08  20.7775  19.1306
0202-11-11_10:34:53.210000      10207.32        1.36056100e+01       -1.01663290e-08  20.7775  19.1306
0202-11-11_10:34:53.620000      10207.73        1.38088500e+01       -5.20847900e-09  20.7696  19.3723
0202-11-11_10:34:54.020000      10208.13        1.42001300e+01       -6.44090000e-11  20.7696  19.3723
0202-11-11_10:34:54.426000      10208.54        1.44071900e+01       -1.44432890e-08  20.7312  19.3465
0202-11-11_10:34:54.830000      10208.94        1.48000300e+01        3.77822100e-09  20.7312  19.3465
0202-11-11_10:34:55.223000      10209.33        1.50040500e+01        3.07451000e-10  20.7349  19.1691
0202-11-11_10:34:55.613000      10209.72        1.53896100e+01       -6.94395900e-09  20.7349  19.1691
0202-11-11_10:34:56.008000      10210.12        1.55983000e+01        4.93391000e-10  20.7349  19.1691
0202-11-11_10:34:56.400000      10210.51        1.59843200e+01       -1.88369000e-10  20.7440  19.4550
0202-11-11_10:34:56.805000      10210.91        1.61899200e+01       -1.56828390e-08  20.7440  19.4550
0202-11-11_10:34:57.215000      10211.32        1.65781500e+01       -3.47319900e-09  20.7440  19.4550
0202-11-11_10:34:57.617000      10211.73        1.67851000e+01       -1.98353590e-08  20.7660  19.1601
0202-11-11_10:34:58.020000      10212.13        1.71731200e+01        3.34437100e-09  20.7660  19.1601
0202-11-11_10:34:58.420000      10212.53        1.73605000e+01       -1.88369000e-10  20.7418  19.3461
0202-11-11_10:34:58.816000      10212.93        1.77724100e+01        1.88388510e-08  20.7418  19.3461
0202-11-11_10:34:59.215000      10213.33        1.79556500e+01        4.39816100e-09  20.7452  19.3823
0202-11-11_10:34:59.610000      10213.72        1.83647600e+01        7.12558100e-09  20.7452  19.3823
                                10214.11        1.85528900e+01        3.46888100e-09  20.7452  19.3823
0202-11-11_10:35:00.395000      10214.50        1.89596000e+01        1.93352210e-08  20.7394  19.1417
0202-11-11_10:35:00.785000      10214.90        1.91457500e+01        3.32182810e-08  20.7394  19.1417
0202-11-11_10:35:01.200000      10215.31        1.95360800e+01        6.99092010e-08  20.7394  19.1417
0202-11-11_10:35:01.594000      10215.70        1.97427000e+01        9.19733310e-08  20.7392  19.4834
0202-11-11_10:35:01.990000      10216.10        2.01311700e+01        1.87357341e-07  20.7392  19.4834
0202-11-11_10:35:02.402000      10216.51        2.03354500e+01        2.65883351e-07  20.7510  19.1318
0202-11-11_10:35:02.805000      10216.91        2.07246800e+01        4.57147181e-07  20.7510  19.1318
0202-11-11_10:35:03.215000      10217.32        2.09292400e+01        6.53059351e-07  20.7382  19.3747
0202-11-11_10:35:03.625000      10217.74        2.13193800e+01        1.07010870e-06  20.7382  19.3747
0202-11-11_10:35:04.027000      10218.14        2.17084500e+01        1.79382475e-06  20.7382  19.3747
0202-11-11_10:35:04.430000      10218.54        2.19134400e+01        2.50148852e-06  20.7440  19.3504
0202-11-11_10:35:04.832000      10218.94        2.23053700e+01        4.57043506e-06  20.7440  19.3504
0202-11-11_10:35:05.240000      10219.35        2.25113300e+01        6.05964097e-06  20.7942  19.1765
0202-11-11_10:35:05.640000      10219.75        2.29020600e+01        1.00241821e-05  20.7942  19.1765
0202-11-11_10:35:06.043000      10220.15        2.31066600e+01        1.32747376e-05  20.7942  19.1765
0202-11-11_10:35:06.438000      10220.55        2.34968100e+01        2.28947628e-05  20.7813  19.4562

File: chapter 5/cold_vs_warm/300K/ffj26/Ic/pulses/Ic_2023-11-11_10-37-38948988_f26_afterirrstep2_20K_pulse_160ms_1.txt
# Ic = 20.01 A, n = 31.29 , Tavg = 20.80 K, f26_afterirrstep2_20K_pulse_160ms_1
#datetime                        t_s     iHTS_A                vHTS_V                tHTS_K  tTAR_K
0202-11-11_10:37:09.582000      10343.69        1.77797500e+00        1.30153950e-08  20.8378  19.2912
0202-11-11_10:37:09.973000      10344.08        2.18592200e+00        1.18997950e-08  20.8378  19.2912
0202-11-11_10:37:10.375000      10344.49        2.36667600e+00       -2.04523500e-09  20.7836  19.1655
0202-11-11_10:37:10.770000      10344.88        2.75638800e+00        3.59475500e-09  20.7836  19.1655
0202-11-11_10:37:11.188000      10345.30        2.96362300e+00       -1.61138500e-09  20.7836  19.1655
0202-11-11_10:37:11.582000      10345.69        3.35258300e+00        3.71871500e-09  20.7822  19.4684
0202-11-11_10:37:11.990000      10346.10        3.76730700e+00        7.12749500e-09  20.7822  19.4684
0202-11-11_10:37:12.390000      10346.50        3.94983500e+00        1.23995000e-10  20.7888  19.1025
0202-11-11_10:37:12.793000      10346.90        4.35814600e+00        1.68580250e-08  20.7888  19.1025
0202-11-11_10:37:13.200000      10347.31        4.54442900e+00        1.14039650e-08  20.7888  19.1025
0202-11-11_10:37:13.590000      10347.70        4.93003800e+00        1.52465950e-08  20.8081  19.4328
0202-11-11_10:37:13.984000      10348.10        5.13474600e+00        2.37995350e-08  20.8081  19.4328
0202-11-11_10:37:14.387000      10348.50        5.52388000e+00        1.20237350e-08  20.8064  19.2643
0202-11-11_10:37:14.793000      10348.90        5.72957600e+00        1.60522950e-08  20.8064  19.2643
0202-11-11_10:37:15.190000      10349.30        6.12096100e+00        5.94990500e-09  20.7933  19.2069
0202-11-11_10:37:15.582000      10349.69        6.32517500e+00        6.20050000e-11  20.7933  19.2069
0202-11-11_10:37:15.980000      10350.09        6.71741100e+00        9.91648500e-09  20.7933  19.2069
0202-11-11_10:37:16.380000      10350.49        6.92182800e+00       -8.67665000e-10  20.7409  19.4431
0202-11-11_10:37:16.785000      10350.89        7.30775800e+00        3.53276500e-09  20.7409  19.4431
0202-11-11_10:37:17.188000      10351.30        7.51484500e+00        8.30506500e-09  20.7409  19.4431
0202-11-11_10:37:17.590000      10351.70        7.90131200e+00        6.44572500e-09  20.8036  19.1322
0202-11-11_10:37:17.996000      10352.10        8.10915300e+00        1.36354500e-09  20.8036  19.1322
0202-11-11_10:37:18.402000      10352.51        8.49385300e+00       -3.71835000e-10  20.7656  19.4068
0202-11-11_10:37:18.797000      10352.91        8.69866300e+00       -1.90891550e-08  20.7656  19.4068
0202-11-11_10:37:19.190000      10353.30        9.08737400e+00       -4.83424500e-09  20.7656  19.4068
0202-11-11_10:37:19.586000      10353.70        9.27146600e+00        1.23985000e-10  20.7879  19.2830
0202-11-11_10:37:19.990000      10354.10        9.68696200e+00        9.98072500e-09  20.7879  19.2830
0202-11-11_10:37:20.395000      10354.50        9.87075400e+00        6.07761500e-09  20.7632  19.1815
0202-11-11_10:37:20.785000      10354.90        1.02805900e+01        3.78442500e-09  20.7632  19.1815
0202-11-11_10:37:21.188000      10355.30        1.04644400e+01        6.23555000e-10  20.7632  19.1815
0202-11-11_10:37:21.580000      10355.69        1.08543800e+01       -6.87578500e-09  20.7588  19.4651
0202-11-11_10:37:21.984000      10356.10        1.10610000e+01       -2.47534500e-09  20.7588  19.4651
0202-11-11_10:37:22.390000      10356.50        1.14521400e+01       -2.53732500e-09  20.7960  19.0920
0202-11-11_10:37:22.790000      10356.90        1.16544100e+01       -4.21073500e-09  20.7960  19.0920
0202-11-11_10:37:23.203000      10357.31        1.20434600e+01        3.97036500e-09  20.7960  19.0920
0202-11-11_10:37:23.610000      10357.72        1.24566300e+01       -9.25895000e-10  20.7616  19.4443
0202-11-11_10:37:24.008000      10358.12        1.26398300e+01       -3.96281500e-09  20.7616  19.4443
0202-11-11_10:37:24.414000      10358.52        1.30300800e+01        1.51883750e-08  20.7491  19.2535
0202-11-11_10:37:24.816000      10358.93        1.32329500e+01        1.63659550e-08  20.7491  19.2535
0202-11-11_10:37:25.215000      10359.33        1.36213600e+01        1.09738750e-08  20.7546  19.2126
0202-11-11_10:37:25.610000      10359.72        1.38254700e+01        1.17793050e-08  20.7546  19.2126
0202-11-11_10:37:26             10360.11        1.42162700e+01        2.29963550e-08  20.7546  19.2126
0202-11-11_10:37:26.414000      10360.53        1.44201500e+01        1.63025950e-08  20.7312  19.4217
0202-11-11_10:37:26.812000      10360.92        1.48100400e+01        2.81403850e-08  20.7312  19.4217
0202-11-11_10:37:27.215000      10361.32        1.50162600e+01        2.29342350e-08  20.7312  19.4217
0202-11-11_10:37:27.617000      10361.73        1.54067500e+01        3.83667450e-08  20.7347  19.1387
0202-11-11_10:37:28.020000      10362.13        1.56104600e+01        3.09913750e-08  20.7347  19.1387
0202-11-11_10:37:28.426000      10362.54        1.59984000e+01        3.80568550e-08  20.7392  19.4181
0202-11-11_10:37:28.830000      10362.94        1.62071900e+01        3.38423550e-08  20.7392  19.4181
0202-11-11_10:37:29.234000      10363.34        1.65961200e+01        3.81188350e-08  20.7527  19.2705
0202-11-11_10:37:29.625000      10363.74        1.68023600e+01        3.06195050e-08  20.7527  19.2705
0202-11-11_10:37:30.020000      10364.13        1.71929400e+01        4.33249750e-08  20.7527  19.2705
0202-11-11_10:37:30.414000      10364.53        1.73796700e+01        3.67553150e-08  20.7252  19.1904
0202-11-11_10:37:30.820000      10364.93        1.77887200e+01        3.32845550e-08  20.7252  19.1904
0202-11-11_10:37:31.230000      10365.34        1.79699800e+01        3.27887350e-08  20.7653  19.4600
0202-11-11_10:37:31.633000      10365.74        1.83787200e+01        4.49983550e-08  20.7653  19.4600
0202-11-11_10:37:32.035000      10366.15        1.85626800e+01        5.06383250e-08  20.7653  19.4600
0202-11-11_10:37:32.440000      10366.55        1.89743400e+01        8.03257550e-08  20.7507  19.1008
0202-11-11_10:37:32.836000      10366.94        1.91603200e+01        1.00220675e-07  20.7507  19.1008
0202-11-11_10:37:33.230000      10367.34        1.95471000e+01        1.34618425e-07  20.7438  19.4440
0202-11-11_10:37:33.630000      10367.74        1.97533200e+01        1.85192425e-07  20.7438  19.4440
0202-11-11_10:37:34.020000      10368.13        2.01480000e+01        3.00905235e-07  20.7438  19.4440
0202-11-11_10:37:34.426000      10368.53        2.03528600e+01        4.21452315e-07  20.7731  19.2431
0202-11-11_10:37:34.830000      10368.94        2.07375800e+01        6.56410675e-07  20.7731  19.2431
0202-11-11_10:37:35.230000      10369.34        2.09434700e+01        9.22543935e-07  20.7665  19.2363
0202-11-11_10:37:35.625000      10369.73        2.13318800e+01        1.44507992e-06  20.7665  19.2363
0202-11-11_10:37:36.020000      10370.13        2.17236600e+01        2.93769456e-06  20.7665  19.2363
0202-11-11_10:37:36.426000      10370.54        2.19270600e+01        3.34538543e-06  20.7386  19.4278
0202-11-11_10:37:36.836000      10370.95        2.23164500e+01        6.16525755e-06  20.7386  19.4278
0202-11-11_10:37:37.240000      10371.35        2.25237400e+01        8.00253146e-06  20.7735  19.1373
0202-11-11_10:37:37.645000      10371.76        2.29162900e+01        1.32903596e-05  20.7735  19.1373
0202-11-11_10:37:38.117000      10372.23        2.31204800e+01        1.83827128e-05  20.7735  19.1373
0202-11-11_10:37:38.570000      10372.68        2.35063500e+01        3.35470337e-05  20.8049  19.4288

File: chapter 5/cold_vs_warm/300K/ffj26/Ic/pulses/Ic_2023-11-11_10-38-11302290_f26_afterirrstep2_20K_pulse_160ms_1.txt
# Ic = 20.04 A, n = 31.76 , Tavg = 20.78 K, f26_afterirrstep2_20K_pulse_160ms_1
#datetime                        t_s     iHTS_A                vHTS_V                tHTS_K  tTAR_K
0202-11-11_10:37:41.965000      10376.08        1.76536100e+00       -1.56012770e-08  20.8158  19.4622
0202-11-11_10:37:42.380000      10376.49        2.17083000e+00       -1.12628270e-08  20.7601  19.1112
0202-11-11_10:37:42.773000      10376.88        2.35524400e+00       -9.71337700e-09  20.7601  19.1112
0202-11-11_10:37:43.170000      10377.28        2.74667500e+00       -1.46719670e-08  20.7601  19.1112
0202-11-11_10:37:43.580000      10377.69        2.95237900e+00       -1.32477070e-08  20.7680  19.4622
0202-11-11_10:37:43.980000      10378.09        3.34301200e+00       -1.13885570e-08  20.7680  19.4622
0202-11-11_10:37:44.387000      10378.50        3.74816800e+00       -1.27520670e-08  20.7477  19.2384
0202-11-11_10:37:44.790000      10378.90        3.93419700e+00       -2.45898370e-08  20.7477  19.2384
0202-11-11_10:37:45.184000      10379.29        4.34313700e+00       -1.33098670e-08  20.7477  19.2384
0202-11-11_10:37:45.580000      10379.69        4.52770300e+00       -2.70689570e-08  20.7505  19.2513
0202-11-11_10:37:45.970000      10380.08        4.91634400e+00       -1.62848070e-08  20.7505  19.2513
0202-11-11_10:37:46.375000      10380.49        5.12637900e+00       -1.96935870e-08  20.7210  19.4282
0202-11-11_10:37:46.777000      10380.89        5.51383500e+00       -1.46113970e-08  20.7210  19.4282
0202-11-11_10:37:47.203000      10381.31        5.71604100e+00       -1.28760170e-08  20.7210  19.4282
0202-11-11_10:37:47.613000      10381.72        6.10727600e+00       -1.29379970e-08  20.7702  19.1397
0202-11-11_10:37:48.020000      10382.13        6.31229300e+00       -3.78531070e-08  20.7702  19.1397
0202-11-11_10:37:48.420000      10382.53        6.70410300e+00       -2.13669870e-08  20.7381  19.4402
0202-11-11_10:37:48.830000      10382.94        6.90882100e+00       -2.78126870e-08  20.7381  19.4402
0202-11-11_10:37:49.230000      10383.34        7.29890000e+00       -1.89495870e-08  20.7675  19.2636
0202-11-11_10:37:49.625000      10383.73        7.49999600e+00       -1.02103070e-08  20.7675  19.2636
0202-11-11_10:37:50.020000      10384.13        7.89307600e+00       -1.16153700e-09  20.7675  19.2636
0202-11-11_10:37:50.418000      10384.53        8.09596400e+00        1.99934300e-09  20.7575  19.2169
0202-11-11_10:37:50.810000      10384.92        8.48516500e+00       -1.51065570e-08  20.7575  19.2169
0202-11-11_10:37:51.207000      10385.32        8.69131300e+00       -3.30181670e-08  20.7595  19.4579
0202-11-11_10:37:51.598000      10385.71        9.07918000e+00       -1.95689670e-08  20.7595  19.4579
0202-11-11_10:37:51.992000      10386.10        9.26536800e+00       -1.95069870e-08  20.7595  19.4579
0202-11-11_10:37:52.387000      10386.50        9.67438800e+00       -9.34261700e-09  20.7615  19.1157
0202-11-11_10:37:52.780000      10386.89        9.86088400e+00       -1.38669970e-08  20.7615  19.1157
0202-11-11_10:37:53.200000      10387.31        1.02700700e+01       -1.71518270e-08  20.7615  19.1157
0202-11-11_10:37:53.598000      10387.71        1.04576000e+01       -2.38454370e-08  20.7319  19.4726
0202-11-11_10:37:54.004000      10388.11        1.08440300e+01       -2.22340170e-08  20.7319  19.4726
0202-11-11_10:37:54.406000      10388.52        1.10499100e+01       -2.06845670e-08  20.7529  19.2255
0202-11-11_10:37:54.810000      10388.92        1.14405100e+01       -1.03962370e-08  20.7529  19.2255
0202-11-11_10:37:55.203000      10389.31        1.16437200e+01       -1.14495970e-08  20.7477  19.2672
0202-11-11_10:37:55.598000      10389.71        1.20363400e+01       -9.96194700e-09  20.7477  19.2672
0202-11-11_10:37:56             10390.11        1.24469200e+01       -1.98164270e-08  20.7477  19.2672
0202-11-11_10:37:56.402000      10390.51        1.26315300e+01       -2.04362070e-08  20.7435  19.4288
0202-11-11_10:37:56.805000      10390.92        1.30225600e+01       -1.96304970e-08  20.7435  19.4288
0202-11-11_10:37:57.203000      10391.31        1.32247400e+01       -1.07457000e-10  20.7435  19.4288
0202-11-11_10:37:57.598000      10391.71        1.36181900e+01       -1.15733670e-08  20.7844  19.1491
0202-11-11_10:37:57.990000      10392.10        1.38236900e+01       -1.84529170e-08  20.7844  19.1491
0202-11-11_10:37:58.390000      10392.50        1.42150300e+01       -3.99592470e-08  20.7363  19.4322
0202-11-11_10:37:58.793000      10392.90        1.44160400e+01       -3.27078370e-08  20.7363  19.4322
0202-11-11_10:37:59.200000      10393.31        1.48055600e+01       -1.88867570e-08  20.7363  19.4322
0202-11-11_10:37:59.594000      10393.70        1.50090300e+01       -2.94230070e-08  20.7643  19.2561
0202-11-11_10:37:59.984000      10394.10        1.54016100e+01       -3.41333270e-08  20.7643  19.2561
0202-11-11_10:38:00.383000      10394.49        1.56073700e+01       -3.74801270e-08  20.7571  19.2363
0202-11-11_10:38:00.790000      10394.90        1.59947200e+01       -3.12203670e-08  20.7571  19.2363
0202-11-11_10:38:01.200000      10395.31        1.62027300e+01       -1.94454270e-08  20.7571  19.2363
0202-11-11_10:38:01.598000      10395.71        1.65915500e+01       -3.37625270e-08  20.7480  19.4495
0202-11-11_10:38:02             10396.11        1.67963200e+01       -4.05181170e-08  20.7480  19.4495
0202-11-11_10:38:02.406000      10396.52        1.71899400e+01       -4.34930570e-08  20.7351  19.1106
0202-11-11_10:38:02.797000      10396.91        1.73749100e+01       -5.09923770e-08  20.7351  19.1106
0202-11-11_10:38:03.200000      10397.31        1.77839200e+01       -4.54143670e-08  20.7351  19.1106
0202-11-11_10:38:03.594000      10397.70        1.79663500e+01       -5.75620370e-08  20.7491  19.4757
0202-11-11_10:38:03.984000      10398.10        1.83766400e+01       -4.05800970e-08  20.7491  19.4757
0202-11-11_10:38:04.390000      10398.50        1.85584700e+01       -3.98983370e-08  20.7564  19.2209
0202-11-11_10:38:04.793000      10398.90        1.89704000e+01       -7.48390700e-09  20.7564  19.2209
0202-11-11_10:38:05.200000      10399.31        1.91582600e+01        7.20484300e-09  20.7564  19.2209
0202-11-11_10:38:05.590000      10399.70        1.95470200e+01        6.70754730e-08  20.7649  19.2710
0202-11-11_10:38:05.984000      10400.10        1.97549100e+01        1.14612503e-07  20.7649  19.2710
0202-11-11_10:38:06.395000      10400.50        2.01412400e+01        2.05162183e-07  20.7312  19.4164
0202-11-11_10:38:06.800000      10400.91        2.03491300e+01        3.32031423e-07  20.7312  19.4164
0202-11-11_10:38:07.230000      10401.34        2.07404100e+01        5.90109593e-07  20.7487  19.1436
0202-11-11_10:38:07.633000      10401.74        2.09471600e+01        8.45458663e-07  20.7487  19.1436
0202-11-11_10:38:08.035000      10402.15        2.13340700e+01        1.37518402e-06  20.7487  19.1436
0202-11-11_10:38:08.438000      10402.55        2.17257900e+01        2.70597412e-06  20.7214  19.4449
0202-11-11_10:38:08.844000      10402.95        2.19332000e+01        3.31354375e-06  20.7214  19.4449
0202-11-11_10:38:09.254000      10403.37        2.23193900e+01        6.07906089e-06  20.7721  19.2449
0202-11-11_10:38:09.684000      10403.79        2.25237100e+01        8.20081329e-06  20.7721  19.2449
0202-11-11_10:38:10.145000      10404.26        2.29111600e+01        1.35925210e-05  20.7721  19.2449
0202-11-11_10:38:10.540000      10404.65        2.31162200e+01        1.83207550e-05  20.7848  19.2389
0202-11-11_10:38:10.930000      10405.04        2.35076300e+01        3.40583749e-05  20.7848  19.2389

File: chapter 5/cold_vs_warm/300K/ffj26/Ic/pulses/Ic_2023-11-17_15-09-54107771_f26-afterirrstep2-25K-pulse-aftrm-1wk-160ms-2.txt
# Ic = 19.90 A, n = 31.38 , Tavg = 21.14 K, f26-afterirrstep2-25K-pulse-aftrm-1wk-160ms-2
#datetime                        t_s     iHTS_A                vHTS_V                tHTS_K  tTAR_K
0202-11-17_15:09:22.290000      1047.20       -3.11364600e-01       -2.19591985e-08  21.1028  19.8081
0202-11-17_15:09:22.690000      1047.60        7.44508300e-02       -1.15467085e-08  21.1032  19.6566
0202-11-17_15:09:23.094000      1048.01        2.78725200e-01       -5.65869850e-09  21.1032  19.6566
0202-11-17_15:09:23.496000      1048.41        6.66070800e-01       -8.88160850e-09  21.0767  19.9191
0202-11-17_15:09:23.900000      1048.81        8.71055600e-01       -6.52639850e-09  21.0767  19.9191
0202-11-17_15:09:24.316000      1049.23        1.26289100e+00       -1.32015850e-09  21.0767  19.9191
0202-11-17_15:09:24.720000      1049.63        1.46785100e+00       -6.38388500e-10  21.1143  19.6590
0202-11-17_15:09:25.120000      1050.04        1.85479300e+00        5.24963150e-09  21.1143  19.6590
0202-11-17_15:09:25.527000      1050.44        2.06219700e+00        8.41056150e-09  21.0975  19.8204
0202-11-17_15:09:25.920000      1050.83        2.45558500e+00        4.13401150e-09  21.0975  19.8204
0202-11-17_15:09:26.324000      1051.24        2.83956700e+00        1.29963915e-08  21.1163  19.8567
0202-11-17_15:09:26.723000      1051.64        3.04358600e+00        1.20652515e-08  21.1163  19.8567
0202-11-17_15:09:27.145000      1052.06        3.43430500e+00        6.73504150e-09  21.1163  19.8567
0202-11-17_15:09:27.543000      1052.46        3.63728900e+00        3.07828150e-09  21.1066  19.6396
0202-11-17_15:09:27.953000      1052.87        4.02668900e+00       -3.92548500e-10  21.1066  19.6396
0202-11-17_15:09:28.350000      1053.27        4.23388500e+00        6.23921150e-09  21.1311  19.9611
0202-11-17_15:09:28.754000      1053.67        4.62328700e+00        1.00819115e-08  21.1311  19.9611
0202-11-17_15:09:29.160000      1054.07        4.82840100e+00       -2.68577850e-09  21.1311  19.9611
0202-11-17_15:09:29.560000      1054.47        5.21874300e+00        5.74338150e-09  21.1215  19.6307
0202-11-17_15:09:29.970000      1054.88        5.42484500e+00        2.65063715e-08  21.1215  19.6307
0202-11-17_15:09:30.395000      1055.31        5.81157000e+00        1.85110715e-08  21.1150  19.8612
0202-11-17_15:09:30.805000      1055.72        6.01684800e+00        9.40014150e-09  21.1150  19.8612
0202-11-17_15:09:31.234000      1056.15        6.40648700e+00        5.99129150e-09  21.1150  19.8612
0202-11-17_15:09:31.664000      1056.58        6.59146500e+00       -1.18586785e-08  21.0972  19.8094
0202-11-17_15:09:32.070000      1056.99        7.00102800e+00        5.55757150e-09  21.0972  19.8094
0202-11-17_15:09:32.473000      1057.38        7.18399200e+00        2.28301500e-10  21.1384  19.6654
0202-11-17_15:09:32.870000      1057.79        7.59644400e+00        8.16189150e-09  21.1384  19.6654
0202-11-17_15:09:33.293000      1058.21        7.98457400e+00        5.43481150e-09  21.1384  19.6654
0202-11-17_15:09:33.690000      1058.61        8.18977900e+00        4.62908150e-09  21.1057  19.9232
0202-11-17_15:09:34.098000      1059.01        8.57914800e+00        1.82025115e-08  21.1057  19.9232
0202-11-17_15:09:34.510000      1059.42        8.76471900e+00        3.09702015e-08  21.1252  19.6558
0202-11-17_15:09:34.906000      1059.82        9.17395400e+00        3.89655115e-08  21.1252  19.6558
0202-11-17_15:09:35.324000      1060.24        9.36018600e+00        1.83884415e-08  21.1252  19.6558
0202-11-17_15:09:35.723000      1060.64        9.77096000e+00        1.44837615e-08  21.1038  19.8249
0202-11-17_15:09:36.125000      1061.04        9.95270200e+00        2.60738515e-08  21.1038  19.8249
0202-11-17_15:09:36.540000      1061.45        1.03422200e+01        3.11561415e-08  21.1080  19.8493
0202-11-17_15:09:36.945000      1061.86        1.05480300e+01        2.50821915e-08  21.1080  19.8493
0202-11-17_15:09:37.348000      1062.26        1.09370500e+01        2.55780215e-08  21.1090  19.6408
0202-11-17_15:09:37.750000      1062.66        1.11435900e+01        2.48962515e-08  21.1090  19.6408
0202-11-17_15:09:38.152000      1063.07        1.15314000e+01        3.40067515e-08  21.1090  19.6408
0202-11-17_15:09:38.550000      1063.46        1.17370200e+01        8.71864150e-09  21.0961  19.9686
0202-11-17_15:09:38.940000      1063.86        1.21263200e+01        2.08665415e-08  21.0961  19.9686
0202-11-17_15:09:39.344000      1064.26        1.23297000e+01        1.79535215e-08  21.1282  19.6298
0202-11-17_15:09:39.746000      1064.66        1.27202900e+01        3.17748615e-08  21.1282  19.6298
0202-11-17_15:09:40.150000      1065.06        1.31113500e+01        3.22087115e-08  21.1282  19.6298
0202-11-17_15:09:40.543000      1065.46        1.33190200e+01        1.06399915e-08  21.1268  19.8757
0202-11-17_15:09:40.938000      1065.85        1.37079400e+01        2.06806015e-08  21.1268  19.8757
0202-11-17_15:09:41.336000      1066.25        1.39151300e+01        2.44613215e-08  21.1042  19.8194
0202-11-17_15:09:41.730000      1066.65        1.43047100e+01        3.05972515e-08  21.1042  19.8194
0202-11-17_15:09:42.133000      1067.05        1.45099900e+01        1.20035315e-08  21.1042  19.8194
0202-11-17_15:09:42.540000      1067.45        1.48993800e+01        3.42540215e-08  21.1229  19.6755
0202-11-17_15:09:42.930000      1067.85        1.50992600e+01        2.70644515e-08  21.1229  19.6755
0202-11-17_15:09:43.332000      1068.24        1.54940400e+01        3.10311115e-08  21.0822  19.9397
0202-11-17_15:09:43.723000      1068.64        1.56958000e+01        2.37795515e-08  21.0822  19.9397
0202-11-17_15:09:44.130000      1069.04        1.60890800e+01        4.49145815e-08  21.0822  19.9397
0202-11-17_15:09:44.530000      1069.45        1.62896900e+01        4.42949515e-08  21.1037  19.6615
0202-11-17_15:09:44.938000      1069.85        1.66801200e+01        3.28288215e-08  21.1037  19.6615
0202-11-17_15:09:45.332000      1070.24        1.68660700e+01        2.03090415e-08  21.1041  19.8524
0202-11-17_15:09:45.727000      1070.64        1.72791400e+01        2.89241415e-08  21.1041  19.8524
0202-11-17_15:09:46.125000      1071.04        1.74605600e+01        1.62184215e-08  21.1041  19.8524
0202-11-17_15:09:46.530000      1071.45        1.78708900e+01        4.07052150e-09  21.1151  19.8403
0202-11-17_15:09:46.930000      1071.84        1.82598400e+01        3.75392315e-08  21.1151  19.8403
0202-11-17_15:09:47.330000      1072.24        1.84683000e+01        3.93986115e-08  21.0980  19.6526
0202-11-17_15:09:47.723000      1072.63        1.88560300e+01        4.70220315e-08  21.0980  19.6526
0202-11-17_15:09:48.125000      1073.04        1.90411500e+01        7.46027315e-08  21.0980  19.6526
0202-11-17_15:09:48.520000      1073.43        1.94539400e+01        1.32243291e-07  21.0727  19.9666
0202-11-17_15:09:48.918000      1073.83        1.96395000e+01        1.93292701e-07  21.0727  19.9666
0202-11-17_15:09:49.320000      1074.23        2.00518700e+01        3.00330591e-07  21.0727  19.9666
0202-11-17_15:09:49.734000      1074.65        2.02349000e+01        3.97761641e-07  21.1142  19.6333
0202-11-17_15:09:50.133000      1075.05        2.06445600e+01        6.69105471e-07  21.1142  19.6333
0202-11-17_15:09:50.530000      1075.44        2.08295900e+01        9.60778851e-07  21.1240  19.8911
0202-11-17_15:09:50.938000      1075.85        2.12172400e+01        1.42388655e-06  21.1240  19.8911
0202-11-17_15:09:51.344000      1076.26        2.14227600e+01        2.12065538e-06  21.1105  19.8100
0202-11-17_15:09:51.750000      1076.66        2.18110700e+01        3.61013665e-06  21.1105  19.8100
0202-11-17_15:09:52.156000      1077.07        2.20178400e+01        5.01489251e-06  21.1105  19.8100
0202-11-17_15:09:52.550000      1077.46        2.24073200e+01        8.49501780e-06  21.1453  19.6879
0202-11-17_15:09:52.953000      1077.87        2.26107000e+01        1.10417382e-05  21.1453  19.6879
0202-11-17_15:09:53.355000      1078.27        2.30007900e+01        1.82039164e-05  21.1362  19.9401
0202-11-17_15:09:53.750000      1078.66        2.32084600e+01        2.45923477e-05  21.1362  19.9401
