Repository: shortlab/2025-devitre-PhD

# 2025-devitre-PhD
Data repository for Alexis Devitre's PhD thesis

File: chapter 5/cold_vs_warm/300K/ffj26/Ic/pulses/Ic_2023-11-17_15-18-54982033_f26-afterirrstep2-25K-pulse-aftrm-1wk-160ms-2.txt
# Ic = 20.18 A, n = 32.49 , Tavg = 20.61 K, f26-afterirrstep2-25K-pulse-aftrm-1wk-160ms-2
#datetime                        t_s     iHTS_A                vHTS_V                tHTS_K  tTAR_K
0202-11-17_15:18:22.740000      1587.65       -3.08896300e-01        5.68162320e-08  20.5581  19.0092
0202-11-17_15:18:23.137000      1588.05        7.86517200e-02        7.01417320e-08  20.5581  19.0092
0202-11-17_15:18:23.543000      1588.46        2.86962200e-01        6.80344520e-08  20.5412  19.2972
0202-11-17_15:18:23.940000      1588.85        6.70091100e-01        7.76412020e-08  20.5412  19.2972
0202-11-17_15:18:24.340000      1589.25        8.77355100e-01        5.90474820e-08  20.5279  19.1916
0202-11-17_15:18:24.742000      1589.66        1.26741200e+00        5.99771620e-08  20.5279  19.1916
0202-11-17_15:18:25.145000      1590.06        1.46973400e+00        5.51427920e-08  20.5279  19.1916
0202-11-17_15:18:25.543000      1590.45        1.86079100e+00        4.73334320e-08  20.5297  19.3204
0202-11-17_15:18:25.934000      1590.85        2.06526800e+00        5.31594620e-08  20.5297  19.3204
0202-11-17_15:18:26.332000      1591.25        2.45480700e+00        5.87375820e-08  20.5144  19.3556
0202-11-17_15:18:26.734000      1591.65        2.84214300e+00        5.83646820e-08  20.5144  19.3556
0202-11-17_15:18:27.140000      1592.05        3.04839600e+00        5.66282420e-08  20.5144  19.3556
0202-11-17_15:18:27.543000      1592.46        3.43730400e+00        4.72694020e-08  20.5221  19.0119
0202-11-17_15:18:27.938000      1592.85        3.64157800e+00        3.56173420e-08  20.5221  19.0119
0202-11-17_15:18:28.332000      1593.24        4.03330100e+00        3.90881620e-08  20.5351  19.3003
0202-11-17_15:18:28.730000      1593.64        4.23990800e+00        5.12360620e-08  20.5351  19.3003
0202-11-17_15:18:29.140000      1594.05        4.63129300e+00        5.16699120e-08  20.5351  19.3003
0202-11-17_15:18:29.535000      1594.45        4.83550100e+00        3.34480720e-08  20.5466  18.9962
0202-11-17_15:18:29.938000      1594.85        5.22184500e+00        4.21871220e-08  20.5466  18.9962
0202-11-17_15:18:30.340000      1595.25        5.42884000e+00        5.88594820e-08  20.5294  19.0842
0202-11-17_15:18:30.742000      1595.66        5.82060300e+00        4.65876320e-08  20.5294  19.0842
0202-11-17_15:18:31.137000      1596.05        6.02576200e+00        3.13407820e-08  20.5294  19.0842
0202-11-17_15:18:31.543000      1596.46        6.41561800e+00        4.29928420e-08  20.5525  19.3592
0202-11-17_15:18:31.934000      1596.85        6.60130800e+00        3.63610820e-08  20.5525  19.3592
0202-11-17_15:18:32.344000      1597.26        7.01058400e+00        5.03683520e-08  20.5580  19.0178
0202-11-17_15:18:32.746000      1597.66        7.19327300e+00        3.25819320e-08  20.5580  19.0178
0202-11-17_15:18:33.152000      1598.06        7.60261300e+00        5.00607120e-08  20.5580  19.0178
0202-11-17_15:18:33.547000      1598.46        7.99163700e+00        5.17961220e-08  20.5458  19.3244
0202-11-17_15:18:33.940000      1598.85        8.19758500e+00        4.67758120e-08  20.5458  19.3244
0202-11-17_15:18:34.340000      1599.25        8.59071700e+00        4.32430120e-08  20.5288  19.1927
0202-11-17_15:18:34.742000      1599.65        8.77524500e+00        2.58888620e-08  20.5288  19.1927
0202-11-17_15:18:35.145000      1600.06        9.18366800e+00        3.34503120e-08  20.5288  19.1927
0202-11-17_15:18:35.543000      1600.46        9.37106000e+00        4.14456120e-08  20.5091  19.3282
0202-11-17_15:18:35.945000      1600.86        9.77857900e+00        3.85326020e-08  20.5091  19.3282
0202-11-17_15:18:36.348000      1601.26        9.96538500e+00        2.28518820e-08  20.5390  19.3535
0202-11-17_15:18:36.742000      1601.66        1.03533000e+01        2.40294920e-08  20.5390  19.3535
0202-11-17_15:18:37.137000      1602.05        1.05552300e+01        3.00414620e-08  20.5390  19.3535
0202-11-17_15:18:37.535000      1602.45        1.09461200e+01        3.29544820e-08  20.5108  19.0191
0202-11-17_15:18:37.938000      1602.85        1.11507400e+01        3.40701020e-08  20.5108  19.0191
0202-11-17_15:18:38.344000      1603.26        1.15407400e+01        2.53933120e-08  20.5285  19.3101
0202-11-17_15:18:38.746000      1603.66        1.17461900e+01        1.42380720e-08  20.5285  19.3101
0202-11-17_15:18:39.137000      1604.05        1.21340300e+01        3.38236120e-08  20.5285  19.3101
0202-11-17_15:18:39.530000      1604.44        1.23363600e+01        1.46100820e-08  20.5335  19.1872
0202-11-17_15:18:39.930000      1604.84        1.27343300e+01        5.99498200e-09  20.5335  19.1872
0202-11-17_15:18:40.336000      1605.25        1.31200200e+01        1.25027920e-08  20.5302  19.0853
0202-11-17_15:18:40.740000      1605.65        1.33253900e+01        3.15923620e-08  20.5302  19.0853
0202-11-17_15:18:41.140000      1606.06        1.37131600e+01        1.05194620e-08  20.5302  19.0853
0202-11-17_15:18:41.555000      1606.47        1.39190500e+01       -7.95031800e-09  20.5457  19.3570
0202-11-17_15:18:41.960000      1606.88        1.43086800e+01        1.15111320e-08  20.5457  19.3570
0202-11-17_15:18:42.380000      1607.29        1.45133200e+01       -3.73573800e-09  20.5325  19.0180
0202-11-17_15:18:42.777000      1607.69        1.49039000e+01        3.51582200e-09  20.5325  19.0180
0202-11-17_15:18:43.180000      1608.09        1.51099400e+01        2.03741420e-08  20.5325  19.0180
0202-11-17_15:18:43.613000      1608.53        1.55003200e+01        2.71298620e-08  20.5225  19.3132
0202-11-17_15:18:44.023000      1608.94        1.57035600e+01        1.03335220e-08  20.5225  19.3132
0202-11-17_15:18:44.418000      1609.33        1.60921400e+01        2.22940620e-08  20.5374  19.1823
0202-11-17_15:18:44.816000      1609.73        1.62980700e+01        3.69939200e-09  20.5374  19.1823
0202-11-17_15:18:45.266000      1610.18        1.66907900e+01        9.72312000e-10  20.5374  19.1823
0202-11-17_15:18:45.656000      1610.57        1.68762100e+01        1.46814200e-09  20.5241  19.0854
0202-11-17_15:18:46.047000      1610.96        1.72861900e+01        1.28220200e-09  20.5241  19.0854
0202-11-17_15:18:46.457000      1611.37        1.74722200e+01       -3.86205800e-09  20.5082  19.3506
0202-11-17_15:18:46.850000      1611.76        1.78806600e+01        1.46696820e-08  20.5082  19.3506
0202-11-17_15:18:47.297000      1612.21        1.82742300e+01        3.29535120e-08  20.5082  19.3506
0202-11-17_15:18:47.707000      1612.62        1.84769800e+01        1.03311520e-08  20.5269  19.0143
0202-11-17_15:18:48.117000      1613.03        1.88661000e+01        2.42144620e-08  20.5269  19.0143
0202-11-17_15:18:48.516000      1613.43        1.90529400e+01        5.33446320e-08  20.5326  19.3158
0202-11-17_15:18:48.926000      1613.84        1.94583300e+01        7.60289720e-08  20.5326  19.3158
0202-11-17_15:18:49.340000      1614.25        1.96483800e+01        1.17492982e-07  20.5326  19.3158
0202-11-17_15:18:49.742000      1614.66        2.00572500e+01        1.69927282e-07  20.5116  19.1936
0202-11-17_15:18:50.145000      1615.06        2.02437300e+01        2.60540082e-07  20.5116  19.1936
0202-11-17_15:18:50.540000      1615.45        2.06519300e+01        4.17841492e-07  20.5224  19.3628
0202-11-17_15:18:50.934000      1615.85        2.08395000e+01        6.46482212e-07  20.5224  19.3628
0202-11-17_15:18:51.336000      1616.25        2.12291200e+01        1.05194917e-06  20.5360  19.3588
0202-11-17_15:18:51.754000      1616.67        2.14328400e+01        1.49274418e-06  20.5360  19.3588
0202-11-17_15:18:52.160000      1617.07        2.18242100e+01        2.75848037e-06  20.5360  19.3588
0202-11-17_15:18:52.562000      1617.47        2.20272300e+01        3.39971563e-06  20.5821  19.1610
0202-11-17_15:18:52.977000      1617.89        2.24152000e+01        6.24083527e-06  20.5821  19.1610
0202-11-17_15:18:53.380000      1618.29        2.26245500e+01        7.74959127e-06  20.5575  19.3268
0202-11-17_15:18:53.785000      1618.70        2.30121800e+01        1.36071073e-05  20.5575  19.3268
0202-11-17_15:18:54.220000      1619.13        2.32228200e+01        1.84223214e-05  20.5575  19.3268
0202-11-17_15:18:54.617000      1619.53        2.36129600e+01        3.54839747e-05  20.6075  19.1884

File: chapter 5/cold_vs_warm/300K/ffj26/Ic/pulses/Ic_2023-11-17_15-29-14121627_f26-afterirrstep2-25K-pulse-aftrm-1wk-160ms-3.txt
# Ic = 20.16 A, n = 32.41 , Tavg = 20.63 K, f26-afterirrstep2-25K-pulse-aftrm-1wk-160ms-3
#datetime                        t_s     iHTS_A                vHTS_V                tHTS_K  tTAR_K
0202-11-17_15:28:42.195000      2207.11       -8.00941000e-02        6.77431550e-09  20.5751  19.3398
0202-11-17_15:28:42.645000      2207.56        3.06575800e-01        2.12588550e-09  20.5842  19.0218
0202-11-17_15:28:43.047000      2207.96        5.11431400e-01        2.62171550e-09  20.5842  19.0218
0202-11-17_15:28:43.457000      2208.37        9.00753400e-01        8.69566550e-09  20.5723  19.3501
0202-11-17_15:28:43.860000      2208.77        1.10413400e+00        2.62982855e-08  20.5723  19.3501
0202-11-17_15:28:44.293000      2209.21        1.49177400e+00        1.40269955e-08  20.5723  19.3501
0202-11-17_15:28:44.690000      2209.61        1.69886800e+00        1.22295955e-08  20.5771  19.1329
0202-11-17_15:28:45.098000      2210.01        2.08956900e+00        1.91092755e-08  20.5771  19.1329
0202-11-17_15:28:45.508000      2210.42        2.29474500e+00        1.58863655e-08  20.5747  19.1332
0202-11-17_15:28:45.910000      2210.82        2.68086400e+00        2.68566655e-08  20.5747  19.1332
0202-11-17_15:28:46.320000      2211.23        3.07259000e+00        1.92332355e-08  20.5747  19.1332
0202-11-17_15:28:46.715000      2211.63        3.27887600e+00        9.99835550e-09  20.5951  19.3367
0202-11-17_15:28:47.117000      2212.03        3.66491600e+00        1.55144955e-08  20.5951  19.3367
0202-11-17_15:28:47.520000      2212.43        3.87618500e+00       -4.44277450e-09  20.6060  19.0231
0202-11-17_15:28:47.920000      2212.84        4.26153200e+00        1.08660555e-08  20.6060  19.0231
0202-11-17_15:28:48.320000      2213.23        4.46780200e+00        9.13064550e-09  20.6060  19.0231
0202-11-17_15:28:48.720000      2213.63        4.85739000e+00        1.60103255e-08  20.5823  19.3546
0202-11-17_15:28:49.113000      2214.03        5.06227400e+00        2.23321855e-08  20.5823  19.3546
0202-11-17_15:28:49.520000      2214.43        5.44997600e+00        2.09686455e-08  20.5770  19.1411
0202-11-17_15:28:49.920000      2214.83        5.65542600e+00        6.83629550e-09  20.5770  19.1411
0202-11-17_15:28:50.324000      2215.24        6.04380600e+00        2.58633855e-08  20.5770  19.1411
0202-11-17_15:28:50.720000      2215.63        6.24757200e+00        1.48311055e-08  20.6008  19.1370
0202-11-17_15:28:51.113000      2216.03        6.63802800e+00        3.59659655e-08  20.6008  19.1370
0202-11-17_15:28:51.510000      2216.43        6.82324100e+00        1.43972555e-08  20.5938  19.3353
0202-11-17_15:28:51.914000      2216.83        7.23224600e+00        2.53055655e-08  20.5938  19.3353
0202-11-17_15:28:52.320000      2217.23        7.41848900e+00        3.26190955e-08  20.5938  19.3353
0202-11-17_15:28:52.720000      2217.63        7.82662700e+00        2.23305755e-08  20.5845  19.0258
0202-11-17_15:28:53.120000      2218.04        8.21662800e+00        2.31363055e-08  20.5845  19.0258
0202-11-17_15:28:53.530000      2218.45        8.42036200e+00        1.36535055e-08  20.5625  19.3539
0202-11-17_15:28:53.938000      2218.85        8.81158600e+00        2.62972355e-08  20.5625  19.3539
0202-11-17_15:28:54.348000      2219.26        8.99807200e+00        3.52222155e-08  20.6098  19.1337
0202-11-17_15:28:54.754000      2219.67        9.40676000e+00        2.36941155e-08  20.6098  19.1337
0202-11-17_15:28:55.156000      2220.07        9.59387600e+00        1.05545555e-08  20.6098  19.1337
0202-11-17_15:28:55.560000      2220.47        1.00021300e+01        1.92934355e-08  20.6101  19.1362
0202-11-17_15:28:55.953000      2220.87        1.01859900e+01        1.97888855e-08  20.6101  19.1362
0202-11-17_15:28:56.348000      2221.26        1.05746300e+01        9.12849550e-09  20.5766  19.3388
0202-11-17_15:28:56.742000      2221.66        1.07801300e+01        3.16888655e-08  20.5766  19.3388
0202-11-17_15:28:57.150000      2222.06        1.11752200e+01        2.44373155e-08  20.5766  19.3388
0202-11-17_15:28:57.560000      2222.47        1.13837100e+01        1.36529655e-08  20.5924  19.0200
0202-11-17_15:28:57.960000      2222.88        1.17675700e+01        2.36935655e-08  20.5924  19.0200
0202-11-17_15:28:58.367000      2223.28        1.19725700e+01        1.34670255e-08  20.5734  19.3547
0202-11-17_15:28:58.766000      2223.68        1.23623100e+01        1.65039955e-08  20.5734  19.3547
0202-11-17_15:28:59.210000      2224.12        1.25687300e+01        2.16482555e-08  20.5734  19.3547
0202-11-17_15:28:59.640000      2224.55        1.29567300e+01        2.58008555e-08  20.5742  19.1383
0202-11-17_15:29:00.040000      2224.95        1.33463000e+01        3.45399055e-08  20.5742  19.1383
0202-11-17_15:29:00.445000      2225.36        1.35518600e+01        3.21846955e-08  20.5862  19.1433
0202-11-17_15:29:00.848000      2225.76        1.39407800e+01        4.71216455e-08  20.5862  19.1433
0202-11-17_15:29:01.270000      2226.18        1.41456100e+01        1.95409755e-08  20.5862  19.1433
0202-11-17_15:29:01.670000      2226.58        1.45370700e+01        4.91668555e-08  20.5722  19.3371
0202-11-17_15:29:02.074000      2226.99        1.47425900e+01        3.70189255e-08  20.5722  19.3371
0202-11-17_15:29:02.470000      2227.38        1.51326500e+01        3.00152955e-08  20.5746  19.0269
0202-11-17_15:29:02.863000      2227.78        1.53366600e+01        1.37148055e-08  20.5746  19.0269
0202-11-17_15:29:03.260000      2228.17        1.57269400e+01        1.48304255e-08  20.5746  19.0269
0202-11-17_15:29:03.664000      2228.58        1.59362900e+01        2.02845855e-08  20.5774  19.3525
0202-11-17_15:29:04.066000      2228.98        1.63204600e+01        3.52215355e-08  20.5774  19.3525
0202-11-17_15:29:04.470000      2229.38        1.65267100e+01        1.58840655e-08  20.5920  19.1366
0202-11-17_15:29:04.870000      2229.78        1.69164800e+01        3.54694455e-08  20.5920  19.1366
0202-11-17_15:29:05.285000      2230.20        1.71007600e+01        3.78866255e-08  20.6049  19.1456
0202-11-17_15:29:05.695000      2230.61        1.75110800e+01        2.31356155e-08  20.6049  19.1456
0202-11-17_15:29:06.098000      2231.01        1.76958200e+01        1.93878550e-09  20.6049  19.1456
0202-11-17_15:29:06.508000      2231.42        1.81069200e+01        2.89616455e-08  20.5825  19.3407
0202-11-17_15:29:06.910000      2231.83        1.84967400e+01        3.10069555e-08  20.5825  19.3407
0202-11-17_15:29:07.320000      2232.23        1.87035200e+01        4.22872055e-08  20.5825  19.3407
0202-11-17_15:29:07.710000      2232.63        1.90929400e+01        7.77393855e-08  20.6018  19.0242
0202-11-17_15:29:08.105000      2233.02        1.92773400e+01        8.78419655e-08  20.6018  19.0242
0202-11-17_15:29:08.504000      2233.42        1.96888300e+01        1.32033025e-07  20.5703  19.3547
0202-11-17_15:29:08.906000      2233.82        1.98734700e+01        1.79385016e-07  20.5703  19.3547
0202-11-17_15:29:09.316000      2234.23        2.02814700e+01        2.74274945e-07  20.5703  19.3547
0202-11-17_15:29:09.730000      2234.64        2.04647200e+01        4.29966305e-07  20.6046  19.1324
0202-11-17_15:29:10.137000      2235.05        2.08758200e+01        6.65238765e-07  20.6046  19.1324
0202-11-17_15:29:10.535000      2235.45        2.10612800e+01        9.92674075e-07  20.5828  19.1526
0202-11-17_15:29:10.938000      2235.85        2.14529200e+01        1.50530278e-06  20.5828  19.1526
0202-11-17_15:29:11.344000      2236.26        2.16570500e+01        2.11145786e-06  20.6065  19.3374
0202-11-17_15:29:11.750000      2236.66        2.20466900e+01        3.85598208e-06  20.6065  19.3374
0202-11-17_15:29:12.140000      2237.06        2.22500000e+01        5.10591350e-06  20.6065  19.3374
0202-11-17_15:29:12.535000      2237.45        2.26411100e+01        8.51147615e-06  20.6089  19.0261
0202-11-17_15:29:12.957000      2237.87        2.28468000e+01        1.13594751e-05  20.6089  19.0261
0202-11-17_15:29:13.355000      2238.27        2.32405600e+01        1.91387876e-05  20.6253  19.3610
0202-11-17_15:29:13.760000      2238.68        2.34451700e+01        2.73771082e-05  20.6253  19.3610

File: chapter 5/cold_vs_warm/300K/ffj26/Ic/pulses/Ic_2023-11-17_15-31-17418844_f26-afterirrstep2-25K-pulse-aftrm-1wk-160ms-3.txt
# Ic = 20.10 A, n = 31.52 , Tavg = 20.60 K, f26-afterirrstep2-25K-pulse-aftrm-1wk-160ms-3
#datetime                        t_s     iHTS_A                vHTS_V                tHTS_K  tTAR_K
0202-11-17_15:30:46             2330.91       -7.03219300e-02        1.26693950e-08  20.5501  19.2623
0202-11-17_15:30:46.390000      2331.31        3.15801800e-01        1.82483950e-08  20.5890  19.2461
0202-11-17_15:30:46.785000      2331.70        5.21992900e-01        3.11400350e-08  20.5890  19.2461
0202-11-17_15:30:47.270000      2332.18        9.09924100e-01        3.16358650e-08  20.5890  19.2461
0202-11-17_15:30:47.670000      2332.59        1.11792600e+00        1.88681850e-08  20.5768  19.0476
0202-11-17_15:30:48.066000      2332.98        1.50706900e+00        2.06655750e-08  20.5768  19.0476
0202-11-17_15:30:48.465000      2333.38        1.71094600e+00        2.26489050e-08  20.5643  19.3761
0202-11-17_15:30:48.855000      2333.77        2.09972100e+00        3.84535650e-08  20.5643  19.3761
0202-11-17_15:30:49.290000      2334.20        2.30401800e+00        3.28134650e-08  20.5643  19.3761
0202-11-17_15:30:49.684000      2334.60        2.69335800e+00        3.96931450e-08  20.5851  19.0375
0202-11-17_15:30:50.074000      2334.99        3.08546100e+00        4.03749150e-08  20.5851  19.0375
0202-11-17_15:30:50.492000      2335.40        3.28849800e+00        3.21936750e-08  20.5875  19.2643
0202-11-17_15:30:50.890000      2335.80        3.67280200e+00        2.27108850e-08  20.5875  19.2643
0202-11-17_15:30:51.300000      2336.22        3.88158000e+00        3.39290950e-08  20.5928  19.2468
0202-11-17_15:30:51.707000      2336.62        4.27108200e+00        5.71092850e-08  20.5928  19.2468
0202-11-17_15:30:52.110000      2337.02        4.47559300e+00        4.17385950e-08  20.5928  19.2468
0202-11-17_15:30:52.504000      2337.42        4.86598700e+00        3.49209150e-08  20.5932  19.0513
0202-11-17_15:30:52.900000      2337.81        5.07251200e+00        3.52927950e-08  20.5932  19.0513
0202-11-17_15:30:53.297000      2338.21        5.46120500e+00        3.86396550e-08  20.5932  19.0513
0202-11-17_15:30:53.703000      2338.62        5.66801100e+00        2.89089450e-08  20.5896  19.3749
0202-11-17_15:30:54.100000      2339.02        6.05698000e+00        2.94047850e-08  20.5896  19.3749
0202-11-17_15:30:54.496000      2339.41        6.25739800e+00        2.73594750e-08  20.6180  19.0350
0202-11-17_15:30:54.900000      2339.81        6.65260100e+00        4.11807950e-08  20.6180  19.0350
0202-11-17_15:30:55.316000      2340.23        6.83531300e+00        4.39078750e-08  20.5701  19.2767
0202-11-17_15:30:55.707000      2340.62        7.24633800e+00        5.12214050e-08  20.5701  19.2767
0202-11-17_15:30:56.098000      2341.01        7.42796900e+00        4.33500650e-08  20.5701  19.2767
0202-11-17_15:30:56.492000      2341.41        7.84046500e+00        4.32261050e-08  20.5628  19.2399
0202-11-17_15:30:56.890000      2341.81        8.22844900e+00        4.66349550e-08  20.5628  19.2399
0202-11-17_15:30:57.293000      2342.21        8.43372800e+00        4.76266150e-08  20.5628  19.2399
0202-11-17_15:30:57.690000      2342.61        8.82456500e+00        4.60789550e-08  20.5777  19.0560
0202-11-17_15:30:58.098000      2343.01        9.00742000e+00        4.20521250e-08  20.5777  19.0560
0202-11-17_15:30:58.500000      2343.41        9.41648300e+00        6.41786650e-08  20.5531  19.3730
0202-11-17_15:30:58.895000      2343.81        9.60098400e+00        5.82286750e-08  20.5531  19.3730
0202-11-17_15:30:59.297000      2344.21        1.00120700e+01        4.65766050e-08  20.5531  19.3730
0202-11-17_15:30:59.690000      2344.60        1.01981100e+01        4.58328550e-08  20.5958  19.0347
0202-11-17_15:31:00.090000      2345.00        1.05909200e+01        5.87864850e-08  20.5958  19.0347
0202-11-17_15:31:00.492000      2345.41        1.07920600e+01        5.76088850e-08  20.5860  19.2830
0202-11-17_15:31:00.895000      2345.81        1.11848800e+01        6.48604350e-08  20.5860  19.2830
0202-11-17_15:31:01.312000      2346.23        1.13832500e+01        5.09771150e-08  20.5788  19.2310
0202-11-17_15:31:01.720000      2346.63        1.17758600e+01        5.72989850e-08  20.5788  19.2310
0202-11-17_15:31:02.117000      2347.03        1.19807300e+01        5.54396150e-08  20.5788  19.2310
0202-11-17_15:31:02.520000      2347.43        1.23719200e+01        5.40140950e-08  20.5892  19.0578
0202-11-17_15:31:02.920000      2347.84        1.25764500e+01        4.91797250e-08  20.5892  19.0578
0202-11-17_15:31:03.324000      2348.24        1.29659100e+01        5.95302350e-08  20.5892  19.0578
0202-11-17_15:31:03.715000      2348.63        1.33581700e+01        4.92428850e-08  20.5752  19.3765
0202-11-17_15:31:04.117000      2349.03        1.35642400e+01        5.12267350e-08  20.5752  19.3765
0202-11-17_15:31:04.523000      2349.44        1.39510500e+01        6.33126550e-08  20.5787  19.0416
0202-11-17_15:31:04.926000      2349.84        1.41539500e+01        6.00277650e-08  20.5787  19.0416
0202-11-17_15:31:05.332000      2350.25        1.45449400e+01        6.92006750e-08  20.5705  19.2868
0202-11-17_15:31:05.723000      2350.64        1.47508400e+01        4.71980850e-08  20.5705  19.2868
0202-11-17_15:31:06.117000      2351.03        1.51391000e+01        4.39131950e-08  20.5705  19.2868
0202-11-17_15:31:06.520000      2351.43        1.53445600e+01        5.30861050e-08  20.6016  19.2305
0202-11-17_15:31:06.926000      2351.84        1.57342000e+01        5.20324550e-08  20.6016  19.2305
0202-11-17_15:31:07.336000      2352.25        1.59372500e+01        3.49262250e-08  20.5950  19.0577
0202-11-17_15:31:07.734000      2352.65        1.63259100e+01        4.98012150e-08  20.5950  19.0577
0202-11-17_15:31:08.130000      2353.04        1.65347900e+01        3.97605950e-08  20.5950  19.0577
0202-11-17_15:31:08.523000      2353.44        1.69250000e+01        4.14960050e-08  20.5631  19.3740
0202-11-17_15:31:08.914000      2353.83        1.71110900e+01        4.27355950e-08  20.5631  19.3740
0202-11-17_15:31:09.320000      2354.23        1.75197400e+01        4.87467950e-08  20.5631  19.3740
0202-11-17_15:31:09.715000      2354.63        1.77049300e+01        5.28966750e-08  20.5889  19.0365
0202-11-17_15:31:10.120000      2355.03        1.81136700e+01        5.50655550e-08  20.5889  19.0365
0202-11-17_15:31:10.523000      2355.44        1.85045800e+01        5.74827450e-08  20.5837  19.2920
0202-11-17_15:31:10.926000      2355.84        1.87096500e+01        5.75447150e-08  20.5837  19.2920
0202-11-17_15:31:11.320000      2356.23        1.90962700e+01        7.92993750e-08  20.5944  19.2326
0202-11-17_15:31:11.715000      2356.63        1.92820400e+01        9.02076850e-08  20.5944  19.2326
0202-11-17_15:31:12.110000      2357.02        1.96950300e+01        1.50699255e-07  20.5944  19.2326
0202-11-17_15:31:12.520000      2357.43        1.98810500e+01        2.30652245e-07  20.5869  19.0705
0202-11-17_15:31:12.920000      2357.84        2.02905900e+01        3.39177585e-07  20.5869  19.0705
0202-11-17_15:31:13.332000      2358.25        2.04755700e+01        4.51917495e-07  20.5869  19.0705
0202-11-17_15:31:13.734000      2358.65        2.08849500e+01        7.12663415e-07  20.5659  19.3754
0202-11-17_15:31:14.137000      2359.05        2.10721800e+01        1.01555509e-06  20.5659  19.3754
0202-11-17_15:31:14.543000      2359.46        2.14600600e+01        1.47884858e-06  20.5913  19.0355
0202-11-17_15:31:14.953000      2359.87        2.16657500e+01        2.17394376e-06  20.5913  19.0355
0202-11-17_15:31:15.360000      2360.27        2.20544300e+01        3.93377602e-06  20.5915  19.2912
0202-11-17_15:31:15.766000      2360.68        2.22574300e+01        5.29235548e-06  20.5915  19.2912
0202-11-17_15:31:16.242000      2361.16        2.26482100e+01        8.53069854e-06  20.5915  19.2912
0202-11-17_15:31:16.656000      2361.57        2.28583500e+01        1.15395950e-05  20.5979  19.2334
0202-11-17_15:31:17.060000      2361.97        2.32444400e+01        2.00524782e-05  20.5979  19.2334

File: chapter 5/cold_vs_warm/300K/ffj26/Ic/pulses/Ic_2023-11-17_15-33-38510139_f26-20K-pulse-aft1wkrm-165ms.txt
# Ic = 20.06 A, n = 31.77 , Tavg = 20.65 K, f26-20K-pulse-aft1wkrm-165ms
#datetime                        t_s     iHTS_A                vHTS_V                tHTS_K  tTAR_K
0202-11-17_15:33:07             2471.91       -6.34859500e-02        5.48639385e-08  20.6171  19.3409
0202-11-17_15:33:07.402000      2472.31        3.26289100e-01        7.73623485e-08  20.6299  19.0320
0202-11-17_15:33:07.810000      2472.72        5.25190200e-01        7.16602685e-08  20.6299  19.0320
0202-11-17_15:33:08.240000      2473.15        9.14255900e-01        7.51930785e-08  20.6299  19.0320
0202-11-17_15:33:08.684000      2473.60        1.11741900e+00        6.51524685e-08  20.6189  19.2831
0202-11-17_15:33:09.086000      2474.00        1.51124000e+00        8.03373485e-08  20.6189  19.2831
0202-11-17_15:33:09.484000      2474.40        1.70853300e+00        7.48831885e-08  20.6268  19.2150
0202-11-17_15:33:09.890000      2474.80        2.10204600e+00        7.65566185e-08  20.6268  19.2150
0202-11-17_15:33:10.310000      2475.22        2.30551000e+00        6.66399685e-08  20.6268  19.2150
0202-11-17_15:33:10.720000      2475.63        2.69667400e+00        7.99034885e-08  20.6248  19.0600
0202-11-17_15:33:11.120000      2476.04        3.08488000e+00        6.90566185e-08  20.6248  19.0600
0202-11-17_15:33:11.523000      2476.44        3.29057200e+00        7.09767185e-08  20.5984  19.3792
0202-11-17_15:33:11.926000      2476.84        3.67923700e+00        9.74417785e-08  20.5984  19.3792
0202-11-17_15:33:12.332000      2477.25        3.88444500e+00        8.80209585e-08  20.6284  19.0079
0202-11-17_15:33:12.727000      2477.64        4.27554600e+00        1.06676659e-07  20.6284  19.0079
0202-11-17_15:33:13.117000      2478.03        4.47827600e+00        9.58303185e-08  20.6284  19.0079
0202-11-17_15:33:13.516000      2478.43        4.86972300e+00        1.01160518e-07  20.6318  19.3502
0202-11-17_15:33:13.910000      2478.82        5.07394300e+00        9.38469885e-08  20.6318  19.3502
0202-11-17_15:33:14.324000      2479.24        5.46286800e+00        9.08719985e-08  20.6318  19.3502
0202-11-17_15:33:14.727000      2479.64        5.66856300e+00        7.58730685e-08  20.6364  19.1873
0202-11-17_15:33:15.130000      2480.04        6.06143400e+00        9.08719985e-08  20.6364  19.1873
0202-11-17_15:33:15.543000      2480.45        6.26386900e+00        8.18230585e-08  20.6093  19.3376
0202-11-17_15:33:15.938000      2480.85        6.65247900e+00        8.93225185e-08  20.6093  19.3376
0202-11-17_15:33:16.344000      2481.26        6.83706800e+00        9.63881285e-08  20.5944  19.3455
0202-11-17_15:33:16.746000      2481.66        7.24699800e+00        1.12254769e-07  20.5944  19.3455
0202-11-17_15:33:17.137000      2482.05        7.43271000e+00        1.14052498e-07  20.5944  19.3455
0202-11-17_15:33:17.535000      2482.45        7.84198600e+00        1.08784608e-07  20.6261  19.1196
0202-11-17_15:33:17.930000      2482.84        8.22877700e+00        1.02152848e-07  20.6261  19.1196
0202-11-17_15:33:18.336000      2483.25        8.43267800e+00        1.15664288e-07  20.6158  19.2963
0202-11-17_15:33:18.740000      2483.65        8.82321800e+00        1.21800219e-07  20.6158  19.2963
0202-11-17_15:33:19.140000      2484.05        9.00784100e+00        1.03330448e-07  20.6158  19.2963
0202-11-17_15:33:19.535000      2484.45        9.41913700e+00        1.23659588e-07  20.6262  19.0256
0202-11-17_15:33:19.926000      2484.84        9.60108000e+00        1.11697628e-07  20.6262  19.0256
0202-11-17_15:33:20.336000      2485.25        1.00148100e+01        9.47773385e-08  20.6262  19.0256
0202-11-17_15:33:20.730000      2485.64        1.01976900e+01        9.21122385e-08  20.6156  19.0735
0202-11-17_15:33:21.125000      2486.04        1.05885800e+01        1.04632018e-07  20.6156  19.0735
0202-11-17_15:33:21.527000      2486.44        1.07942300e+01        1.02276808e-07  20.6255  19.1446
0202-11-17_15:33:21.930000      2486.84        1.11831600e+01        1.23225739e-07  20.6255  19.1446
0202-11-17_15:33:22.332000      2487.25        1.13863400e+01        1.30291348e-07  20.6255  19.1446
0202-11-17_15:33:22.727000      2487.64        1.17790500e+01        1.23473649e-07  20.5939  19.0119
0202-11-17_15:33:23.125000      2488.04        1.19812300e+01        1.08164768e-07  20.5939  19.0119
0202-11-17_15:33:23.523000      2488.44        1.23718000e+01        1.28679828e-07  20.6036  19.3474
0202-11-17_15:33:23.926000      2488.84        1.25749300e+01        1.18825148e-07  20.6036  19.3474
0202-11-17_15:33:24.340000      2489.25        1.29654800e+01        1.39030328e-07  20.6047  19.1751
0202-11-17_15:33:24.740000      2489.65        1.33557400e+01        1.22853788e-07  20.6047  19.1751
0202-11-17_15:33:25.140000      2490.05        1.35597500e+01        1.24093369e-07  20.6047  19.1751
0202-11-17_15:33:25.543000      2490.46        1.39512200e+01        1.30601179e-07  20.6139  19.3481
0202-11-17_15:33:25.940000      2490.86        1.41568800e+01        1.16655888e-07  20.6139  19.3481
0202-11-17_15:33:26.344000      2491.26        1.45434700e+01        1.16593908e-07  20.6063  19.3471
0202-11-17_15:33:26.750000      2491.66        1.47576400e+01        1.31468878e-07  20.6063  19.3471
0202-11-17_15:33:27.140000      2492.06        1.51456100e+01        1.34319918e-07  20.6063  19.3471
0202-11-17_15:33:27.535000      2492.45        1.53482700e+01        1.41199599e-07  20.6134  19.1370
0202-11-17_15:33:27.934000      2492.85        1.57394200e+01        1.30601179e-07  20.6134  19.1370
0202-11-17_15:33:28.340000      2493.25        1.59432400e+01        1.16779838e-07  20.6134  19.1370
0202-11-17_15:33:28.742000      2493.66        1.63318200e+01        1.37046508e-07  20.5953  19.3087
0202-11-17_15:33:29.145000      2494.06        1.65360600e+01        1.52415608e-07  20.5953  19.3087
0202-11-17_15:33:29.543000      2494.45        1.69258600e+01        1.45411728e-07  20.6307  19.0287
0202-11-17_15:33:29.934000      2494.85        1.71126400e+01        1.25516458e-07  20.6307  19.0287
0202-11-17_15:33:30.332000      2495.25        1.75246000e+01        1.26756038e-07  20.6425  19.0799
0202-11-17_15:33:30.734000      2495.65        1.77065800e+01        1.16653458e-07  20.6425  19.0799
0202-11-17_15:33:31.137000      2496.05        1.81128500e+01        1.27127909e-07  20.6425  19.0799
0202-11-17_15:33:31.540000      2496.45        1.85051200e+01        1.35742998e-07  20.6246  19.1308
0202-11-17_15:33:31.940000      2496.86        1.87083600e+01        1.41321108e-07  20.6246  19.1308
0202-11-17_15:33:32.348000      2497.26        1.91001500e+01        1.65864808e-07  20.6058  19.0129
0202-11-17_15:33:32.740000      2497.65        1.92829500e+01        1.82971028e-07  20.6058  19.0129
0202-11-17_15:33:33.133000      2498.05        1.96952800e+01        2.67138559e-07  20.6058  19.0129
0202-11-17_15:33:33.530000      2498.45        1.98803500e+01        3.20502509e-07  20.6043  19.3451
0202-11-17_15:33:33.938000      2498.85        2.02913000e+01        4.17003868e-07  20.6043  19.3451
0202-11-17_15:33:34.350000      2499.27        2.04765100e+01        5.87756108e-07  20.6096  19.1705
0202-11-17_15:33:34.754000      2499.67        2.08847500e+01        8.79245738e-07  20.6096  19.1705
0202-11-17_15:33:35.156000      2500.07        2.10693400e+01        1.17842087e-06  20.6096  19.1705
0202-11-17_15:33:35.562000      2500.48        2.14595900e+01        1.71881652e-06  20.6385  19.3529
0202-11-17_15:33:35.996000      2500.91        2.16645200e+01        2.50681862e-06  20.6385  19.3529
0202-11-17_15:33:36.395000      2501.31        2.20563200e+01        4.26020695e-06  20.6043  19.3427
0202-11-17_15:33:36.800000      2501.71        2.22609600e+01        5.73939979e-06  20.6043  19.3427
0202-11-17_15:33:37.258000      2502.17        2.26505200e+01        9.28354979e-06  20.6043  19.3427
0202-11-17_15:33:37.690000      2502.60        2.28564500e+01        1.27171910e-05  20.6497  19.0375
0202-11-17_15:33:38.110000      2503.02        2.32470900e+01        2.21219588e-05  20.6497  19.0375

File: chapter 5/cold_vs_warm/300K/ffj26/Ic/pulses/Ic_2023-11-17_15-34-18366338_f26-20K-pulse-aft1wkrm-165ms.txt
# Ic = 20.06 A, n = 31.79 , Tavg = 20.64 K, f26-20K-pulse-aft1wkrm-165ms
#datetime                        t_s     iHTS_A                vHTS_V                tHTS_K  tTAR_K
0202-11-17_15:33:46.684000      2511.60       -6.67370800e-02       -4.66643365e-08  20.6187  19.2585
0202-11-17_15:33:47.086000      2512.00        3.23503800e-01       -3.70575765e-08  20.6187  19.2585
0202-11-17_15:33:47.500000      2512.41        5.27581600e-01       -3.31528965e-08  20.6081  19.1574
0202-11-17_15:33:47.906000      2512.82        9.15599000e-01       -1.75961465e-08  20.6081  19.1574
0202-11-17_15:33:48.312000      2513.22        1.12160600e+00       -2.71409265e-08  20.6008  19.3201
0202-11-17_15:33:48.723000      2513.64        1.50909300e+00       -2.70789465e-08  20.6008  19.3201
0202-11-17_15:33:49.130000      2514.04        1.71488500e+00       -3.38966465e-08  20.6008  19.3201
0202-11-17_15:33:49.540000      2514.45        2.10477000e+00       -2.64591565e-08  20.6244  19.0326
0202-11-17_15:33:49.934000      2514.85        2.30956300e+00       -2.47857165e-08  20.6244  19.0326
0202-11-17_15:33:50.367000      2515.28        2.69763700e+00       -2.76367565e-08  20.6373  19.0918
0202-11-17_15:33:50.758000      2515.67        3.08950000e+00       -2.40419665e-08  20.6373  19.0918
0202-11-17_15:33:51.170000      2516.09        3.29255500e+00       -2.90002965e-08  20.6373  19.0918
0202-11-17_15:33:51.570000      2516.48        3.68162400e+00       -3.53841465e-08  20.6045  19.1266
0202-11-17_15:33:51.973000      2516.88        3.88693800e+00       -3.33388365e-08  20.6045  19.1266
0202-11-17_15:33:52.375000      2517.29        4.27652300e+00       -2.68286365e-08  20.6259  19.0103
0202-11-17_15:33:52.777000      2517.69        4.48368800e+00       -2.57114165e-08  20.6259  19.0103
0202-11-17_15:33:53.242000      2518.16        4.87170800e+00       -2.88723565e-08  20.6259  19.0103
0202-11-17_15:33:53.660000      2518.57        5.08018600e+00       -3.82312065e-08  20.6000  19.3523
0202-11-17_15:33:54.050000      2518.97        5.46849800e+00       -3.27150665e-08  20.6000  19.3523
0202-11-17_15:33:54.460000      2519.37        5.67427300e+00       -3.92848565e-08  20.6100  19.0339
0202-11-17_15:33:54.850000      2519.76        6.06596300e+00       -3.30249565e-08  20.6100  19.0339
0202-11-17_15:33:55.273000      2520.19        6.26965700e+00       -3.57520465e-08  20.6100  19.0339
0202-11-17_15:33:55.670000      2520.58        6.66045400e+00       -3.38926665e-08  20.6211  19.1239
0202-11-17_15:33:56.070000      2520.98        6.84364800e+00       -4.39332965e-08  20.6211  19.1239
0202-11-17_15:33:56.484000      2521.40        7.25435500e+00       -4.36233965e-08  20.5948  19.3425
0202-11-17_15:33:56.883000      2521.80        7.43644300e+00       -5.19286065e-08  20.5948  19.3425
0202-11-17_15:33:57.280000      2522.20        7.84584700e+00       -5.23004765e-08  20.5948  19.3425
0202-11-17_15:33:57.684000      2522.60        8.23972100e+00       -3.55041265e-08  20.6560  19.0379
0202-11-17_15:33:58.086000      2523.00        8.44331100e+00       -3.38919765e-08  20.6560  19.0379
0202-11-17_15:33:58.480000      2523.39        8.83547400e+00       -1.90153765e-08  20.6361  19.3407
0202-11-17_15:33:58.875000      2523.79        9.02176600e+00       -3.49440265e-08  20.6361  19.3407
0202-11-17_15:33:59.293000      2524.21        9.43130000e+00       -2.21763165e-08  20.6361  19.3407
0202-11-17_15:33:59.690000      2524.60        9.61088400e+00       -3.38284065e-08  20.6520  19.1931
0202-11-17_15:34:00.090000      2525.00        1.00206300e+01       -2.16185065e-08  20.6520  19.1931
0202-11-17_15:34:00.490000      2525.40        1.02058200e+01       -4.70299665e-08  20.6208  19.0940
0202-11-17_15:34:00.895000      2525.81        1.05976700e+01       -4.34971565e-08  20.6208  19.0940
0202-11-17_15:34:01.293000      2526.21        1.08019000e+01       -4.63481965e-08  20.6320  19.3737
0202-11-17_15:34:01.695000      2526.61        1.11929800e+01       -3.17211065e-08  20.6320  19.3737
0202-11-17_15:34:02.098000      2527.01        1.13982100e+01       -4.17617365e-08  20.6320  19.3737
0202-11-17_15:34:02.508000      2527.42        1.17889800e+01       -4.28773665e-08  20.6241  19.0084
0202-11-17_15:34:02.910000      2527.82        1.19884900e+01       -4.74638265e-08  20.6241  19.0084
0202-11-17_15:34:03.324000      2528.24        1.23788700e+01       -5.93018465e-08  20.6241  19.0084
0202-11-17_15:34:03.723000      2528.63        1.25865700e+01       -8.08706065e-08  20.6073  19.3470
0202-11-17_15:34:04.125000      2529.04        1.29735200e+01       -8.14297665e-08  20.6073  19.3470
0202-11-17_15:34:04.527000      2529.44        1.33650800e+01       -6.61838065e-08  20.6333  19.0296
0202-11-17_15:34:04.920000      2529.83        1.35695000e+01       -5.91801565e-08  20.6333  19.0296
0202-11-17_15:34:05.320000      2530.23        1.39592800e+01       -6.15353665e-08  20.6333  19.0296
0202-11-17_15:34:05.715000      2530.63        1.41627000e+01       -6.20931765e-08  20.6268  19.1202
0202-11-17_15:34:06.117000      2531.03        1.45541500e+01       -6.24030765e-08  20.6268  19.1202
0202-11-17_15:34:06.520000      2531.43        1.47617900e+01       -5.53994365e-08  20.5909  19.3456
0202-11-17_15:34:06.920000      2531.84        1.51500200e+01       -4.82718265e-08  20.5909  19.3456
0202-11-17_15:34:07.330000      2532.24        1.53525200e+01       -6.49442265e-08  20.6137  19.0386
0202-11-17_15:34:07.730000      2532.65        1.57452500e+01       -5.67009965e-08  20.6137  19.0386
0202-11-17_15:34:08.137000      2533.05        1.59488000e+01       -5.68249565e-08  20.6137  19.0386
0202-11-17_15:34:08.530000      2533.44        1.63410500e+01       -7.07082865e-08  20.6008  19.3398
0202-11-17_15:34:08.920000      2533.84        1.65448000e+01       -8.06869265e-08  20.6008  19.3398
0202-11-17_15:34:09.320000      2534.23        1.69375100e+01       -7.43650565e-08  20.5913  19.1960
0202-11-17_15:34:09.723000      2534.63        1.71193200e+01       -7.65961365e-08  20.5913  19.1960
0202-11-17_15:34:10.125000      2535.04        1.75309200e+01       -7.38679265e-08  20.5913  19.1960
0202-11-17_15:34:10.520000      2535.43        1.77168600e+01       -6.87233365e-08  20.6148  19.3541
0202-11-17_15:34:10.914000      2535.83        1.81252300e+01       -6.19676065e-08  20.6148  19.3541
0202-11-17_15:34:11.320000      2536.23        1.85162500e+01       -5.16170865e-08  20.6148  19.3541
0202-11-17_15:34:11.727000      2536.64        1.87190900e+01       -3.76097865e-08  20.6195  19.3773
0202-11-17_15:34:12.133000      2537.05        1.91110900e+01       -3.60603065e-08  20.6195  19.3773
0202-11-17_15:34:12.530000      2537.44        1.92946700e+01       -9.40926650e-09  20.6129  19.1511
0202-11-17_15:34:12.940000      2537.85        1.97064900e+01        5.94496035e-08  20.6129  19.1511
0202-11-17_15:34:13.360000      2538.27        1.98893400e+01        9.00053335e-08  20.5886  19.3482
0202-11-17_15:34:13.750000      2538.67        2.02977100e+01        2.33301183e-07  20.5886  19.3482
0202-11-17_15:34:14.156000      2539.07        2.04896200e+01        3.52177243e-07  20.5886  19.3482
0202-11-17_15:34:14.562000      2539.47        2.08969900e+01        6.30959573e-07  20.6205  19.0370
0202-11-17_15:34:14.953000      2539.87        2.10812800e+01        9.84426814e-07  20.6205  19.0370
0202-11-17_15:34:15.355000      2540.27        2.14714800e+01        1.59231856e-06  20.6082  19.1213
0202-11-17_15:34:15.746000      2540.66        2.16789900e+01        2.34139514e-06  20.6082  19.1213
0202-11-17_15:34:16.184000      2541.10        2.20724300e+01        4.17119879e-06  20.6082  19.1213
0202-11-17_15:34:16.610000      2541.52        2.22745600e+01        5.75953711e-06  20.6621  19.3475
0202-11-17_15:34:17.016000      2541.93        2.26643400e+01        9.32897511e-06  20.6621  19.3475
0202-11-17_15:34:17.473000      2542.39        2.28712600e+01        1.27759423e-05  20.6442  19.0406
0202-11-17_15:34:17.910000      2542.83        2.32613000e+01        2.27250740e-05  20.6442  19.0406
