Repository: shortlab/2025-devitre-PhD

# 2025-devitre-PhD
Data repository for Alexis Devitre's PhD thesis

File: chapter 5/cold_vs_warm/300K/ffj26/Ic/pulses/Ic_2023-11-17_15-36-43308718_f26-20K-pulse-aft1wkrm-170ms.txt
# Ic = 19.85 A, n = 31.50 , Tavg = 20.68 K, f26-20K-pulse-aft1wkrm-170ms
#datetime                        t_s     iHTS_A                vHTS_V                tHTS_K  tTAR_K
0202-11-17_15:36:11.863000      2656.78       -3.83067000e-02        1.50764215e-08  20.7115  19.3156
0202-11-17_15:36:12.293000      2657.21        3.51878000e-01        3.09424915e-08  20.7115  19.3156
0202-11-17_15:36:12.688000      2657.60        5.56144300e-01        1.82986015e-08  20.6821  19.0117
0202-11-17_15:36:13.090000      2658.00        9.41361400e-01        9.49757150e-09  20.6821  19.0117
0202-11-17_15:36:13.492000      2658.41        1.14743700e+00        1.45798615e-08  20.6716  19.3803
0202-11-17_15:36:13.887000      2658.80        1.53957100e+00        2.53642215e-08  20.6716  19.3803
0202-11-17_15:36:14.320000      2659.23        1.74154000e+00        1.47038115e-08  20.6716  19.3803
0202-11-17_15:36:14.723000      2659.64        2.12906300e+00        2.22652715e-08  20.6752  19.0755
0202-11-17_15:36:15.125000      2660.04        2.33526800e+00        2.10256815e-08  20.6752  19.0755
0202-11-17_15:36:15.530000      2660.44        2.72651000e+00        1.71210015e-08  20.6494  19.3720
0202-11-17_15:36:15.934000      2660.85        3.11519300e+00        2.27611015e-08  20.6494  19.3720
0202-11-17_15:36:16.330000      2661.24        3.32113800e+00        2.64178715e-08  20.6572  19.2969
0202-11-17_15:36:16.723000      2661.64        3.71115600e+00        2.25751615e-08  20.6572  19.2969
0202-11-17_15:36:17.113000      2662.03        3.91577100e+00        1.47657915e-08  20.6572  19.2969
0202-11-17_15:36:17.516000      2662.43        4.30357400e+00        1.66871515e-08  20.7101  19.0439
0202-11-17_15:36:17.920000      2662.83        4.51006400e+00        1.40214315e-08  20.7101  19.0439
0202-11-17_15:36:18.320000      2663.23        4.89638400e+00        1.43918515e-08  20.7101  19.0439
0202-11-17_15:36:18.710000      2663.63        5.10127900e+00        2.66637115e-08  20.6723  19.3473
0202-11-17_15:36:19.105000      2664.02        5.49168700e+00        1.85444515e-08  20.6723  19.3473
0202-11-17_15:36:19.510000      2664.43        5.70276500e+00        9.74342150e-09  20.6609  19.1020
0202-11-17_15:36:19.914000      2664.83        6.08893200e+00        1.45158115e-08  20.6609  19.1020
0202-11-17_15:36:20.330000      2665.24        6.29034500e+00        9.92936150e-09  20.6609  19.1020
0202-11-17_15:36:20.734000      2665.65        6.68179000e+00        1.04251915e-08  20.6488  19.1723
0202-11-17_15:36:21.133000      2666.05        6.86609800e+00        1.93405150e-09  20.6488  19.1723
0202-11-17_15:36:21.535000      2666.45        7.27529900e+00        1.11689415e-08  20.6911  19.0483
0202-11-17_15:36:21.938000      2666.85        7.46085600e+00       -1.13914485e-08  20.6911  19.0483
0202-11-17_15:36:22.348000      2667.26        7.86995100e+00        6.45853150e-09  20.6297  19.0143
0202-11-17_15:36:22.742000      2667.65        8.26024700e+00        2.20152815e-08  20.6297  19.0143
0202-11-17_15:36:23.133000      2668.05        8.46323600e+00        2.05277815e-08  20.6297  19.0143
0202-11-17_15:36:23.535000      2668.45        8.85428900e+00        2.88949615e-08  20.6534  19.2797
0202-11-17_15:36:23.940000      2668.85        9.03816200e+00        2.74685015e-08  20.6534  19.2797
0202-11-17_15:36:24.350000      2669.27        9.44803300e+00        2.88930815e-08  20.6572  19.0826
0202-11-17_15:36:24.758000      2669.67        9.63205700e+00        6.20874150e-09  20.6572  19.0826
0202-11-17_15:36:25.160000      2670.07        1.00428600e+01        1.33363315e-08  20.6572  19.0826
0202-11-17_15:36:25.562000      2670.48        1.02281700e+01        3.79156150e-09  20.6196  19.2023
0202-11-17_15:36:25.957000      2670.87        1.06161200e+01        1.07332115e-08  20.6196  19.2023
0202-11-17_15:36:26.348000      2671.26        1.08194000e+01        2.89550615e-08  20.6500  19.2993
0202-11-17_15:36:26.742000      2671.66        1.12081500e+01        2.61040215e-08  20.6500  19.2993
0202-11-17_15:36:27.137000      2672.05        1.14175100e+01        2.86187150e-09  20.6500  19.2993
0202-11-17_15:36:27.543000      2672.46        1.18086500e+01        9.49363150e-09  20.6549  19.2303
0202-11-17_15:36:27.945000      2672.86        1.20118100e+01        2.92029715e-08  20.6549  19.2303
0202-11-17_15:36:28.344000      2673.26        1.24003600e+01        3.05665115e-08  20.6240  19.3430
0202-11-17_15:36:28.734000      2673.65        1.26042900e+01        2.51123615e-08  20.6240  19.3430
0202-11-17_15:36:29.130000      2674.04        1.29957600e+01        2.65378815e-08  20.6240  19.3430
0202-11-17_15:36:29.535000      2674.45        1.33912300e+01        2.08358015e-08  20.6556  19.0371
0202-11-17_15:36:29.938000      2674.85        1.35927300e+01        2.52961015e-08  20.6556  19.0371
0202-11-17_15:36:30.344000      2675.26        1.39854900e+01        1.85394515e-08  20.6282  19.1640
0202-11-17_15:36:30.734000      2675.65        1.41860800e+01        4.84208150e-09  20.6282  19.1640
0202-11-17_15:36:31.130000      2676.04        1.45762000e+01        1.86709150e-09  20.6282  19.1640
0202-11-17_15:36:31.527000      2676.44        1.47804200e+01        1.71759115e-08  20.6568  19.0576
0202-11-17_15:36:31.934000      2676.85        1.51716200e+01        6.94937150e-09  20.6568  19.0576
0202-11-17_15:36:32.336000      2677.25        1.53753200e+01        1.53165415e-08  20.6520  19.0144
0202-11-17_15:36:32.740000      2677.65        1.57649500e+01        1.27134215e-08  20.6520  19.0144
0202-11-17_15:36:33.140000      2678.06        1.59721400e+01        1.96550715e-08  20.6520  19.0144
0202-11-17_15:36:33.547000      2678.46        1.63607300e+01        2.64727615e-08  20.6209  19.2901
0202-11-17_15:36:33.940000      2678.85        1.65652100e+01        2.15144415e-08  20.6209  19.2901
0202-11-17_15:36:34.336000      2679.25        1.69537400e+01        3.34144115e-08  20.6241  19.0952
0202-11-17_15:36:34.730000      2679.64        1.71419400e+01        2.65967215e-08  20.6241  19.0952
0202-11-17_15:36:35.133000      2680.05        1.75497100e+01        3.70711715e-08  20.6241  19.0952
0202-11-17_15:36:35.543000      2680.46        1.77354600e+01        2.12049615e-08  20.6288  19.3682
0202-11-17_15:36:35.945000      2680.86        1.81425100e+01        1.97809115e-08  20.6288  19.3682
0202-11-17_15:36:36.340000      2681.25        1.85343100e+01        5.07706415e-08  20.6490  19.3042
0202-11-17_15:36:36.734000      2681.65        1.87406200e+01        4.99649115e-08  20.6490  19.3042
0202-11-17_15:36:37.137000      2682.05        1.91328100e+01        9.91143015e-08  20.6490  19.3042
0202-11-17_15:36:37.540000      2682.45        1.93157700e+01        1.26075182e-07  20.6313  19.2305
0202-11-17_15:36:37.945000      2682.86        1.97249200e+01        2.08631271e-07  20.6313  19.2305
0202-11-17_15:36:38.348000      2683.26        1.99098900e+01        2.88026431e-07  20.5972  19.3520
0202-11-17_15:36:38.750000      2683.66        2.03167800e+01        4.38759481e-07  20.5972  19.3520
0202-11-17_15:36:39.223000      2684.13        2.05028800e+01        6.58227292e-07  20.5972  19.3520
0202-11-17_15:36:39.640000      2684.55        2.09157400e+01        1.01745784e-06  20.6267  19.1205
0202-11-17_15:36:40.043000      2684.96        2.11000000e+01        1.46909916e-06  20.6267  19.1205
0202-11-17_15:36:40.450000      2685.36        2.14902400e+01        2.73774828e-06  20.6518  19.1602
0202-11-17_15:36:40.855000      2685.77        2.17002900e+01        3.17116775e-06  20.6518  19.1602
0202-11-17_15:36:41.260000      2686.18        2.20838100e+01        5.72017999e-06  20.6518  19.1602
0202-11-17_15:36:41.660000      2686.58        2.22892600e+01        7.71926068e-06  20.6362  19.3419
0202-11-17_15:36:42.070000      2686.98        2.26810000e+01        1.26899216e-05  20.6362  19.3419
0202-11-17_15:36:42.516000      2687.43        2.28844900e+01        1.69783786e-05  20.6768  19.0188
0202-11-17_15:36:42.926000      2687.84        2.32719800e+01        3.23350602e-05  20.6768  19.0188

File: chapter 5/cold_vs_warm/300K/ffj26/Ic/pulses/Ic_2023-11-17_15-37-20123476_f26-20K-pulse-aft1wkrm-170ms.txt
# Ic = 19.90 A, n = 32.06 , Tavg = 20.68 K, f26-20K-pulse-aft1wkrm-170ms
#datetime                        t_s     iHTS_A                vHTS_V                tHTS_K  tTAR_K
0202-11-17_15:36:48.594000      2693.51       -3.90477900e-02        4.80835020e-08  20.6422  19.0357
0202-11-17_15:36:48.996000      2693.91        3.50397700e-01        5.03767320e-08  20.5965  19.3353
0202-11-17_15:36:49.400000      2694.31        5.54117500e-01        4.28772620e-08  20.6191  19.1232
0202-11-17_15:36:49.793000      2694.71        9.45790800e-01        4.61001720e-08  20.6191  19.1232
0202-11-17_15:36:50.195000      2695.11        1.14669100e+00        4.81454820e-08  20.6191  19.1232
0202-11-17_15:36:50.617000      2695.53        1.54316600e+00        6.38881720e-08  20.6090  19.1736
0202-11-17_15:36:51.020000      2695.93        1.74735300e+00        4.11418420e-08  20.6090  19.1736
0202-11-17_15:36:51.440000      2696.35        2.13528000e+00        4.67819420e-08  20.6222  19.0576
0202-11-17_15:36:51.850000      2696.77        2.34045500e+00        4.35590320e-08  20.6222  19.0576
0202-11-17_15:36:52.266000      2697.18        2.72704200e+00        5.58928720e-08  20.6222  19.0576
0202-11-17_15:36:52.676000      2697.59        3.11674400e+00        6.41980720e-08  20.6281  19.0189
0202-11-17_15:36:53.074000      2697.99        3.32243100e+00        5.05631220e-08  20.6281  19.0189
0202-11-17_15:36:53.480000      2698.40        3.71120300e+00        5.81881720e-08  20.6464  19.3808
0202-11-17_15:36:53.890000      2698.80        3.91683800e+00        5.70727720e-08  20.6464  19.3808
0202-11-17_15:36:54.297000      2699.21        4.30589400e+00        6.38904820e-08  20.6464  19.3808
0202-11-17_15:36:54.690000      2699.60        4.51117800e+00        4.64123620e-08  20.6443  19.0872
0202-11-17_15:36:55.105000      2700.02        4.90073300e+00        5.45316320e-08  20.6443  19.0872
0202-11-17_15:36:55.508000      2700.42        5.10534400e+00        5.76305920e-08  20.6551  19.2021
0202-11-17_15:36:55.906000      2700.82        5.49367800e+00        5.78165220e-08  20.6551  19.2021
0202-11-17_15:36:56.324000      2701.24        5.70139100e+00        5.94279820e-08  20.6551  19.2021
0202-11-17_15:36:56.723000      2701.64        6.09159700e+00        6.63696420e-08  20.5989  19.3097
0202-11-17_15:36:57.133000      2702.05        6.29313300e+00        7.65342220e-08  20.5989  19.3097
0202-11-17_15:36:57.530000      2702.44        6.68435600e+00        8.29800520e-08  20.5932  19.2503
0202-11-17_15:36:57.934000      2702.85        6.87002100e+00        8.62029620e-08  20.5932  19.2503
0202-11-17_15:36:58.340000      2703.25        7.27911800e+00        8.33519220e-08  20.5932  19.2503
0202-11-17_15:36:58.742000      2703.66        7.46365900e+00        7.29394320e-08  20.6597  19.2757
0202-11-17_15:36:59.133000      2704.05        7.87305200e+00        9.71098020e-08  20.6597  19.2757
0202-11-17_15:36:59.535000      2704.45        8.26205700e+00        7.64692620e-08  20.6280  19.0540
0202-11-17_15:36:59.930000      2704.84        8.46884100e+00        5.96109520e-08  20.6280  19.0540
0202-11-17_15:37:00.340000      2705.25        8.86219800e+00        8.79353920e-08  20.6280  19.0540
0202-11-17_15:37:00.750000      2705.66        9.04637100e+00        8.06218620e-08  20.5962  19.1801
0202-11-17_15:37:01.152000      2706.06        9.45398500e+00        7.90104120e-08  20.5962  19.1801
0202-11-17_15:37:01.560000      2706.47        9.63726200e+00        1.05351522e-07  20.6281  19.0521
0202-11-17_15:37:01.957000      2706.87        1.00461800e+01        9.45051820e-08  20.6281  19.0521
0202-11-17_15:37:02.355000      2707.27        1.02335500e+01        8.78114420e-08  20.6186  19.0142
0202-11-17_15:37:02.766000      2707.68        1.06259900e+01        9.03525820e-08  20.6186  19.0142
0202-11-17_15:37:03.242000      2708.15        1.08294500e+01        8.79973720e-08  20.6186  19.0142
0202-11-17_15:37:03.656000      2708.57        1.12212100e+01        8.86171620e-08  20.5978  19.3904
0202-11-17_15:37:04.055000      2708.97        1.14289400e+01        7.65932220e-08  20.5978  19.3904
0202-11-17_15:37:04.477000      2709.39        1.18193300e+01        6.98375020e-08  20.6434  19.0733
0202-11-17_15:37:04.875000      2709.79        1.20240500e+01        7.03954720e-08  20.6434  19.0733
0202-11-17_15:37:05.293000      2710.21        1.24119800e+01        8.19859420e-08  20.6434  19.0733
0202-11-17_15:37:05.700000      2710.61        1.26156500e+01        7.41146020e-08  20.6237  19.2184
0202-11-17_15:37:06.100000      2711.01        1.30020700e+01        8.83078120e-08  20.6237  19.2184
0202-11-17_15:37:06.508000      2711.42        1.33972300e+01        8.08083420e-08  20.6167  19.2965
0202-11-17_15:37:06.914000      2711.83        1.36014600e+01        9.35760320e-08  20.6167  19.2965
0202-11-17_15:37:07.320000      2712.24        1.39931700e+01        9.93400920e-08  20.6167  19.2965
0202-11-17_15:37:07.727000      2712.64        1.41866700e+01        8.24198020e-08  20.6252  19.0501
0202-11-17_15:37:08.125000      2713.04        1.45824200e+01        7.65317820e-08  20.6252  19.0501
0202-11-17_15:37:08.527000      2713.44        1.47863200e+01        7.49823020e-08  20.6380  19.3530
0202-11-17_15:37:08.934000      2713.85        1.51747400e+01        6.01073220e-08  20.6380  19.3530
0202-11-17_15:37:09.336000      2714.25        1.53830800e+01        8.16140720e-08  20.6370  19.0960
0202-11-17_15:37:09.734000      2714.65        1.57706000e+01        9.23364520e-08  20.6370  19.0960
0202-11-17_15:37:10.133000      2715.04        1.59787800e+01        7.03338720e-08  20.6370  19.0960
0202-11-17_15:37:10.527000      2715.44        1.63686900e+01        5.97974320e-08  20.6157  19.1927
0202-11-17_15:37:10.930000      2715.84        1.65714100e+01        5.63270520e-08  20.6157  19.1927
0202-11-17_15:37:11.340000      2716.25        1.69640200e+01        7.93217520e-08  20.6438  19.3170
0202-11-17_15:37:11.740000      2716.65        1.71487900e+01        8.18009120e-08  20.6438  19.3170
0202-11-17_15:37:12.145000      2717.06        1.75541900e+01        7.23800920e-08  20.6438  19.3170
0202-11-17_15:37:12.547000      2717.46        1.77450000e+01        6.97149920e-08  20.6036  19.2577
0202-11-17_15:37:12.938000      2717.85        1.81556200e+01        8.03753920e-08  20.6036  19.2577
0202-11-17_15:37:13.332000      2718.25        1.85432500e+01        1.14649842e-07  20.5774  19.3959
0202-11-17_15:37:13.727000      2718.64        1.87460300e+01        1.22149312e-07  20.5774  19.3959
0202-11-17_15:37:14.120000      2719.03        1.91348300e+01        1.44957622e-07  20.5774  19.3959
0202-11-17_15:37:14.527000      2719.44        1.93238700e+01        1.91008102e-07  20.6318  19.0695
0202-11-17_15:37:14.940000      2719.86        1.97300200e+01        2.70341362e-07  20.6318  19.0695
0202-11-17_15:37:15.348000      2720.26        1.99152100e+01        3.48311082e-07  20.6393  19.2266
0202-11-17_15:37:15.750000      2720.66        2.03254500e+01        4.86400532e-07  20.6393  19.2266
0202-11-17_15:37:16.152000      2721.07        2.05086800e+01        6.72585772e-07  20.6393  19.2266
0202-11-17_15:37:16.547000      2721.46        2.09213300e+01        1.03634102e-06  20.6353  19.0477
0202-11-17_15:37:16.940000      2721.86        2.11079100e+01        1.51853751e-06  20.6353  19.0477
0202-11-17_15:37:17.340000      2722.25        2.14966500e+01        2.79065813e-06  20.6475  19.2679
0202-11-17_15:37:17.746000      2722.66        2.17055400e+01        3.20907898e-06  20.6475  19.2679
0202-11-17_15:37:18.150000      2723.06        2.20984600e+01        5.89054244e-06  20.6475  19.2679
0202-11-17_15:37:18.560000      2723.47        2.22997000e+01        7.87647644e-06  20.6150  19.2656
0202-11-17_15:37:18.960000      2723.87        2.26885700e+01        1.28312089e-05  20.6150  19.2656
0202-11-17_15:37:19.360000      2724.27        2.28933400e+01        1.73304570e-05  20.6752  19.0951
0202-11-17_15:37:19.766000      2724.68        2.32844700e+01        3.30849209e-05  20.6752  19.0951

File: chapter 5/cold_vs_warm/300K/ffj26/Ic/pulses/Ic_2023-11-17_15-42-09463796_f26-20K-pusle-aft1wkrm-170ms.txt
# Ic = 19.91 A, n = 32.10 , Tavg = 20.65 K, f26-20K-pusle-aft1wkrm-170ms
#datetime                        t_s     iHTS_A                vHTS_V                tHTS_K  tTAR_K
0202-11-17_15:41:38.030000      147.03       -8.89145300e-02        3.28489000e-09  20.6151  19.1057
0202-11-17_15:41:38.445000      147.44        3.05307600e-01        4.77239000e-09  20.5764  19.3476
0202-11-17_15:41:38.848000      147.84        5.12508700e-01       -8.49113000e-09  20.5764  19.3476
0202-11-17_15:41:39.258000      148.25        9.02154700e-01       -4.71041000e-09  20.5764  19.3476
0202-11-17_15:41:39.676000      148.67        1.10685500e+00       -9.04895000e-09  20.6006  19.0371
0202-11-17_15:41:40.082000      149.08        1.49930900e+00       -4.83308000e-09  20.6006  19.0371
0202-11-17_15:41:40.496000      149.49        1.70680200e+00       -4.70784000e-09  20.5985  19.2986
0202-11-17_15:41:40.895000      149.89        2.09731000e+00        5.70465000e-09  20.5985  19.2986
0202-11-17_15:41:41.312000      150.31        2.30279300e+00       -9.10835000e-09  20.5985  19.2986
0202-11-17_15:41:41.720000      150.71        2.69294600e+00       -2.88796900e-08  20.6073  19.1938
0202-11-17_15:41:42.125000      151.12        3.08153300e+00       -2.18140700e-08  20.6073  19.1938
0202-11-17_15:41:42.527000      151.52        3.29047200e+00       -7.68283000e-09  20.5782  19.0733
0202-11-17_15:41:42.930000      151.93        3.67780000e+00        8.12184000e-09  20.5782  19.0733
0202-11-17_15:41:43.336000      152.33        3.88328100e+00        8.92757000e-09  20.5749  19.3796
0202-11-17_15:41:43.740000      152.74        4.27361100e+00        1.61403000e-09  20.5749  19.3796
0202-11-17_15:41:44.145000      153.14        4.47871900e+00        4.71299000e-09  20.5749  19.3796
0202-11-17_15:41:44.540000      153.53        4.86946400e+00        2.98145200e-08  20.6179  19.0092
0202-11-17_15:41:44.930000      153.93        5.07371500e+00        2.70254700e-08  20.6179  19.0092
0202-11-17_15:41:45.332000      154.33        5.46385600e+00        9.98121000e-09  20.5941  19.3321
0202-11-17_15:41:45.734000      154.73        5.67013500e+00        2.48168000e-09  20.5941  19.3321
0202-11-17_15:41:46.137000      155.13        6.06022700e+00        3.16307000e-09  20.5941  19.3321
0202-11-17_15:41:46.530000      155.53        6.26555300e+00        4.27858000e-09  20.6097  19.1653
0202-11-17_15:41:46.926000      155.92        6.65429400e+00        1.12202400e-08  20.6097  19.1653
0202-11-17_15:41:47.330000      156.32        6.84127300e+00        1.95874200e-08  20.5968  19.1051
0202-11-17_15:41:47.730000      156.73        7.24984300e+00        2.02072100e-08  20.5968  19.1051
0202-11-17_15:41:48.137000      157.13        7.43559100e+00        8.36920000e-09  20.5968  19.1051
0202-11-17_15:41:48.540000      157.54        7.84876800e+00        6.07597000e-09  20.6016  19.3499
0202-11-17_15:41:48.940000      157.94        8.23265400e+00        6.26191000e-09  20.6016  19.3499
0202-11-17_15:41:49.348000      158.34        8.44545300e+00        2.41921000e-09  20.6084  19.0371
0202-11-17_15:41:49.750000      158.75        8.83149100e+00       -2.91100000e-09  20.6084  19.0371
0202-11-17_15:41:50.145000      159.14        9.01936600e+00       -1.92734800e-08  20.6084  19.0371
0202-11-17_15:41:50.540000      159.53        9.42630500e+00       -9.85265000e-09  20.6087  19.3056
0202-11-17_15:41:50.940000      159.94        9.61238100e+00       -8.30318000e-09  20.6087  19.3056
0202-11-17_15:41:51.348000      160.34        1.00219300e+01       -2.84902000e-09  20.6104  19.2040
0202-11-17_15:41:51.750000      160.75        1.02065600e+01       -4.21195000e-09  20.6104  19.2040
0202-11-17_15:41:52.140000      161.14        1.05966400e+01        9.92071000e-09  20.6104  19.2040
0202-11-17_15:41:52.543000      161.54        1.07969200e+01       -1.71021800e-08  20.6049  19.0723
0202-11-17_15:41:52.938000      161.93        1.11889300e+01       -1.84657300e-08  20.6049  19.0723
0202-11-17_15:41:53.344000      162.34        1.13937200e+01       -8.05323000e-09  20.5904  19.3827
0202-11-17_15:41:53.746000      162.74        1.17857400e+01        1.08504000e-08  20.5904  19.3827
0202-11-17_15:41:54.150000      163.15        1.19921000e+01       -1.03464600e-08  20.5904  19.3827
0202-11-17_15:41:54.543000      163.54        1.23783200e+01       -1.49948900e-08  20.6216  19.0147
0202-11-17_15:41:54.938000      163.93        1.25869900e+01       -1.67922900e-08  20.6216  19.0147
0202-11-17_15:41:55.330000      164.32        1.29740000e+01       -9.78865000e-09  20.5991  19.3361
0202-11-17_15:41:55.734000      164.73        1.33606800e+01       -1.27636500e-08  20.5991  19.3361
0202-11-17_15:41:56.133000      165.13        1.35706200e+01       -5.20219000e-09  20.5991  19.3361
0202-11-17_15:41:56.530000      165.53        1.39650900e+01        4.96238000e-09  20.6089  19.1733
0202-11-17_15:41:56.934000      165.93        1.41656400e+01       -1.64204100e-08  20.6089  19.1733
0202-11-17_15:41:57.340000      166.34        1.45581200e+01       -1.17355000e-09  20.6089  19.1034
0202-11-17_15:41:57.734000      166.73        1.47593400e+01       -7.99112000e-09  20.6089  19.1034
0202-11-17_15:41:58.130000      167.12        1.51511400e+01        6.57410000e-09  20.6089  19.1034
0202-11-17_15:41:58.523000      167.52        1.53553200e+01        1.37636800e-08  20.5882  19.3520
0202-11-17_15:41:58.930000      167.93        1.57473900e+01        1.30199300e-08  20.5882  19.3520
0202-11-17_15:41:59.332000      168.33        1.59466100e+01        1.61577000e-09  20.6412  19.0428
0202-11-17_15:41:59.734000      168.73        1.63432700e+01        1.96517000e-08  20.6412  19.0428
0202-11-17_15:42:00.130000      169.13        1.65450800e+01        1.47553500e-08  20.6412  19.0428
0202-11-17_15:42:00.523000      169.52        1.69354900e+01        9.95980000e-10  20.5951  19.3063
0202-11-17_15:42:00.918000      169.91        1.71201500e+01       -1.05321400e-08  20.5951  19.3063
0202-11-17_15:42:01.324000      170.32        1.75331000e+01        6.82202000e-09  20.5951  19.3063
0202-11-17_15:42:01.727000      170.72        1.77165100e+01       -7.43318000e-09  20.6027  19.2134
0202-11-17_15:42:02.120000      171.12        1.81231100e+01        2.31845100e-08  20.6027  19.2134
0202-11-17_15:42:02.527000      171.52        1.85153700e+01        2.85147100e-08  20.6362  19.0676
0202-11-17_15:42:02.930000      171.93        1.87217100e+01        1.74824300e-08  20.6362  19.0676
0202-11-17_15:42:03.332000      172.33        1.91109900e+01        4.02907500e-08  20.6094  19.3861
0202-11-17_15:42:03.723000      172.72        1.92995100e+01        7.79079400e-08  20.6094  19.3861
0202-11-17_15:42:04.125000      173.12        1.97068100e+01        1.65978420e-07  20.6094  19.3861
0202-11-17_15:42:04.535000      173.53        1.98921200e+01        2.21697590e-07  20.6259  19.0133
0202-11-17_15:42:04.950000      173.94        2.03028400e+01        4.01622790e-07  20.6259  19.0133
0202-11-17_15:42:05.360000      174.36        2.04858900e+01        5.77643300e-07  20.5905  19.3358
0202-11-17_15:42:05.780000      174.78        2.08969700e+01        9.47906170e-07  20.5905  19.3358
0202-11-17_15:42:06.190000      175.19        2.10802900e+01        1.33893202e-06  20.5905  19.3358
0202-11-17_15:42:06.610000      175.61        2.14704000e+01        2.04915000e-06  20.6237  19.1792
0202-11-17_15:42:07.023000      176.02        2.16745700e+01        3.34649554e-06  20.6237  19.1792
0202-11-17_15:42:07.440000      176.44        2.20638200e+01        5.47485622e-06  20.6424  19.1023
0202-11-17_15:42:07.850000      176.85        2.22714200e+01        7.30305232e-06  20.6424  19.1023
0202-11-17_15:42:08.280000      177.28        2.26581300e+01        1.24496688e-05  20.6424  19.1023
0202-11-17_15:42:08.700000      177.70        2.28628600e+01        1.65980506e-05  20.6451  19.3552
0202-11-17_15:42:09.100000      178.10        2.32533800e+01        3.13649305e-05  20.6451  19.3552

File: chapter 5/cold_vs_warm/300K/ffj26/Ic/pulses/Ic_2023-11-17_15-43-09717684_f26-20K-pusle-aft1wkrm-170ms.txt
# Ic = 19.83 A, n = 31.24 , Tavg = 20.62 K, f26-20K-pusle-aft1wkrm-170ms
#datetime                        t_s     iHTS_A                vHTS_V                tHTS_K  tTAR_K
0202-11-17_15:42:38.270000      207.26       -5.63766200e-02        3.99018940e-08  20.6235  19.1090
0202-11-17_15:42:38.668000      207.66        3.33472000e-01        4.89493540e-08  20.6035  19.3503
0202-11-17_15:42:39.066000      208.06        5.41438700e-01        4.54781040e-08  20.6035  19.3503
0202-11-17_15:42:39.477000      208.47        9.31366600e-01        3.17187640e-08  20.6117  19.0402
0202-11-17_15:42:39.887000      208.88        1.13034600e+00        4.34328040e-08  20.6117  19.0402
0202-11-17_15:42:40.293000      209.29        1.52139200e+00        4.30609240e-08  20.6117  19.0402
0202-11-17_15:42:40.700000      209.69        1.72749300e+00        2.93015840e-08  20.6094  19.3179
0202-11-17_15:42:41.100000      210.10        2.11623100e+00        3.53135440e-08  20.6094  19.3179
0202-11-17_15:42:41.504000      210.50        2.32123900e+00        2.13062940e-08  20.6192  19.1912
0202-11-17_15:42:41.906000      210.90        2.71043600e+00        2.54588840e-08  20.6192  19.1912
0202-11-17_15:42:42.320000      211.31        3.09916900e+00        3.24005340e-08  20.6192  19.1912
0202-11-17_15:42:42.723000      211.72        3.30381500e+00        2.18021240e-08  20.5904  19.0850
0202-11-17_15:42:43.125000      212.12        3.69416200e+00        2.47771140e-08  20.5904  19.0850
0202-11-17_15:42:43.516000      212.51        3.90089200e+00        2.73802340e-08  20.6175  19.3771
0202-11-17_15:42:43.910000      212.91        4.28772500e+00        3.58713640e-08  20.6175  19.3771
0202-11-17_15:42:44.312000      213.31        4.49495700e+00        1.97562340e-08  20.6175  19.3771
0202-11-17_15:42:44.715000      213.71        4.88337500e+00        3.44443640e-08  20.6047  19.0129
0202-11-17_15:42:45.117000      214.11        5.08770700e+00        2.97339640e-08  20.6047  19.0129
0202-11-17_15:42:45.523000      214.52        5.47643600e+00        1.87017040e-08  20.6140  19.3424
0202-11-17_15:42:45.918000      214.91        5.67969900e+00        3.05396940e-08  20.6140  19.3424
0202-11-17_15:42:46.312000      215.31        6.07120000e+00        2.00032640e-08  20.6199  19.1577
0202-11-17_15:42:46.707000      215.70        6.27879600e+00        2.09949240e-08  20.6199  19.1577
0202-11-17_15:42:47.113000      216.11        6.66946700e+00        1.27517240e-08  20.6199  19.1577
0202-11-17_15:42:47.510000      216.51        6.85272300e+00        3.40724940e-08  20.5965  19.1282
0202-11-17_15:42:47.914000      216.91        7.26156000e+00        3.53120740e-08  20.5965  19.1282
0202-11-17_15:42:48.324000      217.32        7.44501600e+00        2.30402340e-08  20.5965  19.1282
0202-11-17_15:42:48.727000      217.72        7.85708000e+00        2.34740840e-08  20.5937  19.3491
0202-11-17_15:42:49.117000      218.11        8.24525900e+00        3.75433140e-08  20.5937  19.3491
0202-11-17_15:42:49.516000      218.51        8.44889200e+00        1.95694140e-08  20.6063  19.0462
0202-11-17_15:42:49.906000      218.90        8.84028300e+00        2.55193940e-08  20.6063  19.0462
0202-11-17_15:42:50.316000      219.31        9.02566000e+00        1.59145040e-08  20.6129  19.3197
0202-11-17_15:42:50.723000      219.72        9.43545800e+00        1.02142940e-08  20.6129  19.3197
0202-11-17_15:42:51.130000      220.12        9.62107500e+00        6.61951400e-09  20.6129  19.3197
0202-11-17_15:42:51.530000      220.53        1.00292800e+01       -1.74765600e-09  20.6053  19.1816
0202-11-17_15:42:51.938000      220.93        1.02182900e+01       -1.22460000e-11  20.6053  19.1816
0202-11-17_15:42:52.330000      221.33        1.06047200e+01        1.88913640e-08  20.6100  19.0901
0202-11-17_15:42:52.723000      221.72        1.08112700e+01        7.67315400e-09  20.6100  19.0901
0202-11-17_15:42:53.113000      222.11        1.11974200e+01        5.75180400e-09  20.6100  19.0901
0202-11-17_15:42:53.516000      222.51        1.14061900e+01        1.16535400e-09  20.6048  19.3723
0202-11-17_15:42:53.918000      222.92        1.17969300e+01        1.52345940e-08  20.6048  19.3723
0202-11-17_15:42:54.330000      223.32        1.20002100e+01        1.06481540e-08  20.6048  19.3723
0202-11-17_15:42:54.720000      223.72        1.23893200e+01        5.44191400e-09  20.5875  19.0137
0202-11-17_15:42:55.113000      224.11        1.25982100e+01        4.38826400e-09  20.5875  19.0137
0202-11-17_15:42:55.508000      224.50        1.29842200e+01        2.18043740e-08  20.6104  19.3569
0202-11-17_15:42:55.914000      224.91        1.33727200e+01        1.29413740e-08  20.6104  19.3569
0202-11-17_15:42:56.330000      225.32        1.35792300e+01       -2.61616600e-09  20.6104  19.3569
0202-11-17_15:42:56.730000      225.73        1.39691100e+01        6.68035400e-09  20.6270  19.1446
0202-11-17_15:42:57.137000      226.13        1.41773800e+01       -2.67847600e-09  20.6270  19.1446
0202-11-17_15:42:57.547000      226.54        1.45666000e+01       -9.86804600e-09  20.6034  19.1319
0202-11-17_15:42:57.938000      226.93        1.47703200e+01       -1.28430360e-08  20.6034  19.1319
0202-11-17_15:42:58.344000      227.34        1.51622800e+01       -1.12935660e-08  20.6072  19.3401
0202-11-17_15:42:58.734000      227.73        1.53653800e+01       -1.76154260e-08  20.6072  19.3401
0202-11-17_15:42:59.130000      228.12        1.57518400e+01       -8.19461600e-09  20.6072  19.3401
0202-11-17_15:42:59.530000      228.53        1.59598700e+01       -1.77393860e-08  20.6014  19.0413
0202-11-17_15:42:59.934000      228.93        1.63479400e+01       -6.76909600e-09  20.6014  19.0413
0202-11-17_15:43:00.330000      229.33        1.65520200e+01        2.03192400e-09  20.5732  19.3284
0202-11-17_15:43:00.723000      229.72        1.69473900e+01       -4.97170600e-09  20.5732  19.3284
0202-11-17_15:43:01.120000      230.12        1.71330500e+01       -1.34008460e-08  20.5732  19.3284
0202-11-17_15:43:01.523000      230.52        1.75425900e+01        1.26303440e-08  20.6092  19.1699
0202-11-17_15:43:01.926000      230.92        1.77236700e+01        7.30042400e-09  20.6092  19.1699
0202-11-17_15:43:02.332000      231.33        1.81355700e+01        1.05243240e-08  20.6092  19.1699
0202-11-17_15:43:02.727000      231.72        1.85259800e+01        1.53588240e-08  20.5825  19.1106
0202-11-17_15:43:03.117000      232.11        1.87318600e+01        2.37260040e-08  20.5825  19.1106
0202-11-17_15:43:03.520000      232.52        1.91209200e+01        6.15332140e-08  20.5940  19.3735
0202-11-17_15:43:03.926000      232.92        1.93045100e+01        1.02377404e-07  20.5940  19.3735
0202-11-17_15:43:04.348000      233.35        1.97123100e+01        1.79293404e-07  20.5854  19.0162
0202-11-17_15:43:04.742000      233.74        1.98959100e+01        2.44805254e-07  20.5854  19.0162
0202-11-17_15:43:05.150000      234.14        2.03085800e+01        4.15619494e-07  20.5854  19.0162
0202-11-17_15:43:05.550000      234.55        2.04941300e+01        6.20770134e-07  20.5859  19.3702
0202-11-17_15:43:05.957000      234.95        2.09009400e+01        9.32214824e-07  20.5859  19.3702
0202-11-17_15:43:06.367000      235.36        2.10873800e+01        1.37406342e-06  20.6065  19.1479
0202-11-17_15:43:06.810000      235.80        2.14788800e+01        2.63137030e-06  20.6065  19.1479
0202-11-17_15:43:07.207000      236.20        2.16860200e+01        3.12119068e-06  20.6065  19.1479
0202-11-17_15:43:07.656000      236.65        2.20785800e+01        5.61609502e-06  20.6139  19.1468
0202-11-17_15:43:08.080000      237.08        2.22811500e+01        7.56848852e-06  20.6139  19.1468
0202-11-17_15:43:08.484000      237.48        2.26729900e+01        1.27106382e-05  20.6204  19.3468
0202-11-17_15:43:08.910000      237.90        2.28760600e+01        1.71355047e-05  20.6204  19.3468
0202-11-17_15:43:09.312000      238.31        2.32660600e+01        3.16913337e-05  20.6204  19.3468

File: chapter 5/cold_vs_warm/300K/ffj26/Ic/pulses/Ic_2023-11-17_15-45-11719632_f26-20K-pusle-aft1wkrm-170ms-1.txt
# Ic = 19.69 A, n = 31.19 , Tavg = 20.68 K, f26-20K-pusle-aft1wkrm-170ms-1
#datetime                        t_s     iHTS_A                vHTS_V                tHTS_K  tTAR_K
0202-11-17_15:44:40.710000      329.71       -4.38945000e-02       -1.75638475e-08  20.6469  19.3341
0202-11-17_15:44:41.113000      330.11        3.38230400e-01       -3.36997750e-09  20.6469  19.3341
0202-11-17_15:44:41.516000      330.51        5.49884800e-01       -3.06007750e-09  20.6473  19.1412
0202-11-17_15:44:41.906000      330.90        9.36604300e-01       -1.51059750e-09  20.6473  19.1412
0202-11-17_15:44:42.300000      331.30        1.14199200e+00       -5.47725750e-09  20.6588  19.1282
0202-11-17_15:44:42.700000      331.70        1.53111000e+00        1.10711425e-08  20.6588  19.1282
0202-11-17_15:44:43.094000      332.09        1.73471600e+00       -5.97309750e-09  20.6588  19.1282
0202-11-17_15:44:43.504000      332.50        2.12359400e+00       -5.84913750e-09  20.6444  19.3532
0202-11-17_15:44:43.910000      332.91        2.32338700e+00       -1.25428675e-08  20.6444  19.3532
0202-11-17_15:44:44.310000      333.31        2.71276700e+00       -2.21496275e-08  20.6444  19.3532
0202-11-17_15:44:44.710000      333.71        3.10148700e+00       -9.31995750e-09  20.6564  19.1969
0202-11-17_15:44:45.113000      334.11        3.30786200e+00       -6.34496750e-09  20.6564  19.1969
0202-11-17_15:44:45.520000      334.51        3.69828200e+00       -1.44022375e-08  20.6414  19.3644
0202-11-17_15:44:45.910000      334.91        3.90435000e+00       -1.38444275e-08  20.6414  19.3644
0202-11-17_15:44:46.305000      335.30        4.29179600e+00       -2.15916875e-08  20.6414  19.3644
0202-11-17_15:44:46.707000      335.70        4.49985100e+00       -2.23350075e-08  20.6245  19.1097
0202-11-17_15:44:47.110000      336.11        4.89035700e+00       -1.34719375e-08  20.6245  19.1097
0202-11-17_15:44:47.516000      336.51        5.09312000e+00       -1.45255775e-08  20.6333  19.1679
0202-11-17_15:44:47.918000      336.91        5.48258400e+00       -4.11309750e-09  20.6333  19.1679
0202-11-17_15:44:48.312000      337.31        5.68849100e+00       -9.31933750e-09  20.6333  19.1679
0202-11-17_15:44:48.707000      337.70        6.07867500e+00        5.74156250e-09  20.5967  19.3288
0202-11-17_15:44:49.100000      338.10        6.28397600e+00       -3.67924750e-09  20.5967  19.3288
0202-11-17_15:44:49.508000      338.50        6.66979500e+00       -2.99747750e-09  20.6254  19.0426
0202-11-17_15:44:49.910000      338.90        6.85744200e+00       -6.96413750e-09  20.6254  19.0426
0202-11-17_15:44:50.320000      339.32        7.26638600e+00       -1.42156875e-08  20.5814  19.3384
0202-11-17_15:44:50.727000      339.72        7.45037900e+00       -1.85542175e-08  20.5814  19.3384
0202-11-17_15:44:51.130000      340.12        7.86058900e+00       -2.62560750e-09  20.5814  19.3384
0202-11-17_15:44:51.523000      340.52        8.25001400e+00       -1.79964075e-08  20.6518  19.1330
0202-11-17_15:44:51.914000      340.91        8.45617700e+00       -1.00630875e-08  20.6518  19.1330
0202-11-17_15:44:52.316000      341.31        8.84649200e+00        2.89542500e-10  20.6518  19.1330
0202-11-17_15:44:52.723000      341.72        9.02955300e+00        1.34639250e-09  20.6156  19.1270
0202-11-17_15:44:53.125000      342.12        9.44063000e+00        1.41760625e-08  20.6156  19.1270
0202-11-17_15:44:53.530000      342.53        9.62386300e+00        2.77191250e-09  20.6275  19.3556
0202-11-17_15:44:53.920000      342.92        1.00348000e+01        9.27971250e-09  20.6275  19.3556
0202-11-17_15:44:54.316000      343.31        1.02179300e+01        4.25941250e-09  20.6275  19.3556
0202-11-17_15:44:54.720000      343.72        1.06094000e+01        6.42867250e-09  20.6456  19.0126
0202-11-17_15:44:55.125000      344.12        1.08104300e+01       -1.27228675e-08  20.6456  19.0126
0202-11-17_15:44:55.523000      344.52        1.12030700e+01       -1.17931875e-08  20.6407  19.3718
0202-11-17_15:44:55.926000      344.92        1.14079900e+01       -2.37235750e-09  20.6407  19.3718
0202-11-17_15:44:56.332000      345.33        1.17962200e+01       -1.39624575e-08  20.6407  19.3718
0202-11-17_15:44:56.734000      345.73        1.20022700e+01       -9.99578750e-09  20.6185  19.1161
0202-11-17_15:44:57.130000      346.13        1.23919700e+01       -1.93850750e-09  20.6185  19.1161
0202-11-17_15:44:57.523000      346.52        1.25959900e+01       -2.80620750e-09  20.6367  19.1634
0202-11-17_15:44:57.920000      346.92        1.29899900e+01        3.76357250e-09  20.6367  19.1634
0202-11-17_15:44:58.330000      347.33        1.33753900e+01        1.03542250e-09  20.6367  19.1634
0202-11-17_15:44:58.730000      347.73        1.35797800e+01        6.48851250e-09  20.6157  19.3288
0202-11-17_15:44:59.133000      348.13        1.39721500e+01       -9.19219750e-09  20.6157  19.3288
0202-11-17_15:44:59.527000      348.52        1.41772600e+01       -4.48178750e-09  20.6397  19.0449
0202-11-17_15:44:59.920000      348.92        1.45654000e+01       -2.68439750e-09  20.6397  19.0449
0202-11-17_15:45:00.320000      349.32        1.47678400e+01       -1.69272750e-09  20.6312  19.3359
0202-11-17_15:45:00.727000      349.72        1.51608000e+01        9.21559250e-09  20.6312  19.3359
0202-11-17_15:45:01.130000      350.12        1.53656300e+01        2.08799250e-09  20.6312  19.3359
0202-11-17_15:45:01.530000      350.53        1.57594200e+01        4.19528250e-09  20.6553  19.1374
0202-11-17_15:45:01.934000      350.93        1.59586200e+01        7.35622250e-09  20.6553  19.1374
0202-11-17_15:45:02.336000      351.33        1.63537600e+01       -1.27869875e-08  20.6063  19.1394
0202-11-17_15:45:02.730000      351.73        1.65565700e+01       -8.69636750e-09  20.6063  19.1394
0202-11-17_15:45:03.120000      352.12        1.69476200e+01       -1.19689750e-09  20.6063  19.1394
0202-11-17_15:45:03.520000      352.52        1.71303700e+01       -2.00385375e-08  20.6584  19.3568
0202-11-17_15:45:03.926000      352.92        1.75436100e+01       -1.99145775e-08  20.6584  19.3568
0202-11-17_15:45:04.332000      353.33        1.77262400e+01       -7.08691750e-09  20.6425  19.0131
0202-11-17_15:45:04.734000      353.73        1.81364700e+01        2.45700250e-09  20.6425  19.0131
0202-11-17_15:45:05.130000      354.12        1.85242100e+01        2.42736325e-08  20.6425  19.0131
0202-11-17_15:45:05.520000      354.52        1.87291000e+01        4.09459925e-08  20.6210  19.3772
0202-11-17_15:45:05.918000      354.91        1.91184900e+01        8.01787425e-08  20.6210  19.3772
0202-11-17_15:45:06.332000      355.33        1.93028600e+01        1.09308893e-07  20.6210  19.3772
0202-11-17_15:45:06.734000      355.73        1.97128000e+01        1.84241573e-07  20.6355  19.1179
0202-11-17_15:45:07.145000      356.14        1.98958400e+01        2.94502303e-07  20.6355  19.1179
0202-11-17_15:45:07.547000      356.54        2.03099400e+01        5.09259722e-07  20.6274  19.1636
0202-11-17_15:45:07.960000      356.96        2.04934300e+01        7.79488393e-07  20.6274  19.1636
0202-11-17_15:45:08.400000      357.39        2.08990600e+01        1.23559224e-06  20.6241  19.3332
0202-11-17_15:45:08.805000      357.80        2.10872000e+01        1.77022355e-06  20.6241  19.3332
0202-11-17_15:45:09.258000      358.25        2.14785200e+01        3.26243122e-06  20.6241  19.3332
0202-11-17_15:45:09.670000      358.67        2.16810800e+01        3.88030039e-06  20.6457  19.0495
0202-11-17_15:45:10.100000      359.10        2.20741500e+01        7.21043123e-06  20.6457  19.0495
0202-11-17_15:45:10.508000      359.50        2.22799600e+01        9.36445043e-06  20.6550  19.3421
0202-11-17_15:45:10.914000      359.91        2.26687100e+01        1.62793269e-05  20.6550  19.3421
0202-11-17_15:45:11.350000      360.35        2.28747200e+01        2.17363325e-05  20.6847  19.1513
