Repository: shortlab/2025-devitre-PhD

# 2025-devitre-PhD
Data repository for Alexis Devitre's PhD thesis

File: chapter 5/cold_vs_warm/300K/ffj26/Ic/pulses/Ic_2023-11-17_15-49-51420409_f26-20K-pusle-aft1wkrm-180ms.txt
# Ic = 19.43 A, n = 31.83 , Tavg = 20.64 K, f26-20K-pusle-aft1wkrm-180ms
#datetime                        t_s     iHTS_A                vHTS_V                tHTS_K  tTAR_K
0202-11-17_15:49:20.793000      609.79       -2.12676700e-02       -8.32068200e-09  20.6229  19.3255
0202-11-17_15:49:21.207000      610.20        3.66272800e-01        1.10055800e-09  20.6229  19.3255
0202-11-17_15:49:21.645000      610.64        5.70697400e-01        9.03430800e-09  20.6173  19.0395
0202-11-17_15:49:22.040000      611.04        9.58130900e-01       -1.06827200e-09  20.6173  19.0395
0202-11-17_15:49:22.438000      611.43        1.16222100e+00       -7.94795200e-09  20.6318  19.3349
0202-11-17_15:49:22.832000      611.83        1.55458600e+00       -7.26618200e-09  20.6318  19.3349
0202-11-17_15:49:23.270000      612.27        1.76044200e+00       -2.30088520e-08  20.6318  19.3349
0202-11-17_15:49:23.664000      612.66        2.14998000e+00       -1.35880420e-08  20.6198  19.1465
0202-11-17_15:49:24.060000      613.05        2.35902000e+00       -6.21253200e-09  20.6198  19.1465
0202-11-17_15:49:24.460000      613.46        2.74950400e+00       -5.53076200e-09  20.5982  19.1277
0202-11-17_15:49:24.860000      613.85        3.13459100e+00       -1.42698120e-08  20.5982  19.1277
0202-11-17_15:49:25.270000      614.26        3.34109300e+00       -1.04271120e-08  20.5982  19.1277
0202-11-17_15:49:25.680000      614.67        3.72796100e+00       -1.36500220e-08  20.6266  19.3227
0202-11-17_15:49:26.080000      615.07        3.93419000e+00       -2.07776120e-08  20.6266  19.3227
0202-11-17_15:49:26.490000      615.48        4.32328200e+00       -2.40625020e-08  20.6296  19.0088
0202-11-17_15:49:26.890000      615.89        4.52669300e+00       -1.42694020e-08  20.6296  19.0088
0202-11-17_15:49:27.305000      616.30        4.91409400e+00       -1.09830720e-08  20.6296  19.0088
0202-11-17_15:49:27.695000      616.69        5.12221600e+00       -2.25729520e-08  20.6227  19.0971
0202-11-17_15:49:28.090000      617.08        5.50969700e+00       -1.56312920e-08  20.6227  19.0971
0202-11-17_15:49:28.480000      617.48        5.71469700e+00       -2.22630520e-08  20.6325  19.1150
0202-11-17_15:49:28.887000      617.88        6.10546200e+00       -2.74692920e-08  20.6325  19.1150
0202-11-17_15:49:29.300000      618.30        6.31001700e+00       -1.50115020e-08  20.6325  19.1150
0202-11-17_15:49:29.700000      618.69        6.69904500e+00       -2.36885720e-08  20.6233  19.0291
0202-11-17_15:49:30.100000      619.10        6.88481600e+00       -2.36265920e-08  20.6233  19.0291
0202-11-17_15:49:30.504000      619.50        7.29164700e+00       -7.45005200e-09  20.6083  19.3300
0202-11-17_15:49:30.900000      619.89        7.47962700e+00       -2.06516020e-08  20.6083  19.3300
0202-11-17_15:49:31.312000      620.31        7.88904300e+00       -2.08995120e-08  20.6083  19.3300
0202-11-17_15:49:31.707000      620.70        8.27610800e+00       -2.17672220e-08  20.6638  19.0366
0202-11-17_15:49:32.100000      621.10        8.48499900e+00       -1.41437920e-08  20.6638  19.0366
0202-11-17_15:49:32.500000      621.50        8.87484000e+00       -1.97838920e-08  20.6278  19.1068
0202-11-17_15:49:32.902000      621.90        9.05730600e+00       -1.53828820e-08  20.6278  19.1068
0202-11-17_15:49:33.316000      622.31        9.46948100e+00       -9.37041200e-09  20.6278  19.1068
0202-11-17_15:49:33.720000      622.72        9.65597900e+00       -8.50270200e-09  20.6376  19.1415
0202-11-17_15:49:34.113000      623.11        1.00612800e+01       -2.43073720e-08  20.6376  19.1415
0202-11-17_15:49:34.508000      623.51        1.02440000e+01       -1.44526920e-08  20.6113  19.1406
0202-11-17_15:49:34.902000      623.90        1.06370700e+01        6.74414800e-09  20.6113  19.1406
0202-11-17_15:49:35.312000      624.31        1.08402600e+01       -1.19735320e-08  20.6113  19.1406
0202-11-17_15:49:35.710000      624.71        1.12307700e+01       -1.17256120e-08  20.6174  19.3368
0202-11-17_15:49:36.110000      625.11        1.14353400e+01       -1.60021720e-08  20.6174  19.3368
0202-11-17_15:49:36.520000      625.52        1.18244300e+01       -7.69697200e-09  20.6298  19.0126
0202-11-17_15:49:36.920000      625.92        1.20304400e+01       -1.01761420e-08  20.6298  19.0126
0202-11-17_15:49:37.336000      626.33        1.24191800e+01       -1.59401920e-08  20.6298  19.0126
0202-11-17_15:49:37.740000      626.74        1.26249300e+01       -2.08985220e-08  20.6336  19.3721
0202-11-17_15:49:38.145000      627.14        1.30156700e+01       -1.09818720e-08  20.6336  19.3721
0202-11-17_15:49:38.540000      627.54        1.34046900e+01       -1.55683220e-08  20.6380  19.1093
0202-11-17_15:49:38.934000      627.93        1.36118400e+01       -2.66641520e-08  20.6380  19.1093
0202-11-17_15:49:39.332000      628.33        1.40027200e+01       -1.32153720e-08  20.6380  19.1093
0202-11-17_15:49:39.734000      628.73        1.42077100e+01       -7.20340200e-09  20.6250  19.0226
0202-11-17_15:49:40.137000      629.13        1.45973600e+01       -2.36903200e-09  20.6250  19.0226
0202-11-17_15:49:40.543000      629.54        1.48013900e+01       -8.93881200e-09  20.6389  19.3197
0202-11-17_15:49:40.934000      629.93        1.51894100e+01       -2.36903200e-09  20.6389  19.3197
0202-11-17_15:49:41.332000      630.33        1.53984200e+01       -8.50496200e-09  20.6389  19.3197
0202-11-17_15:49:41.723000      630.72        1.57863800e+01       -1.58804720e-08  20.6217  19.1583
0202-11-17_15:49:42.130000      631.13        1.59903200e+01       -3.44741820e-08  20.6217  19.1583
0202-11-17_15:49:42.530000      631.53        1.63803900e+01       -3.81929220e-08  20.6095  19.3421
0202-11-17_15:49:42.938000      631.93        1.65858800e+01       -2.40617020e-08  20.6095  19.3421
0202-11-17_15:49:43.332000      632.33        1.69749800e+01       -2.18304520e-08  20.6095  19.3421
0202-11-17_15:49:43.723000      632.72        1.71628800e+01       -2.13346220e-08  20.6446  19.3532
0202-11-17_15:49:44.120000      633.12        1.75752400e+01       -1.26575520e-08  20.6446  19.3532
0202-11-17_15:49:44.523000      633.52        1.77551400e+01       -3.79420200e-09  20.6240  19.1493
0202-11-17_15:49:44.926000      633.92        1.81664800e+01        1.22860800e-09  20.6240  19.1493
0202-11-17_15:49:45.330000      634.32        1.85559800e+01        4.05860580e-08  20.6240  19.1493
0202-11-17_15:49:45.723000      634.72        1.87589400e+01        6.32084280e-08  20.6472  19.3376
0202-11-17_15:49:46.117000      635.11        1.91510700e+01        1.25807318e-07  20.6472  19.3376
0202-11-17_15:49:46.527000      635.52        1.93424800e+01        1.63738528e-07  20.6343  19.0092
0202-11-17_15:49:46.940000      635.94        1.97495400e+01        3.31763868e-07  20.6343  19.0092
0202-11-17_15:49:47.348000      636.34        1.99311800e+01        4.75245488e-07  20.6142  19.1232
0202-11-17_15:49:47.750000      636.75        2.03420800e+01        8.28526358e-07  20.6142  19.1232
0202-11-17_15:49:48.152000      637.15        2.05297700e+01        1.22488271e-06  20.6142  19.1232
0202-11-17_15:49:48.555000      637.55        2.09370000e+01        2.42262882e-06  20.6127  19.0995
0202-11-17_15:49:48.960000      637.96        2.11217300e+01        2.75118002e-06  20.6127  19.0995
0202-11-17_15:49:49.395000      638.39        2.15115900e+01        5.06814470e-06  20.6511  19.0350
0202-11-17_15:49:49.810000      638.81        2.17154300e+01        6.95410671e-06  20.6511  19.0350
0202-11-17_15:49:50.230000      639.23        2.21075300e+01        1.16546635e-05  20.6511  19.0350
0202-11-17_15:49:50.660000      639.66        2.23134300e+01        1.58402858e-05  20.6421  19.3093
0202-11-17_15:49:51.055000      640.05        2.27033900e+01        2.96256678e-05  20.6421  19.3093

File: chapter 5/cold_vs_warm/300K/ffj26/Ic/pulses/Ic_2023-11-17_15-51-05325974_f26-20K-pusle-aft1wkrm-190ms.txt
# Ic = 19.08 A, n = 31.06 , Tavg = 20.68 K, f26-20K-pusle-aft1wkrm-190ms
#datetime                        t_s     iHTS_A                vHTS_V                tHTS_K  tTAR_K
0202-11-17_15:50:34.805000      683.80       -1.36669700e-02        1.13328625e-08  20.7618  19.0256
0202-11-17_15:50:35.242000      684.24        3.73607700e-01        2.14974225e-08  20.7618  19.0256
0202-11-17_15:50:35.645000      684.64        5.78488500e-01        1.87083625e-08  20.7180  19.3549
0202-11-17_15:50:36.040000      685.03        9.66729300e-01        1.73448225e-08  20.7180  19.3549
0202-11-17_15:50:36.450000      685.44        1.17195200e+00        7.49016250e-09  20.7308  19.0118
0202-11-17_15:50:36.850000      685.85        1.56300000e+00        1.56713525e-08  20.7308  19.0118
0202-11-17_15:50:37.277000      686.27        1.77129700e+00        5.69268250e-09  20.7308  19.0118
0202-11-17_15:50:37.670000      686.67        2.15541100e+00        1.15187125e-08  20.7066  19.1551
0202-11-17_15:50:38.074000      687.07        2.36284800e+00        6.10402500e-10  20.7066  19.1551
0202-11-17_15:50:38.477000      687.47        2.75008800e+00       -2.92239750e-09  20.7173  19.3308
0202-11-17_15:50:38.880000      687.88        3.13966200e+00       -5.64947750e-09  20.7173  19.3308
0202-11-17_15:50:39.300000      688.30        3.34521400e+00        1.41613250e-09  20.7173  19.3308
0202-11-17_15:50:39.707000      688.70        3.73328000e+00       -7.13675000e-11  20.7026  19.0258
0202-11-17_15:50:40.113000      689.11        3.93957900e+00       -1.65577775e-08  20.7026  19.0258
0202-11-17_15:50:40.527000      689.52        4.32726200e+00       -4.16197750e-09  20.6987  19.2822
0202-11-17_15:50:40.926000      689.92        4.53424600e+00       -1.39546675e-08  20.6987  19.2822
0202-11-17_15:50:41.324000      690.32        4.92308500e+00        7.86195250e-09  20.7161  19.1066
0202-11-17_15:50:41.727000      690.72        5.12739200e+00       -8.00467750e-09  20.7161  19.1066
0202-11-17_15:50:42.130000      691.13        5.51977000e+00       -1.46984075e-08  20.7161  19.1066
0202-11-17_15:50:42.523000      691.52        5.72365800e+00       -2.99452475e-08  20.6432  19.3601
0202-11-17_15:50:42.920000      691.92        6.11113700e+00       -2.83961375e-08  20.6432  19.3601
0202-11-17_15:50:43.332000      692.33        6.31575700e+00       -3.96764675e-08  20.6432  19.3601
0202-11-17_15:50:43.734000      692.73        6.70658600e+00       -1.30874775e-08  20.6726  19.3265
0202-11-17_15:50:44.137000      693.13        6.89002700e+00       -9.98852750e-09  20.6726  19.3265
0202-11-17_15:50:44.547000      693.54        7.30112100e+00        3.61962500e-10  20.6897  19.2020
0202-11-17_15:50:44.950000      693.95        7.48622800e+00       -9.67863750e-09  20.6897  19.2020
0202-11-17_15:50:45.350000      694.35        7.89562000e+00        5.13435250e-09  20.6555  19.3620
0202-11-17_15:50:45.750000      694.75        8.28508500e+00       -8.93488750e-09  20.6555  19.3620
0202-11-17_15:50:46.152000      695.15        8.49427600e+00       -1.55046575e-08  20.6555  19.3620
0202-11-17_15:50:46.566000      695.56        8.88144200e+00        8.04736250e-09  20.6695  19.0230
0202-11-17_15:50:46.973000      695.97        9.06691400e+00       -1.62136750e-09  20.6695  19.0230
0202-11-17_15:50:47.375000      696.37        9.47502600e+00       -1.40791375e-08  20.6838  19.1712
0202-11-17_15:50:47.777000      696.78        9.66532400e+00       -1.22817475e-08  20.6838  19.1712
0202-11-17_15:50:48.242000      697.24        1.00716700e+01       -1.94713175e-08  20.6838  19.1712
0202-11-17_15:50:48.676000      697.67        1.02591200e+01       -8.00467750e-09  20.6533  19.3240
0202-11-17_15:50:49.080000      698.07        1.06424800e+01       -1.02973675e-08  20.6533  19.3240
0202-11-17_15:50:49.480000      698.48        1.08469500e+01        9.34998250e-09  20.6864  19.0347
0202-11-17_15:50:49.875000      698.87        1.12391600e+01        1.15192425e-08  20.6864  19.0347
0202-11-17_15:50:50.273000      699.27        1.14432300e+01       -3.60363750e-09  20.6864  19.0347
0202-11-17_15:50:50.670000      699.67        1.18336100e+01       -1.18468475e-08  20.6593  19.3639
0202-11-17_15:50:51.070000      700.06        1.20402000e+01       -6.45466750e-09  20.6593  19.3639
0202-11-17_15:50:51.473000      700.47        1.24289700e+01       -1.37238750e-09  20.6637  19.1022
0202-11-17_15:50:51.875000      700.87        1.26344700e+01       -1.20947575e-08  20.6637  19.1022
0202-11-17_15:50:52.293000      701.29        1.30236300e+01       -1.69291275e-08  20.6637  19.1022
0202-11-17_15:50:52.690000      701.69        1.34124000e+01       -2.71556575e-08  20.6655  19.1861
0202-11-17_15:50:53.094000      702.09        1.36162700e+01       -3.47790775e-08  20.6655  19.1861
0202-11-17_15:50:53.496000      702.49        1.40051200e+01       -2.72796175e-08  20.6759  19.3244
0202-11-17_15:50:53.900000      702.89        1.42142100e+01       -1.57515175e-08  20.6759  19.3244
0202-11-17_15:50:54.300000      703.30        1.46025500e+01       -1.03593475e-08  20.6759  19.3244
0202-11-17_15:50:54.695000      703.69        1.48081600e+01       -1.43235375e-08  20.6046  19.2276
0202-11-17_15:50:55.086000      704.08        1.51973200e+01       -2.91833750e-09  20.6046  19.2276
0202-11-17_15:50:55.496000      704.49        1.54004100e+01       -1.85990375e-08  20.6222  19.3715
0202-11-17_15:50:55.895000      704.89        1.57951500e+01       -3.04229750e-09  20.6222  19.3715
0202-11-17_15:50:56.293000      705.29        1.59983500e+01       -2.10162275e-08  20.6920  19.0902
0202-11-17_15:50:56.700000      705.69        1.63876700e+01       -3.19245375e-08  20.6920  19.0902
0202-11-17_15:50:57.100000      706.10        1.65952900e+01       -1.49422775e-08  20.6920  19.0902
0202-11-17_15:50:57.500000      706.50        1.69799300e+01       -1.38266475e-08  20.6170  19.1929
0202-11-17_15:50:57.902000      706.90        1.71674000e+01       -2.30615275e-08  20.6170  19.1929
0202-11-17_15:50:58.320000      707.32        1.75791700e+01        1.13368425e-08  20.6170  19.1929
0202-11-17_15:50:58.723000      707.72        1.77617100e+01        1.05311225e-08  20.6334  19.3167
0202-11-17_15:50:59.130000      708.12        1.81731100e+01        2.75753625e-08  20.6334  19.3167
0202-11-17_15:50:59.530000      708.53        1.85625400e+01        8.41622425e-08  20.6562  19.2621
0202-11-17_15:50:59.926000      708.92        1.87699300e+01        1.35356953e-07  20.6562  19.2621
0202-11-17_15:51:00.340000      709.33        1.91562800e+01        2.17417873e-07  20.6479  19.3675
0202-11-17_15:51:00.750000      709.75        1.93407000e+01        3.37906683e-07  20.6479  19.3675
0202-11-17_15:51:01.150000      710.15        1.97518600e+01        5.49937143e-07  20.6479  19.3675
0202-11-17_15:51:01.547000      710.54        1.99369900e+01        8.12046703e-07  20.6539  19.0659
0202-11-17_15:51:01.957000      710.95        2.03467200e+01        1.34004655e-06  20.6539  19.0659
0202-11-17_15:51:02.367000      711.36        2.05285600e+01        1.93938434e-06  20.6405  19.1983
0202-11-17_15:51:02.830000      711.82        2.09417300e+01        3.75493775e-06  20.6405  19.1983
0202-11-17_15:51:03.293000      712.29        2.11271400e+01        4.42790668e-06  20.6405  19.1983
0202-11-17_15:51:03.720000      712.71        2.15183000e+01        8.12873989e-06  20.6598  19.3126
0202-11-17_15:51:04.133000      713.13        2.17278500e+01        1.10834069e-05  20.6598  19.3126
0202-11-17_15:51:04.527000      713.52        2.21128400e+01        1.95098353e-05  20.6764  19.0357
0202-11-17_15:51:04.934000      713.93        2.23182700e+01        2.73236621e-05  20.6764  19.0357

File: chapter 5/cold_vs_warm/300K/ffj26/Ic/pulses/Ic_2023-11-17_15-52-42743067_f26-20K-pusle-aft1wkrm-190ms.txt
# Ic = 19.12 A, n = 31.70 , Tavg = 20.66 K, f26-20K-pusle-aft1wkrm-190ms
#datetime                        t_s     iHTS_A                vHTS_V                tHTS_K  tTAR_K
0202-11-17_15:52:12.360000      781.36       -1.10993100e-02        5.33795130e-08  20.6376  19.2015
0202-11-17_15:52:12.766000      781.76        3.77088500e-01        5.79039930e-08  20.6376  19.2015
0202-11-17_15:52:13.203000      782.20        5.83979400e-01        6.93701330e-08  20.6376  19.2015
0202-11-17_15:52:13.600000      782.60        9.74006000e-01        6.00732630e-08  20.6440  19.0601
0202-11-17_15:52:14             783.00        1.17386500e+00        6.18086730e-08  20.6440  19.0601
0202-11-17_15:52:14.402000      783.40        1.56565400e+00        6.70769030e-08  20.6622  19.0298
0202-11-17_15:52:14.805000      783.80        1.77471300e+00        5.08383730e-08  20.6622  19.0298
0202-11-17_15:52:15.273000      784.27        2.16050100e+00        5.39993030e-08  20.6622  19.0298
0202-11-17_15:52:15.676000      784.67        2.36335500e+00        5.56107630e-08  20.5972  19.3762
0202-11-17_15:52:16.080000      785.07        2.75480100e+00        5.85237830e-08  20.5972  19.3762
0202-11-17_15:52:16.473000      785.47        3.14331500e+00        6.11885530e-08  20.6160  19.0354
0202-11-17_15:52:16.863000      785.86        3.35400300e+00        6.14982330e-08  20.6160  19.0354
0202-11-17_15:52:17.277000      786.27        3.73975700e+00        6.57747930e-08  20.6361  19.2086
0202-11-17_15:52:17.684000      786.68        3.94489600e+00        5.20774030e-08  20.6361  19.2086
0202-11-17_15:52:18.082000      787.08        4.33144300e+00        5.20154330e-08  20.6361  19.2086
0202-11-17_15:52:18.490000      787.48        4.53568500e+00        4.44539730e-08  20.6276  19.3071
0202-11-17_15:52:18.890000      787.89        4.92531100e+00        6.17461530e-08  20.6276  19.3071
0202-11-17_15:52:19.300000      788.30        5.13398800e+00        4.64992830e-08  20.6276  19.3071
0202-11-17_15:52:19.710000      788.71        5.52525600e+00        4.66232430e-08  20.6349  19.0388
0202-11-17_15:52:20.110000      789.10        5.72940900e+00        2.75956630e-08  20.6349  19.0388
0202-11-17_15:52:20.508000      789.50        6.11722100e+00        3.50331530e-08  20.6075  19.3650
0202-11-17_15:52:20.910000      789.91        6.32243300e+00        3.80701330e-08  20.6075  19.3650
0202-11-17_15:52:21.330000      790.32        6.71093300e+00        4.12930430e-08  20.6075  19.3650
0202-11-17_15:52:21.734000      790.73        6.89392800e+00        4.54456430e-08  20.6234  19.0750
0202-11-17_15:52:22.137000      791.13        7.30246600e+00        4.95343530e-08  20.6234  19.0750
0202-11-17_15:52:22.535000      791.53        7.49164600e+00        4.51293530e-08  20.6277  19.3564
0202-11-17_15:52:22.938000      791.93        7.89812300e+00        4.14106030e-08  20.6277  19.3564
0202-11-17_15:52:23.344000      792.34        8.29060000e+00        4.45095630e-08  20.6314  19.3055
0202-11-17_15:52:23.734000      792.73        8.49617000e+00        3.99231130e-08  20.6314  19.3055
0202-11-17_15:52:24.130000      793.13        8.88462400e+00        5.56657830e-08  20.6314  19.3055
0202-11-17_15:52:24.530000      793.53        9.07093400e+00        5.05215230e-08  20.6097  19.2430
0202-11-17_15:52:24.926000      793.92        9.47761700e+00        6.07480630e-08  20.6097  19.2430
0202-11-17_15:52:25.336000      794.33        9.66271500e+00        5.90126530e-08  20.6242  19.3686
0202-11-17_15:52:25.734000      794.73        1.00719000e+01        6.18017030e-08  20.6242  19.3686
0202-11-17_15:52:26.137000      795.13        1.02597900e+01        4.24642530e-08  20.6242  19.3686
0202-11-17_15:52:26.540000      795.54        1.06476800e+01        3.37252130e-08  20.6328  19.0274
0202-11-17_15:52:26.940000      795.94        1.08519900e+01        2.98205330e-08  20.6328  19.0274
0202-11-17_15:52:27.340000      796.34        1.12445500e+01        3.09981330e-08  20.6252  19.2039
0202-11-17_15:52:27.734000      796.73        1.14511700e+01        4.24022730e-08  20.6252  19.2039
0202-11-17_15:52:28.137000      797.13        1.18396400e+01        2.94482130e-08  20.6252  19.2039
0202-11-17_15:52:28.540000      797.54        1.20434600e+01        4.90951130e-08  20.6375  19.0424
0202-11-17_15:52:28.940000      797.94        1.24328500e+01        6.01893530e-08  20.6375  19.0424
0202-11-17_15:52:29.336000      798.33        1.26349500e+01        5.29997830e-08  20.5976  19.0400
0202-11-17_15:52:29.730000      798.73        1.30278400e+01        4.37649130e-08  20.5976  19.0400
0202-11-17_15:52:30.130000      799.13        1.34189500e+01        3.42821230e-08  20.5976  19.0400
0202-11-17_15:52:30.530000      799.53        1.36223600e+01        2.90758830e-08  20.6213  19.2568
0202-11-17_15:52:30.934000      799.93        1.40125300e+01        2.80222430e-08  20.6213  19.2568
0202-11-17_15:52:31.332000      800.33        1.42161500e+01        2.96337030e-08  20.6579  19.0767
0202-11-17_15:52:31.740000      800.73        1.46069000e+01        3.11831730e-08  20.6579  19.0767
0202-11-17_15:52:32.140000      801.14        1.48112500e+01        2.28779830e-08  20.6579  19.0767
0202-11-17_15:52:32.550000      801.55        1.52018300e+01        2.51092330e-08  20.6278  19.3565
0202-11-17_15:52:32.953000      801.95        1.54071900e+01        3.08732830e-08  20.6278  19.3565
0202-11-17_15:52:33.367000      802.36        1.57965900e+01        4.63680330e-08  20.6267  19.3118
0202-11-17_15:52:33.758000      802.76        1.59984800e+01        4.58722030e-08  20.6267  19.3118
0202-11-17_15:52:34.152000      803.15        1.63919700e+01        4.26486030e-08  20.6267  19.3118
0202-11-17_15:52:34.547000      803.54        1.65982500e+01        3.22978130e-08  20.6303  19.2322
0202-11-17_15:52:34.950000      803.95        1.69861800e+01        3.27936430e-08  20.6303  19.2322
0202-11-17_15:52:35.355000      804.35        1.71731100e+01        3.82477930e-08  20.6217  19.3723
0202-11-17_15:52:35.758000      804.75        1.75829100e+01        4.86602630e-08  20.6217  19.3723
0202-11-17_15:52:36.150000      805.15        1.77689300e+01        6.06222130e-08  20.6217  19.3723
0202-11-17_15:52:36.543000      805.54        1.81803300e+01        8.30586130e-08  20.6223  19.0327
0202-11-17_15:52:36.938000      805.93        1.85695500e+01        1.32579833e-07  20.6223  19.0327
0202-11-17_15:52:37.367000      806.36        1.87733000e+01        1.75221383e-07  20.6689  19.2036
0202-11-17_15:52:37.832000      806.83        1.91647600e+01        2.67508113e-07  20.6689  19.2036
0202-11-17_15:52:38.234000      807.23        1.93468300e+01        3.60352663e-07  20.6689  19.2036
0202-11-17_15:52:38.633000      807.63        1.97587100e+01        6.15272293e-07  20.6408  19.3062
0202-11-17_15:52:39.035000      808.03        1.99428400e+01        8.91264773e-07  20.6408  19.3062
0202-11-17_15:52:39.450000      808.45        2.03510000e+01        1.43928310e-06  20.6344  19.0436
0202-11-17_15:52:39.850000      808.85        2.05376500e+01        2.04177965e-06  20.6344  19.0436
0202-11-17_15:52:40.270000      809.27        2.09492700e+01        3.72834954e-06  20.6344  19.0436
0202-11-17_15:52:40.700000      809.69        2.11334600e+01        5.03040374e-06  20.6497  19.3703
0202-11-17_15:52:41.133000      810.13        2.15230500e+01        8.24401335e-06  20.6497  19.3703
0202-11-17_15:52:41.535000      810.53        2.17256100e+01        1.10566809e-05  20.6605  19.0862
0202-11-17_15:52:41.940000      810.94        2.21163900e+01        1.98202589e-05  20.6605  19.0862
0202-11-17_15:52:42.344000      811.34        2.23245400e+01        2.80158613e-05  20.6605  19.0862
