Repository: shortlab/2025-devitre-PhD

# 2025-devitre-PhD
Data repository for Alexis Devitre's PhD thesis

File: chapter 5/cold_vs_warm/77K/ffj6/Ic/anneal/Ic_2023-10-14_09-17-00882067_ffj6-anneal160K-10min-22k.txt
# Ic = 16.92 A, n = 35.13 , Tavg = 22.01 K, f6-anneal160K-10min
#datetime                        t_s     iHTS_A                vHTS_V                tHTS_K  tTAR_K
0202-10-14_09:16:34.094000      24943.99       -1.33157700e-01       -1.55738435e-08  21.9866  20.4868
0202-10-14_09:16:34.496000      24944.39        5.02762100e-02       -1.60696735e-08  21.9866  20.4868
0202-10-14_09:16:34.900000      24944.80        4.62384800e-01       -9.87181350e-09  21.9866  20.4868
0202-10-14_09:16:35.297000      24945.19        6.47068400e-01       -1.96024435e-08  21.9837  20.4247
0202-10-14_09:16:35.688000      24945.58        1.05350500e+00       -9.87181350e-09  21.9837  20.4247
0202-10-14_09:16:36.090000      24945.98        1.24024400e+00       -1.81149635e-08  21.9837  20.4247
0202-10-14_09:16:36.492000      24946.39        1.65133600e+00       -1.37764635e-08  21.9938  20.5979
0202-10-14_09:16:36.890000      24946.79        1.83310600e+00       -9.56192350e-09  21.9938  20.5979
0202-10-14_09:16:37.297000      24947.19        2.22373800e+00       -4.85155350e-09  21.9917  20.3960
0202-10-14_09:16:37.700000      24947.60        2.42712900e+00       -8.88016350e-09  21.9917  20.3960
0202-10-14_09:16:38.117000      24948.01        2.81995500e+00        3.88741650e-09  21.9917  20.3960
0202-10-14_09:16:38.527000      24948.42        3.02066400e+00       -3.85989350e-09  21.9883  20.5605
0202-10-14_09:16:38.926000      24948.82        3.41226700e+00       -4.10781350e-09  21.9883  20.5605
0202-10-14_09:16:39.330000      24949.22        3.61704700e+00       -6.95882350e-09  21.9912  20.4945
0202-10-14_09:16:39.720000      24949.62        4.00509500e+00       -7.39342350e-09  21.9912  20.4945
0202-10-14_09:16:40.117000      24950.01        4.21359600e+00        3.88615650e-09  21.9934  20.4229
0202-10-14_09:16:40.516000      24950.41        4.60082100e+00        3.39033650e-09  21.9934  20.4229
0202-10-14_09:16:40.906000      24950.80        4.80579300e+00       -1.69190350e-09  21.9934  20.4229
0202-10-14_09:16:41.310000      24951.20        5.19423400e+00       -4.29500350e-09  21.9931  20.6003
0202-10-14_09:16:41.710000      24951.61        5.40064200e+00        1.09712650e-09  21.9931  20.6003
0202-10-14_09:16:42.117000      24952.01        5.78697800e+00        7.66684650e-09  21.9931  20.6003
0202-10-14_09:16:42.520000      24952.41        5.99573200e+00        1.84086650e-09  21.9850  20.3996
0202-10-14_09:16:42.934000      24952.83        6.38428400e+00        8.65850650e-09  21.9850  20.3996
0202-10-14_09:16:43.332000      24953.23        6.56997000e+00        1.34308565e-08  21.9816  20.5568
0202-10-14_09:16:43.734000      24953.63        6.98077000e+00        9.83609650e-09  21.9816  20.5568
0202-10-14_09:16:44.125000      24954.02        7.16428300e+00        9.96005650e-09  21.9810  20.4946
0202-10-14_09:16:44.530000      24954.43        7.57446600e+00        1.92568365e-08  21.9810  20.4946
0202-10-14_09:16:44.926000      24954.82        7.75882600e+00        5.37364650e-09  21.9810  20.4946
0202-10-14_09:16:45.320000      24955.22        8.17434800e+00        2.83264650e-09  21.9842  20.4240
0202-10-14_09:16:45.720000      24955.61        8.55929500e+00       -1.72479635e-08  21.9842  20.4240
0202-10-14_09:16:46.125000      24956.02        8.74283500e+00       -1.72479035e-08  21.9892  20.6044
0202-10-14_09:16:46.527000      24956.42        9.15539200e+00       -8.23593500e-10  21.9892  20.6044
0202-10-14_09:16:46.930000      24956.83        9.33764900e+00       -2.03813500e-10  21.9892  20.6044
0202-10-14_09:16:47.324000      24957.22        9.74957300e+00       -2.03813500e-10  21.9904  20.4038
0202-10-14_09:16:47.720000      24957.62        9.93455200e+00       -3.36471350e-09  21.9904  20.4038
0202-10-14_09:16:48.120000      24958.02        1.03235200e+01        1.84148650e-09  21.9904  20.4038
0202-10-14_09:16:48.530000      24958.43        1.05289600e+01        7.48152650e-09  21.9925  20.5614
0202-10-14_09:16:48.930000      24958.83        1.09161600e+01        2.50834265e-08  21.9925  20.5614
0202-10-14_09:16:49.330000      24959.23        1.11235900e+01        5.49821650e-09  21.9846  20.4954
0202-10-14_09:16:49.730000      24959.63        1.15152900e+01        2.70917650e-09  21.9846  20.4954
0202-10-14_09:16:50.137000      24960.03        1.17184600e+01       -7.14540350e-09  21.9860  20.4260
0202-10-14_09:16:50.527000      24960.42        1.21051400e+01       -8.75684350e-09  21.9860  20.4260
0202-10-14_09:16:50.920000      24960.82        1.23128900e+01       -4.10845350e-09  21.9860  20.4260
0202-10-14_09:16:51.324000      24961.22        1.27030700e+01       -7.96235000e-11  21.9936  20.6060
0202-10-14_09:16:51.734000      24961.63        1.29094600e+01        4.13525650e-09  21.9936  20.6060
0202-10-14_09:16:52.137000      24962.03        1.32997600e+01       -6.46307350e-09  21.9852  20.3975
0202-10-14_09:16:52.540000      24962.44        1.35040000e+01       -7.88857350e-09  21.9852  20.3975
0202-10-14_09:16:52.934000      24962.83        1.38928300e+01       -6.33911350e-09  21.9852  20.3975
0202-10-14_09:16:53.330000      24963.23        1.40956900e+01        2.70975650e-09  21.9913  20.5625
0202-10-14_09:16:53.727000      24963.62        1.44891200e+01        8.47375650e-09  21.9913  20.5625
0202-10-14_09:16:54.133000      24964.03        1.46726100e+01       -5.22350350e-09  21.9943  20.5052
0202-10-14_09:16:54.530000      24964.43        1.50839000e+01        6.67637650e-09  21.9943  20.5052
0202-10-14_09:16:54.934000      24964.83        1.52686300e+01        2.30616500e-10  21.9943  20.5052
0202-10-14_09:16:55.340000      24965.24        1.56779200e+01        1.81424065e-08  22.0015  20.4264
0202-10-14_09:16:55.742000      24965.64        1.58640300e+01        4.54749465e-08  22.0015  20.4264
0202-10-14_09:16:56.133000      24966.03        1.62748700e+01        6.56179665e-08  22.0031  20.6076
0202-10-14_09:16:56.527000      24966.42        1.64586900e+01        1.12721656e-07  22.0031  20.6076
0202-10-14_09:16:56.926000      24966.82        1.68493600e+01        1.97384336e-07  22.0031  20.6076
0202-10-14_09:16:57.336000      24967.23        1.70554800e+01        3.03923106e-07  22.0065  20.4052
0202-10-14_09:16:57.740000      24967.63        1.74440500e+01        5.73279306e-07  22.0065  20.4052
0202-10-14_09:16:58.145000      24968.04        1.78527500e+01        1.20868268e-06  21.9997  20.5570
0202-10-14_09:16:58.535000      24968.43        1.80416100e+01        1.97802155e-06  21.9997  20.5570
0202-10-14_09:16:58.930000      24968.83        1.84518800e+01        4.16722540e-06  21.9997  20.5570
0202-10-14_09:16:59.330000      24969.23        1.86330900e+01        6.08632703e-06  22.0000  20.5051
0202-10-14_09:16:59.727000      24969.62        1.90252200e+01        1.22666968e-05  22.0000  20.5051
0202-10-14_09:17:00.130000      24970.02        1.92316500e+01        1.74088650e-05  22.0123  20.4245
0202-10-14_09:17:00.523000      24970.42        1.96204700e+01        3.68732043e-05  22.0123  20.4245

File: chapter 5/cold_vs_warm/77K/ffj6/Ic/anneal/Ic_2023-10-16_00-38-22382829_ffj6-160k-36h-22k.txt
# Ic = 17.14 A, n = 34.75 , Tavg = 21.94 K, f6-160k-p3k-36h
#datetime                        t_s     iHTS_A                vHTS_V                tHTS_K  tTAR_K
0202-10-16_00:37:55.100000      129.66       -2.99287700e-01       -6.33112250e-08  21.9745  20.5941
0202-10-16_00:37:55.574000      130.13       -1.13518500e-01       -6.98809650e-08  21.9745  20.5941
0202-10-16_00:37:55.977000      130.54        2.97357000e-01       -6.17617550e-08  21.9689  20.3915
0202-10-16_00:37:56.380000      130.94        4.77167600e-01       -6.49226750e-08  21.9689  20.3915
0202-10-16_00:37:56.777000      131.34        8.88420600e-01       -3.80858950e-08  21.9524  20.5557
0202-10-16_00:37:57.180000      131.74        1.07129700e+00       -5.45722350e-08  21.9524  20.5557
0202-10-16_00:37:57.605000      132.16        1.48172200e+00       -4.08129650e-08  21.9524  20.5557
0202-10-16_00:37:58.008000      132.57        1.66602600e+00       -4.96139350e-08  21.9472  20.4718
0202-10-16_00:37:58.410000      132.97        2.05312800e+00       -5.64315950e-08  21.9472  20.4718
0202-10-16_00:37:58.824000      133.38        2.25936400e+00       -6.83314950e-08  21.9574  20.4281
0202-10-16_00:37:59.227000      133.79        2.65173800e+00       -6.29391850e-08  21.9574  20.4281
0202-10-16_00:37:59.637000      134.19        2.85437300e+00       -6.09546950e-08  21.9574  20.4281
0202-10-16_00:38:00.027000      134.59        3.24490100e+00       -5.91569750e-08  21.9452  20.5949
0202-10-16_00:38:00.420000      134.98        3.44896600e+00       -5.59340850e-08  21.9452  20.5949
0202-10-16_00:38:00.816000      135.37        3.83764900e+00       -4.97362150e-08  21.9241  20.3880
0202-10-16_00:38:01.227000      135.79        4.04472000e+00       -5.10377650e-08  21.9241  20.3880
0202-10-16_00:38:01.633000      136.19        4.43880700e+00       -4.18029350e-08  21.9500  20.5704
0202-10-16_00:38:02.027000      136.59        4.64198100e+00       -5.51283550e-08  21.9500  20.5704
0202-10-16_00:38:02.434000      136.99        5.02869200e+00       -5.49424250e-08  21.9500  20.5704
0202-10-16_00:38:02.844000      137.40        5.23607500e+00       -5.35169150e-08  21.9610  20.4943
0202-10-16_00:38:03.242000      137.80        5.62591200e+00       -4.10591950e-08  21.9610  20.4943
0202-10-16_00:38:03.650000      138.21        5.82941600e+00       -6.30616350e-08  21.9744  20.4332
0202-10-16_00:38:04.050000      138.61        6.21741800e+00       -3.44894450e-08  21.9744  20.4332
0202-10-16_00:38:04.445000      139.00        6.40439200e+00       -3.07087450e-08  21.9744  20.4332
0202-10-16_00:38:04.840000      139.40        6.81188500e+00       -4.19888750e-08  21.9580  20.5977
0202-10-16_00:38:05.240000      139.80        6.99778900e+00       -5.56252550e-08  21.9580  20.5977
0202-10-16_00:38:05.645000      140.20        7.40843200e+00       -6.26924350e-08  21.9337  20.3913
0202-10-16_00:38:06.047000      140.61        7.59657900e+00       -6.21346250e-08  21.9337  20.3913
0202-10-16_00:38:06.453000      141.01        8.00389500e+00       -4.07519850e-08  21.9337  20.3913
0202-10-16_00:38:06.848000      141.41        8.39212900e+00       -2.79843750e-08  21.9568  20.5535
0202-10-16_00:38:07.240000      141.80        8.57705000e+00       -3.78389850e-08  21.9568  20.5535
0202-10-16_00:38:07.637000      142.20        8.98585600e+00       -3.79629450e-08  21.9524  20.4890
0202-10-16_00:38:08.040000      142.60        9.17401000e+00       -5.01727450e-08  21.9524  20.4890
0202-10-16_00:38:08.438000      143.00        9.58276400e+00       -3.49879650e-08  21.9524  20.4890
0202-10-16_00:38:08.840000      143.40        9.76990000e+00       -4.62680850e-08  21.9372  20.4310
0202-10-16_00:38:09.242000      143.80        1.01615500e+01       -4.56483050e-08  21.9372  20.4310
0202-10-16_00:38:09.650000      144.21        1.03622400e+01       -2.24062950e-08  21.9161  20.5894
0202-10-16_00:38:10.040000      144.60        1.07528800e+01       -1.03204550e-08  21.9161  20.5894
0202-10-16_00:38:10.434000      144.99        1.09576100e+01       -3.72811850e-08  21.9161  20.5894
0202-10-16_00:38:10.832000      145.39        1.13458000e+01       -4.57722550e-08  21.9312  20.3974
0202-10-16_00:38:11.227000      145.78        1.15522400e+01       -3.69112250e-08  21.9312  20.3974
0202-10-16_00:38:11.620000      146.18        1.19429000e+01       -5.31515550e-08  21.9312  20.3974
0202-10-16_00:38:12.010000      146.57        1.21482400e+01       -3.87105350e-08  21.9551  20.5681
0202-10-16_00:38:12.418000      146.98        1.25382000e+01       -5.06724050e-08  21.9551  20.5681
0202-10-16_00:38:12.820000      147.38        1.27411800e+01       -5.11682350e-08  21.9689  20.4954
0202-10-16_00:38:13.220000      147.78        1.31322800e+01       -4.10657250e-08  21.9689  20.4954
0202-10-16_00:38:13.630000      148.19        1.33365100e+01       -5.04244950e-08  21.9734  20.4338
0202-10-16_00:38:14.027000      148.59        1.37100800e+01       -2.53231550e-08  21.9734  20.4338
0202-10-16_00:38:14.426000      148.99        1.39114200e+01       -3.46819250e-08  21.9734  20.4338
0202-10-16_00:38:14.830000      149.39        1.43022700e+01       -3.36282850e-08  21.9659  20.6058
0202-10-16_00:38:15.234000      149.79        1.44871700e+01       -4.46604850e-08  21.9659  20.6058
0202-10-16_00:38:15.633000      150.19        1.48926500e+01       -5.10442850e-08  21.9498  20.4060
0202-10-16_00:38:16.023000      150.58        1.50823100e+01       -5.25937450e-08  21.9498  20.4060
0202-10-16_00:38:16.418000      150.98        1.54927400e+01       -3.65412850e-08  21.9498  20.4060
0202-10-16_00:38:16.824000      151.39        1.56750500e+01       -3.20788250e-08  21.9424  20.5667
0202-10-16_00:38:17.227000      151.79        1.60868200e+01        4.48890500e-09  21.9424  20.5667
0202-10-16_00:38:17.637000      152.20        1.62708900e+01        2.32066050e-08  21.9424  20.5667
0202-10-16_00:38:18.040000      152.60        1.66583000e+01        4.62626450e-08  21.9722  20.4921
0202-10-16_00:38:18.440000      153.00        1.68655700e+01        1.29871815e-07  21.9722  20.4921
0202-10-16_00:38:18.836000      153.39        1.72554900e+01        2.32074565e-07  21.9650  20.4331
0202-10-16_00:38:19.227000      153.79        1.76639400e+01        5.27278745e-07  21.9650  20.4331
0202-10-16_00:38:19.625000      154.18        1.78493600e+01        8.56819085e-07  21.9569  20.6025
0202-10-16_00:38:20.016000      154.58        1.82602900e+01        2.07531881e-06  21.9569  20.6025
0202-10-16_00:38:20.410000      154.97        1.84454600e+01        2.50036820e-06  21.9569  20.6025
0202-10-16_00:38:20.800000      155.36        1.88361800e+01        5.44267934e-06  21.9512  20.4033
0202-10-16_00:38:21.195000      155.75        1.90385400e+01        7.84428894e-06  21.9512  20.4033
0202-10-16_00:38:21.620000      156.18        1.94288300e+01        1.50833917e-05  21.9512  20.4033
0202-10-16_00:38:22.023000      156.58        1.96336100e+01        2.20227038e-05  21.9385  20.5553
