Repository: shortlab/2025-devitre-PhD

# 2025-devitre-PhD
Data repository for Alexis Devitre's PhD thesis

File: chapter 5/data/020k_ffj23/Ic/anneal/150k/061 min/Ic_2023-11-02_00-12-31894700_f23-anneal150k-20K.txt
# Ic = 4.99 A, n = 25.27 , Tavg = 20.12 K, f23-anneal150k
#datetime                        t_s     iHTS_A                vHTS_V                tHTS_K  tTAR_K
0202-11-02_00:11:32.406000       99.79        4.94222300e-02        2.55351950e-09  20.0892  19.4150
0202-11-02_00:11:32.600000       99.99        2.05991200e-02       -4.45005050e-09  20.0892  19.4150
0202-11-02_00:11:32.793000      100.18        4.19244500e-02       -4.01620050e-09  20.0892  19.4150
0202-11-02_00:11:32.990000      100.38        6.17181700e-02        4.47484950e-09  20.0892  19.4150
0202-11-02_00:11:33.195000      100.58        8.13991000e-02        1.30278795e-08  20.0892  19.4150
0202-11-02_00:11:33.390000      100.78        1.01152700e-01        1.20981995e-08  20.0655  19.2589
0202-11-02_00:11:33.582000      100.97        1.20884100e-01        5.40452950e-09  20.0655  19.2589
0202-11-02_00:11:33.790000      101.18        1.40504800e-01        2.24361950e-09  20.0655  19.2589
0202-11-02_00:11:33.984000      101.37        1.60273300e-01        3.79308950e-09  20.0655  19.2589
0202-11-02_00:11:34.184000      101.57        1.80749700e-01        3.79308950e-09  20.0655  19.2589
0202-11-02_00:11:34.400000      101.79        1.99878500e-01       -3.33444050e-09  20.1015  19.2557
0202-11-02_00:11:34.600000      101.99        2.20619100e-01       -6.99117050e-09  20.1015  19.2557
0202-11-02_00:11:34.805000      102.19        2.40340100e-01       -4.83430500e-10  20.1015  19.2557
0202-11-02_00:11:35.004000      102.39        2.59319000e-01        6.76804950e-09  20.1015  19.2557
0202-11-02_00:11:35.215000      102.60        2.80025500e-01        3.17329950e-09  20.1015  19.2557
0202-11-02_00:11:35.440000      102.83        3.00546100e-01        4.10297950e-09  20.1390  19.4342
0202-11-02_00:11:35.637000      103.02        3.19134800e-01        7.44981950e-09  20.1390  19.4342
0202-11-02_00:11:35.840000      103.23        3.39398900e-01        7.88362950e-09  20.1390  19.4342
0202-11-02_00:11:36.043000      103.43        3.58474400e-01        1.33996595e-08  20.1390  19.4342
0202-11-02_00:11:36.266000      103.65        3.79192700e-01        1.16022495e-08  20.1390  19.4342
0202-11-02_00:11:36.460000      103.85        3.99142200e-01        1.41433695e-08  20.0966  19.1590
0202-11-02_00:11:36.652000      104.04        4.17232200e-01        1.45152395e-08  20.0966  19.1590
0202-11-02_00:11:36.844000      104.23        4.38482800e-01        1.34615995e-08  20.0966  19.1590
0202-11-02_00:11:37.043000      104.43        4.58096900e-01        1.52589795e-08  20.0966  19.1590
0202-11-02_00:11:37.242000      104.63        4.77203500e-01        1.23459895e-08  20.0847  19.4469
0202-11-02_00:11:37.438000      104.82        4.97912900e-01        1.55068895e-08  20.0847  19.4469
0202-11-02_00:11:37.637000      105.02        5.18144500e-01        1.94735195e-08  20.0847  19.4469
0202-11-02_00:11:37.830000      105.22        5.36204800e-01        1.64365695e-08  20.0847  19.4469
0202-11-02_00:11:38.023000      105.41        5.57562700e-01        1.58167895e-08  20.0847  19.4469
0202-11-02_00:11:38.230000      105.62        5.77780900e-01        6.27209950e-09  20.1297  19.2373
0202-11-02_00:11:38.420000      105.81        5.95997900e-01        7.57364950e-09  20.1297  19.2373
0202-11-02_00:11:38.620000      106.01        6.17154100e-01        7.26374950e-09  20.1297  19.2373
0202-11-02_00:11:38.812000      106.20        6.37139300e-01        1.22840095e-08  20.1297  19.2373
0202-11-02_00:11:39.004000      106.39        6.55962400e-01        1.38954495e-08  20.1297  19.2373
0202-11-02_00:11:39.230000      106.62        6.76379400e-01        1.49490895e-08  20.1297  19.2373
0202-11-02_00:11:39.438000      106.82        6.96367600e-01        1.16022495e-08  20.0251  19.2868
0202-11-02_00:11:39.637000      107.03        7.15742800e-01        1.09204895e-08  20.0251  19.2868
0202-11-02_00:11:39.836000      107.22        7.35790300e-01        5.96220950e-09  20.0251  19.2868
0202-11-02_00:11:40.040000      107.43        7.56186000e-01        1.84198795e-08  20.0251  19.2868
0202-11-02_00:11:40.240000      107.63        7.75110100e-01        1.43912795e-08  20.0251  19.2868
0202-11-02_00:11:40.434000      107.82        7.94691600e-01        2.38120095e-08  20.0568  19.4049
0202-11-02_00:11:40.640000      108.03        8.15700800e-01        1.78620795e-08  20.0568  19.4049
0202-11-02_00:11:40.836000      108.22        8.34721300e-01        2.08990195e-08  20.0568  19.4049
0202-11-02_00:11:41.027000      108.42        8.54635200e-01        1.86677995e-08  20.0568  19.4049
0202-11-02_00:11:41.242000      108.63        8.75136900e-01        1.60646995e-08  20.0568  19.4049
0202-11-02_00:11:41.438000      108.83        8.94179600e-01        2.15188095e-08  20.1144  19.1844
0202-11-02_00:11:41.630000      109.02        9.14053300e-01        1.36475395e-08  20.1144  19.1844
0202-11-02_00:11:41.836000      109.22        9.34737500e-01        1.30899795e-08  20.1144  19.1844
0202-11-02_00:11:42.035000      109.42        9.54394700e-01        1.54454995e-08  20.1144  19.1844
0202-11-02_00:11:42.242000      109.63        9.73425600e-01        1.97842495e-08  20.1144  19.1844
0202-11-02_00:11:42.445000      109.83        9.94139500e-01        1.85446795e-08  20.0580  19.4121
0202-11-02_00:11:42.637000      110.03        1.01442300e+00        1.23468295e-08  20.0580  19.4121
0202-11-02_00:11:42.832000      110.22        1.03257700e+00        1.38962895e-08  20.0580  19.4121
0202-11-02_00:11:43.035000      110.42        1.05377000e+00        1.88545695e-08  20.0580  19.4121
0202-11-02_00:11:43.234000      110.62        1.07362700e+00        2.12717295e-08  20.0580  19.4121
0202-11-02_00:11:43.434000      110.82        1.09236900e+00        1.92264395e-08  20.1028  19.2570
0202-11-02_00:11:43.630000      111.02        1.11327700e+00        8.81404950e-09  20.1028  19.2570
0202-11-02_00:11:43.820000      111.21        1.13307500e+00        1.29046295e-08  20.1028  19.2570
0202-11-02_00:11:44.016000      111.40        1.15140400e+00        1.17270395e-08  20.1028  19.2570
0202-11-02_00:11:44.230000      111.62        1.17295900e+00        1.94743495e-08  20.1097  19.2458
0202-11-02_00:11:44.420000      111.81        1.19230000e+00        1.89165495e-08  20.1097  19.2458
0202-11-02_00:11:44.625000      112.01        1.21142500e+00        2.20774495e-08  20.1097  19.2458
0202-11-02_00:11:44.816000      112.21        1.23244000e+00        1.60035595e-08  20.1097  19.2458
0202-11-02_00:11:45.010000      112.40        1.25256900e+00        1.18509995e-08  20.1097  19.2458
0202-11-02_00:11:45.240000      112.62        1.27182900e+00        1.52598195e-08  20.1097  19.2458
0202-11-02_00:11:45.434000      112.82        1.29249100e+00        1.99081995e-08  20.1091  19.4362
0202-11-02_00:11:45.640000      113.03        1.31223400e+00        2.37508695e-08  20.1091  19.4362
0202-11-02_00:11:45.836000      113.22        1.33124700e+00        2.07139195e-08  20.1091  19.4362
0202-11-02_00:11:46.040000      113.43        1.35210200e+00        1.77389595e-08  20.1091  19.4362
0202-11-02_00:11:46.240000      113.63        1.37150200e+00        1.36483795e-08  20.1025  19.1553
0202-11-02_00:11:46.434000      113.82        1.39026000e+00        1.21608895e-08  20.1025  19.1553
0202-11-02_00:11:46.637000      114.03        1.41133600e+00        1.66853195e-08  20.1025  19.1553
0202-11-02_00:11:46.830000      114.22        1.43117700e+00        1.88545695e-08  20.1025  19.1553
0202-11-02_00:11:47.023000      114.41        1.44899600e+00        1.83587395e-08  20.1025  19.1553
0202-11-02_00:11:47.246000      114.63        1.47110200e+00        1.80488495e-08  20.1025  19.1553
0202-11-02_00:11:47.438000      114.83        1.49017400e+00        1.32145295e-08  20.1095  19.4390
0202-11-02_00:11:47.645000      115.03        1.50976900e+00        1.30285895e-08  20.1095  19.4390
0202-11-02_00:11:47.836000      115.23        1.53054200e+00        5.53017950e-09  20.1095  19.4390
0202-11-02_00:11:48.030000      115.42        1.55061500e+00       -1.03881050e-09  20.1095  19.4390
0202-11-02_00:11:48.242000      115.63        1.56991000e+00       -2.21566050e-09  20.1095  19.4390
0202-11-02_00:11:48.438000      115.83        1.58983300e+00        4.49419500e-10  20.0846  19.2399
0202-11-02_00:11:48.630000      116.02        1.60993100e+00        7.51496950e-09  20.0846  19.2399
0202-11-02_00:11:48.832000      116.22        1.62917400e+00        6.46133950e-09  20.0846  19.2399
0202-11-02_00:11:49.027000      116.41        1.64886400e+00        4.10614950e-09  20.0846  19.2399
0202-11-02_00:11:49.230000      116.62        1.66941000e+00       -7.90150500e-10  20.0846  19.2399
0202-11-02_00:11:49.434000      116.82        1.68855200e+00        2.30877950e-09  20.0852  19.2775
0202-11-02_00:11:49.630000      117.02        1.70829000e+00       -4.69480050e-09  20.0852  19.2775
0202-11-02_00:11:49.820000      117.21        1.72882800e+00       -2.02972050e-09  20.0852  19.2775
0202-11-02_00:11:50.023000      117.41        1.74821600e+00       -5.31458050e-09  20.0852  19.2775
0202-11-02_00:11:50.240000      117.63        1.76827900e+00       -1.65785050e-09  20.0852  19.2775
0202-11-02_00:11:50.438000      117.83        1.78829800e+00       -3.02138050e-09  20.1231  19.4084
0202-11-02_00:11:50.630000      118.02        1.80663400e+00       -2.83544050e-09  20.1231  19.4084
0202-11-02_00:11:50.840000      118.23        1.82803300e+00       -1.65785050e-09  20.1231  19.4084
0202-11-02_00:11:51.035000      118.42        1.84829400e+00        1.39529500e-10  20.1231  19.4084
0202-11-02_00:11:51.234000      118.62        1.86667800e+00        3.42438950e-09  20.1231  19.4084
0202-11-02_00:11:51.445000      118.83        1.88785200e+00        5.53165950e-09  20.1110  19.1842
0202-11-02_00:11:51.637000      119.03        1.90756300e+00        8.38266950e-09  20.1110  19.1842
0202-11-02_00:11:51.836000      119.22        1.92584400e+00        9.99410950e-09  20.1110  19.1842
0202-11-02_00:11:52.040000      119.43        1.94732500e+00        6.83320950e-09  20.1110  19.1842
0202-11-02_00:11:52.240000      119.63        1.96724200e+00        1.55695000e-11  20.1110  19.1842
0202-11-02_00:11:52.434000      119.82        1.98596200e+00       -2.02972050e-09  20.0639  19.3982
0202-11-02_00:11:52.630000      120.02        2.00683900e+00        3.54834950e-09  20.0639  19.3982
0202-11-02_00:11:52.820000      120.21        2.02703800e+00        9.31234950e-09  20.0639  19.3982
0202-11-02_00:11:53.010000      120.40        2.04567100e+00        4.47801950e-09  20.0639  19.3982
0202-11-02_00:11:53.240000      120.63        2.06685100e+00       -3.02138050e-09  20.0639  19.3982
0202-11-02_00:11:53.434000      120.82        2.08643700e+00        1.55695000e-11  20.1255  19.2649
0202-11-02_00:11:53.645000      121.03        2.10537200e+00        2.80447950e-09  20.1255  19.2649
0202-11-02_00:11:53.848000      121.24        2.12584400e+00        7.26654950e-09  20.1255  19.2649
0202-11-02_00:11:54.047000      121.44        2.14562400e+00        1.15425495e-08  20.1255  19.2649
0202-11-02_00:11:54.254000      121.64        2.16532400e+00        9.93084950e-09  20.1278  19.2372
0202-11-02_00:11:54.450000      121.84        2.18556600e+00        1.03027295e-08  20.1278  19.2372
0202-11-02_00:11:54.645000      122.03        2.20564000e+00        4.72465950e-09  20.1278  19.2372
0202-11-02_00:11:54.836000      122.22        2.22441000e+00        4.16684950e-09  20.1278  19.2372
0202-11-02_00:11:55.040000      122.43        2.24405100e+00        5.53037950e-09  20.1278  19.2372
0202-11-02_00:11:55.250000      122.64        2.26504700e+00        1.00594950e-09  20.0884  19.4353
0202-11-02_00:11:55.453000      122.84        2.28499500e+00        7.45170950e-09  20.0884  19.4353
0202-11-02_00:11:55.645000      123.03        2.30365500e+00        1.14183395e-08  20.0884  19.4353
0202-11-02_00:11:55.836000      123.23        2.32411900e+00        1.76781695e-08  20.0884  19.4353
0202-11-02_00:11:56.030000      123.42        2.34422700e+00        2.15208395e-08  20.0884  19.4353
0202-11-02_00:11:56.240000      123.63        2.36325400e+00        1.85458695e-08  20.0884  19.4353
0202-11-02_00:11:56.434000      123.82        2.38417200e+00        1.60667295e-08  20.0991  19.1583
0202-11-02_00:11:56.637000      124.03        2.40436700e+00        1.35256095e-08  20.0991  19.1583
0202-11-02_00:11:56.830000      124.22        2.42308600e+00        1.53229895e-08  20.0991  19.1583
0202-11-02_00:11:57.027000      124.42        2.44381900e+00        1.76781695e-08  20.0991  19.1583
0202-11-02_00:11:57.246000      124.63        2.46423300e+00        1.66865095e-08  20.0991  19.1583
0202-11-02_00:11:57.450000      124.84        2.48306800e+00        1.61287095e-08  20.1352  19.4386
0202-11-02_00:11:57.652000      125.04        2.50320400e+00        1.42073695e-08  20.1352  19.4386
0202-11-02_00:11:57.844000      125.23        2.52242500e+00        1.65005795e-08  20.1352  19.4386
0202-11-02_00:11:58.047000      125.43        2.54231500e+00        1.83599295e-08  20.1352  19.4386
0202-11-02_00:11:58.250000      125.64        2.56282800e+00        2.11489695e-08  20.1352  19.4386
0202-11-02_00:11:58.440000      125.83        2.58276100e+00        1.21620795e-08  20.0226  19.2384
0202-11-02_00:11:58.650000      126.04        2.60102000e+00        1.31537395e-08  20.0226  19.2384
0202-11-02_00:11:58.844000      126.23        2.62237800e+00        1.07365795e-08  20.0226  19.2384
0202-11-02_00:11:59.035000      126.43        2.64255600e+00        1.14183395e-08  20.0226  19.2384
0202-11-02_00:11:59.250000      126.64        2.66117500e+00        1.66865095e-08  20.0226  19.2384
0202-11-02_00:11:59.445000      126.83        2.68256600e+00        1.69964095e-08  20.0569  19.2715
0202-11-02_00:11:59.640000      127.03        2.70198400e+00        2.06531895e-08  20.0569  19.2715
0202-11-02_00:11:59.844000      127.23        2.72005500e+00        1.73684995e-08  20.0569  19.2715
0202-11-02_00:12:00.047000      127.43        2.74154900e+00        1.20385795e-08  20.0569  19.2715
0202-11-02_00:12:00.246000      127.63        2.76225900e+00        1.35261695e-08  20.0569  19.2715
0202-11-02_00:12:00.450000      127.84        2.78034900e+00        2.30708695e-08  20.1158  19.4049
0202-11-02_00:12:00.640000      128.03        2.80193300e+00        2.26989995e-08  20.1158  19.4049
0202-11-02_00:12:00.836000      128.22        2.82122000e+00        2.06536995e-08  20.1158  19.4049
0202-11-02_00:12:01.040000      128.43        2.84046600e+00        1.45178295e-08  20.1158  19.4049
0202-11-02_00:12:01.234000      128.62        2.86069200e+00        1.32162795e-08  20.1158  19.4049
0202-11-02_00:12:01.430000      128.82        2.88069200e+00        1.76787395e-08  20.1167  19.1785
0202-11-02_00:12:01.637000      129.02        2.89969400e+00        2.00958995e-08  20.1167  19.1785
0202-11-02_00:12:01.830000      129.22        2.92010900e+00        1.71829095e-08  20.1167  19.1785
0202-11-02_00:12:02.023000      129.41        2.94047500e+00        1.65011395e-08  20.1167  19.1785
0202-11-02_00:12:02.240000      129.63        2.95957900e+00        1.43938695e-08  20.1167  19.1785
0202-11-02_00:12:02.450000      129.84        2.98024700e+00        2.02198495e-08  20.0712  19.3925
0202-11-02_00:12:02.652000      130.04        2.99347800e+00        1.79886295e-08  20.0712  19.3925
0202-11-02_00:12:02.850000      130.24        3.01858600e+00        2.33187795e-08  20.0712  19.3925
0202-11-02_00:12:03.055000      130.44        3.03946200e+00        2.46823095e-08  20.0712  19.3925
0202-11-02_00:12:03.250000      130.64        3.05931700e+00        2.02198495e-08  20.0747  19.2605
0202-11-02_00:12:03.457000      130.85        3.07747000e+00        1.53855295e-08  20.0747  19.2605
0202-11-02_00:12:03.664000      131.05        3.09952000e+00        1.16048395e-08  20.0747  19.2605
0202-11-02_00:12:03.860000      131.25        3.11903600e+00        1.99099595e-08  20.0747  19.2605
0202-11-02_00:12:04.055000      131.44        3.13812000e+00        1.89802795e-08  20.0747  19.2605
0202-11-02_00:12:04.250000      131.64        3.15802900e+00        2.02198495e-08  20.1172  19.2324
0202-11-02_00:12:04.450000      131.84        3.17858000e+00        1.94141295e-08  20.1172  19.2324
0202-11-02_00:12:04.652000      132.04        3.19869300e+00        2.25750395e-08  20.1172  19.2324
0202-11-02_00:12:04.850000      132.24        3.21762900e+00        1.67490595e-08  20.1172  19.2324
0202-11-02_00:12:05.043000      132.43        3.23851200e+00        1.48277195e-08  20.1172  19.2324
0202-11-02_00:12:05.258000      132.65        3.25835300e+00        9.74547950e-09  20.1070  19.4316
0202-11-02_00:12:05.460000      132.85        3.27738300e+00        1.45178295e-08  20.1070  19.4316
0202-11-02_00:12:05.668000      133.05        3.29763100e+00        1.02411995e-08  20.1070  19.4316
0202-11-02_00:12:05.870000      133.26        3.31729100e+00        9.00144950e-09  20.1070  19.4316
0202-11-02_00:12:06.082000      133.47        3.33677000e+00        3.91897950e-09  20.1070  19.4316
0202-11-02_00:12:06.277000      133.67        3.35738000e+00        1.41453795e-08  20.0922  19.1508
0202-11-02_00:12:06.477000      133.86        3.37704000e+00        9.43500950e-09  20.0922  19.1508
0202-11-02_00:12:06.676000      134.06        3.39659200e+00        9.99281950e-09  20.0922  19.1508
0202-11-02_00:12:06.875000      134.26        3.41720200e+00        4.22881950e-09  20.0922  19.1508
0202-11-02_00:12:07.086000      134.47        3.43733000e+00        8.81979500e-10  20.0922  19.1508
0202-11-02_00:12:07.297000      134.68        3.45650100e+00        1.87362950e-09  20.0922  19.1508
0202-11-02_00:12:07.496000      134.89        3.47670100e+00        7.62495000e-11  20.0718  19.4330
0202-11-02_00:12:07.690000      135.08        3.49541400e+00        6.52201950e-09  20.0718  19.4330
0202-11-02_00:12:07.902000      135.29        3.51629400e+00        7.07982950e-09  20.0718  19.4330
0202-11-02_00:12:08.094000      135.48        3.53558200e+00        4.66266950e-09  20.0718  19.4330
0202-11-02_00:12:08.297000      135.69        3.55484300e+00        3.85693950e-09  20.1011  19.2387
0202-11-02_00:12:08.492000      135.88        3.57604500e+00        6.89388950e-09  20.1011  19.2387
0202-11-02_00:12:08.688000      136.08        3.59609600e+00        1.06745795e-08  20.1011  19.2387
0202-11-02_00:12:08.902000      136.29        3.61534000e+00        4.84859950e-09  20.1011  19.2387
0202-11-02_00:12:09.105000      136.49        3.63519600e+00       -1.09680500e-10  20.1011  19.2387
0202-11-02_00:12:09.310000      136.70        3.65531800e+00        7.51367950e-09  20.0351  19.2661
0202-11-02_00:12:09.500000      136.89        3.67446000e+00        6.39805950e-09  20.0351  19.2661
0202-11-02_00:12:09.703000      137.09        3.69504400e+00        7.69960950e-09  20.0351  19.2661
0202-11-02_00:12:09.906000      137.29        3.71511300e+00        4.48129500e-10  20.0351  19.2661
0202-11-02_00:12:10.098000      137.49        3.73367700e+00       -1.34925050e-09  20.0351  19.2661
0202-11-02_00:12:10.305000      137.69        3.75488500e+00        6.52201950e-09  20.0256  19.4072
0202-11-02_00:12:10.500000      137.89        3.77444000e+00        9.86885950e-09  20.0256  19.4072
0202-11-02_00:12:10.690000      138.08        3.79266500e+00        1.48891195e-08  20.0256  19.4072
0202-11-02_00:12:10.900000      138.29        3.81454100e+00        6.21212950e-09  20.0256  19.4072
0202-11-02_00:12:11.090000      138.48        3.83447300e+00        3.48506950e-09  20.0256  19.4072
0202-11-02_00:12:11.290000      138.68        3.85275000e+00        4.78661950e-09  20.1143  19.1829
0202-11-02_00:12:11.492000      138.88        3.87414200e+00        1.31582950e-09  20.1143  19.1829
0202-11-02_00:12:11.690000      139.08        3.89386300e+00        1.81109950e-09  20.1143  19.1829
0202-11-02_00:12:11.890000      139.28        3.91262600e+00        3.23059500e-10  20.1143  19.1829
0202-11-02_00:12:12.086000      139.48        3.93412700e+00       -1.90891050e-09  20.1143  19.1829
0202-11-02_00:12:12.290000      139.68        3.95345800e+00        2.11968950e-09  20.1143  19.1829
0202-11-02_00:12:12.496000      139.88        3.97224700e+00        2.55353950e-09  20.0919  19.3991
0202-11-02_00:12:12.703000      140.09        3.99358400e+00        6.64411950e-09  20.0919  19.3991
0202-11-02_00:12:12.910000      140.30        4.01299500e+00        1.12802950e-09  20.0919  19.3991
0202-11-02_00:12:13.100000      140.49        4.03195500e+00        8.80119500e-10  20.0919  19.3991
0202-11-02_00:12:13.297000      140.69        4.05255700e+00       -3.59450500e-10  20.0835  19.2670
0202-11-02_00:12:13.504000      140.89        4.07288200e+00        7.01598950e-09  20.0835  19.2670
0202-11-02_00:12:13.695000      141.08        4.09171900e+00        1.14164695e-08  20.0835  19.2670
0202-11-02_00:12:13.890000      141.28        4.11254300e+00        1.12305295e-08  20.0835  19.2670
0202-11-02_00:12:14.100000      141.49        4.13220600e+00        1.50112195e-08  20.0835  19.2670
0202-11-02_00:12:14.305000      141.69        4.15185700e+00        6.83005950e-09  20.0772  19.2324
0202-11-02_00:12:14.500000      141.89        4.17223100e+00        7.69775950e-09  20.0772  19.2324
0202-11-02_00:12:14.690000      142.08        4.19183800e+00        3.04936950e-09  20.0772  19.2324
0202-11-02_00:12:14.890000      142.28        4.21066900e+00        2.67749950e-09  20.0772  19.2324
0202-11-02_00:12:15.090000      142.48        4.23194100e+00        1.25198950e-09  20.0772  19.2324
0202-11-02_00:12:15.290000      142.68        4.25123100e+00        4.78476950e-09  20.1211  19.4381
0202-11-02_00:12:15.500000      142.89        4.27023500e+00        1.04248095e-08  20.1211  19.4381
0202-11-02_00:12:15.690000      143.08        4.29121200e+00        1.30898795e-08  20.1211  19.4381
0202-11-02_00:12:15.902000      143.29        4.31138200e+00        8.31753950e-09  20.1211  19.4381
0202-11-02_00:12:16.105000      143.49        4.33045800e+00        9.99095950e-09  20.1211  19.4381
0202-11-02_00:12:16.305000      143.69        4.35092200e+00        1.27180095e-08  20.1410  19.1501
0202-11-02_00:12:16.508000      143.90        4.37071500e+00        1.21602095e-08  20.1410  19.1501
0202-11-02_00:12:16.703000      144.09        4.38953200e+00        8.56544950e-09  20.1410  19.1501
0202-11-02_00:12:16.895000      144.28        4.40382100e+00        1.43792950e-09  20.1410  19.1501
0202-11-02_00:12:17.100000      144.49        4.43026700e+00        1.49990950e-09  20.1410  19.1501
0202-11-02_00:12:17.297000      144.69        4.44925900e+00        6.33422950e-09  20.0942  19.4305
0202-11-02_00:12:17.492000      144.88        4.46958200e+00        1.35857095e-08  20.0942  19.4305
0202-11-02_00:12:17.703000      145.09        4.48985300e+00        1.23462495e-08  20.0942  19.4305
0202-11-02_00:12:17.895000      145.28        4.50856400e+00        1.35858995e-08  20.0942  19.4305
0202-11-02_00:12:18.094000      145.48        4.52952200e+00        1.17266195e-08  20.0942  19.4305
0202-11-02_00:12:18.297000      145.69        4.54860300e+00        1.86062395e-08  20.0991  19.2442
0202-11-02_00:12:18.492000      145.88        4.56858100e+00        2.03416295e-08  20.0991  19.2442
0202-11-02_00:12:18.684000      146.07        4.58920900e+00        2.15811995e-08  20.0991  19.2442
0202-11-02_00:12:18.895000      146.28        4.60897800e+00        2.15811995e-08  20.0991  19.2442
0202-11-02_00:12:19.094000      146.48        4.62817500e+00        1.92879995e-08  20.0991  19.2442
0202-11-02_00:12:19.300000      146.69        4.64888700e+00        2.21390095e-08  20.1033  19.2667
0202-11-02_00:12:19.496000      146.88        4.66825100e+00        2.92665395e-08  20.1033  19.2667
0202-11-02_00:12:19.688000      147.08        4.68641000e+00        3.32951395e-08  20.1033  19.2667
0202-11-02_00:12:19.902000      147.29        4.70834700e+00        3.70138495e-08  20.1033  19.2667
0202-11-02_00:12:20.105000      147.49        4.72731500e+00        3.22415095e-08  20.1033  19.2667
0202-11-02_00:12:20.305000      147.69        4.74737300e+00        3.78815495e-08  20.0910  19.4131
0202-11-02_00:12:20.510000      147.90        4.76808800e+00        4.82319595e-08  20.0910  19.4131
0202-11-02_00:12:20.707000      148.09        4.78599900e+00        5.92021495e-08  20.0910  19.4131
0202-11-02_00:12:20.900000      148.29        4.80747900e+00        6.94286095e-08  20.0910  19.4131
0202-11-02_00:12:21.094000      148.48        4.82764300e+00        7.39530395e-08  20.0910  19.4131
0202-11-02_00:12:21.297000      148.68        4.84545700e+00        9.15549295e-08  20.0953  19.1880
0202-11-02_00:12:21.492000      148.88        4.86726500e+00        9.64512295e-08  20.0953  19.1880
0202-11-02_00:12:21.703000      149.09        4.88764900e+00        1.09900569e-07  20.0953  19.1880
0202-11-02_00:12:21.895000      149.28        4.90610400e+00        1.29919619e-07  20.0953  19.1880
0202-11-02_00:12:22.090000      149.48        4.92707600e+00        1.46343919e-07  20.0953  19.1880
0202-11-02_00:12:22.297000      149.68        4.94604700e+00        1.57809949e-07  20.0284  19.4054
0202-11-02_00:12:22.492000      149.88        4.96555200e+00        1.73056659e-07  20.0284  19.4054
0202-11-02_00:12:22.703000      150.09        4.98650300e+00        1.86134119e-07  20.0284  19.4054
0202-11-02_00:12:22.902000      150.29        5.00585600e+00        2.12041129e-07  20.0284  19.4054
0202-11-02_00:12:23.105000      150.49        5.02536500e+00        2.31316449e-07  20.0284  19.4054
0202-11-02_00:12:23.310000      150.70        5.04596100e+00        2.66272319e-07  20.0768  19.2759
0202-11-02_00:12:23.500000      150.89        5.06512300e+00        2.86414979e-07  20.0768  19.2759
0202-11-02_00:12:23.703000      151.09        5.08485600e+00        3.11143329e-07  20.0768  19.2759
0202-11-02_00:12:23.906000      151.29        5.10522000e+00        3.50126359e-07  20.0768  19.2759
0202-11-02_00:12:24.098000      151.49        5.12524300e+00        3.85887229e-07  20.0768  19.2759
0202-11-02_00:12:24.310000      151.70        5.14342100e+00        4.38630899e-07  20.1120  19.2345
0202-11-02_00:12:24.504000      151.89        5.16523300e+00        4.83131439e-07  20.1120  19.2345
0202-11-02_00:12:24.695000      152.08        5.18504900e+00        5.30792879e-07  20.1120  19.2345
0202-11-02_00:12:24.902000      152.29        5.20350500e+00        6.06592539e-07  20.1120  19.2345
0202-11-02_00:12:25.094000      152.48        5.22500200e+00        6.58716419e-07  20.1120  19.2345
0202-11-02_00:12:25.290000      152.68        5.24477200e+00        7.19827189e-07  20.0968  19.4334
0202-11-02_00:12:25.492000      152.88        5.26393200e+00        8.04613719e-07  20.0968  19.4334
0202-11-02_00:12:25.688000      153.07        5.28360700e+00        8.79607659e-07  20.0968  19.4334
0202-11-02_00:12:25.887000      153.28        5.30469400e+00        9.62224949e-07  20.0968  19.4334
0202-11-02_00:12:26.090000      153.48        5.32368900e+00        1.07756687e-06  20.0968  19.4334
0202-11-02_00:12:26.300000      153.69        5.34341900e+00        1.14555724e-06  20.0653  19.1482
0202-11-02_00:12:26.500000      153.89        5.36430400e+00        1.27912083e-06  20.0653  19.1482
0202-11-02_00:12:26.710000      154.10        5.38328800e+00        1.38950447e-06  20.0653  19.1482
0202-11-02_00:12:26.914000      154.30        5.40310800e+00        1.55461510e-06  20.0653  19.1482
0202-11-02_00:12:27.110000      154.50        5.42345700e+00        1.67720849e-06  20.0653  19.1482
0202-11-02_00:12:27.316000      154.71        5.44239200e+00        1.82360162e-06  20.0421  19.4255
0202-11-02_00:12:27.516000      154.90        5.46319700e+00        2.01883378e-06  20.0421  19.4255
0202-11-02_00:12:27.707000      155.10        5.48308900e+00        2.18636156e-06  20.0421  19.4255
0202-11-02_00:12:27.918000      155.31        5.50242400e+00        2.41332669e-06  20.0421  19.4255
0202-11-02_00:12:28.110000      155.50        5.52231600e+00        2.60992237e-06  20.0421  19.4255
0202-11-02_00:12:28.310000      155.70        5.54268500e+00        2.81804604e-06  20.0772  19.2341
0202-11-02_00:12:28.510000      155.90        5.56176500e+00        3.12923990e-06  20.0772  19.2341
0202-11-02_00:12:28.707000      156.09        5.58158300e+00        3.37033612e-06  20.0772  19.2341
0202-11-02_00:12:28.902000      156.29        5.60239300e+00        3.62636914e-06  20.0772  19.2341
0202-11-02_00:12:29.100000      156.49        5.62143500e+00        4.00065707e-06  20.0772  19.2341
0202-11-02_00:12:29.300000      156.69        5.64128600e+00        4.30707859e-06  20.1174  19.2653
0202-11-02_00:12:29.496000      156.88        5.66219900e+00        4.64579063e-06  20.1174  19.2653
0202-11-02_00:12:29.700000      157.09        5.68130800e+00        5.11973913e-06  20.1174  19.2653
0202-11-02_00:12:29.902000      157.29        5.70137300e+00        5.50623613e-06  20.1174  19.2653
0202-11-02_00:12:30.113000      157.50        5.72165500e+00        5.89527453e-06  20.1174  19.2653
0202-11-02_00:12:30.305000      157.69        5.74012400e+00        6.45958823e-06  20.1149  19.4048
0202-11-02_00:12:30.496000      157.89        5.76110600e+00        6.91382833e-06  20.1149  19.4048
0202-11-02_00:12:30.710000      158.10        5.78148600e+00        8.34980703e-06  20.1149  19.4048
0202-11-02_00:12:30.906000      158.29        5.80012200e+00        8.47444563e-06  20.1149  19.4048
0202-11-02_00:12:31.117000      158.50        5.82085500e+00        9.81125883e-06  20.1149  19.4048
0202-11-02_00:12:31.316000      158.71        5.84010600e+00        9.94005003e-06  20.1153  19.1850
0202-11-02_00:12:31.510000      158.90        5.85926900e+00        1.12640336e-05  20.1153  19.1850

File: chapter 5/data/020k_ffj23/Ic/anneal/150k/061 min/Ic_2023-11-02_00-14-46088923_f23-anneal150k.txt
# Ic = 4.96 A, n = 23.86 , Tavg = 20.09 K, f23-anneal150k
#datetime                        t_s     iHTS_A                vHTS_V                tHTS_K  tTAR_K
0202-11-02_00:13:46.670000      234.06        4.85731100e-02        1.22367405e-08  20.0851  19.1643
0202-11-02_00:13:46.863000      234.25        2.22106200e-02        5.66611050e-09  20.0851  19.1643
0202-11-02_00:13:47.074000      234.46        3.96342300e-02        8.39195050e-09  20.0851  19.1643
0202-11-02_00:13:47.270000      234.66        6.13083800e-02        9.81745050e-09  20.0917  19.4524
0202-11-02_00:13:47.465000      234.85        8.11615000e-02        1.49616705e-08  20.0917  19.4524
0202-11-02_00:13:47.670000      235.06        9.90051200e-02        8.32997050e-09  20.0917  19.4524
0202-11-02_00:13:47.867000      235.25        1.20858800e-01       -2.85039500e-10  20.0917  19.4524
0202-11-02_00:13:48.066000      235.45        1.40489300e-01       -3.81780950e-09  20.0917  19.4524
0202-11-02_00:13:48.260000      235.65        1.59423600e-01       -3.56989950e-09  20.1171  19.1999
0202-11-02_00:13:48.460000      235.85        1.80511500e-01        6.59457050e-09  20.1171  19.1999
0202-11-02_00:13:48.656000      236.04        2.00389800e-01        2.68993050e-09  20.1171  19.1999
0202-11-02_00:13:48.863000      236.25        2.18289800e-01        5.91281050e-09  20.1171  19.1999
0202-11-02_00:13:49.066000      236.46        2.39952100e-01       -2.51625950e-09  20.1171  19.1999
0202-11-02_00:13:49.266000      236.66        2.59996700e-01       -3.75582950e-09  20.1171  19.1999
0202-11-02_00:13:49.473000      236.86        2.78379000e-01       -1.01396195e-08  20.0685  19.3101
0202-11-02_00:13:49.670000      237.06        2.99783100e-01       -9.02399950e-09  20.0685  19.3101
0202-11-02_00:13:49.867000      237.26        3.19325700e-01       -7.10266950e-09  20.0685  19.3101
0202-11-02_00:13:50.070000      237.46        3.36770100e-01       -7.47453950e-09  20.0685  19.3101
0202-11-02_00:13:50.270000      237.66        3.58883600e-01       -1.31145795e-08  20.0685  19.3101
0202-11-02_00:13:50.477000      237.86        3.78937000e-01       -1.29906295e-08  20.0278  19.3794
0202-11-02_00:13:50.670000      238.06        3.97941200e-01       -1.52218495e-08  20.0278  19.3794
0202-11-02_00:13:50.867000      238.25        4.18517100e-01       -1.21849095e-08  20.0278  19.3794
0202-11-02_00:13:51.082000      238.47        4.38530500e-01       -1.80728595e-08  20.0278  19.3794
0202-11-02_00:13:51.277000      238.67        4.57861200e-01       -1.94363895e-08  20.0668  19.1833
0202-11-02_00:13:51.484000      238.87        4.78052400e-01       -1.73910995e-08  20.0668  19.1833
0202-11-02_00:13:51.688000      239.08        4.97126400e-01       -1.84447295e-08  20.0668  19.1833
0202-11-02_00:13:51.902000      239.29        5.18030200e-01       -1.53458095e-08  20.0668  19.1833
0202-11-02_00:13:52.100000      239.49        5.37267400e-01       -1.53458095e-08  20.0668  19.1833
0202-11-02_00:13:52.312000      239.70        5.57184400e-01       -2.09238695e-08  20.0668  19.1833
0202-11-02_00:13:52.508000      239.89        5.77359500e-01       -2.08619495e-08  20.0790  19.4110
0202-11-02_00:13:52.715000      240.10        5.97193400e-01       -1.86929195e-08  20.0790  19.4110
0202-11-02_00:13:52.906000      240.30        6.16516600e-01       -1.03259895e-08  20.0790  19.4110
0202-11-02_00:13:53.100000      240.49        6.36729500e-01       -1.46645895e-08  20.0790  19.4110
0202-11-02_00:13:53.310000      240.70        6.56493600e-01       -1.75155995e-08  20.1310  19.2306
0202-11-02_00:13:53.500000      240.89        6.75775300e-01       -1.79494495e-08  20.1310  19.2306
0202-11-02_00:13:53.703000      241.09        6.96716300e-01       -1.38588695e-08  20.1310  19.2306
0202-11-02_00:13:53.906000      241.29        7.16769700e-01       -1.53463595e-08  20.1310  19.2306
0202-11-02_00:13:54.105000      241.49        7.35564700e-01       -1.92509995e-08  20.1310  19.2306
0202-11-02_00:13:54.316000      241.71        7.56195500e-01       -2.32176195e-08  20.1216  19.2818
0202-11-02_00:13:54.508000      241.90        7.75131400e-01       -2.31556395e-08  20.1216  19.2818
0202-11-02_00:13:54.720000      242.11        7.94330600e-01       -2.66264395e-08  20.1216  19.2818
0202-11-02_00:13:54.914000      242.30        8.15575800e-01       -2.18540895e-08  20.1216  19.2818
0202-11-02_00:13:55.105000      242.50        8.35071300e-01       -2.21639895e-08  20.1216  19.2818
0202-11-02_00:13:55.310000      242.70        8.54507300e-01       -2.22259695e-08  20.0983  19.4081
0202-11-02_00:13:55.504000      242.89        8.74166100e-01       -2.56967595e-08  20.0983  19.4081
0202-11-02_00:13:55.710000      243.10        8.95064000e-01       -3.01592095e-08  20.0983  19.4081
0202-11-02_00:13:55.906000      243.29        9.14043000e-01       -2.75561095e-08  20.0983  19.4081
0202-11-02_00:13:56.100000      243.49        9.33781800e-01       -2.66884195e-08  20.0983  19.4081
0202-11-02_00:13:56.305000      243.69        9.54292200e-01       -2.88576595e-08  20.0983  19.4081
0202-11-02_00:13:56.500000      243.89        9.74451100e-01       -3.09029495e-08  20.0776  19.1571
0202-11-02_00:13:56.695000      244.09        9.93183700e-01       -3.12128395e-08  20.0776  19.1571
0202-11-02_00:13:56.895000      244.28        1.01416500e+00       -2.65024795e-08  20.0776  19.1571
0202-11-02_00:13:57.098000      244.49        1.03441000e+00       -2.34655295e-08  20.0776  19.1571
0202-11-02_00:13:57.310000      244.70        1.05265100e+00       -2.66264395e-08  20.0839  19.4500
0202-11-02_00:13:57.510000      244.90        1.07341700e+00       -3.01592095e-08  20.0839  19.4500
0202-11-02_00:13:57.707000      245.09        1.09310500e+00       -3.36919795e-08  20.0839  19.4500
0202-11-02_00:13:57.900000      245.29        1.11155000e+00       -3.07789895e-08  20.0839  19.4500
0202-11-02_00:13:58.098000      245.49        1.13310600e+00       -3.15847095e-08  20.0839  19.4500
0202-11-02_00:13:58.300000      245.69        1.15293600e+00       -2.92915095e-08  20.1021  19.2012
0202-11-02_00:13:58.492000      245.88        1.17168200e+00       -2.99736695e-08  20.1021  19.2012
0202-11-02_00:13:58.688000      246.08        1.19239900e+00       -3.27632895e-08  20.1021  19.2012
0202-11-02_00:13:58.890000      246.28        1.21293300e+00       -3.46234395e-08  20.1021  19.2012
0202-11-02_00:13:59.086000      246.48        1.23158800e+00       -3.32601095e-08  20.1021  19.2012
0202-11-02_00:13:59.280000      246.67        1.25207200e+00       -3.28882395e-08  20.0779  19.3172
0202-11-02_00:13:59.484000      246.87        1.27237500e+00       -3.03471195e-08  20.0779  19.3172
0202-11-02_00:13:59.700000      247.09        1.29177400e+00       -3.40038495e-08  20.0779  19.3172
0202-11-02_00:13:59.902000      247.29        1.31237900e+00       -3.64210095e-08  20.0779  19.3172
0202-11-02_00:14:00.113000      247.50        1.33131700e+00       -3.33220895e-08  20.0779  19.3172
0202-11-02_00:14:00.316000      247.70        1.35160400e+00       -3.39418695e-08  20.0781  19.3813
0202-11-02_00:14:00.508000      247.90        1.37114800e+00       -3.08429495e-08  20.0781  19.3813
0202-11-02_00:14:00.707000      248.09        1.39039600e+00       -3.24543895e-08  20.0781  19.3813
0202-11-02_00:14:00.902000      248.29        1.41082900e+00       -3.58012295e-08  20.0781  19.3813
0202-11-02_00:14:01.117000      248.51        1.43135300e+00       -3.87142095e-08  20.0781  19.3813
0202-11-02_00:14:01.320000      248.71        1.44994400e+00       -3.53053995e-08  20.0781  19.3813
0202-11-02_00:14:01.523000      248.91        1.47004200e+00       -3.59871595e-08  20.0449  19.1898
0202-11-02_00:14:01.715000      249.10        1.49043300e+00       -3.65449695e-08  20.0449  19.1898
0202-11-02_00:14:01.918000      249.31        1.50978700e+00       -3.97678495e-08  20.0449  19.1898
0202-11-02_00:14:02.120000      249.51        1.52951400e+00       -3.70407995e-08  20.0449  19.1898
0202-11-02_00:14:02.320000      249.71        1.54995900e+00       -3.73506895e-08  20.0565  19.4203
0202-11-02_00:14:02.530000      249.92        1.56979600e+00       -3.67308995e-08  20.0565  19.4203
0202-11-02_00:14:02.723000      250.11        1.58939100e+00       -3.79084895e-08  20.0565  19.4203
0202-11-02_00:14:02.918000      250.30        1.60979200e+00       -3.03471195e-08  20.0565  19.4203
0202-11-02_00:14:03.120000      250.51        1.62839400e+00       -3.42517695e-08  20.0565  19.4203
0202-11-02_00:14:03.320000      250.71        1.64876200e+00       -3.62350795e-08  20.1131  19.2267
0202-11-02_00:14:03.510000      250.90        1.66911500e+00       -3.76605795e-08  20.1131  19.2267
0202-11-02_00:14:03.710000      251.10        1.68859000e+00       -3.00372295e-08  20.1131  19.2267
0202-11-02_00:14:03.906000      251.29        1.70837100e+00       -2.45831295e-08  20.1131  19.2267
0202-11-02_00:14:04.100000      251.49        1.72915300e+00       -2.47690595e-08  20.1131  19.2267
0202-11-02_00:14:04.300000      251.69        1.74870900e+00       -2.16701395e-08  20.0982  19.2821
0202-11-02_00:14:04.496000      251.88        1.76718900e+00       -2.42113895e-08  20.0982  19.2821
0202-11-02_00:14:04.688000      252.08        1.78827000e+00       -2.11126095e-08  20.0982  19.2821
0202-11-02_00:14:04.902000      252.29        1.80828200e+00       -2.58851295e-08  20.0982  19.2821
0202-11-02_00:14:05.100000      252.49        1.82766200e+00       -2.30960995e-08  20.0982  19.2821
0202-11-02_00:14:05.300000      252.69        1.84790300e+00       -2.81783295e-08  20.0982  19.2821
0202-11-02_00:14:05.492000      252.88        1.86719700e+00       -2.78684395e-08  20.0574  19.3985
0202-11-02_00:14:05.688000      253.08        1.88683400e+00       -3.15251695e-08  20.0574  19.3985
0202-11-02_00:14:05.887000      253.28        1.90759100e+00       -3.27647395e-08  20.0574  19.3985
0202-11-02_00:14:06.082000      253.47        1.92719600e+00       -2.97277895e-08  20.0574  19.3985
0202-11-02_00:14:06.280000      253.67        1.94609400e+00       -3.17110995e-08  20.0413  19.1465
0202-11-02_00:14:06.480000      253.87        1.96674500e+00       -2.40877595e-08  20.0413  19.1465
0202-11-02_00:14:06.676000      254.06        1.98673100e+00       -2.29721395e-08  20.0413  19.1465
0202-11-02_00:14:06.875000      254.26        2.00519600e+00       -2.43356695e-08  20.0413  19.1465
0202-11-02_00:14:07.082000      254.47        2.02665500e+00       -2.96038395e-08  20.0413  19.1465
0202-11-02_00:14:07.277000      254.67        2.04648700e+00       -2.76824995e-08  20.0900  19.4438
0202-11-02_00:14:07.492000      254.88        2.06571000e+00       -3.30746295e-08  20.0900  19.4438
0202-11-02_00:14:07.695000      255.08        2.08637900e+00       -2.69387595e-08  20.0900  19.4438
0202-11-02_00:14:07.902000      255.29        2.10625200e+00       -3.36324295e-08  20.0900  19.4438
0202-11-02_00:14:08.100000      255.49        2.12496200e+00       -2.59471095e-08  20.0900  19.4438
0202-11-02_00:14:08.305000      255.69        2.14583600e+00       -2.88600895e-08  20.1311  19.1913
0202-11-02_00:14:08.508000      255.90        2.16570700e+00       -2.12987295e-08  20.1311  19.1913
0202-11-02_00:14:08.700000      256.09        2.18453300e+00       -2.42736895e-08  20.1311  19.1913
0202-11-02_00:14:08.900000      256.29        2.20568200e+00       -2.51413895e-08  20.1311  19.1913
0202-11-02_00:14:09.100000      256.49        2.22569100e+00       -2.63189795e-08  20.1311  19.1913
0202-11-02_00:14:09.293000      256.68        2.24363100e+00       -2.48314995e-08  20.0833  19.3101
0202-11-02_00:14:09.492000      256.88        2.26515800e+00       -1.83857395e-08  20.0833  19.3101
0202-11-02_00:14:09.688000      257.08        2.28516700e+00       -1.70222095e-08  20.0833  19.3101
0202-11-02_00:14:09.883000      257.27        2.30341800e+00       -1.77659495e-08  20.0833  19.3101
0202-11-02_00:14:10.090000      257.48        2.32465100e+00       -1.96872895e-08  20.0833  19.3101
0202-11-02_00:14:10.285000      257.68        2.34410900e+00       -2.41497295e-08  20.0974  19.3790
0202-11-02_00:14:10.480000      257.87        2.36254500e+00       -2.75583195e-08  20.0974  19.3790
0202-11-02_00:14:10.676000      258.06        2.38428100e+00       -3.36939595e-08  20.0974  19.3790
0202-11-02_00:14:10.870000      258.26        2.40365800e+00       -2.74958095e-08  20.0974  19.3790
0202-11-02_00:14:11.070000      258.46        2.42221100e+00       -2.53885495e-08  20.0974  19.3790
0202-11-02_00:14:11.266000      258.65        2.44397400e+00       -2.25375395e-08  20.0918  19.1890
0202-11-02_00:14:11.465000      258.85        2.46372900e+00       -2.19177495e-08  20.0918  19.1890
0202-11-02_00:14:11.680000      259.07        2.48191800e+00       -2.39630395e-08  20.0918  19.1890
0202-11-02_00:14:11.883000      259.27        2.50329600e+00       -2.28474295e-08  20.0918  19.1890
0202-11-02_00:14:12.082000      259.47        2.52270400e+00       -2.45828295e-08  20.0918  19.1890
0202-11-02_00:14:12.290000      259.68        2.54184400e+00       -2.36531495e-08  20.0618  19.4180
0202-11-02_00:14:12.484000      259.87        2.56291600e+00       -2.14219295e-08  20.0618  19.4180
0202-11-02_00:14:12.703000      260.09        2.58260300e+00       -2.25375395e-08  20.0618  19.4180
0202-11-02_00:14:12.895000      260.28        2.60254000e+00       -2.73718595e-08  20.0618  19.4180
0202-11-02_00:14:13.100000      260.49        2.62272600e+00       -2.38390895e-08  20.0618  19.4180
0202-11-02_00:14:13.297000      260.69        2.64041400e+00       -2.80536195e-08  20.0869  19.2307
0202-11-02_00:14:13.508000      260.89        2.66232100e+00       -2.91692295e-08  20.0869  19.2307
0202-11-02_00:14:13.710000      261.10        2.68183100e+00       -3.02848395e-08  20.0869  19.2307
0202-11-02_00:14:13.902000      261.29        2.70079100e+00       -2.83635095e-08  20.0869  19.2307
0202-11-02_00:14:14.105000      261.49        2.72181500e+00       -2.88593395e-08  20.0869  19.2307
0202-11-02_00:14:14.305000      261.69        2.74184000e+00       -3.10905595e-08  20.0662  19.2865
0202-11-02_00:14:14.496000      261.89        2.76029200e+00       -3.48092695e-08  20.0662  19.2865
0202-11-02_00:14:14.707000      262.09        2.78140500e+00       -2.99749495e-08  20.0662  19.2865
0202-11-02_00:14:14.900000      262.29        2.80111100e+00       -2.79296595e-08  20.0662  19.2865
0202-11-02_00:14:15.094000      262.48        2.81955900e+00       -2.05542295e-08  20.0662  19.2865
0202-11-02_00:14:15.300000      262.69        2.84150500e+00       -2.44588695e-08  20.0433  19.4118
0202-11-02_00:14:15.500000      262.89        2.86098300e+00       -3.46853095e-08  20.0433  19.4118
0202-11-02_00:14:15.690000      263.08        2.87923600e+00       -4.18128295e-08  20.0433  19.4118
0202-11-02_00:14:15.902000      263.29        2.90048700e+00       -4.34862495e-08  20.0433  19.4118
0202-11-02_00:14:16.094000      263.48        2.92022500e+00       -4.05732695e-08  20.0433  19.4118
0202-11-02_00:14:16.290000      263.68        2.93820500e+00       -4.04493095e-08  20.0951  19.1518
0202-11-02_00:14:16.496000      263.88        2.95989200e+00       -4.35481395e-08  20.0951  19.1518
0202-11-02_00:14:16.700000      264.09        2.98030100e+00       -4.57173195e-08  20.0951  19.1518
0202-11-02_00:14:16.914000      264.30        2.99951400e+00       -5.10473895e-08  20.0951  19.1518
0202-11-02_00:14:17.117000      264.51        3.01970600e+00       -4.72047295e-08  20.0951  19.1518
0202-11-02_00:14:17.320000      264.71        3.03899200e+00       -4.51594395e-08  20.0764  19.4422
0202-11-02_00:14:17.510000      264.90        3.05860200e+00       -4.63370295e-08  20.0764  19.4422
0202-11-02_00:14:17.720000      265.11        3.07944200e+00       -4.57172495e-08  20.0764  19.4422
0202-11-02_00:14:17.910000      265.30        3.09837700e+00       -4.15646895e-08  20.0764  19.4422
0202-11-02_00:14:18.105000      265.49        3.11784200e+00       -3.62965195e-08  20.0764  19.4422
0202-11-02_00:14:18.312000      265.70        3.13888300e+00       -3.31975995e-08  20.0673  19.1947
0202-11-02_00:14:18.516000      265.90        3.15809000e+00       -3.56147595e-08  20.0673  19.1947
0202-11-02_00:14:18.720000      266.11        3.17743200e+00       -4.05730395e-08  20.0673  19.1947
0202-11-02_00:14:18.910000      266.30        3.19859100e+00       -4.20605195e-08  20.0673  19.1947
0202-11-02_00:14:19.113000      266.50        3.21816800e+00       -4.80104495e-08  20.0673  19.1947
0202-11-02_00:14:19.316000      266.71        3.23752400e+00       -4.34860195e-08  20.0197  19.3037
0202-11-02_00:14:19.520000      266.91        3.25795400e+00       -4.05730395e-08  20.0197  19.3037
0202-11-02_00:14:19.723000      267.11        3.27790100e+00       -3.80938995e-08  20.0197  19.3037
0202-11-02_00:14:19.914000      267.30        3.29640400e+00       -3.37554095e-08  20.0197  19.3037
0202-11-02_00:14:20.125000      267.51        3.31753000e+00       -2.84252595e-08  20.0197  19.3037
0202-11-02_00:14:20.320000      267.71        3.33752000e+00       -3.05945095e-08  20.0733  19.3688
0202-11-02_00:14:20.516000      267.90        3.35568100e+00       -3.33215595e-08  20.0733  19.3688
0202-11-02_00:14:20.715000      268.10        3.37726500e+00       -3.79699395e-08  20.0733  19.3688
0202-11-02_00:14:20.918000      268.31        3.39701400e+00       -3.30736395e-08  20.0733  19.3688
0202-11-02_00:14:21.113000      268.50        3.41568300e+00       -4.07589695e-08  20.0733  19.3688
0202-11-02_00:14:21.324000      268.71        3.43708800e+00       -3.51189295e-08  20.1110  19.1831
0202-11-02_00:14:21.516000      268.90        3.45679400e+00       -4.25563495e-08  20.1110  19.1831
0202-11-02_00:14:21.707000      269.10        3.47473200e+00       -3.44991495e-08  20.1110  19.1831
0202-11-02_00:14:21.918000      269.31        3.49705800e+00       -3.62965195e-08  20.1110  19.1831
0202-11-02_00:14:22.110000      269.50        3.51624500e+00       -3.59246495e-08  20.1110  19.1831
0202-11-02_00:14:22.305000      269.69        3.53441800e+00       -3.47469495e-08  20.0968  19.4119
0202-11-02_00:14:22.504000      269.89        3.55609600e+00       -3.14617395e-08  20.0968  19.4119
0202-11-02_00:14:22.707000      270.10        3.57626000e+00       -3.11513795e-08  20.0968  19.4119
0202-11-02_00:14:22.900000      270.29        3.59480500e+00       -3.30104995e-08  20.0968  19.4119
0202-11-02_00:14:23.113000      270.50        3.61616900e+00       -3.15849895e-08  20.0968  19.4119
0202-11-02_00:14:23.312000      270.70        3.63509600e+00       -2.61928695e-08  20.0844  19.2271
0202-11-02_00:14:23.523000      270.91        3.65502700e+00       -2.78043095e-08  20.0844  19.2271
0202-11-02_00:14:23.715000      271.10        3.67536900e+00       -3.24526895e-08  20.0844  19.2271
0202-11-02_00:14:23.910000      271.30        3.69389200e+00       -3.67291995e-08  20.0844  19.2271
0202-11-02_00:14:24.100000      271.49        3.71398000e+00       -3.44359995e-08  20.0844  19.2271
0202-11-02_00:14:24.297000      271.69        3.73496200e+00       -2.77423295e-08  20.0679  19.2822
0202-11-02_00:14:24.496000      271.89        3.75487900e+00       -2.54491195e-08  20.0679  19.2822
0202-11-02_00:14:24.710000      272.10        3.77397300e+00       -2.63787995e-08  20.0679  19.2822
0202-11-02_00:14:24.902000      272.29        3.79427700e+00       -2.87339795e-08  20.0679  19.2822
0202-11-02_00:14:25.113000      272.50        3.81466500e+00       -2.76183695e-08  20.0679  19.2822
0202-11-02_00:14:25.320000      272.71        3.83261600e+00       -3.46839095e-08  20.1015  19.4049
0202-11-02_00:14:25.520000      272.91        3.85393600e+00       -3.61713995e-08  20.1015  19.4049
0202-11-02_00:14:25.723000      273.11        3.87300700e+00       -2.71225395e-08  20.1015  19.4049
0202-11-02_00:14:25.918000      273.30        3.89306400e+00       -1.44789395e-08  20.1015  19.4049
0202-11-02_00:14:26.117000      273.51        3.91328800e+00       -1.06982495e-08  20.1015  19.4049
0202-11-02_00:14:26.320000      273.71        3.93274700e+00       -1.16899095e-08  20.0426  19.1548
0202-11-02_00:14:26.510000      273.90        3.95239300e+00       -9.83054950e-09  20.0426  19.1548
0202-11-02_00:14:26.715000      274.10        3.97278000e+00       -6.42173950e-09  20.0426  19.1548
0202-11-02_00:14:26.918000      274.31        3.99196400e+00       -7.66130950e-09  20.0426  19.1548
0202-11-02_00:14:27.110000      274.50        4.01198200e+00       -1.09461595e-08  20.0426  19.1548
0202-11-02_00:14:27.316000      274.71        4.03273300e+00       -8.09514950e-09  20.0253  19.4473
0202-11-02_00:14:27.516000      274.90        4.05181500e+00       -6.35975950e-09  20.0253  19.4473
0202-11-02_00:14:27.707000      275.10        4.07110800e+00       -1.15039695e-08  20.0253  19.4473
0202-11-02_00:14:27.918000      275.30        4.09222100e+00       -1.30534295e-08  20.0253  19.4473
0202-11-02_00:14:28.110000      275.50        4.11156200e+00       -1.73919195e-08  20.0253  19.4473
0202-11-02_00:14:28.305000      275.69        4.13138300e+00       -9.39649950e-09  20.0733  19.1925
0202-11-02_00:14:28.508000      275.90        4.15201300e+00       -6.54487950e-09  20.0733  19.1925
0202-11-02_00:14:28.710000      276.10        4.17203100e+00        1.38917050e-09  20.0733  19.1925
0202-11-02_00:14:28.902000      276.29        4.19061000e+00        1.57551050e-09  20.0733  19.1925
0202-11-02_00:14:29.113000      276.50        4.21176900e+00       -4.43640950e-09  20.0733  19.1925
0202-11-02_00:14:29.316000      276.70        4.23163200e+00       -1.05722795e-08  20.0999  19.3088
0202-11-02_00:14:29.508000      276.90        4.25063700e+00       -1.28034995e-08  20.0999  19.3088
0202-11-02_00:14:29.703000      277.09        4.27133100e+00       -1.21217395e-08  20.0999  19.3088
0202-11-02_00:14:29.895000      277.28        4.29115400e+00       -8.09313950e-09  20.0999  19.3088
0202-11-02_00:14:30.110000      277.50        4.30992000e+00       -7.22543950e-09  20.0999  19.3088
0202-11-02_00:14:30.305000      277.69        4.33073100e+00       -4.43640950e-09  20.0723  19.3712
0202-11-02_00:14:30.496000      277.89        4.35077500e+00       -2.32913950e-09  20.0723  19.3712
0202-11-02_00:14:30.690000      278.08        4.36869500e+00        4.59890500e-10  20.0723  19.3712
0202-11-02_00:14:30.900000      278.29        4.39056400e+00        4.42652050e-09  20.0723  19.3712
0202-11-02_00:14:31.090000      278.48        4.41038300e+00        2.81507050e-09  20.0723  19.3712
0202-11-02_00:14:31.293000      278.68        4.42964100e+00        4.92234050e-09  20.0617  19.1783
0202-11-02_00:14:31.490000      278.88        4.44939500e+00       -2.20517950e-09  20.0617  19.1783
0202-11-02_00:14:31.684000      279.07        4.47002100e+00        1.82342050e-09  20.0617  19.1783
0202-11-02_00:14:31.900000      279.29        4.48969400e+00        6.03796050e-09  20.0617  19.1783
0202-11-02_00:14:32.100000      279.49        4.50982300e+00        4.73641050e-09  20.0617  19.1783
0202-11-02_00:14:32.305000      279.69        4.52929900e+00        6.65774050e-09  20.1081  19.4105
0202-11-02_00:14:32.500000      279.89        4.54830300e+00        5.35619050e-09  20.1081  19.4105
0202-11-02_00:14:32.710000      280.10        4.56970900e+00        4.42652050e-09  20.1081  19.4105
0202-11-02_00:14:32.906000      280.29        4.58842200e+00        8.76501050e-09  20.1081  19.4105
0202-11-02_00:14:33.105000      280.49        4.60845400e+00        1.33514205e-08  20.1081  19.4105
0202-11-02_00:14:33.300000      280.69        4.62856700e+00        1.57066005e-08  20.1268  19.2250
0202-11-02_00:14:33.492000      280.88        4.64864200e+00        1.99831105e-08  20.1268  19.2250
0202-11-02_00:14:33.688000      281.07        4.66696800e+00        2.41976505e-08  20.1268  19.2250
0202-11-02_00:14:33.895000      281.28        4.68845700e+00        2.80403205e-08  20.1268  19.2250
0202-11-02_00:14:34.090000      281.48        4.70833800e+00        2.92179105e-08  20.1268  19.2250
0202-11-02_00:14:34.285000      281.67        4.72634800e+00        3.41144605e-08  20.1036  19.2788
0202-11-02_00:14:34.492000      281.88        4.74821100e+00        5.25230805e-08  20.1036  19.2788
0202-11-02_00:14:34.688000      282.08        4.76783000e+00        6.54153705e-08  20.1036  19.2788
0202-11-02_00:14:34.887000      282.28        4.78624200e+00        7.27913105e-08  20.1036  19.2788
0202-11-02_00:14:35.094000      282.48        4.80772600e+00        7.84313605e-08  20.1036  19.2788
0202-11-02_00:14:35.293000      282.68        4.82755700e+00        8.39474405e-08  20.0288  19.4083
0202-11-02_00:14:35.504000      282.89        4.84621100e+00        9.18806905e-08  20.0288  19.4083
0202-11-02_00:14:35.703000      283.09        4.86716700e+00        1.03532650e-07  20.0288  19.4083
0202-11-02_00:14:35.914000      283.30        4.88719500e+00        1.15990330e-07  20.0288  19.4083
0202-11-02_00:14:36.113000      283.50        4.90591200e+00        1.33220360e-07  20.0288  19.4083
0202-11-02_00:14:36.310000      283.70        4.92670100e+00        1.53797230e-07  20.1137  19.1547
0202-11-02_00:14:36.516000      283.90        4.94611500e+00        1.66626780e-07  20.1137  19.1547
0202-11-02_00:14:36.715000      284.10        4.96600300e+00        1.94579090e-07  20.1137  19.1547
0202-11-02_00:14:36.906000      284.29        4.98627000e+00        2.11995050e-07  20.1137  19.1547
0202-11-02_00:14:37.105000      284.49        5.00531600e+00        2.35856770e-07  20.1137  19.1547
0202-11-02_00:14:37.305000      284.69        5.02535900e+00        2.57797170e-07  20.0373  19.4456
0202-11-02_00:14:37.508000      284.90        5.04573300e+00        2.92567110e-07  20.0373  19.4456
0202-11-02_00:14:37.703000      285.09        5.06503400e+00        3.22936580e-07  20.0373  19.4456
0202-11-02_00:14:37.895000      285.28        5.08441000e+00        3.54607600e-07  20.0373  19.4456
0202-11-02_00:14:38.100000      285.49        5.10581900e+00        3.97682670e-07  20.0373  19.4456
0202-11-02_00:14:38.297000      285.68        5.12545200e+00        4.33940100e-07  20.0310  19.1974
0202-11-02_00:14:38.496000      285.88        5.14409600e+00        4.67470470e-07  20.0310  19.1974
0202-11-02_00:14:38.695000      286.08        5.16530600e+00        5.22631350e-07  20.0310  19.1974
0202-11-02_00:14:38.890000      286.28        5.18509500e+00        5.63351230e-07  20.0310  19.1974
0202-11-02_00:14:39.100000      286.49        5.20402000e+00        6.16094940e-07  20.0310  19.1974
0202-11-02_00:14:39.297000      286.68        5.22487800e+00        6.86440550e-07  20.1194  19.3054
0202-11-02_00:14:39.492000      286.88        5.24459400e+00        7.48976870e-07  20.1194  19.3054
0202-11-02_00:14:39.700000      287.09        5.26309500e+00        8.37854050e-07  20.1194  19.3054
0202-11-02_00:14:39.895000      287.28        5.28444100e+00        9.11050670e-07  20.1194  19.3054
0202-11-02_00:14:40.100000      287.49        5.30424600e+00        1.01108399e-06  20.1194  19.3054
0202-11-02_00:14:40.297000      287.68        5.32227000e+00        1.09388774e-06  20.0926  19.3745
0202-11-02_00:14:40.492000      287.88        5.34416100e+00        1.17724954e-06  20.0926  19.3745
0202-11-02_00:14:40.690000      288.08        5.36374000e+00        1.31515269e-06  20.0926  19.3745
0202-11-02_00:14:40.890000      288.28        5.38277400e+00        1.41902894e-06  20.0926  19.3745
0202-11-02_00:14:41.086000      288.48        5.40362200e+00        1.55116717e-06  20.0926  19.3745
0202-11-02_00:14:41.290000      288.68        5.42377100e+00        1.71900503e-06  20.0777  19.1744
0202-11-02_00:14:41.484000      288.87        5.44231900e+00        1.86806340e-06  20.0777  19.1744
0202-11-02_00:14:41.676000      289.06        5.46314500e+00        2.01172964e-06  20.0777  19.1744
0202-11-02_00:14:41.887000      289.27        5.48312600e+00        2.23968668e-06  20.0777  19.1744
0202-11-02_00:14:42.086000      289.47        5.50246600e+00        2.40925994e-06  20.0777  19.1744
0202-11-02_00:14:42.277000      289.67        5.52292700e+00        2.60709541e-06  20.0621  19.4025
0202-11-02_00:14:42.480000      289.87        5.54288300e+00        2.87825149e-06  20.0621  19.4025
0202-11-02_00:14:42.670000      290.06        5.56102700e+00        3.10627051e-06  20.0621  19.4025
0202-11-02_00:14:42.863000      290.25        5.58253000e+00        3.34228475e-06  20.0621  19.4025
0202-11-02_00:14:43.066000      290.45        5.60203200e+00        3.62465894e-06  20.0621  19.4025
0202-11-02_00:14:43.266000      290.65        5.62111400e+00        3.93269224e-06  20.0621  19.4025
0202-11-02_00:14:43.470000      290.86        5.64195000e+00        4.36728570e-06  20.1183  19.2261
0202-11-02_00:14:43.670000      291.06        5.66176000e+00        4.69973857e-06  20.1183  19.2261
0202-11-02_00:14:43.883000      291.27        5.68035900e+00        5.04254177e-06  20.1183  19.2261
0202-11-02_00:14:44.086000      291.47        5.70145600e+00        5.54239867e-06  20.1183  19.2261
0202-11-02_00:14:44.290000      291.68        5.72131100e+00        6.06221257e-06  20.0873  19.2672
0202-11-02_00:14:44.484000      291.87        5.74016500e+00        6.47821247e-06  20.0873  19.2672
0202-11-02_00:14:44.700000      292.09        5.76151900e+00        6.91014087e-06  20.0873  19.2672
0202-11-02_00:14:44.902000      292.29        5.78074500e+00        7.55719667e-06  20.0873  19.2672
0202-11-02_00:14:45.113000      292.50        5.79984200e+00        8.92165407e-06  20.0873  19.2672
0202-11-02_00:14:45.312000      292.70        5.82073200e+00        9.09203307e-06  20.0865  19.4101
0202-11-02_00:14:45.516000      292.90        5.83962400e+00        1.03801948e-05  20.0865  19.4101
0202-11-02_00:14:45.707000      293.10        5.85945400e+00        1.05903020e-05  20.0865  19.4101
