Repository: shortlab/2025-devitre-PhD

# 2025-devitre-PhD
Data repository for Alexis Devitre's PhD thesis

File: chapter 5/data/020k_ffj23/Ic/anneal/200k/122 min/Ic_2023-11-02_09-00-47551996_f23_after2nd200Kanneal_20K.txt
# Ic = 6.17 A, n = 23.71 , Tavg = 20.01 K, f23_after2nd200Kanneal_20K
#datetime                        t_s     iHTS_A                vHTS_V                tHTS_K  tTAR_K
0202-11-02_09:00:32.867000      10575.25       -4.47226900e-01        3.54771120e-08  20.0349  18.9547
0202-11-02_09:00:33.285000      10575.67       -4.47333700e-01        3.91941320e-08  20.0349  18.9547
0202-11-02_09:00:33.734000      10576.12       -4.47531100e-01        3.54134420e-08  20.0224  19.2230
0202-11-02_09:00:34.156000      10576.54       -4.47316000e-01        2.14682720e-08  20.0224  19.2230
0202-11-02_09:00:34.570000      10576.95       -4.47492700e-01        2.23979520e-08  20.0254  19.1350
0202-11-02_09:00:34.980000      10577.36       -4.47911500e-01        9.19652200e-09  20.0254  19.1350
0202-11-02_09:00:35.383000      10577.76       -4.49299100e-01        1.81214320e-08  20.0259  19.1739
0202-11-02_09:00:35.790000      10578.17       -4.06928900e-01        2.23359720e-08  20.0259  19.1739
0202-11-02_09:00:36.234000      10578.61       -2.37163600e-01        4.54539720e-08  20.0259  19.1739
0202-11-02_09:00:36.633000      10579.01        1.70297900e-01        5.91512220e-08  20.0042  19.2365
0202-11-02_09:00:37.062000      10579.44        3.49463500e-01        6.39235720e-08  20.0042  19.2365
0202-11-02_09:00:37.457000      10579.84        7.58475800e-01        5.96470520e-08  20.0093  18.9488
0202-11-02_09:00:37.870000      10580.25        9.44136500e-01        4.97924620e-08  20.0093  18.9488
0202-11-02_09:00:38.285000      10580.67        1.35514700e+00        5.12799520e-08  20.0047  19.1480
0202-11-02_09:00:38.690000      10581.07        1.53785000e+00        5.66709520e-08  20.0047  19.1480
0202-11-02_09:00:39.094000      10581.48        1.92542900e+00        5.55545820e-08  20.0047  19.1480
0202-11-02_09:00:39.504000      10581.88        2.12610500e+00        6.30539820e-08  20.0067  19.1252
0202-11-02_09:00:39.934000      10582.32        2.52059500e+00        6.34878320e-08  20.0067  19.1252
0202-11-02_09:00:40.383000      10582.77        2.72285300e+00        6.68966520e-08  20.0079  19.2012
0202-11-02_09:00:40.800000      10583.18        3.11458700e+00        7.04294220e-08  20.0079  19.2012
0202-11-02_09:00:41.220000      10583.60        3.31999000e+00        5.44389720e-08  20.0079  19.2012
0202-11-02_09:00:41.656000      10584.04        3.71096400e+00        5.59884320e-08  19.9947  19.2344
0202-11-02_09:00:42.080000      10584.46        3.91372000e+00        6.10706720e-08  19.9947  19.2344
0202-11-02_09:00:42.508000      10584.89        4.30303500e+00        6.90039220e-08  20.0287  18.9507
0202-11-02_09:00:42.950000      10585.33        4.50375600e+00        5.50587520e-08  20.0287  18.9507
0202-11-02_09:00:43.348000      10585.73        4.89630600e+00        6.65247820e-08  20.0136  19.2179
0202-11-02_09:00:43.750000      10586.13        5.10374600e+00        5.49347920e-08  20.0136  19.2179
0202-11-02_09:00:44.190000      10586.57        5.48790600e+00        7.28465920e-08  20.0136  19.2179
0202-11-02_09:00:44.594000      10586.98        5.67387900e+00        8.53034220e-08  20.0163  18.9561
0202-11-02_09:00:45.008000      10587.39        6.08648600e+00        1.31910692e-07  20.0163  18.9561
0202-11-02_09:00:45.426000      10587.81        6.26716800e+00        2.54132302e-07  20.0042  18.9615
0202-11-02_09:00:45.880000      10588.26        6.67725400e+00        1.44480139e-06  20.0042  18.9615
0202-11-02_09:00:46.297000      10588.68        7.07034400e+00        4.92997675e-06  20.0097  19.2331
0202-11-02_09:00:46.703000      10589.09        7.27831400e+00        1.02160615e-05  20.0097  19.2331
0202-11-02_09:00:47.130000      10589.51        7.66196900e+00        3.53198332e-05  20.0097  19.2331

File: chapter 5/data/020k_ffj23/Ic/anneal/200k/122 min/Ic_2023-11-02_09-03-17709102_f23_anneal200K-rep2-20K.txt
# Ic = 6.17 A, n = 23.90 , Tavg = 19.98 K, f23_after2nd200Kanneal_20K
#datetime                        t_s     iHTS_A                vHTS_V                tHTS_K  tTAR_K
0202-11-02_09:03:02.957000      10725.34       -4.45715100e-01        1.66195395e-08  20.0116  18.9949
0202-11-02_09:03:03.390000      10725.77       -4.45771900e-01        2.65980795e-08  20.0097  19.0569
0202-11-02_09:03:03.785000      10726.17       -4.45973700e-01        2.90148595e-08  20.0097  19.0569
0202-11-02_09:03:04.190000      10726.58       -4.46049800e-01        2.34359195e-08  20.0097  19.0569
0202-11-02_09:03:04.637000      10727.02       -4.46170100e-01        2.28781195e-08  20.0052  19.1881
0202-11-02_09:03:05.050000      10727.43       -4.46615300e-01        2.33739395e-08  20.0052  19.1881
0202-11-02_09:03:05.460000      10727.84       -4.47887200e-01        2.53572595e-08  20.0177  18.9323
0202-11-02_09:03:05.880000      10728.26       -4.05189000e-01        3.68852595e-08  20.0177  18.9323
0202-11-02_09:03:06.290000      10728.67       -2.34028200e-01        4.56242195e-08  20.0177  18.9323
0202-11-02_09:03:06.695000      10729.08        1.76047100e-01        4.72356595e-08  19.9660  19.2078
0202-11-02_09:03:07.170000      10729.55        3.58686300e-01        3.57076595e-08  19.9660  19.2078
0202-11-02_09:03:07.613000      10730.00        7.65879500e-01        4.35169595e-08  19.9941  18.9905
0202-11-02_09:03:08.055000      10730.44        9.50074000e-01        3.66373395e-08  19.9941  18.9905
0202-11-02_09:03:08.470000      10730.85        1.35608300e+00        4.74835795e-08  19.9903  19.0486
0202-11-02_09:03:08.887000      10731.27        1.54496200e+00        3.70711895e-08  19.9903  19.0486
0202-11-02_09:03:09.293000      10731.68        1.93305900e+00        3.94883495e-08  19.9785  19.1851
0202-11-02_09:03:09.688000      10732.07        2.13769000e+00        4.53764795e-08  19.9785  19.1851
0202-11-02_09:03:10.098000      10732.48        2.52340000e+00        4.92815195e-08  19.9785  19.1851
0202-11-02_09:03:10.520000      10732.90        2.72823800e+00        4.78560195e-08  19.9764  18.9261
0202-11-02_09:03:10.934000      10733.31        3.12013900e+00        4.59966595e-08  19.9764  18.9261
0202-11-02_09:03:11.383000      10733.77        3.32121000e+00        4.57487495e-08  19.9941  19.2117
0202-11-02_09:03:11.793000      10734.17        3.70847000e+00        6.44662495e-08  19.9941  19.2117
0202-11-02_09:03:12.207000      10734.59        3.91734800e+00        5.14507695e-08  19.9941  19.2117
0202-11-02_09:03:12.652000      10735.03        4.30585300e+00        6.17391995e-08  20.0077  19.0001
0202-11-02_09:03:13.062000      10735.44        4.50980100e+00        4.69883195e-08  20.0077  19.0001
0202-11-02_09:03:13.484000      10735.87        4.89878400e+00        5.69048795e-08  19.9909  19.0455
0202-11-02_09:03:13.906000      10736.29        5.10422200e+00        6.04996295e-08  19.9909  19.0455
0202-11-02_09:03:14.340000      10736.72        5.49559300e+00        6.03756695e-08  19.9878  19.1904
0202-11-02_09:03:14.773000      10737.15        5.67991100e+00        6.94865095e-08  19.9878  19.1904
0202-11-02_09:03:15.234000      10737.62        6.08784400e+00        1.45472159e-07  19.9878  19.1904
0202-11-02_09:03:15.656000      10738.04        6.27278900e+00        2.63170749e-07  19.9976  18.9310
0202-11-02_09:03:16.094000      10738.48        6.68129500e+00        1.36292002e-06  19.9976  18.9310
0202-11-02_09:03:16.492000      10738.88        7.07461700e+00        5.35396590e-06  19.9848  19.2127
0202-11-02_09:03:16.906000      10739.29        7.27663300e+00        1.06567875e-05  19.9848  19.2127
0202-11-02_09:03:17.348000      10739.73        7.66600200e+00        3.44136545e-05  19.9848  19.2127

File: chapter 5/data/020k_ffj23/Ic/anneal/200k/122 min/Ic_2023-11-02_09-03-50402822_f23_after2nd200Kanneal_20K.txt
# Ic = 6.24 A, n = 25.47 , Tavg = 19.99 K, f23_after2nd200Kanneal_20K
#datetime                        t_s     iHTS_A                vHTS_V                tHTS_K  tTAR_K
0202-11-02_09:03:35.934000      10758.32       -4.46145900e-01        4.22166800e-08  20.0106  18.9347
0202-11-02_09:03:36.344000      10758.73       -4.45619000e-01        4.19687700e-08  19.9910  19.2061
0202-11-02_09:03:36.754000      10759.14       -4.45832700e-01        4.15969000e-08  19.9910  19.2061
0202-11-02_09:03:37.164000      10759.55       -4.46030400e-01        4.11010700e-08  19.9910  19.2061
0202-11-02_09:03:37.570000      10759.95       -4.46733900e-01        3.70724700e-08  20.0061  19.0231
0202-11-02_09:03:37.980000      10760.36       -4.46587400e-01        4.22166800e-08  20.0061  19.0231
0202-11-02_09:03:38.390000      10760.77       -4.47832600e-01        5.02119200e-08  20.0015  19.0273
0202-11-02_09:03:38.793000      10761.17       -4.06286100e-01        6.24828300e-08  20.0015  19.0273
0202-11-02_09:03:39.210000      10761.59       -2.34089200e-01        7.12818500e-08  20.0015  19.0273
0202-11-02_09:03:39.637000      10762.02        1.72527400e-01        7.80375000e-08  20.0008  18.9726
0202-11-02_09:03:40.027000      10762.41        3.54753800e-01        8.07645600e-08  20.0008  18.9726
0202-11-02_09:03:40.440000      10762.82        7.62765200e-01        8.67764800e-08  19.9990  18.9307
0202-11-02_09:03:40.840000      10763.22        9.50214100e-01        6.30387000e-08  19.9990  18.9307
0202-11-02_09:03:41.250000      10763.63        1.36012900e+00        6.96084300e-08  19.9990  18.9307
0202-11-02_09:03:41.656000      10764.04        1.54303300e+00        6.12413300e-08  19.9853  19.2033
0202-11-02_09:03:42.047000      10764.43        1.93065000e+00        6.68813700e-08  19.9853  19.2033
0202-11-02_09:03:42.450000      10764.83        2.13383900e+00        5.87621900e-08  20.0055  19.0273
0202-11-02_09:03:42.850000      10765.23        2.52605000e+00        7.43187900e-08  20.0055  19.0273
0202-11-02_09:03:43.260000      10765.65        2.72908400e+00        6.48980600e-08  19.9896  19.0159
0202-11-02_09:03:43.688000      10766.07        3.12116800e+00        7.51864900e-08  19.9896  19.0159
0202-11-02_09:03:44.090000      10766.47        3.32547300e+00        6.55798200e-08  19.9896  19.0159
0202-11-02_09:03:44.490000      10766.87        3.71372900e+00        6.86167700e-08  19.9895  19.2067
0202-11-02_09:03:44.902000      10767.28        3.91765500e+00        7.10359100e-08  19.9895  19.2067
0202-11-02_09:03:45.310000      10767.69        4.30566700e+00        7.69247200e-08  19.9895  19.2067
0202-11-02_09:03:45.773000      10768.16        4.50907300e+00        6.75659600e-08  20.0037  18.9321
0202-11-02_09:03:46.200000      10768.58        4.90229700e+00        6.86815800e-08  20.0037  18.9321
0202-11-02_09:03:46.630000      10769.01        5.10606600e+00        8.01476100e-08  19.9853  19.2006
0202-11-02_09:03:47.060000      10769.44        5.49598400e+00        8.41762100e-08  19.9853  19.2006
0202-11-02_09:03:47.492000      10769.87        5.67724800e+00        7.96517800e-08  20.0053  19.0290
0202-11-02_09:03:47.906000      10770.29        6.08803300e+00        1.60843670e-07  20.0053  19.0290
0202-11-02_09:03:48.312000      10770.69        6.27259100e+00        2.87093960e-07  19.9917  19.0118
0202-11-02_09:03:48.730000      10771.11        6.68277700e+00        1.44200212e-06  19.9917  19.0118
0202-11-02_09:03:49.170000      10771.55        7.07298400e+00        5.35842623e-06  19.9917  19.0118
0202-11-02_09:03:49.586000      10771.97        7.27793800e+00        1.04952696e-05  19.9940  18.9845
0202-11-02_09:03:49.990000      10772.37        7.66601900e+00        3.50473850e-05  19.9940  18.9845
