Repository: shortlab/2025-devitre-PhD

# 2025-devitre-PhD
Data repository for Alexis Devitre's PhD thesis

File: chapter 5/data/020k_ffj28/Ic/anneal/150k/69 min/Ic_2024-03-13_13-41-34754298_ffj28-anneal150k-xh-20k.txt.txt
# Ic = 3.29 A, n = 26.31 , Tavg = 20.02 K, f28-anneal150k-unknownTime
#datetime                        t_s     iHTS_A                vHTS_V                tHTS_K  tTAR_K
0202-03-13_13:41:17.890000      118.95        4.98882300e-02        8.03247400e-09  20.0537  19.6790
0202-03-13_13:41:18.098000      119.15        4.84144800e-02        9.45798400e-09  20.0537  19.6790
0202-03-13_13:41:18.290000      119.34        9.75883000e-02        1.15032940e-08  20.0537  19.6790
0202-03-13_13:41:18.508000      119.56        1.49200500e-01        1.99324240e-08  20.0537  19.6790
0202-03-13_13:41:18.734000      119.79        2.00177600e-01        1.13793340e-08  19.9819  19.6986
0202-03-13_13:41:18.930000      119.98        2.48443300e-01        6.97882400e-09  19.9819  19.6986
0202-03-13_13:41:19.120000      120.18        2.95963800e-01       -3.06175600e-09  19.9819  19.6986
0202-03-13_13:41:19.324000      120.38        3.46491100e-01        1.40072400e-09  19.9819  19.6986
0202-03-13_13:41:19.582000      120.63        3.97558700e-01       -3.55759600e-09  19.9819  19.6986
0202-03-13_13:41:19.793000      120.85        4.46253100e-01       -5.20626000e-10  20.0466  19.7997
0202-03-13_13:41:20.004000      121.06        4.95731200e-01       -5.60289600e-09  20.0466  19.7997
0202-03-13_13:41:20.200000      121.25        5.43762200e-01       -8.92496000e-10  20.0466  19.7997
0202-03-13_13:41:20.395000      121.45        5.94886400e-01       -2.56592600e-09  20.0466  19.7997
0202-03-13_13:41:20.605000      121.66        6.44544000e-01        9.66874000e-10  19.9948  19.6267
0202-03-13_13:41:20.820000      121.87        6.92208500e-01        2.26843400e-09  19.9948  19.6267
0202-03-13_13:41:21.023000      122.08        7.43411100e-01        4.71064000e-10  19.9948  19.6267
0202-03-13_13:41:21.223000      122.28        7.90376500e-01       -1.45026600e-09  19.9948  19.6267
0202-03-13_13:41:21.418000      122.47        8.42542300e-01       -5.29294600e-09  19.9948  19.6267
0202-03-13_13:41:21.637000      122.69        8.90429400e-01       -1.11809460e-08  20.0250  19.8105
0202-03-13_13:41:21.832000      122.89        9.40682200e-01       -1.31022960e-08  20.0250  19.8105
0202-03-13_13:41:22.043000      123.10        9.91629700e-01       -1.15528160e-08  20.0250  19.8105
0202-03-13_13:41:22.234000      123.29        1.03619800e+00       -2.31795600e-09  20.0250  19.8105
0202-03-13_13:41:22.440000      123.50        1.09008300e+00        1.07596040e-08  20.0250  19.8105
0202-03-13_13:41:22.660000      123.71        1.14002800e+00        1.50981240e-08  20.0153  19.6465
0202-03-13_13:41:22.867000      123.92        1.18903400e+00        1.72673940e-08  20.0153  19.6465
0202-03-13_13:41:23.070000      124.13        1.23898700e+00        2.24736240e-08  20.0153  19.6465
0202-03-13_13:41:23.273000      124.33        1.28586500e+00        1.73913440e-08  20.0153  19.6465
0202-03-13_13:41:23.470000      124.52        1.33818800e+00        2.22257040e-08  20.0153  19.6465
0202-03-13_13:41:23.664000      124.72        1.38793100e+00        1.92507140e-08  20.0276  19.7334
0202-03-13_13:41:23.855000      124.91        1.43292100e+00        1.70194740e-08  20.0276  19.7334
0202-03-13_13:41:24.050000      125.10        1.48683200e+00        1.31148040e-08  20.0276  19.7334
0202-03-13_13:41:24.254000      125.31        1.53658600e+00        1.47262540e-08  20.0276  19.7334
0202-03-13_13:41:24.445000      125.50        1.58460500e+00        1.80731140e-08  20.0276  19.7334
0202-03-13_13:41:24.656000      125.71        1.63346400e+00        1.95606140e-08  20.0105  19.7670
0202-03-13_13:41:24.850000      125.91        1.68624900e+00        2.04902940e-08  20.0105  19.7670
0202-03-13_13:41:25.050000      126.10        1.73565100e+00        2.34033040e-08  20.0105  19.7670
0202-03-13_13:41:25.242000      126.30        1.78054800e+00        3.00970340e-08  20.0105  19.7670
0202-03-13_13:41:25.445000      126.50        1.83434900e+00        2.27215340e-08  20.0105  19.7670
0202-03-13_13:41:25.645000      126.70        1.88396200e+00        2.19777940e-08  20.0426  19.6437
0202-03-13_13:41:25.836000      126.89        1.92900100e+00        1.63996840e-08  20.0426  19.6437
0202-03-13_13:41:26.043000      127.10        1.98296600e+00        1.83830140e-08  20.0426  19.6437
0202-03-13_13:41:26.234000      127.29        2.03280500e+00        1.82590540e-08  20.0426  19.6437
0202-03-13_13:41:26.430000      127.48        2.07731800e+00        2.11100840e-08  20.0426  19.6437
0202-03-13_13:41:26.650000      127.70        2.13264700e+00        2.06142540e-08  19.9944  19.7879
0202-03-13_13:41:26.844000      127.90        2.18020100e+00        1.44167640e-08  19.9944  19.7879
0202-03-13_13:41:27.062000      128.12        2.23109400e+00        1.28061140e-08  19.9944  19.7879
0202-03-13_13:41:27.266000      128.32        2.28116100e+00        1.34884940e-08  19.9944  19.7879
0202-03-13_13:41:27.520000      128.57        2.32868000e+00        2.19178340e-08  19.9944  19.7879
0202-03-13_13:41:27.758000      128.81        2.38134000e+00        1.21871440e-08  20.0515  19.6761
0202-03-13_13:41:27.957000      129.01        2.42901600e+00        5.80330400e-09  20.0515  19.6761
0202-03-13_13:41:28.160000      129.21        2.47907700e+00        2.64237400e-09  20.0515  19.6761
0202-03-13_13:41:28.350000      129.41        2.52929700e+00        4.06789400e-09  20.0515  19.6761
0202-03-13_13:41:28.582000      129.64        2.57472200e+00        8.46840400e-09  20.0515  19.6761
0202-03-13_13:41:28.785000      129.84        2.62978200e+00        2.19178340e-08  19.9874  19.7015
0202-03-13_13:41:28.980000      130.04        2.67627200e+00        2.87355240e-08  19.9874  19.7015
0202-03-13_13:41:29.176000      130.23        2.72570600e+00        2.46449140e-08  19.9874  19.7015
0202-03-13_13:41:29.367000      130.42        2.77721000e+00        2.11740940e-08  19.9874  19.7015
0202-03-13_13:41:29.590000      130.64        2.82827700e+00        2.34053340e-08  19.9874  19.7015
0202-03-13_13:41:29.812000      130.87        2.87713900e+00        2.81157340e-08  20.0572  19.8075
0202-03-13_13:41:30.008000      131.06        2.92625000e+00        3.11527040e-08  20.0572  19.8075
0202-03-13_13:41:30.203000      131.26        2.97152200e+00        3.64209140e-08  20.0572  19.8075
0202-03-13_13:41:30.410000      131.47        3.02516500e+00        3.59870640e-08  20.0572  19.8075
0202-03-13_13:41:30.645000      131.70        3.07534900e+00        5.31552440e-08  19.9982  19.6010
0202-03-13_13:41:30.844000      131.90        3.12523000e+00        7.52197540e-08  19.9982  19.6010
0202-03-13_13:41:31.040000      132.10        3.17436900e+00        1.01003004e-07  19.9982  19.6010
0202-03-13_13:41:31.258000      132.31        3.22259300e+00        1.29203434e-07  19.9982  19.6010
0202-03-13_13:41:31.450000      132.50        3.26886800e+00        1.86286074e-07  19.9982  19.6010
0202-03-13_13:41:31.652000      132.71        3.32369800e+00        2.64999364e-07  20.0348  19.8274
0202-03-13_13:41:31.855000      132.91        3.37046200e+00        4.03026534e-07  20.0348  19.8274
0202-03-13_13:41:32.050000      133.10        3.42252100e+00        5.61816664e-07  20.0348  19.8274
0202-03-13_13:41:32.254000      133.31        3.47217700e+00        7.64487894e-07  20.0348  19.8274
0202-03-13_13:41:32.457000      133.51        3.51947000e+00        1.15538926e-06  20.0348  19.8274
0202-03-13_13:41:32.656000      133.71        3.57147600e+00        1.54034065e-06  20.0159  19.6576
0202-03-13_13:41:32.863000      133.92        3.62135000e+00        2.83619475e-06  20.0159  19.6576
0202-03-13_13:41:33.055000      134.11        3.66800600e+00        4.33782083e-06  20.0159  19.6576
0202-03-13_13:41:33.250000      134.30        3.72028300e+00        5.88605502e-06  20.0159  19.6576
0202-03-13_13:41:33.453000      134.51        3.77021300e+00        7.58248102e-06  20.0159  19.6576
0202-03-13_13:41:33.650000      134.70        3.81829600e+00        1.05871586e-05  20.0248  19.7385
0202-03-13_13:41:33.855000      134.91        3.86801800e+00        1.25308185e-05  20.0248  19.7385
0202-03-13_13:41:34.047000      135.10        3.91903000e+00        1.78337374e-05  20.0248  19.7385
0202-03-13_13:41:34.254000      135.31        3.96849700e+00        2.30263337e-05  20.0248  19.7385
