Repository: shortlab/2025-devitre-PhD

# 2025-devitre-PhD
Data repository for Alexis Devitre's PhD thesis

File: chapter 5/data/020k_ffj28/Ic/anneal/250k/60 min/Ic_2024-03-14_01-07-48065363_ffj28-anneal250k-1h-20k.txt
# Ic = 5.71 A, n = 26.78 , Tavg = 20.01 K, f28-anneal250k1h-20k
#datetime                        t_s     iHTS_A                vHTS_V                tHTS_K  tTAR_K
0202-03-14_01:07:20.960000      238.80       -4.33712200e-01        6.37639555e-08  20.0175  19.6937
0202-03-14_01:07:21.355000      239.20       -4.33531700e-01        5.88056355e-08  19.9839  19.7837
0202-03-14_01:07:21.766000      239.61       -4.34269300e-01        6.12847955e-08  19.9839  19.7837
0202-03-14_01:07:22.190000      240.04       -4.33746900e-01        5.61405455e-08  19.9839  19.7837
0202-03-14_01:07:22.598000      240.44       -4.33145400e-01        5.79999155e-08  20.0145  19.9145
0202-03-14_01:07:22.996000      240.84       -4.33572800e-01        5.89295955e-08  20.0145  19.9145
0202-03-14_01:07:23.395000      241.24       -4.34252500e-01        6.50655155e-08  19.9889  19.6550
0202-03-14_01:07:23.797000      241.64       -4.34412800e-01        6.13467755e-08  19.9889  19.6550
0202-03-14_01:07:24.220000      242.06       -4.34209500e-01        5.79379355e-08  19.9889  19.6550
0202-03-14_01:07:24.640000      242.48       -4.34075600e-01        5.61418755e-08  19.9884  19.9201
0202-03-14_01:07:25.040000      242.88       -4.34255200e-01        6.01713955e-08  19.9884  19.9201
0202-03-14_01:07:25.438000      243.28       -4.34602500e-01        6.76708455e-08  20.0218  19.7209
0202-03-14_01:07:25.844000      243.69       -4.34363800e-01        6.04812855e-08  20.0218  19.7209
0202-03-14_01:07:26.273000      244.12       -4.34521200e-01        5.45932855e-08  19.9857  19.7792
0202-03-14_01:07:26.684000      244.53       -4.34327300e-01        6.15349255e-08  19.9857  19.7792
0202-03-14_01:07:27.080000      244.92       -4.34426700e-01        6.51297155e-08  19.9857  19.7792
0202-03-14_01:07:27.473000      245.32       -4.34805200e-01        6.38901355e-08  20.0090  19.8860
0202-03-14_01:07:27.880000      245.72       -4.34895100e-01        6.42000255e-08  20.0090  19.8860
0202-03-14_01:07:28.293000      246.13       -4.34571600e-01        6.11010755e-08  20.0117  19.6656
0202-03-14_01:07:28.700000      246.54       -4.35208300e-01        6.54396055e-08  20.0117  19.6656
0202-03-14_01:07:29.100000      246.95       -4.35038300e-01        6.38281555e-08  20.0117  19.6656
0202-03-14_01:07:29.510000      247.35       -4.34860200e-01        6.68031455e-08  19.9993  19.9342
0202-03-14_01:07:29.902000      247.75       -4.34764500e-01        6.19068055e-08  19.9993  19.9342
0202-03-14_01:07:30.312000      248.16       -4.34656200e-01        6.26502155e-08  20.0128  19.7002
0202-03-14_01:07:30.710000      248.55       -4.35364100e-01        6.82891255e-08  20.0128  19.7002
0202-03-14_01:07:31.117000      248.96       -4.35147600e-01        6.92186355e-08  20.0128  19.7002
0202-03-14_01:07:31.516000      249.36       -4.34674200e-01        6.53759455e-08  19.9848  19.7963
0202-03-14_01:07:31.918000      249.76       -4.35009600e-01        6.92186355e-08  19.9848  19.7963
0202-03-14_01:07:32.330000      250.17       -4.35016900e-01        7.10780055e-08  20.0010  19.8723
0202-03-14_01:07:32.734000      250.58       -4.35125300e-01        7.10160255e-08  20.0010  19.8723
0202-03-14_01:07:33.137000      250.98       -4.35228900e-01        6.90946755e-08  20.0010  19.8723
0202-03-14_01:07:33.543000      251.39       -4.34936500e-01        6.78550955e-08  20.0126  19.6865
0202-03-14_01:07:33.945000      251.79       -4.35119000e-01        6.99623855e-08  20.0126  19.6865
0202-03-14_01:07:34.350000      252.19       -4.35172100e-01        7.08920655e-08  19.9874  19.9116
0202-03-14_01:07:34.746000      252.59       -4.35004400e-01        7.28134155e-08  19.9874  19.9116
0202-03-14_01:07:35.140000      252.98       -4.35262700e-01        7.36811255e-08  19.9874  19.9116
0202-03-14_01:07:35.555000      253.40       -4.35342500e-01        7.98790155e-08  20.0148  19.7018
0202-03-14_01:07:35.953000      253.80       -4.35461200e-01        7.73378855e-08  20.0148  19.7018
0202-03-14_01:07:36.360000      254.20       -4.35855700e-01        7.65330655e-08  19.9874  19.7980
0202-03-14_01:07:36.760000      254.60       -4.35664300e-01        8.11204255e-08  19.9874  19.7980
0202-03-14_01:07:37.180000      255.02       -4.36477600e-01        7.85792855e-08  19.9874  19.7980
0202-03-14_01:07:37.594000      255.44       -4.38187100e-01        7.42407555e-08  20.0078  19.8590
0202-03-14_01:07:37.996000      255.84       -4.07081200e-01        8.39094755e-08  20.0078  19.8590
0202-03-14_01:07:38.400000      256.24       -2.37218000e-01        8.49631255e-08  20.0069  19.6857
0202-03-14_01:07:38.800000      256.65        1.51129200e-01        8.63266655e-08  20.0069  19.6857
0202-03-14_01:07:39.220000      257.06        3.55839800e-01        8.71323855e-08  20.0069  19.6857
0202-03-14_01:07:39.664000      257.51        7.46478500e-01        9.36401855e-08  20.0002  19.9385
0202-03-14_01:07:40.066000      257.91        1.13185800e+00        9.87844355e-08  20.0002  19.9385
0202-03-14_01:07:40.473000      258.32        1.33739000e+00        8.96115455e-08  20.0139  19.6901
0202-03-14_01:07:40.863000      258.71        1.72861900e+00        8.84339455e-08  20.0139  19.6901
0202-03-14_01:07:41.277000      259.12        1.93432000e+00        8.66985355e-08  19.9821  19.7905
0202-03-14_01:07:41.670000      259.52        2.32584100e+00        9.71729855e-08  19.9821  19.7905
0202-03-14_01:07:42.080000      259.92        2.52928100e+00        8.65747155e-08  19.9821  19.7905
0202-03-14_01:07:42.480000      260.32        2.91364900e+00        1.03929296e-07  19.9963  19.8469
0202-03-14_01:07:42.883000      260.73        3.11559200e+00        9.97147955e-08  19.9963  19.8469
0202-03-14_01:07:43.290000      261.13        3.50948200e+00        9.48804355e-08  20.0071  19.6601
0202-03-14_01:07:43.695000      261.54        3.71504900e+00        8.68231655e-08  20.0071  19.6601
0202-03-14_01:07:44.090000      261.93        4.10601600e+00        1.02937706e-07  20.0071  19.6601
0202-03-14_01:07:44.484000      262.33        4.31106700e+00        1.00644476e-07  19.9865  19.9219
0202-03-14_01:07:44.875000      262.72        4.70482600e+00        9.55622055e-08  19.9865  19.9219
0202-03-14_01:07:45.305000      263.15        5.08998800e+00        9.57481355e-08  20.0154  19.7023
0202-03-14_01:07:45.703000      263.54        5.29427400e+00        1.18680366e-07  20.0154  19.7023
0202-03-14_01:07:46.098000      263.94        5.68403900e+00        2.54166456e-07  20.0154  19.7023
0202-03-14_01:07:46.504000      264.35        5.88770600e+00        5.33629766e-07  19.9854  19.8300
0202-03-14_01:07:46.906000      264.75        6.27340100e+00        2.91009051e-06  19.9854  19.8300
0202-03-14_01:07:47.300000      265.14        6.48156500e+00        6.51063646e-06  20.0097  19.8799
0202-03-14_01:07:47.707000      265.55        6.86942300e+00        2.62303071e-05  20.0097  19.8799

File: chapter 5/data/020k_ffj28/Ic/anneal/250k/60 min/Ic_2024-03-14_01-08-17105323_ffj28-anneal250k-1h-20k.txt
# Ic = 5.69 A, n = 26.08 , Tavg = 20.00 K, f28-anneal250k1h-20k
#datetime                        t_s     iHTS_A                vHTS_V                tHTS_K  tTAR_K
0202-03-14_01:07:49.938000      267.78       -4.33153900e-01       -1.46828200e-08  19.9892  19.9603
0202-03-14_01:07:50.340000      268.18       -4.33407700e-01       -5.75785000e-09  20.0173  19.6831
0202-03-14_01:07:50.746000      268.59       -4.33875200e-01       -7.18336000e-09  20.0173  19.6831
0202-03-14_01:07:51.152000      269.00       -4.33717600e-01       -1.28234500e-08  20.0173  19.6831
0202-03-14_01:07:51.574000      269.42       -4.34363200e-01       -1.44968800e-08  19.9875  19.8215
0202-03-14_01:07:51.970000      269.81       -4.34376800e-01       -6.68753000e-09  19.9875  19.8215
0202-03-14_01:07:52.380000      270.22       -4.34440600e-01       -6.31566000e-09  20.0052  19.8734
0202-03-14_01:07:52.780000      270.62       -4.34736000e-01       -1.39390700e-08  20.0052  19.8734
0202-03-14_01:07:53.234000      271.08       -4.34353400e-01       -8.17503000e-09  20.0052  19.8734
0202-03-14_01:07:53.645000      271.49       -4.34215400e-01       -9.10471000e-09  19.9974  19.6635
0202-03-14_01:07:54.035000      271.88       -4.34427500e-01       -1.02189800e-08  19.9974  19.6635
0202-03-14_01:07:54.445000      272.29       -4.34078700e-01       -4.39160000e-09  19.9861  19.9691
0202-03-14_01:07:54.836000      272.68       -4.34184100e-01       -4.76347000e-09  19.9861  19.9691
0202-03-14_01:07:55.246000      273.09       -4.33960400e-01       -6.10880000e-10  20.0160  19.6776
0202-03-14_01:07:55.656000      273.50       -4.34794500e-01       -4.70149000e-09  20.0160  19.6776
0202-03-14_01:07:56.055000      273.90       -4.34653500e-01       -8.48221000e-09  20.0160  19.6776
0202-03-14_01:07:56.460000      274.31       -4.34550200e-01       -1.74691700e-08  19.9959  19.8383
0202-03-14_01:07:56.863000      274.71       -4.34685300e-01       -1.35644900e-08  19.9959  19.8383
0202-03-14_01:07:57.285000      275.13       -4.34927400e-01       -6.31295000e-09  20.0123  19.8450
0202-03-14_01:07:57.684000      275.53       -4.34424300e-01       -1.07134600e-08  20.0123  19.8450
0202-03-14_01:07:58.080000      275.92       -4.34409500e-01       -1.65394900e-08  20.0123  19.8450
0202-03-14_01:07:58.484000      276.33       -4.34624000e-01       -1.66634400e-08  20.0102  19.6475
0202-03-14_01:07:58.887000      276.73       -4.34621100e-01       -1.57957400e-08  20.0102  19.6475
0202-03-14_01:07:59.293000      277.13       -4.34671500e-01       -1.48040700e-08  20.0024  19.9659
0202-03-14_01:07:59.695000      277.54       -4.34815300e-01       -2.14361600e-08  20.0024  19.9659
0202-03-14_01:08:00.090000      277.93       -4.34668400e-01       -1.28234100e-08  20.0024  19.9659
0202-03-14_01:08:00.484000      278.33       -4.34816700e-01       -1.31959500e-08  20.0228  19.6898
0202-03-14_01:08:00.887000      278.73       -4.35088300e-01       -1.00350300e-08  20.0228  19.6898
0202-03-14_01:08:01.300000      279.14       -4.34807800e-01       -8.05170000e-09  19.9869  19.8208
0202-03-14_01:08:01.715000      279.56       -4.34735900e-01       -1.18944000e-08  19.9869  19.8208
0202-03-14_01:08:02.113000      279.96       -4.34721000e-01       -1.64808400e-08  19.9869  19.8208
0202-03-14_01:08:02.510000      280.35       -4.35184100e-01       -1.27001200e-08  20.0113  19.8730
0202-03-14_01:08:02.920000      280.76       -4.34960800e-01       -1.11005000e-09  20.0113  19.8730
0202-03-14_01:08:03.332000      281.18       -4.34715900e-01       -1.40636600e-08  20.0049  19.6634
0202-03-14_01:08:03.730000      281.57       -4.35099700e-01       -2.19969700e-08  20.0049  19.6634
0202-03-14_01:08:04.133000      281.98       -4.35476600e-01       -2.67693500e-08  20.0049  19.6634
0202-03-14_01:08:04.540000      282.38       -4.35834300e-01       -1.96417700e-08  19.9971  19.9741
0202-03-14_01:08:04.934000      282.78       -4.35774800e-01       -1.57370900e-08  19.9971  19.9741
0202-03-14_01:08:05.336000      283.18       -4.35749600e-01       -1.66048000e-08  20.0176  19.6740
0202-03-14_01:08:05.734000      283.58       -4.36301700e-01       -1.91476300e-08  20.0176  19.6740
0202-03-14_01:08:06.140000      283.98       -4.37552800e-01       -2.23730800e-08  20.0176  19.6740
0202-03-14_01:08:06.550000      284.39       -4.38915200e-01       -1.93981000e-08  19.9893  19.8213
0202-03-14_01:08:06.957000      284.80       -3.67988200e-01       -2.51001600e-08  19.9893  19.8213
0202-03-14_01:08:07.363000      285.20       -1.73589200e-01       -2.64017100e-08  20.0026  19.8622
0202-03-14_01:08:07.766000      285.61        2.10771100e-01       -1.46877000e-08  20.0026  19.8622
0202-03-14_01:08:08.170000      286.02        4.18896700e-01       -2.03277800e-08  20.0026  19.8622
0202-03-14_01:08:08.594000      286.44        8.06091700e-01       -2.06376700e-08  19.9990  19.6531
0202-03-14_01:08:08.990000      286.83        1.19335100e+00       -1.55554000e-08  19.9990  19.6531
0202-03-14_01:08:09.395000      287.24        1.39916900e+00       -1.62991500e-08  19.9995  19.9371
0202-03-14_01:08:09.797000      287.64        1.78364500e+00       -8.73772000e-09  19.9995  19.9371
0202-03-14_01:08:10.254000      288.10        1.99231300e+00       -1.83444500e-08  19.9995  19.9371
0202-03-14_01:08:10.650000      288.49        2.38029300e+00       -1.19606200e-08  20.0231  19.6870
0202-03-14_01:08:11.043000      288.89        2.58725700e+00       -1.50595700e-08  20.0231  19.6870
0202-03-14_01:08:11.460000      289.30        2.97553000e+00       -1.71049400e-08  19.9934  19.8414
0202-03-14_01:08:11.860000      289.70        3.17890700e+00       -2.09480800e-08  19.9934  19.8414
0202-03-14_01:08:12.297000      290.14        3.56586300e+00       -1.14034600e-08  20.0115  19.8743
0202-03-14_01:08:12.695000      290.54        3.77643900e+00       -9.11024000e-09  20.0115  19.8743
0202-03-14_01:08:13.090000      290.93        4.16427200e+00       -8.05660000e-09  20.0115  19.8743
0202-03-14_01:08:13.496000      291.34        4.37015500e+00       -1.33248100e-08  20.0088  19.6532
0202-03-14_01:08:13.900000      291.74        4.75885300e+00       -9.35815000e-09  20.0088  19.6532
0202-03-14_01:08:14.316000      292.16        5.14959800e+00       -1.27670000e-08  19.9869  19.9573
0202-03-14_01:08:14.723000      292.57        5.35358900e+00        1.74167400e-08  19.9869  19.9573
0202-03-14_01:08:15.125000      292.97        5.74630800e+00        1.90399900e-07  19.9869  19.9573
0202-03-14_01:08:15.527000      293.37        5.94505600e+00        5.81610830e-07  20.0185  19.7041
0202-03-14_01:08:15.930000      293.77        6.33279800e+00        3.55709468e-06  20.0185  19.7041
0202-03-14_01:08:16.336000      294.18        6.53480300e+00        7.88811935e-06  19.9979  19.8283
0202-03-14_01:08:16.746000      294.59        6.92580000e+00        3.16415994e-05  19.9979  19.8283

File: chapter 5/data/020k_ffj28/Ic/anneal/250k/60 min/Ic_2024-03-14_01-08-47724925_ffj28-anneal250k-1h-20k.txt
# Ic = 5.69 A, n = 26.23 , Tavg = 20.01 K, f28-anneal250k1h-20k
#datetime                        t_s     iHTS_A                vHTS_V                tHTS_K  tTAR_K
0202-03-14_01:08:19.010000      296.85       -4.33181900e-01        2.22844175e-08  20.0031  19.6486
0202-03-14_01:08:19.426000      297.27       -4.33666600e-01        1.61484975e-08  19.9976  19.9504
0202-03-14_01:08:19.830000      297.67       -4.34246900e-01        8.27717750e-09  19.9976  19.9504
0202-03-14_01:08:20.258000      298.10       -4.34551200e-01        6.66572750e-09  20.0174  19.6938
0202-03-14_01:08:20.656000      298.50       -4.34461400e-01        1.47229875e-08  20.0174  19.6938
0202-03-14_01:08:21.047000      298.89       -4.34099300e-01        1.42271575e-08  20.0174  19.6938
0202-03-14_01:08:21.457000      299.30       -4.34658300e-01        1.21198775e-08  19.9906  19.8239
0202-03-14_01:08:21.860000      299.70       -4.34575100e-01        1.26157075e-08  19.9906  19.8239
0202-03-14_01:08:22.280000      300.12       -4.34164000e-01        1.14381075e-08  19.9906  19.8239
0202-03-14_01:08:22.684000      300.53       -4.34498800e-01        6.60374750e-09  20.0118  19.8781
0202-03-14_01:08:23.082000      300.92       -4.34283600e-01        1.03224875e-08  20.0118  19.8781
0202-03-14_01:08:23.490000      301.33       -4.34770400e-01        4.62104750e-09  20.0094  19.6580
0202-03-14_01:08:23.890000      301.73       -4.34552200e-01       -2.01007250e-09  20.0094  19.6580
0202-03-14_01:08:24.293000      302.14       -4.34350300e-01        1.06336275e-08  20.0003  19.9309
0202-03-14_01:08:24.688000      302.53       -4.34280900e-01        1.41044475e-08  20.0003  19.9309
0202-03-14_01:08:25.082000      302.92       -4.34383300e-01        8.52634750e-09  20.0003  19.9309
0202-03-14_01:08:25.477000      303.32       -4.34726200e-01        8.40238750e-09  20.0194  19.6820
0202-03-14_01:08:25.883000      303.72       -4.34510900e-01        4.24979750e-09  20.0194  19.6820
0202-03-14_01:08:26.310000      304.15       -4.34551000e-01        6.10916750e-09  19.9962  19.8280
0202-03-14_01:08:26.710000      304.55       -4.34745400e-01        4.74562750e-09  19.9962  19.8280
0202-03-14_01:08:27.100000      304.95       -4.35224500e-01        7.16280750e-09  19.9962  19.8280
0202-03-14_01:08:27.504000      305.35       -4.34838700e-01        9.39404750e-09  20.0128  19.8562
0202-03-14_01:08:27.906000      305.75       -4.34741100e-01        8.71227750e-09  20.0128  19.8562
0202-03-14_01:08:28.320000      306.16       -4.34690700e-01        8.58831750e-09  19.9978  19.6709
0202-03-14_01:08:28.730000      306.57       -4.34592700e-01        7.53467750e-09  19.9978  19.6709
0202-03-14_01:08:29.133000      306.98       -4.35036100e-01        1.18735375e-08  19.9978  19.6709
0202-03-14_01:08:29.543000      307.39       -4.34788200e-01        1.08221775e-08  19.9931  19.9539
0202-03-14_01:08:29.938000      307.78       -4.35200800e-01        1.20624075e-08  19.9931  19.9539
0202-03-14_01:08:30.336000      308.18       -4.35102800e-01        1.40457375e-08  20.0175  19.7060
0202-03-14_01:08:30.730000      308.58       -4.35134000e-01        1.55332275e-08  20.0175  19.7060
0202-03-14_01:08:31.137000      308.98       -4.35384900e-01        1.29920875e-08  20.0175  19.7060
0202-03-14_01:08:31.550000      309.39       -4.35276500e-01        1.06368875e-08  19.9885  19.8321
0202-03-14_01:08:31.940000      309.79       -4.35540700e-01        1.34259475e-08  19.9885  19.8321
0202-03-14_01:08:32.348000      310.19       -4.35347600e-01        1.00170975e-08  20.0190  19.8402
0202-03-14_01:08:32.754000      310.60       -4.35837300e-01        1.33639675e-08  20.0190  19.8402
0202-03-14_01:08:33.156000      311.00       -4.35215500e-01        1.40457375e-08  20.0190  19.8402
0202-03-14_01:08:33.562000      311.40       -4.35548200e-01       -4.57342500e-10  20.0140  19.6780
0202-03-14_01:08:33.953000      311.80       -4.35441400e-01        9.95512750e-09  20.0140  19.6780
0202-03-14_01:08:34.350000      312.19       -4.35475600e-01       -7.05262500e-10  19.9990  19.9461
0202-03-14_01:08:34.746000      312.59       -4.36109300e-01        1.15045975e-08  19.9990  19.9461
0202-03-14_01:08:35.152000      313.00       -4.36045500e-01        1.51617875e-08  19.9990  19.9461
0202-03-14_01:08:35.570000      313.41       -4.36250600e-01        1.09319750e-09  20.0189  19.6795
0202-03-14_01:08:35.970000      313.81       -4.36410900e-01        1.22494175e-08  20.0189  19.6795
0202-03-14_01:08:36.367000      314.21       -4.36636400e-01        8.84056750e-09  19.9850  19.8652
0202-03-14_01:08:36.770000      314.61       -4.37729100e-01        1.22494175e-08  19.9850  19.8652
0202-03-14_01:08:37.184000      315.03       -4.39514500e-01        1.20634775e-08  19.9850  19.8652
0202-03-14_01:08:37.580000      315.42       -3.86391600e-01        1.41707675e-08  20.0117  19.8450
0202-03-14_01:08:37.980000      315.82       -1.36659000e-02        2.54509375e-08  20.0117  19.8450
0202-03-14_01:08:38.387000      316.23        1.88839100e-01        1.98728275e-08  20.0070  19.6654
0202-03-14_01:08:38.777000      316.62        5.81001100e-01        2.40254175e-08  20.0070  19.6654
0202-03-14_01:08:39.242000      317.08        7.85530300e-01        2.24139675e-08  20.0070  19.6654
0202-03-14_01:08:39.637000      317.48        1.17220500e+00        2.89217575e-08  20.0051  19.9571
0202-03-14_01:08:40.035000      317.88        1.38203400e+00        2.22280275e-08  20.0051  19.9571
0202-03-14_01:08:40.438000      318.28        1.76965200e+00        1.10718175e-08  20.0291  19.7011
0202-03-14_01:08:40.844000      318.69        1.97930600e+00        6.60932750e-09  20.0291  19.7011
0202-03-14_01:08:41.297000      319.14        2.36924600e+00        3.02217875e-08  20.0291  19.7011
0202-03-14_01:08:41.690000      319.54        2.57360800e+00        1.11318875e-08  19.9944  19.8609
0202-03-14_01:08:42.086000      319.93        2.96804600e+00        2.45482750e-09  19.9944  19.8609
0202-03-14_01:08:42.490000      320.33        3.17406700e+00        4.50013750e-09  20.0105  19.8481
0202-03-14_01:08:42.890000      320.73        3.55971100e+00        1.97469575e-08  20.0105  19.8481
0202-03-14_01:08:43.297000      321.14        3.95324000e+00        2.50771475e-08  20.0073  19.6440
0202-03-14_01:08:43.700000      321.54        4.16074800e+00        5.98762750e-09  20.0073  19.6440
0202-03-14_01:08:44.100000      321.95        4.55048400e+00        9.02459750e-09  20.0073  19.6440
0202-03-14_01:08:44.516000      322.36        4.75277900e+00        8.34282750e-09  19.9974  19.9498
0202-03-14_01:08:44.920000      322.76        5.13923400e+00        2.67505775e-08  19.9974  19.9498
0202-03-14_01:08:45.336000      323.18        5.35036300e+00        3.57995075e-08  20.0124  19.6713
0202-03-14_01:08:45.742000      323.58        5.73976900e+00        2.03948407e-07  20.0124  19.6713
0202-03-14_01:08:46.145000      323.99        5.92245500e+00        5.34172257e-07  20.0124  19.6713
0202-03-14_01:08:46.555000      324.40        6.32697500e+00        3.50823221e-06  19.9894  19.8245
0202-03-14_01:08:46.953000      324.79        6.51647900e+00        7.64562886e-06  19.9894  19.8245
0202-03-14_01:08:47.363000      325.21        6.93046800e+00        3.14621390e-05  20.0127  19.9072
