Repository: shortlab/2025-devitre-PhD

# 2025-devitre-PhD
Data repository for Alexis Devitre's PhD thesis

File: chapter 5/data/020k_ffj28/Ic/anneal_after_first_irradiation/20K/Ic_2024-03-09_00-19-13509821_ffj28-anneal20k-0h-20k.txt.txt
# Ic =  nan A, n =  nan , Tavg = 19.98 K, f28-60e19-1200keV-0nA-20k-after30kAnneal
#datetime                        t_s     iHTS_A                vHTS_V                tHTS_K  tTAR_K
0202-03-09_00:18:54.660000      823.12        4.97355800e-02       -7.40651500e-10  19.9305  19.5511
0202-03-09_00:18:54.887000      823.35        5.07269800e-02        4.96141850e-09  19.9627  19.7457
0202-03-09_00:18:55.094000      823.56        1.00169400e-01       -9.88561500e-10  19.9627  19.7457
0202-03-09_00:18:55.297000      823.76        1.49270500e-01       -1.04093715e-08  19.9627  19.7457
0202-03-09_00:18:55.490000      823.95        1.96344300e-01       -1.54296715e-08  19.9627  19.7457
0202-03-09_00:18:55.690000      824.15        2.48692600e-01       -1.51817515e-08  19.9627  19.7457
0202-03-09_00:18:55.900000      824.36        2.98737900e-01       -1.37562315e-08  19.9415  19.6118
0202-03-09_00:18:56.098000      824.56        3.46860900e-01       -8.73594150e-09  19.9415  19.6118
0202-03-09_00:18:56.297000      824.76        3.97226500e-01       -1.07189615e-08  19.9415  19.6118
0202-03-09_00:18:56.492000      824.95        4.46766900e-01       -1.61109015e-08  19.9415  19.6118
0202-03-09_00:18:56.684000      825.15        4.91794000e-01       -2.34241915e-08  19.9415  19.6118
0202-03-09_00:18:56.890000      825.35        5.45959000e-01       -2.27424215e-08  19.9470  19.6380
0202-03-09_00:18:57.086000      825.55        5.95120900e-01       -1.25778615e-08  19.9470  19.6380
0202-03-09_00:18:57.277000      825.74        6.40390000e-01       -9.91277150e-09  19.9470  19.6380
0202-03-09_00:18:57.484000      825.94        6.94146800e-01        8.09598500e-10  19.9470  19.6380
0202-03-09_00:18:57.676000      826.14        7.43673900e-01       -4.33466150e-09  19.9470  19.6380
0202-03-09_00:18:57.875000      826.34        7.89183400e-01        9.33558500e-10  19.9345  19.7141
0202-03-09_00:18:58.080000      826.54        8.42518700e-01       -1.48362150e-09  19.9345  19.7141
0202-03-09_00:18:58.273000      826.73        8.92225300e-01       -3.68001500e-10  19.9345  19.7141
0202-03-09_00:18:58.465000      826.93        9.40075300e-01       -2.47529150e-09  19.9345  19.7141
0202-03-09_00:18:58.670000      827.13        9.88654000e-01       -4.08674150e-09  19.9345  19.7141
0202-03-09_00:18:58.890000      827.35        1.04166400e+00       -6.68986150e-09  19.9728  19.5941
0202-03-09_00:18:59.082000      827.54        1.08866300e+00        2.04917850e-09  19.9728  19.5941
0202-03-09_00:18:59.273000      827.73        1.13752300e+00        6.07780850e-09  19.9728  19.5941
0202-03-09_00:18:59.477000      827.94        1.18953500e+00        7.81321850e-09  19.9728  19.5941
0202-03-09_00:18:59.668000      828.13        1.23928700e+00        5.33405850e-09  19.9728  19.5941
0202-03-09_00:18:59.870000      828.33        1.28418400e+00        4.90020850e-09  19.9191  19.7347
0202-03-09_00:19:00.080000      828.54        1.33876300e+00        7.81321850e-09  19.9191  19.7347
0202-03-09_00:19:00.277000      828.74        1.38833000e+00        6.26374850e-09  19.9191  19.7347
0202-03-09_00:19:00.480000      828.94        1.43489900e+00        8.09598500e-10  19.9191  19.7347
0202-03-09_00:19:00.680000      829.14        1.48784800e+00       -3.65289150e-09  19.9191  19.7347
0202-03-09_00:19:00.880000      829.34        1.53715400e+00       -2.84716150e-09  19.9798  19.6385
0202-03-09_00:19:01.090000      829.55        1.58368300e+00       -1.82071500e-10  19.9798  19.6385
0202-03-09_00:19:01.290000      829.75        1.63718800e+00       -6.77901500e-10  19.9798  19.6385
0202-03-09_00:19:01.484000      829.94        1.68575000e+00       -2.59925150e-09  19.9798  19.6385
0202-03-09_00:19:01.684000      830.14        1.73036200e+00       -2.66123150e-09  19.9798  19.6385
0202-03-09_00:19:01.895000      830.36        1.78520200e+00       -4.83049150e-09  19.9171  19.6176
0202-03-09_00:19:02.105000      830.57        1.83348100e+00       -6.81382150e-09  19.9171  19.6176
0202-03-09_00:19:02.297000      830.76        1.88277800e+00       -3.77726150e-09  19.9171  19.6176
0202-03-09_00:19:02.492000      830.95        1.93375800e+00       -9.29370150e-09  19.9171  19.6176
0202-03-09_00:19:02.684000      831.14        1.98331300e+00       -1.01617215e-08  19.9171  19.6176
0202-03-09_00:19:02.890000      831.35        2.02842300e+00       -1.46242015e-08  19.9756  19.7519
0202-03-09_00:19:03.086000      831.55        2.08269600e+00       -7.93047150e-09  19.9756  19.7519
0202-03-09_00:19:03.280000      831.74        2.13200800e+00       -1.12773415e-08  19.9756  19.7519
0202-03-09_00:19:03.484000      831.95        2.17781800e+00       -1.20830615e-08  19.9756  19.7519
0202-03-09_00:19:03.680000      832.14        2.23145700e+00       -9.04609150e-09  19.9756  19.7519
0202-03-09_00:19:03.880000      832.34        2.28159000e+00       -5.94715150e-09  19.9306  19.5538
0202-03-09_00:19:04.080000      832.54        2.32800000e+00       -7.00079150e-09  19.9306  19.5538
0202-03-09_00:19:04.270000      832.73        2.38045900e+00       -9.78984150e-09  19.9306  19.5538
0202-03-09_00:19:04.460000      832.92        2.42999600e+00       -1.52439915e-08  19.9306  19.5538
0202-03-09_00:19:04.660000      833.12        2.47571000e+00       -1.51820115e-08  19.9306  19.5538
0202-03-09_00:19:04.870000      833.33        2.52937100e+00       -1.69174215e-08  19.9619  19.7648
0202-03-09_00:19:05.070000      833.53        2.57931600e+00       -1.99543915e-08  19.9619  19.7648
0202-03-09_00:19:05.260000      833.72        2.62493000e+00       -1.59257615e-08  19.9619  19.7648
0202-03-09_00:19:05.453000      833.91        2.67821800e+00       -1.66695115e-08  19.9619  19.7648
0202-03-09_00:19:05.660000      834.12        2.72780200e+00       -1.17731715e-08  19.9619  19.7648
0202-03-09_00:19:05.855000      834.32        2.77313300e+00       -1.40663915e-08  19.9497  19.6312
0202-03-09_00:19:06.055000      834.52        2.82741200e+00       -1.07815115e-08  19.9497  19.6312
0202-03-09_00:19:06.260000      834.72        2.87677000e+00       -1.56158715e-08  19.9497  19.6312
0202-03-09_00:19:06.453000      834.92        2.92409500e+00       -1.59257615e-08  19.9497  19.6312
0202-03-09_00:19:06.656000      835.12        2.97593700e+00       -2.20616815e-08  19.9497  19.6312
0202-03-09_00:19:06.867000      835.33        3.02426300e+00       -1.74132615e-08  19.9611  19.6448
0202-03-09_00:19:07.080000      835.54        3.07515700e+00       -1.08434915e-08  19.9611  19.6448
0202-03-09_00:19:07.270000      835.73        3.12483100e+00       -1.12153615e-08  19.9611  19.6448
0202-03-09_00:19:07.465000      835.93        3.17030800e+00       -1.30747315e-08  19.9611  19.6448
0202-03-09_00:19:07.668000      836.13        3.22393700e+00       -1.65455515e-08  19.9611  19.6448
0202-03-09_00:19:07.867000      836.33        3.27387500e+00       -1.16492115e-08  19.9504  19.7228
0202-03-09_00:19:08.062000      836.53        3.32078900e+00       -5.94715150e-09  19.9504  19.7228
0202-03-09_00:19:08.260000      836.72        3.37284500e+00        4.27930850e-09  19.9504  19.7228
0202-03-09_00:19:08.465000      836.93        3.42256300e+00        1.04771585e-08  19.9504  19.7228
0202-03-09_00:19:08.660000      837.12        3.46996300e+00        2.36166485e-08  19.9504  19.7228
0202-03-09_00:19:08.863000      837.33        3.52225500e+00        3.27275585e-08  19.9810  19.5825
0202-03-09_00:19:09.060000      837.52        3.57192700e+00        4.44415785e-08  19.9810  19.5825
0202-03-09_00:19:09.260000      837.72        3.61689000e+00        5.62795685e-08  19.9810  19.5825
0202-03-09_00:19:09.465000      837.93        3.67092200e+00        8.96862385e-08  19.9810  19.5825
0202-03-09_00:19:09.668000      838.13        3.72059400e+00        1.28113199e-07  19.9810  19.5825
0202-03-09_00:19:09.875000      838.34        3.76803000e+00        1.94120809e-07  19.9300  19.7306
0202-03-09_00:19:10.086000      838.55        3.82066200e+00        2.88080939e-07  19.9300  19.7306
0202-03-09_00:19:10.280000      838.74        3.86811300e+00        3.90222289e-07  19.9300  19.7306
0202-03-09_00:19:10.477000      838.94        3.91759900e+00        5.10523479e-07  19.9300  19.7306
0202-03-09_00:19:10.688000      839.15        3.96963600e+00        7.49638359e-07  19.9300  19.7306
0202-03-09_00:19:10.883000      839.35        4.01739300e+00        9.11837339e-07  19.9887  19.6633
0202-03-09_00:19:11.094000      839.55        4.06562600e+00        1.32362564e-06  19.9887  19.6633
0202-03-09_00:19:11.300000      839.76        4.11812600e+00        1.71923744e-06  19.9887  19.6633
0202-03-09_00:19:11.500000      839.96        4.16503800e+00        3.08556393e-06  19.9887  19.6633
0202-03-09_00:19:11.695000      840.16        4.21735400e+00        4.25944569e-06  19.9887  19.6633
0202-03-09_00:19:11.902000      840.36        4.26696900e+00        5.58424622e-06  19.9181  19.6214
0202-03-09_00:19:12.094000      840.56        4.31440900e+00        7.10304102e-06  19.9181  19.6214
0202-03-09_00:19:12.293000      840.75        4.36614400e+00        9.11673782e-06  19.9181  19.6214
0202-03-09_00:19:12.496000      840.96        4.41739900e+00        1.11607423e-05  19.9181  19.6214
0202-03-09_00:19:12.690000      841.15        4.46365800e+00        1.46855484e-05  19.9181  19.6214
0202-03-09_00:19:12.902000      841.36        4.51566500e+00        1.89249099e-05  19.9796  19.7417
0202-03-09_00:19:13.094000      841.56        4.56330600e+00        2.21112487e-05  19.9796  19.7417

File: chapter 5/data/020k_ffj28/Ic/anneal_after_first_irradiation/20K/Ic_2024-03-09_01-17-35998634_ffj28-anneal20k-0h-20k.txt.txt
# Ic = 3.75 A, n = 25.28 , Tavg = 19.99 K, f28-60e19-1200keV-0nA-20k-after30kAnneal2_5min
#datetime                        t_s     iHTS_A                vHTS_V                tHTS_K  tTAR_K
0202-03-09_01:17:16.680000      4325.14        4.97936200e-02        6.18861100e-09  20.0114  19.7227
0202-03-09_01:17:16.890000      4325.35        5.10907600e-02        1.21386010e-08  20.0008  19.6511
0202-03-09_01:17:17.082000      4325.54        9.72444300e-02        1.05891210e-08  20.0008  19.6511
0202-03-09_01:17:17.273000      4325.74        1.49474200e-01        1.10849610e-08  20.0008  19.6511
0202-03-09_01:17:17.484000      4325.94        1.99502900e-01        6.31257100e-09  20.0008  19.6511
0202-03-09_01:17:17.680000      4326.14        2.47149600e-01        1.59193210e-08  20.0008  19.6511
0202-03-09_01:17:17.880000      4326.34        2.98356800e-01        1.23865210e-08  19.9994  19.7991
0202-03-09_01:17:18.086000      4326.55        3.48213400e-01        1.31302610e-08  19.9994  19.7991
0202-03-09_01:17:18.277000      4326.74        3.94376200e-01        8.66777100e-09  19.9994  19.7991
0202-03-09_01:17:18.470000      4326.93        4.46726200e-01        1.29443310e-08  19.9994  19.7991
0202-03-09_01:17:18.676000      4327.14        4.96219200e-01        8.54381100e-09  19.9994  19.7991
0202-03-09_01:17:18.870000      4327.33        5.44253200e-01        3.27559100e-09  20.0141  19.6454
0202-03-09_01:17:19.066000      4327.53        5.95055200e-01        1.41622100e-09  20.0141  19.6454
0202-03-09_01:17:19.273000      4327.73        6.44540800e-01        1.78825100e-09  20.0141  19.6454
0202-03-09_01:17:19.465000      4327.93        6.92552600e-01        1.01556310e-08  20.0141  19.6454
0202-03-09_01:17:19.660000      4328.12        7.43969100e-01        3.52402100e-09  20.0141  19.6454
0202-03-09_01:17:19.883000      4328.35        7.93749300e-01        3.27611100e-09  19.9892  19.7545
0202-03-09_01:17:20.080000      4328.54        8.42846100e-01       -3.78950900e-09  19.9892  19.7545
0202-03-09_01:17:20.285000      4328.75        8.92119400e-01       -1.68221900e-09  19.9892  19.7545
0202-03-09_01:17:20.480000      4328.94        9.37502800e-01       -4.28533900e-09  19.9892  19.7545
0202-03-09_01:17:20.680000      4329.14        9.91571400e-01       -2.17804900e-09  19.9892  19.7545
0202-03-09_01:17:20.887000      4329.35        1.04098700e+00        3.83392100e-09  20.0190  19.7282
0202-03-09_01:17:21.090000      4329.55        1.08800600e+00        6.37506100e-09  20.0190  19.7282
0202-03-09_01:17:21.290000      4329.75        1.14008600e+00        1.22010910e-08  20.0190  19.7282
0202-03-09_01:17:21.484000      4329.94        1.18948800e+00        9.78391100e-09  20.0190  19.7282
0202-03-09_01:17:21.690000      4330.15        1.23530700e+00        1.07136010e-08  20.0190  19.7282
0202-03-09_01:17:21.900000      4330.36        1.28944500e+00        1.13333910e-08  20.0055  19.6539
0202-03-09_01:17:22.100000      4330.56        1.33849900e+00        1.61677610e-08  20.0055  19.6539
0202-03-09_01:17:22.316000      4330.78        1.38743100e+00        2.01344210e-08  20.0055  19.6539
0202-03-09_01:17:22.520000      4330.98        1.43772200e+00        1.20151610e-08  20.0055  19.6539
0202-03-09_01:17:22.715000      4331.18        1.48569500e+00        1.39365110e-08  20.0055  19.6539
0202-03-09_01:17:22.920000      4331.38        1.53490900e+00        1.56099410e-08  20.0070  19.7982
0202-03-09_01:17:23.117000      4331.58        1.58659700e+00        2.12500410e-08  20.0070  19.7982
0202-03-09_01:17:23.332000      4331.79        1.63752800e+00        1.52380710e-08  20.0070  19.7982
0202-03-09_01:17:23.523000      4331.99        1.68372800e+00        1.13953710e-08  20.0070  19.7982
0202-03-09_01:17:23.715000      4332.18        1.73548100e+00        9.28808100e-09  20.0070  19.7982
0202-03-09_01:17:23.910000      4332.37        1.78524800e+00        1.78411910e-08  20.0207  19.6325
0202-03-09_01:17:24.117000      4332.58        1.83000100e+00        1.94526510e-08  20.0207  19.6325
0202-03-09_01:17:24.310000      4332.77        1.88412500e+00        2.05062910e-08  20.0207  19.6325
0202-03-09_01:17:24.500000      4332.96        1.93349900e+00        1.49901510e-08  20.0207  19.6325
0202-03-09_01:17:24.707000      4333.17        1.97899000e+00        1.74073410e-08  20.0207  19.6325
0202-03-09_01:17:24.906000      4333.37        2.03301700e+00        2.32333710e-08  19.9914  19.7638
0202-03-09_01:17:25.105000      4333.57        2.08287500e+00        2.65183510e-08  19.9914  19.7638
0202-03-09_01:17:25.316000      4333.78        2.12861900e+00        3.29645410e-08  19.9914  19.7638
0202-03-09_01:17:25.547000      4334.01        2.18192100e+00        1.82138810e-08  19.9914  19.7638
0202-03-09_01:17:25.760000      4334.22        2.22724000e+00        1.27598110e-08  19.9914  19.7638
0202-03-09_01:17:25.960000      4334.42        2.28166400e+00        3.64889100e-09  20.0247  19.7497
0202-03-09_01:17:26.164000      4334.63        2.33046000e+00        1.43092910e-08  20.0247  19.7497
0202-03-09_01:17:26.367000      4334.83        2.37763400e+00        1.46811610e-08  20.0247  19.7497
0202-03-09_01:17:26.562000      4335.02        2.43001800e+00        2.18087610e-08  20.0247  19.7497
0202-03-09_01:17:26.773000      4335.24        2.48099700e+00        1.44332510e-08  20.0247  19.7497
0202-03-09_01:17:26.996000      4335.46        2.52967000e+00        2.02592810e-08  19.9971  19.6377
0202-03-09_01:17:27.200000      4335.66        2.57905800e+00        1.76561610e-08  19.9971  19.6377
0202-03-09_01:17:27.390000      4335.85        2.62551900e+00        2.20566810e-08  19.9971  19.6377
0202-03-09_01:17:27.600000      4336.06        2.67853400e+00        1.14582510e-08  19.9971  19.6377
0202-03-09_01:17:27.812000      4336.27        2.72822600e+00        1.19540810e-08  19.9971  19.6377
0202-03-09_01:17:28.016000      4336.48        2.77724100e+00        1.62306410e-08  20.0103  19.8277
0202-03-09_01:17:28.220000      4336.68        2.82725100e+00        2.00733510e-08  20.0103  19.8277
0202-03-09_01:17:28.440000      4336.90        2.87668100e+00        1.82139710e-08  20.0103  19.8277
0202-03-09_01:17:28.650000      4337.11        2.92596700e+00        1.50530410e-08  20.0103  19.8277
0202-03-09_01:17:28.870000      4337.33        2.97789500e+00        9.35096100e-09  20.0103  19.8277
0202-03-09_01:17:29.074000      4337.54        3.02550600e+00        1.30697110e-08  20.0315  19.6601
0202-03-09_01:17:29.270000      4337.73        3.07516200e+00        1.61686610e-08  20.0315  19.6601
0202-03-09_01:17:29.477000      4337.94        3.12088600e+00        2.23045910e-08  20.0315  19.6601
0202-03-09_01:17:29.690000      4338.15        3.17602200e+00        2.17467810e-08  20.0315  19.6601
0202-03-09_01:17:29.895000      4338.36        3.22304000e+00        1.90197010e-08  19.9987  19.7478
0202-03-09_01:17:30.098000      4338.56        3.27340200e+00        1.79660610e-08  19.9987  19.7478
0202-03-09_01:17:30.312000      4338.77        3.32335800e+00        3.10436410e-08  19.9987  19.7478
0202-03-09_01:17:30.510000      4338.97        3.37104800e+00        3.22832310e-08  19.9987  19.7478
0202-03-09_01:17:30.723000      4339.18        3.42385800e+00        3.57540610e-08  19.9987  19.7478
0202-03-09_01:17:30.918000      4339.38        3.47126300e+00        3.61879110e-08  20.0354  19.7350
0202-03-09_01:17:31.113000      4339.57        3.52005500e+00        5.08143710e-08  20.0354  19.7350
0202-03-09_01:17:31.305000      4339.77        3.57170000e+00        6.79196810e-08  20.0354  19.7350
0202-03-09_01:17:31.504000      4339.97        3.62217600e+00        9.41356210e-08  20.0354  19.7350
0202-03-09_01:17:31.695000      4340.16        3.66685400e+00        1.25496721e-07  20.0354  19.7350
0202-03-09_01:17:31.890000      4340.35        3.72059800e+00        1.62498211e-07  20.0009  19.6594
0202-03-09_01:17:32.100000      4340.56        3.77019600e+00        2.44124631e-07  20.0009  19.6594
0202-03-09_01:17:32.330000      4340.79        3.82018500e+00        3.17507831e-07  20.0009  19.6594
0202-03-09_01:17:32.530000      4340.99        3.86980700e+00        4.54667481e-07  20.0009  19.6594
0202-03-09_01:17:32.742000      4341.20        3.91757700e+00        5.83150071e-07  20.0009  19.6594
0202-03-09_01:17:32.945000      4341.41        3.96916700e+00        8.11542891e-07  20.0081  19.8211
0202-03-09_01:17:33.150000      4341.61        4.01845500e+00        1.03138260e-06  20.0081  19.8211
0202-03-09_01:17:33.350000      4341.81        4.06516900e+00        1.44837769e-06  20.0081  19.8211
0202-03-09_01:17:33.570000      4342.03        4.11766600e+00        2.75130140e-06  20.0081  19.8211
0202-03-09_01:17:33.810000      4342.27        4.16922100e+00        2.82914709e-06  20.0081  19.8211
0202-03-09_01:17:34.020000      4342.48        4.21934800e+00        4.14093379e-06  20.0202  19.6375
0202-03-09_01:17:34.210000      4342.67        4.26519500e+00        5.49170536e-06  20.0202  19.6375
0202-03-09_01:17:34.406000      4342.87        4.31424100e+00        7.57823016e-06  20.0202  19.6375
0202-03-09_01:17:34.600000      4343.06        4.36634000e+00        9.39793516e-06  20.0202  19.6375
0202-03-09_01:17:34.844000      4343.30        4.41731100e+00        1.25694034e-05  20.0202  19.6375
0202-03-09_01:17:35.055000      4343.52        4.46583600e+00        1.54470908e-05  19.9940  19.7764
0202-03-09_01:17:35.260000      4343.72        4.51519000e+00        1.99058637e-05  19.9940  19.7764
0202-03-09_01:17:35.490000      4343.95        4.56450500e+00        2.32180242e-05  19.9940  19.7764
