Repository: shortlab/2025-devitre-PhD

# 2025-devitre-PhD
Data repository for Alexis Devitre's PhD thesis

File: chapter 5/data/020k_ffj28/Ic/anneal_after_first_irradiation/40k/Ic_2024-03-09_09-20-32264985_ffj28-anneal40k-6h-20k.txt.txt
# Ic = 3.83 A, n = 29.24 , Tavg = 20.06 K, f28-60e19pm2-1200keV-0nA-20k-Afteranneal40k3_6h
#datetime                        t_s     iHTS_A                vHTS_V                tHTS_K  tTAR_K
0202-03-09_09:20:28.574000      33317.04        1.87015500e-02       -1.28296525e-08  20.0353  19.8337
0202-03-09_09:20:28.832000      33317.29        2.76886200e-01       -4.21457250e-09  20.0353  19.8337
0202-03-09_09:20:29.035000      33317.50        5.70711100e-01        6.38383750e-09  20.0638  19.6902
0202-03-09_09:20:29.227000      33317.69        8.59241900e-01        1.53707975e-08  20.0638  19.6902
0202-03-09_09:20:29.420000      33317.88        1.13869400e+00        1.12801775e-08  20.0638  19.6902
0202-03-09_09:20:29.625000      33318.09        1.43237400e+00        1.19619475e-08  20.0638  19.6902
0202-03-09_09:20:29.850000      33318.31        1.75116900e+00        1.54938675e-08  20.0638  19.6902
0202-03-09_09:20:30.060000      33318.52        2.03978600e+00        2.08848775e-08  20.0359  19.7275
0202-03-09_09:20:30.254000      33318.71        2.32785900e+00        2.80735575e-08  20.0359  19.7275
0202-03-09_09:20:30.460000      33318.92        2.63470900e+00        2.65860575e-08  20.0359  19.7275
0202-03-09_09:20:30.656000      33319.12        2.92244800e+00        1.93964975e-08  20.0359  19.7275
0202-03-09_09:20:30.863000      33319.32        3.22248400e+00        1.56777575e-08  20.0625  19.8018
0202-03-09_09:20:31.066000      33319.53        3.52818500e+00        1.67314075e-08  20.0625  19.8018
0202-03-09_09:20:31.260000      33319.72        3.82499800e+00        9.59405375e-08  20.0625  19.8018
0202-03-09_09:20:31.453000      33319.91        4.09470900e+00        1.47026246e-06  20.0625  19.8018
0202-03-09_09:20:31.652000      33320.11        4.41869800e+00        1.33764242e-05  20.0625  19.8018
0202-03-09_09:20:31.863000      33320.33        4.72424100e+00        4.37826884e-05  20.0620  19.6695

File: chapter 5/data/020k_ffj28/Ic/anneal_after_first_irradiation/40k/Ic_2024-03-09_09-20-37446493_ffj28-anneal40k-6h-20k.txt.txt
# Ic = 3.64 A, n = 20.15 , Tavg = 20.05 K, f28-60e19pm2-1200keV-0nA-20k-Afteranneal40k3_6h
#datetime                        t_s     iHTS_A                vHTS_V                tHTS_K  tTAR_K
0202-03-09_09:20:33.914000      33322.38        1.63551200e-02        3.49437545e-08  20.0709  19.7028
0202-03-09_09:20:34.105000      33322.57        2.73146100e-01        4.10176945e-08  20.0709  19.7028
0202-03-09_09:20:34.310000      33322.77        5.55453800e-01        5.13062045e-08  20.0709  19.7028
0202-03-09_09:20:34.508000      33322.97        8.48479900e-01        6.25863745e-08  20.0709  19.7028
0202-03-09_09:20:34.703000      33323.16        1.15361500e+00        6.33921045e-08  20.0709  19.7028
0202-03-09_09:20:34.910000      33323.37        1.44988900e+00        6.09749245e-08  20.0385  19.7427
0202-03-09_09:20:35.105000      33323.57        1.71787200e+00        5.84957645e-08  20.0385  19.7427
0202-03-09_09:20:35.297000      33323.76        2.04169000e+00        5.66983745e-08  20.0385  19.7427
0202-03-09_09:20:35.504000      33323.97        2.33941300e+00        6.35780345e-08  20.0385  19.7427
0202-03-09_09:20:35.700000      33324.16        2.62481800e+00        6.30201745e-08  20.0385  19.7427
0202-03-09_09:20:35.890000      33324.35        2.93360300e+00        6.49414445e-08  20.0544  19.8045
0202-03-09_09:20:36.098000      33324.56        3.23054400e+00        5.99830245e-08  20.0544  19.8045
0202-03-09_09:20:36.290000      33324.75        3.51524900e+00        6.94657845e-08  20.0544  19.8045
0202-03-09_09:20:36.480000      33324.94        3.82494200e+00        1.22085945e-07  20.0544  19.8045
0202-03-09_09:20:36.680000      33325.14        4.12318100e+00        2.25025808e-06  20.0544  19.8045
0202-03-09_09:20:36.880000      33325.34        4.41174300e+00        1.24935234e-05  20.0523  19.6650
0202-03-09_09:20:37.070000      33325.53        4.70524400e+00        3.10171787e-05  20.0523  19.6650

File: chapter 5/data/020k_ffj28/Ic/anneal_after_first_irradiation/40k/Ic_2024-03-09_10-49-42246788_ffj28-anneal40k-6h-20k.txt.txt
# Ic = 3.74 A, n = 25.49 , Tavg = 20.07 K, f28-60e19pm2-1200keV-0nA-20k-Afteranneal40k3_6h
#datetime                        t_s     iHTS_A                vHTS_V                tHTS_K  tTAR_K
0202-03-09_10:49:20.670000      38649.13        1.76479300e-02       -2.34901050e-09  20.0445  19.8324
0202-03-09_10:49:20.934000      38649.39        4.94187700e-02        8.73909500e-10  20.0445  19.8324
0202-03-09_10:49:21.180000      38649.64        9.97724500e-02       -5.57192050e-09  20.0808  19.6982
0202-03-09_10:49:21.395000      38649.86        1.48753000e-01       -6.00578050e-09  20.0808  19.6982
0202-03-09_10:49:21.605000      38650.07        1.99882900e-01       -5.94380050e-09  20.0808  19.6982
0202-03-09_10:49:21.824000      38650.29        2.49157600e-01       -1.54328050e-09  20.0808  19.6982
0202-03-09_10:49:22.113000      38650.58        2.99388100e-01        2.36139950e-09  20.0599  19.6822
0202-03-09_10:49:22.330000      38650.79        3.47385000e-01        8.11929500e-10  20.0599  19.6822
0202-03-09_10:49:22.574000      38651.03        3.95475400e-01        7.49949500e-10  20.0599  19.6822
0202-03-09_10:49:22.810000      38651.27        4.46335700e-01       -2.34901050e-09  20.0599  19.6822
0202-03-09_10:49:23.047000      38651.51        4.94029800e-01       -4.20838050e-09  20.0497  19.8628
0202-03-09_10:49:23.242000      38651.70        5.45631700e-01       -4.27660500e-10  20.0497  19.8628
0202-03-09_10:49:23.496000      38651.96        5.91230200e-01        6.81795000e-11  20.0497  19.8628
0202-03-09_10:49:23.700000      38652.16        6.44685700e-01        4.09681950e-09  20.0497  19.8628
0202-03-09_10:49:23.900000      38652.36        6.91449300e-01        5.15088950e-09  20.0346  19.6602
0202-03-09_10:49:24.137000      38652.60        7.43603500e-01        9.11923950e-09  20.0346  19.6602
0202-03-09_10:49:24.344000      38652.80        7.91545400e-01        7.38550950e-09  20.0346  19.6602
0202-03-09_10:49:24.555000      38653.02        8.42170700e-01        8.43957950e-09  20.0346  19.6602
0202-03-09_10:49:24.805000      38653.27        8.92315200e-01        1.23442695e-08  20.0346  19.6602
0202-03-09_10:49:25.050000      38653.51        9.41475600e-01        1.36458295e-08  20.0836  19.8792
0202-03-09_10:49:25.270000      38653.73        9.89610400e-01        1.20963495e-08  20.0836  19.8792
0202-03-09_10:49:25.516000      38653.98        1.04253500e+00        1.09187495e-08  20.0836  19.8792
0202-03-09_10:49:25.785000      38654.25        1.09076600e+00        1.04848895e-08  20.0836  19.8792
0202-03-09_10:49:26.047000      38654.51        1.13997500e+00        9.80311950e-09  20.0799  19.7999
0202-03-09_10:49:26.270000      38654.73        1.18883300e+00        8.31561950e-09  20.0799  19.7999
0202-03-09_10:49:26.473000      38654.93        1.23918500e+00        1.22822895e-08  20.0799  19.7999
0202-03-09_10:49:26.688000      38655.15        1.28805000e+00        8.99738950e-09  20.0799  19.7999
0202-03-09_10:49:26.890000      38655.35        1.33797900e+00        1.25301995e-08  20.0701  19.8147
0202-03-09_10:49:27.130000      38655.59        1.38881500e+00        1.38937495e-08  20.0701  19.8147
0202-03-09_10:49:27.332000      38655.79        1.43797700e+00        1.17864495e-08  20.0701  19.8147
0202-03-09_10:49:27.550000      38656.01        1.48775200e+00        9.18332950e-09  20.0701  19.8147
0202-03-09_10:49:27.797000      38656.26        1.53869800e+00        9.74113950e-09  20.0701  19.8147
0202-03-09_10:49:28.035000      38656.50        1.58461400e+00        1.07328095e-08  20.0587  19.8564
0202-03-09_10:49:28.266000      38656.73        1.63731100e+00        1.28400995e-08  20.0587  19.8564
0202-03-09_10:49:28.480000      38656.94        1.68051900e+00        1.27161395e-08  20.0587  19.8564
0202-03-09_10:49:28.690000      38657.15        1.73624400e+00        1.62489495e-08  20.0587  19.8564
0202-03-09_10:49:28.902000      38657.36        1.78517000e+00        1.64968695e-08  20.0706  19.7157
0202-03-09_10:49:29.150000      38657.61        1.83341300e+00        1.69926995e-08  20.0706  19.7157
0202-03-09_10:49:29.370000      38657.83        1.88413500e+00        1.29640595e-08  20.0706  19.7157
0202-03-09_10:49:29.574000      38658.04        1.93260700e+00        7.32395950e-09  20.0706  19.7157
0202-03-09_10:49:29.777000      38658.24        1.98379800e+00        6.76613950e-09  20.0706  19.7157
0202-03-09_10:49:30.043000      38658.50        2.03162800e+00        5.83668950e-09  20.0354  19.8351
0202-03-09_10:49:30.266000      38658.73        2.08327500e+00        7.32441950e-09  20.0354  19.8351
0202-03-09_10:49:30.516000      38658.98        2.13300500e+00        1.26547495e-08  20.0354  19.8351
0202-03-09_10:49:30.715000      38659.18        2.18279300e+00        1.15391195e-08  20.0354  19.8351
0202-03-09_10:49:30.977000      38659.44        2.22847500e+00        1.96583895e-08  20.0735  19.7970
0202-03-09_10:49:31.188000      38659.65        2.27943200e+00        1.89146395e-08  20.0735  19.7970
0202-03-09_10:49:31.400000      38659.86        2.33096200e+00        2.19516195e-08  20.0735  19.7970
0202-03-09_10:49:31.625000      38660.09        2.38147900e+00        1.85427695e-08  20.0735  19.7970
0202-03-09_10:49:31.836000      38660.30        2.43042700e+00        1.76750595e-08  20.0735  19.7970
0202-03-09_10:49:32.070000      38660.53        2.47990100e+00        1.36464095e-08  20.0291  19.7843
0202-03-09_10:49:32.324000      38660.79        2.52961800e+00        1.42042295e-08  20.0291  19.7843
0202-03-09_10:49:32.560000      38661.02        2.57789500e+00        1.44521395e-08  20.0291  19.7843
0202-03-09_10:49:32.810000      38661.27        2.63038300e+00        1.97823495e-08  20.0291  19.7843
0202-03-09_10:49:33.066000      38661.53        2.67863500e+00        2.10219295e-08  20.0626  19.8697
0202-03-09_10:49:33.277000      38661.74        2.72782800e+00        2.06500595e-08  20.0626  19.8697
0202-03-09_10:49:33.490000      38661.95        2.77817100e+00        2.67859895e-08  20.0626  19.8697
0202-03-09_10:49:33.715000      38662.18        2.82716400e+00        2.73438095e-08  20.0626  19.8697
0202-03-09_10:49:33.938000      38662.40        2.87804900e+00        2.79635995e-08  20.0626  19.8697
0202-03-09_10:49:34.164000      38662.63        2.92731700e+00        2.59802695e-08  20.0485  19.6641
0202-03-09_10:49:34.420000      38662.88        2.97579400e+00        2.24474495e-08  20.0485  19.6641
0202-03-09_10:49:34.630000      38663.09        3.02638700e+00        2.20755795e-08  20.0485  19.6641
0202-03-09_10:49:34.906000      38663.37        3.07404800e+00        1.91625595e-08  20.0485  19.6641
0202-03-09_10:49:35.130000      38663.59        3.12545900e+00        2.21375595e-08  20.0722  19.8557
0202-03-09_10:49:35.426000      38663.89        3.17714200e+00        2.62901595e-08  20.0722  19.8557
0202-03-09_10:49:35.670000      38664.14        3.22550100e+00        2.98229695e-08  20.0722  19.8557
0202-03-09_10:49:35.906000      38664.37        3.27389400e+00        2.77774895e-08  20.0548  19.6895
0202-03-09_10:49:36.164000      38664.62        3.32358700e+00        2.87689795e-08  20.0548  19.6895
0202-03-09_10:49:36.375000      38664.84        3.37394500e+00        3.49668095e-08  20.0548  19.6895
0202-03-09_10:49:36.582000      38665.04        3.42172600e+00        3.80037895e-08  20.0548  19.6895
0202-03-09_10:49:36.793000      38665.25        3.47202200e+00        5.28168095e-08  20.0548  19.6895
0202-03-09_10:49:37.050000      38665.51        3.52185500e+00        6.64522195e-08  20.0620  19.8135
0202-03-09_10:49:37.266000      38665.73        3.57311800e+00        8.56037795e-08  20.0620  19.8135
0202-03-09_10:49:37.492000      38665.95        3.62066700e+00        1.04197529e-07  20.0620  19.8135
0202-03-09_10:49:37.790000      38666.25        3.67223200e+00        1.61900119e-07  20.0620  19.8135
0202-03-09_10:49:38.050000      38666.51        3.72098500e+00        2.11669380e-07  20.0617  19.7749
0202-03-09_10:49:38.260000      38666.72        3.77084100e+00        3.01849049e-07  20.0617  19.7749
0202-03-09_10:49:38.473000      38666.94        3.82081500e+00        3.75542259e-07  20.0617  19.7749
0202-03-09_10:49:38.695000      38667.16        3.86811000e+00        4.79853180e-07  20.0617  19.7749
0202-03-09_10:49:38.890000      38667.35        3.91929000e+00        6.70996890e-07  20.0703  19.7082
0202-03-09_10:49:39.152000      38667.62        3.96667300e+00        8.76767680e-07  20.0703  19.7082
0202-03-09_10:49:39.363000      38667.83        4.01945400e+00        1.29983738e-06  20.0703  19.7082
0202-03-09_10:49:39.586000      38668.05        4.06681600e+00        1.60514669e-06  20.0703  19.7082
0202-03-09_10:49:39.812000      38668.27        4.11911100e+00        3.08167606e-06  20.0703  19.7082
0202-03-09_10:49:40.055000      38668.52        4.16758100e+00        3.27678643e-06  20.0452  19.8292
0202-03-09_10:49:40.355000      38668.82        4.21761000e+00        5.14849482e-06  20.0452  19.8292
0202-03-09_10:49:40.633000      38669.09        4.26939300e+00        6.62359872e-06  20.0452  19.8292
0202-03-09_10:49:40.875000      38669.34        4.31804900e+00        8.49183622e-06  20.0452  19.8292
0202-03-09_10:49:41.105000      38669.57        4.36531800e+00        1.07051117e-05  20.0682  19.7901
0202-03-09_10:49:41.332000      38669.79        4.41679000e+00        1.35109079e-05  20.0682  19.7901
0202-03-09_10:49:41.547000      38670.01        4.46498000e+00        1.74112558e-05  20.0682  19.7901
0202-03-09_10:49:41.773000      38670.24        4.51559200e+00        2.18719120e-05  20.0682  19.7901
