Repository: shortlab/2025-devitre-PhD

# 2025-devitre-PhD
Data repository for Alexis Devitre's PhD thesis

File: chapter 5/data/020k_ffj29/Ic/anneal/092k/60 min/Ic_2024-02-10_13-00-30940612_f29-92Kanneal-20K.txt
# Ic = 6.68 A, n = 28.89 , Tavg = 19.90 K, f29-92Kanneal-20K
#datetime                        t_s     iHTS_A                vHTS_V                tHTS_K  tTAR_K
0202-02-10_13:00:23.246000      74026.40        2.60827400e+00       -2.36527365e-08  19.8998  19.5239
0202-02-10_13:00:23.650000      74026.80        2.79818200e+00       -2.08016965e-08  19.8998  19.5239
0202-02-10_13:00:24.082000      74027.24        3.18707300e+00       -9.83138650e-09  19.8998  19.5239
0202-02-10_13:00:24.484000      74027.64        3.39362200e+00       -1.01412865e-08  19.9105  19.4820
0202-02-10_13:00:24.880000      74028.03        3.78821900e+00       -9.39753650e-09  19.9105  19.4820
0202-02-10_13:00:25.290000      74028.44        3.99031700e+00       -8.96367650e-09  19.9039  19.3786
0202-02-10_13:00:25.688000      74028.84        4.38067900e+00       -7.41420650e-09  19.9039  19.3786
0202-02-10_13:00:26.090000      74029.24        4.59301900e+00       -1.96003650e-09  19.9039  19.3786
0202-02-10_13:00:26.508000      74029.66        4.98012100e+00       -9.95534650e-09  19.8998  19.5769
0202-02-10_13:00:26.910000      74030.06        5.18644200e+00       -1.09468065e-08  19.8998  19.5769
0202-02-10_13:00:27.316000      74030.47        5.57370500e+00       -7.78556650e-09  19.9214  19.3591
0202-02-10_13:00:27.720000      74030.87        5.77740200e+00       -1.37975365e-08  19.9214  19.3591
0202-02-10_13:00:28.137000      74031.29        6.16814600e+00        1.37831735e-08  19.8961  19.5199
0202-02-10_13:00:28.550000      74031.70        6.37862800e+00        4.90493135e-08  19.8961  19.5199
0202-02-10_13:00:28.950000      74032.10        6.77012600e+00        2.78124223e-07  19.8961  19.5199
0202-02-10_13:00:29.340000      74032.49        6.97490000e+00        7.26729253e-07  19.9128  19.3708
0202-02-10_13:00:29.742000      74032.90        7.36104700e+00        3.70371142e-06  19.9128  19.3708
0202-02-10_13:00:30.156000      74033.31        7.54659700e+00        7.30376982e-06  19.9017  19.3743
0202-02-10_13:00:30.562000      74033.72        7.95483800e+00        2.71745291e-05  19.9017  19.3743

File: chapter 5/data/020k_ffj29/Ic/anneal/092k/60 min/Ic_2024-02-10_13-00-40691259_f29-92Kanneal-20K.txt
# Ic = 6.68 A, n = 28.87 , Tavg = 19.90 K, f29-92Kanneal-20K
#datetime                        t_s     iHTS_A                vHTS_V                tHTS_K  tTAR_K
0202-02-10_13:00:33.060000      74036.21        2.63302000e+00       -1.40962745e-08  19.9152  19.3635
0202-02-10_13:00:33.465000      74036.62        2.81945800e+00       -1.26086045e-08  19.9061  19.5179
0202-02-10_13:00:33.855000      74037.01        3.20748200e+00       -2.50600450e-09  19.9061  19.5179
0202-02-10_13:00:34.254000      74037.41        3.40950400e+00       -1.49638145e-08  19.9044  19.4874
0202-02-10_13:00:34.656000      74037.81        3.79969400e+00       -1.32903745e-08  19.9044  19.4874
0202-02-10_13:00:35.080000      74038.23        4.00858800e+00       -2.30830845e-08  19.9044  19.4874
0202-02-10_13:00:35.480000      74038.64        4.39632500e+00       -2.28351645e-08  19.8983  19.3746
0202-02-10_13:00:35.880000      74039.03        4.60280600e+00       -1.62033945e-08  19.8983  19.3746
0202-02-10_13:00:36.277000      74039.43        4.99146800e+00       -2.28971445e-08  19.9065  19.5781
0202-02-10_13:00:36.680000      74039.83        5.19368800e+00       -2.25872445e-08  19.9065  19.5781
0202-02-10_13:00:37.105000      74040.26        5.58392900e+00       -1.38481845e-08  19.9065  19.5781
0202-02-10_13:00:37.504000      74040.66        5.78980700e+00       -1.52117345e-08  19.9141  19.3611
0202-02-10_13:00:37.906000      74041.06        6.17947200e+00        5.73722550e-09  19.9141  19.3611
0202-02-10_13:00:38.316000      74041.47        6.38223600e+00        7.36663755e-08  19.8927  19.5152
0202-02-10_13:00:38.707000      74041.86        6.77067300e+00        2.71999605e-07  19.8927  19.5152
0202-02-10_13:00:39.120000      74042.28        6.97596700e+00        7.54073385e-07  19.9119  19.4958
0202-02-10_13:00:39.530000      74042.68        7.36756700e+00        3.73663393e-06  19.9119  19.4958
0202-02-10_13:00:39.934000      74043.09        7.55477400e+00        7.53986043e-06  19.9119  19.4958
0202-02-10_13:00:40.332000      74043.48        7.96263900e+00        2.83016960e-05  19.9001  19.3728

File: chapter 5/data/020k_ffj29/Ic/anneal/092k/60 min/Ic_2024-02-10_13-01-09735424_f29-92Kanneal-20K.txt
# Ic = 6.66 A, n = 28.39 , Tavg = 19.92 K, f29-92Kanneal-20K
#datetime                        t_s     iHTS_A                vHTS_V                tHTS_K  tTAR_K
0202-02-10_13:01:02.145000      74065.30        2.64557600e+00       -2.46517795e-08  19.9069  19.3687
0202-02-10_13:01:02.555000      74065.71        2.82799000e+00       -1.22553595e-08  19.9069  19.3687
0202-02-10_13:01:02.960000      74066.11        3.21876500e+00        5.65663050e-09  19.9069  19.3687
0202-02-10_13:01:03.363000      74066.52        3.42716700e+00       -1.59492950e-09  19.8956  19.4985
0202-02-10_13:01:03.770000      74066.92        3.80797400e+00        7.45403050e-09  19.8956  19.4985
0202-02-10_13:01:04.164000      74067.32        4.01663100e+00       -3.64024950e-09  19.9013  19.5099
0202-02-10_13:01:04.555000      74067.71        4.40248700e+00        1.12347605e-08  19.9013  19.5099
0202-02-10_13:01:04.950000      74068.10        4.61030700e+00       -1.53543195e-08  19.9013  19.5099
0202-02-10_13:01:05.367000      74068.52        5.00437900e+00       -4.63191950e-09  19.8940  19.3656
0202-02-10_13:01:05.766000      74068.92        5.21050700e+00       -1.43626495e-08  19.8940  19.3656
0202-02-10_13:01:06.164000      74069.32        5.59428400e+00       -1.60980695e-08  19.8993  19.5795
0202-02-10_13:01:06.566000      74069.72        5.79912200e+00       -2.13043195e-08  19.8993  19.5795
0202-02-10_13:01:06.977000      74070.13        6.18883200e+00        2.35066505e-08  19.8993  19.5795
0202-02-10_13:01:07.375000      74070.53        6.39233800e+00        6.28014705e-08  19.9272  19.3735
0202-02-10_13:01:07.766000      74070.92        6.78940600e+00        3.03156400e-07  19.9272  19.3735
0202-02-10_13:01:08.164000      74071.32        6.99016600e+00        8.30040040e-07  19.9062  19.4975
0202-02-10_13:01:08.570000      74071.72        7.38561600e+00        4.42520483e-06  19.9062  19.4975
0202-02-10_13:01:08.960000      74072.12        7.56525300e+00        8.00394543e-06  19.9062  19.4975
0202-02-10_13:01:09.360000      74072.51        7.97451600e+00        2.92587163e-05  19.9230  19.5182

File: chapter 5/data/020k_ffj29/Ic/anneal/092k/60 min/Ic_2024-02-10_13-01-19314510_f29-92Kanneal-20K.txt
# Ic = 6.65 A, n = 27.80 , Tavg = 19.90 K, f29-92Kanneal-20K
#datetime                        t_s     iHTS_A                vHTS_V                tHTS_K  tTAR_K
0202-02-10_13:01:11.684000      74074.84        2.64984100e+00        4.40331205e-08  19.8841  19.5823
0202-02-10_13:01:12.113000      74075.27        2.83475200e+00        6.05815605e-08  19.8841  19.5823
0202-02-10_13:01:12.516000      74075.67        3.22447600e+00        7.90513605e-08  19.9063  19.3711
0202-02-10_13:01:12.906000      74076.06        3.42732000e+00        8.51873005e-08  19.9063  19.3711
0202-02-10_13:01:13.312000      74076.46        3.81395500e+00        5.95279205e-08  19.8993  19.4948
0202-02-10_13:01:13.715000      74076.87        4.01829600e+00        5.45077805e-08  19.8993  19.4948
0202-02-10_13:01:14.117000      74077.27        4.40914900e+00        4.72566505e-08  19.9038  19.5171
0202-02-10_13:01:14.516000      74077.67        4.61340100e+00        5.10993605e-08  19.9038  19.5171
0202-02-10_13:01:14.910000      74078.06        4.99966500e+00        5.54998805e-08  19.9038  19.5171
0202-02-10_13:01:15.316000      74078.47        5.20912900e+00        5.61816505e-08  19.9124  19.3682
0202-02-10_13:01:15.720000      74078.87        5.59666200e+00        6.51686405e-08  19.9124  19.3682
0202-02-10_13:01:16.137000      74079.29        5.80033200e+00        5.17191505e-08  19.8979  19.5818
0202-02-10_13:01:16.535000      74079.69        6.18964100e+00        5.54998805e-08  19.8979  19.5818
0202-02-10_13:01:16.930000      74080.08        6.39780100e+00        1.24544710e-07  19.8979  19.5818
0202-02-10_13:01:17.332000      74080.48        6.78753800e+00        3.90435470e-07  19.9107  19.3782
0202-02-10_13:01:17.734000      74080.89        6.98935100e+00        8.52118520e-07  19.9107  19.3782
0202-02-10_13:01:18.140000      74081.29        7.38020300e+00        4.07770196e-06  19.8975  19.4898
0202-02-10_13:01:18.535000      74081.69        7.56402400e+00        7.73366886e-06  19.8975  19.4898
0202-02-10_13:01:18.938000      74082.09        7.97659600e+00        2.91983652e-05  19.8975  19.4898

File: chapter 5/data/020k_ffj29/Ic/anneal/092k/60 min/Ic_2024-02-10_13-08-40258762_f29-92Kanneal-30K.txt
# Ic = 4.73 A, n = 24.25 , Tavg = 29.99 K, f29-92Kanneal-30K
#datetime                        t_s     iHTS_A                vHTS_V                tHTS_K  tTAR_K
0202-02-10_13:08:17.100000      74500.26        1.60551000e-02        1.07967720e-08  29.9933  29.5201
0202-02-10_13:08:17.310000      74500.46        5.01426900e-02        6.76812200e-09  29.9933  29.5201
0202-02-10_13:08:17.500000      74500.65        9.69730700e-02        7.56142000e-10  29.9933  29.5201
0202-02-10_13:08:17.690000      74500.85        1.49147800e-01        3.54521200e-09  29.9933  29.5201
0202-02-10_13:08:17.902000      74501.05        1.98661500e-01        3.29767200e-09  29.9933  29.5201
0202-02-10_13:08:18.105000      74501.26        2.46701400e-01        1.60039020e-08  29.9850  29.5190
0202-02-10_13:08:18.300000      74501.46        2.98362700e-01        7.82303200e-09  29.9850  29.5190
0202-02-10_13:08:18.500000      74501.65        3.47509100e-01        1.43308520e-08  29.9850  29.5190
0202-02-10_13:08:18.690000      74501.85        3.93530700e-01        4.53814200e-09  29.9850  29.5190
0202-02-10_13:08:18.887000      74502.04        4.46395500e-01        1.50126220e-08  29.9850  29.5190
0202-02-10_13:08:19.113000      74502.27        4.96646800e-01        1.10459520e-08  29.9850  29.5190
0202-02-10_13:08:19.324000      74502.48        5.44265200e-01        1.94131420e-08  30.0012  29.5367
0202-02-10_13:08:19.527000      74502.68        5.94754000e-01        1.61282420e-08  30.0012  29.5367
0202-02-10_13:08:19.730000      74502.88        6.42667800e-01        1.09219920e-08  30.0012  29.5367
0202-02-10_13:08:19.934000      74503.09        6.91688700e-01        1.03022020e-08  30.0012  29.5367
0202-02-10_13:08:20.133000      74503.29        7.43107800e-01        8.56678200e-09  29.9919  29.5168
0202-02-10_13:08:20.340000      74503.49        7.91508300e-01        9.86835200e-09  29.9919  29.5168
0202-02-10_13:08:20.530000      74503.68        8.41358900e-01        5.40584200e-09  29.9919  29.5168
0202-02-10_13:08:20.734000      74503.89        8.91831400e-01        1.01782420e-08  29.9919  29.5168
0202-02-10_13:08:20.926000      74504.08        9.39691700e-01        1.07980320e-08  29.9919  29.5168
0202-02-10_13:08:21.133000      74504.29        9.89054000e-01        1.29053220e-08  29.9856  29.5330
0202-02-10_13:08:21.336000      74504.49        1.04088000e+00        7.63709200e-09  29.9856  29.5330
0202-02-10_13:08:21.540000      74504.69        1.08820900e+00        7.32720200e-09  29.9856  29.5330
0202-02-10_13:08:21.742000      74504.89        1.13728900e+00        2.61678200e-09  29.9856  29.5330
0202-02-10_13:08:21.934000      74505.09        1.18914400e+00       -2.77540800e-09  29.9856  29.5330
0202-02-10_13:08:22.156000      74505.31        1.23725400e+00        2.05897200e-09  29.9794  29.5217
0202-02-10_13:08:22.363000      74505.52        1.28883500e+00        6.52147200e-09  29.9794  29.5217
0202-02-10_13:08:22.566000      74505.72        1.33792000e+00        1.34631420e-08  29.9794  29.5217
0202-02-10_13:08:22.758000      74505.91        1.38430100e+00        1.98469920e-08  29.9794  29.5217
0202-02-10_13:08:22.960000      74506.11        1.43692600e+00        1.25954320e-08  29.9794  29.5217
0202-02-10_13:08:23.168000      74506.32        1.48694300e+00        6.02564200e-09  29.9765  29.5166
0202-02-10_13:08:23.360000      74506.51        1.53460100e+00        4.91001200e-09  29.9765  29.5166
0202-02-10_13:08:23.570000      74506.72        1.58591500e+00        1.13558520e-08  29.9765  29.5166
0202-02-10_13:08:23.766000      74506.92        1.63555500e+00        1.81119620e-08  29.9765  29.5166
0202-02-10_13:08:23.960000      74507.11        1.68140100e+00        1.47656620e-08  29.9765  29.5166
0202-02-10_13:08:24.170000      74507.33        1.73495300e+00        1.21013220e-08  30.0039  29.5338
0202-02-10_13:08:24.367000      74507.52        1.78261200e+00        1.09239120e-08  30.0039  29.5338
0202-02-10_13:08:24.560000      74507.71        1.83147500e+00        1.14817220e-08  30.0039  29.5338
0202-02-10_13:08:24.758000      74507.91        1.88339200e+00        1.30312020e-08  30.0039  29.5338
0202-02-10_13:08:24.960000      74508.11        1.93341800e+00        1.50765220e-08  30.0039  29.5338
0202-02-10_13:08:25.164000      74508.32        1.98018700e+00        1.61921420e-08  29.9557  29.5120
0202-02-10_13:08:25.367000      74508.52        2.03210900e+00        1.71838120e-08  29.9557  29.5120
0202-02-10_13:08:25.560000      74508.71        2.08187500e+00        1.21634920e-08  29.9557  29.5120
0202-02-10_13:08:25.750000      74508.91        2.12725400e+00        9.62235200e-09  29.9557  29.5120
0202-02-10_13:08:25.960000      74509.11        2.18114300e+00        9.74631200e-09  29.9557  29.5120
0202-02-10_13:08:26.164000      74509.32        2.23117300e+00        1.41468320e-08  29.9770  29.5306
0202-02-10_13:08:26.355000      74509.51        2.27837600e+00        2.33817320e-08  29.9770  29.5306
0202-02-10_13:08:26.555000      74509.71        2.32997000e+00        2.57369420e-08  29.9770  29.5306
0202-02-10_13:08:26.746000      74509.90        2.37950600e+00        2.39395420e-08  29.9770  29.5306
0202-02-10_13:08:26.950000      74510.10        2.42418900e+00        2.59848520e-08  29.9770  29.5306
0202-02-10_13:08:27.156000      74510.31        2.47931400e+00        1.87332920e-08  29.9886  29.5151
0202-02-10_13:08:27.350000      74510.50        2.52863100e+00        1.86713120e-08  29.9886  29.5151
0202-02-10_13:08:27.555000      74510.71        2.57392800e+00        1.61301620e-08  29.9886  29.5151
0202-02-10_13:08:27.746000      74510.90        2.62790400e+00        2.97655820e-08  29.9886  29.5151
0202-02-10_13:08:27.940000      74511.09        2.67766100e+00        3.16869420e-08  29.9886  29.5151
0202-02-10_13:08:28.152000      74511.30        2.72370500e+00        1.74317220e-08  29.9801  29.5200
0202-02-10_13:08:28.348000      74511.50        2.77732100e+00        1.92911020e-08  29.9801  29.5200
0202-02-10_13:08:28.540000      74511.69        2.82659200e+00        2.09645420e-08  29.9801  29.5200
0202-02-10_13:08:28.746000      74511.90        2.87443300e+00        2.79062120e-08  29.9801  29.5200
0202-02-10_13:08:28.938000      74512.09        2.92396600e+00        1.74937020e-08  29.9801  29.5200
0202-02-10_13:08:29.133000      74512.29        2.97512600e+00        2.12124620e-08  29.9771  29.5362
0202-02-10_13:08:29.336000      74512.49        3.02481200e+00        2.24520420e-08  29.9771  29.5362
0202-02-10_13:08:29.530000      74512.68        3.07210500e+00        2.36916220e-08  29.9771  29.5362
0202-02-10_13:08:29.723000      74512.88        3.12422500e+00        1.95393220e-08  29.9771  29.5362
0202-02-10_13:08:29.926000      74513.08        3.17376400e+00        2.28251420e-08  29.9771  29.5362
0202-02-10_13:08:30.133000      74513.29        3.22091500e+00        2.48716720e-08  29.9680  29.5136
0202-02-10_13:08:30.324000      74513.48        3.27316400e+00        2.20212420e-08  29.9680  29.5136
0202-02-10_13:08:30.527000      74513.68        3.32300000e+00        2.75993720e-08  29.9680  29.5136
0202-02-10_13:08:30.723000      74513.88        3.37059500e+00        2.46863420e-08  29.9680  29.5136
0202-02-10_13:08:30.914000      74514.07        3.42018500e+00        2.64837420e-08  29.9680  29.5136
0202-02-10_13:08:31.125000      74514.28        3.47236900e+00        2.20212420e-08  29.9903  29.5373
0202-02-10_13:08:31.316000      74514.47        3.52158600e+00        2.01618620e-08  29.9903  29.5373
0202-02-10_13:08:31.510000      74514.66        3.56635700e+00        1.83024920e-08  29.9903  29.5373
0202-02-10_13:08:31.715000      74514.87        3.62041300e+00        1.61951920e-08  29.9903  29.5373
0202-02-10_13:08:31.906000      74515.06        3.67043600e+00        2.45004120e-08  29.9903  29.5373
0202-02-10_13:08:32.105000      74515.26        3.71550000e+00        2.79092620e-08  29.9857  29.5217
0202-02-10_13:08:32.310000      74515.46        3.76934900e+00        2.55540520e-08  29.9857  29.5217
0202-02-10_13:08:32.500000      74515.65        3.81929900e+00        2.17113420e-08  29.9857  29.5217
0202-02-10_13:08:32.703000      74515.86        3.86416200e+00        1.50175920e-08  29.9857  29.5217
0202-02-10_13:08:32.900000      74516.05        3.91849900e+00        1.70629020e-08  29.9857  29.5217
0202-02-10_13:08:33.100000      74516.25        3.96835400e+00        1.91082220e-08  29.9831  29.5201
0202-02-10_13:08:33.310000      74516.46        4.01518500e+00        2.89629120e-08  29.9831  29.5201
0202-02-10_13:08:33.516000      74516.67        4.06747100e+00        2.86530220e-08  29.9831  29.5201
0202-02-10_13:08:33.715000      74516.87        4.11711100e+00        2.80952020e-08  29.9831  29.5201
0202-02-10_13:08:33.910000      74517.06        4.16385800e+00        3.00785420e-08  29.9831  29.5201
0202-02-10_13:08:34.125000      74517.28        4.21707000e+00        3.55327120e-08  29.9834  29.5329
0202-02-10_13:08:34.316000      74517.47        4.26456200e+00        4.04910520e-08  29.9834  29.5329
0202-02-10_13:08:34.508000      74517.66        4.31308500e+00        4.27223020e-08  29.9834  29.5329
0202-02-10_13:08:34.720000      74517.87        4.36522400e+00        3.74540620e-08  29.9834  29.5329
0202-02-10_13:08:34.914000      74518.07        4.41515400e+00        4.79285520e-08  29.9834  29.5329
0202-02-10_13:08:35.120000      74518.27        4.46100300e+00        5.80311720e-08  29.9766  29.5087
0202-02-10_13:08:35.324000      74518.48        4.51431000e+00        7.51994120e-08  29.9766  29.5087
0202-02-10_13:08:35.516000      74518.67        4.56416500e+00        9.03223420e-08  29.9766  29.5087
0202-02-10_13:08:35.707000      74518.86        4.61217700e+00        1.14680232e-07  29.9766  29.5087
0202-02-10_13:08:35.910000      74519.06        4.66067500e+00        1.49636662e-07  29.9766  29.5087
0202-02-10_13:08:36.117000      74519.27        4.71291900e+00        1.99282232e-07  29.9872  29.5322
0202-02-10_13:08:36.312000      74519.47        4.76124400e+00        2.50973012e-07  29.9872  29.5322
0202-02-10_13:08:36.520000      74519.67        4.80959700e+00        3.36380382e-07  29.9872  29.5322
0202-02-10_13:08:36.710000      74519.86        4.86182700e+00        4.21044002e-07  29.9872  29.5322
0202-02-10_13:08:36.906000      74520.06        4.91146700e+00        5.18599302e-07  29.9872  29.5322
0202-02-10_13:08:37.110000      74520.26        4.95720200e+00        6.79063522e-07  29.9759  29.5199
0202-02-10_13:08:37.310000      74520.46        5.01113100e+00        8.40085552e-07  29.9759  29.5199
0202-02-10_13:08:37.500000      74520.65        5.06032700e+00        1.02974197e-06  29.9759  29.5199
0202-02-10_13:08:37.703000      74520.86        5.10856800e+00        1.35643447e-06  29.9759  29.5199
0202-02-10_13:08:37.900000      74521.05        5.15796900e+00        1.64246859e-06  29.9759  29.5199
0202-02-10_13:08:38.105000      74521.26        5.20998800e+00        1.98471787e-06  29.9951  29.5199
0202-02-10_13:08:38.305000      74521.46        5.25766100e+00        2.52579651e-06  29.9951  29.5199
0202-02-10_13:08:38.496000      74521.65        5.30706800e+00        3.91035040e-06  29.9951  29.5199
0202-02-10_13:08:38.688000      74521.84        5.35842300e+00        4.03579640e-06  29.9951  29.5199
0202-02-10_13:08:38.880000      74522.03        5.40846800e+00        5.62122490e-06  29.9951  29.5199
0202-02-10_13:08:39.080000      74522.23        5.45438600e+00        6.86551980e-06  29.9951  29.5199
0202-02-10_13:08:39.285000      74522.44        5.50745100e+00        8.09146880e-06  29.9901  29.5387
0202-02-10_13:08:39.480000      74522.63        5.55751200e+00        9.32460750e-06  29.9901  29.5387
0202-02-10_13:08:39.680000      74522.83        5.60279200e+00        1.04492824e-05  29.9901  29.5387

File: chapter 5/data/020k_ffj29/Ic/anneal/092k/60 min/Ic_2024-02-10_13-09-04896939_f29-92Kanneal-30K.txt
# Ic = 4.72 A, n = 23.77 , Tavg = 29.97 K, f29-92Kanneal-30K
#datetime                        t_s     iHTS_A                vHTS_V                tHTS_K  tTAR_K
0202-02-10_13:08:41.816000      74524.97        2.04697400e-02       -1.30807035e-08  29.9972  29.5440
0202-02-10_13:08:42.030000      74525.19        4.89146800e-02       -4.71349350e-09  29.9972  29.5440
0202-02-10_13:08:42.246000      74525.40        1.00176700e-01       -2.23431350e-09  29.9750  29.5215
0202-02-10_13:08:42.438000      74525.59        1.47363600e-01        6.56673650e-09  29.9750  29.5215
0202-02-10_13:08:42.633000      74525.79        1.98880900e-01        1.91829650e-09  29.9750  29.5215
0202-02-10_13:08:42.824000      74525.98        2.48439100e-01        2.53808650e-09  29.9750  29.5215
0202-02-10_13:08:43.035000      74526.19        2.95100400e-01       -2.79212350e-09  29.9750  29.5215
0202-02-10_13:08:43.240000      74526.39        3.47726300e-01       -8.49421350e-09  29.9856  29.5245
0202-02-10_13:08:43.440000      74526.59        3.96784400e-01       -7.44057350e-09  29.9856  29.5245
0202-02-10_13:08:43.633000      74526.79        4.43231900e-01       -7.06869350e-09  29.9856  29.5245
0202-02-10_13:08:43.830000      74526.98        4.95488300e-01       -1.00436935e-08  29.9856  29.5245
0202-02-10_13:08:44.043000      74527.20        5.46253500e-01       -1.69233935e-08  29.9856  29.5245
0202-02-10_13:08:44.250000      74527.40        5.95273000e-01       -1.48780735e-08  29.9756  29.5385
0202-02-10_13:08:44.450000      74527.60        6.43866500e-01       -1.31426635e-08  29.9756  29.5385
0202-02-10_13:08:44.640000      74527.79        6.90518800e-01       -4.96140350e-09  29.9756  29.5385
0202-02-10_13:08:44.844000      74528.00        7.43159600e-01       -8.24630350e-09  29.9756  29.5385
0202-02-10_13:08:45.080000      74528.23        7.93394700e-01       -7.56452350e-09  29.9756  29.5385
0202-02-10_13:08:45.285000      74528.44        8.42728800e-01       -1.40723435e-08  29.9832  29.5124
0202-02-10_13:08:45.477000      74528.63        8.91594900e-01       -1.63036035e-08  29.9832  29.5124
0202-02-10_13:08:45.684000      74528.84        9.36864000e-01       -1.26468235e-08  29.9832  29.5124
0202-02-10_13:08:45.875000      74529.03        9.90785600e-01       -1.56838035e-08  29.9832  29.5124
0202-02-10_13:08:46.086000      74529.24        1.04066900e+00       -1.51879735e-08  29.9832  29.5124
0202-02-10_13:08:46.285000      74529.44        1.08902500e+00       -9.79578350e-09  29.9904  29.5317
0202-02-10_13:08:46.477000      74529.63        1.13958100e+00       -8.43223350e-09  29.9904  29.5317
0202-02-10_13:08:46.680000      74529.83        1.18915100e+00       -3.41192350e-09  29.9904  29.5317
0202-02-10_13:08:46.875000      74530.03        1.23600300e+00       -1.06634935e-08  29.9904  29.5317
0202-02-10_13:08:47.094000      74530.25        1.28931600e+00       -1.03535935e-08  29.9904  29.5317
0202-02-10_13:08:47.293000      74530.45        1.33690100e+00       -2.35551735e-08  30.0025  29.5241
0202-02-10_13:08:47.496000      74530.65        1.38546800e+00       -1.84108935e-08  30.0025  29.5241
0202-02-10_13:08:47.700000      74530.85        1.43718000e+00       -2.12011135e-08  30.0025  29.5241
0202-02-10_13:08:47.895000      74531.05        1.48684800e+00       -1.72356035e-08  30.0025  29.5241
0202-02-10_13:08:48.113000      74531.27        1.53220300e+00       -1.27126635e-08  30.0025  29.5241
0202-02-10_13:08:48.312000      74531.46        1.58654800e+00       -1.69272435e-08  29.9915  29.5223
0202-02-10_13:08:48.510000      74531.67        1.63572300e+00       -1.02334935e-08  29.9915  29.5223
0202-02-10_13:08:48.707000      74531.86        1.68301900e+00       -1.11631835e-08  29.9915  29.5223
0202-02-10_13:08:48.900000      74532.05        1.73504600e+00       -3.60172350e-09  29.9915  29.5223
0202-02-10_13:08:49.110000      74532.26        1.78459200e+00       -5.77099350e-09  30.0019  29.5377
0202-02-10_13:08:49.310000      74532.46        1.83163500e+00       -1.00475535e-08  30.0019  29.5377
0202-02-10_13:08:49.510000      74532.67        1.88356200e+00       -1.23407835e-08  30.0019  29.5377
0202-02-10_13:08:49.715000      74532.87        1.93320200e+00       -1.18449535e-08  30.0019  29.5377
0202-02-10_13:08:49.906000      74533.06        1.97986000e+00       -1.29605835e-08  30.0019  29.5377
0202-02-10_13:08:50.125000      74533.28        2.03242500e+00       -7.69235350e-09  29.9778  29.5128
0202-02-10_13:08:50.330000      74533.48        2.08069300e+00       -7.19651350e-09  29.9778  29.5128
0202-02-10_13:08:50.520000      74533.67        2.12961000e+00       -8.25016350e-09  29.9778  29.5128
0202-02-10_13:08:50.715000      74533.87        2.18104900e+00       -1.01715135e-08  29.9778  29.5128
0202-02-10_13:08:50.906000      74534.06        2.23127800e+00       -9.98558350e-09  29.9778  29.5128
0202-02-10_13:08:51.113000      74534.27        2.27648600e+00       -1.06673535e-08  29.9947  29.5398
0202-02-10_13:08:51.310000      74534.46        2.33053400e+00       -1.95923535e-08  29.9947  29.5398
0202-02-10_13:08:51.510000      74534.66        2.37992300e+00       -1.97163135e-08  29.9947  29.5398
0202-02-10_13:08:51.703000      74534.86        2.42674800e+00       -2.08319335e-08  29.9947  29.5398
0202-02-10_13:08:51.900000      74535.05        2.47899300e+00       -1.24647435e-08  29.9947  29.5398
0202-02-10_13:08:52.098000      74535.25        2.52892600e+00       -1.70512035e-08  29.9695  29.5192
0202-02-10_13:08:52.297000      74535.45        2.57579800e+00       -1.25887035e-08  29.9695  29.5192
0202-02-10_13:08:52.492000      74535.64        2.62830100e+00       -1.12871435e-08  29.9695  29.5192
0202-02-10_13:08:52.684000      74535.84        2.67748700e+00       -4.90328350e-09  29.9695  29.5192
0202-02-10_13:08:52.890000      74536.04        2.72335400e+00       -4.46943350e-09  29.9695  29.5192
0202-02-10_13:08:53.090000      74536.24        2.77679300e+00       -3.72568350e-09  29.9690  29.5211
0202-02-10_13:08:53.280000      74536.44        2.82696000e+00       -5.77099350e-09  29.9690  29.5211
0202-02-10_13:08:53.477000      74536.63        2.87187800e+00       -8.74599350e-09  29.9690  29.5211
0202-02-10_13:08:53.670000      74536.82        2.92565000e+00       -2.26299335e-08  29.9690  29.5211
0202-02-10_13:08:53.863000      74537.02        2.97519500e+00       -2.21966835e-08  29.9690  29.5211
0202-02-10_13:08:54.080000      74537.23        3.02391000e+00       -1.87266535e-08  29.9690  29.5211
0202-02-10_13:08:54.293000      74537.45        3.07590400e+00       -1.91605135e-08  29.9783  29.5345
0202-02-10_13:08:54.496000      74537.65        3.12453400e+00       -1.48219635e-08  29.9783  29.5345
0202-02-10_13:08:54.688000      74537.84        3.17138100e+00       -2.25693635e-08  29.9783  29.5345
0202-02-10_13:08:54.895000      74538.05        3.22387200e+00       -1.41401935e-08  29.9783  29.5345
0202-02-10_13:08:55.098000      74538.25        3.27420200e+00       -1.76730135e-08  29.9747  29.5138
0202-02-10_13:08:55.305000      74538.46        3.32136600e+00       -1.67433235e-08  29.9747  29.5138
0202-02-10_13:08:55.500000      74538.65        3.37270700e+00       -1.17849935e-08  29.9747  29.5138
0202-02-10_13:08:55.690000      74538.84        3.42217700e+00       -1.27146735e-08  29.9747  29.5138
0202-02-10_13:08:55.883000      74539.04        3.47044500e+00       -4.53342350e-09  29.9747  29.5138
0202-02-10_13:08:56.086000      74539.24        3.51953200e+00        3.33792650e-09  29.9947  29.5357
0202-02-10_13:08:56.293000      74539.45        3.57154200e+00        7.67646650e-09  29.9947  29.5357
0202-02-10_13:08:56.490000      74539.64        3.62090900e+00        1.54053650e-09  29.9947  29.5357
0202-02-10_13:08:56.680000      74539.83        3.66629700e+00       -1.17849935e-08  29.9947  29.5357
0202-02-10_13:08:56.870000      74540.02        3.71971000e+00       -2.04000935e-08  29.9947  29.5357
0202-02-10_13:08:57.082000      74540.24        3.77109700e+00       -3.00068635e-08  29.9947  29.5357
0202-02-10_13:08:57.312000      74540.46        3.81929800e+00       -2.90151935e-08  29.9743  29.5211
0202-02-10_13:08:57.504000      74540.66        3.86893700e+00       -2.39948835e-08  29.9743  29.5211
0202-02-10_13:08:57.695000      74540.85        3.91383000e+00       -1.79209235e-08  29.9743  29.5211
0202-02-10_13:08:57.906000      74541.06        3.96790000e+00       -1.37683235e-08  29.9743  29.5211
0202-02-10_13:08:58.113000      74541.27        4.01822100e+00       -1.31485335e-08  29.9772  29.5227
0202-02-10_13:08:58.305000      74541.46        4.06640100e+00       -2.08959235e-08  29.9772  29.5227
0202-02-10_13:08:58.500000      74541.65        4.11750900e+00       -2.32511335e-08  29.9772  29.5227
0202-02-10_13:08:58.695000      74541.85        4.16669700e+00       -2.30651935e-08  29.9772  29.5227
0202-02-10_13:08:58.887000      74542.04        4.21252600e+00       -9.86363350e-09  29.9772  29.5227
0202-02-10_13:08:59.094000      74542.25        4.26632700e+00       -6.39280350e-09  29.9805  29.5345
0202-02-10_13:08:59.290000      74542.44        4.31594100e+00       -1.18655350e-09  29.9805  29.5345
0202-02-10_13:08:59.480000      74542.63        4.36136400e+00        9.96969650e-09  29.9805  29.5345
0202-02-10_13:08:59.684000      74542.84        4.41495600e+00        2.47810665e-08  29.9805  29.5345
0202-02-10_13:08:59.883000      74543.04        4.46474400e+00        5.52726165e-08  29.9805  29.5345
0202-02-10_13:09:00.110000      74543.26        4.51190000e+00        5.50230465e-08  29.9805  29.5345
0202-02-10_13:09:00.305000      74543.46        4.56449100e+00        7.06417865e-08  29.9910  29.5083
0202-02-10_13:09:00.496000      74543.65        4.61370700e+00        8.91735465e-08  29.9910  29.5083
0202-02-10_13:09:00.688000      74543.84        4.66187300e+00        1.24315706e-07  29.9910  29.5083
0202-02-10_13:09:00.895000      74544.05        4.71068300e+00        1.81522436e-07  29.9910  29.5083
0202-02-10_13:09:01.105000      74544.26        4.76322200e+00        2.32283336e-07  30.0040  29.5368
0202-02-10_13:09:01.316000      74544.47        4.81093800e+00        3.16327016e-07  30.0040  29.5368
0202-02-10_13:09:01.520000      74544.67        4.86080600e+00        3.87912906e-07  30.0040  29.5368
0202-02-10_13:09:01.723000      74544.87        4.91158800e+00        5.21044056e-07  30.0040  29.5368
0202-02-10_13:09:01.914000      74545.07        4.95960800e+00        6.34217926e-07  30.0040  29.5368
0202-02-10_13:09:02.133000      74545.29        5.00879200e+00        8.44203186e-07  29.9748  29.5178
0202-02-10_13:09:02.340000      74545.49        5.06132200e+00        9.76094757e-07  29.9748  29.5178
0202-02-10_13:09:02.543000      74545.70        5.10864500e+00        1.28766380e-06  29.9748  29.5178
0202-02-10_13:09:02.746000      74545.90        5.15819600e+00        1.56836723e-06  29.9748  29.5178
0202-02-10_13:09:02.945000      74546.10        5.20941200e+00        2.03178511e-06  29.9748  29.5178
0202-02-10_13:09:03.145000      74546.30        5.25755100e+00        2.43688064e-06  30.0095  29.5259
0202-02-10_13:09:03.350000      74546.50        5.30722300e+00        3.80370615e-06  30.0095  29.5259
0202-02-10_13:09:03.543000      74546.70        5.35875700e+00        4.01257585e-06  30.0095  29.5259
0202-02-10_13:09:03.734000      74546.89        5.40667400e+00        5.18398115e-06  30.0095  29.5259
0202-02-10_13:09:03.930000      74547.08        5.45507000e+00        6.50035565e-06  30.0095  29.5259
0202-02-10_13:09:04.130000      74547.28        5.50738400e+00        7.83947645e-06  29.9739  29.5336
0202-02-10_13:09:04.332000      74547.49        5.55727500e+00        9.59540685e-06  29.9739  29.5336
0202-02-10_13:09:04.523000      74547.68        5.60443300e+00        1.07933392e-05  29.9739  29.5336

File: chapter 5/data/020k_ffj29/Ic/anneal/092k/60 min/Ic_2024-02-10_13-10-18487617_f29-92Kanneal-30K.txt
# Ic = 4.73 A, n = 24.45 , Tavg = 29.98 K, f29-92Kanneal-30K
#datetime                        t_s     iHTS_A                vHTS_V                tHTS_K  tTAR_K
0202-02-10_13:09:55.543000      74598.70        1.81064900e-02       -1.23958750e-09  29.9797  29.5188
0202-02-10_13:09:55.734000      74598.89        5.09771300e-02        3.09892500e-10  29.9797  29.5188
0202-02-10_13:09:55.934000      74599.09        9.51939900e-02        3.28490250e-09  29.9797  29.5188
0202-02-10_13:09:56.140000      74599.29        1.49342700e-01        1.85942500e-10  29.9686  29.5367
0202-02-10_13:09:56.340000      74599.49        1.98727300e-01        8.36719250e-09  29.9686  29.5367
0202-02-10_13:09:56.535000      74599.69        2.45246100e-01        9.79271250e-09  29.9686  29.5367
0202-02-10_13:09:56.727000      74599.88        2.97811200e-01        1.23958425e-08  29.9686  29.5367
0202-02-10_13:09:56.934000      74600.09        3.47275600e-01        6.87969250e-09  29.9686  29.5367
0202-02-10_13:09:57.130000      74600.28        3.93911600e-01        2.72708250e-09  29.9841  29.5101
0202-02-10_13:09:57.324000      74600.48        4.46623700e-01       -8.67707500e-10  29.9841  29.5101
0202-02-10_13:09:57.520000      74600.67        4.95815400e-01        3.90469250e-09  29.9841  29.5101
0202-02-10_13:09:57.715000      74600.87        5.40848500e-01       -2.35520750e-09  29.9841  29.5101
0202-02-10_13:09:57.906000      74601.06        5.94492600e-01        5.39219250e-09  29.9841  29.5101
0202-02-10_13:09:58.113000      74601.27        6.44319500e-01        7.00365250e-09  29.9846  29.5233
0202-02-10_13:09:58.312000      74601.46        6.90111100e-01        1.27677125e-08  29.9846  29.5233
0202-02-10_13:09:58.504000      74601.66        7.42961100e-01        1.04744825e-08  29.9846  29.5233
0202-02-10_13:09:58.707000      74601.86        7.92549100e-01        8.61511250e-09  29.9846  29.5233
0202-02-10_13:09:58.906000      74602.06        8.39091600e-01        6.07396250e-09  29.9846  29.5233
0202-02-10_13:09:59.105000      74602.26        8.92026300e-01        2.23133250e-09  29.9998  29.5290
0202-02-10_13:09:59.316000      74602.47        9.41651400e-01       -3.96635750e-09  29.9998  29.5290
0202-02-10_13:09:59.510000      74602.66        9.89185300e-01       -7.31291750e-09  29.9998  29.5290
0202-02-10_13:09:59.703000      74602.86        1.04050500e+00       -6.75495750e-09  29.9998  29.5290
0202-02-10_13:09:59.906000      74603.06        1.09016500e+00       -3.28411750e-09  29.9998  29.5290
0202-02-10_13:10:00.117000      74603.27        1.13729900e+00       -7.00286750e-09  29.9829  29.5077
0202-02-10_13:10:00.312000      74603.47        1.18949900e+00       -3.59401750e-09  29.9829  29.5077
0202-02-10_13:10:00.510000      74603.66        1.23880700e+00       -4.02786750e-09  29.9829  29.5077
0202-02-10_13:10:00.703000      74603.86        1.28434000e+00       -5.57734750e-09  29.9829  29.5077
0202-02-10_13:10:00.895000      74604.05        1.33755800e+00       -3.59401750e-09  29.9829  29.5077
0202-02-10_13:10:01.120000      74604.27        1.38885500e+00        1.86015250e-09  29.9903  29.5382
0202-02-10_13:10:01.316000      74604.47        1.43732400e+00       -6.11975000e-11  29.9903  29.5382
0202-02-10_13:10:01.516000      74604.67        1.48653800e+00       -3.03619750e-09  29.9903  29.5382
0202-02-10_13:10:01.710000      74604.86        1.53466300e+00       -8.30443750e-09  29.9903  29.5382
0202-02-10_13:10:01.910000      74605.07        1.58361200e+00       -5.14349750e-09  29.9903  29.5382
0202-02-10_13:10:02.120000      74605.27        1.63576900e+00       -3.90390750e-09  29.9673  29.5176
0202-02-10_13:10:02.330000      74605.48        1.68583600e+00       -3.09817750e-09  29.9673  29.5176
0202-02-10_13:10:02.520000      74605.67        1.73301700e+00       -3.28411750e-09  29.9673  29.5176
0202-02-10_13:10:02.710000      74605.87        1.78452500e+00       -6.07317750e-09  29.9673  29.5176
0202-02-10_13:10:02.918000      74606.07        1.83399600e+00        1.86712500e-10  29.9673  29.5176
0202-02-10_13:10:03.113000      74606.27        1.88112000e+00       -6.19007500e-10  29.9773  29.5256
0202-02-10_13:10:03.310000      74606.46        1.93353200e+00        2.48692500e-10  29.9773  29.5256
0202-02-10_13:10:03.510000      74606.67        1.98300700e+00       -9.66797750e-09  29.9773  29.5256
0202-02-10_13:10:03.703000      74606.86        2.03064600e+00       -1.01638075e-08  29.9773  29.5256
0202-02-10_13:10:03.900000      74607.05        2.08220800e+00       -8.55234750e-09  29.9773  29.5256
0202-02-10_13:10:04.110000      74607.26        2.13211700e+00       -1.07835975e-08  29.9785  29.5231
0202-02-10_13:10:04.305000      74607.46        2.18040200e+00       -2.03903775e-08  29.9785  29.5231
0202-02-10_13:10:04.500000      74607.65        2.23104200e+00       -2.17539175e-08  29.9785  29.5231
0202-02-10_13:10:04.695000      74607.85        2.28056800e+00       -2.43570475e-08  29.9785  29.5231
0202-02-10_13:10:04.890000      74608.04        2.32628600e+00       -2.19398575e-08  29.9785  29.5231
0202-02-10_13:10:05.098000      74608.25        2.38028800e+00       -2.09486975e-08  29.9785  29.5231
0202-02-10_13:10:05.297000      74608.45        2.42834400e+00       -1.17778075e-08  29.9943  29.5123
0202-02-10_13:10:05.490000      74608.64        2.47726600e+00       -6.69702750e-09  29.9943  29.5123
0202-02-10_13:10:05.680000      74608.83        2.52867100e+00       -1.10985575e-08  29.9943  29.5123
0202-02-10_13:10:05.887000      74609.04        2.57858100e+00       -1.63667875e-08  29.9943  29.5123
0202-02-10_13:10:06.098000      74609.25        2.62636400e+00       -2.29365775e-08  29.9943  29.5123
0202-02-10_13:10:06.310000      74609.46        2.67827000e+00       -1.47553375e-08  29.9606  29.5343
0202-02-10_13:10:06.504000      74609.66        2.72583200e+00       -2.31225175e-08  29.9606  29.5343
0202-02-10_13:10:06.710000      74609.86        2.77419100e+00       -1.45074175e-08  29.9606  29.5343
0202-02-10_13:10:06.906000      74610.06        2.82664100e+00       -2.21308475e-08  29.9606  29.5343
0202-02-10_13:10:07.105000      74610.26        2.87674500e+00       -1.45693975e-08  29.9900  29.5121
0202-02-10_13:10:07.312000      74610.47        2.92392700e+00       -1.33298075e-08  29.9900  29.5121
0202-02-10_13:10:07.508000      74610.66        2.97517500e+00       -1.64907475e-08  29.9900  29.5121
0202-02-10_13:10:07.700000      74610.85        3.02492900e+00       -1.53751275e-08  29.9900  29.5121
0202-02-10_13:10:07.900000      74611.05        3.07047600e+00       -1.32058575e-08  29.9900  29.5121
0202-02-10_13:10:08.100000      74611.26        3.12433700e+00       -8.68137750e-09  29.9863  29.5263
0202-02-10_13:10:08.305000      74611.46        3.17521000e+00       -1.34537675e-08  29.9863  29.5263
0202-02-10_13:10:08.500000      74611.65        3.22070900e+00       -1.45074175e-08  29.9863  29.5263
0202-02-10_13:10:08.690000      74611.85        3.27311000e+00       -1.68006475e-08  29.9863  29.5263
0202-02-10_13:10:08.895000      74612.05        3.32269800e+00       -1.60568975e-08  29.9863  29.5263
0202-02-10_13:10:09.105000      74612.26        3.36967800e+00       -2.20068975e-08  30.0102  29.5284
0202-02-10_13:10:09.300000      74612.45        3.42259500e+00       -2.59115775e-08  30.0102  29.5284
0202-02-10_13:10:09.496000      74612.65        3.47200200e+00       -2.70891875e-08  30.0102  29.5284
0202-02-10_13:10:09.690000      74612.84        3.51771500e+00       -2.25647075e-08  30.0102  29.5284
0202-02-10_13:10:09.883000      74613.04        3.57101200e+00       -1.64907475e-08  30.0102  29.5284
0202-02-10_13:10:10.100000      74613.25        3.62118000e+00       -1.25240875e-08  30.0102  29.5284
0202-02-10_13:10:10.316000      74613.47        3.67131700e+00       -1.43834575e-08  29.9868  29.5098
0202-02-10_13:10:10.516000      74613.67        3.72015100e+00       -2.31844975e-08  29.9868  29.5098
0202-02-10_13:10:10.710000      74613.86        3.76706600e+00       -2.24407475e-08  29.9868  29.5098
0202-02-10_13:10:10.918000      74614.07        3.81938100e+00       -2.02714775e-08  29.9868  29.5098
0202-02-10_13:10:11.120000      74614.28        3.86922300e+00       -2.08291475e-08  29.9830  29.5299
0202-02-10_13:10:11.332000      74614.48        3.91751900e+00       -2.83284075e-08  29.9830  29.5299
0202-02-10_13:10:11.523000      74614.68        3.96842000e+00       -2.99395775e-08  29.9830  29.5299
0202-02-10_13:10:11.715000      74614.87        4.01796800e+00       -2.84520075e-08  29.9830  29.5299
0202-02-10_13:10:11.910000      74615.06        4.06274300e+00       -2.94436775e-08  29.9830  29.5299
0202-02-10_13:10:12.117000      74615.27        4.11757600e+00       -2.67165875e-08  29.9723  29.5072
0202-02-10_13:10:12.312000      74615.46        4.16713900e+00       -2.52910675e-08  29.9723  29.5072
0202-02-10_13:10:12.516000      74615.67        4.21196100e+00       -1.37009675e-08  29.9723  29.5072
0202-02-10_13:10:12.707000      74615.86        4.26618600e+00       -1.24315750e-09  29.9723  29.5072
0202-02-10_13:10:12.900000      74616.05        4.31592200e+00        5.76049250e-09  29.9723  29.5072
0202-02-10_13:10:13.113000      74616.27        4.36414600e+00        5.84125000e-11  29.9791  29.5196
0202-02-10_13:10:13.310000      74616.46        4.41508700e+00       -8.09297500e-10  29.9791  29.5196
0202-02-10_13:10:13.510000      74616.66        4.46476400e+00        1.35997250e-09  29.9791  29.5196
0202-02-10_13:10:13.703000      74616.86        4.51292500e+00        2.28047625e-08  29.9791  29.5196
0202-02-10_13:10:13.906000      74617.06        4.56151400e+00        3.99729925e-08  29.9791  29.5196
0202-02-10_13:10:14.113000      74617.27        4.61406000e+00        7.82141325e-08  29.9806  29.5202
0202-02-10_13:10:14.310000      74617.46        4.66203300e+00        1.07282363e-07  29.9806  29.5202
0202-02-10_13:10:14.516000      74617.67        4.71085400e+00        1.63683402e-07  29.9806  29.5202
0202-02-10_13:10:14.707000      74617.86        4.76295900e+00        2.06387042e-07  29.9806  29.5202
0202-02-10_13:10:14.900000      74618.05        4.81230000e+00        2.65143293e-07  29.9806  29.5202
0202-02-10_13:10:15.117000      74618.27        4.86069700e+00        3.72553183e-07  29.9886  29.5102
0202-02-10_13:10:15.310000      74618.46        4.91169700e+00        4.75314633e-07  29.9886  29.5102
0202-02-10_13:10:15.500000      74618.65        4.96143900e+00        5.97909422e-07  29.9886  29.5102
0202-02-10_13:10:15.707000      74618.86        5.00948800e+00        8.04733892e-07  29.9886  29.5102
0202-02-10_13:10:15.900000      74619.05        5.05928800e+00        9.97303153e-07  29.9886  29.5102
0202-02-10_13:10:16.105000      74619.26        5.11064600e+00        1.23369168e-06  29.9660  29.5351
0202-02-10_13:10:16.300000      74619.46        5.15617300e+00        1.58939009e-06  29.9660  29.5351
0202-02-10_13:10:16.496000      74619.65        5.20940700e+00        1.92841612e-06  29.9660  29.5351
0202-02-10_13:10:16.688000      74619.84        5.25908400e+00        2.32570255e-06  29.9660  29.5351
0202-02-10_13:10:16.890000      74620.04        5.30746600e+00        3.79250139e-06  29.9660  29.5351
0202-02-10_13:10:17.100000      74620.26        5.35768800e+00        3.96852209e-06  29.9660  29.5351
0202-02-10_13:10:17.312000      74620.47        5.40834800e+00        5.56820369e-06  29.9837  29.5107
0202-02-10_13:10:17.516000      74620.67        5.45603600e+00        6.74853469e-06  29.9837  29.5107
0202-02-10_13:10:17.710000      74620.86        5.50765100e+00        8.14529699e-06  29.9837  29.5107
0202-02-10_13:10:17.902000      74621.06        5.55753500e+00        9.85740929e-06  29.9837  29.5107
0202-02-10_13:10:18.113000      74621.27        5.60335700e+00        1.12737570e-05  29.9848  29.5232
