Repository: shortlab/2025-devitre-PhD

# 2025-devitre-PhD
Data repository for Alexis Devitre's PhD thesis

File: chapter 5/data/020k_ffj29/Ic/anneal/092k/60 min/Ic_2024-02-10_13-11-57290386_f29-92Kanneal-30K.txt
# Ic = 4.73 A, n = 24.38 , Tavg = 30.00 K, f29-92Kanneal-30K
#datetime                        t_s     iHTS_A                vHTS_V                tHTS_K  tTAR_K
0202-02-10_13:11:34.190000      74697.34        1.75746800e-02        5.91002945e-08  29.9750  29.5254
0202-02-10_13:11:34.383000      74697.54        4.76313300e-02        5.84805045e-08  29.9750  29.5254
0202-02-10_13:11:34.580000      74697.73        9.69668700e-02        6.46162745e-08  29.9750  29.5254
0202-02-10_13:11:34.785000      74697.94        1.48800200e-01        3.62292745e-08  29.9750  29.5254
0202-02-10_13:11:35.020000      74698.17        1.96642700e-01        3.57327645e-08  29.9750  29.5254
0202-02-10_13:11:35.223000      74698.37        2.48421100e-01        2.80469945e-08  29.9761  29.5184
0202-02-10_13:11:35.414000      74698.57        2.97355900e-01        1.95558445e-08  29.9761  29.5184
0202-02-10_13:11:35.620000      74698.78        3.42387500e-01        1.75725145e-08  29.9761  29.5184
0202-02-10_13:11:35.816000      74698.97        3.96214000e-01        2.73032445e-08  29.9761  29.5184
0202-02-10_13:11:36.020000      74699.17        4.46009600e-01        3.77777345e-08  29.9761  29.5184
0202-02-10_13:11:36.230000      74699.38        4.93078900e-01        3.98850245e-08  29.9834  29.5369
0202-02-10_13:11:36.420000      74699.58        5.45004200e-01        4.15584645e-08  29.9834  29.5369
0202-02-10_13:11:36.613000      74699.77        5.94400500e-01        3.25714845e-08  29.9834  29.5369
0202-02-10_13:11:36.820000      74699.97        6.39650200e-01        2.01136545e-08  29.9834  29.5369
0202-02-10_13:11:37.016000      74700.17        6.93451500e-01        2.17251145e-08  29.9834  29.5369
0202-02-10_13:11:37.210000      74700.36        7.42844900e-01        2.71173045e-08  29.9797  29.5034
0202-02-10_13:11:37.410000      74700.56        7.88415200e-01        3.36251245e-08  29.9797  29.5034
0202-02-10_13:11:37.600000      74700.75        8.41658500e-01        3.64761745e-08  29.9797  29.5034
0202-02-10_13:11:37.810000      74700.96        8.91581700e-01        3.72819045e-08  29.9797  29.5034
0202-02-10_13:11:38.004000      74701.16        9.36735000e-01        4.06907545e-08  29.9797  29.5034
0202-02-10_13:11:38.203000      74701.35        9.91018500e-01        3.95751345e-08  29.9947  29.5257
0202-02-10_13:11:38.406000      74701.56        1.04002900e+00        3.67240845e-08  29.9947  29.5257
0202-02-10_13:11:38.600000      74701.75        1.08794700e+00        3.33152345e-08  29.9947  29.5257
0202-02-10_13:11:38.793000      74701.95        1.13960500e+00        3.18277345e-08  29.9947  29.5257
0202-02-10_13:11:38.996000      74702.15        1.18918400e+00        2.95964745e-08  29.9947  29.5257
0202-02-10_13:11:39.200000      74702.35        1.23724400e+00        2.94105445e-08  29.9759  29.5177
0202-02-10_13:11:39.395000      74702.55        1.28851400e+00        3.15178345e-08  29.9759  29.5177
0202-02-10_13:11:39.594000      74702.75        1.33818500e+00        3.07740845e-08  29.9759  29.5177
0202-02-10_13:11:39.797000      74702.95        1.38410200e+00        3.23855445e-08  29.9759  29.5177
0202-02-10_13:11:40             74703.15        1.43713800e+00        2.32745945e-08  29.9759  29.5177
0202-02-10_13:11:40.203000      74703.36        1.48730100e+00        2.37704345e-08  29.9817  29.5133
0202-02-10_13:11:40.400000      74703.55        1.53426700e+00        1.99277245e-08  29.9817  29.5133
0202-02-10_13:11:40.590000      74703.74        1.58574800e+00        2.20349745e-08  29.9817  29.5133
0202-02-10_13:11:40.793000      74703.95        1.63570700e+00        2.03613945e-08  29.9817  29.5133
0202-02-10_13:11:41.047000      74704.20        1.68333700e+00        3.01539345e-08  29.9817  29.5133
0202-02-10_13:11:41.254000      74704.41        1.73616200e+00        2.44517645e-08  29.9862  29.5336
0202-02-10_13:11:41.460000      74704.61        1.78259500e+00        2.73647845e-08  29.9862  29.5336
0202-02-10_13:11:41.652000      74704.81        1.83212300e+00        1.89975945e-08  29.9862  29.5336
0202-02-10_13:11:41.844000      74705.00        1.88341000e+00        2.22205145e-08  29.9862  29.5336
0202-02-10_13:11:42.062000      74705.22        1.93391500e+00        1.63324845e-08  29.9862  29.5336
0202-02-10_13:11:42.277000      74705.43        1.98306000e+00        2.01751945e-08  29.9756  29.5060
0202-02-10_13:11:42.480000      74705.63        2.03285200e+00        2.07949945e-08  29.9756  29.5060
0202-02-10_13:11:42.670000      74705.82        2.07968000e+00        2.09189445e-08  29.9756  29.5060
0202-02-10_13:11:42.870000      74706.03        2.13170400e+00        2.12288445e-08  29.9756  29.5060
0202-02-10_13:11:43.100000      74706.26        2.18326300e+00        2.79845745e-08  29.9756  29.5060
0202-02-10_13:11:43.305000      74706.46        2.23189000e+00        3.79012545e-08  29.9995  29.5353
0202-02-10_13:11:43.508000      74706.66        2.28051300e+00        4.49668845e-08  29.9995  29.5353
0202-02-10_13:11:43.710000      74706.86        2.32779500e+00        3.79632345e-08  29.9995  29.5353
0202-02-10_13:11:43.902000      74707.06        2.37969200e+00        4.29215645e-08  29.9995  29.5353
0202-02-10_13:11:44.120000      74707.27        2.43029100e+00        3.30668745e-08  29.9765  29.5213
0202-02-10_13:11:44.312000      74707.47        2.47622100e+00        3.33767745e-08  29.9765  29.5213
0202-02-10_13:11:44.508000      74707.66        2.52878000e+00        2.97819745e-08  29.9765  29.5213
0202-02-10_13:11:44.710000      74707.86        2.57862700e+00        3.26330245e-08  29.9765  29.5213
0202-02-10_13:11:44.902000      74708.06        2.62596000e+00        4.22397945e-08  29.9765  29.5213
0202-02-10_13:11:45.113000      74708.27        2.67776500e+00        4.44090645e-08  29.9909  29.5125
0202-02-10_13:11:45.310000      74708.46        2.72790800e+00        4.63304245e-08  29.9909  29.5125
0202-02-10_13:11:45.504000      74708.66        2.77268300e+00        3.95127145e-08  29.9909  29.5125
0202-02-10_13:11:45.695000      74708.85        2.82626000e+00        4.14960445e-08  29.9909  29.5125
0202-02-10_13:11:45.900000      74709.05        2.87606600e+00        5.28382445e-08  29.9909  29.5125
0202-02-10_13:11:46.098000      74709.25        2.92429700e+00        5.34580345e-08  29.9502  29.5299
0202-02-10_13:11:46.293000      74709.45        2.97357300e+00        4.33554245e-08  29.9502  29.5299
0202-02-10_13:11:46.490000      74709.64        3.02487600e+00        3.27569745e-08  29.9502  29.5299
0202-02-10_13:11:46.680000      74709.83        3.07280900e+00        3.49253845e-08  29.9502  29.5299
0202-02-10_13:11:46.875000      74710.03        3.12198900e+00        4.94896345e-08  29.9502  29.5299
0202-02-10_13:11:47.094000      74710.25        3.17492300e+00        5.08520245e-08  29.9502  29.5299
0202-02-10_13:11:47.300000      74710.46        3.22241400e+00        5.25254645e-08  29.9631  29.5059
0202-02-10_13:11:47.504000      74710.66        3.27182100e+00        5.47567145e-08  29.9631  29.5059
0202-02-10_13:11:47.700000      74710.85        3.32287000e+00        5.18436945e-08  29.9631  29.5059
0202-02-10_13:11:47.902000      74711.06        3.37071200e+00        5.64301445e-08  29.9631  29.5059
0202-02-10_13:11:48.105000      74711.26        3.42124900e+00        3.90139945e-08  29.9652  29.5284
0202-02-10_13:11:48.312000      74711.47        3.47218400e+00        4.63275445e-08  29.9652  29.5284
0202-02-10_13:11:48.508000      74711.66        3.51913300e+00        3.97577445e-08  29.9652  29.5284
0202-02-10_13:11:48.700000      74711.85        3.57123700e+00        4.37863945e-08  29.9652  29.5284
0202-02-10_13:11:48.890000      74712.04        3.62095900e+00        3.28160845e-08  29.9652  29.5284
0202-02-10_13:11:49.113000      74712.27        3.66954300e+00        3.45514945e-08  29.9380  29.5052
0202-02-10_13:11:49.324000      74712.48        3.72023900e+00        3.59770145e-08  29.9380  29.5052
0202-02-10_13:11:49.516000      74712.67        3.76807000e+00        3.31259745e-08  29.9380  29.5052
0202-02-10_13:11:49.720000      74712.87        3.81657000e+00        2.68041045e-08  29.9380  29.5052
0202-02-10_13:11:49.920000      74713.08        3.86885100e+00        2.06681645e-08  29.9380  29.5052
0202-02-10_13:11:50.125000      74713.28        3.91902100e+00        2.48827445e-08  29.9944  29.5178
0202-02-10_13:11:50.330000      74713.48        3.96539800e+00        2.36431645e-08  29.9944  29.5178
0202-02-10_13:11:50.520000      74713.67        4.01778500e+00        2.85395145e-08  29.9944  29.5178
0202-02-10_13:11:50.715000      74713.87        4.06733000e+00        3.76504545e-08  29.9944  29.5178
0202-02-10_13:11:50.918000      74714.07        4.11260400e+00        3.93238945e-08  29.9944  29.5178
0202-02-10_13:11:51.120000      74714.28        4.16703700e+00        4.11832745e-08  29.9703  29.5054
0202-02-10_13:11:51.332000      74714.48        4.21674400e+00        3.78983745e-08  29.9703  29.5054
0202-02-10_13:11:51.523000      74714.68        4.26390400e+00        3.84561845e-08  29.9703  29.5054
0202-02-10_13:11:51.715000      74714.87        4.31563500e+00        3.83322245e-08  29.9703  29.5054
0202-02-10_13:11:51.910000      74715.06        4.36569300e+00        4.02535845e-08  29.9703  29.5054
0202-02-10_13:11:52.113000      74715.27        4.41117000e+00        5.77317145e-08  30.0000  29.5472
0202-02-10_13:11:52.310000      74715.46        4.46472900e+00        6.77723445e-08  30.0000  29.5472
0202-02-10_13:11:52.500000      74715.66        4.51446700e+00        8.59942145e-08  30.0000  29.5472
0202-02-10_13:11:52.703000      74715.85        4.56228700e+00        1.08059055e-07  30.0000  29.5472
0202-02-10_13:11:52.895000      74716.05        4.61119300e+00        1.28698305e-07  30.0000  29.5472
0202-02-10_13:11:53.100000      74716.25        4.66361200e+00        1.61113595e-07  29.9782  29.4938
0202-02-10_13:11:53.297000      74716.45        4.71164800e+00        2.14291735e-07  29.9782  29.4938
0202-02-10_13:11:53.492000      74716.64        4.76078100e+00        2.77200615e-07  29.9782  29.4938
0202-02-10_13:11:53.684000      74716.84        4.81190100e+00        3.40729285e-07  29.9782  29.4938
0202-02-10_13:11:53.887000      74717.04        4.86192400e+00        4.46465775e-07  29.9782  29.4938
0202-02-10_13:11:54.086000      74717.24        4.90910900e+00        5.40550185e-07  29.9782  29.4938
0202-02-10_13:11:54.285000      74717.44        4.96160700e+00        6.61099705e-07  29.9994  29.5573
0202-02-10_13:11:54.477000      74717.63        5.01064900e+00        8.71147175e-07  29.9994  29.5573
0202-02-10_13:11:54.670000      74717.82        5.05591300e+00        1.06092744e-06  29.9994  29.5573
0202-02-10_13:11:54.863000      74718.02        5.11023100e+00        1.28752335e-06  29.9994  29.5573
0202-02-10_13:11:55.086000      74718.24        5.16034200e+00        1.67501723e-06  29.9994  29.5573
0202-02-10_13:11:55.300000      74718.45        5.20853600e+00        2.02643923e-06  29.9765  29.4867
0202-02-10_13:11:55.492000      74718.65        5.25918500e+00        2.45081072e-06  29.9765  29.4867
0202-02-10_13:11:55.695000      74718.85        5.30889500e+00        3.94804198e-06  29.9765  29.4867
0202-02-10_13:11:55.890000      74719.04        5.35722700e+00        4.10441548e-06  29.9765  29.4867
0202-02-10_13:11:56.100000      74719.26        5.40880600e+00        5.74878528e-06  30.0009  29.5528
0202-02-10_13:11:56.312000      74719.46        5.45715600e+00        6.96171788e-06  30.0009  29.5528
0202-02-10_13:11:56.508000      74719.66        5.50675800e+00        8.11044018e-06  30.0009  29.5528
0202-02-10_13:11:56.700000      74719.85        5.55699800e+00        9.95407298e-06  30.0009  29.5528
0202-02-10_13:11:56.902000      74720.06        5.60519800e+00        1.15471860e-05  30.0009  29.5528

File: chapter 5/data/020k_ffj29/Ic/anneal/092k/60 min/Ic_2024-02-10_13-23-57459686_f29-92Kanneal-40K.txt
# Ic = 3.11 A, n = 20.75 , Tavg = 39.97 K, f29-92Kanneal-40K
#datetime                        t_s     iHTS_A                vHTS_V                tHTS_K  tTAR_K
0202-02-10_13:22:38.758000      75361.91        2.04031200e-02       -2.31182535e-08  39.9788  39.3846
0202-02-10_13:22:38.957000      75362.11        1.56420100e-02       -3.01219035e-08  39.9788  39.3846
0202-02-10_13:22:39.164000      75362.32        2.43672500e-02       -3.03698235e-08  39.9781  39.3637
0202-02-10_13:22:39.360000      75362.51        3.43599400e-02       -3.43984735e-08  39.9781  39.3637
0202-02-10_13:22:39.566000      75362.72        4.41788400e-02       -2.68989835e-08  39.9781  39.3637
0202-02-10_13:22:39.758000      75362.91        5.41166100e-02       -3.11135735e-08  39.9781  39.3637
0202-02-10_13:22:39.950000      75363.10        6.37753700e-02       -3.02458635e-08  39.9781  39.3637
0202-02-10_13:22:40.168000      75363.32        7.42385400e-02       -3.04318035e-08  39.9836  39.3782
0202-02-10_13:22:40.363000      75363.51        8.35500100e-02       -2.90682535e-08  39.9836  39.3782
0202-02-10_13:22:40.562000      75363.72        9.33942800e-02       -3.19812835e-08  39.9836  39.3782
0202-02-10_13:22:40.754000      75363.91        1.03833700e-01       -3.24771135e-08  39.9836  39.3782
0202-02-10_13:22:40.950000      75364.10        1.13836800e-01       -2.41099235e-08  39.9836  39.3782
0202-02-10_13:22:41.150000      75364.30        1.23331800e-01       -1.84078335e-08  39.9688  39.3607
0202-02-10_13:22:41.350000      75364.50        1.33260600e-01       -1.31395935e-08  39.9688  39.3607
0202-02-10_13:22:41.543000      75364.70        1.43470000e-01       -1.97087035e-08  39.9688  39.3607
0202-02-10_13:22:41.740000      75364.89        1.53309800e-01       -2.37366535e-08  39.9688  39.3607
0202-02-10_13:22:41.940000      75365.09        1.62548600e-01       -2.46654135e-08  39.9688  39.3607
0202-02-10_13:22:42.137000      75365.29        1.73381300e-01       -1.87773835e-08  39.9767  39.3810
0202-02-10_13:22:42.330000      75365.48        1.82851600e-01       -1.91492635e-08  39.9767  39.3810
0202-02-10_13:22:42.530000      75365.68        1.92268400e-01       -2.22482235e-08  39.9767  39.3810
0202-02-10_13:22:42.730000      75365.88        2.02366300e-01       -1.99549935e-08  39.9767  39.3810
0202-02-10_13:22:42.920000      75366.08        2.12777500e-01       -2.23721835e-08  39.9767  39.3810
0202-02-10_13:22:43.137000      75366.29        2.22387300e-01       -1.66081135e-08  39.9749  39.3584
0202-02-10_13:22:43.330000      75366.48        2.32716900e-01       -2.67107235e-08  39.9749  39.3584
0202-02-10_13:22:43.520000      75366.67        2.42599700e-01       -2.54711435e-08  39.9749  39.3584
0202-02-10_13:22:43.720000      75366.87        2.52249600e-01       -3.96024135e-08  39.9749  39.3584
0202-02-10_13:22:43.914000      75367.07        2.62166600e-01       -3.43341735e-08  39.9749  39.3584
0202-02-10_13:22:44.125000      75367.28        2.72448700e-01       -3.42102135e-08  39.9752  39.3771
0202-02-10_13:22:44.320000      75367.47        2.82000400e-01       -2.13185335e-08  39.9752  39.3771
0202-02-10_13:22:44.523000      75367.68        2.91568600e-01       -3.25987535e-08  39.9752  39.3771
0202-02-10_13:22:44.727000      75367.88        3.02322700e-01       -3.76190735e-08  39.9752  39.3771
0202-02-10_13:22:44.930000      75368.08        3.12177300e-01       -4.08420035e-08  39.9752  39.3771
0202-02-10_13:22:45.137000      75368.29        3.21567500e-01       -3.70612635e-08  39.9711  39.3584
0202-02-10_13:22:45.336000      75368.49        3.32021700e-01       -4.00982435e-08  39.9711  39.3584
0202-02-10_13:22:45.530000      75368.69        3.42156900e-01       -4.54904435e-08  39.9711  39.3584
0202-02-10_13:22:45.727000      75368.88        3.51014200e-01       -4.52425235e-08  39.9711  39.3584
0202-02-10_13:22:45.918000      75369.07        3.61590400e-01       -4.26393935e-08  39.9711  39.3584
0202-02-10_13:22:46.120000      75369.28        3.72016500e-01       -4.22055435e-08  39.9755  39.3795
0202-02-10_13:22:46.324000      75369.48        3.81500100e-01       -3.74951235e-08  39.9755  39.3795
0202-02-10_13:22:46.516000      75369.67        3.91154400e-01       -4.21435635e-08  39.9755  39.3795
0202-02-10_13:22:46.723000      75369.88        4.01482500e-01       -4.18336635e-08  39.9755  39.3795
0202-02-10_13:22:46.918000      75370.07        4.10290900e-01       -4.33211735e-08  39.9755  39.3795
0202-02-10_13:22:47.117000      75370.27        4.21404100e-01       -4.29492935e-08  39.9788  39.3614
0202-02-10_13:22:47.330000      75370.48        4.31540700e-01       -4.25774135e-08  39.9788  39.3614
0202-02-10_13:22:47.520000      75370.67        4.40610200e-01       -3.87359235e-08  39.9788  39.3614
0202-02-10_13:22:47.710000      75370.87        4.51012500e-01       -3.93569335e-08  39.9788  39.3614
0202-02-10_13:22:47.918000      75371.07        4.60801900e-01       -3.68174135e-08  39.9788  39.3614
0202-02-10_13:22:48.120000      75371.27        4.70594200e-01       -4.28294035e-08  39.9820  39.3759
0202-02-10_13:22:48.324000      75371.48        4.80239600e-01       -4.32632535e-08  39.9820  39.3759
0202-02-10_13:22:48.520000      75371.67        4.90805200e-01       -4.11559635e-08  39.9820  39.3759
0202-02-10_13:22:48.710000      75371.86        5.00446100e-01       -4.19616935e-08  39.9820  39.3759
0202-02-10_13:22:48.914000      75372.07        5.09744200e-01       -3.49580435e-08  39.9820  39.3759
0202-02-10_13:22:49.113000      75372.26        5.20480300e-01       -4.02882535e-08  39.9818  39.3636
0202-02-10_13:22:49.316000      75372.47        5.30505600e-01       -4.17137735e-08  39.9818  39.3636
0202-02-10_13:22:49.520000      75372.67        5.39496500e-01       -4.35731535e-08  39.9818  39.3636
0202-02-10_13:22:49.710000      75372.87        5.50033900e-01       -4.79116935e-08  39.9818  39.3636
0202-02-10_13:22:49.914000      75373.07        5.59985000e-01       -4.05981435e-08  39.9818  39.3636
0202-02-10_13:22:50.120000      75373.27        5.69444900e-01       -4.22715835e-08  39.9842  39.3784
0202-02-10_13:22:50.324000      75373.48        5.79323300e-01       -4.33872135e-08  39.9842  39.3784
0202-02-10_13:22:50.516000      75373.67        5.89543100e-01       -4.45648135e-08  39.9842  39.3784
0202-02-10_13:22:50.707000      75373.86        5.99117700e-01       -4.25195035e-08  39.9842  39.3784
0202-02-10_13:22:50.914000      75374.07        6.09033200e-01       -3.77471035e-08  39.9842  39.3784
0202-02-10_13:22:51.130000      75374.28        6.19566100e-01       -4.01642935e-08  39.9688  39.3601
0202-02-10_13:22:51.340000      75374.49        6.29171500e-01       -3.86148135e-08  39.9688  39.3601
0202-02-10_13:22:51.530000      75374.69        6.39276900e-01       -4.19616935e-08  39.9688  39.3601
0202-02-10_13:22:51.734000      75374.89        6.49351300e-01       -3.77471035e-08  39.9688  39.3601
0202-02-10_13:22:51.934000      75375.09        6.58875000e-01       -4.80976335e-08  39.9688  39.3601
0202-02-10_13:22:52.140000      75375.29        6.68581200e-01       -5.15684635e-08  39.9713  39.3776
0202-02-10_13:22:52.344000      75375.50        6.78868900e-01       -6.39643135e-08  39.9713  39.3776
0202-02-10_13:22:52.535000      75375.69        6.88604800e-01       -6.38403535e-08  39.9713  39.3776
0202-02-10_13:22:52.730000      75375.88        6.98336300e-01       -6.08653435e-08  39.9713  39.3776
0202-02-10_13:22:52.938000      75376.09        7.08618400e-01       -5.69606535e-08  39.9713  39.3776
0202-02-10_13:22:53.137000      75376.29        7.18936100e-01       -4.89033635e-08  39.9660  39.3562
0202-02-10_13:22:53.330000      75376.48        7.28096200e-01       -5.80143035e-08  39.9660  39.3562
0202-02-10_13:22:53.530000      75376.69        7.38431700e-01       -6.05550335e-08  39.9660  39.3562
0202-02-10_13:22:53.734000      75376.89        7.48326500e-01       -6.50789535e-08  39.9660  39.3562
0202-02-10_13:22:53.930000      75377.08        7.57950700e-01       -5.55957235e-08  39.9660  39.3562
0202-02-10_13:22:54.133000      75377.29        7.68281800e-01       -6.57603135e-08  39.9818  39.3767
0202-02-10_13:22:54.332000      75377.49        7.77989500e-01       -6.60702035e-08  39.9818  39.3767
0202-02-10_13:22:54.527000      75377.68        7.87636400e-01       -6.17316635e-08  39.9818  39.3767
0202-02-10_13:22:54.734000      75377.89        7.98130800e-01       -5.29925935e-08  39.9818  39.3767
0202-02-10_13:22:54.930000      75378.08        8.08062600e-01       -5.81988435e-08  39.9818  39.3767
0202-02-10_13:22:55.133000      75378.28        8.17218200e-01       -5.15670735e-08  39.9744  39.3582
0202-02-10_13:22:55.332000      75378.49        8.27567100e-01       -5.05754035e-08  39.9744  39.3582
0202-02-10_13:22:55.527000      75378.68        8.37858000e-01       -4.89639435e-08  39.9744  39.3582
0202-02-10_13:22:55.720000      75378.87        8.47139800e-01       -5.10712335e-08  39.9744  39.3582
0202-02-10_13:22:55.930000      75379.08        8.57798800e-01       -4.56170635e-08  39.9744  39.3582
0202-02-10_13:22:56.133000      75379.29        8.67714400e-01       -4.49352935e-08  39.9716  39.3783
0202-02-10_13:22:56.330000      75379.48        8.76988700e-01       -4.24561235e-08  39.9716  39.3783
0202-02-10_13:22:56.520000      75379.67        8.87407400e-01       -4.73524835e-08  39.9716  39.3783
0202-02-10_13:22:56.710000      75379.87        8.97564800e-01       -4.38816435e-08  39.9716  39.3783
0202-02-10_13:22:56.918000      75380.07        9.07015800e-01       -5.60295735e-08  39.9716  39.3783
0202-02-10_13:22:57.120000      75380.27        9.17064100e-01       -5.89425935e-08  39.9742  39.3621
0202-02-10_13:22:57.312000      75380.47        9.27398100e-01       -6.80535435e-08  39.9742  39.3621
0202-02-10_13:22:57.510000      75380.66        9.36620500e-01       -6.42108335e-08  39.9742  39.3621
0202-02-10_13:22:57.703000      75380.86        9.46908600e-01       -6.42728135e-08  39.9742  39.3621
0202-02-10_13:22:57.900000      75381.05        9.56919100e-01       -5.22488435e-08  39.9742  39.3621
0202-02-10_13:22:58.117000      75381.27        9.67083900e-01       -4.88399835e-08  39.9770  39.3779
0202-02-10_13:22:58.312000      75381.47        9.76478500e-01       -4.42535235e-08  39.9770  39.3779
0202-02-10_13:22:58.516000      75381.67        9.86695300e-01       -5.34264435e-08  39.9770  39.3779
0202-02-10_13:22:58.707000      75381.86        9.96796600e-01       -5.86946835e-08  39.9770  39.3779
0202-02-10_13:22:58.900000      75382.05        1.00628200e+00       -5.77030135e-08  39.9770  39.3779
0202-02-10_13:22:59.105000      75382.26        1.01577100e+00       -5.77649935e-08  39.9832  39.3627
0202-02-10_13:22:59.300000      75382.45        1.02629700e+00       -5.06993635e-08  39.9832  39.3627
0202-02-10_13:22:59.492000      75382.65        1.03630000e+00       -4.68572035e-08  39.9832  39.3627
0202-02-10_13:22:59.684000      75382.84        1.04541800e+00       -4.31389935e-08  39.9832  39.3627
0202-02-10_13:22:59.887000      75383.04        1.05628400e+00       -3.84911035e-08  39.9832  39.3627
0202-02-10_13:23:00.098000      75383.25        1.06631000e+00       -4.00407735e-08  39.9728  39.3762
0202-02-10_13:23:00.290000      75383.44        1.07563800e+00       -4.39454635e-08  39.9728  39.3762
0202-02-10_13:23:00.496000      75383.65        1.08609700e+00       -4.94616035e-08  39.9728  39.3762
0202-02-10_13:23:00.688000      75383.84        1.09568100e+00       -5.06392135e-08  39.9728  39.3762
0202-02-10_13:23:00.880000      75384.03        1.10553500e+00       -5.63413035e-08  39.9728  39.3762
0202-02-10_13:23:01.090000      75384.24        1.11576500e+00       -5.95022435e-08  39.9640  39.3603
0202-02-10_13:23:01.280000      75384.44        1.12591800e+00       -6.24772435e-08  39.9640  39.3603
0202-02-10_13:23:01.477000      75384.63        1.13483400e+00       -5.48538035e-08  39.9640  39.3603
0202-02-10_13:23:01.680000      75384.83        1.14568500e+00       -5.55355735e-08  39.9640  39.3603
0202-02-10_13:23:01.870000      75385.03        1.15579600e+00       -5.26225435e-08  39.9640  39.3603
0202-02-10_13:23:02.086000      75385.24        1.16457200e+00       -5.03912935e-08  39.9820  39.3763
0202-02-10_13:23:02.277000      75385.43        1.17535600e+00       -5.70850535e-08  39.9820  39.3763
0202-02-10_13:23:02.480000      75385.64        1.18534100e+00       -5.95022435e-08  39.9820  39.3763
0202-02-10_13:23:02.684000      75385.84        1.19490600e+00       -5.97501535e-08  39.9820  39.3763
0202-02-10_13:23:02.887000      75386.04        1.20504100e+00       -5.70230735e-08  39.9820  39.3763
0202-02-10_13:23:03.094000      75386.25        1.21515400e+00       -5.68991135e-08  39.9806  39.3573
0202-02-10_13:23:03.293000      75386.45        1.22521800e+00       -5.55975535e-08  39.9806  39.3573
0202-02-10_13:23:03.496000      75386.65        1.23501200e+00       -5.95642135e-08  39.9806  39.3573
0202-02-10_13:23:03.688000      75386.84        1.24495900e+00       -6.12996335e-08  39.9806  39.3573
0202-02-10_13:23:03.883000      75387.03        1.25406300e+00       -6.48944335e-08  39.9806  39.3573
0202-02-10_13:23:04.090000      75387.24        1.26494300e+00       -5.98741135e-08  39.9834  39.3807
0202-02-10_13:23:04.280000      75387.43        1.27461900e+00       -5.94402635e-08  39.9834  39.3807
0202-02-10_13:23:04.473000      75387.63        1.28388500e+00       -6.78694335e-08  39.9834  39.3807
0202-02-10_13:23:04.676000      75387.83        1.29175100e+00       -6.32829735e-08  39.9834  39.3807
0202-02-10_13:23:04.880000      75388.03        1.30459900e+00       -6.86131835e-08  39.9834  39.3807
0202-02-10_13:23:05.086000      75388.24        1.31421700e+00       -5.50397335e-08  39.9834  39.3807
0202-02-10_13:23:05.290000      75388.44        1.32489200e+00       -5.08871335e-08  39.9772  39.3599
0202-02-10_13:23:05.480000      75388.64        1.33442300e+00       -4.62382535e-08  39.9772  39.3599
0202-02-10_13:23:05.676000      75388.83        1.34411200e+00       -4.64857335e-08  39.9772  39.3599
0202-02-10_13:23:05.880000      75389.03        1.35381500e+00       -5.34888035e-08  39.9772  39.3599
0202-02-10_13:23:06.098000      75389.25        1.36427200e+00       -6.11122435e-08  39.9772  39.3599
0202-02-10_13:23:06.310000      75389.46        1.37384900e+00       -6.34054735e-08  39.9808  39.3784
0202-02-10_13:23:06.500000      75389.65        1.38351400e+00       -5.92528635e-08  39.9808  39.3784
0202-02-10_13:23:06.707000      75389.86        1.39418500e+00       -5.50382835e-08  39.9808  39.3784
0202-02-10_13:23:06.900000      75390.05        1.40345700e+00       -5.81992235e-08  39.9808  39.3784
0202-02-10_13:23:07.110000      75390.26        1.41359300e+00       -6.74961035e-08  39.9611  39.3607
0202-02-10_13:23:07.310000      75390.46        1.42384500e+00       -6.59466235e-08  39.9611  39.3607
0202-02-10_13:23:07.500000      75390.65        1.43337500e+00       -6.38393335e-08  39.9611  39.3607
0202-02-10_13:23:07.690000      75390.85        1.44305700e+00       -6.05544335e-08  39.9611  39.3607
0202-02-10_13:23:07.890000      75391.04        1.45331500e+00       -5.52242135e-08  39.9611  39.3607
0202-02-10_13:23:08.105000      75391.26        1.46379800e+00       -5.77653635e-08  39.9611  39.3607
0202-02-10_13:23:08.300000      75391.45        1.47329600e+00       -5.40466135e-08  39.9860  39.3779
0202-02-10_13:23:08.504000      75391.66        1.48355300e+00       -5.52861935e-08  39.9860  39.3779
0202-02-10_13:23:08.707000      75391.86        1.49254600e+00       -5.34888035e-08  39.9860  39.3779
0202-02-10_13:23:08.900000      75392.05        1.50281900e+00       -5.62778635e-08  39.9860  39.3779
0202-02-10_13:23:09.113000      75392.27        1.51309500e+00       -6.77440235e-08  39.9687  39.3617
0202-02-10_13:23:09.310000      75392.46        1.52269600e+00       -6.14841235e-08  39.9687  39.3617
0202-02-10_13:23:09.510000      75392.67        1.53249900e+00       -5.96247435e-08  39.9687  39.3617
0202-02-10_13:23:09.707000      75392.86        1.54312500e+00       -5.01419235e-08  39.9687  39.3617
0202-02-10_13:23:09.900000      75393.05        1.55296600e+00       -6.00585935e-08  39.9687  39.3617
0202-02-10_13:23:10.110000      75393.26        1.56251800e+00       -6.10502635e-08  39.9827  39.3753
0202-02-10_13:23:10.310000      75393.46        1.57256400e+00       -5.06997335e-08  39.9827  39.3753
0202-02-10_13:23:10.500000      75393.65        1.58261000e+00       -4.75387935e-08  39.9827  39.3753
0202-02-10_13:23:10.690000      75393.84        1.59229900e+00       -4.40679535e-08  39.9827  39.3753
0202-02-10_13:23:10.887000      75394.04        1.60192200e+00       -4.99559835e-08  39.9827  39.3753
0202-02-10_13:23:11.094000      75394.25        1.61258700e+00       -5.15674435e-08  39.9747  39.3612
0202-02-10_13:23:11.305000      75394.46        1.62219300e+00       -5.31789035e-08  39.9747  39.3612
0202-02-10_13:23:11.500000      75394.65        1.63204900e+00       -5.15044635e-08  39.9747  39.3612
0202-02-10_13:23:11.690000      75394.84        1.64222000e+00       -4.75370535e-08  39.9747  39.3612
0202-02-10_13:23:11.883000      75395.04        1.65160100e+00       -4.71644335e-08  39.9747  39.3612
0202-02-10_13:23:12.086000      75395.24        1.66147500e+00       -4.77222435e-08  39.9747  39.3612
0202-02-10_13:23:12.280000      75395.44        1.67197100e+00       -5.28045435e-08  39.9824  39.3763
0202-02-10_13:23:12.473000      75395.63        1.68177000e+00       -5.83826735e-08  39.9824  39.3763
0202-02-10_13:23:12.680000      75395.83        1.69100500e+00       -6.52003935e-08  39.9824  39.3763
0202-02-10_13:23:12.870000      75396.03        1.70194000e+00       -5.68951735e-08  39.9824  39.3763
0202-02-10_13:23:13.086000      75396.24        1.71174000e+00       -5.03873535e-08  39.9824  39.3763
0202-02-10_13:23:13.280000      75396.43        1.72109300e+00       -3.58222235e-08  39.9639  39.3580
0202-02-10_13:23:13.473000      75396.63        1.73181500e+00       -3.67519135e-08  39.9639  39.3580
0202-02-10_13:23:13.680000      75396.83        1.74151800e+00       -4.23920235e-08  39.9639  39.3580
0202-02-10_13:23:13.870000      75397.02        1.75089900e+00       -5.07592235e-08  39.9639  39.3580
0202-02-10_13:23:14.110000      75397.26        1.76164600e+00       -5.46019435e-08  39.9639  39.3580
0202-02-10_13:23:14.320000      75397.47        1.77085000e+00       -5.09451635e-08  39.9675  39.3802
0202-02-10_13:23:14.510000      75397.67        1.78123500e+00       -4.95816235e-08  39.9675  39.3802
0202-02-10_13:23:14.707000      75397.86        1.79112200e+00       -4.36935935e-08  39.9675  39.3802
0202-02-10_13:23:14.900000      75398.05        1.79993000e+00       -3.94170235e-08  39.9675  39.3802
0202-02-10_13:23:15.113000      75398.27        1.81100500e+00       -3.79915035e-08  39.9760  39.3592
0202-02-10_13:23:15.312000      75398.46        1.82066200e+00       -3.82394135e-08  39.9760  39.3592
0202-02-10_13:23:15.516000      75398.67        1.83048600e+00       -4.41894235e-08  39.9760  39.3592
0202-02-10_13:23:15.710000      75398.86        1.84065400e+00       -5.21847535e-08  39.9760  39.3592
0202-02-10_13:23:15.902000      75399.06        1.85083900e+00       -5.75149635e-08  39.9760  39.3592
0202-02-10_13:23:16.113000      75399.27        1.86056600e+00       -5.13170435e-08  39.9817  39.3803
0202-02-10_13:23:16.310000      75399.46        1.87053400e+00       -5.31144335e-08  39.9817  39.3803
0202-02-10_13:23:16.500000      75399.65        1.88039700e+00       -5.26805835e-08  39.9817  39.3803
0202-02-10_13:23:16.690000      75399.85        1.89006000e+00       -5.39201635e-08  39.9817  39.3803
0202-02-10_13:23:16.900000      75400.05        1.89959300e+00       -4.72264135e-08  39.9817  39.3803
0202-02-10_13:23:17.110000      75400.26        1.91013900e+00       -5.46019435e-08  39.9727  39.3614
0202-02-10_13:23:17.324000      75400.48        1.91978300e+00       -5.34247035e-08  39.9727  39.3614
0202-02-10_13:23:17.527000      75400.68        1.93021100e+00       -5.35497635e-08  39.9727  39.3614
0202-02-10_13:23:17.730000      75400.88        1.93990800e+00       -4.98944535e-08  39.9727  39.3614
0202-02-10_13:23:17.920000      75401.08        1.94948300e+00       -4.90894635e-08  39.9727  39.3614
0202-02-10_13:23:18.130000      75401.28        1.95947700e+00       -6.00597835e-08  39.9857  39.3750
0202-02-10_13:23:18.324000      75401.48        1.96974600e+00       -5.36139435e-08  39.9857  39.3750
0202-02-10_13:23:18.516000      75401.67        1.97973000e+00       -5.44196735e-08  39.9857  39.3750
0202-02-10_13:23:18.720000      75401.87        1.98874900e+00       -5.25602935e-08  39.9857  39.3750
0202-02-10_13:23:18.914000      75402.07        1.99922800e+00       -4.49988335e-08  39.9857  39.3750
0202-02-10_13:23:19.110000      75402.26        2.00941700e+00       -5.48535235e-08  39.9800  39.3639
0202-02-10_13:23:19.316000      75402.47        2.01881600e+00       -5.65269635e-08  39.9800  39.3639
0202-02-10_13:23:19.508000      75402.66        2.02947100e+00       -6.19811335e-08  39.9800  39.3639
0202-02-10_13:23:19.700000      75402.85        2.03928400e+00       -5.96879035e-08  39.9800  39.3639
0202-02-10_13:23:19.906000      75403.06        2.04821700e+00       -6.16092635e-08  39.9800  39.3639
0202-02-10_13:23:20.117000      75403.27        2.05892400e+00       -6.89228035e-08  39.9739  39.3763
0202-02-10_13:23:20.312000      75403.47        2.06855400e+00       -5.58451935e-08  39.9739  39.3763
0202-02-10_13:23:20.516000      75403.67        2.07855000e+00       -5.12587335e-08  39.9739  39.3763
0202-02-10_13:23:20.720000      75403.87        2.08875900e+00       -5.08868535e-08  39.9739  39.3763
0202-02-10_13:23:20.910000      75404.07        2.09863000e+00       -5.91300935e-08  39.9739  39.3763
0202-02-10_13:23:21.117000      75404.27        2.10817300e+00       -6.17951935e-08  39.9788  39.3617
0202-02-10_13:23:21.316000      75404.47        2.11840300e+00       -6.46462435e-08  39.9788  39.3617
0202-02-10_13:23:21.508000      75404.66        2.12822300e+00       -6.19811335e-08  39.9788  39.3617
0202-02-10_13:23:21.710000      75404.86        2.13743700e+00       -6.30347835e-08  39.9788  39.3617
0202-02-10_13:23:21.914000      75405.07        2.14837600e+00       -6.08035335e-08  39.9788  39.3617
0202-02-10_13:23:22.117000      75405.27        2.15850300e+00       -6.01837435e-08  39.9841  39.3771
0202-02-10_13:23:22.320000      75405.47        2.16775500e+00       -5.81384235e-08  39.9841  39.3771
0202-02-10_13:23:22.510000      75405.67        2.17790600e+00       -5.45436335e-08  39.9841  39.3771
0202-02-10_13:23:22.703000      75405.86        2.18805300e+00       -5.62790535e-08  39.9841  39.3771
0202-02-10_13:23:22.910000      75406.06        2.19746400e+00       -4.94613335e-08  39.9841  39.3771
0202-02-10_13:23:23.110000      75406.26        2.20761300e+00       -5.26222735e-08  39.9780  39.3600
0202-02-10_13:23:23.305000      75406.46        2.21788200e+00       -4.87794535e-08  39.9780  39.3600
0202-02-10_13:23:23.510000      75406.66        2.22663800e+00       -4.86550535e-08  39.9780  39.3600
0202-02-10_13:23:23.703000      75406.86        2.23749900e+00       -4.16510735e-08  39.9780  39.3600
0202-02-10_13:23:23.895000      75407.05        2.24737900e+00       -4.85305535e-08  39.9780  39.3600
0202-02-10_13:23:24.110000      75407.26        2.25695700e+00       -5.55961835e-08  39.9802  39.3791
0202-02-10_13:23:24.305000      75407.46        2.26750000e+00       -6.41493135e-08  39.9802  39.3791
0202-02-10_13:23:24.496000      75407.65        2.27736600e+00       -6.74961935e-08  39.9802  39.3791
0202-02-10_13:23:24.700000      75407.85        2.28690300e+00       -6.76821335e-08  39.9802  39.3791
0202-02-10_13:23:24.895000      75408.05        2.29693700e+00       -6.14842035e-08  39.9802  39.3791
0202-02-10_13:23:25.113000      75408.27        2.30694500e+00       -5.48524335e-08  39.9668  39.3580
0202-02-10_13:23:25.312000      75408.47        2.31675500e+00       -5.07618035e-08  39.9668  39.3580
0202-02-10_13:23:25.504000      75408.66        2.32701900e+00       -4.72909635e-08  39.9668  39.3580
0202-02-10_13:23:25.695000      75408.85        2.33676600e+00       -4.38821135e-08  39.9668  39.3580
0202-02-10_13:23:25.902000      75409.05        2.34625500e+00       -4.00393935e-08  39.9668  39.3580
0202-02-10_13:23:26.110000      75409.26        2.35643200e+00       -4.04112735e-08  39.9780  39.3803
0202-02-10_13:23:26.312000      75409.47        2.36685700e+00       -4.92743035e-08  39.9780  39.3803
0202-02-10_13:23:26.516000      75409.67        2.37635100e+00       -4.60513835e-08  39.9780  39.3803
0202-02-10_13:23:26.720000      75409.87        2.38620100e+00       -5.15675335e-08  39.9780  39.3803
0202-02-10_13:23:26.910000      75410.06        2.39665500e+00       -4.69810735e-08  39.9780  39.3803
0202-02-10_13:23:27.120000      75410.27        2.40605900e+00       -5.52243035e-08  39.9723  39.3623
0202-02-10_13:23:27.312000      75410.47        2.41642500e+00       -5.28071135e-08  39.9723  39.3623
0202-02-10_13:23:27.508000      75410.66        2.42626800e+00       -4.84685735e-08  39.9723  39.3623
0202-02-10_13:23:27.710000      75410.86        2.43579300e+00       -4.23326335e-08  39.9723  39.3623
0202-02-10_13:23:27.902000      75411.06        2.44580200e+00       -4.26425235e-08  39.9723  39.3623
0202-02-10_13:23:28.098000      75411.25        2.45595500e+00       -4.43159635e-08  39.9825  39.3792
0202-02-10_13:23:28.305000      75411.46        2.46583300e+00       -5.16914935e-08  39.9825  39.3792
0202-02-10_13:23:28.496000      75411.65        2.47533900e+00       -4.69190935e-08  39.9825  39.3792
0202-02-10_13:23:28.690000      75411.84        2.48571800e+00       -4.89024235e-08  39.9825  39.3792
0202-02-10_13:23:28.895000      75412.05        2.49566100e+00       -4.77248235e-08  39.9825  39.3792
0202-02-10_13:23:29.105000      75412.26        2.50517800e+00       -5.55961835e-08  39.9734  39.3637
0202-02-10_13:23:29.305000      75412.46        2.51533300e+00       -5.95633035e-08  39.9734  39.3637
0202-02-10_13:23:29.496000      75412.65        2.52562800e+00       -5.92552035e-08  39.9734  39.3637
0202-02-10_13:23:29.690000      75412.84        2.53445000e+00       -6.31612335e-08  39.9734  39.3637
0202-02-10_13:23:29.883000      75413.04        2.54514600e+00       -5.75220235e-08  39.9734  39.3637
0202-02-10_13:23:30.105000      75413.26        2.55487200e+00       -5.89475435e-08  39.9734  39.3637
0202-02-10_13:23:30.310000      75413.46        2.56488700e+00       -5.03324435e-08  39.9857  39.3767
0202-02-10_13:23:30.510000      75413.66        2.57508400e+00       -4.72954635e-08  39.9857  39.3767
0202-02-10_13:23:30.703000      75413.86        2.58489900e+00       -4.80392135e-08  39.9857  39.3767
0202-02-10_13:23:30.914000      75414.07        2.59391700e+00       -4.51261935e-08  39.9857  39.3767
0202-02-10_13:23:31.113000      75414.27        2.60493200e+00       -4.31428535e-08  39.9787  39.3623
0202-02-10_13:23:31.312000      75414.46        2.61504500e+00       -3.99199435e-08  39.9787  39.3623
0202-02-10_13:23:31.508000      75414.66        2.62401900e+00       -4.38866035e-08  39.9787  39.3623
0202-02-10_13:23:31.700000      75414.85        2.63452000e+00       -4.90928535e-08  39.9787  39.3623
0202-02-10_13:23:31.895000      75415.05        2.64457900e+00       -4.50642135e-08  39.9787  39.3623
0202-02-10_13:23:32.100000      75415.25        2.65382800e+00       -4.89689035e-08  39.9767  39.3767
0202-02-10_13:23:32.297000      75415.45        2.66435900e+00       -4.95267135e-08  39.9767  39.3767
0202-02-10_13:23:32.490000      75415.64        2.67438000e+00       -4.74194235e-08  39.9767  39.3767
0202-02-10_13:23:32.680000      75415.83        2.68317300e+00       -4.14694235e-08  39.9767  39.3767
0202-02-10_13:23:32.875000      75416.03        2.69444100e+00       -4.02918135e-08  39.9767  39.3767
0202-02-10_13:23:33.086000      75416.24        2.70403100e+00       -4.65517135e-08  39.9767  39.3767
0202-02-10_13:23:33.280000      75416.44        2.71356400e+00       -4.86590035e-08  39.9768  39.3593
0202-02-10_13:23:33.477000      75416.63        2.72398300e+00       -4.73574435e-08  39.9768  39.3593
0202-02-10_13:23:33.680000      75416.83        2.73418100e+00       -4.49402535e-08  39.9768  39.3593
0202-02-10_13:23:33.870000      75417.03        2.74337000e+00       -4.50642135e-08  39.9768  39.3593
0202-02-10_13:23:34.070000      75417.22        2.75348600e+00       -4.61178535e-08  39.9768  39.3593
0202-02-10_13:23:34.277000      75417.43        2.76377400e+00       -4.67376535e-08  39.9754  39.3783
0202-02-10_13:23:34.470000      75417.62        2.77392300e+00       -4.63037935e-08  39.9754  39.3783
0202-02-10_13:23:34.660000      75417.82        2.78283900e+00       -4.49402535e-08  39.9754  39.3783
0202-02-10_13:23:34.867000      75418.02        2.79341100e+00       -3.83084835e-08  39.9754  39.3783
0202-02-10_13:23:35.094000      75418.25        2.80395400e+00       -3.04371335e-08  39.9754  39.3783
0202-02-10_13:23:35.297000      75418.45        2.81366800e+00       -2.55404535e-08  39.9687  39.3603
0202-02-10_13:23:35.490000      75418.64        2.82351800e+00       -2.94446535e-08  39.9687  39.3603
0202-02-10_13:23:35.695000      75418.85        2.83263800e+00       -3.61998935e-08  39.9687  39.3603
0202-02-10_13:23:35.890000      75419.05        2.84340100e+00       -4.10339435e-08  39.9687  39.3603
0202-02-10_13:23:36.094000      75419.25        2.85342900e+00       -4.02282135e-08  39.9687  39.3603
0202-02-10_13:23:36.297000      75419.45        2.86261800e+00       -3.41542535e-08  39.9749  39.3801
0202-02-10_13:23:36.490000      75419.64        2.87323700e+00       -2.72745635e-08  39.9749  39.3801
0202-02-10_13:23:36.680000      75419.83        2.88308700e+00       -3.35964435e-08  39.9749  39.3801
0202-02-10_13:23:36.887000      75420.04        2.89278900e+00       -3.35344635e-08  39.9749  39.3801
0202-02-10_13:23:37.082000      75420.24        2.90253800e+00       -3.10552935e-08  39.9785  39.3596
0202-02-10_13:23:37.273000      75420.43        2.91265900e+00       -1.87214335e-08  39.9785  39.3596
0202-02-10_13:23:37.484000      75420.64        2.92258600e+00       -1.58703935e-08  39.9785  39.3596
0202-02-10_13:23:37.680000      75420.83        2.93244200e+00       -1.65521635e-08  39.9785  39.3596
0202-02-10_13:23:37.870000      75421.03        2.94253600e+00       -8.92872350e-09  39.9785  39.3596
0202-02-10_13:23:38.074000      75421.23        2.95223900e+00       -2.73080350e-09  39.9785  39.3596
0202-02-10_13:23:38.270000      75421.42        2.96226700e+00        6.62804650e-09  39.9772  39.3777
0202-02-10_13:23:38.477000      75421.63        2.97222800e+00       -1.67716350e-09  39.9772  39.3777
0202-02-10_13:23:38.668000      75421.82        2.98198300e+00        6.56606650e-09  39.9772  39.3777
0202-02-10_13:23:38.860000      75422.01        2.99155300e+00        1.05947165e-08  39.9772  39.3777
0202-02-10_13:23:39.094000      75422.25        3.00232000e+00        1.15244065e-08  39.9772  39.3777
0202-02-10_13:23:39.300000      75422.45        3.01130800e+00        1.96436765e-08  39.9720  39.3626
0202-02-10_13:23:39.492000      75422.65        3.02217800e+00        1.53671165e-08  39.9720  39.3626
0202-02-10_13:23:39.684000      75422.84        3.03188700e+00        3.24733665e-08  39.9720  39.3626
0202-02-10_13:23:39.890000      75423.04        3.04156700e+00        3.75556665e-08  39.9720  39.3626
0202-02-10_13:23:40.110000      75423.26        3.05161900e+00        4.75343165e-08  39.9720  39.3626
0202-02-10_13:23:40.320000      75423.48        3.06174000e+00        6.29051465e-08  39.9808  39.3755
0202-02-10_13:23:40.523000      75423.68        3.07098300e+00        7.20780665e-08  39.9808  39.3755
0202-02-10_13:23:40.727000      75423.88        3.08120100e+00        8.22426565e-08  39.9808  39.3755
0202-02-10_13:23:40.918000      75424.07        3.09140900e+00        9.67457865e-08  39.9808  39.3755
0202-02-10_13:23:41.125000      75424.28        3.10069100e+00        1.10071306e-07  39.9771  39.3614
0202-02-10_13:23:41.330000      75424.48        3.11119100e+00        1.29409176e-07  39.9771  39.3614
0202-02-10_13:23:41.520000      75424.67        3.12129000e+00        1.33314226e-07  39.9771  39.3614
0202-02-10_13:23:41.723000      75424.88        3.13065800e+00        1.47197926e-07  39.9771  39.3614
0202-02-10_13:23:41.926000      75425.08        3.14062000e+00        1.73973066e-07  39.9771  39.3614
0202-02-10_13:23:42.120000      75425.27        3.15100400e+00        1.90521506e-07  39.9764  39.3765
0202-02-10_13:23:42.324000      75425.48        3.16060700e+00        2.05892346e-07  39.9764  39.3765
0202-02-10_13:23:42.520000      75425.67        3.17050900e+00        2.17358506e-07  39.9764  39.3765
0202-02-10_13:23:42.710000      75425.86        3.18067200e+00        2.32419446e-07  39.9764  39.3765
0202-02-10_13:23:42.918000      75426.07        3.19055300e+00        2.53616336e-07  39.9764  39.3765
0202-02-10_13:23:43.125000      75426.28        3.20038400e+00        2.90865836e-07  39.9716  39.3604
0202-02-10_13:23:43.316000      75426.47        3.21064600e+00        3.17764806e-07  39.9716  39.3604
0202-02-10_13:23:43.510000      75426.67        3.22054200e+00        3.58361176e-07  39.9716  39.3604
0202-02-10_13:23:43.703000      75426.86        3.22958800e+00        3.76397126e-07  39.9716  39.3604
0202-02-10_13:23:43.906000      75427.06        3.24053200e+00        4.01002866e-07  39.9716  39.3604
0202-02-10_13:23:44.113000      75427.27        3.25043400e+00        4.46991436e-07  39.9747  39.3811
0202-02-10_13:23:44.320000      75427.47        3.25986100e+00        5.03330526e-07  39.9747  39.3811
0202-02-10_13:23:44.510000      75427.67        3.27038500e+00        5.31159186e-07  39.9747  39.3811
0202-02-10_13:23:44.715000      75427.87        3.28030200e+00        5.66053476e-07  39.9747  39.3811
0202-02-10_13:23:44.918000      75428.07        3.28990300e+00        6.18797776e-07  39.9747  39.3811
0202-02-10_13:23:45.120000      75428.27        3.29973100e+00        6.60757696e-07  39.9756  39.3622
0202-02-10_13:23:45.330000      75428.48        3.31007400e+00        7.21807206e-07  39.9756  39.3622
0202-02-10_13:23:45.520000      75428.67        3.31908600e+00        7.66866086e-07  39.9756  39.3622
0202-02-10_13:23:45.710000      75428.87        3.32987700e+00        8.15457776e-07  39.9756  39.3622
0202-02-10_13:23:45.918000      75429.07        3.34006000e+00        8.89708856e-07  39.9756  39.3622
0202-02-10_13:23:46.117000      75429.27        3.34894400e+00        9.49394826e-07  39.9891  39.3833
0202-02-10_13:23:46.316000      75429.47        3.35978300e+00        1.01583653e-06  39.9891  39.3833
0202-02-10_13:23:46.508000      75429.66        3.36958200e+00        1.10434283e-06  39.9891  39.3833
0202-02-10_13:23:46.700000      75429.85        3.37875200e+00        1.16749963e-06  39.9891  39.3833
0202-02-10_13:23:46.895000      75430.05        3.38936100e+00        1.23871373e-06  39.9891  39.3833
0202-02-10_13:23:47.100000      75430.25        3.39963800e+00        1.33707472e-06  39.9715  39.3628
0202-02-10_13:23:47.300000      75430.45        3.40888600e+00        1.41343336e-06  39.9715  39.3628
0202-02-10_13:23:47.492000      75430.65        3.41926000e+00        1.50008055e-06  39.9715  39.3628
0202-02-10_13:23:47.688000      75430.84        3.42922800e+00        1.62782005e-06  39.9715  39.3628
0202-02-10_13:23:47.883000      75431.04        3.43830400e+00        1.72568522e-06  39.9715  39.3628
0202-02-10_13:23:48.082000      75431.24        3.44908300e+00        1.82330247e-06  39.9711  39.3770
0202-02-10_13:23:48.285000      75431.44        3.45905700e+00        1.95649578e-06  39.9711  39.3770
0202-02-10_13:23:48.480000      75431.63        3.46815900e+00        2.06762450e-06  39.9711  39.3770
0202-02-10_13:23:48.670000      75431.82        3.47877900e+00        2.18774020e-06  39.9711  39.3770
0202-02-10_13:23:48.875000      75432.03        3.48845000e+00        2.31702883e-06  39.9711  39.3770
0202-02-10_13:23:49.082000      75432.24        3.49858100e+00        2.49652061e-06  39.9764  39.3618
0202-02-10_13:23:49.277000      75432.43        3.50846800e+00        2.62370195e-06  39.9764  39.3618
0202-02-10_13:23:49.484000      75432.64        3.51852300e+00        2.80951561e-06  39.9764  39.3618
0202-02-10_13:23:49.676000      75432.83        3.52796400e+00        2.95491883e-06  39.9764  39.3618
0202-02-10_13:23:49.880000      75433.03        3.53842900e+00        3.06431213e-06  39.9764  39.3618
0202-02-10_13:23:50.082000      75433.24        3.54840100e+00        3.29456488e-06  39.9797  39.3741
0202-02-10_13:23:50.290000      75433.44        3.55771100e+00        3.48409729e-06  39.9797  39.3741
0202-02-10_13:23:50.492000      75433.65        3.56809800e+00        3.73405943e-06  39.9797  39.3741
0202-02-10_13:23:50.695000      75433.85        3.57784600e+00        3.91429497e-06  39.9797  39.3741
0202-02-10_13:23:50.900000      75434.05        3.58725100e+00        4.17820243e-06  39.9797  39.3741
0202-02-10_13:23:51.098000      75434.25        3.59800300e+00        4.38862183e-06  39.9666  39.3600
0202-02-10_13:23:51.310000      75434.46        3.60819200e+00        4.69089442e-06  39.9666  39.3600
0202-02-10_13:23:51.500000      75434.65        3.61730700e+00        4.90590029e-06  39.9666  39.3600
0202-02-10_13:23:51.695000      75434.85        3.62761500e+00        5.13881814e-06  39.9666  39.3600
0202-02-10_13:23:51.900000      75435.05        3.63781500e+00        5.47443554e-06  39.9666  39.3600
0202-02-10_13:23:52.100000      75435.25        3.64699000e+00        5.74832164e-06  39.9886  39.3775
0202-02-10_13:23:52.312000      75435.46        3.65748600e+00        6.02369524e-06  39.9886  39.3775
0202-02-10_13:23:52.504000      75435.66        3.66718600e+00        6.38943454e-06  39.9886  39.3775
0202-02-10_13:23:52.695000      75435.85        3.67656500e+00        6.67980714e-06  39.9886  39.3775
0202-02-10_13:23:52.887000      75436.04        3.68747800e+00        6.99732664e-06  39.9886  39.3775
0202-02-10_13:23:53.098000      75436.25        3.69736500e+00        7.45708834e-06  39.9780  39.3581
0202-02-10_13:23:53.297000      75436.45        3.70669400e+00        7.81024664e-06  39.9780  39.3581
0202-02-10_13:23:53.500000      75436.65        3.71728800e+00        8.17350754e-06  39.9780  39.3581
0202-02-10_13:23:53.690000      75436.85        3.72708800e+00        8.65799994e-06  39.9780  39.3581
0202-02-10_13:23:53.883000      75437.04        3.73612600e+00        9.03756074e-06  39.9780  39.3581
0202-02-10_13:23:54.086000      75437.24        3.74701400e+00        9.43670684e-06  39.9780  39.3581
0202-02-10_13:23:54.285000      75437.44        3.75705300e+00        1.00049943e-05  39.9842  39.3785
0202-02-10_13:23:54.480000      75437.63        3.76585600e+00        1.04602316e-05  39.9842  39.3785
0202-02-10_13:23:54.670000      75437.82        3.77655300e+00        1.09209851e-05  39.9842  39.3785
0202-02-10_13:23:54.875000      75438.03        3.78649100e+00        1.23052909e-05  39.9842  39.3785
0202-02-10_13:23:55.094000      75438.25        3.79633200e+00        1.24152420e-05  39.9842  39.3785
0202-02-10_13:23:55.297000      75438.45        3.80653700e+00        1.27981496e-05  39.9755  39.3588
0202-02-10_13:23:55.490000      75438.64        3.81614000e+00        1.32514036e-05  39.9755  39.3588
0202-02-10_13:23:55.700000      75438.85        3.82578100e+00        1.43175700e-05  39.9755  39.3588
0202-02-10_13:23:55.890000      75439.04        3.83619200e+00        1.45515416e-05  39.9755  39.3588
0202-02-10_13:23:56.098000      75439.25        3.84631100e+00        1.57999269e-05  39.9736  39.3796
0202-02-10_13:23:56.297000      75439.45        3.85567900e+00        1.69713341e-05  39.9736  39.3796
0202-02-10_13:23:56.490000      75439.64        3.86610500e+00        1.70749633e-05  39.9736  39.3796
0202-02-10_13:23:56.680000      75439.83        3.87603800e+00        1.83687174e-05  39.9736  39.3796
0202-02-10_13:23:56.870000      75440.03        3.88555900e+00        1.85762238e-05  39.9736  39.3796
0202-02-10_13:23:57.070000      75440.22        3.89523100e+00        2.00126541e-05  39.9736  39.3796
