Repository: shortlab/2025-devitre-PhD

# 2025-devitre-PhD
Data repository for Alexis Devitre's PhD thesis

File: chapter 5/data/020k_ffj29/Ic/anneal/092k/60 min/Ic_2024-02-10_13-49-32845526_f29-92Kanneal-50K.txt
# Ic = 1.83 A, n = 20.74 , Tavg = 49.88 K, f29-92Kanneal-50K
#datetime                        t_s     iHTS_A                vHTS_V                tHTS_K  tTAR_K
0202-02-10_13:48:47.734000      76930.89        1.71382900e-02       -1.56644348e-07  49.8864  49.2377
0202-02-10_13:48:47.930000      76931.08        1.42673000e-02       -1.65383418e-07  49.8864  49.2377
0202-02-10_13:48:48.137000      76931.29        2.33160600e-02       -1.70217788e-07  49.8910  49.0660
0202-02-10_13:48:48.330000      76931.48        3.37168600e-02       -1.70403728e-07  49.8910  49.0660
0202-02-10_13:48:48.523000      76931.68        4.37036000e-02       -1.64391748e-07  49.8910  49.0660
0202-02-10_13:48:48.727000      76931.88        5.31486200e-02       -1.63957898e-07  49.8910  49.0660
0202-02-10_13:48:48.920000      76932.07        6.31145700e-02       -1.61912578e-07  49.8910  49.0660
0202-02-10_13:48:49.113000      76932.27        7.35643600e-02       -1.65073518e-07  49.8864  49.0768
0202-02-10_13:48:49.324000      76932.48        8.29574300e-02       -1.54722998e-07  49.8864  49.0768
0202-02-10_13:48:49.516000      76932.67        9.30318800e-02       -1.51314138e-07  49.8864  49.0768
0202-02-10_13:48:49.720000      76932.87        1.03092800e-01       -1.49578718e-07  49.8864  49.0768
0202-02-10_13:48:49.910000      76933.06        1.12864300e-01       -1.57697998e-07  49.8864  49.0768
0202-02-10_13:48:50.117000      76933.27        1.22454800e-01       -1.64391748e-07  49.8926  49.0556
0202-02-10_13:48:50.320000      76933.47        1.32980300e-01       -1.64143828e-07  49.8926  49.0556
0202-02-10_13:48:50.523000      76933.68        1.42892800e-01       -1.62904248e-07  49.8926  49.0556
0202-02-10_13:48:50.727000      76933.88        1.52464000e-01       -1.59371438e-07  49.8926  49.0556
0202-02-10_13:48:50.918000      76934.07        1.62453700e-01       -1.64019878e-07  49.8926  49.0556
0202-02-10_13:48:51.130000      76934.28        1.72439300e-01       -1.68420398e-07  49.8944  49.0740
0202-02-10_13:48:51.332000      76934.48        1.82347400e-01       -1.70837588e-07  49.8944  49.0740
0202-02-10_13:48:51.523000      76934.68        1.92348900e-01       -1.68668308e-07  49.8944  49.0740
0202-02-10_13:48:51.727000      76934.88        2.02576100e-01       -1.64329768e-07  49.8944  49.0740
0202-02-10_13:48:51.918000      76935.07        2.11902400e-01       -1.59247478e-07  49.8944  49.0740
0202-02-10_13:48:52.113000      76935.27        2.22416000e-01       -1.61664668e-07  49.8878  49.0554
0202-02-10_13:48:52.320000      76935.47        2.32129600e-01       -1.70217788e-07  49.8878  49.0554
0202-02-10_13:48:52.516000      76935.67        2.41481200e-01       -1.74990188e-07  49.8878  49.0554
0202-02-10_13:48:52.707000      76935.86        2.51920000e-01       -1.74990188e-07  49.8878  49.0554
0202-02-10_13:48:52.910000      76936.06        2.62099600e-01       -1.75424028e-07  49.8878  49.0554
0202-02-10_13:48:53.113000      76936.27        2.71917200e-01       -1.83481308e-07  49.8917  49.0770
0202-02-10_13:48:53.310000      76936.46        2.82224500e-01       -1.81993798e-07  49.8917  49.0770
0202-02-10_13:48:53.510000      76936.67        2.92076200e-01       -1.83109428e-07  49.8917  49.0770
0202-02-10_13:48:53.715000      76936.87        3.01246600e-01       -1.75795878e-07  49.8917  49.0770
0202-02-10_13:48:53.906000      76937.06        3.11861100e-01       -1.76601608e-07  49.8917  49.0770
0202-02-10_13:48:54.120000      76937.27        3.21635600e-01       -1.69226088e-07  49.8787  49.0558
0202-02-10_13:48:54.312000      76937.47        3.31407800e-01       -1.73936508e-07  49.8787  49.0558
0202-02-10_13:48:54.508000      76937.66        3.41602300e-01       -1.74680258e-07  49.8787  49.0558
0202-02-10_13:48:54.715000      76937.87        3.51243200e-01       -1.80568278e-07  49.8787  49.0558
0202-02-10_13:48:54.910000      76938.06        3.61112700e-01       -1.69164108e-07  49.8787  49.0558
0202-02-10_13:48:55.105000      76938.26        3.71265600e-01       -1.74370358e-07  49.8765  49.0771
0202-02-10_13:48:55.312000      76938.47        3.81396300e-01       -1.78089118e-07  49.8765  49.0771
0202-02-10_13:48:55.504000      76938.66        3.90767100e-01       -1.81745888e-07  49.8765  49.0771
0202-02-10_13:48:55.707000      76938.86        4.01064100e-01       -1.71705258e-07  49.8765  49.0771
0202-02-10_13:48:55.902000      76939.06        4.10470500e-01       -1.70837548e-07  49.8765  49.0771
0202-02-10_13:48:56.098000      76939.25        4.20513600e-01       -1.62222438e-07  49.8862  49.0557
0202-02-10_13:48:56.312000      76939.46        4.30820900e-01       -1.71581298e-07  49.8862  49.0557
0202-02-10_13:48:56.504000      76939.66        4.40460400e-01       -1.70403688e-07  49.8862  49.0557
0202-02-10_13:48:56.707000      76939.86        4.49887600e-01       -1.71829218e-07  49.8862  49.0557
0202-02-10_13:48:56.910000      76940.06        4.60349300e-01       -1.68792238e-07  49.8862  49.0557
0202-02-10_13:48:57.117000      76940.27        4.70616500e-01       -1.68854208e-07  49.8929  49.0756
0202-02-10_13:48:57.316000      76940.47        4.79991800e-01       -1.74122448e-07  49.8929  49.0756
0202-02-10_13:48:57.510000      76940.66        4.89827000e-01       -1.72696928e-07  49.8929  49.0756
0202-02-10_13:48:57.715000      76940.87        5.00434100e-01       -1.77903178e-07  49.8929  49.0756
0202-02-10_13:48:57.918000      76941.07        5.09583700e-01       -1.74866198e-07  49.8929  49.0756
0202-02-10_13:48:58.117000      76941.27        5.20294700e-01       -1.76601608e-07  49.8952  49.0578
0202-02-10_13:48:58.324000      76941.48        5.29892600e-01       -1.65569318e-07  49.8952  49.0578
0202-02-10_13:48:58.520000      76941.67        5.39459300e-01       -1.68606298e-07  49.8952  49.0578
0202-02-10_13:48:58.710000      76941.86        5.50016000e-01       -1.79762608e-07  49.8952  49.0578
0202-02-10_13:48:58.914000      76942.07        5.59989400e-01       -1.86332558e-07  49.8952  49.0578
0202-02-10_13:48:59.117000      76942.27        5.69299100e-01       -1.79762978e-07  49.8982  49.0805
0202-02-10_13:48:59.310000      76942.46        5.79364500e-01       -1.75052668e-07  49.8982  49.0805
0202-02-10_13:48:59.516000      76942.67        5.89449200e-01       -1.69598508e-07  49.8982  49.0805
0202-02-10_13:48:59.715000      76942.87        5.99029200e-01       -1.66809438e-07  49.8982  49.0805
0202-02-10_13:48:59.906000      76943.06        6.09041200e-01       -1.67429228e-07  49.8982  49.0805
0202-02-10_13:49:00.117000      76943.27        6.19358900e-01       -1.71271938e-07  49.8743  49.0546
0202-02-10_13:49:00.310000      76943.46        6.29295200e-01       -1.76912048e-07  49.8743  49.0546
0202-02-10_13:49:00.500000      76943.65        6.38112400e-01       -1.78895378e-07  49.8743  49.0546
0202-02-10_13:49:00.707000      76943.86        6.48835100e-01       -1.72325588e-07  49.8743  49.0546
0202-02-10_13:49:00.900000      76944.05        6.58667500e-01       -1.71705798e-07  49.8743  49.0546
0202-02-10_13:49:01.117000      76944.27        6.67823100e-01       -1.66499548e-07  49.8910  49.0769
0202-02-10_13:49:01.312000      76944.47        6.78897700e-01       -1.74866738e-07  49.8910  49.0769
0202-02-10_13:49:01.516000      76944.67        6.88381400e-01       -1.75672468e-07  49.8910  49.0769
0202-02-10_13:49:01.720000      76944.87        6.97826400e-01       -1.78957358e-07  49.8910  49.0769
0202-02-10_13:49:01.920000      76945.08        7.08451300e-01       -1.77531838e-07  49.8910  49.0769
0202-02-10_13:49:02.125000      76945.28        7.18331200e-01       -1.79453198e-07  49.8679  49.0549
0202-02-10_13:49:02.316000      76945.47        7.27953400e-01       -1.71953708e-07  49.8679  49.0549
0202-02-10_13:49:02.520000      76945.67        7.38082600e-01       -1.70590168e-07  49.8679  49.0549
0202-02-10_13:49:02.723000      76945.87        7.48382500e-01       -1.66995378e-07  49.8679  49.0549
0202-02-10_13:49:02.914000      76946.07        7.57388200e-01       -1.71333918e-07  49.8679  49.0549
0202-02-10_13:49:03.125000      76946.28        7.67879600e-01       -1.63958398e-07  49.8796  49.0761
0202-02-10_13:49:03.316000      76946.47        7.77548700e-01       -1.58132358e-07  49.8796  49.0761
0202-02-10_13:49:03.510000      76946.66        7.87290600e-01       -1.56025058e-07  49.8796  49.0761
0202-02-10_13:49:03.715000      76946.87        7.97516200e-01       -1.69970378e-07  49.8796  49.0761
0202-02-10_13:49:03.910000      76947.06        8.07363800e-01       -1.69970378e-07  49.8796  49.0761
0202-02-10_13:49:04.110000      76947.26        8.16789500e-01       -1.72201628e-07  49.8695  49.0554
0202-02-10_13:49:04.310000      76947.46        8.27510900e-01       -1.64206318e-07  49.8695  49.0554
0202-02-10_13:49:04.504000      76947.66        8.37490200e-01       -1.67987048e-07  49.8695  49.0554
0202-02-10_13:49:04.695000      76947.85        8.46225800e-01       -1.67862998e-07  49.8695  49.0554
0202-02-10_13:49:04.902000      76948.06        8.57070400e-01       -1.72139298e-07  49.8695  49.0554
0202-02-10_13:49:05.105000      76948.26        8.67233700e-01       -1.68668098e-07  49.8851  49.0759
0202-02-10_13:49:05.300000      76948.45        8.76597100e-01       -1.64205418e-07  49.8851  49.0759
0202-02-10_13:49:05.496000      76948.65        8.87021100e-01       -1.63585628e-07  49.8851  49.0759
0202-02-10_13:49:05.690000      76948.84        8.96920300e-01       -1.64205418e-07  49.8851  49.0759
0202-02-10_13:49:05.883000      76949.04        9.06490000e-01       -1.66870528e-07  49.8851  49.0759
0202-02-10_13:49:06.098000      76949.25        9.16622200e-01       -1.62346048e-07  49.8851  49.0759
0202-02-10_13:49:06.293000      76949.45        9.26966600e-01       -1.63461668e-07  49.8854  49.0564
0202-02-10_13:49:06.496000      76949.65        9.36867300e-01       -1.68977818e-07  49.8854  49.0564
0202-02-10_13:49:06.688000      76949.84        9.46064500e-01       -1.73130428e-07  49.8854  49.0564
0202-02-10_13:49:06.883000      76950.03        9.56616700e-01       -1.72324698e-07  49.8854  49.0564
0202-02-10_13:49:07.098000      76950.25        9.67077000e-01       -1.65630938e-07  49.8964  49.0777
0202-02-10_13:49:07.290000      76950.44        9.76165800e-01       -1.67738238e-07  49.8964  49.0777
0202-02-10_13:49:07.492000      76950.65        9.86542900e-01       -1.65568958e-07  49.8964  49.0777
0202-02-10_13:49:07.695000      76950.85        9.96143700e-01       -1.75175738e-07  49.8964  49.0777
0202-02-10_13:49:07.900000      76951.05        1.00355400e+00       -1.73130428e-07  49.8964  49.0777
0202-02-10_13:49:08.113000      76951.26        1.01621100e+00       -1.67614278e-07  49.8964  49.0777
0202-02-10_13:49:08.305000      76951.46        1.02566500e+00       -1.67180418e-07  49.8989  49.0554
0202-02-10_13:49:08.504000      76951.66        1.03625000e+00       -1.61354378e-07  49.8989  49.0554
0202-02-10_13:49:08.695000      76951.85        1.04592300e+00       -1.69721568e-07  49.8989  49.0554
0202-02-10_13:49:08.890000      76952.04        1.05492400e+00       -1.66002818e-07  49.8989  49.0554
0202-02-10_13:49:09.100000      76952.25        1.06588600e+00       -1.69411668e-07  49.9011  49.0792
0202-02-10_13:49:09.297000      76952.45        1.07569500e+00       -1.70961148e-07  49.9011  49.0792
0202-02-10_13:49:09.492000      76952.64        1.08474500e+00       -1.70341358e-07  49.9011  49.0792
0202-02-10_13:49:09.688000      76952.84        1.09544100e+00       -1.66436668e-07  49.9011  49.0792
0202-02-10_13:49:09.883000      76953.04        1.10532500e+00       -1.60982498e-07  49.9011  49.0792
0202-02-10_13:49:10.100000      76953.25        1.11521600e+00       -1.58131458e-07  49.8926  49.0568
0202-02-10_13:49:10.297000      76953.45        1.12550700e+00       -1.61912188e-07  49.8926  49.0568
0202-02-10_13:49:10.500000      76953.65        1.13517300e+00       -1.57945518e-07  49.8926  49.0568
0202-02-10_13:49:10.703000      76953.86        1.14457600e+00       -1.54474208e-07  49.8926  49.0568
0202-02-10_13:49:10.895000      76954.05        1.15485900e+00       -1.60857368e-07  49.8926  49.0568
0202-02-10_13:49:11.110000      76954.26        1.16484100e+00       -1.69843418e-07  49.8700  49.0734
0202-02-10_13:49:11.310000      76954.46        1.17508300e+00       -1.73066098e-07  49.8700  49.0734
0202-02-10_13:49:11.500000      76954.65        1.18505000e+00       -1.66744218e-07  49.8700  49.0734
0202-02-10_13:49:11.700000      76954.85        1.19419100e+00       -1.61909828e-07  49.8700  49.0734
0202-02-10_13:49:11.890000      76955.05        1.20429200e+00       -1.57633268e-07  49.8700  49.0734
0202-02-10_13:49:12.094000      76955.25        1.21475100e+00       -1.61042128e-07  49.8830  49.0548
0202-02-10_13:49:12.297000      76955.45        1.22458200e+00       -1.64822858e-07  49.8830  49.0548
0202-02-10_13:49:12.492000      76955.64        1.23405100e+00       -1.65690568e-07  49.8830  49.0548
0202-02-10_13:49:12.684000      76955.84        1.24442800e+00       -1.63335358e-07  49.8830  49.0548
0202-02-10_13:49:12.890000      76956.04        1.25423300e+00       -1.60422328e-07  49.8830  49.0548
0202-02-10_13:49:13.105000      76956.26        1.26383100e+00       -1.62653588e-07  49.8830  49.0548
0202-02-10_13:49:13.312000      76956.47        1.27447000e+00       -1.57447328e-07  49.8910  49.0761
0202-02-10_13:49:13.504000      76956.66        1.28383500e+00       -1.65690568e-07  49.8910  49.0761
0202-02-10_13:49:13.695000      76956.85        1.29354800e+00       -1.65256708e-07  49.8910  49.0761
0202-02-10_13:49:13.895000      76957.05        1.30402000e+00       -1.66372338e-07  49.8910  49.0761
0202-02-10_13:49:14.094000      76957.25        1.31410500e+00       -1.55897848e-07  49.8882  49.0532
0202-02-10_13:49:14.290000      76957.44        1.32352800e+00       -1.55030138e-07  49.8882  49.0532
0202-02-10_13:49:14.490000      76957.64        1.33412900e+00       -1.54472328e-07  49.8882  49.0532
0202-02-10_13:49:14.680000      76957.83        1.34373100e+00       -1.61413998e-07  49.8882  49.0532
0202-02-10_13:49:14.870000      76958.03        1.35361100e+00       -1.56951498e-07  49.8882  49.0532
0202-02-10_13:49:15.090000      76958.24        1.36335000e+00       -1.57447328e-07  49.8882  49.0532
0202-02-10_13:49:15.305000      76958.46        1.37381000e+00       -1.56021808e-07  49.9061  49.0753
0202-02-10_13:49:15.508000      76958.66        1.38297600e+00       -1.54782218e-07  49.9061  49.0753
0202-02-10_13:49:15.700000      76958.85        1.39287800e+00       -1.55835868e-07  49.9061  49.0753
0202-02-10_13:49:15.902000      76959.06        1.40355500e+00       -1.49513988e-07  49.9061  49.0753
0202-02-10_13:49:16.110000      76959.26        1.41285000e+00       -1.61909828e-07  49.8915  49.0550
0202-02-10_13:49:16.305000      76959.46        1.42309100e+00       -1.63335358e-07  49.8915  49.0550
0202-02-10_13:49:16.510000      76959.66        1.43306800e+00       -1.57695248e-07  49.8915  49.0550
0202-02-10_13:49:16.703000      76959.86        1.44196100e+00       -1.51806878e-07  49.8915  49.0550
0202-02-10_13:49:16.895000      76960.05        1.45284800e+00       -1.49575108e-07  49.8915  49.0550
0202-02-10_13:49:17.105000      76960.26        1.46297600e+00       -1.55090578e-07  49.8892  49.0787
0202-02-10_13:49:17.300000      76960.46        1.47231300e+00       -1.55462278e-07  49.8892  49.0787
0202-02-10_13:49:17.496000      76960.65        1.48261400e+00       -1.52239358e-07  49.8892  49.0787
0202-02-10_13:49:17.700000      76960.85        1.49233400e+00       -1.47404968e-07  49.8892  49.0787
0202-02-10_13:49:17.895000      76961.05        1.50171800e+00       -1.48148728e-07  49.8892  49.0787
0202-02-10_13:49:18.094000      76961.25        1.51255800e+00       -1.49512268e-07  49.9016  49.0565
0202-02-10_13:49:18.300000      76961.45        1.52274400e+00       -1.48892478e-07  49.9016  49.0565
0202-02-10_13:49:18.492000      76961.65        1.53175300e+00       -1.49016438e-07  49.9016  49.0565
0202-02-10_13:49:18.684000      76961.84        1.54237800e+00       -1.47528928e-07  49.9016  49.0565
0202-02-10_13:49:18.890000      76962.04        1.55210800e+00       -1.50194038e-07  49.9016  49.0565
0202-02-10_13:49:19.086000      76962.24        1.56187900e+00       -1.45049758e-07  49.8876  49.0783
0202-02-10_13:49:19.277000      76962.43        1.57158000e+00       -1.40773188e-07  49.8876  49.0783
0202-02-10_13:49:19.477000      76962.63        1.58227600e+00       -1.36496618e-07  49.8876  49.0783
0202-02-10_13:49:19.670000      76962.82        1.59180400e+00       -1.43438298e-07  49.8876  49.0783
0202-02-10_13:49:19.875000      76963.03        1.60071900e+00       -1.42446628e-07  49.8876  49.0783
0202-02-10_13:49:20.094000      76963.25        1.61169500e+00       -1.38046098e-07  49.8876  49.0783
0202-02-10_13:49:20.305000      76963.46        1.62175800e+00       -1.36682558e-07  49.8803  49.0544
0202-02-10_13:49:20.496000      76963.65        1.63179000e+00       -1.45173718e-07  49.8803  49.0544
0202-02-10_13:49:20.703000      76963.86        1.64166800e+00       -1.42074758e-07  49.8803  49.0544
0202-02-10_13:49:20.895000      76964.05        1.65117400e+00       -1.46971118e-07  49.8803  49.0544
0202-02-10_13:49:21.105000      76964.26        1.66120500e+00       -1.41702878e-07  49.8805  49.0721
0202-02-10_13:49:21.305000      76964.46        1.67168800e+00       -1.41826838e-07  49.8805  49.0721
0202-02-10_13:49:21.496000      76964.65        1.68126800e+00       -1.36062768e-07  49.8805  49.0721
0202-02-10_13:49:21.688000      76964.84        1.69053200e+00       -1.28749208e-07  49.8805  49.0721
0202-02-10_13:49:21.900000      76965.05        1.70116600e+00       -1.20939818e-07  49.8805  49.0721
0202-02-10_13:49:22.105000      76965.26        1.71141500e+00       -1.11952828e-07  49.8912  49.0522
0202-02-10_13:49:22.300000      76965.45        1.72104300e+00       -1.09659598e-07  49.8912  49.0522
0202-02-10_13:49:22.496000      76965.65        1.73107300e+00       -9.39168575e-08  49.8912  49.0522
0202-02-10_13:49:22.688000      76965.84        1.74091400e+00       -9.13139375e-08  49.8912  49.0522
0202-02-10_13:49:22.880000      76966.03        1.75014700e+00       -8.48064175e-08  49.8912  49.0522
0202-02-10_13:49:23.094000      76966.25        1.76109100e+00       -7.96004675e-08  49.8917  49.0724
0202-02-10_13:49:23.290000      76966.44        1.77057900e+00       -6.80105475e-08  49.8917  49.0724
0202-02-10_13:49:23.480000      76966.64        1.78024400e+00       -5.59865675e-08  49.8917  49.0724
0202-02-10_13:49:23.688000      76966.84        1.79069800e+00       -4.23511375e-08  49.8917  49.0724
0202-02-10_13:49:23.880000      76967.03        1.80046200e+00       -2.53688175e-08  49.8917  49.0724
0202-02-10_13:49:24.086000      76967.24        1.80953600e+00       -1.78073475e-08  49.8732  49.0563
0202-02-10_13:49:24.280000      76967.43        1.82048900e+00        9.02967250e-09  49.8732  49.0563
0202-02-10_13:49:24.473000      76967.63        1.83056400e+00        2.29750025e-08  49.8732  49.0563
0202-02-10_13:49:24.664000      76967.82        1.83951200e+00        5.00599325e-08  49.8732  49.0563
0202-02-10_13:49:24.870000      76968.02        1.85017300e+00        7.79506025e-08  49.8732  49.0563
0202-02-10_13:49:25.074000      76968.23        1.86035500e+00        1.05469392e-07  49.8732  49.0563
0202-02-10_13:49:25.270000      76968.42        1.86968900e+00        1.34661622e-07  49.8937  49.0795
0202-02-10_13:49:25.465000      76968.62        1.88000500e+00        1.72778862e-07  49.8937  49.0795
0202-02-10_13:49:25.656000      76968.81        1.88979900e+00        2.11701842e-07  49.8937  49.0795
0202-02-10_13:49:25.863000      76969.02        1.89956000e+00        2.68102962e-07  49.8937  49.0795
0202-02-10_13:49:26.080000      76969.23        1.90978300e+00        3.13161882e-07  49.8937  49.0795
0202-02-10_13:49:26.285000      76969.44        1.91971800e+00        3.84128132e-07  49.8786  49.0575
0202-02-10_13:49:26.477000      76969.63        1.92896100e+00        4.44433952e-07  49.8786  49.0575
0202-02-10_13:49:26.684000      76969.84        1.93979600e+00        5.19676762e-07  49.8786  49.0575
0202-02-10_13:49:26.875000      76970.03        1.94975900e+00        5.98700322e-07  49.8786  49.0575
0202-02-10_13:49:27.074000      76970.23        1.95866400e+00        6.66877502e-07  49.8786  49.0575
0202-02-10_13:49:27.280000      76970.44        1.96940200e+00        7.82654753e-07  49.8958  49.0801
0202-02-10_13:49:27.477000      76970.63        1.97932500e+00        8.75499682e-07  49.8958  49.0801
0202-02-10_13:49:27.668000      76970.82        1.98834800e+00        9.78447222e-07  49.8958  49.0801
0202-02-10_13:49:27.875000      76971.03        1.99918900e+00        1.08883228e-06  49.8958  49.0801
0202-02-10_13:49:28.074000      76971.23        2.00897000e+00        1.24638355e-06  49.8958  49.0801
0202-02-10_13:49:28.293000      76971.45        2.01911400e+00        1.37678790e-06  49.8864  49.0546
0202-02-10_13:49:28.490000      76971.64        2.02898500e+00        1.56687828e-06  49.8864  49.0546
0202-02-10_13:49:28.680000      76971.83        2.03882300e+00        1.72628834e-06  49.8864  49.0546
0202-02-10_13:49:28.870000      76972.02        2.04843400e+00        1.89666840e-06  49.8864  49.0546
0202-02-10_13:49:29.080000      76972.23        2.05828300e+00        2.14483208e-06  49.8864  49.0546
0202-02-10_13:49:29.273000      76972.43        2.06890300e+00        2.35240021e-06  49.8948  49.0767
0202-02-10_13:49:29.477000      76972.63        2.07825100e+00        2.57273635e-06  49.8948  49.0767
0202-02-10_13:49:29.670000      76972.82        2.08788900e+00        2.89533821e-06  49.8948  49.0767
0202-02-10_13:49:29.863000      76973.02        2.09826600e+00        3.15063063e-06  49.8948  49.0767
0202-02-10_13:49:30.070000      76973.22        2.10811400e+00        3.43567308e-06  49.8948  49.0767
0202-02-10_13:49:30.266000      76973.42        2.11720100e+00        3.82843541e-06  49.8761  49.0568
0202-02-10_13:49:30.457000      76973.61        2.12819600e+00        4.16008624e-06  49.8761  49.0568
0202-02-10_13:49:30.660000      76973.81        2.13798500e+00        4.50933916e-06  49.8761  49.0568
0202-02-10_13:49:30.850000      76974.01        2.14766300e+00        5.02643182e-06  49.8761  49.0568
0202-02-10_13:49:31.070000      76974.22        2.15755400e+00        5.43332541e-06  49.8761  49.0568
0202-02-10_13:49:31.273000      76974.43        2.16817000e+00        5.85893673e-06  49.8792  49.0738
0202-02-10_13:49:31.480000      76974.63        2.17735200e+00        7.33695526e-06  49.8792  49.0738
0202-02-10_13:49:31.670000      76974.83        2.18712800e+00        7.42490376e-06  49.8792  49.0738
0202-02-10_13:49:31.863000      76975.02        2.19766800e+00        7.69494726e-06  49.8792  49.0738
0202-02-10_13:49:32.070000      76975.22        2.20715800e+00        9.09239276e-06  49.8792  49.0738
0202-02-10_13:49:32.270000      76975.42        2.21716200e+00        9.27386796e-06  49.8800  49.0544
0202-02-10_13:49:32.460000      76975.61        2.22731800e+00        1.07334166e-05  49.8800  49.0544

File: chapter 5/data/020k_ffj29/Ic/anneal/092k/60 min/Ic_2024-02-10_13-50-19718787_f29-92Kanneal-50K.txt
# Ic = 1.83 A, n = 20.75 , Tavg = 49.90 K, f29-92Kanneal-50K
#datetime                        t_s     iHTS_A                vHTS_V                tHTS_K  tTAR_K
0202-02-10_13:49:34.523000      76977.68        1.80098500e-02       -3.00972745e-08  49.8930  49.0611
0202-02-10_13:49:34.723000      76977.88        1.48100600e-02       -2.67508845e-08  49.8930  49.0611
0202-02-10_13:49:34.926000      76978.08        2.38721800e-02       -2.45202745e-08  49.8930  49.0611
0202-02-10_13:49:35.120000      76978.27        3.35027200e-02       -3.44992545e-08  49.8833  49.0785
0202-02-10_13:49:35.330000      76978.48        4.38634600e-02       -4.24325945e-08  49.8833  49.0785
0202-02-10_13:49:35.523000      76978.68        5.32149900e-02       -3.32596745e-08  49.8833  49.0785
0202-02-10_13:49:35.715000      76978.87        6.31650000e-02       -2.72476845e-08  49.8833  49.0785
0202-02-10_13:49:35.918000      76979.07        7.36073700e-02       -2.36528945e-08  49.8833  49.0785
0202-02-10_13:49:36.130000      76979.28        8.33165700e-02       -2.88591445e-08  49.8953  49.0585
0202-02-10_13:49:36.320000      76979.48        9.27274700e-02       -3.64206045e-08  49.8953  49.0585
0202-02-10_13:49:36.527000      76979.68        1.03359800e-01       -3.42513345e-08  49.8953  49.0585
0202-02-10_13:49:36.720000      76979.87        1.12800400e-01       -3.46232145e-08  49.8953  49.0585
0202-02-10_13:49:36.910000      76980.07        1.22717400e-01       -3.08424845e-08  49.8953  49.0585
0202-02-10_13:49:37.125000      76980.28        1.32980200e-01       -3.17721745e-08  49.8948  49.0778
0202-02-10_13:49:37.330000      76980.48        1.42465400e-01       -3.07805045e-08  49.8948  49.0778
0202-02-10_13:49:37.530000      76980.68        1.52443200e-01       -3.16482145e-08  49.8948  49.0778
0202-02-10_13:49:37.734000      76980.89        1.62743100e-01       -4.42919645e-08  49.8948  49.0778
0202-02-10_13:49:37.934000      76981.09        1.72367700e-01       -3.69164445e-08  49.8948  49.0778
0202-02-10_13:49:38.133000      76981.29        1.82370800e-01       -4.31763445e-08  49.8965  49.0547
0202-02-10_13:49:38.336000      76981.49        1.92560900e-01       -4.38581145e-08  49.8965  49.0547
0202-02-10_13:49:38.540000      76981.69        2.02117200e-01       -5.30310345e-08  49.8965  49.0547
0202-02-10_13:49:38.730000      76981.88        2.12139600e-01       -4.34242545e-08  49.8965  49.0547
0202-02-10_13:49:38.934000      76982.09        2.21992100e-01       -4.21846745e-08  49.8965  49.0547
0202-02-10_13:49:39.137000      76982.29        2.31711700e-01       -3.68544645e-08  49.8790  49.0676
0202-02-10_13:49:39.332000      76982.48        2.41625800e-01       -4.34862345e-08  49.8790  49.0676
0202-02-10_13:49:39.535000      76982.69        2.51937500e-01       -3.68544645e-08  49.8790  49.0676
0202-02-10_13:49:39.740000      76982.89        2.61511700e-01       -3.88997745e-08  49.8790  49.0676
0202-02-10_13:49:39.930000      76983.08        2.71425700e-01       -3.76601945e-08  49.8790  49.0676
0202-02-10_13:49:40.145000      76983.30        2.81744900e-01       -4.38581145e-08  49.8941  49.0565
0202-02-10_13:49:40.336000      76983.49        2.91276000e-01       -4.73289445e-08  49.8941  49.0565
0202-02-10_13:49:40.527000      76983.68        3.01017000e-01       -4.57793445e-08  49.8941  49.0565
0202-02-10_13:49:40.730000      76983.88        3.11459400e-01       -4.50972145e-08  49.8941  49.0565
0202-02-10_13:49:40.934000      76984.09        3.21707300e-01       -4.41050645e-08  49.8941  49.0565
0202-02-10_13:49:41.137000      76984.29        3.30900000e-01       -4.79475345e-08  49.8701  49.0669
0202-02-10_13:49:41.340000      76984.50        3.41477500e-01       -5.17282745e-08  49.8701  49.0669
0202-02-10_13:49:41.535000      76984.69        3.51317300e-01       -4.54683645e-08  49.8701  49.0669
0202-02-10_13:49:41.727000      76984.88        3.60281500e-01       -5.11704545e-08  49.8701  49.0669
0202-02-10_13:49:41.934000      76985.09        3.70965800e-01       -4.40428445e-08  49.8701  49.0669
0202-02-10_13:49:42.137000      76985.29        3.81054600e-01       -4.94350345e-08  49.8886  49.0637
0202-02-10_13:49:42.340000      76985.49        3.90320000e-01       -4.17496145e-08  49.8886  49.0637
0202-02-10_13:49:42.530000      76985.69        4.00737200e-01       -3.91464845e-08  49.8886  49.0637
0202-02-10_13:49:42.727000      76985.88        4.10669000e-01       -3.74730545e-08  49.8886  49.0637
0202-02-10_13:49:42.918000      76986.07        4.20201600e-01       -3.86506545e-08  49.8886  49.0637
0202-02-10_13:49:43.130000      76986.28        4.30137900e-01       -3.90845145e-08  49.8863  49.0778
0202-02-10_13:49:43.332000      76986.49        4.40541700e-01       -3.77209645e-08  49.8863  49.0778
0202-02-10_13:49:43.535000      76986.69        4.49973300e-01       -3.80308645e-08  49.8863  49.0778
0202-02-10_13:49:43.740000      76986.89        4.60020400e-01       -3.95183645e-08  49.8863  49.0778
0202-02-10_13:49:43.940000      76987.09        4.70145200e-01       -4.36089945e-08  49.8863  49.0778
0202-02-10_13:49:44.133000      76987.29        4.80001300e-01       -3.78449245e-08  49.8906  49.0671
0202-02-10_13:49:44.344000      76987.50        4.90117200e-01       -3.44980445e-08  49.8906  49.0671
0202-02-10_13:49:44.535000      76987.69        5.00136600e-01       -3.23287745e-08  49.8906  49.0671
0202-02-10_13:49:44.730000      76987.88        5.10099600e-01       -4.35470145e-08  49.8906  49.0671
0202-02-10_13:49:44.930000      76988.09        5.19080100e-01       -4.64600345e-08  49.8906  49.0671
0202-02-10_13:49:45.140000      76988.29        5.30027100e-01       -4.75136845e-08  49.9004  49.0768
0202-02-10_13:49:45.332000      76988.49        5.39803400e-01       -4.05720145e-08  49.9004  49.0768
0202-02-10_13:49:45.540000      76988.69        5.48938300e-01       -4.46006645e-08  49.9004  49.0768
0202-02-10_13:49:45.730000      76988.89        5.59693800e-01       -4.50964945e-08  49.9004  49.0768
0202-02-10_13:49:45.926000      76989.08        5.69328800e-01       -5.10464945e-08  49.9004  49.0768
0202-02-10_13:49:46.133000      76989.29        5.78957900e-01       -5.09845145e-08  49.8881  49.0608
0202-02-10_13:49:46.324000      76989.48        5.89202900e-01       -5.19761845e-08  49.8881  49.0608
0202-02-10_13:49:46.520000      76989.67        5.99113900e-01       -4.58402445e-08  49.8881  49.0608
0202-02-10_13:49:46.720000      76989.87        6.08711800e-01       -4.37329545e-08  49.8881  49.0608
0202-02-10_13:49:46.920000      76990.08        6.18866600e-01       -3.75970145e-08  49.8881  49.0608
0202-02-10_13:49:47.117000      76990.27        6.29028500e-01       -4.23694145e-08  49.8848  49.0781
0202-02-10_13:49:47.324000      76990.48        6.38534400e-01       -4.80715045e-08  49.8848  49.0781
0202-02-10_13:49:47.520000      76990.67        6.48525600e-01       -4.32371245e-08  49.8848  49.0781
0202-02-10_13:49:47.710000      76990.86        6.58779500e-01       -4.30511845e-08  49.8848  49.0781
0202-02-10_13:49:47.918000      76991.07        6.68227500e-01       -4.34850445e-08  49.8848  49.0781
0202-02-10_13:49:48.120000      76991.27        6.78447300e-01       -5.06126545e-08  49.8719  49.0572
0202-02-10_13:49:48.312000      76991.47        6.88647700e-01       -5.29058845e-08  49.8719  49.0572
0202-02-10_13:49:48.508000      76991.66        6.98292300e-01       -4.12537845e-08  49.8719  49.0572
0202-02-10_13:49:48.700000      76991.85        7.08181100e-01       -4.12537845e-08  49.8719  49.0572
0202-02-10_13:49:48.895000      76992.05        7.18130700e-01       -4.17496245e-08  49.8719  49.0572
0202-02-10_13:49:49.110000      76992.26        7.28337100e-01       -5.15423345e-08  49.8941  49.0771
0202-02-10_13:49:49.300000      76992.45        7.37893500e-01       -4.88772345e-08  49.8941  49.0771
0202-02-10_13:49:49.504000      76992.66        7.48416000e-01       -4.52824345e-08  49.8941  49.0771
0202-02-10_13:49:49.695000      76992.85        7.57867000e-01       -4.48485845e-08  49.8941  49.0771
0202-02-10_13:49:49.890000      76993.04        7.67755800e-01       -4.73277545e-08  49.8941  49.0771
0202-02-10_13:49:50.094000      76993.25        7.77977400e-01       -4.30511845e-08  49.8941  49.0771
0202-02-10_13:49:50.293000      76993.45        7.87854300e-01       -4.08199345e-08  49.8831  49.0527
0202-02-10_13:49:50.484000      76993.64        7.97317200e-01       -4.05100345e-08  49.8831  49.0527
0202-02-10_13:49:50.688000      76993.84        8.07772900e-01       -4.06339945e-08  49.8831  49.0527
0202-02-10_13:49:50.883000      76994.03        8.17594900e-01       -4.13157645e-08  49.8831  49.0527
0202-02-10_13:49:51.086000      76994.24        8.26804000e-01       -3.98902445e-08  49.8831  49.0527
0202-02-10_13:49:51.293000      76994.45        8.37817700e-01       -4.73897345e-08  49.8925  49.0762
0202-02-10_13:49:51.490000      76994.64        8.47522500e-01       -4.56543145e-08  49.8925  49.0762
0202-02-10_13:49:51.680000      76994.83        8.56509800e-01       -4.39808745e-08  49.8925  49.0762
0202-02-10_13:49:51.883000      76995.04        8.67205900e-01       -4.55303545e-08  49.8925  49.0762
0202-02-10_13:49:52.080000      76995.23        8.77041300e-01       -4.58402545e-08  49.8925  49.0762
0202-02-10_13:49:52.305000      76995.46        8.87062200e-01       -5.09225445e-08  49.8870  49.0535
0202-02-10_13:49:52.496000      76995.65        8.97056400e-01       -4.54060745e-08  49.8870  49.0535
0202-02-10_13:49:52.700000      76995.85        9.06664700e-01       -4.67066645e-08  49.8870  49.0535
0202-02-10_13:49:52.900000      76996.05        9.16598000e-01       -4.41022345e-08  49.8870  49.0535
0202-02-10_13:49:53.098000      76996.25        9.26797000e-01       -4.75724245e-08  49.8983  49.0770
0202-02-10_13:49:53.305000      76996.46        9.36500000e-01       -4.33578345e-08  49.8983  49.0770
0202-02-10_13:49:53.500000      76996.65        9.46488300e-01       -4.42875245e-08  49.8983  49.0770
0202-02-10_13:49:53.690000      76996.84        9.56532900e-01       -4.08166845e-08  49.8983  49.0770
0202-02-10_13:49:53.895000      76997.05        9.66356400e-01       -4.39776245e-08  49.8983  49.0770
0202-02-10_13:49:54.105000      76997.26        9.75970700e-01       -3.95151245e-08  49.8828  49.0577
0202-02-10_13:49:54.312000      76997.47        9.86223100e-01       -3.83994945e-08  49.8828  49.0577
0202-02-10_13:49:54.508000      76997.66        9.95395000e-01       -4.18703345e-08  49.8828  49.0577
0202-02-10_13:49:54.700000      76997.85        1.00617000e+00       -4.80682645e-08  49.8828  49.0577
0202-02-10_13:49:54.902000      76998.06        1.01618000e+00       -4.16224145e-08  49.8828  49.0577
0202-02-10_13:49:55.105000      76998.26        1.02575700e+00       -3.72838645e-08  49.8955  49.0786
0202-02-10_13:49:55.310000      76998.46        1.03557000e+00       -2.68713445e-08  49.8955  49.0786
0202-02-10_13:49:55.504000      76998.66        1.04570400e+00       -3.39989645e-08  49.8955  49.0786
0202-02-10_13:49:55.703000      76998.86        1.05561300e+00       -3.31932345e-08  49.8955  49.0786
0202-02-10_13:49:55.906000      76999.06        1.06488000e+00       -3.90192845e-08  49.8955  49.0786
0202-02-10_13:49:56.110000      76999.26        1.07572000e+00       -4.05067845e-08  49.8891  49.0577
0202-02-10_13:49:56.316000      76999.47        1.08540900e+00       -4.26140845e-08  49.8891  49.0577
0202-02-10_13:49:56.508000      76999.66        1.09485200e+00       -3.96390745e-08  49.8891  49.0577
0202-02-10_13:49:56.700000      76999.85        1.10528700e+00       -3.74698045e-08  49.8891  49.0577
0202-02-10_13:49:56.906000      77000.06        1.11545700e+00       -3.62921945e-08  49.8891  49.0577
0202-02-10_13:49:57.117000      77000.27        1.12489700e+00       -3.63541745e-08  49.8918  49.0790
0202-02-10_13:49:57.332000      77000.48        1.13530100e+00       -3.75317845e-08  49.8918  49.0790
0202-02-10_13:49:57.523000      77000.68        1.14486500e+00       -3.80276145e-08  49.8918  49.0790
0202-02-10_13:49:57.727000      77000.88        1.15420900e+00       -4.30479345e-08  49.8918  49.0790
0202-02-10_13:49:57.930000      77001.08        1.16481500e+00       -3.39989645e-08  49.8918  49.0790
0202-02-10_13:49:58.125000      77001.28        1.17472700e+00       -3.36890645e-08  49.8864  49.0569
0202-02-10_13:49:58.336000      77001.49        1.18444000e+00       -2.83588545e-08  49.8864  49.0569
0202-02-10_13:49:58.527000      77001.68        1.19504100e+00       -2.79246245e-08  49.8864  49.0569
0202-02-10_13:49:58.720000      77001.87        1.20481300e+00       -2.29037345e-08  49.8864  49.0569
0202-02-10_13:49:58.920000      77002.08        1.21421200e+00       -2.61880745e-08  49.8864  49.0569
0202-02-10_13:49:59.130000      77002.28        1.22430000e+00       -2.39564545e-08  49.8828  49.0751
0202-02-10_13:49:59.320000      77002.47        1.23440500e+00       -2.40184345e-08  49.8828  49.0751
0202-02-10_13:49:59.523000      77002.68        1.24423900e+00       -2.24069745e-08  49.8828  49.0751
0202-02-10_13:49:59.723000      77002.88        1.25413300e+00       -1.83163345e-08  49.8828  49.0751
0202-02-10_13:49:59.918000      77003.07        1.26424700e+00       -1.50934145e-08  49.8828  49.0751
0202-02-10_13:50:00.130000      77003.28        1.27417500e+00       -1.96179045e-08  49.8834  49.0552
0202-02-10_13:50:00.320000      77003.48        1.28399100e+00       -2.91007345e-08  49.8834  49.0552
0202-02-10_13:50:00.516000      77003.67        1.29379600e+00       -2.49481245e-08  49.8834  49.0552
0202-02-10_13:50:00.723000      77003.88        1.30370100e+00       -2.43903045e-08  49.8834  49.0552
0202-02-10_13:50:00.918000      77004.07        1.31371900e+00       -2.73653145e-08  49.8834  49.0552
0202-02-10_13:50:01.120000      77004.27        1.32404700e+00       -3.60424145e-08  49.8814  49.0754
0202-02-10_13:50:01.312000      77004.47        1.33368700e+00       -4.22403445e-08  49.8814  49.0754
0202-02-10_13:50:01.508000      77004.66        1.34348000e+00       -3.41830345e-08  49.8814  49.0754
0202-02-10_13:50:01.715000      77004.87        1.35363700e+00       -3.84596145e-08  49.8814  49.0754
0202-02-10_13:50:01.910000      77005.06        1.36349600e+00       -3.93273245e-08  49.8814  49.0754
0202-02-10_13:50:02.110000      77005.26        1.37279900e+00       -4.47195245e-08  49.8818  49.0561
0202-02-10_13:50:02.312000      77005.47        1.38037700e+00       -4.31700345e-08  49.8818  49.0561
0202-02-10_13:50:02.504000      77005.66        1.39301300e+00       -3.78398145e-08  49.8818  49.0561
0202-02-10_13:50:02.700000      77005.85        1.40261100e+00       -3.62283545e-08  49.8818  49.0561
0202-02-10_13:50:02.902000      77006.06        1.41318100e+00       -2.86668845e-08  49.8818  49.0561
0202-02-10_13:50:03.098000      77006.25        1.42308600e+00       -2.81710445e-08  49.8864  49.0772
0202-02-10_13:50:03.297000      77006.45        1.43265500e+00       -3.35012645e-08  49.8864  49.0772
0202-02-10_13:50:03.496000      77006.65        1.44327200e+00       -4.00090945e-08  49.8864  49.0772
0202-02-10_13:50:03.688000      77006.84        1.45302100e+00       -3.36872045e-08  49.8864  49.0772
0202-02-10_13:50:03.880000      77007.03        1.46249500e+00       -3.17658445e-08  49.8864  49.0772
0202-02-10_13:50:04.098000      77007.25        1.47245200e+00       -2.57538545e-08  49.8772  49.0571
0202-02-10_13:50:04.300000      77007.45        1.48257900e+00       -3.28814745e-08  49.8772  49.0571
0202-02-10_13:50:04.500000      77007.65        1.49252600e+00       -3.31295845e-08  49.8772  49.0571
0202-02-10_13:50:04.695000      77007.85        1.50234100e+00       -3.60434045e-08  49.8772  49.0571
0202-02-10_13:50:04.887000      77008.04        1.51269400e+00       -2.63132545e-08  49.8772  49.0571
0202-02-10_13:50:05.090000      77008.24        1.52262400e+00       -2.24089545e-08  49.8772  49.0571
0202-02-10_13:50:05.290000      77008.44        1.53218900e+00       -2.19131245e-08  49.8981  49.0764
0202-02-10_13:50:05.480000      77008.63        1.54228900e+00       -3.01563645e-08  49.8981  49.0764
0202-02-10_13:50:05.670000      77008.83        1.55228900e+00       -2.81110445e-08  49.8981  49.0764
0202-02-10_13:50:05.870000      77009.02        1.56175900e+00       -1.97438445e-08  49.8981  49.0764
0202-02-10_13:50:06.086000      77009.24        1.57202400e+00       -2.04875945e-08  49.8981  49.0764
0202-02-10_13:50:06.293000      77009.45        1.58209500e+00       -2.69954245e-08  49.8906  49.0566
0202-02-10_13:50:06.484000      77009.64        1.59148400e+00       -3.04662645e-08  49.8906  49.0566
0202-02-10_13:50:06.690000      77009.85        1.60137200e+00       -2.28428145e-08  49.8906  49.0566
0202-02-10_13:50:06.887000      77010.04        1.61188800e+00       -2.79251145e-08  49.8906  49.0566
0202-02-10_13:50:07.082000      77010.24        1.62180800e+00       -3.31933445e-08  49.8906  49.0566
0202-02-10_13:50:07.277000      77010.43        1.63148300e+00       -3.41850145e-08  49.8821  49.0771
0202-02-10_13:50:07.470000      77010.62        1.64142800e+00       -3.41850145e-08  49.8821  49.0771
0202-02-10_13:50:07.668000      77010.82        1.65161800e+00       -2.63756245e-08  49.8821  49.0771
0202-02-10_13:50:07.863000      77011.02        1.66178200e+00       -2.68094845e-08  49.8821  49.0771
0202-02-10_13:50:08.066000      77011.22        1.67052800e+00       -2.14172845e-08  49.8821  49.0771
0202-02-10_13:50:08.260000      77011.42        1.68145400e+00       -1.18104945e-08  49.8717  49.0572
0202-02-10_13:50:08.457000      77011.61        1.69118500e+00       -1.11287245e-08  49.8717  49.0572
0202-02-10_13:50:08.650000      77011.80        1.70025600e+00       -1.19344545e-08  49.8717  49.0572
0202-02-10_13:50:08.850000      77012.01        1.71092400e+00       -1.36078945e-08  49.8717  49.0572
0202-02-10_13:50:09.062000      77012.22        1.72124100e+00       -6.10840450e-09  49.8717  49.0572
0202-02-10_13:50:09.273000      77012.43        1.73073500e+00        5.23375500e-10  49.8799  49.0759
0202-02-10_13:50:09.465000      77012.62        1.74082000e+00        1.51504855e-08  49.8799  49.0759
0202-02-10_13:50:09.656000      77012.81        1.75059300e+00        2.57489355e-08  49.8799  49.0759
0202-02-10_13:50:09.850000      77013.00        1.76022200e+00        3.62234355e-08  49.8799  49.0759
0202-02-10_13:50:10.066000      77013.22        1.77105600e+00        5.01067955e-08  49.8799  49.0759
0202-02-10_13:50:10.285000      77013.44        1.78062200e+00        5.90318055e-08  49.8766  49.0549
0202-02-10_13:50:10.490000      77013.64        1.79084400e+00        7.69437855e-08  49.8766  49.0549
0202-02-10_13:50:10.680000      77013.83        1.80042400e+00        9.64052155e-08  49.8766  49.0549
0202-02-10_13:50:10.883000      77014.04        1.80961300e+00        1.13325505e-07  49.8766  49.0549
0202-02-10_13:50:11.100000      77014.26        1.82048300e+00        1.32910915e-07  49.8766  49.0549
0202-02-10_13:50:11.312000      77014.47        1.83019500e+00        1.48529695e-07  49.8826  49.0744
0202-02-10_13:50:11.508000      77014.66        1.84026200e+00        1.77659955e-07  49.8826  49.0744
0202-02-10_13:50:11.700000      77014.85        1.85023000e+00        2.03443325e-07  49.8826  49.0744
0202-02-10_13:50:11.902000      77015.06        1.85977300e+00        2.23276695e-07  49.8826  49.0744
0202-02-10_13:50:12.100000      77015.26        1.86967000e+00        2.69079375e-07  49.8858  49.0552
0202-02-10_13:50:12.310000      77015.46        1.87997600e+00        3.07382565e-07  49.8858  49.0552
0202-02-10_13:50:12.510000      77015.67        1.88891700e+00        3.61986295e-07  49.8858  49.0552
0202-02-10_13:50:12.715000      77015.87        1.89957600e+00        3.93595725e-07  49.8858  49.0552
0202-02-10_13:50:12.918000      77016.07        1.90961600e+00        4.48571335e-07  49.8858  49.0552
0202-02-10_13:50:13.125000      77016.28        1.91900600e+00        4.82164105e-07  49.8960  49.0742
0202-02-10_13:50:13.320000      77016.47        1.92964600e+00        5.63542885e-07  49.8960  49.0742
0202-02-10_13:50:13.510000      77016.67        1.93956100e+00        6.28249245e-07  49.8960  49.0742
0202-02-10_13:50:13.715000      77016.87        1.94928800e+00        7.01694675e-07  49.8960  49.0742
0202-02-10_13:50:13.910000      77017.06        1.95901700e+00        7.95159416e-07  49.8960  49.0742
0202-02-10_13:50:14.105000      77017.26        1.96924600e+00        8.79079345e-07  49.8872  49.0590
0202-02-10_13:50:14.310000      77017.46        1.97942200e+00        9.71800335e-07  49.8872  49.0590
0202-02-10_13:50:14.500000      77017.65        1.98843100e+00        1.11639797e-06  49.8872  49.0590
0202-02-10_13:50:14.695000      77017.85        1.99892200e+00        1.22765076e-06  49.8872  49.0590
0202-02-10_13:50:14.887000      77018.04        2.00568400e+00        1.31801654e-06  49.8872  49.0590
0202-02-10_13:50:15.098000      77018.25        2.01874000e+00        1.50500799e-06  49.8742  49.0804
0202-02-10_13:50:15.297000      77018.45        2.02874300e+00        1.65561762e-06  49.8742  49.0804
0202-02-10_13:50:15.500000      77018.65        2.03868100e+00        1.85308357e-06  49.8742  49.0804
0202-02-10_13:50:15.695000      77018.85        2.04735800e+00        2.07304799e-06  49.8742  49.0804
0202-02-10_13:50:15.887000      77019.04        2.05822900e+00        2.25787017e-06  49.8742  49.0804
0202-02-10_13:50:16.098000      77019.25        2.06823100e+00        2.44975799e-06  49.8742  49.0804
0202-02-10_13:50:16.310000      77019.46        2.07784200e+00        2.74056472e-06  49.8874  49.0582
0202-02-10_13:50:16.510000      77019.66        2.08830400e+00        3.05572790e-06  49.8874  49.0582
0202-02-10_13:50:16.703000      77019.86        2.09837800e+00        3.30717634e-06  49.8874  49.0582
0202-02-10_13:50:16.906000      77020.06        2.10704500e+00        3.57994559e-06  49.8874  49.0582
0202-02-10_13:50:17.113000      77020.27        2.11812100e+00        3.99309865e-06  49.8844  49.0753
0202-02-10_13:50:17.310000      77020.46        2.12783100e+00        4.30956458e-06  49.8844  49.0753
0202-02-10_13:50:17.516000      77020.67        2.13735400e+00        4.78482129e-06  49.8844  49.0753
0202-02-10_13:50:17.707000      77020.86        2.14781200e+00        5.15756436e-06  49.8844  49.0753
0202-02-10_13:50:17.900000      77021.05        2.15760800e+00        5.56972621e-06  49.8844  49.0753
0202-02-10_13:50:18.120000      77021.27        2.16735400e+00        6.17018095e-06  49.8780  49.0510
0202-02-10_13:50:18.330000      77021.48        2.17758900e+00        6.63545900e-06  49.8780  49.0510
0202-02-10_13:50:18.530000      77021.68        2.18749500e+00        8.17006464e-06  49.8780  49.0510
0202-02-10_13:50:18.723000      77021.88        2.19711300e+00        8.22658964e-06  49.8780  49.0510
0202-02-10_13:50:18.930000      77022.08        2.20766200e+00        9.52802944e-06  49.8780  49.0510
0202-02-10_13:50:19.140000      77022.29        2.21756100e+00        9.55610604e-06  49.8971  49.0758
0202-02-10_13:50:19.332000      77022.49        2.22631300e+00        1.09343380e-05  49.8971  49.0758
