Repository: shortlab/2025-devitre-PhD

# 2025-devitre-PhD
Data repository for Alexis Devitre's PhD thesis

File: chapter 5/data/020k_ffj29/Ic/anneal/092k/60 min/Ic_2024-02-10_13-51-06697297_f29-92Kanneal-50K.txt
# Ic = 1.83 A, n = 20.80 , Tavg = 49.89 K, f29-92Kanneal-50K
#datetime                        t_s     iHTS_A                vHTS_V                tHTS_K  tTAR_K
0202-02-10_13:50:21.390000      77024.54        1.77179300e-02        5.02651200e-09  49.9028  49.0811
0202-02-10_13:50:21.598000      77024.75        1.41456200e-02        4.28276200e-09  49.9028  49.0811
0202-02-10_13:50:21.790000      77024.94        2.39320000e-02        2.54734200e-09  49.9028  49.0811
0202-02-10_13:50:22             77025.15        3.38979600e-02        4.28276200e-09  49.9028  49.0811
0202-02-10_13:50:22.230000      77025.38        4.42765100e-02        4.15880200e-09  49.9010  49.0593
0202-02-10_13:50:22.434000      77025.59        5.36710800e-02        4.65437200e-09  49.9010  49.0593
0202-02-10_13:50:22.630000      77025.78        6.34426200e-02        5.02598200e-09  49.9010  49.0593
0202-02-10_13:50:22.830000      77025.98        7.22227600e-02        4.96374200e-09  49.9010  49.0593
0202-02-10_13:50:23.047000      77026.20        8.33092500e-02        2.91834200e-09  49.9010  49.0593
0202-02-10_13:50:23.270000      77026.42        9.34837300e-02        1.30688200e-09  49.9010  49.0796
0202-02-10_13:50:23.465000      77026.62        1.03115800e-01        3.35219200e-09  49.9010  49.0796
0202-02-10_13:50:23.668000      77026.82        1.12961500e-01        5.33552200e-09  49.9010  49.0796
0202-02-10_13:50:23.863000      77027.02        1.22648500e-01        7.19490200e-09  49.9010  49.0796
0202-02-10_13:50:24.062000      77027.21        1.33037400e-01        2.85636200e-09  49.8818  49.0585
0202-02-10_13:50:24.266000      77027.42        1.43150300e-01        6.14125200e-09  49.8818  49.0585
0202-02-10_13:50:24.460000      77027.61        1.52216900e-01        6.88500200e-09  49.8818  49.0585
0202-02-10_13:50:24.652000      77027.81        1.62624900e-01       -1.91603800e-09  49.8818  49.0585
0202-02-10_13:50:24.855000      77028.01        1.72984200e-01       -1.79207800e-09  49.8818  49.0585
0202-02-10_13:50:25.070000      77028.22        1.81973600e-01       -9.66343800e-09  49.8818  49.0585
0202-02-10_13:50:25.270000      77028.42        1.92819600e-01       -2.16395800e-09  49.8962  49.0806
0202-02-10_13:50:25.460000      77028.62        2.02386400e-01       -3.96135800e-09  49.8962  49.0806
0202-02-10_13:50:25.652000      77028.81        2.11596900e-01       -3.65145800e-09  49.8962  49.0806
0202-02-10_13:50:25.860000      77029.01        2.22254500e-01       -6.56447800e-09  49.8962  49.0806
0202-02-10_13:50:26.070000      77029.22        2.32331700e-01       -1.17707380e-08  49.8962  49.0806
0202-02-10_13:50:26.277000      77029.43        2.41754600e-01       -6.75041800e-09  49.8766  49.0570
0202-02-10_13:50:26.470000      77029.62        2.52170300e-01       -3.66558000e-10  49.8766  49.0570
0202-02-10_13:50:26.660000      77029.82        2.61820100e-01        4.39172000e-10  49.8766  49.0570
0202-02-10_13:50:26.855000      77030.01        2.71418000e-01       -3.65145800e-09  49.8766  49.0570
0202-02-10_13:50:27.070000      77030.22        2.82045900e-01       -7.18427800e-09  49.8766  49.0570
0202-02-10_13:50:27.280000      77030.44        2.91651200e-01       -3.27958800e-09  49.8948  49.0796
0202-02-10_13:50:27.484000      77030.64        3.01701700e-01       -2.22593800e-09  49.8948  49.0796
0202-02-10_13:50:27.680000      77030.83        3.11632100e-01        8.73022000e-10  49.8948  49.0796
0202-02-10_13:50:27.883000      77031.03        3.21106400e-01        1.98865200e-09  49.8948  49.0796
0202-02-10_13:50:28.098000      77031.25        3.31326100e-01        2.05063200e-09  49.8948  49.0796
0202-02-10_13:50:28.293000      77031.45        3.41559200e-01       -4.14728800e-09  49.8914  49.0552
0202-02-10_13:50:28.490000      77031.64        3.50256200e-01       -5.88233800e-09  49.8914  49.0552
0202-02-10_13:50:28.680000      77031.83        3.61345700e-01       -1.06544680e-08  49.8914  49.0552
0202-02-10_13:50:28.875000      77032.03        3.70974700e-01       -1.31953380e-08  49.8914  49.0552
0202-02-10_13:50:29.090000      77032.24        3.80934800e-01       -1.22036680e-08  49.8914  49.0552
0202-02-10_13:50:29.285000      77032.44        3.91130800e-01       -1.24515880e-08  49.9126  49.0794
0202-02-10_13:50:29.477000      77032.63        4.00802300e-01       -1.18937680e-08  49.9126  49.0794
0202-02-10_13:50:29.680000      77032.83        4.10581300e-01       -1.95791980e-08  49.9126  49.0794
0202-02-10_13:50:29.870000      77033.03        4.20176200e-01       -1.68521080e-08  49.9126  49.0794
0202-02-10_13:50:30.090000      77033.24        4.30902000e-01       -1.19557480e-08  49.9126  49.0794
0202-02-10_13:50:30.290000      77033.44        4.40299600e-01        6.82220000e-11  49.8977  49.0580
0202-02-10_13:50:30.492000      77033.65        4.50375300e-01       -1.04740800e-09  49.8977  49.0580
0202-02-10_13:50:30.700000      77033.85        4.60215100e-01       -3.71251800e-09  49.8977  49.0580
0202-02-10_13:50:30.900000      77034.05        4.70286500e-01       -1.72917800e-09  49.8977  49.0580
0202-02-10_13:50:31.100000      77034.26        4.79879400e-01       -2.53490800e-09  49.9072  49.0792
0202-02-10_13:50:31.297000      77034.45        4.90253500e-01        4.59270200e-09  49.9072  49.0792
0202-02-10_13:50:31.492000      77034.64        4.99996900e-01       -1.72917800e-09  49.9072  49.0792
0202-02-10_13:50:31.684000      77034.84        5.09243000e-01        8.06354200e-09  49.9072  49.0792
0202-02-10_13:50:31.875000      77035.03        5.19866400e-01       -7.99488000e-10  49.9072  49.0792
0202-02-10_13:50:32.113000      77035.27        5.29676600e-01        6.26032000e-10  49.9072  49.0792
0202-02-10_13:50:32.320000      77035.47        5.39920000e-01       -3.96042800e-09  49.8860  49.0578
0202-02-10_13:50:32.510000      77035.67        5.49740100e-01       -6.81147800e-09  49.8860  49.0578
0202-02-10_13:50:32.715000      77035.87        5.58858600e-01       -3.46459800e-09  49.8860  49.0578
0202-02-10_13:50:32.918000      77036.07        5.69445000e-01       -2.41094800e-09  49.8860  49.0578
0202-02-10_13:50:33.120000      77036.27        5.79483600e-01        1.30202000e-10  49.8945  49.0776
0202-02-10_13:50:33.324000      77036.48        5.88973200e-01       -2.41678000e-10  49.8945  49.0776
0202-02-10_13:50:33.516000      77036.67        5.99356200e-01        2.73332200e-09  49.8945  49.0776
0202-02-10_13:50:33.710000      77036.86        6.09224200e-01        1.86561200e-09  49.8945  49.0776
0202-02-10_13:50:33.914000      77037.07        6.18218000e-01        2.60936200e-09  49.8945  49.0776
0202-02-10_13:50:34.117000      77037.27        6.29182800e-01       -3.03658000e-10  49.8812  49.0586
0202-02-10_13:50:34.312000      77037.46        6.38872700e-01       -4.51819800e-09  49.8812  49.0586
0202-02-10_13:50:34.508000      77037.66        6.48679800e-01       -4.82792800e-09  49.8812  49.0586
0202-02-10_13:50:34.703000      77037.85        6.58300000e-01       -2.72050800e-09  49.8812  49.0586
0202-02-10_13:50:34.895000      77038.05        6.68513800e-01        2.54582000e-10  49.8812  49.0586
0202-02-10_13:50:35.110000      77038.26        6.78637100e-01        5.15094200e-09  49.8895  49.0764
0202-02-10_13:50:35.310000      77038.46        6.88690600e-01        5.15094200e-09  49.8895  49.0764
0202-02-10_13:50:35.510000      77038.66        6.98441400e-01        8.55980200e-09  49.8895  49.0764
0202-02-10_13:50:35.703000      77038.86        7.08050500e-01        3.22958200e-09  49.8895  49.0764
0202-02-10_13:50:35.900000      77039.05        7.18170800e-01       -5.32354800e-09  49.8895  49.0764
0202-02-10_13:50:36.117000      77039.27        7.28368300e-01       -2.90635800e-09  49.8936  49.0550
0202-02-10_13:50:36.316000      77039.47        7.37801500e-01       -7.55480800e-09  49.8936  49.0550
0202-02-10_13:50:36.510000      77039.67        7.47573000e-01       -3.65010800e-09  49.8936  49.0550
0202-02-10_13:50:36.703000      77039.86        7.58196400e-01        1.37020200e-09  49.8936  49.0550
0202-02-10_13:50:36.900000      77040.05        7.68150500e-01        2.85771200e-09  49.8936  49.0550
0202-02-10_13:50:37.100000      77040.26        7.77916100e-01        3.04364200e-09  49.8874  49.0754
0202-02-10_13:50:37.297000      77040.45        7.87910000e-01       -2.41258000e-10  49.8874  49.0754
0202-02-10_13:50:37.500000      77040.65        7.98027300e-01        5.89469200e-09  49.8874  49.0754
0202-02-10_13:50:37.695000      77040.85        8.07392200e-01        9.24157200e-09  49.8874  49.0754
0202-02-10_13:50:37.887000      77041.04        8.17295800e-01        1.14728220e-08  49.8874  49.0754
0202-02-10_13:50:38.100000      77041.25        8.27668400e-01        2.02738720e-08  49.8887  49.0605
0202-02-10_13:50:38.300000      77041.46        8.37333100e-01        2.45504420e-08  49.8887  49.0605
0202-02-10_13:50:38.504000      77041.66        8.47521700e-01        2.25051220e-08  49.8887  49.0605
0202-02-10_13:50:38.700000      77041.85        8.57588600e-01        2.18853320e-08  49.8887  49.0605
0202-02-10_13:50:38.890000      77042.04        8.67925400e-01        2.01499120e-08  49.8887  49.0605
0202-02-10_13:50:39.082000      77042.24        8.76763500e-01        1.75467820e-08  49.8873  49.0800
0202-02-10_13:50:39.285000      77042.44        8.87453700e-01        1.64931420e-08  49.8873  49.0800
0202-02-10_13:50:39.477000      77042.63        8.97030800e-01        9.11761200e-09  49.8873  49.0800
0202-02-10_13:50:39.668000      77042.82        9.06832000e-01        1.77947020e-08  49.8873  49.0800
0202-02-10_13:50:39.870000      77043.03        9.16649600e-01        1.94061620e-08  49.8873  49.0800
0202-02-10_13:50:40.074000      77043.23        9.27222500e-01        2.34348120e-08  49.8873  49.0800
0202-02-10_13:50:40.270000      77043.42        9.36866400e-01        2.15135620e-08  49.8866  49.0589
0202-02-10_13:50:40.477000      77043.63        9.46104900e-01        1.86009420e-08  49.8866  49.0589
0202-02-10_13:50:40.668000      77043.82        9.56867800e-01        2.51710420e-08  49.8866  49.0589
0202-02-10_13:50:40.863000      77044.02        9.66775900e-01        2.44275020e-08  49.8866  49.0589
0202-02-10_13:50:41.080000      77044.23        9.76136300e-01        2.15144720e-08  49.8866  49.0589
0202-02-10_13:50:41.293000      77044.45        9.86979400e-01        2.03988420e-08  49.9043  49.0796
0202-02-10_13:50:41.496000      77044.65        9.96369500e-01        1.15977920e-08  49.9043  49.0796
0202-02-10_13:50:41.688000      77044.84        1.00619600e+00        1.96550920e-08  49.9043  49.0796
0202-02-10_13:50:41.890000      77045.04        1.01650800e+00        2.12665520e-08  49.9043  49.0796
0202-02-10_13:50:42.105000      77045.26        1.02634100e+00        3.21129220e-08  49.9043  49.0796
0202-02-10_13:50:42.316000      77045.47        1.03623600e+00        2.81462520e-08  49.9175  49.0575
0202-02-10_13:50:42.508000      77045.66        1.04618500e+00        2.75264620e-08  49.9175  49.0575
0202-02-10_13:50:42.703000      77045.86        1.05524200e+00        2.36217720e-08  49.9175  49.0575
0202-02-10_13:50:42.895000      77046.05        1.06586900e+00        1.93452020e-08  49.9175  49.0575
0202-02-10_13:50:43.098000      77046.25        1.07599100e+00        1.86014520e-08  49.9058  49.0772
0202-02-10_13:50:43.293000      77046.45        1.08560400e+00        2.46754120e-08  49.9058  49.0772
0202-02-10_13:50:43.496000      77046.65        1.09525200e+00        2.86420920e-08  49.9058  49.0772
0202-02-10_13:50:43.688000      77046.84        1.10577800e+00        3.32905320e-08  49.9058  49.0772
0202-02-10_13:50:43.883000      77047.03        1.11573600e+00        2.74644820e-08  49.9058  49.0772
0202-02-10_13:50:44.100000      77047.26        1.12556400e+00        2.66587520e-08  49.8840  49.0576
0202-02-10_13:50:44.316000      77047.47        1.13590100e+00        2.21962420e-08  49.8840  49.0576
0202-02-10_13:50:44.520000      77047.67        1.14529900e+00        2.64108320e-08  49.8840  49.0576
0202-02-10_13:50:44.710000      77047.86        1.15489700e+00        2.73405220e-08  49.8840  49.0576
0202-02-10_13:50:44.918000      77048.07        1.16529400e+00        2.19483320e-08  49.8840  49.0576
0202-02-10_13:50:45.130000      77048.28        1.17500200e+00        1.72379020e-08  49.8848  49.0782
0202-02-10_13:50:45.320000      77048.47        1.18484600e+00        2.02748920e-08  49.8848  49.0782
0202-02-10_13:50:45.516000      77048.67        1.19478500e+00        2.57290620e-08  49.8848  49.0782
0202-02-10_13:50:45.707000      77048.86        1.20458600e+00        2.77743820e-08  49.8848  49.0782
0202-02-10_13:50:45.902000      77049.05        1.21449600e+00        2.69066720e-08  49.8848  49.0782
0202-02-10_13:50:46.110000      77049.26        1.22486300e+00        2.25061420e-08  49.8730  49.0550
0202-02-10_13:50:46.310000      77049.46        1.23489400e+00        1.75473520e-08  49.8730  49.0550
0202-02-10_13:50:46.500000      77049.65        1.24418200e+00        1.92201220e-08  49.8730  49.0550
0202-02-10_13:50:46.707000      77049.86        1.25456300e+00        2.13265220e-08  49.8730  49.0550
0202-02-10_13:50:46.900000      77050.05        1.26426300e+00        2.79580820e-08  49.8730  49.0550
0202-02-10_13:50:47.100000      77050.25        1.27357500e+00        2.62226620e-08  49.8935  49.0777
0202-02-10_13:50:47.305000      77050.46        1.28434800e+00        1.68638020e-08  49.8935  49.0777
0202-02-10_13:50:47.496000      77050.65        1.29412900e+00        1.42606720e-08  49.8935  49.0777
0202-02-10_13:50:47.688000      77050.84        1.30304100e+00        1.48804620e-08  49.8935  49.0777
0202-02-10_13:50:47.890000      77051.04        1.31393000e+00        1.81033820e-08  49.8935  49.0777
0202-02-10_13:50:48.105000      77051.26        1.32388500e+00        1.85372420e-08  49.8935  49.0777
0202-02-10_13:50:48.316000      77051.47        1.33364700e+00        1.84132820e-08  49.8848  49.0579
0202-02-10_13:50:48.508000      77051.66        1.34380400e+00        2.54789120e-08  49.8848  49.0579
0202-02-10_13:50:48.700000      77051.85        1.35265500e+00        2.49210920e-08  49.8848  49.0579
0202-02-10_13:50:48.890000      77052.05        1.36385300e+00        2.91976620e-08  49.8848  49.0579
0202-02-10_13:50:49.094000      77052.25        1.37369000e+00        2.84539120e-08  49.8838  49.0826
0202-02-10_13:50:49.285000      77052.44        1.38320300e+00        3.37221420e-08  49.8838  49.0826
0202-02-10_13:50:49.490000      77052.64        1.39287100e+00        3.29164120e-08  49.8838  49.0826
0202-02-10_13:50:49.690000      77052.84        1.40326300e+00        2.83299520e-08  49.8838  49.0826
0202-02-10_13:50:49.883000      77053.04        1.41311700e+00        1.98388020e-08  49.8838  49.0826
0202-02-10_13:50:50.094000      77053.25        1.42214300e+00        1.98388020e-08  49.8813  49.0583
0202-02-10_13:50:50.285000      77053.44        1.43278600e+00        1.95289020e-08  49.8813  49.0583
0202-02-10_13:50:50.477000      77053.63        1.44303500e+00        2.66565120e-08  49.8813  49.0583
0202-02-10_13:50:50.684000      77053.84        1.45211500e+00        2.31237020e-08  49.8813  49.0583
0202-02-10_13:50:50.875000      77054.03        1.46267900e+00        3.01273520e-08  49.8813  49.0583
0202-02-10_13:50:51.074000      77054.23        1.47267800e+00        3.21106820e-08  49.8813  49.0583
0202-02-10_13:50:51.280000      77054.43        1.48217500e+00        3.73789220e-08  49.8904  49.0810
0202-02-10_13:50:51.473000      77054.63        1.49242700e+00        3.06851620e-08  49.8904  49.0810
0202-02-10_13:50:51.664000      77054.82        1.50258900e+00        2.25039120e-08  49.8904  49.0810
0202-02-10_13:50:51.867000      77055.02        1.51201900e+00        1.84132820e-08  49.8904  49.0810
0202-02-10_13:50:52.082000      77055.23        1.52181900e+00        2.47971420e-08  49.8904  49.0810
0202-02-10_13:50:52.277000      77055.43        1.53257600e+00        2.54788220e-08  49.8808  49.0593
0202-02-10_13:50:52.473000      77055.63        1.54114700e+00        3.35357520e-08  49.8808  49.0593
0202-02-10_13:50:52.668000      77055.82        1.55202700e+00        1.98380720e-08  49.8808  49.0593
0202-02-10_13:50:52.860000      77056.01        1.56174400e+00        2.18832020e-08  49.8808  49.0593
0202-02-10_13:50:53.070000      77056.22        1.57155700e+00        2.11394520e-08  49.8808  49.0593
0202-02-10_13:50:53.266000      77056.42        1.58190400e+00        3.19238320e-08  49.8930  49.0791
0202-02-10_13:50:53.457000      77056.61        1.59149700e+00        3.44030020e-08  49.8930  49.0791
0202-02-10_13:50:53.656000      77056.81        1.60098500e+00        3.44030020e-08  49.8930  49.0791
0202-02-10_13:50:53.848000      77057.00        1.61108900e+00        3.31634220e-08  49.8930  49.0791
0202-02-10_13:50:54.055000      77057.21        1.62125100e+00        3.16139420e-08  49.8930  49.0791
0202-02-10_13:50:54.258000      77057.41        1.63150400e+00        3.37212320e-08  49.8859  49.0588
0202-02-10_13:50:54.453000      77057.61        1.64027200e+00        2.46722720e-08  49.8859  49.0588
0202-02-10_13:50:54.645000      77057.80        1.65111100e+00        3.14280020e-08  49.8859  49.0588
0202-02-10_13:50:54.850000      77058.00        1.66127400e+00        3.42170620e-08  49.8859  49.0588
0202-02-10_13:50:55.055000      77058.21        1.67095100e+00        3.78738420e-08  49.8859  49.0588
0202-02-10_13:50:55.258000      77058.41        1.68048600e+00        4.51254020e-08  49.8958  49.0766
0202-02-10_13:50:55.460000      77058.61        1.69091800e+00        5.20050920e-08  49.8958  49.0766
0202-02-10_13:50:55.664000      77058.82        1.70051900e+00        5.60957220e-08  49.8958  49.0766
0202-02-10_13:50:55.855000      77059.01        1.71043900e+00        5.60337420e-08  49.8958  49.0766
0202-02-10_13:50:56.074000      77059.23        1.72094700e+00        6.45868720e-08  49.8958  49.0766
0202-02-10_13:50:56.270000      77059.42        1.73013800e+00        6.65702120e-08  49.8969  49.0548
0202-02-10_13:50:56.460000      77059.62        1.74076900e+00        7.63629220e-08  49.8969  49.0548
0202-02-10_13:50:56.668000      77059.82        1.75037500e+00        8.06394820e-08  49.8969  49.0548
0202-02-10_13:50:56.860000      77060.01        1.75996700e+00        9.62582420e-08  49.8969  49.0548
0202-02-10_13:50:57.082000      77060.24        1.77045300e+00        1.06298872e-07  49.8969  49.0548
0202-02-10_13:50:57.285000      77060.44        1.78028700e+00        1.29231172e-07  49.8896  49.0759
0202-02-10_13:50:57.492000      77060.64        1.78994200e+00        1.51357752e-07  49.8896  49.0759
0202-02-10_13:50:57.684000      77060.84        1.80012800e+00        1.56873902e-07  49.8896  49.0759
0202-02-10_13:50:57.875000      77061.03        1.81039100e+00        1.65736922e-07  49.8896  49.0759
0202-02-10_13:50:58.094000      77061.25        1.81993000e+00        1.80673912e-07  49.8896  49.0759
0202-02-10_13:50:58.310000      77061.46        1.83037800e+00        2.07944772e-07  49.8717  49.0585
0202-02-10_13:50:58.510000      77061.66        1.84005700e+00        2.37137012e-07  49.8717  49.0585
0202-02-10_13:50:58.710000      77061.87        1.84926800e+00        2.60441212e-07  49.8717  49.0585
0202-02-10_13:50:58.914000      77062.07        1.85959500e+00        2.93166232e-07  49.8717  49.0585
0202-02-10_13:50:59.110000      77062.26        1.86958400e+00        3.21242812e-07  49.8799  49.0760
0202-02-10_13:50:59.316000      77062.47        1.87912300e+00        3.65867832e-07  49.8799  49.0760
0202-02-10_13:50:59.508000      77062.66        1.88968600e+00        4.03613172e-07  49.8799  49.0760
0202-02-10_13:50:59.703000      77062.86        1.89958500e+00        4.47308502e-07  49.8799  49.0760
0202-02-10_13:50:59.906000      77063.06        1.90906700e+00        5.10031452e-07  49.8799  49.0760
0202-02-10_13:51:00.117000      77063.27        1.91921700e+00        5.64697102e-07  49.8797  49.0551
0202-02-10_13:51:00.324000      77063.48        1.92931400e+00        6.12297132e-07  49.8797  49.0551
0202-02-10_13:51:00.516000      77063.67        1.93856300e+00        6.89709152e-07  49.8797  49.0551
0202-02-10_13:51:00.710000      77063.86        1.94932300e+00        7.60117522e-07  49.8797  49.0551
0202-02-10_13:51:00.910000      77064.07        1.95922500e+00        8.18935782e-07  49.8797  49.0551
0202-02-10_13:51:01.113000      77064.27        1.96888700e+00        9.34403032e-07  49.8952  49.0780
0202-02-10_13:51:01.320000      77064.47        1.97890300e+00        1.03642079e-06  49.8952  49.0780
0202-02-10_13:51:01.520000      77064.67        1.98900700e+00        1.17413857e-06  49.8952  49.0780
0202-02-10_13:51:01.723000      77064.88        1.99844300e+00        1.28873811e-06  49.8952  49.0780
0202-02-10_13:51:01.926000      77065.08        2.00852100e+00        1.45310694e-06  49.8952  49.0780
0202-02-10_13:51:02.125000      77065.28        2.01891000e+00        1.58673410e-06  49.8959  49.0611
0202-02-10_13:51:02.332000      77065.48        2.02858500e+00        1.77855972e-06  49.8959  49.0611
0202-02-10_13:51:02.523000      77065.68        2.03832700e+00        1.93542907e-06  49.8959  49.0611
0202-02-10_13:51:02.720000      77065.87        2.04869000e+00        2.10419843e-06  49.8959  49.0611
0202-02-10_13:51:02.920000      77066.08        2.05853000e+00        2.36469700e-06  49.8959  49.0611
0202-02-10_13:51:03.117000      77066.27        2.06765800e+00        2.56179085e-06  49.8958  49.0772
0202-02-10_13:51:03.310000      77066.46        2.07827200e+00        2.79018420e-06  49.8958  49.0772
0202-02-10_13:51:03.516000      77066.67        2.08835300e+00        3.11470728e-06  49.8958  49.0772
0202-02-10_13:51:03.707000      77066.86        2.09770300e+00        3.38090794e-06  49.8958  49.0772
0202-02-10_13:51:03.902000      77067.05        2.10802800e+00        3.65559975e-06  49.8958  49.0772
0202-02-10_13:51:04.110000      77067.26        2.11815600e+00        4.06652183e-06  49.8846  49.0593
0202-02-10_13:51:04.300000      77067.45        2.12779200e+00        4.39854470e-06  49.8846  49.0593
0202-02-10_13:51:04.496000      77067.65        2.13799900e+00        4.75473946e-06  49.8846  49.0593
0202-02-10_13:51:04.695000      77067.85        2.14789900e+00        5.14372124e-06  49.8846  49.0593
0202-02-10_13:51:04.900000      77068.05        2.15720300e+00        5.71256648e-06  49.8846  49.0593
0202-02-10_13:51:05.100000      77068.25        2.16800100e+00        6.16055218e-06  49.8936  49.0796
0202-02-10_13:51:05.305000      77068.46        2.17755300e+00        6.78809167e-06  49.8936  49.0796
0202-02-10_13:51:05.500000      77068.65        2.18694900e+00        8.11754557e-06  49.8936  49.0796
0202-02-10_13:51:05.690000      77068.84        2.19723100e+00        8.20946077e-06  49.8936  49.0796
0202-02-10_13:51:05.890000      77069.05        2.20745500e+00        9.43169067e-06  49.8936  49.0796
0202-02-10_13:51:06.098000      77069.25        2.21697200e+00        9.58056467e-06  49.8936  49.0796
0202-02-10_13:51:06.320000      77069.47        2.22737200e+00        1.09254515e-05  49.8868  49.0554

File: chapter 5/data/020k_ffj29/Ic/anneal/092k/60 min/Ic_2024-02-10_14-04-14280243_f29-92Kanneal-64K.txt
# Ic = 0.41 A, n = 16.66 , Tavg = 63.82 K, f29-92Kanneal-64K
#datetime                        t_s     iHTS_A                vHTS_V                tHTS_K  tTAR_K
0202-02-10_14:04:02.918000      77846.07        1.64982100e-02        1.49674365e-08  63.7794  62.5757
0202-02-10_14:04:03.120000      77846.27        1.36872600e-02        9.69919650e-09  63.7915  62.5933
0202-02-10_14:04:03.312000      77846.47        2.43107100e-02        1.01950265e-08  63.7915  62.5933
0202-02-10_14:04:03.508000      77846.66        3.38566700e-02       -8.37283500e-10  63.7915  62.5933
0202-02-10_14:04:03.700000      77846.85        4.28817100e-02        2.13772650e-09  63.7915  62.5933
0202-02-10_14:04:03.906000      77847.06        5.34710200e-02        3.06741650e-09  63.7915  62.5933
0202-02-10_14:04:04.113000      77847.27        6.36299400e-02        3.25334650e-09  63.7888  62.5841
0202-02-10_14:04:04.316000      77847.47        7.32061800e-02       -4.68000350e-09  63.7888  62.5841
0202-02-10_14:04:04.508000      77847.66        8.33116700e-02       -8.15084350e-09  63.7888  62.5841
0202-02-10_14:04:04.710000      77847.87        9.30802500e-02       -1.44107435e-08  63.7888  62.5841
0202-02-10_14:04:04.906000      77848.06        1.03165000e-01       -3.75031350e-09  63.7888  62.5841
0202-02-10_14:04:05.105000      77848.26        1.12693100e-01       -4.86593350e-09  63.7621  62.5817
0202-02-10_14:04:05.316000      77848.47        1.22834200e-01       -1.45707350e-09  63.7621  62.5817
0202-02-10_14:04:05.508000      77848.66        1.32918900e-01       -4.86593350e-09  63.7621  62.5817
0202-02-10_14:04:05.700000      77848.85        1.42107200e-01        8.98136500e-10  63.7621  62.5817
0202-02-10_14:04:05.895000      77849.05        1.52670300e-01        6.22835650e-09  63.7621  62.5817
0202-02-10_14:04:06.110000      77849.26        1.62704600e-01       -4.55604350e-09  63.7547  62.5770
0202-02-10_14:04:06.310000      77849.46        1.72379700e-01       -5.91958350e-09  63.7547  62.5770
0202-02-10_14:04:06.508000      77849.66        1.82819100e-01       -5.17583350e-09  63.7547  62.5770
0202-02-10_14:04:06.703000      77849.86        1.92701900e-01        1.57990650e-09  63.7547  62.5770
0202-02-10_14:04:06.895000      77850.05        2.01762600e-01       -4.30812350e-09  63.7547  62.5770
0202-02-10_14:04:07.113000      77850.27        2.12472100e-01       -8.46073350e-09  63.7731  62.5737
0202-02-10_14:04:07.310000      77850.46        2.22199100e-01       -1.05680335e-08  63.7731  62.5737
0202-02-10_14:04:07.510000      77850.66        2.32105800e-01       -8.15084350e-09  63.7731  62.5737
0202-02-10_14:04:07.715000      77850.87        2.42353800e-01       -6.53937350e-09  63.7731  62.5737
0202-02-10_14:04:07.906000      77851.06        2.52144600e-01       -6.10552350e-09  63.7731  62.5737
0202-02-10_14:04:08.117000      77851.27        2.61861200e-01        7.73946500e-10  63.7614  62.5803
0202-02-10_14:04:08.312000      77851.47        2.71934100e-01        2.63301650e-09  63.7614  62.5803
0202-02-10_14:04:08.508000      77851.66        2.82116700e-01        1.00083165e-08  63.7614  62.5803
0202-02-10_14:04:08.707000      77851.86        2.91658200e-01        3.00466650e-09  63.7614  62.5803
0202-02-10_14:04:08.910000      77852.06        3.01225000e-01        3.56247650e-09  63.7614  62.5803
0202-02-10_14:04:09.105000      77852.26        3.11811100e-01       -4.06097350e-09  63.7706  62.5807
0202-02-10_14:04:09.312000      77852.47        3.21400100e-01        1.51715650e-09  63.7706  62.5807
0202-02-10_14:04:09.508000      77852.66        3.31532300e-01       -1.58180350e-09  63.7706  62.5807
0202-02-10_14:04:09.700000      77852.85        3.41545700e-01        1.01322765e-08  63.7706  62.5807
0202-02-10_14:04:09.902000      77853.06        3.50916500e-01        6.04164650e-09  63.7706  62.5807
0202-02-10_14:04:10.117000      77853.27        3.61213500e-01        1.03801965e-08  63.7982  62.5797
0202-02-10_14:04:10.312000      77853.47        3.71427300e-01        8.02498650e-09  63.7982  62.5797
0202-02-10_14:04:10.508000      77853.66        3.80280100e-01        3.25067965e-08  63.7982  62.5797
0202-02-10_14:04:10.700000      77853.85        3.91148300e-01        4.27953465e-08  63.7982  62.5797
0202-02-10_14:04:10.906000      77854.06        4.01041500e-01        1.03720967e-07  63.7982  62.5797
0202-02-10_14:04:11.100000      77854.26        4.10683900e-01        1.68117427e-07  63.7739  62.5921
0202-02-10_14:04:11.300000      77854.45        4.20557900e-01        2.70197277e-07  63.7739  62.5921
0202-02-10_14:04:11.492000      77854.65        4.30755400e-01        4.54647577e-07  63.7739  62.5921
0202-02-10_14:04:11.684000      77854.84        4.40834100e-01        6.72566677e-07  63.7739  62.5921
0202-02-10_14:04:11.880000      77855.03        4.49906600e-01        9.39077527e-07  63.7739  62.5921
0202-02-10_14:04:12.100000      77855.25        4.60731900e-01        2.25570308e-06  63.7739  62.5921
0202-02-10_14:04:12.312000      77855.46        4.70548000e-01        2.41653927e-06  63.7620  62.5860
0202-02-10_14:04:12.508000      77855.66        4.80402600e-01        3.82613371e-06  63.7620  62.5860
0202-02-10_14:04:12.703000      77855.86        4.90352300e-01        5.02574239e-06  63.7620  62.5860
0202-02-10_14:04:12.906000      77856.06        4.99819600e-01        7.24447611e-06  63.7620  62.5860
0202-02-10_14:04:13.110000      77856.26        5.10147700e-01        9.82070622e-06  63.8174  62.5855
0202-02-10_14:04:13.316000      77856.47        5.20072100e-01        1.19341991e-05  63.8174  62.5855
0202-02-10_14:04:13.508000      77856.66        5.29626900e-01        1.52184802e-05  63.8174  62.5855
0202-02-10_14:04:13.710000      77856.86        5.39442300e-01        1.81550576e-05  63.8174  62.5855
0202-02-10_14:04:13.910000      77857.06        5.49841600e-01        2.27347215e-05  63.8174  62.5855

File: chapter 5/data/020k_ffj29/Ic/anneal/092k/60 min/Ic_2024-02-10_14-05-19491613_f29-92Kanneal-64K.txt
# Ic = 0.41 A, n = 16.67 , Tavg = 63.77 K, f29-92Kanneal-64K
#datetime                        t_s     iHTS_A                vHTS_V                tHTS_K  tTAR_K
0202-02-10_14:05:08.152000      77911.31        1.63454800e-02        1.39627124e-07  63.7730  62.5586
0202-02-10_14:05:08.355000      77911.51        1.43671300e-02        8.37837735e-08  63.7730  62.5586
0202-02-10_14:05:08.550000      77911.70        2.36698300e-02        4.13899235e-08  63.7730  62.5586
0202-02-10_14:05:08.742000      77911.90        3.38777100e-02        5.56588350e-09  63.7730  62.5586
0202-02-10_14:05:08.950000      77912.10        4.38199300e-02        6.18567350e-09  63.7730  62.5586
0202-02-10_14:05:09.150000      77912.30        5.30171100e-02        1.04139350e-09  63.7807  62.5875
0202-02-10_14:05:09.348000      77912.50        6.34134700e-02       -2.49142650e-09  63.7807  62.5875
0202-02-10_14:05:09.543000      77912.70        7.36139300e-02       -4.90862650e-09  63.7807  62.5875
0202-02-10_14:05:09.740000      77912.89        8.30886500e-02        1.10337350e-09  63.7807  62.5875
0202-02-10_14:05:09.930000      77913.08        9.29091700e-02       -7.42365000e-11  63.7807  62.5875
0202-02-10_14:05:10.133000      77913.29        1.03441600e-01        8.55453500e-10  63.7989  62.5586
0202-02-10_14:05:10.330000      77913.48        1.13302200e-01       -8.00758650e-09  63.7989  62.5586
0202-02-10_14:05:10.523000      77913.68        1.22269300e-01       -9.99092650e-09  63.7989  62.5586
0202-02-10_14:05:10.715000      77913.87        1.33088700e-01       -1.27180165e-08  63.7989  62.5586
0202-02-10_14:05:10.906000      77914.06        1.42886900e-01       -8.44144650e-09  63.7989  62.5586
0202-02-10_14:05:11.117000      77914.27        1.52685200e-01       -4.28882650e-09  63.7970  62.5703
0202-02-10_14:05:11.316000      77914.47        1.62860400e-01       -8.00758650e-09  63.7970  62.5703
0202-02-10_14:05:11.508000      77914.66        1.72697200e-01       -1.39575965e-08  63.7970  62.5703
0202-02-10_14:05:11.707000      77914.86        1.82328100e-01       -1.87919865e-08  63.7970  62.5703
0202-02-10_14:05:11.900000      77915.05        1.92546400e-01       -1.06107165e-08  63.7970  62.5703
0202-02-10_14:05:12.105000      77915.26        2.02402500e-01       -1.56173650e-09  63.7970  62.5703
0202-02-10_14:05:12.310000      77915.46        2.12902800e-01       -2.05757650e-09  63.7668  62.5643
0202-02-10_14:05:12.504000      77915.66        2.22102900e-01       -2.86330650e-09  63.7668  62.5643
0202-02-10_14:05:12.695000      77915.85        2.32297400e-01       -8.50342650e-09  63.7668  62.5643
0202-02-10_14:05:12.900000      77916.05        2.42417700e-01       -2.30548650e-09  63.7668  62.5643
0202-02-10_14:05:13.110000      77916.26        2.52057200e-01       -6.52008650e-09  63.7702  62.5714
0202-02-10_14:05:13.312000      77916.47        2.62041600e-01       -7.32567650e-09  63.7702  62.5714
0202-02-10_14:05:13.508000      77916.66        2.72025400e-01       -8.19281650e-09  63.7702  62.5714
0202-02-10_14:05:13.700000      77916.85        2.81528300e-01       -6.58093650e-09  63.7702  62.5714
0202-02-10_14:05:13.890000      77917.04        2.91877200e-01       -6.45669650e-09  63.7702  62.5714
0202-02-10_14:05:14.105000      77917.26        3.02141500e-01       -9.18378650e-09  63.7702  62.5714
0202-02-10_14:05:14.300000      77917.45        3.11516700e-01       -3.54366650e-09  63.7430  62.5699
0202-02-10_14:05:14.492000      77917.65        3.21810700e-01       -1.08465000e-11  63.7430  62.5699
0202-02-10_14:05:14.688000      77917.84        3.32082400e-01        7.42667350e-09  63.7430  62.5699
0202-02-10_14:05:14.880000      77918.03        3.41380000e-01        2.99053500e-10  63.7430  62.5699
0202-02-10_14:05:15.090000      77918.24        3.51058100e-01       -5.89888650e-09  63.7430  62.5699
0202-02-10_14:05:15.293000      77918.45        3.61335700e-01       -1.47619365e-08  63.7837  62.5717
0202-02-10_14:05:15.484000      77918.64        3.71417400e-01       -1.62230650e-09  63.7837  62.5717
0202-02-10_14:05:15.680000      77918.83        3.80706600e-01        9.47199350e-09  63.7837  62.5717
0202-02-10_14:05:15.883000      77919.04        3.91487400e-01        3.42017535e-08  63.7837  62.5717
0202-02-10_14:05:16.105000      77919.26        4.01842200e-01        7.16372835e-08  63.7837  62.5717
0202-02-10_14:05:16.305000      77919.46        4.10960700e-01        1.49359394e-07  63.7836  62.5714
0202-02-10_14:05:16.508000      77919.66        4.20984600e-01        2.44869584e-07  63.7836  62.5714
0202-02-10_14:05:16.710000      77919.86        4.30612200e-01        4.36695684e-07  63.7836  62.5714
0202-02-10_14:05:16.902000      77920.06        4.40587000e-01        6.39616083e-07  63.7836  62.5714
0202-02-10_14:05:17.113000      77920.27        4.51206000e-01        1.03839124e-06  63.7747  62.5753
0202-02-10_14:05:17.305000      77920.46        4.60455100e-01        1.43319972e-06  63.7747  62.5753
0202-02-10_14:05:17.496000      77920.65        4.70713500e-01        3.04336134e-06  63.7747  62.5753
0202-02-10_14:05:17.703000      77920.86        4.80554700e-01        4.18836790e-06  63.7747  62.5753
0202-02-10_14:05:17.895000      77921.05        4.90112600e-01        5.71839019e-06  63.7747  62.5753
0202-02-10_14:05:18.110000      77921.26        5.00292700e-01        7.34906694e-06  63.7661  62.5717
0202-02-10_14:05:18.310000      77921.46        5.10055300e-01        8.83161304e-06  63.7661  62.5717
0202-02-10_14:05:18.500000      77921.65        5.19832800e-01        1.20582580e-05  63.7661  62.5717
0202-02-10_14:05:18.700000      77921.85        5.30129700e-01        1.43669888e-05  63.7661  62.5717
0202-02-10_14:05:18.895000      77922.05        5.40061500e-01        1.86677358e-05  63.7661  62.5717
0202-02-10_14:05:19.110000      77922.26        5.49338800e-01        2.26028046e-05  63.7661  62.5717
