Repository: shortlab/2025-devitre-PhD

# 2025-devitre-PhD
Data repository for Alexis Devitre's PhD thesis

File: chapter 5/data/020k_ffj29/Ic/anneal/098k/70 min/Ic_2024-02-10_17-48-44240278_f29-100Kanneal-20K.txt
# Ic = 6.62 A, n = 27.29 , Tavg = 20.03 K, f29-100Kanneal-20K
#datetime                        t_s     iHTS_A                vHTS_V                tHTS_K  tTAR_K
0202-02-10_17:48:36.370000      91319.52        2.60355500e+00        2.47142420e-08  20.0137  19.6708
0202-02-10_17:48:36.773000      91319.93        2.78661100e+00       -8.69277800e-09  20.0137  19.6708
0202-02-10_17:48:37.188000      91320.34        3.17850200e+00        1.52925020e-08  20.0332  19.4832
0202-02-10_17:48:37.594000      91320.75        3.38557200e+00       -1.30320380e-08  20.0332  19.4832
0202-02-10_17:48:38             91321.15        3.77560800e+00       -9.46068000e-10  20.0332  19.4832
0202-02-10_17:48:38.414000      91321.57        3.98233400e+00       -2.86508180e-08  20.0078  19.6899
0202-02-10_17:48:38.820000      91321.97        4.37770200e+00        3.64039200e-09  20.0078  19.6899
0202-02-10_17:48:39.234000      91322.39        4.57767100e+00        2.57670020e-08  20.0531  19.5356
0202-02-10_17:48:39.637000      91322.79        4.97227900e+00       -4.16899800e-09  20.0531  19.5356
0202-02-10_17:48:40.100000      91323.25        5.17941600e+00        5.87165200e-09  20.0531  19.5356
0202-02-10_17:48:40.510000      91323.67        5.56841300e+00       -2.58617480e-08  20.0163  19.5785
0202-02-10_17:48:40.910000      91324.06        5.77411200e+00        2.50852320e-08  20.0163  19.5785
0202-02-10_17:48:41.310000      91324.46        6.16333900e+00        4.03941120e-08  20.0483  19.6774
0202-02-10_17:48:41.715000      91324.87        6.37394000e+00        6.49998920e-08  20.0483  19.6774
0202-02-10_17:48:42.145000      91325.30        6.76008700e+00        3.55248922e-07  20.0483  19.6774
0202-02-10_17:48:42.550000      91325.71        6.96485700e+00        7.81418992e-07  20.0358  19.4889
0202-02-10_17:48:42.945000      91326.10        7.35747500e+00        4.14727214e-06  20.0358  19.4889
0202-02-10_17:48:43.344000      91326.50        7.53996000e+00        7.18494074e-06  20.0308  19.6995
0202-02-10_17:48:43.746000      91326.90        7.95216900e+00        2.74991589e-05  20.0308  19.6995

File: chapter 5/data/020k_ffj29/Ic/anneal/098k/70 min/Ic_2024-02-10_17-48-53709911_f29-100Kanneal-20K.txt
# Ic = 6.65 A, n = 28.00 , Tavg = 20.03 K, f29-100Kanneal-20K
#datetime                        t_s     iHTS_A                vHTS_V                tHTS_K  tTAR_K
0202-02-10_17:48:46.098000      91329.25        2.62583800e+00       -8.48497000e-09  20.0433  19.5876
0202-02-10_17:48:46.496000      91329.65        2.80961900e+00       -5.65809300e-08  20.0263  19.6752
0202-02-10_17:48:46.887000      91330.04        3.20211900e+00       -2.86902300e-08  20.0263  19.6752
0202-02-10_17:48:47.293000      91330.44        3.40314200e+00       -4.68501700e-08  20.0464  19.4881
0202-02-10_17:48:47.695000      91330.85        3.79568700e+00       -1.18938300e-08  20.0464  19.4881
0202-02-10_17:48:48.117000      91331.27        4.00010200e+00       -1.19558100e-08  20.0464  19.4881
0202-02-10_17:48:48.527000      91331.68        4.39090300e+00       -5.79445100e-08  20.0313  19.6969
0202-02-10_17:48:48.926000      91332.08        4.59496300e+00       -4.70982100e-08  20.0313  19.6969
0202-02-10_17:48:49.320000      91332.47        4.98364600e+00       -6.84810700e-08  20.0532  19.5327
0202-02-10_17:48:49.710000      91332.86        5.18993100e+00       -6.22831400e-08  20.0532  19.5327
0202-02-10_17:48:50.110000      91333.26        5.57646400e+00       -6.51341900e-08  20.0104  19.5851
0202-02-10_17:48:50.510000      91333.66        5.78515600e+00       -7.96373500e-08  20.0104  19.5851
0202-02-10_17:48:50.914000      91334.07        6.17590000e+00       -2.17486600e-08  20.0104  19.5851
0202-02-10_17:48:51.316000      91334.47        6.38029500e+00        1.99634200e-08  20.0550  19.6695
0202-02-10_17:48:51.723000      91334.87        6.77147600e+00        2.41973360e-07  20.0550  19.6695
0202-02-10_17:48:52.130000      91335.28        6.97565800e+00        7.36940250e-07  20.0141  19.4887
0202-02-10_17:48:52.523000      91335.68        7.36447800e+00        3.77603444e-06  20.0141  19.4887
0202-02-10_17:48:52.930000      91336.08        7.54729600e+00        7.57189604e-06  20.0141  19.4887
0202-02-10_17:48:53.332000      91336.49        7.96061900e+00        2.83463103e-05  20.0262  19.6986

File: chapter 5/data/020k_ffj29/Ic/anneal/098k/70 min/Ic_2024-02-10_17-49-03299390_f29-100Kanneal-20K.txt
# Ic = 6.66 A, n = 28.60 , Tavg = 20.04 K, f29-100Kanneal-20K
#datetime                        t_s     iHTS_A                vHTS_V                tHTS_K  tTAR_K
0202-02-10_17:48:55.613000      91338.77        2.63119600e+00       -4.01160710e-08  20.0309  19.5995
0202-02-10_17:48:56.070000      91339.22        2.81756000e+00       -2.93316710e-08  20.0309  19.5995
0202-02-10_17:48:56.480000      91339.63        3.20715300e+00       -5.95156010e-08  20.0291  19.6644
0202-02-10_17:48:56.870000      91340.03        3.40987200e+00       -5.19541210e-08  20.0291  19.6644
0202-02-10_17:48:57.270000      91340.42        3.80077300e+00       -6.58994710e-08  20.0452  19.4930
0202-02-10_17:48:57.664000      91340.82        4.01034800e+00       -4.72436910e-08  20.0452  19.4930
0202-02-10_17:48:58.066000      91341.22        4.40186500e+00       -5.30077710e-08  20.0452  19.4930
0202-02-10_17:48:58.473000      91341.63        4.60364900e+00       -7.97828410e-08  20.0383  19.6956
0202-02-10_17:48:58.867000      91342.02        4.98888400e+00       -4.97848510e-08  20.0383  19.6956
0202-02-10_17:48:59.280000      91342.43        5.19899600e+00       -7.31510510e-08  20.0585  19.5196
0202-02-10_17:48:59.680000      91342.83        5.58539300e+00       -5.64166310e-08  20.0585  19.5196
0202-02-10_17:49:00.105000      91343.26        5.79093000e+00       -8.40594110e-08  20.0585  19.5196
0202-02-10_17:49:00.504000      91343.66        6.17847000e+00       -5.92072410e-08  20.0395  19.5994
0202-02-10_17:49:00.902000      91344.06        6.38515000e+00        8.28756900e-09  20.0395  19.5994
0202-02-10_17:49:01.305000      91344.46        6.77754500e+00        1.98688009e-07  20.0454  19.6663
0202-02-10_17:49:01.710000      91344.86        6.98038000e+00        7.42866319e-07  20.0454  19.6663
0202-02-10_17:49:02.133000      91345.29        7.36882000e+00        3.98928045e-06  20.0385  19.4907
0202-02-10_17:49:02.535000      91345.69        7.55238200e+00        7.59003015e-06  20.0385  19.4907
0202-02-10_17:49:02.930000      91346.08        7.96427100e+00        2.84785426e-05  20.0385  19.4907

File: chapter 5/data/020k_ffj29/Ic/anneal/098k/70 min/Ic_2024-02-10_17-49-32291134_f29-100Kanneal-20K.txt
# Ic = 6.66 A, n = 28.50 , Tavg = 20.01 K, f29-100Kanneal-20K
#datetime                        t_s     iHTS_A                vHTS_V                tHTS_K  tTAR_K
0202-02-10_17:49:24.730000      91367.88        2.64027000e+00        1.47667940e-08  20.0580  19.6899
0202-02-10_17:49:25.133000      91368.29        2.82444400e+00        4.17897340e-08  20.0264  19.4762
0202-02-10_17:49:25.527000      91368.68        3.21479900e+00        3.17490940e-08  20.0264  19.4762
0202-02-10_17:49:25.920000      91369.08        3.42388400e+00        2.80923240e-08  20.0264  19.4762
0202-02-10_17:49:26.320000      91369.47        3.81547400e+00        3.91866040e-08  20.0327  19.6490
0202-02-10_17:49:26.710000      91369.87        4.01999700e+00        1.22256440e-08  20.0327  19.6490
0202-02-10_17:49:27.120000      91370.27        4.40740600e+00        1.19777340e-08  20.0447  19.5211
0202-02-10_17:49:27.530000      91370.69        4.61186300e+00        1.31553340e-08  20.0447  19.5211
0202-02-10_17:49:27.938000      91371.09        5.00136800e+00        4.58183840e-08  20.0447  19.5211
0202-02-10_17:49:28.340000      91371.49        5.20634100e+00        1.88574240e-08  20.0199  19.7126
0202-02-10_17:49:28.742000      91371.90        5.59457900e+00        1.55105440e-08  20.0199  19.7126
0202-02-10_17:49:29.137000      91372.29        5.80033300e+00        4.22235840e-08  20.0279  19.6588
0202-02-10_17:49:29.535000      91372.69        6.18898900e+00        2.14009140e-08  20.0279  19.6588
0202-02-10_17:49:29.934000      91373.09        6.39463800e+00        1.02475264e-07  20.0279  19.6588
0202-02-10_17:49:30.340000      91373.49        6.78000800e+00        3.24113164e-07  20.0364  19.6324
0202-02-10_17:49:30.742000      91373.90        6.98727400e+00        8.22054674e-07  20.0364  19.6324
0202-02-10_17:49:31.140000      91374.30        7.37690300e+00        4.13825590e-06  20.0095  19.6933
0202-02-10_17:49:31.540000      91374.69        7.56100600e+00        8.12817180e-06  20.0095  19.6933
0202-02-10_17:49:31.930000      91375.08        7.97486100e+00        2.99389256e-05  20.0095  19.6933

File: chapter 5/data/020k_ffj29/Ic/anneal/098k/70 min/Ic_2024-02-10_21-52-59293012_f29-annealing100K-30K.txt
# Ic = 4.73 A, n = 23.92 , Tavg = 30.00 K, f29-annealing100K-30K
#datetime                        t_s     iHTS_A                vHTS_V                tHTS_K  tTAR_K
0202-02-10_21:52:36.047000      248.61        1.37040400e-02       -9.69974650e-09  30.0141  29.5905
0202-02-10_21:52:36.246000      248.81        4.64337300e-02       -1.98023465e-08  30.0304  29.5454
0202-02-10_21:52:36.438000      249.00        9.92453000e-02       -1.90585965e-08  30.0304  29.5454
0202-02-10_21:52:36.630000      249.19        1.48815500e-01       -1.50299565e-08  30.0304  29.5454
0202-02-10_21:52:36.824000      249.39        1.94733300e-01       -5.42317650e-09  30.0304  29.5454
0202-02-10_21:52:37.030000      249.59        2.48629700e-01       -1.62695365e-08  30.0304  29.5454
0202-02-10_21:52:37.234000      249.79        2.98113900e-01       -2.01122465e-08  30.0583  29.6068
0202-02-10_21:52:37.426000      249.99        3.44998200e-01       -2.97190265e-08  30.0583  29.6068
0202-02-10_21:52:37.617000      250.18        3.96969700e-01       -1.89966265e-08  30.0583  29.6068
0202-02-10_21:52:37.812000      250.37        4.46755200e-01       -2.20336065e-08  30.0583  29.6068
0202-02-10_21:52:38.055000      250.61        4.94149600e-01       -1.71992265e-08  30.0583  29.6068
0202-02-10_21:52:38.260000      250.82        5.45738300e-01       -1.89976565e-08  30.0380  29.5430
0202-02-10_21:52:38.453000      251.01        5.94646600e-01       -1.14989465e-08  30.0380  29.5430
0202-02-10_21:52:38.650000      251.21        6.39981100e-01       -1.54044065e-08  30.0380  29.5430
0202-02-10_21:52:38.850000      251.41        6.93468100e-01       -1.71398265e-08  30.0380  29.5430
0202-02-10_21:52:39.070000      251.63        7.43361800e-01       -2.09205465e-08  30.0477  29.6061
0202-02-10_21:52:39.277000      251.84        7.92451200e-01       -1.94330465e-08  30.0477  29.6061
0202-02-10_21:52:39.470000      252.03        8.42401400e-01       -2.41434665e-08  30.0477  29.6061
0202-02-10_21:52:39.664000      252.22        8.87862000e-01       -2.23460765e-08  30.0477  29.6061
0202-02-10_21:52:39.855000      252.42        9.40957000e-01       -2.87299265e-08  30.0477  29.6061
0202-02-10_21:52:40.066000      252.63        9.90874500e-01       -1.45366965e-08  30.0044  29.5468
0202-02-10_21:52:40.258000      252.82        1.03705600e+00       -2.01767965e-08  30.0044  29.5468
0202-02-10_21:52:40.465000      253.03        1.09036900e+00       -1.04460765e-08  30.0044  29.5468
0202-02-10_21:52:40.656000      253.22        1.13955400e+00       -1.01361765e-08  30.0044  29.5468
0202-02-10_21:52:40.860000      253.42        1.18455500e+00       -2.01690650e-09  30.0044  29.5468
0202-02-10_21:52:41.060000      253.62        1.23860000e+00       -1.89294650e-09  30.0024  29.5820
0202-02-10_21:52:41.260000      253.82        1.28859500e+00       -1.55283665e-08  30.0024  29.5820
0202-02-10_21:52:41.465000      254.02        1.33543700e+00       -1.34830465e-08  30.0024  29.5820
0202-02-10_21:52:41.656000      254.22        1.38729600e+00       -1.18096165e-08  30.0024  29.5820
0202-02-10_21:52:41.860000      254.42        1.43697600e+00       -7.34711650e-09  30.0024  29.5820
0202-02-10_21:52:42.074000      254.63        1.48451300e+00       -1.62101365e-08  30.0230  29.5548
0202-02-10_21:52:42.280000      254.84        1.53691100e+00       -2.09205465e-08  30.0230  29.5548
0202-02-10_21:52:42.477000      255.04        1.58423400e+00       -1.70778465e-08  30.0230  29.5548
0202-02-10_21:52:42.668000      255.23        1.63326400e+00       -1.31731565e-08  30.0230  29.5548
0202-02-10_21:52:42.860000      255.42        1.68490400e+00       -1.36689865e-08  30.0230  29.5548
0202-02-10_21:52:43.062000      255.63        1.73479200e+00       -9.39242650e-09  30.0393  29.5797
0202-02-10_21:52:43.260000      255.82        1.78265400e+00       -4.55804650e-09  30.0393  29.5797
0202-02-10_21:52:43.453000      256.01        1.83410200e+00       -5.17784650e-09  30.0393  29.5797
0202-02-10_21:52:43.652000      256.21        1.88338400e+00       -1.30491965e-08  30.0393  29.5797
0202-02-10_21:52:43.844000      256.41        1.92962300e+00       -1.61481565e-08  30.0393  29.5797
0202-02-10_21:52:44.040000      256.60        1.98261300e+00       -1.95570065e-08  30.0393  29.5797
0202-02-10_21:52:44.246000      256.81        2.03288200e+00       -1.30504465e-08  30.0301  29.5582
0202-02-10_21:52:44.440000      257.00        2.08026500e+00       -2.53852365e-08  30.0301  29.5582
0202-02-10_21:52:44.633000      257.19        2.13150300e+00       -3.30096065e-08  30.0301  29.5582
0202-02-10_21:52:44.836000      257.40        2.18126000e+00       -3.50549165e-08  30.0301  29.5582
0202-02-10_21:52:45.082000      257.64        2.23034100e+00       -3.06544065e-08  30.0301  29.5582
0202-02-10_21:52:45.290000      257.85        2.28114600e+00       -1.94981565e-08  30.0774  29.6037
0202-02-10_21:52:45.492000      258.05        2.32684400e+00       -2.16674265e-08  30.0774  29.6037
0202-02-10_21:52:45.690000      258.25        2.37986700e+00       -1.31762865e-08  30.0774  29.6037
0202-02-10_21:52:45.887000      258.45        2.42970200e+00       -1.63991965e-08  30.0774  29.6037
0202-02-10_21:52:46.113000      258.67        2.47532900e+00       -2.39606565e-08  30.0150  29.5511
0202-02-10_21:52:46.332000      258.89        2.53027500e+00       -4.10668965e-08  30.0150  29.5511
0202-02-10_21:52:46.523000      259.09        2.57682600e+00       -2.82991965e-08  30.0150  29.5511
0202-02-10_21:52:46.720000      259.28        2.62581700e+00       -2.31549265e-08  30.0150  29.5511
0202-02-10_21:52:46.918000      259.48        2.67742800e+00       -2.00559665e-08  30.0150  29.5511
0202-02-10_21:52:47.140000      259.70        2.72777300e+00       -2.38366965e-08  30.0448  29.6164
0202-02-10_21:52:47.340000      259.90        2.77672200e+00       -2.21632565e-08  30.0448  29.6164
0202-02-10_21:52:47.530000      260.09        2.82645100e+00       -1.57794065e-08  30.0448  29.6164
0202-02-10_21:52:47.723000      260.28        2.87433400e+00       -2.34648265e-08  30.0448  29.6164
0202-02-10_21:52:47.926000      260.49        2.92285200e+00       -2.60059665e-08  30.0448  29.6164
0202-02-10_21:52:48.120000      260.68        2.97523500e+00       -2.93528365e-08  30.0049  29.5354
0202-02-10_21:52:48.316000      260.88        3.02516900e+00       -2.40846165e-08  30.0049  29.5354
0202-02-10_21:52:48.520000      261.08        3.06997000e+00       -2.11715965e-08  30.0049  29.5354
0202-02-10_21:52:48.715000      261.27        3.12429800e+00       -2.10476365e-08  30.0049  29.5354
0202-02-10_21:52:48.906000      261.47        3.17395600e+00       -1.93741965e-08  30.0049  29.5354
0202-02-10_21:52:49.130000      261.69        3.22195900e+00       -1.07590965e-08  30.0277  29.5985
0202-02-10_21:52:49.336000      261.90        3.27377600e+00       -9.27159650e-09  30.0277  29.5985
0202-02-10_21:52:49.535000      262.10        3.32317300e+00       -1.52835765e-08  30.0277  29.5985
0202-02-10_21:52:49.730000      262.29        3.37003400e+00       -2.53861765e-08  30.0277  29.5985
0202-02-10_21:52:49.938000      262.50        3.42241800e+00       -1.32382665e-08  30.0277  29.5985
0202-02-10_21:52:50.140000      262.70        3.47229300e+00       -1.21848565e-08  29.9902  29.5407
0202-02-10_21:52:50.336000      262.90        3.51908300e+00       -1.03258465e-08  29.9902  29.5407
0202-02-10_21:52:50.543000      263.10        3.57112600e+00       -1.96231965e-08  29.9902  29.5407
0202-02-10_21:52:50.734000      263.29        3.62096900e+00       -1.48509165e-08  29.9902  29.5407
0202-02-10_21:52:50.926000      263.49        3.66653500e+00       -1.59665465e-08  29.9902  29.5407
0202-02-10_21:52:51.145000      263.71        3.72031300e+00       -1.99332065e-08  30.0108  29.5794
0202-02-10_21:52:51.344000      263.90        3.76838700e+00       -2.89821565e-08  30.0108  29.5794
0202-02-10_21:52:51.547000      264.11        3.81632400e+00       -3.22670565e-08  30.0108  29.5794
0202-02-10_21:52:51.740000      264.30        3.86917000e+00       -3.37545565e-08  30.0108  29.5794
0202-02-10_21:52:51.930000      264.49        3.91875500e+00       -3.84649665e-08  30.0108  29.5794
0202-02-10_21:52:52.130000      264.69        3.96671500e+00       -3.48701765e-08  29.9960  29.5564
0202-02-10_21:52:52.336000      264.89        4.01615500e+00       -2.68748665e-08  29.9960  29.5564
0202-02-10_21:52:52.527000      265.09        4.06792000e+00       -2.49535165e-08  29.9960  29.5564
0202-02-10_21:52:52.720000      265.28        4.11542900e+00       -2.51394565e-08  29.9960  29.5564
0202-02-10_21:52:52.918000      265.48        4.16489300e+00       -3.22670565e-08  29.9960  29.5564
0202-02-10_21:52:53.117000      265.68        4.21674900e+00       -1.70821665e-08  30.0391  29.5881
0202-02-10_21:52:53.320000      265.88        4.26643800e+00       -3.26082650e-09  30.0391  29.5881
0202-02-10_21:52:53.510000      266.07        4.31430100e+00        7.95740350e-09  30.0391  29.5881
0202-02-10_21:52:53.707000      266.27        4.36557200e+00        6.71781350e-09  30.0391  29.5881
0202-02-10_21:52:53.910000      266.47        4.41528900e+00        1.26678135e-08  30.0391  29.5881
0202-02-10_21:52:54.117000      266.68        4.46267800e+00        3.27490535e-08  30.0463  29.5670
0202-02-10_21:52:54.324000      266.88        4.51460900e+00        4.86776935e-08  30.0463  29.5670
0202-02-10_21:52:54.516000      267.08        4.56435300e+00        6.00818535e-08  30.0463  29.5670
0202-02-10_21:52:54.710000      267.27        4.60940300e+00        6.94406935e-08  30.0463  29.5670
0202-02-10_21:52:54.902000      267.46        4.66302600e+00        9.68974535e-08  30.0463  29.5670
0202-02-10_21:52:55.117000      267.68        4.71319300e+00        1.64764594e-07  30.0690  29.6091
0202-02-10_21:52:55.312000      267.87        4.76021800e+00        2.06538533e-07  30.0690  29.6091
0202-02-10_21:52:55.516000      268.08        4.81203800e+00        2.73104114e-07  30.0690  29.6091
0202-02-10_21:52:55.707000      268.27        4.86183400e+00        3.70597284e-07  30.0690  29.6091
0202-02-10_21:52:55.902000      268.46        4.90747400e+00        4.77387323e-07  30.0690  29.6091
0202-02-10_21:52:56.117000      268.68        4.96127200e+00        5.84796564e-07  30.0272  29.5492
0202-02-10_21:52:56.316000      268.88        5.01002900e+00        7.90069013e-07  30.0272  29.5492
0202-02-10_21:52:56.516000      269.08        5.05847400e+00        9.82450344e-07  30.0272  29.5492
0202-02-10_21:52:56.720000      269.28        5.11029100e+00        1.28428729e-06  30.0272  29.5492
0202-02-10_21:52:56.914000      269.47        5.16000700e+00        1.56461867e-06  30.0272  29.5492
0202-02-10_21:52:57.125000      269.69        5.20577000e+00        1.99692275e-06  30.0262  29.6101
0202-02-10_21:52:57.316000      269.88        5.25933700e+00        2.40257583e-06  30.0262  29.6101
0202-02-10_21:52:57.510000      270.07        5.30899500e+00        3.78675465e-06  30.0262  29.6101
0202-02-10_21:52:57.715000      270.28        5.35386800e+00        3.97349755e-06  30.0262  29.6101
0202-02-10_21:52:57.906000      270.47        5.40815800e+00        5.17911465e-06  30.0262  29.6101
0202-02-10_21:52:58.117000      270.68        5.45813200e+00        6.67931825e-06  29.9966  29.5340
0202-02-10_21:52:58.324000      270.88        5.50648100e+00        8.10235785e-06  29.9966  29.5340
0202-02-10_21:52:58.520000      271.08        5.55726900e+00        9.59760315e-06  29.9966  29.5340
0202-02-10_21:52:58.715000      271.27        5.60684500e+00        9.76593835e-06  29.9966  29.5340
0202-02-10_21:52:58.906000      271.47        5.65499400e+00        1.30572753e-05  29.9966  29.5340

File: chapter 5/data/020k_ffj29/Ic/anneal/098k/70 min/Ic_2024-02-10_21-58-36218705_f29-100Kanneal-30K.txt
# Ic = 4.73 A, n = 24.33 , Tavg = 30.03 K, f29-100Kanneal-30K
#datetime                        t_s     iHTS_A                vHTS_V                tHTS_K  tTAR_K
0202-02-10_21:58:13.004000      585.56        1.82851200e-02        4.07884705e-08  30.0409  29.5563
0202-02-10_21:58:13.207000      585.77        4.88909900e-02        2.32483805e-08  30.0434  29.5982
0202-02-10_21:58:13.400000      585.96        9.70764800e-02        4.17181605e-08  30.0434  29.5982
0202-02-10_21:58:13.600000      586.16        1.48482500e-01        3.32895405e-08  30.0434  29.5982
0202-02-10_21:58:13.805000      586.36        1.96560600e-01        4.26491205e-08  30.0434  29.5982
0202-02-10_21:58:14.050000      586.61        2.45785000e-01        3.19272705e-08  30.0434  29.5982
0202-02-10_21:58:14.270000      586.83        2.95037600e-01        3.86830005e-08  30.0134  29.5573
0202-02-10_21:58:14.460000      587.02        3.46457000e-01        4.26496705e-08  30.0134  29.5573
0202-02-10_21:58:14.652000      587.21        3.96209700e-01        4.07283105e-08  30.0134  29.5573
0202-02-10_21:58:14.860000      587.42        4.40891200e-01        3.35387305e-08  30.0134  29.5573
0202-02-10_21:58:15.074000      587.63        4.95997200e-01        3.10595705e-08  30.0219  29.5814
0202-02-10_21:58:15.277000      587.84        5.43480200e-01        3.84350805e-08  30.0219  29.5814
0202-02-10_21:58:15.473000      588.03        5.92464200e-01        3.83111305e-08  30.0219  29.5814
0202-02-10_21:58:15.664000      588.22        6.43712900e-01        3.85590405e-08  30.0219  29.5814
0202-02-10_21:58:15.855000      588.42        6.91422000e-01        4.32074805e-08  30.0219  29.5814
0202-02-10_21:58:16.080000      588.64        7.41585800e-01        5.07689405e-08  30.0219  29.5814
0202-02-10_21:58:16.293000      588.85        7.93866100e-01        4.87236305e-08  29.9862  29.5521
0202-02-10_21:58:16.484000      589.04        8.40416000e-01        3.95507105e-08  29.9862  29.5521
0202-02-10_21:58:16.688000      589.25        8.89416300e-01        3.34767505e-08  29.9862  29.5521
0202-02-10_21:58:16.887000      589.45        9.41324400e-01        2.80845705e-08  29.9862  29.5521
0202-02-10_21:58:17.117000      589.68        9.91304200e-01        3.24850905e-08  30.0213  29.5829
0202-02-10_21:58:17.316000      589.88        1.03955800e+00        3.79392505e-08  30.0213  29.5829
0202-02-10_21:58:17.508000      590.07        1.08994400e+00        2.82705005e-08  30.0213  29.5829
0202-02-10_21:58:17.700000      590.26        1.13517900e+00        2.82705005e-08  30.0213  29.5829
0202-02-10_21:58:17.895000      590.46        1.18912800e+00        3.76913405e-08  30.0213  29.5829
0202-02-10_21:58:18.105000      590.66        1.23862800e+00        4.33934205e-08  30.0114  29.5402
0202-02-10_21:58:18.316000      590.88        1.28741300e+00        4.18439405e-08  30.0114  29.5402
0202-02-10_21:58:18.508000      591.07        1.33771500e+00        3.22371705e-08  30.0114  29.5402
0202-02-10_21:58:18.700000      591.26        1.38774100e+00        3.40345605e-08  30.0114  29.5402
0202-02-10_21:58:18.895000      591.45        1.43266100e+00        3.35387305e-08  30.0114  29.5402
0202-02-10_21:58:19.090000      591.65        1.48661700e+00        2.86423805e-08  30.0354  29.6125
0202-02-10_21:58:19.285000      591.85        1.53665600e+00        1.58746705e-08  30.0354  29.6125
0202-02-10_21:58:19.477000      592.04        1.58118500e+00        1.45728605e-08  30.0354  29.6125
0202-02-10_21:58:19.684000      592.24        1.63515700e+00        2.03979005e-08  30.0354  29.6125
0202-02-10_21:58:19.875000      592.44        1.68553000e+00        2.69669505e-08  30.0354  29.6125
0202-02-10_21:58:20.090000      592.65        1.73062100e+00        2.75862405e-08  30.0354  29.6125
0202-02-10_21:58:20.285000      592.84        1.78494800e+00        2.54789505e-08  30.0624  29.5494
0202-02-10_21:58:20.477000      593.04        1.83409100e+00        2.15122905e-08  30.0624  29.5494
0202-02-10_21:58:20.668000      593.23        1.87965200e+00        2.33716605e-08  30.0624  29.5494
0202-02-10_21:58:20.875000      593.43        1.93322200e+00        2.82680105e-08  30.0624  29.5494
0202-02-10_21:58:21.074000      593.64        1.98325200e+00        3.12430105e-08  30.0357  29.6100
0202-02-10_21:58:21.290000      593.85        2.03178400e+00        2.44872905e-08  30.0357  29.6100
0202-02-10_21:58:21.484000      594.04        2.08217600e+00        1.21534405e-08  30.0357  29.6100
0202-02-10_21:58:21.676000      594.24        2.13147400e+00        1.41987505e-08  30.0357  29.6100
0202-02-10_21:58:21.867000      594.43        2.17661900e+00        1.56862505e-08  30.0357  29.6100
0202-02-10_21:58:22.098000      594.66        2.23217800e+00        1.41987505e-08  30.0192  29.5519
0202-02-10_21:58:22.305000      594.87        2.28042700e+00        1.35169805e-08  30.0192  29.5519
0202-02-10_21:58:22.496000      595.06        2.32867800e+00        1.45086405e-08  30.0192  29.5519
0202-02-10_21:58:22.700000      595.26        2.37974600e+00        1.76076005e-08  30.0192  29.5519
0202-02-10_21:58:22.902000      595.46        2.42795800e+00        1.85372905e-08  30.0192  29.5519
0202-02-10_21:58:23.105000      595.67        2.47768000e+00        9.36438050e-09  30.0349  29.5940
0202-02-10_21:58:23.310000      595.87        2.52873800e+00        8.24875050e-09  30.0349  29.5940
0202-02-10_21:58:23.504000      596.06        2.57669300e+00        1.35789605e-08  30.0349  29.5940
0202-02-10_21:58:23.695000      596.26        2.62539400e+00        1.85372905e-08  30.0349  29.5940
0202-02-10_21:58:23.900000      596.46        2.67758600e+00        2.25659305e-08  30.0349  29.5940
0202-02-10_21:58:24.110000      596.67        2.72749400e+00        2.13263505e-08  29.9865  29.5585
0202-02-10_21:58:24.324000      596.89        2.77598300e+00        2.41773905e-08  29.9865  29.5585
0202-02-10_21:58:24.520000      597.08        2.82665300e+00        2.28138505e-08  29.9865  29.5585
0202-02-10_21:58:24.720000      597.28        2.87458400e+00        2.45492605e-08  29.9865  29.5585
0202-02-10_21:58:24.920000      597.48        2.92342200e+00        2.15742705e-08  29.9865  29.5585
0202-02-10_21:58:25.117000      597.68        2.97560200e+00        3.24825905e-08  30.0404  29.5754
0202-02-10_21:58:25.324000      597.89        3.02336600e+00        3.45898805e-08  30.0404  29.5754
0202-02-10_21:58:25.523000      598.08        3.07403600e+00        3.86809805e-08  30.0404  29.5754
0202-02-10_21:58:25.715000      598.28        3.12428600e+00        1.89103505e-08  30.0404  29.5754
0202-02-10_21:58:25.920000      598.48        3.17214900e+00        1.92212005e-08  30.0404  29.5754
0202-02-10_21:58:26.120000      598.68        3.22246300e+00        1.97172705e-08  29.9946  29.5518
0202-02-10_21:58:26.312000      598.88        3.27327200e+00        3.50881005e-08  29.9946  29.5518
0202-02-10_21:58:26.510000      599.07        3.32092000e+00        2.36219505e-08  29.9946  29.5518
0202-02-10_21:58:26.703000      599.26        3.37055600e+00        2.29401805e-08  29.9946  29.5518
0202-02-10_21:58:26.895000      599.46        3.42202300e+00        2.21344505e-08  29.9946  29.5518
0202-02-10_21:58:27.113000      599.67        3.47208600e+00        2.54813305e-08  30.0310  29.5985
0202-02-10_21:58:27.324000      599.88        3.52183000e+00        2.77745605e-08  30.0310  29.5985
0202-02-10_21:58:27.527000      600.09        3.57119300e+00        2.45516405e-08  30.0310  29.5985
0202-02-10_21:58:27.730000      600.29        3.61841400e+00        2.58532005e-08  30.0310  29.5985
0202-02-10_21:58:27.934000      600.49        3.67053600e+00        3.11834105e-08  30.0310  29.5985
0202-02-10_21:58:28.140000      600.70        3.72043100e+00        2.52953905e-08  30.0341  29.5515
0202-02-10_21:58:28.332000      600.89        3.76756300e+00        3.05636205e-08  30.0341  29.5515
0202-02-10_21:58:28.523000      601.08        3.81895700e+00        2.20105005e-08  30.0341  29.5515
0202-02-10_21:58:28.715000      601.28        3.86863400e+00        3.21131005e-08  30.0341  29.5515
0202-02-10_21:58:28.914000      601.47        3.91374700e+00        3.03776805e-08  30.0341  29.5515
0202-02-10_21:58:29.113000      601.67        3.96847500e+00        3.33526805e-08  30.0329  29.6099
0202-02-10_21:58:29.305000      601.87        4.01759600e+00        2.54193505e-08  30.0329  29.6099
0202-02-10_21:58:29.510000      602.07        4.06254700e+00        2.71547705e-08  30.0329  29.6099
0202-02-10_21:58:29.703000      602.26        4.11690000e+00        3.15552905e-08  30.0329  29.6099
0202-02-10_21:58:29.895000      602.46        4.16671000e+00        3.91167405e-08  30.0329  29.6099
0202-02-10_21:58:30.117000      602.68        4.21549700e+00        4.44469505e-08  30.0505  29.5456
0202-02-10_21:58:30.310000      602.87        4.26602600e+00        3.80011205e-08  30.0505  29.5456
0202-02-10_21:58:30.510000      603.07        4.30961700e+00        3.81870605e-08  30.0505  29.5456
0202-02-10_21:58:30.707000      603.27        4.36190100e+00        4.60584105e-08  30.0505  29.5456
0202-02-10_21:58:30.900000      603.46        4.41465500e+00        5.43016405e-08  30.0505  29.5456
0202-02-10_21:58:31.100000      603.66        4.46479500e+00        6.03136105e-08  30.0685  29.6136
0202-02-10_21:58:31.297000      603.86        4.51222500e+00        6.92386105e-08  30.0685  29.6136
0202-02-10_21:58:31.490000      604.05        4.56393100e+00        8.60971705e-08  30.0685  29.6136
0202-02-10_21:58:31.684000      604.24        4.61358700e+00        1.18512610e-07  30.0685  29.6136
0202-02-10_21:58:31.887000      604.45        4.66167500e+00        1.54150970e-07  30.0685  29.6136
0202-02-10_21:58:32.086000      604.65        4.71060500e+00        2.10118390e-07  30.0225  29.5444
0202-02-10_21:58:32.290000      604.85        4.76283700e+00        2.49103290e-07  30.0225  29.5444
0202-02-10_21:58:32.490000      605.05        4.81048200e+00        3.43187660e-07  30.0225  29.5444
0202-02-10_21:58:32.680000      605.24        4.86004900e+00        4.16571000e-07  30.0225  29.5444
0202-02-10_21:58:32.870000      605.43        4.91149900e+00        5.12452770e-07  30.0225  29.5444
0202-02-10_21:58:33.086000      605.65        4.96130400e+00        6.66532980e-07  30.0328  29.5909
0202-02-10_21:58:33.280000      605.84        5.00798800e+00        8.07163710e-07  30.0328  29.5909
0202-02-10_21:58:33.473000      606.03        5.06067000e+00        9.95580380e-07  30.0328  29.5909
0202-02-10_21:58:33.670000      606.23        5.10998900e+00        1.30169549e-06  30.0328  29.5909
0202-02-10_21:58:33.863000      606.42        5.15637300e+00        1.57855643e-06  30.0328  29.5909
0202-02-10_21:58:34.070000      606.63        5.20987400e+00        1.91944185e-06  30.0328  29.5909
0202-02-10_21:58:34.260000      606.82        5.25921100e+00        3.25385332e-06  29.9899  29.5529
0202-02-10_21:58:34.453000      607.02        5.30472600e+00        3.32122468e-06  29.9899  29.5529
0202-02-10_21:58:34.650000      607.21        5.35791800e+00        4.55721320e-06  29.9899  29.5529
0202-02-10_21:58:34.840000      607.40        5.40773900e+00        5.76400960e-06  29.9899  29.5529
0202-02-10_21:58:35.074000      607.64        5.45723900e+00        5.89856630e-06  29.9899  29.5529
0202-02-10_21:58:35.305000      607.87        5.50879100e+00        8.42043660e-06  30.0301  29.5817
0202-02-10_21:58:35.510000      608.07        5.55566200e+00        9.55298190e-06  30.0301  29.5817
0202-02-10_21:58:35.703000      608.26        5.60526400e+00        1.09621402e-05  30.0301  29.5817

File: chapter 5/data/020k_ffj29/Ic/anneal/098k/70 min/Ic_2024-02-10_22-10-04879826_f29-100Kanneal-40K.txt
# Ic = 3.12 A, n = 20.80 , Tavg = 39.97 K, f29-100Kanneal-40K
#datetime                        t_s     iHTS_A                vHTS_V                tHTS_K  tTAR_K
0202-02-10_22:08:45.580000      1218.14        1.76669000e-02       -4.23793500e-09  39.9691  39.3631
0202-02-10_22:08:45.777000      1218.34        1.46159600e-02        1.50995750e-08  39.9691  39.3631
0202-02-10_22:08:45.990000      1218.55        2.40788200e-02        1.34881150e-08  39.9691  39.3631
0202-02-10_22:08:46.200000      1218.76        3.47957800e-02        4.19123500e-09  39.9409  39.3468
0202-02-10_22:08:46.390000      1218.95        4.39692300e-02        2.08394500e-09  39.9409  39.3468
0202-02-10_22:08:46.582000      1219.14        5.45051300e-02        1.18146750e-08  39.9409  39.3468
0202-02-10_22:08:46.785000      1219.35        6.41772500e-02        1.06990450e-08  39.9409  39.3468
0202-02-10_22:08:46.984000      1219.54        7.27244000e-02        1.29922750e-08  39.9409  39.3468
0202-02-10_22:08:47.180000      1219.74        8.38539500e-02        6.60842500e-09  39.9608  39.3645
0202-02-10_22:08:47.375000      1219.94        9.38036000e-02        1.81365550e-08  39.9608  39.3645
0202-02-10_22:08:47.570000      1220.13        1.02920700e-01        1.50995750e-08  39.9608  39.3645
0202-02-10_22:08:47.770000      1220.33        1.13719200e-01        1.88183250e-08  39.9608  39.3645
0202-02-10_22:08:48.008000      1220.57        1.23309700e-01        1.07610250e-08  39.9608  39.3645
0202-02-10_22:08:48.242000      1220.80        1.33784800e-01        2.26987500e-09  39.9565  39.3431
0202-02-10_22:08:48.434000      1221.00        1.43350000e-01        8.77769500e-09  39.9565  39.3431
0202-02-10_22:08:48.630000      1221.19        1.52588800e-01        8.52977500e-09  39.9565  39.3431
0202-02-10_22:08:48.836000      1221.40        1.63142100e-01        7.29019500e-09  39.9565  39.3431
0202-02-10_22:08:49.035000      1221.60        1.73154100e-01        2.14592500e-09  39.9565  39.3431
0202-02-10_22:08:49.234000      1221.79        1.82679300e-01        1.60912350e-08  39.9616  39.3659
0202-02-10_22:08:49.430000      1221.99        1.92918400e-01        2.12355150e-08  39.9616  39.3659
0202-02-10_22:08:49.625000      1222.18        2.02945200e-01        1.54714450e-08  39.9616  39.3659
0202-02-10_22:08:49.816000      1222.38        2.12152800e-01        7.20395000e-10  39.9616  39.3659
0202-02-10_22:08:50.040000      1222.60        2.22973700e-01        6.73238500e-09  39.9616  39.3659
0202-02-10_22:08:50.246000      1222.81        2.32452800e-01        8.96363500e-09  39.9618  39.3478
0202-02-10_22:08:50.450000      1223.01        2.42231300e-01        4.93498500e-09  39.9618  39.3478
0202-02-10_22:08:50.650000      1223.21        2.52503000e-01        7.72404500e-09  39.9618  39.3478
0202-02-10_22:08:50.850000      1223.41        2.62190000e-01        1.11326850e-08  39.9618  39.3478
0202-02-10_22:08:51.082000      1223.64        2.72642800e-01        1.46032950e-08  39.9618  39.3478
0202-02-10_22:08:51.277000      1223.84        2.82059600e-01        7.53737500e-09  39.9551  39.3670
0202-02-10_22:08:51.480000      1224.04        2.91556600e-01       -4.67252500e-09  39.9551  39.3670
0202-02-10_22:08:51.684000      1224.24        3.02178600e-01        4.31445500e-09  39.9551  39.3670
0202-02-10_22:08:51.875000      1224.44        3.12334500e-01        2.64102500e-09  39.9551  39.3670
0202-02-10_22:08:52.105000      1224.66        3.21463200e-01        1.83529500e-09  39.9551  39.3670
0202-02-10_22:08:52.310000      1224.87        3.31867000e-01        4.06654500e-09  39.9537  39.3482
0202-02-10_22:08:52.510000      1225.07        3.41585100e-01        1.10701850e-08  39.9537  39.3482
0202-02-10_22:08:52.715000      1225.28        3.51640100e-01        1.33014450e-08  39.9537  39.3482
0202-02-10_22:08:52.918000      1225.48        3.61638800e-01        6.23581500e-09  39.9537  39.3482
0202-02-10_22:08:53.117000      1225.68        3.71414800e-01        6.66966500e-09  39.9582  39.3639
0202-02-10_22:08:53.324000      1225.88        3.81348100e-01        9.27279500e-09  39.9582  39.3639
0202-02-10_22:08:53.516000      1226.08        3.91768800e-01        1.19378950e-08  39.9582  39.3639
0202-02-10_22:08:53.720000      1226.28        4.01170800e-01        2.43337350e-08  39.9582  39.3639
0202-02-10_22:08:53.914000      1226.47        4.11191700e-01        2.34660250e-08  39.9582  39.3639
0202-02-10_22:08:54.113000      1226.67        4.21653400e-01        8.40508500e-09  39.9469  39.3464
0202-02-10_22:08:54.320000      1226.88        4.31027200e-01        7.41341500e-09  39.9469  39.3464
0202-02-10_22:08:54.523000      1227.08        4.40907100e-01       -1.75950500e-09  39.9469  39.3464
0202-02-10_22:08:54.727000      1227.29        4.51000700e-01        9.02487500e-09  39.9469  39.3464
0202-02-10_22:08:54.918000      1227.48        4.60411600e-01        6.11185500e-09  39.9469  39.3464
0202-02-10_22:08:55.125000      1227.69        4.70341100e-01        8.15716500e-09  39.9585  39.3627
0202-02-10_22:08:55.316000      1227.88        4.80779100e-01        1.42931050e-08  39.9585  39.3627
0202-02-10_22:08:55.510000      1228.07        4.90770300e-01        4.74831500e-09  39.9585  39.3627
0202-02-10_22:08:55.715000      1228.28        4.99730000e-01        7.28945500e-09  39.9585  39.3627
0202-02-10_22:08:55.910000      1228.47        5.10705200e-01        1.15352500e-09  39.9585  39.3627
0202-02-10_22:08:56.113000      1228.67        5.20527200e-01        9.27279500e-09  39.9579  39.3495
0202-02-10_22:08:56.310000      1228.87        5.29918800e-01        3.50872500e-09  39.9579  39.3495
0202-02-10_22:08:56.504000      1229.06        5.40235100e-01        6.23581500e-09  39.9579  39.3495
0202-02-10_22:08:56.695000      1229.26        5.50154200e-01        8.77709500e-09  39.9579  39.3495
0202-02-10_22:08:56.900000      1229.46        5.59419700e-01        1.63389750e-08  39.9579  39.3495
0202-02-10_22:08:57.110000      1229.67        5.70084700e-01        1.78890050e-08  39.9600  39.3632
0202-02-10_22:08:57.300000      1229.86        5.79460000e-01        1.44184450e-08  39.9600  39.3632
0202-02-10_22:08:57.504000      1230.07        5.89247900e-01        7.16688500e-09  39.9600  39.3632
0202-02-10_22:08:57.700000      1230.26        5.99724400e-01        1.66497050e-08  39.9600  39.3632
0202-02-10_22:08:57.890000      1230.45        6.09653300e-01        1.54101150e-08  39.9600  39.3632
0202-02-10_22:08:58.110000      1230.67        6.18909800e-01        1.37366750e-08  39.9637  39.3497
0202-02-10_22:08:58.305000      1230.87        6.29536900e-01        9.52209500e-09  39.9637  39.3497
0202-02-10_22:08:58.508000      1231.07        6.39543000e-01        1.82611550e-08  39.9637  39.3497
0202-02-10_22:08:58.700000      1231.26        6.48691200e-01        1.70835550e-08  39.9637  39.3497
0202-02-10_22:08:58.895000      1231.45        6.59240500e-01        8.46844500e-09  39.9637  39.3497
0202-02-10_22:08:59.098000      1231.66        6.68952700e-01        1.65073500e-09  39.9726  39.3666
0202-02-10_22:08:59.293000      1231.86        6.78834000e-01        4.62573500e-09  39.9726  39.3666
0202-02-10_22:08:59.496000      1232.06        6.89193300e-01        8.09657500e-09  39.9726  39.3666
0202-02-10_22:08:59.700000      1232.26        6.98914400e-01        8.84032500e-09  39.9726  39.3666
0202-02-10_22:08:59.902000      1232.46        7.08208800e-01        6.73302500e-09  39.9726  39.3666
0202-02-10_22:09:00.113000      1232.67        7.18864900e-01        1.36746950e-08  39.9536  39.3582
0202-02-10_22:09:00.305000      1232.87        7.28255100e-01        1.82611550e-08  39.9536  39.3582
0202-02-10_22:09:00.508000      1233.07        7.37763900e-01        2.55127250e-08  39.9536  39.3582
0202-02-10_22:09:00.703000      1233.26        7.48268700e-01        2.10502250e-08  39.9536  39.3582
0202-02-10_22:09:00.895000      1233.46        7.58071400e-01        2.35913750e-08  39.9536  39.3582
0202-02-10_22:09:01.117000      1233.68        7.67657400e-01        2.28476250e-08  39.9679  39.3688
0202-02-10_22:09:01.324000      1233.88        7.78180000e-01        2.53267850e-08  39.9679  39.3688
0202-02-10_22:09:01.523000      1234.08        7.87783800e-01        9.15021500e-09  39.9679  39.3688
0202-02-10_22:09:01.715000      1234.28        7.97319400e-01        5.55542500e-09  39.9679  39.3688
0202-02-10_22:09:01.918000      1234.48        8.07711300e-01        4.68771500e-09  39.9679  39.3688
0202-02-10_22:09:02.130000      1234.69        8.17522900e-01        1.24351150e-08  39.9572  39.3503
0202-02-10_22:09:02.324000      1234.88        8.27388000e-01        2.27052500e-09  39.9572  39.3503
0202-02-10_22:09:02.520000      1235.08        8.37731000e-01        4.19188500e-09  39.9572  39.3503
0202-02-10_22:09:02.710000      1235.27        8.47664300e-01        5.34295000e-10  39.9572  39.3503
0202-02-10_22:09:02.906000      1235.47        8.56517200e-01        1.69575650e-08  39.9572  39.3503
0202-02-10_22:09:03.117000      1235.68        8.67507700e-01        1.90636350e-08  39.9470  39.3550
0202-02-10_22:09:03.312000      1235.87        8.76934900e-01        1.53440750e-08  39.9470  39.3550
0202-02-10_22:09:03.504000      1236.06        8.86627800e-01        8.21647500e-09  39.9470  39.3550
0202-02-10_22:09:03.707000      1236.27        8.97487200e-01        9.76594500e-09  39.9470  39.3550
0202-02-10_22:09:03.910000      1236.47        9.07094100e-01        1.48482350e-08  39.9470  39.3550
0202-02-10_22:09:04.110000      1236.67        9.16643000e-01        1.34846950e-08  39.9427  39.3517
0202-02-10_22:09:04.310000      1236.87        9.26855300e-01        1.24930350e-08  39.9427  39.3517
0202-02-10_22:09:04.504000      1237.06        9.37011300e-01        1.53440750e-08  39.9427  39.3517
0202-02-10_22:09:04.695000      1237.26        9.45930700e-01        1.23690750e-08  39.9427  39.3517
0202-02-10_22:09:04.906000      1237.47        9.56666900e-01        4.31178500e-09  39.9427  39.3517
0202-02-10_22:09:05.110000      1237.67        9.66858500e-01       -4.17936500e-09  39.9565  39.3626
0202-02-10_22:09:05.305000      1237.87        9.76230800e-01        3.07220500e-09  39.9565  39.3626
0202-02-10_22:09:05.500000      1238.06        9.86398600e-01        1.19352150e-08  39.9565  39.3626
0202-02-10_22:09:05.690000      1238.25        9.96136000e-01        6.97688500e-09  39.9565  39.3626
0202-02-10_22:09:05.895000      1238.46        1.00522000e+00       -1.82415500e-09  39.9565  39.3626
0202-02-10_22:09:06.098000      1238.66        1.01633200e+00       -4.86113500e-09  39.9671  39.3583
0202-02-10_22:09:06.293000      1238.86        1.02625900e+00        1.02688500e-09  39.9671  39.3583
0202-02-10_22:09:06.490000      1239.05        1.03528300e+00        8.96021500e-09  39.9671  39.3583
0202-02-10_22:09:06.680000      1239.24        1.04591400e+00        1.33678500e-09  39.9671  39.3583
0202-02-10_22:09:06.875000      1239.43        1.05570900e+00       -2.56790500e-09  39.9671  39.3583
0202-02-10_22:09:07.090000      1239.65        1.06551200e+00       -9.44758500e-09  39.9722  39.3661
0202-02-10_22:09:07.285000      1239.85        1.07552900e+00       -1.03772750e-08  39.9722  39.3661
0202-02-10_22:09:07.490000      1240.05        1.08562900e+00       -5.23300500e-09  39.9722  39.3661
0202-02-10_22:09:07.680000      1240.24        1.09538900e+00        1.52272500e-09  39.9722  39.3661
0202-02-10_22:09:07.870000      1240.43        1.10525100e+00        2.01855500e-09  39.9722  39.3661
0202-02-10_22:09:08.094000      1240.66        1.11567100e+00        3.52250000e-11  39.9654  39.3602
0202-02-10_22:09:08.293000      1240.85        1.12520900e+00       -1.55215450e-08  39.9654  39.3602
0202-02-10_22:09:08.492000      1241.05        1.13477700e+00       -2.25800500e-09  39.9654  39.3602
0202-02-10_22:09:08.684000      1241.24        1.14523200e+00       -3.80832500e-09  39.9654  39.3602
0202-02-10_22:09:08.875000      1241.44        1.15507200e+00        4.66975000e-10  39.9654  39.3602
0202-02-10_22:09:09.090000      1241.65        1.16430100e+00       -1.10628250e-08  39.9724  39.3606
0202-02-10_22:09:09.290000      1241.85        1.17509000e+00       -9.01793500e-09  39.9724  39.3606
0202-02-10_22:09:09.480000      1242.04        1.18491000e+00       -8.70803500e-09  39.9724  39.3606
0202-02-10_22:09:09.680000      1242.24        1.19470400e+00       -8.39814500e-09  39.9724  39.3606
0202-02-10_22:09:09.870000      1242.43        1.20433000e+00       -1.31085550e-08  39.9724  39.3606
0202-02-10_22:09:10.070000      1242.63        1.21437300e+00       -1.27986550e-08  39.9568  39.3577
0202-02-10_22:09:10.277000      1242.84        1.22479300e+00       -8.33616500e-09  39.9568  39.3577
0202-02-10_22:09:10.470000      1243.03        1.23381900e+00       -1.39142850e-08  39.9568  39.3577
0202-02-10_22:09:10.660000      1243.22        1.24457600e+00       -1.42241750e-08  39.9568  39.3577
0202-02-10_22:09:10.860000      1243.42        1.25427400e+00       -1.94304250e-08  39.9568  39.3577
0202-02-10_22:09:11.113000      1243.67        1.26449100e+00       -9.88564500e-09  39.9505  39.3544
0202-02-10_22:09:11.324000      1243.89        1.27437600e+00        8.98725000e-10  39.9505  39.3544
0202-02-10_22:09:11.527000      1244.09        1.28362500e+00       -2.57210500e-09  39.9505  39.3544
0202-02-10_22:09:11.730000      1244.29        1.29435900e+00       -8.89397500e-09  39.9505  39.3544
0202-02-10_22:09:11.920000      1244.48        1.30425900e+00       -1.39762650e-08  39.9505  39.3544
0202-02-10_22:09:12.137000      1244.70        1.31321800e+00       -6.60074500e-09  39.9432  39.3481
0202-02-10_22:09:12.330000      1244.89        1.32377000e+00       -4.64815000e-10  39.9432  39.3481
0202-02-10_22:09:12.523000      1245.08        1.33377100e+00       -3.43981500e-09  39.9432  39.3481
0202-02-10_22:09:12.727000      1245.29        1.34289100e+00        2.57215500e-09  39.9432  39.3481
0202-02-10_22:09:12.918000      1245.48        1.35387100e+00       -4.43148500e-09  39.9432  39.3481
0202-02-10_22:09:13.120000      1245.68        1.36343500e+00       -4.30752500e-09  39.9547  39.3641
0202-02-10_22:09:13.312000      1245.87        1.37284000e+00       -1.53398050e-08  39.9547  39.3641
0202-02-10_22:09:13.508000      1246.07        1.38356100e+00       -1.45340750e-08  39.9547  39.3641
0202-02-10_22:09:13.700000      1246.26        1.39334500e+00       -9.01793500e-09  39.9547  39.3641
0202-02-10_22:09:13.902000      1246.46        1.40322100e+00       -6.22887500e-09  39.9547  39.3641
0202-02-10_22:09:14.105000      1246.66        1.41328800e+00       -8.46012500e-09  39.9542  39.3592
0202-02-10_22:09:14.297000      1246.86        1.42303700e+00       -1.16830350e-08  39.9542  39.3592
0202-02-10_22:09:14.500000      1247.06        1.43268100e+00       -6.97262500e-09  39.9542  39.3592
0202-02-10_22:09:14.690000      1247.25        1.44224800e+00       -1.16213150e-08  39.9542  39.3592
0202-02-10_22:09:14.887000      1247.45        1.45285300e+00       -1.14356350e-08  39.9542  39.3592
0202-02-10_22:09:15.110000      1247.67        1.46268400e+00       -1.76958650e-08  39.9749  39.3616
0202-02-10_22:09:15.316000      1247.88        1.47271000e+00       -5.36202500e-09  39.9749  39.3616
0202-02-10_22:09:15.520000      1248.08        1.48303200e+00       -2.88285500e-09  39.9749  39.3616
0202-02-10_22:09:15.710000      1248.27        1.49225800e+00       -9.63857500e-09  39.9749  39.3616
0202-02-10_22:09:15.920000      1248.48        1.50271000e+00       -1.43489950e-08  39.9749  39.3616
0202-02-10_22:09:16.120000      1248.68        1.51286300e+00       -1.28614950e-08  39.9695  39.3540
0202-02-10_22:09:16.312000      1248.87        1.52207400e+00       -5.73389500e-09  39.9695  39.3540
0202-02-10_22:09:16.516000      1249.08        1.53245100e+00       -1.18078450e-08  39.9695  39.3540
0202-02-10_22:09:16.720000      1249.28        1.54266200e+00       -1.82536750e-08  39.9695  39.3540
0202-02-10_22:09:16.910000      1249.47        1.55224800e+00       -1.52166950e-08  39.9695  39.3540
0202-02-10_22:09:17.120000      1249.68        1.56243200e+00       -6.04379500e-09  39.9849  39.3643
0202-02-10_22:09:17.332000      1249.89        1.57205200e+00       -8.99525000e-10  39.9849  39.3643
0202-02-10_22:09:17.527000      1250.09        1.58191100e+00       -1.14359750e-08  39.9849  39.3643
0202-02-10_22:09:17.720000      1250.28        1.59193700e+00       -2.26541850e-08  39.9849  39.3643
0202-02-10_22:09:17.910000      1250.47        1.60169200e+00       -1.87495050e-08  39.9849  39.3643
0202-02-10_22:09:18.110000      1250.67        1.61109700e+00       -1.62083650e-08  39.9734  39.3574
0202-02-10_22:09:18.305000      1250.86        1.62207800e+00       -1.18078450e-08  39.9734  39.3574
0202-02-10_22:09:18.496000      1251.06        1.63210100e+00       -1.45969050e-08  39.9734  39.3574
0202-02-10_22:09:18.703000      1251.26        1.64105100e+00       -9.88649500e-09  39.9734  39.3574
0202-02-10_22:09:18.895000      1251.46        1.65158700e+00       -8.99525000e-10  39.9734  39.3574
0202-02-10_22:09:19.094000      1251.65        1.66189000e+00       -8.99525000e-10  39.9695  39.3612
0202-02-10_22:09:19.297000      1251.86        1.67127000e+00       -4.86618500e-09  39.9695  39.3612
0202-02-10_22:09:19.492000      1252.05        1.68142100e+00       -2.94483500e-09  39.9695  39.3612
0202-02-10_22:09:19.684000      1252.24        1.69120600e+00       -5.27655000e-10  39.9695  39.3612
0202-02-10_22:09:19.887000      1252.45        1.70108200e+00        5.36036500e-09  39.9695  39.3612
0202-02-10_22:09:20.086000      1252.64        1.71060700e+00       -3.50264500e-09  39.9483  39.3560
0202-02-10_22:09:20.280000      1252.84        1.72120600e+00       -9.88649500e-09  39.9483  39.3560
0202-02-10_22:09:20.477000      1253.04        1.73098200e+00        1.88953500e-09  39.9483  39.3560
0202-02-10_22:09:20.668000      1253.23        1.74040500e+00        2.01262500e-09  39.9483  39.3560
0202-02-10_22:09:20.863000      1253.42        1.75102000e+00       -1.58301500e-09  39.9483  39.3560
0202-02-10_22:09:21.094000      1253.65        1.76074100e+00       -1.12529050e-08  39.9499  39.3525
0202-02-10_22:09:21.312000      1253.87        1.77101300e+00       -1.00753050e-08  39.9499  39.3525
0202-02-10_22:09:21.508000      1254.07        1.78059300e+00        1.51235000e-10  39.9499  39.3525
0202-02-10_22:09:21.700000      1254.26        1.78987000e+00       -3.31958500e-09  39.9499  39.3525
0202-02-10_22:09:21.906000      1254.47        1.80045700e+00       -4.93104500e-09  39.9499  39.3525
0202-02-10_22:09:22.105000      1254.67        1.81072500e+00       -1.05091550e-08  39.9491  39.3563
0202-02-10_22:09:22.300000      1254.86        1.81984800e+00       -7.22426500e-09  39.9491  39.3563
0202-02-10_22:09:22.504000      1255.07        1.83021100e+00       -6.85239500e-09  39.9491  39.3563
0202-02-10_22:09:22.695000      1255.26        1.83997100e+00       -1.86284150e-08  39.9491  39.3563
0202-02-10_22:09:22.890000      1255.45        1.84932600e+00       -1.70169650e-08  39.9491  39.3563
0202-02-10_22:09:23.105000      1255.67        1.86010700e+00       -7.78208500e-09  39.9694  39.3593
0202-02-10_22:09:23.320000      1255.88        1.86968300e+00       -7.47218500e-09  39.9694  39.3593
0202-02-10_22:09:23.510000      1256.07        1.87987600e+00       -2.20372650e-08  39.9694  39.3593
0202-02-10_22:09:23.720000      1256.28        1.88991900e+00       -2.39586150e-08  39.9694  39.3593
0202-02-10_22:09:23.914000      1256.47        1.89881200e+00       -1.73888350e-08  39.9694  39.3593
0202-02-10_22:09:24.110000      1256.67        1.90956100e+00       -1.11289550e-08  39.9535  39.3634
0202-02-10_22:09:24.316000      1256.88        1.92010900e+00       -1.68310250e-08  39.9535  39.3634
0202-02-10_22:09:24.510000      1257.07        1.92883900e+00       -2.18513250e-08  39.9535  39.3634
0202-02-10_22:09:24.703000      1257.26        1.93960000e+00       -2.89789250e-08  39.9535  39.3634
0202-02-10_22:09:24.910000      1257.47        1.94972600e+00       -3.28216250e-08  39.9535  39.3634
0202-02-10_22:09:25.110000      1257.67        1.95850100e+00       -2.82971550e-08  39.9602  39.3651
0202-02-10_22:09:25.305000      1257.86        1.96933300e+00       -1.62112350e-08  39.9602  39.3651
0202-02-10_22:09:25.510000      1258.07        1.97930300e+00       -2.04258050e-08  39.9602  39.3651
0202-02-10_22:09:25.707000      1258.27        1.98882700e+00       -1.97440450e-08  39.9602  39.3651
0202-02-10_22:09:25.900000      1258.46        1.99913000e+00       -2.10456050e-08  39.9602  39.3651
0202-02-10_22:09:26.105000      1258.67        2.00915500e+00       -1.90622750e-08  39.9768  39.3652
0202-02-10_22:09:26.300000      1258.86        2.01799300e+00       -1.91862250e-08  39.9768  39.3652
0202-02-10_22:09:26.492000      1259.05        2.02893300e+00       -2.17893450e-08  39.9768  39.3652
0202-02-10_22:09:26.695000      1259.25        2.03896300e+00       -1.18088550e-08  39.9768  39.3652
0202-02-10_22:09:26.895000      1259.46        2.04829700e+00       -1.91818950e-08  39.9768  39.3652
0202-02-10_22:09:27.100000      1259.66        2.05839900e+00       -8.20973500e-09  39.9750  39.3613
0202-02-10_22:09:27.310000      1259.87        2.06864900e+00       -1.20524350e-08  39.9750  39.3613
0202-02-10_22:09:27.500000      1260.06        2.07789600e+00       -1.00071250e-08  39.9750  39.3613
0202-02-10_22:09:27.690000      1260.25        2.08856700e+00       -1.63289950e-08  39.9750  39.3613
0202-02-10_22:09:27.900000      1260.46        2.09849200e+00       -1.85602450e-08  39.9750  39.3613
0202-02-10_22:09:28.098000      1260.66        2.10772100e+00       -2.32706650e-08  39.9578  39.3540
0202-02-10_22:09:28.310000      1260.87        2.11824500e+00       -2.17831650e-08  39.9578  39.3540
0202-02-10_22:09:28.504000      1261.06        2.12778200e+00       -2.20930550e-08  39.9578  39.3540
0202-02-10_22:09:28.695000      1261.26        2.13702100e+00       -2.19071250e-08  39.9578  39.3540
0202-02-10_22:09:28.887000      1261.45        2.14780100e+00       -2.84769050e-08  39.9578  39.3540
0202-02-10_22:09:29.094000      1261.66        2.15798000e+00       -2.81050350e-08  39.9503  39.3588
0202-02-10_22:09:29.290000      1261.85        2.16734500e+00       -2.68654550e-08  39.9503  39.3588
0202-02-10_22:09:29.480000      1262.04        2.17765400e+00       -2.12873250e-08  39.9503  39.3588
0202-02-10_22:09:29.676000      1262.24        2.18738000e+00       -2.40144150e-08  39.9503  39.3588
0202-02-10_22:09:29.867000      1262.43        2.19696900e+00       -3.03982650e-08  39.9503  39.3588
0202-02-10_22:09:30.082000      1262.64        2.20698600e+00       -2.83529550e-08  39.9578  39.3568
0202-02-10_22:09:30.285000      1262.84        2.21712300e+00       -2.40763950e-08  39.9578  39.3568
0202-02-10_22:09:30.484000      1263.05        2.22728600e+00       -1.75066050e-08  39.9578  39.3568
0202-02-10_22:09:30.680000      1263.24        2.23675300e+00       -2.04816050e-08  39.9578  39.3568
0202-02-10_22:09:30.870000      1263.43        2.24724200e+00       -2.01717050e-08  39.9578  39.3568
0202-02-10_22:09:31.082000      1263.64        2.25724300e+00       -2.53159750e-08  39.9546  39.3595
0202-02-10_22:09:31.280000      1263.84        2.26681600e+00       -2.69274350e-08  39.9546  39.3595
0202-02-10_22:09:31.484000      1264.04        2.27697200e+00       -2.76711850e-08  39.9546  39.3595
0202-02-10_22:09:31.684000      1264.25        2.28679500e+00       -2.27128450e-08  39.9546  39.3595
0202-02-10_22:09:31.880000      1264.44        2.29635900e+00       -2.72373250e-08  39.9546  39.3595
0202-02-10_22:09:32.105000      1264.67        2.30718000e+00       -2.96545150e-08  39.9617  39.3626
0202-02-10_22:09:32.316000      1264.88        2.31638000e+00       -4.04388850e-08  39.9617  39.3626
0202-02-10_22:09:32.520000      1265.08        2.32659300e+00       -4.11203750e-08  39.9617  39.3626
0202-02-10_22:09:32.723000      1265.28        2.33655400e+00       -2.73601750e-08  39.9617  39.3626
0202-02-10_22:09:32.920000      1265.48        2.34619800e+00       -1.85580450e-08  39.9617  39.3626
0202-02-10_22:09:33.125000      1265.69        2.35675700e+00       -2.14085350e-08  39.9685  39.3693
0202-02-10_22:09:33.330000      1265.89        2.36666000e+00       -3.13871850e-08  39.9685  39.3693
0202-02-10_22:09:33.523000      1266.08        2.37585700e+00       -3.19449950e-08  39.9685  39.3693
0202-02-10_22:09:33.715000      1266.28        2.38646100e+00       -3.14491550e-08  39.9685  39.3693
0202-02-10_22:09:33.920000      1266.48        2.39633600e+00       -3.43621850e-08  39.9685  39.3693
0202-02-10_22:09:34.120000      1266.68        2.40567900e+00       -3.95064550e-08  39.9707  39.3560
0202-02-10_22:09:34.312000      1266.87        2.41627100e+00       -4.01882250e-08  39.9707  39.3560
0202-02-10_22:09:34.508000      1267.07        2.42599000e+00       -3.39903050e-08  39.9707  39.3560
0202-02-10_22:09:34.700000      1267.26        2.43538900e+00       -3.49199950e-08  39.9707  39.3560
0202-02-10_22:09:34.890000      1267.45        2.44572300e+00       -3.37423850e-08  39.9707  39.3560
0202-02-10_22:09:35.110000      1267.67        2.45600600e+00       -4.13658250e-08  39.9768  39.3650
0202-02-10_22:09:35.312000      1267.87        2.46537100e+00       -3.28746850e-08  39.9768  39.3650
0202-02-10_22:09:35.510000      1268.07        2.47569400e+00       -2.71106150e-08  39.9768  39.3650
0202-02-10_22:09:35.715000      1268.28        2.48536900e+00       -2.28340550e-08  39.9768  39.3650
0202-02-10_22:09:35.914000      1268.48        2.49528700e+00       -3.93205150e-08  39.9768  39.3650
0202-02-10_22:09:36.117000      1268.68        2.50566300e+00       -3.23788450e-08  39.9650  39.3590
0202-02-10_22:09:36.324000      1268.88        2.51528300e+00       -3.29986350e-08  39.9650  39.3590
0202-02-10_22:09:36.516000      1269.08        2.52492400e+00       -3.79569750e-08  39.9650  39.3590
0202-02-10_22:09:36.710000      1269.27        2.53534200e+00       -4.49606150e-08  39.9650  39.3590
0202-02-10_22:09:36.914000      1269.48        2.54531400e+00       -4.33491550e-08  39.9650  39.3590
0202-02-10_22:09:37.113000      1269.67        2.55524200e+00       -4.42788450e-08  39.9661  39.3697
0202-02-10_22:09:37.305000      1269.87        2.56455200e+00       -4.11798850e-08  39.9661  39.3697
0202-02-10_22:09:37.500000      1270.06        2.57500800e+00       -5.10965550e-08  39.9661  39.3697
0202-02-10_22:09:37.695000      1270.25        2.58509100e+00       -3.62835350e-08  39.9661  39.3697
0202-02-10_22:09:37.887000      1270.45        2.59404400e+00       -3.23788450e-08  39.9661  39.3697
0202-02-10_22:09:38.105000      1270.67        2.60485000e+00       -1.90533250e-08  39.9539  39.3566
0202-02-10_22:09:38.312000      1270.87        2.61466100e+00       -2.69246850e-08  39.9539  39.3566
0202-02-10_22:09:38.516000      1271.08        2.62456200e+00       -4.06216350e-08  39.9539  39.3566
0202-02-10_22:09:38.707000      1271.27        2.63471800e+00       -3.47329550e-08  39.9539  39.3566
0202-02-10_22:09:38.914000      1271.47        2.64369600e+00       -2.57451050e-08  39.9539  39.3566
0202-02-10_22:09:39.110000      1271.67        2.65444400e+00       -2.09724850e-08  39.9561  39.3590
0202-02-10_22:09:39.300000      1271.86        2.66467200e+00       -2.96495750e-08  39.9561  39.3590
0202-02-10_22:09:39.504000      1272.07        2.67364300e+00       -2.74183250e-08  39.9561  39.3590
0202-02-10_22:09:39.707000      1272.27        2.68439400e+00       -2.12204050e-08  39.9561  39.3590
0202-02-10_22:09:39.900000      1272.46        2.69444100e+00       -2.14063350e-08  39.9561  39.3590
0202-02-10_22:09:40.110000      1272.67        2.70343900e+00       -2.35756150e-08  39.9620  39.3592
0202-02-10_22:09:40.310000      1272.87        2.71415400e+00       -2.08485250e-08  39.9620  39.3592
0202-02-10_22:09:40.500000      1273.06        2.72411900e+00       -1.39688350e-08  39.9620  39.3592
0202-02-10_22:09:40.707000      1273.27        2.73353600e+00       -1.42787350e-08  39.9620  39.3592
0202-02-10_22:09:40.902000      1273.46        2.74330000e+00       -2.36375950e-08  39.9620  39.3592
0202-02-10_22:09:41.105000      1273.67        2.75371300e+00       -2.78521750e-08  39.9481  39.3597
0202-02-10_22:09:41.300000      1273.86        2.76339000e+00       -2.69844650e-08  39.9481  39.3597
0202-02-10_22:09:41.492000      1274.05        2.77343400e+00       -2.72943650e-08  39.9481  39.3597
0202-02-10_22:09:41.695000      1274.26        2.78348000e+00       -2.38235250e-08  39.9481  39.3597
0202-02-10_22:09:41.900000      1274.46        2.79323300e+00       -2.81620750e-08  39.9481  39.3597
0202-02-10_22:09:42.100000      1274.66        2.80281900e+00       -1.96709250e-08  39.9541  39.3613
0202-02-10_22:09:42.305000      1274.87        2.81325500e+00       -1.04980050e-08  39.9541  39.3613
0202-02-10_22:09:42.496000      1275.06        2.82270400e+00       -2.68862500e-09  39.9541  39.3613
0202-02-10_22:09:42.690000      1275.25        2.83215500e+00       -1.27292550e-08  39.9541  39.3613
0202-02-10_22:09:42.895000      1275.45        2.84302100e+00       -1.94230050e-08  39.9541  39.3613
0202-02-10_22:09:43.100000      1275.66        2.85284600e+00       -9.75425500e-09  39.9757  39.3605
0202-02-10_22:09:43.312000      1275.87        2.86245600e+00       -5.78758500e-09  39.9757  39.3605
0202-02-10_22:09:43.508000      1276.07        2.87266000e+00       -2.35150000e-11  39.9757  39.3605
0202-02-10_22:09:43.700000      1276.26        2.88229000e+00       -8.88654500e-09  39.9757  39.3605
0202-02-10_22:09:43.890000      1276.45        2.89183900e+00        4.72315000e-10  39.9757  39.3605
0202-02-10_22:09:44.098000      1276.66        2.90255900e+00        4.87283500e-09  39.9575  39.3627
0202-02-10_22:09:44.290000      1276.85        2.91271100e+00        6.11241500e-09  39.9575  39.3627
0202-02-10_22:09:44.484000      1277.04        2.92150300e+00        8.28213500e-09  39.9575  39.3627
0202-02-10_22:09:44.688000      1277.25        2.93221100e+00        1.10109750e-08  39.9575  39.3627
0202-02-10_22:09:44.880000      1277.44        2.94215000e+00        1.49789550e-08  39.9575  39.3627
0202-02-10_22:09:45.100000      1277.66        2.95193700e+00        1.74590050e-08  39.9584  39.3615
0202-02-10_22:09:45.300000      1277.86        2.96226900e+00        1.77689050e-08  39.9584  39.3615
0202-02-10_22:09:45.508000      1278.07        2.97199900e+00        2.45246350e-08  39.9584  39.3615
0202-02-10_22:09:45.700000      1278.26        2.98139000e+00        3.12183950e-08  39.9584  39.3615
0202-02-10_22:09:45.895000      1278.45        2.99211300e+00        3.47512150e-08  39.9584  39.3615
0202-02-10_22:09:46.110000      1278.67        3.00184600e+00        2.95449550e-08  39.9604  39.3583
0202-02-10_22:09:46.305000      1278.87        3.01129700e+00        2.76235950e-08  39.9604  39.3583
0202-02-10_22:09:46.508000      1279.07        3.02182500e+00        4.34902850e-08  39.9604  39.3583
0202-02-10_22:09:46.703000      1279.26        3.03162000e+00        5.63199850e-08  39.9604  39.3583
0202-02-10_22:09:46.895000      1279.45        3.04073600e+00        6.28897850e-08  39.9604  39.3583
0202-02-10_22:09:47.090000      1279.65        3.05169000e+00        5.30970650e-08  39.9655  39.3615
0202-02-10_22:09:47.290000      1279.85        3.06154100e+00        6.02246750e-08  39.9655  39.3615
0202-02-10_22:09:47.484000      1280.04        3.07080100e+00        7.30543750e-08  39.9655  39.3615
0202-02-10_22:09:47.688000      1280.25        3.08153100e+00        9.62965950e-08  39.9655  39.3615
0202-02-10_22:09:47.883000      1280.44        3.09106700e+00        9.66684650e-08  39.9655  39.3615
0202-02-10_22:09:48.094000      1280.65        3.10026700e+00        1.06151295e-07  39.9689  39.3544
0202-02-10_22:09:48.290000      1280.85        3.11145600e+00        1.18237245e-07  39.9689  39.3544
0202-02-10_22:09:48.484000      1281.04        3.12098500e+00        1.33856015e-07  39.9689  39.3544
0202-02-10_22:09:48.676000      1281.24        3.13015100e+00        1.44888315e-07  39.9689  39.3544
0202-02-10_22:09:48.870000      1281.43        3.14109800e+00        1.59639375e-07  39.9689  39.3544
0202-02-10_22:09:49.082000      1281.64        3.15104000e+00        1.80278455e-07  39.9646  39.3613
0202-02-10_22:09:49.285000      1281.84        3.16077200e+00        2.00669625e-07  39.9646  39.3613
0202-02-10_22:09:49.477000      1282.04        3.17061600e+00        2.29737895e-07  39.9646  39.3613
0202-02-10_22:09:49.668000      1282.23        3.18052000e+00        2.36555605e-07  39.9646  39.3613
0202-02-10_22:09:49.863000      1282.42        3.18974500e+00        2.47835825e-07  39.9646  39.3613
0202-02-10_22:09:50.074000      1282.64        3.20069800e+00        2.77090025e-07  39.9646  39.3613
0202-02-10_22:09:50.270000      1282.83        3.20997900e+00        3.09257255e-07  39.9579  39.3603
0202-02-10_22:09:50.465000      1283.02        3.21983300e+00        3.28718545e-07  39.9579  39.3603
0202-02-10_22:09:50.668000      1283.23        3.23068500e+00        3.53881355e-07  39.9579  39.3603
0202-02-10_22:09:50.860000      1283.42        3.24016100e+00        3.90324575e-07  39.9579  39.3603
0202-02-10_22:09:51.090000      1283.65        3.24984400e+00        4.20755995e-07  39.9579  39.3603
0202-02-10_22:09:51.290000      1283.85        3.26007300e+00        4.63397695e-07  39.9679  39.3625
0202-02-10_22:09:51.496000      1284.06        3.26952400e+00        4.82673235e-07  39.9679  39.3625
0202-02-10_22:09:51.690000      1284.25        3.27968500e+00        5.35727445e-07  39.9679  39.3625
0202-02-10_22:09:51.883000      1284.45        3.28991100e+00        5.80538415e-07  39.9679  39.3625
0202-02-10_22:09:52.098000      1284.66        3.29961400e+00        6.48095765e-07  39.9484  39.3625
0202-02-10_22:09:52.297000      1284.86        3.30971300e+00        6.79829125e-07  39.9484  39.3625
0202-02-10_22:09:52.500000      1285.06        3.31974900e+00        7.15405195e-07  39.9484  39.3625
0202-02-10_22:09:52.690000      1285.25        3.32954300e+00        7.66847945e-07  39.9484  39.3625
0202-02-10_22:09:52.883000      1285.44        3.33969800e+00        8.22443305e-07  39.9484  39.3625
0202-02-10_22:09:53.094000      1285.65        3.34975000e+00        8.77666785e-07  39.9798  39.3601
0202-02-10_22:09:53.316000      1285.88        3.35958700e+00        9.54768925e-07  39.9798  39.3601
0202-02-10_22:09:53.508000      1286.07        3.36970700e+00        1.02722264e-06  39.9798  39.3601
0202-02-10_22:09:53.700000      1286.26        3.37843500e+00        1.08318987e-06  39.9798  39.3601
0202-02-10_22:09:53.906000      1286.47        3.38919800e+00        1.14956960e-06  39.9798  39.3601
0202-02-10_22:09:54.105000      1286.67        3.39933000e+00        1.23187800e-06  39.9649  39.3574
0202-02-10_22:09:54.300000      1286.86        3.40817900e+00        1.31567390e-06  39.9649  39.3574
0202-02-10_22:09:54.508000      1287.07        3.41916600e+00        1.42568701e-06  39.9649  39.3574
0202-02-10_22:09:54.700000      1287.26        3.42899200e+00        1.51394542e-06  39.9649  39.3574
0202-02-10_22:09:54.890000      1287.45        3.43820000e+00        1.59377465e-06  39.9649  39.3574
0202-02-10_22:09:55.105000      1287.67        3.44904200e+00        1.71959246e-06  39.9708  39.3648
0202-02-10_22:09:55.300000      1287.86        3.45850200e+00        1.81869724e-06  39.9708  39.3648
0202-02-10_22:09:55.492000      1288.05        3.46797700e+00        1.92207856e-06  39.9708  39.3648
0202-02-10_22:09:55.690000      1288.25        3.47865500e+00        2.07002296e-06  39.9708  39.3648
0202-02-10_22:09:55.883000      1288.44        3.48858700e+00        2.17966420e-06  39.9708  39.3648
0202-02-10_22:09:56.100000      1288.66        3.49760200e+00        2.30920076e-06  39.9545  39.3593
0202-02-10_22:09:56.297000      1288.86        3.50851900e+00        2.46290921e-06  39.9545  39.3593
0202-02-10_22:09:56.500000      1289.06        3.51846600e+00        2.58451215e-06  39.9545  39.3593
0202-02-10_22:09:56.700000      1289.26        3.52776100e+00        2.76437526e-06  39.9545  39.3593
0202-02-10_22:09:56.902000      1289.46        3.53807600e+00        2.91492234e-06  39.9545  39.3593
0202-02-10_22:09:57.110000      1289.67        3.54841800e+00        3.13587806e-06  39.9691  39.3623
0202-02-10_22:09:57.312000      1289.87        3.55782400e+00        3.28258285e-06  39.9691  39.3623
0202-02-10_22:09:57.504000      1290.07        3.56800200e+00        3.49399391e-06  39.9691  39.3623
0202-02-10_22:09:57.700000      1290.26        3.57783000e+00        3.67931175e-06  39.9691  39.3623
0202-02-10_22:09:57.890000      1290.45        3.58706000e+00        3.86735666e-06  39.9691  39.3623
0202-02-10_22:09:58.098000      1290.66        3.59791400e+00        4.14861828e-06  39.9625  39.3576
0202-02-10_22:09:58.293000      1290.85        3.60755600e+00        4.35370748e-06  39.9625  39.3576
0202-02-10_22:09:58.490000      1291.05        3.61675800e+00        4.57311387e-06  39.9625  39.3576
0202-02-10_22:09:58.690000      1291.25        3.62771800e+00        4.87544846e-06  39.9625  39.3576
0202-02-10_22:09:58.883000      1291.44        3.63764800e+00        5.11747725e-06  39.9625  39.3576
0202-02-10_22:09:59.090000      1291.65        3.64684300e+00        5.27732155e-06  39.9659  39.3591
0202-02-10_22:09:59.285000      1291.85        3.65737200e+00        5.63364006e-06  39.9659  39.3591
0202-02-10_22:09:59.477000      1292.04        3.66752000e+00        5.91942616e-06  39.9659  39.3591
0202-02-10_22:09:59.670000      1292.23        3.67683700e+00        6.22547946e-06  39.9659  39.3591
0202-02-10_22:09:59.867000      1292.43        3.68629800e+00        6.64340525e-06  39.9659  39.3591
0202-02-10_22:10:00.066000      1292.63        3.69714800e+00        6.95119396e-06  39.9604  39.3558
0202-02-10_22:10:00.277000      1292.84        3.70692200e+00        7.27751446e-06  39.9604  39.3558
0202-02-10_22:10:00.473000      1293.03        3.71664200e+00        7.72965275e-06  39.9604  39.3558
0202-02-10_22:10:00.664000      1293.23        3.72664200e+00        8.07816186e-06  39.9604  39.3558
0202-02-10_22:10:00.867000      1293.43        3.73653700e+00        8.44228965e-06  39.9604  39.3558
0202-02-10_22:10:01.098000      1293.66        3.74668400e+00        8.93961085e-06  39.9605  39.3550
0202-02-10_22:10:01.297000      1293.86        3.75672900e+00        9.45905855e-06  39.9605  39.3550
0202-02-10_22:10:01.492000      1294.05        3.76632300e+00        9.84884576e-06  39.9605  39.3550
0202-02-10_22:10:01.688000      1294.25        3.77597000e+00        1.03938289e-05  39.9605  39.3550
0202-02-10_22:10:01.880000      1294.44        3.78645400e+00        1.08560078e-05  39.9605  39.3550
0202-02-10_22:10:02.098000      1294.66        3.79678300e+00        1.13281034e-05  39.9605  39.3550
0202-02-10_22:10:02.305000      1294.87        3.80655500e+00        1.19885538e-05  39.9558  39.3609
0202-02-10_22:10:02.508000      1295.07        3.81644700e+00        1.33419399e-05  39.9558  39.3609
0202-02-10_22:10:02.710000      1295.27        3.82562000e+00        1.34632332e-05  39.9558  39.3609
0202-02-10_22:10:02.902000      1295.46        3.83644500e+00        1.37569528e-05  39.9558  39.3609
0202-02-10_22:10:03.117000      1295.68        3.84612800e+00        1.50095530e-05  39.9669  39.3609
0202-02-10_22:10:03.312000      1295.87        3.85547100e+00        1.52290215e-05  39.9669  39.3609
0202-02-10_22:10:03.504000      1296.06        3.86624000e+00        1.66175421e-05  39.9669  39.3609
0202-02-10_22:10:03.700000      1296.26        3.87594900e+00        1.68358330e-05  39.9669  39.3609
0202-02-10_22:10:03.895000      1296.45        3.88501900e+00        1.82457364e-05  39.9669  39.3609
0202-02-10_22:10:04.105000      1296.67        3.89585200e+00        1.83731657e-05  39.9698  39.3648
0202-02-10_22:10:04.297000      1296.86        3.90540200e+00        1.98869464e-05  39.9698  39.3648
0202-02-10_22:10:04.500000      1297.06        3.91533100e+00        2.00166689e-05  39.9698  39.3648
