Repository: shortlab/2025-devitre-PhD

# 2025-devitre-PhD
Data repository for Alexis Devitre's PhD thesis

File: chapter 5/data/020k_ffj29/Ic/anneal/098k/70 min/Ic_2024-02-10_22-11-25667923_f29-100Kanneal-40K.txt
# Ic = 3.11 A, n = 20.67 , Tavg = 39.97 K, f29-100Kanneal-40K
#datetime                        t_s     iHTS_A                vHTS_V                tHTS_K  tTAR_K
0202-02-10_22:10:06.547000      1299.11        1.82750500e-02       -4.14207175e-08  39.9620  39.3627
0202-02-10_22:10:06.740000      1299.30        1.53557400e-02       -3.36733175e-08  39.9620  39.3627
0202-02-10_22:10:06.945000      1299.51        2.40201500e-02       -3.23097775e-08  39.9620  39.3627
0202-02-10_22:10:07.150000      1299.71        3.42933600e-02       -2.93347675e-08  39.9881  39.3708
0202-02-10_22:10:07.340000      1299.90        4.43825400e-02       -3.91894675e-08  39.9881  39.3708
0202-02-10_22:10:07.547000      1300.11        5.31805100e-02       -3.57186275e-08  39.9881  39.3708
0202-02-10_22:10:07.742000      1300.30        6.40744700e-02       -3.18139375e-08  39.9881  39.3708
0202-02-10_22:10:07.934000      1300.50        7.39721900e-02       -3.11321675e-08  39.9881  39.3708
0202-02-10_22:10:08.150000      1300.71        8.31189400e-02       -2.38805975e-08  39.9543  39.3458
0202-02-10_22:10:08.340000      1300.90        9.36593000e-02       -1.71252075e-08  39.9543  39.3458
0202-02-10_22:10:08.530000      1301.09        1.03376000e-01       -1.72496675e-08  39.9543  39.3458
0202-02-10_22:10:08.740000      1301.30        1.12688900e-01       -2.99560975e-08  39.9543  39.3458
0202-02-10_22:10:08.930000      1301.49        1.23402900e-01       -3.85093975e-08  39.9543  39.3458
0202-02-10_22:10:09.125000      1301.68        1.33177500e-01       -2.93984475e-08  39.9614  39.3565
0202-02-10_22:10:09.330000      1301.89        1.42547200e-01       -2.53697975e-08  39.9614  39.3565
0202-02-10_22:10:09.523000      1302.09        1.53017800e-01       -3.30552275e-08  39.9614  39.3565
0202-02-10_22:10:09.720000      1302.28        1.62936300e-01       -3.94390875e-08  39.9614  39.3565
0202-02-10_22:10:09.920000      1302.48        1.73049200e-01       -4.09885675e-08  39.9614  39.3565
0202-02-10_22:10:10.125000      1302.69        1.82616000e-01       -3.24354275e-08  39.9487  39.3573
0202-02-10_22:10:10.320000      1302.88        1.92740800e-01       -2.51838675e-08  39.9487  39.3573
0202-02-10_22:10:10.510000      1303.07        2.02619200e-01       -2.50599075e-08  39.9487  39.3573
0202-02-10_22:10:10.707000      1303.27        2.11997500e-01       -3.39849175e-08  39.9487  39.3573
0202-02-10_22:10:10.900000      1303.46        2.22624300e-01       -2.59895975e-08  39.9487  39.3573
0202-02-10_22:10:11.105000      1303.67        2.32599200e-01       -2.52458475e-08  39.9660  39.3613
0202-02-10_22:10:11.297000      1303.86        2.42234300e-01       -1.97916775e-08  39.9660  39.3613
0202-02-10_22:10:11.504000      1304.06        2.52430300e-01       -2.34484475e-08  39.9660  39.3613
0202-02-10_22:10:11.695000      1304.26        2.62092100e-01       -2.02255275e-08  39.9660  39.3613
0202-02-10_22:10:11.887000      1304.45        2.71497000e-01       -1.46473975e-08  39.9660  39.3613
0202-02-10_22:10:12.100000      1304.66        2.82309000e-01       -2.27046975e-08  39.9668  39.3665
0202-02-10_22:10:12.300000      1304.86        2.91568500e-01       -3.31172075e-08  39.9668  39.3665
0202-02-10_22:10:12.492000      1305.05        3.01639900e-01       -4.14224175e-08  39.9668  39.3665
0202-02-10_22:10:12.688000      1305.25        3.11730500e-01       -3.42328275e-08  39.9668  39.3665
0202-02-10_22:10:12.883000      1305.44        3.22118000e-01       -2.83448075e-08  39.9668  39.3665
0202-02-10_22:10:13.090000      1305.65        3.30972400e-01       -2.24567775e-08  39.9761  39.3670
0202-02-10_22:10:13.285000      1305.85        3.41723500e-01       -2.17750075e-08  39.9761  39.3670
0202-02-10_22:10:13.480000      1306.04        3.51674700e-01       -2.00395875e-08  39.9761  39.3670
0202-02-10_22:10:13.670000      1306.23        3.60641800e-01       -1.69406275e-08  39.9761  39.3670
0202-02-10_22:10:13.875000      1306.44        3.71335000e-01       -1.72505275e-08  39.9761  39.3670
0202-02-10_22:10:14.080000      1306.64        3.81395800e-01       -1.74364675e-08  39.9653  39.3623
0202-02-10_22:10:14.273000      1306.84        3.90685000e-01       -2.23329875e-08  39.9653  39.3623
0202-02-10_22:10:14.473000      1307.03        4.01114000e-01       -2.06602275e-08  39.9653  39.3623
0202-02-10_22:10:14.664000      1307.22        4.11093400e-01       -1.97930275e-08  39.9653  39.3623
0202-02-10_22:10:14.855000      1307.42        4.20106600e-01       -2.64871175e-08  39.9653  39.3623
0202-02-10_22:10:15.086000      1307.65        4.31107000e-01       -2.87803475e-08  39.9687  39.3594
0202-02-10_22:10:15.297000      1307.86        4.40782100e-01       -2.61152375e-08  39.9687  39.3594
0202-02-10_22:10:15.500000      1308.06        4.50744700e-01       -1.89256475e-08  39.9687  39.3594
0202-02-10_22:10:15.690000      1308.25        4.60488100e-01       -2.94621175e-08  39.9687  39.3594
0202-02-10_22:10:15.900000      1308.46        4.70038500e-01       -3.77673275e-08  39.9687  39.3594
0202-02-10_22:10:16.094000      1308.66        4.80347400e-01       -4.17959775e-08  39.9431  39.3544
0202-02-10_22:10:16.297000      1308.86        4.90509300e-01       -2.77886775e-08  39.9431  39.3544
0202-02-10_22:10:16.500000      1309.06        4.99969200e-01       -1.25417975e-08  39.9431  39.3544
0202-02-10_22:10:16.690000      1309.25        5.10000500e-01       -1.45871075e-08  39.9431  39.3544
0202-02-10_22:10:16.887000      1309.45        5.20163900e-01       -2.24584675e-08  39.9431  39.3544
0202-02-10_22:10:17.100000      1309.66        5.29571200e-01       -2.53714875e-08  39.9510  39.3558
0202-02-10_22:10:17.312000      1309.87        5.40228800e-01       -3.09496175e-08  39.9510  39.3558
0202-02-10_22:10:17.504000      1310.07        5.50151700e-01       -3.86970175e-08  39.9510  39.3558
0202-02-10_22:10:17.700000      1310.26        5.58893300e-01       -3.98746175e-08  39.9510  39.3558
0202-02-10_22:10:17.890000      1310.45        5.69979800e-01       -3.39865975e-08  39.9510  39.3558
0202-02-10_22:10:18.110000      1310.67        5.79625300e-01       -2.98339875e-08  39.9519  39.3532
0202-02-10_22:10:18.316000      1310.88        5.89819800e-01       -2.86563875e-08  39.9519  39.3532
0202-02-10_22:10:18.516000      1311.08        5.99548400e-01       -3.21891975e-08  39.9519  39.3532
0202-02-10_22:10:18.707000      1311.27        6.09091600e-01       -3.46683675e-08  39.9519  39.3532
0202-02-10_22:10:18.914000      1311.47        6.18901700e-01       -3.31808675e-08  39.9519  39.3532
0202-02-10_22:10:19.110000      1311.67        6.29036900e-01       -3.65277475e-08  39.9536  39.3604
0202-02-10_22:10:19.310000      1311.87        6.39155800e-01       -3.21272175e-08  39.9536  39.3604
0202-02-10_22:10:19.504000      1312.06        6.48761100e-01       -3.95647275e-08  39.9536  39.3604
0202-02-10_22:10:19.695000      1312.26        6.58569800e-01       -4.09902475e-08  39.9536  39.3604
0202-02-10_22:10:19.887000      1312.45        6.69019700e-01       -4.07423275e-08  39.9536  39.3604
0202-02-10_22:10:20.110000      1312.67        6.78788300e-01       -3.83251375e-08  39.9686  39.3631
0202-02-10_22:10:20.324000      1312.88        6.88787000e-01       -4.56385775e-08  39.9686  39.3631
0202-02-10_22:10:20.527000      1313.09        6.98588200e-01       -4.78696175e-08  39.9686  39.3631
0202-02-10_22:10:20.730000      1313.29        7.08117900e-01       -4.17955075e-08  39.9686  39.3631
0202-02-10_22:10:20.930000      1313.49        7.18060200e-01       -3.67131575e-08  39.9686  39.3631
0202-02-10_22:10:21.130000      1313.69        7.28567900e-01       -3.86964875e-08  39.9729  39.3730
0202-02-10_22:10:21.336000      1313.90        7.38107900e-01       -3.93782575e-08  39.9729  39.3730
0202-02-10_22:10:21.530000      1314.09        7.48177800e-01       -2.23339775e-08  39.9729  39.3730
0202-02-10_22:10:21.723000      1314.29        7.58712300e-01       -2.92756475e-08  39.9729  39.3730
0202-02-10_22:10:21.926000      1314.49        7.68123600e-01       -3.49157575e-08  39.9729  39.3730
0202-02-10_22:10:22.137000      1314.70        7.77932300e-01       -4.45845175e-08  39.9718  39.3547
0202-02-10_22:10:22.330000      1314.89        7.87923500e-01       -3.98740975e-08  39.9718  39.3547
0202-02-10_22:10:22.530000      1315.09        7.98336200e-01       -3.99360775e-08  39.9718  39.3547
0202-02-10_22:10:22.727000      1315.29        8.07760500e-01       -4.11756575e-08  39.9718  39.3547
0202-02-10_22:10:22.918000      1315.48        8.17869000e-01       -4.18574275e-08  39.9718  39.3547
0202-02-10_22:10:23.110000      1315.67        8.27717800e-01       -5.13402475e-08  39.9769  39.3735
0202-02-10_22:10:23.305000      1315.87        8.37444800e-01       -3.91303475e-08  39.9769  39.3735
0202-02-10_22:10:23.496000      1316.06        8.46802500e-01       -3.68990975e-08  39.9769  39.3735
0202-02-10_22:10:23.703000      1316.26        8.57463100e-01       -4.19194075e-08  39.9769  39.3735
0202-02-10_22:10:23.895000      1316.46        8.67490000e-01       -4.52662875e-08  39.9769  39.3735
0202-02-10_22:10:24.094000      1316.65        8.76476400e-01       -4.79313875e-08  39.9471  39.3588
0202-02-10_22:10:24.297000      1316.86        8.87331400e-01       -4.42126375e-08  39.9471  39.3588
0202-02-10_22:10:24.490000      1317.05        8.97389400e-01       -4.48944075e-08  39.9471  39.3588
0202-02-10_22:10:24.680000      1317.24        9.06188900e-01       -5.32616075e-08  39.9471  39.3588
0202-02-10_22:10:24.887000      1317.45        9.17187900e-01       -5.72282675e-08  39.9471  39.3588
0202-02-10_22:10:25.082000      1317.64        9.27135700e-01       -5.08444175e-08  39.9610  39.3580
0202-02-10_22:10:25.290000      1317.85        9.36278000e-01       -3.84485775e-08  39.9610  39.3580
0202-02-10_22:10:25.484000      1318.04        9.46916300e-01       -2.69824175e-08  39.9610  39.3580
0202-02-10_22:10:25.676000      1318.24        9.56805200e-01       -4.35928475e-08  39.9610  39.3580
0202-02-10_22:10:25.880000      1318.44        9.65990500e-01       -4.15475375e-08  39.9610  39.3580
0202-02-10_22:10:26.090000      1318.65        9.76573900e-01       -4.29730575e-08  39.9610  39.3580
0202-02-10_22:10:26.297000      1318.86        9.86347000e-01       -4.04945575e-08  39.9404  39.3552
0202-02-10_22:10:26.496000      1319.06        9.96038400e-01       -5.21479875e-08  39.9404  39.3552
0202-02-10_22:10:26.700000      1319.26        1.00631800e+00       -5.62396275e-08  39.9404  39.3552
0202-02-10_22:10:26.902000      1319.46        1.01573000e+00       -4.93602675e-08  39.9404  39.3552
0202-02-10_22:10:27.098000      1319.66        1.02589200e+00       -4.70670475e-08  39.9515  39.3608
0202-02-10_22:10:27.305000      1319.87        1.03615400e+00       -5.24592275e-08  39.9515  39.3608
0202-02-10_22:10:27.496000      1320.06        1.04606000e+00       -6.11363175e-08  39.9515  39.3608
0202-02-10_22:10:27.690000      1320.25        1.05537800e+00       -5.01040175e-08  39.9515  39.3608
0202-02-10_22:10:27.895000      1320.46        1.06345400e+00       -4.50217275e-08  39.9515  39.3608
0202-02-10_22:10:28.090000      1320.65        1.07581900e+00       -3.83899575e-08  39.9559  39.3579
0202-02-10_22:10:28.285000      1320.84        1.08501000e+00       -4.16748575e-08  39.9559  39.3579
0202-02-10_22:10:28.480000      1321.04        1.09603600e+00       -4.07451675e-08  39.9559  39.3579
0202-02-10_22:10:28.670000      1321.23        1.10574700e+00       -3.28118375e-08  39.9559  39.3579
0202-02-10_22:10:28.875000      1321.44        1.11472600e+00       -3.72743375e-08  39.9559  39.3579
0202-02-10_22:10:29.080000      1321.64        1.12606500e+00       -3.52909975e-08  39.9753  39.3638
0202-02-10_22:10:29.285000      1321.84        1.13540300e+00       -5.07857875e-08  39.9753  39.3638
0202-02-10_22:10:29.484000      1322.05        1.14466400e+00       -4.60753775e-08  39.9753  39.3638
0202-02-10_22:10:29.688000      1322.25        1.15531500e+00       -4.42159975e-08  39.9753  39.3638
0202-02-10_22:10:29.890000      1322.45        1.16504900e+00       -4.44019375e-08  39.9753  39.3638
0202-02-10_22:10:30.098000      1322.66        1.17453400e+00       -4.66331875e-08  39.9646  39.3633
0202-02-10_22:10:30.300000      1322.86        1.18511300e+00       -4.79967275e-08  39.9646  39.3633
0202-02-10_22:10:30.492000      1323.05        1.19481100e+00       -3.62826675e-08  39.9646  39.3633
0202-02-10_22:10:30.688000      1323.25        1.20455400e+00       -3.88857975e-08  39.9646  39.3633
0202-02-10_22:10:30.890000      1323.45        1.21505300e+00       -4.59514175e-08  39.9646  39.3633
0202-02-10_22:10:31.100000      1323.66        1.22496900e+00       -4.94222475e-08  39.9687  39.3623
0202-02-10_22:10:31.305000      1323.87        1.23441100e+00       -5.44425675e-08  39.9687  39.3623
0202-02-10_22:10:31.500000      1324.06        1.24465400e+00       -4.73149575e-08  39.9687  39.3623
0202-02-10_22:10:31.690000      1324.25        1.25462300e+00       -4.91123575e-08  39.9687  39.3623
0202-02-10_22:10:31.883000      1324.44        1.26365400e+00       -4.59514175e-08  39.9687  39.3623
0202-02-10_22:10:32.105000      1324.67        1.27429200e+00       -4.14269375e-08  39.9735  39.3639
0202-02-10_22:10:32.300000      1324.86        1.28401200e+00       -3.28122375e-08  39.9735  39.3639
0202-02-10_22:10:32.504000      1325.07        1.29373700e+00       -3.76470175e-08  39.9735  39.3639
0202-02-10_22:10:32.700000      1325.26        1.30409000e+00       -4.26058875e-08  39.9735  39.3639
0202-02-10_22:10:32.890000      1325.45        1.31441100e+00       -4.48991175e-08  39.9735  39.3639
0202-02-10_22:10:33.090000      1325.65        1.32302200e+00       -3.51064175e-08  39.9628  39.3573
0202-02-10_22:10:33.293000      1325.85        1.33418100e+00       -4.18621475e-08  39.9628  39.3573
0202-02-10_22:10:33.484000      1326.05        1.34378600e+00       -4.84939075e-08  39.9628  39.3573
0202-02-10_22:10:33.680000      1326.24        1.35308300e+00       -5.22126575e-08  39.9628  39.3573
0202-02-10_22:10:33.883000      1326.44        1.36395200e+00       -4.95475575e-08  39.9628  39.3573
0202-02-10_22:10:34.094000      1326.65        1.37397500e+00       -4.53329775e-08  39.9501  39.3578
0202-02-10_22:10:34.297000      1326.86        1.38310900e+00       -3.99407875e-08  39.9501  39.3578
0202-02-10_22:10:34.490000      1327.05        1.39309000e+00       -4.15522475e-08  39.9501  39.3578
0202-02-10_22:10:34.680000      1327.24        1.40322100e+00       -4.65725575e-08  39.9501  39.3578
0202-02-10_22:10:34.883000      1327.45        1.41258900e+00       -4.75642275e-08  39.9501  39.3578
0202-02-10_22:10:35.090000      1327.65        1.42304300e+00       -3.51064175e-08  39.9649  39.3587
0202-02-10_22:10:35.293000      1327.85        1.43303000e+00       -2.89084975e-08  39.9649  39.3587
0202-02-10_22:10:35.484000      1328.04        1.44265600e+00       -3.17595375e-08  39.9649  39.3587
0202-02-10_22:10:35.688000      1328.25        1.45292000e+00       -3.80194375e-08  39.9649  39.3587
0202-02-10_22:10:35.890000      1328.45        1.46267100e+00       -2.84126675e-08  39.9649  39.3587
0202-02-10_22:10:36.098000      1328.66        1.47223800e+00       -2.72970475e-08  39.9544  39.3577
0202-02-10_22:10:36.297000      1328.86        1.48257400e+00       -2.50657975e-08  39.9544  39.3577
0202-02-10_22:10:36.492000      1329.05        1.49242900e+00       -3.09538175e-08  39.9544  39.3577
0202-02-10_22:10:36.684000      1329.24        1.50202900e+00       -2.95902675e-08  39.9544  39.3577
0202-02-10_22:10:36.887000      1329.45        1.51281300e+00       -2.84126675e-08  39.9544  39.3577
0202-02-10_22:10:37.100000      1329.66        1.52259800e+00       -3.49204775e-08  39.9754  39.3638
0202-02-10_22:10:37.305000      1329.87        1.53221400e+00       -4.17381875e-08  39.9754  39.3638
0202-02-10_22:10:37.500000      1330.06        1.54254200e+00       -3.70897475e-08  39.9754  39.3638
0202-02-10_22:10:37.690000      1330.25        1.55217100e+00       -2.86605875e-08  39.9754  39.3638
0202-02-10_22:10:37.895000      1330.45        1.56204900e+00       -2.17189175e-08  39.9754  39.3638
0202-02-10_22:10:38.090000      1330.65        1.57205100e+00       -2.62433975e-08  39.9690  39.3619
0202-02-10_22:10:38.285000      1330.85        1.58205400e+00       -2.28342675e-08  39.9690  39.3619
0202-02-10_22:10:38.490000      1331.05        1.59161600e+00       -1.59543075e-08  39.9690  39.3619
0202-02-10_22:10:38.684000      1331.24        1.60134200e+00       -6.40914750e-09  39.9690  39.3619
0202-02-10_22:10:38.875000      1331.43        1.61175600e+00       -7.58674750e-09  39.9690  39.3619
0202-02-10_22:10:39.080000      1331.64        1.62173600e+00       -1.24211275e-08  39.9574  39.3614
0202-02-10_22:10:39.277000      1331.84        1.63131700e+00       -1.82471675e-08  39.9574  39.3614
0202-02-10_22:10:39.470000      1332.03        1.64144400e+00       -1.86810175e-08  39.9574  39.3614
0202-02-10_22:10:39.670000      1332.23        1.65172200e+00       -2.40732075e-08  39.9574  39.3614
0202-02-10_22:10:39.863000      1332.42        1.66091500e+00       -3.20065375e-08  39.9574  39.3614
0202-02-10_22:10:40.080000      1332.64        1.67181700e+00       -2.56846675e-08  39.9592  39.3608
0202-02-10_22:10:40.277000      1332.84        1.68108400e+00       -1.42185175e-08  39.9592  39.3608
0202-02-10_22:10:40.473000      1333.03        1.69091500e+00       -1.16773775e-08  39.9592  39.3608
0202-02-10_22:10:40.670000      1333.23        1.70103400e+00       -1.65117475e-08  39.9592  39.3608
0202-02-10_22:10:40.867000      1333.43        1.71095900e+00       -2.02924775e-08  39.9592  39.3608
0202-02-10_22:10:41.080000      1333.64        1.72091100e+00       -1.59539375e-08  39.9592  39.3608
0202-02-10_22:10:41.273000      1333.84        1.73086700e+00       -1.76893575e-08  39.9663  39.3583
0202-02-10_22:10:41.465000      1334.03        1.74078000e+00       -2.23997675e-08  39.9663  39.3583
0202-02-10_22:10:41.664000      1334.22        1.75023800e+00       -3.29362275e-08  39.9663  39.3583
0202-02-10_22:10:41.855000      1334.42        1.76013900e+00       -3.47955975e-08  39.9663  39.3583
0202-02-10_22:10:42.090000      1334.65        1.77067000e+00       -2.85357075e-08  39.9663  39.3583
0202-02-10_22:10:42.285000      1334.85        1.77978600e+00       -2.07263275e-08  39.9618  39.3598
0202-02-10_22:10:42.492000      1335.05        1.79043200e+00       -2.64903975e-08  39.9618  39.3598
0202-02-10_22:10:42.684000      1335.25        1.80031600e+00       -2.26476875e-08  39.9618  39.3598
0202-02-10_22:10:42.880000      1335.44        1.80942000e+00       -2.99612275e-08  39.9618  39.3598
0202-02-10_22:10:43.105000      1335.67        1.82052900e+00       -2.32674775e-08  39.9564  39.3605
0202-02-10_22:10:43.312000      1335.87        1.83010500e+00       -2.49409175e-08  39.9564  39.3605
0202-02-10_22:10:43.516000      1336.07        1.83984400e+00       -1.97966475e-08  39.9564  39.3605
0202-02-10_22:10:43.720000      1336.28        1.85052800e+00       -2.33914375e-08  39.9564  39.3605
0202-02-10_22:10:43.918000      1336.48        1.85945800e+00       -2.72961275e-08  39.9564  39.3605
0202-02-10_22:10:44.117000      1336.68        1.87007100e+00       -2.97755975e-08  39.9395  39.3597
0202-02-10_22:10:44.320000      1336.88        1.88021500e+00       -2.43846375e-08  39.9395  39.3597
0202-02-10_22:10:44.516000      1337.08        1.88948200e+00       -2.77324375e-08  39.9395  39.3597
0202-02-10_22:10:44.707000      1337.27        1.89932400e+00       -3.41169075e-08  39.9395  39.3597
0202-02-10_22:10:44.914000      1337.47        1.90979900e+00       -2.82908675e-08  39.9395  39.3597
0202-02-10_22:10:45.117000      1337.68        1.91975000e+00       -2.57497275e-08  39.9564  39.3598
0202-02-10_22:10:45.324000      1337.88        1.92938200e+00       -1.76304575e-08  39.9564  39.3598
0202-02-10_22:10:45.516000      1338.08        1.93926600e+00       -1.67007675e-08  39.9564  39.3598
0202-02-10_22:10:45.710000      1338.27        1.94936500e+00       -2.56877475e-08  39.9564  39.3598
0202-02-10_22:10:45.910000      1338.47        1.95847000e+00       -2.72372275e-08  39.9564  39.3598
0202-02-10_22:10:46.110000      1338.67        1.96929900e+00       -4.00049175e-08  39.9609  39.3591
0202-02-10_22:10:46.300000      1338.86        1.97919400e+00       -4.33517975e-08  39.9609  39.3591
0202-02-10_22:10:46.492000      1339.05        1.98877700e+00       -3.80835675e-08  39.9609  39.3591
0202-02-10_22:10:46.700000      1339.26        1.99858200e+00       -2.80429475e-08  39.9609  39.3591
0202-02-10_22:10:46.890000      1339.45        2.00879500e+00       -2.50059775e-08  39.9609  39.3591
0202-02-10_22:10:47.105000      1339.67        2.01909700e+00       -3.80215875e-08  39.9652  39.3612
0202-02-10_22:10:47.312000      1339.87        2.02844900e+00       -4.66366875e-08  39.9652  39.3612
0202-02-10_22:10:47.516000      1340.08        2.03865600e+00       -3.32491975e-08  39.9652  39.3612
0202-02-10_22:10:47.707000      1340.27        2.04858100e+00       -2.64934775e-08  39.9652  39.3612
0202-02-10_22:10:47.910000      1340.47        2.05757200e+00       -2.95304475e-08  39.9652  39.3612
0202-02-10_22:10:48.113000      1340.68        2.06845600e+00       -3.68439875e-08  39.9720  39.3565
0202-02-10_22:10:48.316000      1340.88        2.07838800e+00       -3.07700375e-08  39.9720  39.3565
0202-02-10_22:10:48.510000      1341.07        2.08775800e+00       -2.19689975e-08  39.9720  39.3565
0202-02-10_22:10:48.707000      1341.27        2.09819400e+00       -1.58330675e-08  39.9720  39.3565
0202-02-10_22:10:48.900000      1341.46        2.10818100e+00       -3.16997175e-08  39.9720  39.3565
0202-02-10_22:10:49.105000      1341.67        2.11766500e+00       -3.82695075e-08  39.9729  39.3639
0202-02-10_22:10:49.300000      1341.86        2.12772900e+00       -3.52945075e-08  39.9729  39.3639
0202-02-10_22:10:49.496000      1342.06        2.13799700e+00       -3.52945075e-08  39.9729  39.3639
0202-02-10_22:10:49.700000      1342.26        2.14737900e+00       -4.36616875e-08  39.9729  39.3639
0202-02-10_22:10:49.890000      1342.45        2.15771900e+00       -4.61408575e-08  39.9729  39.3639
0202-02-10_22:10:50.094000      1342.66        2.16805900e+00       -4.22359975e-08  39.9540  39.3601
0202-02-10_22:10:50.297000      1342.86        2.17740700e+00       -3.53556475e-08  39.9540  39.3601
0202-02-10_22:10:50.490000      1343.05        2.18719500e+00       -3.80202375e-08  39.9540  39.3601
0202-02-10_22:10:50.680000      1343.24        2.19756900e+00       -3.79579275e-08  39.9540  39.3601
0202-02-10_22:10:50.887000      1343.45        2.20721400e+00       -3.79579275e-08  39.9540  39.3601
0202-02-10_22:10:51.090000      1343.65        2.21718900e+00       -3.64084475e-08  39.9560  39.3619
0202-02-10_22:10:51.297000      1343.86        2.22728000e+00       -3.79579275e-08  39.9560  39.3619
0202-02-10_22:10:51.492000      1344.05        2.23695500e+00       -3.85777175e-08  39.9560  39.3619
0202-02-10_22:10:51.684000      1344.24        2.24641200e+00       -3.95693875e-08  39.9560  39.3619
0202-02-10_22:10:51.875000      1344.43        2.25707200e+00       -2.80412675e-08  39.9560  39.3619
0202-02-10_22:10:52.090000      1344.65        2.26677200e+00       -1.50876275e-08  39.9495  39.3605
0202-02-10_22:10:52.300000      1344.86        2.27633000e+00       -1.75048075e-08  39.9495  39.3605
0202-02-10_22:10:52.500000      1345.06        2.28673500e+00       -2.97146975e-08  39.9495  39.3605
0202-02-10_22:10:52.695000      1345.25        2.29694500e+00       -2.72975175e-08  39.9495  39.3605
0202-02-10_22:10:52.895000      1345.45        2.30559000e+00       -3.16360575e-08  39.9495  39.3605
0202-02-10_22:10:53.090000      1345.65        2.31675400e+00       -2.90329275e-08  39.9630  39.3587
0202-02-10_22:10:53.297000      1345.86        2.32659100e+00       -3.64084475e-08  39.9630  39.3587
0202-02-10_22:10:53.492000      1346.05        2.33612700e+00       -3.88256375e-08  39.9630  39.3587
0202-02-10_22:10:53.684000      1346.24        2.34642200e+00       -3.64704275e-08  39.9630  39.3587
0202-02-10_22:10:53.883000      1346.45        2.35643300e+00       -3.82058475e-08  39.9630  39.3587
0202-02-10_22:10:54.094000      1346.65        2.36586100e+00       -4.03131375e-08  39.9618  39.3619
0202-02-10_22:10:54.285000      1346.85        2.37621000e+00       -3.70282375e-08  39.9618  39.3619
0202-02-10_22:10:54.492000      1347.05        2.38625100e+00       -2.77313675e-08  39.9618  39.3619
0202-02-10_22:10:54.684000      1347.24        2.39573700e+00       -2.24631375e-08  39.9618  39.3619
0202-02-10_22:10:54.875000      1347.44        2.40597600e+00       -2.49423075e-08  39.9618  39.3619
0202-02-10_22:10:55.100000      1347.66        2.41613800e+00       -3.47969875e-08  39.9599  39.3592
0202-02-10_22:10:55.305000      1347.87        2.42582300e+00       -3.90735475e-08  39.9599  39.3592
0202-02-10_22:10:55.508000      1348.07        2.43543600e+00       -3.13881375e-08  39.9599  39.3592
0202-02-10_22:10:55.700000      1348.26        2.44513600e+00       -3.00865775e-08  39.9599  39.3592
0202-02-10_22:10:55.906000      1348.47        2.45551800e+00       -3.16980375e-08  39.9599  39.3592
0202-02-10_22:10:56.110000      1348.67        2.46588500e+00       -4.71921575e-08  39.9634  39.3545
0202-02-10_22:10:56.305000      1348.86        2.47509400e+00       -4.60135475e-08  39.9634  39.3545
0202-02-10_22:10:56.510000      1349.07        2.48520400e+00       -4.09302575e-08  39.9634  39.3545
0202-02-10_22:10:56.707000      1349.27        2.49555500e+00       -3.47316775e-08  39.9634  39.3545
0202-02-10_22:10:56.902000      1349.46        2.50455800e+00       -3.05790775e-08  39.9634  39.3545
0202-02-10_22:10:57.113000      1349.68        2.51512400e+00       -3.66530375e-08  39.9635  39.3596
0202-02-10_22:10:57.310000      1349.87        2.52499900e+00       -3.00212575e-08  39.9635  39.3596
0202-02-10_22:10:57.500000      1350.06        2.53471400e+00       -3.17566775e-08  39.9635  39.3596
0202-02-10_22:10:57.695000      1350.26        2.54516800e+00       -2.69223075e-08  39.9635  39.3596
0202-02-10_22:10:57.890000      1350.45        2.55479900e+00       -2.84098075e-08  39.9635  39.3596
0202-02-10_22:10:58.105000      1350.66        2.56432700e+00       -2.82238675e-08  39.9613  39.3571
0202-02-10_22:10:58.300000      1350.86        2.57501400e+00       -2.32655275e-08  39.9613  39.3571
0202-02-10_22:10:58.492000      1351.05        2.58486700e+00       -2.66743875e-08  39.9613  39.3571
0202-02-10_22:10:58.688000      1351.25        2.59375000e+00       -3.20665775e-08  39.9613  39.3571
0202-02-10_22:10:58.880000      1351.44        2.60460600e+00       -3.08889675e-08  39.9613  39.3571
0202-02-10_22:10:59.086000      1351.65        2.61444300e+00       -3.26243875e-08  39.9618  39.3635
0202-02-10_22:10:59.280000      1351.84        2.62399300e+00       -2.42571975e-08  39.9618  39.3635
0202-02-10_22:10:59.477000      1352.04        2.63419700e+00       -2.81618875e-08  39.9618  39.3635
0202-02-10_22:10:59.668000      1352.23        2.64424900e+00       -3.14467875e-08  39.9618  39.3635
0202-02-10_22:10:59.875000      1352.44        2.65320300e+00       -3.55374075e-08  39.9618  39.3635
0202-02-10_22:11:00.082000      1352.64        2.66398300e+00       -3.25624075e-08  39.9611  39.3630
0202-02-10_22:11:00.277000      1352.84        2.67419700e+00       -3.02071975e-08  39.9611  39.3630
0202-02-10_22:11:00.470000      1353.03        2.68307500e+00       -3.42358475e-08  39.9611  39.3630
0202-02-10_22:11:00.664000      1353.22        2.69390100e+00       -3.46696975e-08  39.9611  39.3630
0202-02-10_22:11:00.855000      1353.42        2.70388500e+00       -2.87816775e-08  39.9611  39.3630
0202-02-10_22:11:01.066000      1353.63        2.71381600e+00       -2.89676175e-08  39.9679  39.3640
0202-02-10_22:11:01.273000      1353.83        2.72387500e+00       -2.76660575e-08  39.9679  39.3640
0202-02-10_22:11:01.473000      1354.04        2.73360900e+00       -3.34920975e-08  39.9679  39.3640
0202-02-10_22:11:01.668000      1354.23        2.74337600e+00       -2.53728275e-08  39.9679  39.3640
0202-02-10_22:11:01.860000      1354.42        2.75367700e+00       -2.82858475e-08  39.9679  39.3640
0202-02-10_22:11:02.062000      1354.62        2.76368500e+00       -2.60547775e-08  39.9679  39.3640
0202-02-10_22:11:02.277000      1354.84        2.77307300e+00       -2.97122575e-08  39.9733  39.3608
0202-02-10_22:11:02.470000      1355.03        2.78356500e+00       -3.11383175e-08  39.9733  39.3608
0202-02-10_22:11:02.660000      1355.22        2.79361500e+00       -2.28954475e-08  39.9733  39.3608
0202-02-10_22:11:02.855000      1355.42        2.80225000e+00       -1.99204475e-08  39.9733  39.3608
0202-02-10_22:11:03.074000      1355.63        2.81338800e+00       -2.50647175e-08  39.9733  39.3608
0202-02-10_22:11:03.285000      1355.85        2.82292300e+00       -2.74199275e-08  39.9515  39.3570
0202-02-10_22:11:03.477000      1356.04        2.83284900e+00       -3.25022175e-08  39.9515  39.3570
0202-02-10_22:11:03.684000      1356.24        2.84327400e+00       -1.86188775e-08  39.9515  39.3570
0202-02-10_22:11:03.875000      1356.44        2.85276200e+00       -1.97964875e-08  39.9515  39.3570
0202-02-10_22:11:04.080000      1356.64        2.86252200e+00       -1.08095075e-08  39.9577  39.3567
0202-02-10_22:11:04.270000      1356.83        2.87291100e+00       -1.48381575e-08  39.9577  39.3567
0202-02-10_22:11:04.460000      1357.02        2.88279300e+00       -1.81850275e-08  39.9577  39.3567
0202-02-10_22:11:04.656000      1357.22        2.89243100e+00       -1.68214875e-08  39.9577  39.3567
0202-02-10_22:11:04.855000      1357.42        2.90208500e+00       -1.62016975e-08  39.9577  39.3567
0202-02-10_22:11:05.055000      1357.61        2.91245900e+00       -9.19804750e-09  39.9537  39.3571
0202-02-10_22:11:05.260000      1357.82        2.92257500e+00       -4.17773750e-09  39.9537  39.3571
0202-02-10_22:11:05.453000      1358.02        2.93192100e+00        8.42572500e-10  39.9537  39.3571
0202-02-10_22:11:05.650000      1358.21        2.94233400e+00        5.18111250e-09  39.9537  39.3571
0202-02-10_22:11:05.850000      1358.41        2.95259400e+00        1.04493425e-08  39.9537  39.3571
0202-02-10_22:11:06.055000      1358.61        2.96159700e+00        3.44972625e-08  39.9537  39.3571
0202-02-10_22:11:06.254000      1358.81        2.97196900e+00        3.13363225e-08  39.9570  39.3552
0202-02-10_22:11:06.457000      1359.02        2.98193700e+00        2.84852825e-08  39.9570  39.3552
0202-02-10_22:11:06.650000      1359.21        2.99161900e+00        1.85066325e-08  39.9570  39.3552
0202-02-10_22:11:06.840000      1359.40        3.00188400e+00        3.13983025e-08  39.9570  39.3552
0202-02-10_22:11:07.070000      1359.63        3.01183300e+00        4.69550725e-08  39.9570  39.3552
0202-02-10_22:11:07.285000      1359.85        3.02181300e+00        4.93722525e-08  39.9657  39.3625
0202-02-10_22:11:07.477000      1360.04        3.03125600e+00        4.93722525e-08  39.9657  39.3625
0202-02-10_22:11:07.668000      1360.23        3.04097100e+00        5.94748625e-08  39.9657  39.3625
0202-02-10_22:11:07.870000      1360.43        3.05139900e+00        6.65404825e-08  39.9657  39.3625
0202-02-10_22:11:08.080000      1360.64        3.06166900e+00        7.55275525e-08  39.9652  39.3612
0202-02-10_22:11:08.273000      1360.83        3.07116000e+00        7.45360225e-08  39.9652  39.3612
0202-02-10_22:11:08.477000      1361.04        3.08115300e+00        8.74278725e-08  39.9652  39.3612
0202-02-10_22:11:08.670000      1361.23        3.09115800e+00        9.78404225e-08  39.9652  39.3612
0202-02-10_22:11:08.863000      1361.42        3.10098400e+00        1.17301873e-07  39.9652  39.3612
0202-02-10_22:11:09.080000      1361.64        3.11042000e+00        1.29325833e-07  39.9730  39.3666
0202-02-10_22:11:09.273000      1361.83        3.12097600e+00        1.43395103e-07  39.9730  39.3666
0202-02-10_22:11:09.477000      1362.04        3.13123500e+00        1.50212813e-07  39.9730  39.3666
0202-02-10_22:11:09.668000      1362.23        3.14021200e+00        1.75872183e-07  39.9730  39.3666
0202-02-10_22:11:09.860000      1362.42        3.15069900e+00        1.96263333e-07  39.9730  39.3666
0202-02-10_22:11:10.094000      1362.65        3.16080600e+00        2.07047703e-07  39.9730  39.3666
0202-02-10_22:11:10.297000      1362.86        3.17080000e+00        2.38719063e-07  39.9680  39.3623
0202-02-10_22:11:10.490000      1363.05        3.18066700e+00        2.59606043e-07  39.9680  39.3623
0202-02-10_22:11:10.680000      1363.24        3.18948100e+00        2.74790933e-07  39.9680  39.3623
0202-02-10_22:11:10.870000      1363.43        3.20035300e+00        2.91525313e-07  39.9680  39.3623
0202-02-10_22:11:11.090000      1363.65        3.21017200e+00        3.18362283e-07  39.9711  39.3605
0202-02-10_22:11:11.293000      1363.85        3.22021000e+00        3.64598743e-07  39.9711  39.3605
0202-02-10_22:11:11.496000      1364.06        3.23046400e+00        3.97695623e-07  39.9711  39.3605
0202-02-10_22:11:11.700000      1364.26        3.24016500e+00        4.21061763e-07  39.9711  39.3605
0202-02-10_22:11:11.890000      1364.45        3.24925700e+00        4.42940413e-07  39.9711  39.3605
0202-02-10_22:11:12.105000      1364.67        3.26009400e+00        4.77524783e-07  39.9512  39.3627
0202-02-10_22:11:12.312000      1364.87        3.26977900e+00        5.27851863e-07  39.9512  39.3627
0202-02-10_22:11:12.504000      1365.06        3.27937500e+00        5.62498213e-07  39.9512  39.3627
0202-02-10_22:11:12.707000      1365.27        3.28975800e+00        6.08796653e-07  39.9512  39.3627
0202-02-10_22:11:12.902000      1365.46        3.29919900e+00        6.57016443e-07  39.9512  39.3627
0202-02-10_22:11:13.105000      1365.67        3.30916800e+00        7.14904983e-07  39.9521  39.3529
0202-02-10_22:11:13.305000      1365.87        3.31954300e+00        7.73475293e-07  39.9521  39.3529
0202-02-10_22:11:13.500000      1366.06        3.32964700e+00        8.12336233e-07  39.9521  39.3529
0202-02-10_22:11:13.690000      1366.25        3.33878500e+00        8.58200813e-07  39.9521  39.3529
0202-02-10_22:11:13.895000      1366.46        3.34942100e+00        9.34311223e-07  39.9521  39.3529
0202-02-10_22:11:14.094000      1366.65        3.35915700e+00        9.92633423e-07  39.9421  39.3556
0202-02-10_22:11:14.285000      1366.85        3.36862200e+00        1.04017123e-06  39.9421  39.3556
0202-02-10_22:11:14.492000      1367.05        3.37919000e+00        1.12811939e-06  39.9421  39.3556
0202-02-10_22:11:14.684000      1367.24        3.38897400e+00        1.19704021e-06  39.9421  39.3556
0202-02-10_22:11:14.875000      1367.44        3.39795100e+00        1.26292406e-06  39.9421  39.3556
0202-02-10_22:11:15.090000      1367.65        3.40903500e+00        1.34764957e-06  39.9521  39.3551
0202-02-10_22:11:15.290000      1367.85        3.41852000e+00        1.42599122e-06  39.9521  39.3551
0202-02-10_22:11:15.490000      1368.05        3.42844700e+00        1.51641882e-06  39.9521  39.3551
0202-02-10_22:11:15.684000      1368.24        3.43882100e+00        1.63579067e-06  39.9521  39.3551
0202-02-10_22:11:15.875000      1368.44        3.44863700e+00        1.72615629e-06  39.9521  39.3551
0202-02-10_22:11:16.090000      1368.65        3.45809700e+00        1.82247190e-06  39.9569  39.3553
0202-02-10_22:11:16.285000      1368.84        3.46871700e+00        1.96378438e-06  39.9569  39.3553
0202-02-10_22:11:16.477000      1369.04        3.47873500e+00        2.07323957e-06  39.9569  39.3553
0202-02-10_22:11:16.680000      1369.24        3.48764500e+00        2.15244894e-06  39.9569  39.3553
0202-02-10_22:11:16.870000      1369.43        3.49863800e+00        2.32456506e-06  39.9569  39.3553
0202-02-10_22:11:17.086000      1369.65        3.50863200e+00        2.47114577e-06  39.9569  39.3553
0202-02-10_22:11:17.285000      1369.85        3.51799500e+00        2.66315720e-06  39.9734  39.3652
0202-02-10_22:11:17.490000      1370.05        3.52830700e+00        2.80843634e-06  39.9734  39.3652
0202-02-10_22:11:17.690000      1370.25        3.53813500e+00        2.99226652e-06  39.9734  39.3652
0202-02-10_22:11:17.883000      1370.44        3.54812300e+00        3.14238004e-06  39.9734  39.3652
0202-02-10_22:11:18.100000      1370.66        3.55839500e+00        3.36848001e-06  39.9719  39.3618
0202-02-10_22:11:18.297000      1370.86        3.56765100e+00        3.51692009e-06  39.9719  39.3618
0202-02-10_22:11:18.500000      1371.06        3.57801200e+00        3.68612319e-06  39.9719  39.3618
0202-02-10_22:11:18.690000      1371.25        3.58787400e+00        3.92040441e-06  39.9719  39.3618
0202-02-10_22:11:18.887000      1371.45        3.59717400e+00        4.12437782e-06  39.9719  39.3618
0202-02-10_22:11:19.094000      1371.66        3.60787600e+00        4.33504497e-06  39.9780  39.3656
0202-02-10_22:11:19.290000      1371.85        3.61762200e+00        4.61804180e-06  39.9780  39.3656
0202-02-10_22:11:19.480000      1372.04        3.62700900e+00        4.83868756e-06  39.9780  39.3656
0202-02-10_22:11:19.684000      1372.24        3.63772000e+00        5.07749326e-06  39.9780  39.3656
0202-02-10_22:11:19.875000      1372.44        3.64744200e+00        5.41614736e-06  39.9780  39.3656
0202-02-10_22:11:20.080000      1372.64        3.65728300e+00        5.68736846e-06  39.9768  39.3597
0202-02-10_22:11:20.285000      1372.84        3.66714100e+00        6.02887406e-06  39.9768  39.3597
0202-02-10_22:11:20.477000      1373.04        3.67710600e+00        6.31019766e-06  39.9768  39.3597
0202-02-10_22:11:20.680000      1373.24        3.68680300e+00        6.69818726e-06  39.9768  39.3597
0202-02-10_22:11:20.875000      1373.43        3.69664000e+00        7.00585176e-06  39.9768  39.3597
0202-02-10_22:11:21.082000      1373.64        3.70718800e+00        7.32516846e-06  39.9768  39.3597
0202-02-10_22:11:21.300000      1373.86        3.71731100e+00        7.76020016e-06  39.9521  39.3531
0202-02-10_22:11:21.504000      1374.06        3.72687800e+00        8.22467206e-06  39.9521  39.3531
0202-02-10_22:11:21.695000      1374.26        3.73687700e+00        8.55576466e-06  39.9521  39.3531
0202-02-10_22:11:21.902000      1374.46        3.74645500e+00        9.04955266e-06  39.9521  39.3531
0202-02-10_22:11:22.100000      1374.66        3.75646800e+00        9.42427866e-06  39.9454  39.3535
0202-02-10_22:11:22.310000      1374.87        3.76668500e+00        9.84561296e-06  39.9454  39.3535
0202-02-10_22:11:22.500000      1375.06        3.77648300e+00        1.04000786e-05  39.9454  39.3535
0202-02-10_22:11:22.703000      1375.26        3.78640900e+00        1.07182177e-05  39.9454  39.3535
0202-02-10_22:11:22.906000      1375.47        3.79674900e+00        1.22057175e-05  39.9454  39.3535
0202-02-10_22:11:23.110000      1375.67        3.80657100e+00        1.22988722e-05  39.9446  39.3540
0202-02-10_22:11:23.310000      1375.87        3.81570800e+00        1.26473190e-05  39.9446  39.3540
0202-02-10_22:11:23.504000      1376.06        3.82602500e+00        1.39460923e-05  39.9446  39.3540
0202-02-10_22:11:23.707000      1376.27        3.83638000e+00        1.41426282e-05  39.9446  39.3540
0202-02-10_22:11:23.902000      1376.46        3.84560600e+00        1.53418630e-05  39.9446  39.3540
0202-02-10_22:11:24.098000      1376.66        3.85637400e+00        1.54402859e-05  39.9533  39.3604
0202-02-10_22:11:24.293000      1376.85        3.86622300e+00        1.68436180e-05  39.9533  39.3604
0202-02-10_22:11:24.484000      1377.05        3.87486600e+00        1.69253685e-05  39.9533  39.3604
0202-02-10_22:11:24.688000      1377.25        3.88595600e+00        1.81718314e-05  39.9533  39.3604
0202-02-10_22:11:24.883000      1377.44        3.89551400e+00        1.83993569e-05  39.9533  39.3604
0202-02-10_22:11:25.086000      1377.65        3.90449500e+00        1.97746124e-05  39.9656  39.3631
0202-02-10_22:11:25.285000      1377.85        3.91556100e+00        2.09751487e-05  39.9656  39.3631
