Repository: shortlab/2025-devitre-PhD

# 2025-devitre-PhD
Data repository for Alexis Devitre's PhD thesis

File: chapter 5/data/020k_ffj29/Ic/anneal/098k/70 min/Ic_2024-02-10_22-20-52252522_f29-100Kanneal-40K.txt
# Ic = 3.12 A, n = 20.80 , Tavg = 39.97 K, f29-100Kanneal-40K
#datetime                        t_s     iHTS_A                vHTS_V                tHTS_K  tTAR_K
0202-02-10_22:19:33.010000      1865.57        1.86103100e-02       -1.99232000e-08  39.9516  39.3575
0202-02-10_22:19:33.246000      1865.81        1.47085100e-02       -4.61435000e-09  39.9756  39.3612
0202-02-10_22:19:33.445000      1866.01        2.44875000e-02        5.17836000e-09  39.9756  39.3612
0202-02-10_22:19:33.650000      1866.21        3.32468900e-02        4.99242000e-09  39.9756  39.3612
0202-02-10_22:19:33.850000      1866.41        4.36996800e-02       -3.43674000e-09  39.9756  39.3612
0202-02-10_22:19:34.047000      1866.61        5.36716100e-02       -1.12461200e-08  39.9756  39.3612
0202-02-10_22:19:34.254000      1866.82        6.28338800e-02       -9.07685000e-09  39.9797  39.3633
0202-02-10_22:19:34.450000      1867.01        7.34217300e-02       -7.09660000e-10  39.9797  39.3633
0202-02-10_22:19:34.640000      1867.20        8.33981100e-02       -2.75497000e-09  39.9797  39.3633
0202-02-10_22:19:34.844000      1867.41        9.32186600e-02       -1.08154000e-09  39.9797  39.3633
0202-02-10_22:19:35.060000      1867.62        1.02960500e-01        6.72784000e-09  39.9797  39.3633
0202-02-10_22:19:35.277000      1867.84        1.13466800e-01        5.24131000e-09  39.9850  39.3679
0202-02-10_22:19:35.473000      1868.03        1.22474000e-01        2.84420000e-10  39.9850  39.3679
0202-02-10_22:19:35.676000      1868.24        1.33189500e-01       -1.01261300e-08  39.9850  39.3679
0202-02-10_22:19:35.870000      1868.43        1.42405200e-01       -1.37204400e-08  39.9850  39.3679
0202-02-10_22:19:36.100000      1868.66        1.52630900e-01       -2.56418000e-09  39.9676  39.3640
0202-02-10_22:19:36.316000      1868.88        1.62730500e-01       -3.30793000e-09  39.9676  39.3640
0202-02-10_22:19:36.508000      1869.07        1.71823800e-01       -1.32865900e-08  39.9676  39.3640
0202-02-10_22:19:36.703000      1869.26        1.82653600e-01       -4.36158000e-09  39.9676  39.3640
0202-02-10_22:19:36.906000      1869.47        1.92517200e-01       -1.05595000e-08  39.9676  39.3640
0202-02-10_22:19:37.105000      1869.67        2.01925100e-01       -6.22096000e-09  39.9709  39.3641
0202-02-10_22:19:37.300000      1869.86        2.12441300e-01       -1.19230400e-08  39.9709  39.3641
0202-02-10_22:19:37.496000      1870.06        2.22468100e-01       -6.34491000e-09  39.9709  39.3641
0202-02-10_22:19:37.688000      1870.25        2.31518400e-01       -2.99804000e-09  39.9709  39.3641
0202-02-10_22:19:37.883000      1870.44        2.42389700e-01       -2.93606000e-09  39.9709  39.3641
0202-02-10_22:19:38.080000      1870.64        2.52337900e-01       -7.77044000e-09  39.9592  39.3525
0202-02-10_22:19:38.277000      1870.84        2.61674600e-01       -1.14272100e-08  39.9592  39.3525
0202-02-10_22:19:38.470000      1871.03        2.71830600e-01       -9.07200000e-09  39.9592  39.3525
0202-02-10_22:19:38.664000      1871.23        2.81876700e-01       -1.55178400e-08  39.9592  39.3525
0202-02-10_22:19:38.860000      1871.42        2.91736300e-01       -2.11579500e-08  39.9592  39.3525
0202-02-10_22:19:39.062000      1871.62        3.01369800e-01       -2.42569100e-08  39.9492  39.3574
0202-02-10_22:19:39.260000      1871.82        3.11801900e-01       -1.65095000e-08  39.9492  39.3574
0202-02-10_22:19:39.457000      1872.02        3.21712900e-01       -5.10533000e-09  39.9492  39.3574
0202-02-10_22:19:39.650000      1872.21        3.31275300e-01       -9.87773000e-09  39.9492  39.3574
0202-02-10_22:19:39.844000      1872.40        3.41064600e-01       -1.42782500e-08  39.9492  39.3574
0202-02-10_22:19:40.055000      1872.61        3.51127100e-01       -1.83688800e-08  39.9492  39.3574
0202-02-10_22:19:40.258000      1872.82        3.61143600e-01       -2.08480500e-08  39.9448  39.3538
0202-02-10_22:19:40.453000      1873.01        3.70942400e-01       -2.91532600e-08  39.9448  39.3538
0202-02-10_22:19:40.645000      1873.21        3.81181400e-01       -3.82022300e-08  39.9448  39.3538
0202-02-10_22:19:40.836000      1873.40        3.90734800e-01       -2.98350400e-08  39.9448  39.3538
0202-02-10_22:19:41.062000      1873.62        3.97751900e-01       -2.22115900e-08  39.9448  39.3538
0202-02-10_22:19:41.273000      1873.83        4.11132900e-01       -1.30383300e-08  39.9623  39.3621
0202-02-10_22:19:41.470000      1874.03        4.20493300e-01       -2.35121400e-08  39.9623  39.3621
0202-02-10_22:19:41.670000      1874.23        4.30190700e-01       -3.10111100e-08  39.9623  39.3621
0202-02-10_22:19:41.870000      1874.43        4.40704400e-01       -4.06177200e-08  39.9623  39.3621
0202-02-10_22:19:42.094000      1874.66        4.50749500e-01       -3.66510500e-08  39.9651  39.3639
0202-02-10_22:19:42.293000      1874.85        4.60270300e-01       -3.12588600e-08  39.9651  39.3639
0202-02-10_22:19:42.484000      1875.04        4.70193200e-01       -3.10109400e-08  39.9651  39.3639
0202-02-10_22:19:42.676000      1875.24        4.79834200e-01       -2.89036500e-08  39.9651  39.3639
0202-02-10_22:19:42.880000      1875.44        4.89984200e-01       -3.12588600e-08  39.9651  39.3639
0202-02-10_22:19:43.086000      1875.65        5.00299000e-01       -4.04317900e-08  39.9770  39.3625
0202-02-10_22:19:43.293000      1875.85        5.10223500e-01       -4.71875200e-08  39.9770  39.3625
0202-02-10_22:19:43.490000      1876.05        5.19325700e-01       -3.59073000e-08  39.9770  39.3625
0202-02-10_22:19:43.680000      1876.24        5.29852500e-01       -2.93375100e-08  39.9770  39.3625
0202-02-10_22:19:43.883000      1876.44        5.39544000e-01       -2.82218800e-08  39.9770  39.3625
0202-02-10_22:19:44.094000      1876.65        5.49518900e-01       -3.09489700e-08  39.9744  39.3671
0202-02-10_22:19:44.293000      1876.85        5.59603600e-01       -2.31395800e-08  39.9744  39.3671
0202-02-10_22:19:44.490000      1877.05        5.69626000e-01       -2.88416700e-08  39.9744  39.3671
0202-02-10_22:19:44.688000      1877.25        5.78835100e-01       -2.84698000e-08  39.9744  39.3671
0202-02-10_22:19:44.890000      1877.45        5.88882700e-01       -4.12375200e-08  39.9744  39.3671
0202-02-10_22:19:45.090000      1877.65        5.99187100e-01       -3.86963700e-08  39.9689  39.3625
0202-02-10_22:19:45.297000      1877.86        6.08795200e-01       -4.30968900e-08  39.9689  39.3625
0202-02-10_22:19:45.492000      1878.05        6.18652800e-01       -4.31588700e-08  39.9689  39.3625
0202-02-10_22:19:45.684000      1878.24        6.28765800e-01       -5.30755500e-08  39.9689  39.3625
0202-02-10_22:19:45.887000      1878.45        6.39028600e-01       -5.03484600e-08  39.9689  39.3625
0202-02-10_22:19:46.086000      1878.65        6.48478100e-01       -4.27250200e-08  39.9553  39.3609
0202-02-10_22:19:46.312000      1878.87        6.58519800e-01       -3.59692800e-08  39.9553  39.3609
0202-02-10_22:19:46.504000      1879.07        6.68801900e-01       -3.67750100e-08  39.9553  39.3609
0202-02-10_22:19:46.715000      1879.27        6.77755700e-01       -4.91088800e-08  39.9553  39.3609
0202-02-10_22:19:46.910000      1879.47        6.88407900e-01       -4.46463700e-08  39.9553  39.3609
0202-02-10_22:19:47.110000      1879.67        6.98461400e-01       -4.27250200e-08  39.9641  39.3607
0202-02-10_22:19:47.312000      1879.87        7.07689800e-01       -3.91316100e-08  39.9641  39.3607
0202-02-10_22:19:47.516000      1880.07        7.18243500e-01       -4.26043100e-08  39.9641  39.3607
0202-02-10_22:19:47.707000      1880.27        7.28231800e-01       -4.19859000e-08  39.9641  39.3607
0202-02-10_22:19:47.910000      1880.47        7.36865000e-01       -3.65317400e-08  39.9641  39.3607
0202-02-10_22:19:48.113000      1880.68        7.48335900e-01       -4.53327800e-08  39.9573  39.3577
0202-02-10_22:19:48.310000      1880.87        7.58028900e-01       -4.13661100e-08  39.9573  39.3577
0202-02-10_22:19:48.510000      1881.07        7.67039800e-01       -4.24817400e-08  39.9573  39.3577
0202-02-10_22:19:48.710000      1881.27        7.78003100e-01       -3.96307000e-08  39.9573  39.3577
0202-02-10_22:19:48.906000      1881.47        7.87705000e-01       -3.87629900e-08  39.9573  39.3577
0202-02-10_22:19:49.113000      1881.67        7.97243500e-01       -4.47129900e-08  39.9360  39.3551
0202-02-10_22:19:49.310000      1881.87        8.07681500e-01       -3.45484000e-08  39.9360  39.3551
0202-02-10_22:19:49.500000      1882.06        8.17490200e-01       -2.95900700e-08  39.9360  39.3551
0202-02-10_22:19:49.707000      1882.27        8.27197900e-01       -2.22765300e-08  39.9360  39.3551
0202-02-10_22:19:49.900000      1882.46        8.37235200e-01       -2.36400700e-08  39.9360  39.3551
0202-02-10_22:19:50.100000      1882.66        8.47187300e-01       -3.13254900e-08  39.9645  39.3579
0202-02-10_22:19:50.297000      1882.86        8.56889100e-01       -2.57473600e-08  39.9645  39.3579
0202-02-10_22:19:50.490000      1883.05        8.66708200e-01       -2.25864200e-08  39.9645  39.3579
0202-02-10_22:19:50.688000      1883.25        8.77034800e-01       -2.07890300e-08  39.9645  39.3579
0202-02-10_22:19:50.880000      1883.44        8.86948900e-01       -2.46317300e-08  39.9645  39.3579
0202-02-10_22:19:51.090000      1883.65        8.96002100e-01       -2.89702800e-08  39.9649  39.3607
0202-02-10_22:19:51.285000      1883.85        9.06722100e-01       -2.64291300e-08  39.9649  39.3607
0202-02-10_22:19:51.477000      1884.04        9.16898800e-01       -2.99619400e-08  39.9649  39.3607
0202-02-10_22:19:51.668000      1884.23        9.26004200e-01       -2.90942400e-08  39.9649  39.3607
0202-02-10_22:19:51.875000      1884.43        9.36693000e-01       -2.24624600e-08  39.9649  39.3607
0202-02-10_22:19:52.082000      1884.64        9.46906800e-01       -2.19046500e-08  39.9615  39.3657
0202-02-10_22:19:52.293000      1884.85        9.55920000e-01       -1.58926700e-08  39.9615  39.3657
0202-02-10_22:19:52.490000      1885.05        9.66407000e-01       -2.48176700e-08  39.9615  39.3657
0202-02-10_22:19:52.688000      1885.25        9.76199300e-01       -3.24411100e-08  39.9615  39.3657
0202-02-10_22:19:52.890000      1885.45        9.85540500e-01       -2.56234000e-08  39.9615  39.3657
0202-02-10_22:19:53.090000      1885.65        9.96248600e-01       -2.48176700e-08  39.9689  39.3622
0202-02-10_22:19:53.297000      1885.86        1.00644200e+00       -2.79165100e-08  39.9689  39.3622
0202-02-10_22:19:53.492000      1886.05        1.01544700e+00       -2.64289100e-08  39.9689  39.3622
0202-02-10_22:19:53.684000      1886.24        1.02580300e+00       -2.49413200e-08  39.9689  39.3622
0202-02-10_22:19:53.890000      1886.45        1.03586400e+00       -1.86194400e-08  39.9689  39.3622
0202-02-10_22:19:54.090000      1886.65        1.04518700e+00       -3.82668400e-08  39.9619  39.3608
0202-02-10_22:19:54.290000      1886.85        1.05589200e+00       -4.57043500e-08  39.9619  39.3608
0202-02-10_22:19:54.490000      1887.05        1.06591200e+00       -3.64074700e-08  39.9619  39.3608
0202-02-10_22:19:54.684000      1887.24        1.07504400e+00       -2.79783000e-08  39.9619  39.3608
0202-02-10_22:19:54.875000      1887.44        1.08573500e+00       -2.12225700e-08  39.9619  39.3608
0202-02-10_22:19:55.094000      1887.66        1.09540100e+00       -2.50033000e-08  39.9621  39.3601
0202-02-10_22:19:55.305000      1887.86        1.10541400e+00       -1.19256900e-08  39.9621  39.3601
0202-02-10_22:19:55.508000      1888.07        1.11547800e+00       -1.07480900e-08  39.9621  39.3601
0202-02-10_22:19:55.710000      1888.27        1.12479600e+00       -1.75038200e-08  39.9621  39.3601
0202-02-10_22:19:55.902000      1888.46        1.13517300e+00       -2.30199700e-08  39.9621  39.3601
0202-02-10_22:19:56.105000      1888.67        1.14512200e+00       -2.01689200e-08  39.9478  39.3570
0202-02-10_22:19:56.310000      1888.87        1.15488200e+00       -1.28553800e-08  39.9478  39.3570
0202-02-10_22:19:56.500000      1889.06        1.16525700e+00       -1.78756900e-08  39.9478  39.3570
0202-02-10_22:19:56.707000      1889.27        1.17492600e+00       -2.63048600e-08  39.9478  39.3570
0202-02-10_22:19:56.900000      1889.46        1.18440800e+00       -2.44454900e-08  39.9478  39.3570
0202-02-10_22:19:57.113000      1889.67        1.19517400e+00       -1.62642400e-08  39.9592  39.3626
0202-02-10_22:19:57.312000      1889.87        1.20440800e+00       -1.03762100e-08  39.9592  39.3626
0202-02-10_22:19:57.516000      1890.08        1.21449000e+00       -1.38470500e-08  39.9592  39.3626
0202-02-10_22:19:57.720000      1890.28        1.22450800e+00       -8.95069000e-09  39.9592  39.3626
0202-02-10_22:19:57.910000      1890.47        1.23456500e+00       -7.40121000e-09  39.9592  39.3626
0202-02-10_22:19:58.130000      1890.69        1.24351700e+00       -5.91371000e-09  39.9571  39.3581
0202-02-10_22:19:58.340000      1890.90        1.25460300e+00       -1.63262100e-08  39.9571  39.3581
0202-02-10_22:19:58.543000      1891.10        1.26428700e+00       -2.45074700e-08  39.9571  39.3581
0202-02-10_22:19:58.734000      1891.29        1.27362600e+00       -1.74418400e-08  39.9571  39.3581
0202-02-10_22:19:58.940000      1891.50        1.28410700e+00       -1.86814200e-08  39.9571  39.3581
0202-02-10_22:19:59.137000      1891.70        1.29406100e+00       -1.32271900e-08  39.9703  39.3626
0202-02-10_22:19:59.332000      1891.89        1.30297200e+00       -1.68218900e-08  39.9703  39.3626
0202-02-10_22:19:59.535000      1892.10        1.31392100e+00       -1.27931100e-08  39.9703  39.3626
0202-02-10_22:19:59.727000      1892.29        1.32394700e+00       -1.38467300e-08  39.9703  39.3626
0202-02-10_22:19:59.920000      1892.48        1.33275300e+00       -1.83092300e-08  39.9703  39.3626
0202-02-10_22:20:00.133000      1892.69        1.34339400e+00       -2.97134000e-08  39.9583  39.3602
0202-02-10_22:20:00.330000      1892.89        1.35312600e+00       -2.69863100e-08  39.9583  39.3602
0202-02-10_22:20:00.520000      1893.08        1.36292500e+00       -2.43831900e-08  39.9583  39.3602
0202-02-10_22:20:00.715000      1893.28        1.37344900e+00       -2.03545400e-08  39.9583  39.3602
0202-02-10_22:20:00.910000      1893.47        1.38327100e+00       -2.14701700e-08  39.9583  39.3602
0202-02-10_22:20:01.117000      1893.68        1.39221800e+00       -2.38253800e-08  39.9612  39.3587
0202-02-10_22:20:01.312000      1893.87        1.40306400e+00       -7.77277000e-09  39.9612  39.3587
0202-02-10_22:20:01.504000      1894.06        1.41297500e+00       -1.16154800e-08  39.9612  39.3587
0202-02-10_22:20:01.695000      1894.26        1.42261200e+00       -1.14915200e-08  39.9612  39.3587
0202-02-10_22:20:01.895000      1894.46        1.43239100e+00       -1.89290200e-08  39.9612  39.3587
0202-02-10_22:20:02.100000      1894.66        1.44282900e+00       -1.78133900e-08  39.9619  39.3634
0202-02-10_22:20:02.305000      1894.86        1.45306200e+00       -7.09100000e-09  39.9619  39.3634
0202-02-10_22:20:02.496000      1895.06        1.46261100e+00       -6.90506000e-09  39.9619  39.3634
0202-02-10_22:20:02.688000      1895.25        1.47245800e+00       -1.40946400e-08  39.9619  39.3634
0202-02-10_22:20:02.900000      1895.46        1.48251100e+00       -1.32889100e-08  39.9619  39.3634
0202-02-10_22:20:03.105000      1895.66        1.49162500e+00       -2.23378800e-08  39.9625  39.3627
0202-02-10_22:20:03.297000      1895.86        1.50248100e+00       -2.36394400e-08  39.9625  39.3627
0202-02-10_22:20:03.492000      1896.05        1.51257200e+00       -2.98993400e-08  39.9625  39.3627
0202-02-10_22:20:03.684000      1896.25        1.52159200e+00       -2.30816300e-08  39.9625  39.3627
0202-02-10_22:20:03.875000      1896.44        1.53195900e+00       -2.13462100e-08  39.9625  39.3627
0202-02-10_22:20:04.090000      1896.65        1.54204200e+00       -2.40113100e-08  39.9608  39.3607
0202-02-10_22:20:04.285000      1896.85        1.55157800e+00       -2.88456900e-08  39.9608  39.3607
0202-02-10_22:20:04.490000      1897.05        1.56196200e+00       -2.16561000e-08  39.9608  39.3607
0202-02-10_22:20:04.684000      1897.24        1.57164900e+00       -1.11816200e-08  39.9608  39.3607
0202-02-10_22:20:04.875000      1897.44        1.58123500e+00       -1.26071400e-08  39.9608  39.3607
0202-02-10_22:20:05.082000      1897.64        1.59176000e+00       -1.61398200e-08  39.9701  39.3619
0202-02-10_22:20:05.285000      1897.84        1.60175100e+00       -1.13668500e-08  39.9701  39.3619
0202-02-10_22:20:05.477000      1898.04        1.61101700e+00       -1.16763300e-08  39.9701  39.3619
0202-02-10_22:20:05.668000      1898.23        1.62163700e+00       -1.40932300e-08  39.9701  39.3619
0202-02-10_22:20:05.870000      1898.43        1.63169400e+00       -2.77286500e-08  39.9701  39.3619
0202-02-10_22:20:06.086000      1898.65        1.64135600e+00       -1.83078200e-08  39.9701  39.3619
0202-02-10_22:20:06.293000      1898.85        1.65162200e+00       -1.31015600e-08  39.9581  39.3582
0202-02-10_22:20:06.490000      1899.05        1.66171500e+00       -2.68906000e-09  39.9581  39.3582
0202-02-10_22:20:06.680000      1899.24        1.67036500e+00       -1.55807300e-08  39.9581  39.3582
0202-02-10_22:20:06.870000      1899.43        1.68112800e+00       -1.77500000e-08  39.9581  39.3582
0202-02-10_22:20:07.098000      1899.66        1.69127100e+00       -2.02911500e-08  39.9778  39.3656
0202-02-10_22:20:07.312000      1899.87        1.70115600e+00       -1.26057300e-08  39.9778  39.3656
0202-02-10_22:20:07.508000      1900.07        1.71128400e+00       -1.42791700e-08  39.9778  39.3656
0202-02-10_22:20:07.700000      1900.26        1.72072900e+00       -2.22744800e-08  39.9778  39.3656
0202-02-10_22:20:07.900000      1900.46        1.73035400e+00       -1.77500000e-08  39.9778  39.3656
0202-02-10_22:20:08.094000      1900.66        1.74081900e+00       -1.48989600e-08  39.9574  39.3597
0202-02-10_22:20:08.300000      1900.86        1.75093700e+00       -1.21718800e-08  39.9574  39.3597
0202-02-10_22:20:08.492000      1901.05        1.76033200e+00       -8.91660000e-10  39.9574  39.3597
0202-02-10_22:20:08.688000      1901.25        1.77044000e+00       -4.36250000e-09  39.9574  39.3597
0202-02-10_22:20:08.890000      1901.45        1.78047300e+00        4.81043000e-09  39.9574  39.3597
0202-02-10_22:20:09.094000      1901.66        1.79007000e+00       -1.89895900e-08  39.9753  39.3593
0202-02-10_22:20:09.290000      1901.85        1.80087500e+00       -1.22338500e-08  39.9753  39.3593
0202-02-10_22:20:09.492000      1902.05        1.81014800e+00       -3.80468000e-09  39.9753  39.3593
0202-02-10_22:20:09.695000      1902.25        1.81996100e+00        1.20000100e-08  39.9753  39.3593
0202-02-10_22:20:09.887000      1902.45        1.83003900e+00       -5.81770000e-10  39.9753  39.3593
0202-02-10_22:20:10.094000      1902.66        1.83991800e+00       -1.26354000e-09  39.9511  39.3573
0202-02-10_22:20:10.293000      1902.85        1.84984600e+00       -3.30885000e-09  39.9511  39.3573
0202-02-10_22:20:10.484000      1903.04        1.85960400e+00        4.00470000e-09  39.9511  39.3573
0202-02-10_22:20:10.688000      1903.25        1.86999100e+00       -7.21354000e-09  39.9511  39.3573
0202-02-10_22:20:10.880000      1903.44        1.87989300e+00       -1.60765600e-08  39.9511  39.3573
0202-02-10_22:20:11.086000      1903.65        1.88948100e+00       -1.08084500e-08  39.9735  39.3591
0202-02-10_22:20:11.290000      1903.85        1.89939900e+00       -8.39171000e-09  39.9735  39.3591
0202-02-10_22:20:11.480000      1904.04        1.90965500e+00       -1.40321500e-08  39.9735  39.3591
0202-02-10_22:20:11.670000      1904.23        1.91851400e+00       -2.02922700e-08  39.9735  39.3591
0202-02-10_22:20:11.880000      1904.44        1.92938800e+00       -7.71050000e-09  39.9735  39.3591
0202-02-10_22:20:12.080000      1904.64        1.93934000e+00        1.95826000e-09  39.9716  39.3647
0202-02-10_22:20:12.290000      1904.85        1.94920600e+00        5.24315000e-09  39.9716  39.3647
0202-02-10_22:20:12.480000      1905.04        1.95933900e+00       -8.26831000e-09  39.9716  39.3647
0202-02-10_22:20:12.670000      1905.23        1.96953000e+00       -1.03136200e-08  39.9716  39.3647
0202-02-10_22:20:12.867000      1905.43        1.97884000e+00       -1.00037300e-08  39.9716  39.3647
0202-02-10_22:20:13.090000      1905.65        1.98860100e+00        2.14419000e-09  39.9751  39.3615
0202-02-10_22:20:13.310000      1905.87        1.99906500e+00       -5.60320000e-09  39.9751  39.3615
0202-02-10_22:20:13.500000      1906.06        2.00840100e+00       -7.40060000e-09  39.9751  39.3615
0202-02-10_22:20:13.690000      1906.25        2.01891100e+00       -1.19250800e-08  39.9751  39.3615
0202-02-10_22:20:13.890000      1906.45        2.02897500e+00       -1.82247000e-09  39.9751  39.3615
0202-02-10_22:20:14.098000      1906.66        2.03868500e+00       -7.33862000e-09  39.9730  39.3619
0202-02-10_22:20:14.300000      1906.86        2.04867400e+00       -1.42183100e-08  39.9730  39.3619
0202-02-10_22:20:14.492000      1907.05        2.05881200e+00       -1.04995600e-08  39.9730  39.3619
0202-02-10_22:20:14.688000      1907.25        2.06812100e+00       -5.97508000e-09  39.9730  39.3619
0202-02-10_22:20:14.895000      1907.45        2.07788100e+00        9.66590000e-10  39.9730  39.3619
0202-02-10_22:20:15.100000      1907.66        2.08851400e+00       -1.17391400e-08  39.9753  39.3620
0202-02-10_22:20:15.316000      1907.88        2.09812700e+00       -8.57821000e-09  39.9753  39.3620
0202-02-10_22:20:15.508000      1908.07        2.10772100e+00       -7.52456000e-09  39.9753  39.3620
0202-02-10_22:20:15.700000      1908.26        2.11847500e+00       -2.50425000e-09  39.9753  39.3620
0202-02-10_22:20:15.895000      1908.45        2.12790700e+00       -5.85112000e-09  39.9753  39.3620
0202-02-10_22:20:16.105000      1908.67        2.13802400e+00        1.40044000e-09  39.9531  39.3605
0202-02-10_22:20:16.312000      1908.87        2.14830500e+00        5.98690000e-09  39.9531  39.3605
0202-02-10_22:20:16.516000      1909.08        2.15764100e+00        1.40044000e-09  39.9531  39.3605
0202-02-10_22:20:16.707000      1909.27        2.16764700e+00       -4.73550000e-09  39.9531  39.3605
0202-02-10_22:20:16.914000      1909.48        2.17776900e+00       -8.70600000e-11  39.9531  39.3605
0202-02-10_22:20:17.130000      1909.69        2.18757600e+00        8.21852000e-09  39.9646  39.3614
0202-02-10_22:20:17.332000      1909.89        2.19735700e+00        1.45409400e-08  39.9646  39.3614
0202-02-10_22:20:17.523000      1910.08        2.20760900e+00        1.52234300e-08  39.9646  39.3614
0202-02-10_22:20:17.715000      1910.28        2.21731400e+00        1.49757000e-08  39.9646  39.3614
0202-02-10_22:20:17.910000      1910.47        2.22704000e+00        8.09601000e-09  39.9646  39.3614
0202-02-10_22:20:18.117000      1910.68        2.23740200e+00        8.96371000e-09  39.9474  39.3543
0202-02-10_22:20:18.310000      1910.87        2.24728300e+00        6.60850000e-09  39.9474  39.3543
0202-02-10_22:20:18.504000      1911.06        2.25625500e+00        8.28194000e-09  39.9474  39.3543
0202-02-10_22:20:18.710000      1911.27        2.26706600e+00        7.60017000e-09  39.9474  39.3543
0202-02-10_22:20:18.906000      1911.47        2.27702700e+00        8.09601000e-09  39.9474  39.3543
0202-02-10_22:20:19.100000      1911.66        2.28634000e+00       -8.63838000e-09  39.9562  39.3567
0202-02-10_22:20:19.305000      1911.87        2.29688800e+00       -6.77900000e-09  39.9562  39.3567
0202-02-10_22:20:19.500000      1912.06        2.30697300e+00       -1.24191100e-08  39.9562  39.3567
0202-02-10_22:20:19.690000      1912.25        2.31634900e+00       -4.57130000e-10  39.9562  39.3567
0202-02-10_22:20:19.890000      1912.45        2.32619500e+00       -8.76234000e-09  39.9562  39.3567
0202-02-10_22:20:20.094000      1912.65        2.33675900e+00       -6.96494000e-09  39.9520  39.3542
0202-02-10_22:20:20.300000      1912.86        2.34674200e+00        5.12100000e-09  39.9520  39.3542
0202-02-10_22:20:20.496000      1913.06        2.35650300e+00        1.11329900e-08  39.9520  39.3542
0202-02-10_22:20:20.688000      1913.25        2.36644500e+00        3.26163000e-09  39.9520  39.3542
0202-02-10_22:20:20.890000      1913.45        2.37667400e+00       -3.92796000e-09  39.9520  39.3542
0202-02-10_22:20:21.105000      1913.67        2.38642600e+00        2.24650000e-10  39.9604  39.3596
0202-02-10_22:20:21.312000      1913.87        2.39647100e+00        1.09470500e-08  39.9604  39.3596
0202-02-10_22:20:21.508000      1914.07        2.40640500e+00        5.18298000e-09  39.9604  39.3596
0202-02-10_22:20:21.700000      1914.26        2.41531800e+00       -5.91130000e-09  39.9604  39.3596
0202-02-10_22:20:21.890000      1914.45        2.42579300e+00       -6.34515000e-09  39.9604  39.3596
0202-02-10_22:20:22.113000      1914.67        2.43606300e+00        8.96371000e-09  39.9675  39.3685
0202-02-10_22:20:22.320000      1914.88        2.44591200e+00        6.91840000e-09  39.9675  39.3685
0202-02-10_22:20:22.523000      1915.08        2.45597000e+00        7.04236000e-09  39.9675  39.3685
0202-02-10_22:20:22.715000      1915.28        2.46571900e+00        2.51788000e-09  39.9675  39.3685
0202-02-10_22:20:22.920000      1915.48        2.47483500e+00        1.90043500e-08  39.9675  39.3685
0202-02-10_22:20:23.125000      1915.68        2.48585000e+00        5.49228000e-09  39.9751  39.3633
0202-02-10_22:20:23.316000      1915.88        2.49564700e+00        6.60701000e-09  39.9751  39.3633
0202-02-10_22:20:23.516000      1916.08        2.50467300e+00        1.58550000e-09  39.9751  39.3633
0202-02-10_22:20:23.710000      1916.27        2.51561600e+00        8.65083000e-09  39.9751  39.3633
0202-02-10_22:20:23.902000      1916.46        2.52560400e+00        6.60552000e-09  39.9751  39.3633
0202-02-10_22:20:24.113000      1916.67        2.53489600e+00       -1.20386000e-09  39.9702  39.3639
0202-02-10_22:20:24.310000      1916.87        2.54506600e+00       -5.29448000e-09  39.9702  39.3639
0202-02-10_22:20:24.500000      1917.06        2.55499300e+00        1.52323000e-09  39.9702  39.3639
0202-02-10_22:20:24.700000      1917.26        2.56401200e+00        5.11802000e-09  39.9702  39.3639
0202-02-10_22:20:24.890000      1917.45        2.57520000e+00        6.54354000e-09  39.9702  39.3639
0202-02-10_22:20:25.086000      1917.65        2.58491800e+00        9.95240000e-09  39.9698  39.3597
0202-02-10_22:20:25.285000      1917.85        2.59433200e+00        1.99930200e-08  39.9698  39.3597
0202-02-10_22:20:25.477000      1918.04        2.60469600e+00        2.41456300e-08  39.9698  39.3597
0202-02-10_22:20:25.668000      1918.23        2.61469100e+00        1.53445800e-08  39.9698  39.3597
0202-02-10_22:20:25.867000      1918.43        2.62418500e+00        6.17167000e-09  39.9698  39.3597
0202-02-10_22:20:26.062000      1918.62        2.63419600e+00        5.18000000e-09  39.9495  39.3535
0202-02-10_22:20:26.273000      1918.83        2.64453900e+00        1.60883300e-08  39.9495  39.3535
0202-02-10_22:20:26.465000      1919.03        2.65429100e+00        1.93732300e-08  39.9495  39.3535
0202-02-10_22:20:26.656000      1919.22        2.66392900e+00        1.10680200e-08  39.9495  39.3535
0202-02-10_22:20:26.860000      1919.42        2.67452300e+00        6.23365000e-09  39.9495  39.3535
0202-02-10_22:20:27.070000      1919.63        2.68405100e+00        1.52323000e-09  39.9519  39.3587
0202-02-10_22:20:27.266000      1919.82        2.69400000e+00        1.63362500e-08  39.9519  39.3587
0202-02-10_22:20:27.470000      1920.03        2.70404800e+00        6.48156000e-09  39.9519  39.3587
0202-02-10_22:20:27.664000      1920.22        2.71411300e+00        1.03862500e-08  39.9519  39.3587
0202-02-10_22:20:27.855000      1920.42        2.72291000e+00        1.08820800e-08  39.9519  39.3587
0202-02-10_22:20:28.070000      1920.63        2.73392800e+00        2.16044800e-08  39.9519  39.3587
0202-02-10_22:20:28.297000      1920.86        2.74411700e+00        1.98690600e-08  39.9466  39.3527
0202-02-10_22:20:28.492000      1921.05        2.75347800e+00        9.58052000e-09  39.9466  39.3527
0202-02-10_22:20:28.684000      1921.24        2.76384700e+00        1.61503100e-08  39.9466  39.3527
0202-02-10_22:20:28.890000      1921.45        2.77322100e+00        1.62742700e-08  39.9466  39.3527
0202-02-10_22:20:29.094000      1921.66        2.78328700e+00        2.34017400e-08  39.9582  39.3577
0202-02-10_22:20:29.290000      1921.85        2.79357300e+00        1.74515300e-08  39.9582  39.3577
0202-02-10_22:20:29.492000      1922.05        2.80316700e+00        2.68101100e-08  39.9582  39.3577
0202-02-10_22:20:29.688000      1922.25        2.81289700e+00        2.59423300e-08  39.9582  39.3577
0202-02-10_22:20:29.880000      1922.44        2.82336100e+00        2.73058700e-08  39.9582  39.3577
0202-02-10_22:20:30.090000      1922.65        2.83294400e+00        2.24095100e-08  39.9619  39.3603
0202-02-10_22:20:30.280000      1922.84        2.84294900e+00        2.42688900e-08  39.9619  39.3603
0202-02-10_22:20:30.477000      1923.04        2.85290000e+00        2.62522200e-08  39.9619  39.3603
0202-02-10_22:20:30.680000      1923.24        2.86244600e+00        2.63142000e-08  39.9619  39.3603
0202-02-10_22:20:30.870000      1923.43        2.87268200e+00        2.69959700e-08  39.9619  39.3603
0202-02-10_22:20:31.080000      1923.64        2.88298200e+00        2.73058700e-08  39.9667  39.3635
0202-02-10_22:20:31.277000      1923.84        2.89232700e+00        3.85241000e-08  39.9667  39.3635
0202-02-10_22:20:31.470000      1924.03        2.90236800e+00        4.90605600e-08  39.9667  39.3635
0202-02-10_22:20:31.660000      1924.22        2.91234300e+00        4.54657600e-08  39.9667  39.3635
0202-02-10_22:20:31.860000      1924.42        2.92230300e+00        5.24074300e-08  39.9667  39.3635
0202-02-10_22:20:32.060000      1924.62        2.93215600e+00        5.90392000e-08  39.9717  39.3671
0202-02-10_22:20:32.266000      1924.82        2.94247000e+00        7.70751400e-08  39.9717  39.3671
0202-02-10_22:20:32.457000      1925.02        2.95271500e+00        7.54636800e-08  39.9717  39.3671
0202-02-10_22:20:32.650000      1925.21        2.96199900e+00        6.84600300e-08  39.9717  39.3671
0202-02-10_22:20:32.850000      1925.41        2.97168600e+00        8.40168100e-08  39.9717  39.3671
0202-02-10_22:20:33.066000      1925.63        2.98231700e+00        8.18475300e-08  39.9717  39.3671
0202-02-10_22:20:33.273000      1925.84        2.99171800e+00        8.73636800e-08  39.9669  39.3606
0202-02-10_22:20:33.470000      1926.03        3.00150600e+00        7.97402400e-08  39.9669  39.3606
0202-02-10_22:20:33.670000      1926.23        3.01170000e+00        9.17642000e-08  39.9669  39.3606
0202-02-10_22:20:33.875000      1926.44        3.02184900e+00        9.07725300e-08  39.9669  39.3606
0202-02-10_22:20:34.080000      1926.64        3.03118200e+00        1.02982430e-07  39.9521  39.3569
0202-02-10_22:20:34.285000      1926.84        3.04165900e+00        1.04717850e-07  39.9521  39.3569
0202-02-10_22:20:34.477000      1927.04        3.05056600e+00        1.23683470e-07  39.9521  39.3569
0202-02-10_22:20:34.668000      1927.23        3.06166300e+00        1.32980350e-07  39.9521  39.3569
0202-02-10_22:20:34.870000      1927.43        3.07139600e+00        1.47669410e-07  39.9521  39.3569
0202-02-10_22:20:35.090000      1927.65        3.08105100e+00        1.48414090e-07  39.9497  39.3537
0202-02-10_22:20:35.300000      1927.86        3.09119600e+00        1.43705060e-07  39.9497  39.3537
0202-02-10_22:20:35.492000      1928.05        3.10138200e+00        1.71101730e-07  39.9497  39.3537
0202-02-10_22:20:35.684000      1928.25        3.11052300e+00        1.83126160e-07  39.9497  39.3537
0202-02-10_22:20:35.875000      1928.44        3.12104400e+00        1.93104820e-07  39.9497  39.3537
0202-02-10_22:20:36.098000      1928.66        3.13110100e+00        1.97133470e-07  39.9497  39.3537
0202-02-10_22:20:36.312000      1928.87        3.14074600e+00        2.20499630e-07  39.9533  39.3531
0202-02-10_22:20:36.504000      1929.06        3.15076100e+00        2.30726200e-07  39.9533  39.3531
0202-02-10_22:20:36.707000      1929.27        3.16087700e+00        2.49505910e-07  39.9533  39.3531
0202-02-10_22:20:36.906000      1929.47        3.17030700e+00        2.71198630e-07  39.9533  39.3531
0202-02-10_22:20:37.110000      1929.67        3.18056900e+00        3.02064280e-07  39.9445  39.3574
0202-02-10_22:20:37.312000      1929.87        3.19054700e+00        3.26793990e-07  39.9445  39.3574
0202-02-10_22:20:37.504000      1930.06        3.19997800e+00        3.39747650e-07  39.9445  39.3574
0202-02-10_22:20:37.695000      1930.26        3.21055600e+00        3.49168490e-07  39.9445  39.3574
0202-02-10_22:20:37.890000      1930.45        3.22041800e+00        3.85240390e-07  39.9445  39.3574
0202-02-10_22:20:38.090000      1930.65        3.23028500e+00        4.18957080e-07  39.9468  39.3553
0202-02-10_22:20:38.285000      1930.85        3.24028400e+00        4.53107630e-07  39.9468  39.3553
0202-02-10_22:20:38.480000      1931.04        3.25011400e+00        4.91720680e-07  39.9468  39.3553
0202-02-10_22:20:38.670000      1931.23        3.25951900e+00        5.20726960e-07  39.9468  39.3553
0202-02-10_22:20:38.867000      1931.43        3.26931500e+00        5.43721250e-07  39.9468  39.3553
0202-02-10_22:20:39.094000      1931.65        3.28008800e+00        5.82210340e-07  39.9724  39.3638
0202-02-10_22:20:39.300000      1931.86        3.28972200e+00        6.17166620e-07  39.9724  39.3638
0202-02-10_22:20:39.500000      1932.06        3.29951300e+00        6.66254160e-07  39.9724  39.3638
0202-02-10_22:20:39.703000      1932.26        3.30992100e+00        7.18068780e-07  39.9724  39.3638
0202-02-10_22:20:39.906000      1932.47        3.31949000e+00        7.71061010e-07  39.9724  39.3638
0202-02-10_22:20:40.105000      1932.67        3.32953100e+00        8.17297510e-07  39.9718  39.3602
0202-02-10_22:20:40.312000      1932.87        3.34007000e+00        8.78966830e-07  39.9718  39.3602
0202-02-10_22:20:40.504000      1933.06        3.34916900e+00        9.34500210e-07  39.9718  39.3602
0202-02-10_22:20:40.695000      1933.26        3.35880400e+00        9.92822650e-07  39.9718  39.3602
0202-02-10_22:20:40.902000      1933.46        3.36944900e+00        1.04947165e-06  39.9718  39.3602
0202-02-10_22:20:41.110000      1933.67        3.37938200e+00        1.14082773e-06  39.9927  39.3613
0202-02-10_22:20:41.324000      1933.88        3.38901400e+00        1.21433378e-06  39.9927  39.3613
0202-02-10_22:20:41.516000      1934.08        3.39946500e+00        1.30475970e-06  39.9927  39.3613
0202-02-10_22:20:41.707000      1934.27        3.40886100e+00        1.37101544e-06  39.9927  39.3613
0202-02-10_22:20:41.900000      1934.46        3.41884200e+00        1.45158837e-06  39.9927  39.3613
0202-02-10_22:20:42.117000      1934.68        3.42875000e+00        1.57845975e-06  39.9586  39.3621
0202-02-10_22:20:42.336000      1934.89        3.43925900e+00        1.67266809e-06  39.9586  39.3621
0202-02-10_22:20:42.535000      1935.10        3.44889500e+00        1.78478842e-06  39.9586  39.3621
0202-02-10_22:20:42.730000      1935.29        3.45867900e+00        1.86901813e-06  39.9586  39.3621
0202-02-10_22:20:42.930000      1935.49        3.46864300e+00        1.96273064e-06  39.9586  39.3621
0202-02-10_22:20:43.145000      1935.70        3.47801500e+00        2.10515879e-06  39.9673  39.3576
0202-02-10_22:20:43.336000      1935.90        3.48849000e+00        2.22440672e-06  39.9673  39.3576
0202-02-10_22:20:43.535000      1936.10        3.49855000e+00        2.37718539e-06  39.9673  39.3576
0202-02-10_22:20:43.727000      1936.29        3.50778900e+00        2.46401822e-06  39.9673  39.3576
0202-02-10_22:20:43.920000      1936.48        3.51765300e+00        2.65026564e-06  39.9673  39.3576
0202-02-10_22:20:44.120000      1936.68        3.52834300e+00        2.80372608e-06  39.9501  39.3577
0202-02-10_22:20:44.316000      1936.88        3.53839700e+00        2.95662871e-06  39.9501  39.3577
0202-02-10_22:20:44.520000      1937.08        3.54688400e+00        3.16779176e-06  39.9501  39.3577
0202-02-10_22:20:44.715000      1937.27        3.55814500e+00        3.34579595e-06  39.9501  39.3577
0202-02-10_22:20:44.906000      1937.47        3.56834200e+00        3.52875848e-06  39.9501  39.3577
0202-02-10_22:20:45.117000      1937.68        3.57756900e+00        3.76347362e-06  39.9514  39.3515
0202-02-10_22:20:45.320000      1937.88        3.58821500e+00        3.93881271e-06  39.9514  39.3515
0202-02-10_22:20:45.523000      1938.08        3.59766400e+00        4.13640232e-06  39.9514  39.3515
0202-02-10_22:20:45.720000      1938.28        3.60700800e+00        4.41301538e-06  39.9514  39.3515
0202-02-10_22:20:45.910000      1938.47        3.61780900e+00        4.62547999e-06  39.9514  39.3515
0202-02-10_22:20:46.113000      1938.68        3.62775200e+00        4.85164202e-06  39.9522  39.3533
0202-02-10_22:20:46.310000      1938.87        3.63660400e+00        5.16903732e-06  39.9522  39.3533
0202-02-10_22:20:46.504000      1939.06        3.64726900e+00        5.43052752e-06  39.9522  39.3533
0202-02-10_22:20:46.695000      1939.26        3.65755500e+00        5.68420822e-06  39.9522  39.3533
0202-02-10_22:20:46.890000      1939.45        3.66699100e+00        6.05843852e-06  39.9522  39.3533
0202-02-10_22:20:47.086000      1939.65        3.67681400e+00        6.33474262e-06  39.9606  39.3608
0202-02-10_22:20:47.277000      1939.84        3.68706400e+00        6.64092072e-06  39.9606  39.3608
0202-02-10_22:20:47.484000      1940.04        3.69699300e+00        7.06690502e-06  39.9606  39.3608
0202-02-10_22:20:47.676000      1940.24        3.70664400e+00        7.38671762e-06  39.9606  39.3608
0202-02-10_22:20:47.867000      1940.43        3.71687600e+00        7.72927662e-06  39.9606  39.3608
0202-02-10_22:20:48.086000      1940.64        3.72709700e+00        8.21048302e-06  39.9509  39.3594
0202-02-10_22:20:48.280000      1940.84        3.73640800e+00        8.58310192e-06  39.9509  39.3594
0202-02-10_22:20:48.484000      1941.04        3.74663300e+00        8.95094842e-06  39.9509  39.3594
0202-02-10_22:20:48.676000      1941.24        3.75652000e+00        9.45446732e-06  39.9509  39.3594
0202-02-10_22:20:48.867000      1941.43        3.76606100e+00        9.87859092e-06  39.9509  39.3594
0202-02-10_22:20:49.074000      1941.64        3.77645300e+00        1.03112057e-05  39.9686  39.3650
0202-02-10_22:20:49.273000      1941.83        3.78637800e+00        1.09184778e-05  39.9686  39.3650
0202-02-10_22:20:49.465000      1942.03        3.79556200e+00        1.13778675e-05  39.9686  39.3650
0202-02-10_22:20:49.668000      1942.23        3.80645200e+00        1.17007171e-05  39.9686  39.3650
0202-02-10_22:20:49.860000      1942.42        3.81627400e+00        1.28892301e-05  39.9686  39.3650
0202-02-10_22:20:50.055000      1942.62        3.82530200e+00        1.31645416e-05  39.9612  39.3620
0202-02-10_22:20:50.266000      1942.83        3.83612600e+00        1.45088083e-05  39.9612  39.3620
0202-02-10_22:20:50.470000      1943.03        3.84597400e+00        1.46781974e-05  39.9612  39.3620
0202-02-10_22:20:50.668000      1943.23        3.85549900e+00        1.60850630e-05  39.9612  39.3620
0202-02-10_22:20:50.867000      1943.43        3.86598700e+00        1.62025136e-05  39.9612  39.3620
0202-02-10_22:20:51.082000      1943.64        3.87604400e+00        1.75165963e-05  39.9746  39.3568
0202-02-10_22:20:51.280000      1943.84        3.88584200e+00        1.76653464e-05  39.9746  39.3568
0202-02-10_22:20:51.484000      1944.04        3.89565800e+00        1.90011838e-05  39.9746  39.3568
0202-02-10_22:20:51.676000      1944.24        3.90533600e+00        1.92324901e-05  39.9746  39.3568
0202-02-10_22:20:51.867000      1944.43        3.91500500e+00        2.04430676e-05  39.9746  39.3568
