Repository: shortlab/2025-devitre-PhD

# 2025-devitre-PhD
Data repository for Alexis Devitre's PhD thesis

File: chapter 5/data/020k_ffj29/Ic/anneal/098k/70 min/Ic_2024-02-10_22-51-29878141_f29-100Kanneal-64K.txt
# Ic = 0.41 A, n = 17.35 , Tavg = 63.75 K, f29-100Kanneal-64K
#datetime                        t_s     iHTS_A                vHTS_V                tHTS_K  tTAR_K
0202-02-10_22:51:18.395000      3770.96        2.03463300e-02       -1.52871660e-08  63.7581  62.5772
0202-02-10_22:51:18.598000      3771.16        1.40610200e-02       -1.76423760e-08  63.7581  62.5772
0202-02-10_22:51:18.790000      3771.35        2.42748400e-02       -1.47293560e-08  63.7581  62.5772
0202-02-10_22:51:19.010000      3771.57        3.37406500e-02       -2.30345660e-08  63.7581  62.5772
0202-02-10_22:51:19.207000      3771.77        4.39693900e-02       -1.81382160e-08  63.7431  62.5774
0202-02-10_22:51:19.410000      3771.97        5.40036300e-02       -2.61955060e-08  63.7431  62.5774
0202-02-10_22:51:19.600000      3772.16        6.35110000e-02       -3.54923860e-08  63.7431  62.5774
0202-02-10_22:51:19.793000      3772.35        7.37396600e-02       -2.97902960e-08  63.7431  62.5774
0202-02-10_22:51:20.035000      3772.60        8.39742600e-02       -2.64434260e-08  63.7431  62.5774
0202-02-10_22:51:20.240000      3772.80        9.37873600e-02       -1.83241460e-08  63.7596  62.5746
0202-02-10_22:51:20.430000      3772.99        1.03403100e-01       -2.90465460e-08  63.7596  62.5746
0202-02-10_22:51:20.620000      3773.18        1.12650100e-01       -3.38809260e-08  63.7596  62.5746
0202-02-10_22:51:20.824000      3773.39        1.23432300e-01       -3.18356160e-08  63.7596  62.5746
0202-02-10_22:51:21.047000      3773.61        1.33438400e-01       -2.39022760e-08  63.7596  62.5746
0202-02-10_22:51:21.254000      3773.82        1.43211400e-01       -2.91085260e-08  63.7346  62.5687
0202-02-10_22:51:21.450000      3774.01        1.53048300e-01       -2.64434260e-08  63.7346  62.5687
0202-02-10_22:51:21.652000      3774.21        1.61976800e-01       -3.01001960e-08  63.7346  62.5687
0202-02-10_22:51:21.844000      3774.41        1.72049700e-01       -2.41501960e-08  63.7346  62.5687
0202-02-10_22:51:22.082000      3774.64        1.83258800e-01       -2.16090460e-08  63.7346  62.5687
0202-02-10_22:51:22.300000      3774.86        1.93180200e-01       -1.89439460e-08  63.7578  62.5755
0202-02-10_22:51:22.496000      3775.06        2.02690600e-01       -8.77935600e-09  63.7578  62.5755
0202-02-10_22:51:22.688000      3775.25        2.11881800e-01       -7.47787600e-09  63.7578  62.5755
0202-02-10_22:51:22.890000      3775.45        2.22717500e-01       -7.16824600e-09  63.7578  62.5755
0202-02-10_22:51:23.100000      3775.66        2.32809700e-01       -1.59696460e-08  63.7430  62.5689
0202-02-10_22:51:23.312000      3775.87        2.42533700e-01       -2.73739860e-08  63.7430  62.5689
0202-02-10_22:51:23.504000      3776.07        2.52646600e-01       -2.73120060e-08  63.7430  62.5689
0202-02-10_22:51:23.695000      3776.26        2.62534800e-01       -3.32000260e-08  63.7430  62.5689
0202-02-10_22:51:23.887000      3776.45        2.71589500e-01       -3.61750260e-08  63.7430  62.5689
0202-02-10_22:51:24.098000      3776.66        2.82392500e-01       -3.41916960e-08  63.8069  62.5794
0202-02-10_22:51:24.310000      3776.87        2.92198200e-01       -2.86135660e-08  63.8069  62.5794
0202-02-10_22:51:24.508000      3777.07        3.01367200e-01       -1.14453360e-08  63.8069  62.5794
0202-02-10_22:51:24.700000      3777.26        3.11904600e-01       -1.26229460e-08  63.8069  62.5794
0202-02-10_22:51:24.910000      3777.47        3.21975900e-01       -1.08255460e-08  63.8069  62.5794
0202-02-10_22:51:25.105000      3777.67        3.31091500e-01       -5.43335600e-09  63.7520  62.5784
0202-02-10_22:51:25.297000      3777.86        3.42238600e-01       -7.66460600e-09  63.7520  62.5784
0202-02-10_22:51:25.496000      3778.06        3.52031000e-01       -6.17710600e-09  63.7520  62.5784
0202-02-10_22:51:25.688000      3778.25        3.60867500e-01       -6.61096600e-09  63.7520  62.5784
0202-02-10_22:51:25.890000      3778.45        3.71485000e-01       -6.30106600e-09  63.7520  62.5784
0202-02-10_22:51:26.110000      3778.67        3.81522200e-01        1.69411240e-08  63.7618  62.5865
0202-02-10_22:51:26.316000      3778.88        3.91384300e-01        3.44812340e-08  63.7618  62.5865
0202-02-10_22:51:26.510000      3779.07        4.01363700e-01        7.11729040e-08  63.7618  62.5865
0202-02-10_22:51:26.703000      3779.26        4.11080300e-01        1.16045824e-07  63.7618  62.5865
0202-02-10_22:51:26.906000      3779.47        4.20931000e-01        1.90668744e-07  63.7618  62.5865
0202-02-10_22:51:27.113000      3779.67        4.31379300e-01        3.50203134e-07  63.7710  62.5787
0202-02-10_22:51:27.320000      3779.88        4.41131600e-01        5.78534414e-07  63.7710  62.5787
0202-02-10_22:51:27.510000      3780.07        4.50668700e-01        8.19323494e-07  63.7710  62.5787
0202-02-10_22:51:27.707000      3780.27        4.60821600e-01        1.15401103e-06  63.7710  62.5787
0202-02-10_22:51:27.906000      3780.47        4.71075500e-01        2.64392836e-06  63.7710  62.5787
0202-02-10_22:51:28.113000      3780.67        4.80404800e-01        3.81161596e-06  63.7674  62.5790
0202-02-10_22:51:28.312000      3780.87        4.90965900e-01        4.93839731e-06  63.7674  62.5790
0202-02-10_22:51:28.508000      3781.07        5.00863300e-01        6.34904326e-06  63.7674  62.5790
0202-02-10_22:51:28.700000      3781.26        5.09683500e-01        8.56170604e-06  63.7674  62.5790
0202-02-10_22:51:28.890000      3781.45        5.20461300e-01        1.08301450e-05  63.7674  62.5790
0202-02-10_22:51:29.105000      3781.67        5.30250700e-01        1.34211237e-05  63.7464  62.5697
0202-02-10_22:51:29.312000      3781.87        5.40372500e-01        1.66877997e-05  63.7464  62.5697
0202-02-10_22:51:29.510000      3782.07        5.50049100e-01        2.07505366e-05  63.7464  62.5697

File: chapter 5/data/020k_ffj29/Ic/anneal/098k/70 min/Ic_2024-02-10_22-52-09677749_f29-100Kanneal-64K.txt
# Ic = 0.41 A, n = 16.83 , Tavg = 63.73 K, f29-100Kanneal-64K
#datetime                        t_s     iHTS_A                vHTS_V                tHTS_K  tTAR_K
0202-02-10_22:51:58.156000      3810.72        2.02966500e-02       -7.21858450e-07  63.7843  62.5736
0202-02-10_22:51:58.360000      3810.92        1.47014500e-02       -7.29915790e-07  63.7843  62.5736
0202-02-10_22:51:58.555000      3811.11        2.45650400e-02       -7.34254370e-07  63.7843  62.5736
0202-02-10_22:51:58.760000      3811.32        3.33570700e-02       -7.25143490e-07  63.7843  62.5736
0202-02-10_22:51:58.957000      3811.52        4.42447100e-02       -7.22230480e-07  63.7843  62.5736
0202-02-10_22:51:59.152000      3811.71        5.44867500e-02       -7.22168500e-07  63.7139  62.5706
0202-02-10_22:51:59.355000      3811.91        6.30695200e-02       -7.29048190e-07  63.7139  62.5706
0202-02-10_22:51:59.555000      3812.12        7.40747000e-02       -7.25019540e-07  63.7139  62.5706
0202-02-10_22:51:59.746000      3812.31        8.39842900e-02       -7.20804960e-07  63.7139  62.5706
0202-02-10_22:51:59.953000      3812.51        9.29633300e-02       -7.17953920e-07  63.7139  62.5706
0202-02-10_22:52:00.152000      3812.71        1.03858400e-01       -7.15474760e-07  63.7510  62.5633
0202-02-10_22:52:00.360000      3812.92        1.13911900e-01       -7.14669030e-07  63.7510  62.5633
0202-02-10_22:52:00.555000      3813.12        1.23552900e-01       -7.04194560e-07  63.7510  62.5633
0202-02-10_22:52:00.746000      3813.31        1.33520400e-01       -7.07789350e-07  63.7510  62.5633
0202-02-10_22:52:00.938000      3813.50        1.43458200e-01       -7.08099240e-07  63.7510  62.5633
0202-02-10_22:52:01.137000      3813.70        1.52957000e-01       -7.16280490e-07  63.7460  62.5669
0202-02-10_22:52:01.330000      3813.89        1.62807200e-01       -7.13367470e-07  63.7460  62.5669
0202-02-10_22:52:01.523000      3814.08        1.73185800e-01       -7.14297160e-07  63.7460  62.5669
0202-02-10_22:52:01.720000      3814.28        1.83193400e-01       -7.24709650e-07  63.7460  62.5669
0202-02-10_22:52:01.910000      3814.47        1.92331200e-01       -7.32395060e-07  63.7460  62.5669
0202-02-10_22:52:02.105000      3814.67        2.03171400e-01       -7.27126830e-07  63.7753  62.5757
0202-02-10_22:52:02.312000      3814.87        2.13069100e-01       -7.20123190e-07  63.7753  62.5757
0202-02-10_22:52:02.504000      3815.06        2.22478500e-01       -7.14978930e-07  63.7753  62.5757
0202-02-10_22:52:02.695000      3815.26        2.32675800e-01       -7.18697670e-07  63.7753  62.5757
0202-02-10_22:52:02.902000      3815.46        2.42913300e-01       -7.11074240e-07  63.7753  62.5757
0202-02-10_22:52:03.105000      3815.66        2.52356900e-01       -7.10950280e-07  63.7670  62.5865
0202-02-10_22:52:03.316000      3815.88        2.62738500e-01       -7.11012260e-07  63.7670  62.5865
0202-02-10_22:52:03.508000      3816.07        2.72321600e-01       -7.22044550e-07  63.7670  62.5865
0202-02-10_22:52:03.700000      3816.26        2.82020400e-01       -7.20371110e-07  63.7670  62.5865
0202-02-10_22:52:03.895000      3816.45        2.92299500e-01       -7.17210180e-07  63.7670  62.5865
0202-02-10_22:52:04.094000      3816.65        3.02367900e-01       -7.16528400e-07  63.8112  62.5892
0202-02-10_22:52:04.290000      3816.85        3.11798600e-01       -7.21238790e-07  63.8112  62.5892
0202-02-10_22:52:04.484000      3817.04        3.21617600e-01       -7.28056440e-07  63.8112  62.5892
0202-02-10_22:52:04.688000      3817.25        3.32272300e-01       -7.17643890e-07  63.8112  62.5892
0202-02-10_22:52:04.880000      3817.44        3.41779600e-01       -7.13367310e-07  63.8112  62.5892
0202-02-10_22:52:05.090000      3817.65        3.51070400e-01       -7.12065750e-07  63.7692  62.5799
0202-02-10_22:52:05.293000      3817.85        3.61931300e-01       -7.18697520e-07  63.7692  62.5799
0202-02-10_22:52:05.496000      3818.06        3.71818600e-01       -7.07851170e-07  63.7692  62.5799
0202-02-10_22:52:05.695000      3818.26        3.81091500e-01       -6.97562640e-07  63.7692  62.5799
0202-02-10_22:52:05.900000      3818.46        3.91686800e-01       -6.78844940e-07  63.7692  62.5799
0202-02-10_22:52:06.105000      3818.67        4.01589000e-01       -6.34157990e-07  63.7647  62.5676
0202-02-10_22:52:06.300000      3818.86        4.11157200e-01       -5.81971570e-07  63.7647  62.5676
0202-02-10_22:52:06.508000      3819.07        4.21513500e-01       -4.65326850e-07  63.7647  62.5676
0202-02-10_22:52:06.700000      3819.26        4.31274700e-01       -3.40624850e-07  63.7647  62.5676
0202-02-10_22:52:06.902000      3819.46        4.40471900e-01       -2.41768150e-07  63.7647  62.5676
0202-02-10_22:52:07.098000      3819.66        4.51223000e-01        7.93457000e-08  63.7251  62.5634
0202-02-10_22:52:07.310000      3819.87        4.61009400e-01        4.36407440e-07  63.7251  62.5634
0202-02-10_22:52:07.510000      3820.07        4.70364600e-01        2.02270117e-06  63.7251  62.5634
0202-02-10_22:52:07.715000      3820.28        4.80959900e-01        2.19227605e-06  63.7251  62.5634
0202-02-10_22:52:07.918000      3820.48        4.90606700e-01        4.60103274e-06  63.7251  62.5634
0202-02-10_22:52:08.120000      3820.68        5.00209100e-01        5.79227150e-06  63.7362  62.5689
0202-02-10_22:52:08.324000      3820.88        5.10599600e-01        7.77089302e-06  63.7362  62.5689
0202-02-10_22:52:08.516000      3821.08        5.20702100e-01        1.05454504e-05  63.7362  62.5689
0202-02-10_22:52:08.720000      3821.28        5.29623200e-01        1.18178818e-05  63.7362  62.5689
0202-02-10_22:52:08.910000      3821.47        5.40487100e-01        1.64018576e-05  63.7362  62.5689
0202-02-10_22:52:09.120000      3821.68        5.50275300e-01        1.97932311e-05  63.7336  62.5687
0202-02-10_22:52:09.312000      3821.87        5.59303300e-01        2.36676698e-05  63.7336  62.5687

File: chapter 5/data/020k_ffj29/Ic/anneal/098k/70 min/Ic_2024-02-10_22-53-02481313_f29-100Kanneal-64K.txt
# Ic = 0.41 A, n = 17.02 , Tavg = 63.74 K, f29-100Kanneal-64K
#datetime                        t_s     iHTS_A                vHTS_V                tHTS_K  tTAR_K
0202-02-10_22:52:50.770000      3863.33        1.66776500e-02       -7.06413222e-07  63.7858  62.5532
0202-02-10_22:52:50.990000      3863.55        1.45879900e-02       -7.46947572e-07  63.7858  62.5532
0202-02-10_22:52:51.195000      3863.76        2.41547400e-02       -7.86056392e-07  63.7832  62.5784
0202-02-10_22:52:51.400000      3863.96        3.39233300e-02       -8.05393882e-07  63.7832  62.5784
0202-02-10_22:52:51.590000      3864.15        4.34752400e-02       -8.01675132e-07  63.7832  62.5784
0202-02-10_22:52:51.793000      3864.35        5.31518200e-02       -7.94919312e-07  63.7832  62.5784
0202-02-10_22:52:52.010000      3864.57        6.36387800e-02       -8.07191032e-07  63.7832  62.5784
0202-02-10_22:52:52.230000      3864.79        7.33509800e-02       -8.10785722e-07  63.7480  62.5673
0202-02-10_22:52:52.430000      3864.99        8.33822600e-02       -8.01922702e-07  63.7480  62.5673
0202-02-10_22:52:52.633000      3865.19        9.34966500e-02       -7.96344582e-07  63.7480  62.5673
0202-02-10_22:52:52.824000      3865.39        1.03131700e-01       -7.92191982e-07  63.7480  62.5673
0202-02-10_22:52:53.055000      3865.62        1.12922500e-01       -8.08554472e-07  63.7480  62.5673
0202-02-10_22:52:53.260000      3865.82        1.23411900e-01       -8.11095622e-07  63.7761  62.5703
0202-02-10_22:52:53.465000      3866.03        1.32812400e-01       -8.11901342e-07  63.7761  62.5703
0202-02-10_22:52:53.660000      3866.22        1.43202900e-01       -8.07872702e-07  63.7761  62.5703
0202-02-10_22:52:53.863000      3866.43        1.53162900e-01       -8.07934682e-07  63.7761  62.5703
0202-02-10_22:52:54.086000      3866.65        1.63174900e-01       -8.09979992e-07  63.7760  62.5634
0202-02-10_22:52:54.285000      3866.84        1.73053300e-01       -8.06261242e-07  63.7760  62.5634
0202-02-10_22:52:54.492000      3867.05        1.82525100e-01       -8.02604472e-07  63.7760  62.5634
0202-02-10_22:52:54.688000      3867.25        1.92777500e-01       -8.07376872e-07  63.7760  62.5634
0202-02-10_22:52:54.880000      3867.44        2.02909800e-01       -8.07500832e-07  63.7760  62.5634
0202-02-10_22:52:55.094000      3867.65        2.12746600e-01       -8.10103952e-07  63.7413  62.5573
0202-02-10_22:52:55.293000      3867.85        2.22691800e-01       -8.05207602e-07  63.7413  62.5573
0202-02-10_22:52:55.484000      3868.04        2.32838900e-01       -8.09174262e-07  63.7413  62.5573
0202-02-10_22:52:55.684000      3868.24        2.42555500e-01       -7.98761772e-07  63.7413  62.5573
0202-02-10_22:52:55.875000      3868.44        2.51586500e-01       -8.01364892e-07  63.7413  62.5573
0202-02-10_22:52:56.098000      3868.66        2.62621000e-01       -7.87295632e-07  63.7413  62.5573
0202-02-10_22:52:56.310000      3868.87        2.72575100e-01       -7.96902392e-07  63.7525  62.5631
0202-02-10_22:52:56.508000      3869.07        2.82386900e-01       -8.07190932e-07  63.7525  62.5631
0202-02-10_22:52:56.700000      3869.26        2.92148100e-01       -8.13450822e-07  63.7525  62.5631
0202-02-10_22:52:56.902000      3869.46        3.02029400e-01       -8.09979992e-07  63.7525  62.5631
0202-02-10_22:52:57.110000      3869.67        3.11732700e-01       -7.99691462e-07  63.7153  62.5588
0202-02-10_22:52:57.310000      3869.87        3.22181000e-01       -7.98885732e-07  63.7153  62.5588
0202-02-10_22:52:57.508000      3870.07        3.31746300e-01       -8.09050302e-07  63.7153  62.5588
0202-02-10_22:52:57.700000      3870.26        3.41658800e-01       -8.13760802e-07  63.7153  62.5588
0202-02-10_22:52:57.890000      3870.45        3.51604000e-01       -8.05455672e-07  63.7153  62.5588
0202-02-10_22:52:58.117000      3870.68        3.61905600e-01       -8.01675052e-07  63.7322  62.5739
0202-02-10_22:52:58.324000      3870.88        3.71307600e-01       -7.97088602e-07  63.7322  62.5739
0202-02-10_22:52:58.527000      3871.09        3.81893900e-01       -7.83143302e-07  63.7322  62.5739
0202-02-10_22:52:58.720000      3871.28        3.91052500e-01       -7.67152682e-07  63.7322  62.5739
0202-02-10_22:52:58.920000      3871.48        4.00902700e-01       -7.23333442e-07  63.7322  62.5739
0202-02-10_22:52:59.120000      3871.68        4.11529100e-01       -6.64515252e-07  63.7976  62.5742
0202-02-10_22:52:59.316000      3871.88        4.21294700e-01       -5.88776762e-07  63.7976  62.5742
0202-02-10_22:52:59.523000      3872.08        4.30385000e-01       -4.86263292e-07  63.7976  62.5742
0202-02-10_22:52:59.720000      3872.28        4.41168900e-01       -2.53903552e-07  63.7976  62.5742
0202-02-10_22:52:59.914000      3872.47        4.51035500e-01       -1.15268250e-09  63.7976  62.5742
0202-02-10_22:53:00.125000      3872.68        4.60352900e-01        4.63504818e-07  63.8294  62.5772
0202-02-10_22:53:00.316000      3872.88        4.71123200e-01        7.56294208e-07  63.8294  62.5772
0202-02-10_22:53:00.508000      3873.07        4.80906700e-01        2.26914266e-06  63.8294  62.5772
0202-02-10_22:53:00.700000      3873.26        4.90537200e-01        3.71889635e-06  63.8294  62.5772
0202-02-10_22:53:00.895000      3873.45        4.99949600e-01        5.53054613e-06  63.8294  62.5772
0202-02-10_22:53:01.117000      3873.68        5.10310300e-01        7.71109565e-06  63.7787  62.5675
0202-02-10_22:53:01.330000      3873.89        5.20079400e-01        9.99955075e-06  63.7787  62.5675
0202-02-10_22:53:01.520000      3874.08        5.29874700e-01        1.31105927e-05  63.7787  62.5675
0202-02-10_22:53:01.710000      3874.27        5.40367500e-01        1.57874710e-05  63.7787  62.5675
0202-02-10_22:53:01.906000      3874.47        5.49674600e-01        1.99499887e-05  63.7787  62.5675
0202-02-10_22:53:02.110000      3874.67        5.59615300e-01        2.36241108e-05  63.7437  62.5686

File: chapter 5/data/020k_ffj29/Ic/anneal/098k/70 min/Ic_2024-02-11_17-14-01005679_f29-140Kanneal-20K.txt
# Ic = 7.06 A, n = 30.13 , Tavg = 20.07 K, f29-140Kanneal-20K
#datetime                        t_s     iHTS_A                vHTS_V                tHTS_K  tTAR_K
0202-02-11_17:13:53.730000      25420.57        3.23226500e+00        2.93192050e-08  20.0625  19.5773
0202-02-11_17:13:54.120000      25420.96        3.41769000e+00        3.22942050e-08  20.0625  19.5773
0202-02-11_17:13:54.550000      25421.39        3.80639500e+00        2.82035850e-08  20.0625  19.5773
0202-02-11_17:13:54.990000      25421.82        4.00853400e+00        5.15696950e-08  20.0575  19.7148
0202-02-11_17:13:55.390000      25422.23        4.39769100e+00        4.48139750e-08  20.0575  19.7148
0202-02-11_17:13:55.800000      25422.64        4.60112400e+00        3.95457550e-08  20.0775  19.5069
0202-02-11_17:13:56.207000      25423.04        4.99035100e+00        5.03301150e-08  20.0775  19.5069
0202-02-11_17:13:56.617000      25423.45        5.19836200e+00        5.85113550e-08  20.0308  19.7098
0202-02-11_17:13:57.027000      25423.86        5.58940200e+00        4.95863650e-08  20.0308  19.7098
0202-02-11_17:13:57.418000      25424.26        5.79052900e+00        3.76850250e-08  20.0308  19.7098
0202-02-11_17:13:57.810000      25424.65        6.18099100e+00        5.10711450e-08  20.0694  19.5762
0202-02-11_17:13:58.203000      25425.04        6.38670400e+00        7.38794350e-08  20.0694  19.5762
0202-02-11_17:13:58.625000      25425.46        6.77160400e+00        1.30590275e-07  20.0527  19.5773
0202-02-11_17:13:59.043000      25425.88        6.98034300e+00        2.37814045e-07  20.0527  19.5773
0202-02-11_17:13:59.438000      25426.28        7.37111600e+00        7.31973085e-07  20.0527  19.5773
0202-02-11_17:13:59.832000      25426.67        7.57307000e+00        2.03811976e-06  20.0680  19.7114
0202-02-11_17:14:00.227000      25427.06        7.96140200e+00        7.71763262e-06  20.0680  19.7114
0202-02-11_17:14:00.630000      25427.47        8.14420600e+00        1.38330441e-05  20.0729  19.5109

File: chapter 5/data/020k_ffj29/Ic/anneal/098k/70 min/Ic_2024-02-11_17-15-05729842_f29-140Kanneal-20K.txt
# Ic = 7.03 A, n = 29.22 , Tavg = 20.08 K, f29-140Kanneal-20K
#datetime                        t_s     iHTS_A                vHTS_V                tHTS_K  tTAR_K
0202-02-11_17:14:58.375000      25485.21        3.24617100e+00        3.79218830e-08  20.0785  19.5635
0202-02-11_17:14:58.780000      25485.62        3.42882800e+00        2.36667030e-08  20.0485  19.6038
0202-02-11_17:14:59.180000      25486.02        3.81857500e+00        2.42245130e-08  20.0485  19.6038
0202-02-11_17:14:59.620000      25486.46        4.02569200e+00        2.49682630e-08  20.0485  19.6038
0202-02-11_17:15:00.020000      25486.86        4.41386900e+00        2.41005530e-08  20.0642  19.7079
0202-02-11_17:15:00.414000      25487.25        4.61832700e+00        2.57739930e-08  20.0642  19.7079
0202-02-11_17:15:00.812000      25487.65        5.00672300e+00        2.96166930e-08  20.0735  19.5129
0202-02-11_17:15:01.215000      25488.05        5.21485400e+00        2.53401330e-08  20.0735  19.5129
0202-02-11_17:15:01.640000      25488.48        5.60511400e+00        2.96168530e-08  20.0547  19.7214
0202-02-11_17:15:02.043000      25488.88        5.80843000e+00        3.60018030e-08  20.0547  19.7214
0202-02-11_17:15:02.438000      25489.28        6.20104900e+00        4.39354430e-08  20.0547  19.7214
0202-02-11_17:15:02.844000      25489.68        6.40264800e+00        3.77375330e-08  20.0696  19.5581
0202-02-11_17:15:03.246000      25490.08        6.79108700e+00        9.09155730e-08  20.0696  19.5581
0202-02-11_17:15:03.650000      25490.49        6.99622600e+00        2.17662783e-07  20.0476  19.6009
0202-02-11_17:15:04.060000      25490.90        7.38545000e+00        7.63884353e-07  20.0476  19.6009
0202-02-11_17:15:04.460000      25491.30        7.59634800e+00        2.37912097e-06  20.0476  19.6009
0202-02-11_17:15:04.870000      25491.71        7.98549600e+00        8.55893027e-06  20.0811  19.7050
0202-02-11_17:15:05.266000      25492.10        8.17202800e+00        1.50203723e-05  20.0811  19.7050

File: chapter 5/data/020k_ffj29/Ic/anneal/098k/70 min/Ic_2024-02-11_17-22-01383618_f29-140Kanneal-30K.txt
# Ic = 5.03 A, n = 24.69 , Tavg = 30.00 K, f29-140Kanneal-30K
#datetime                        t_s     iHTS_A                vHTS_V                tHTS_K  tTAR_K
0202-02-11_17:21:37.450000      25884.29        2.03117500e-02        1.50516150e-08  30.0007  29.5457
0202-02-11_17:21:37.660000      25884.50        4.72425600e-02        1.61672350e-08  29.9886  29.5304
0202-02-11_17:21:37.860000      25884.70        9.82879000e-02        1.64763650e-08  29.9886  29.5304
0202-02-11_17:21:38.050000      25884.89        1.46323400e-01        1.90787150e-08  29.9886  29.5304
0202-02-11_17:21:38.254000      25885.09        1.95547700e-01        2.06274150e-08  29.9886  29.5304
0202-02-11_17:21:38.457000      25885.29        2.46916600e-01        1.63506050e-08  29.9886  29.5304
0202-02-11_17:21:38.660000      25885.50        2.96569800e-01        1.64745650e-08  29.9958  29.5260
0202-02-11_17:21:38.863000      25885.70        3.43814300e-01        1.85818450e-08  29.9958  29.5260
0202-02-11_17:21:39.055000      25885.89        3.95187600e-01        2.45318350e-08  29.9958  29.5260
0202-02-11_17:21:39.250000      25886.09        4.44797400e-01        2.28584050e-08  29.9958  29.5260
0202-02-11_17:21:39.453000      25886.29        4.89961100e-01        1.79000850e-08  29.9958  29.5260
0202-02-11_17:21:39.656000      25886.49        5.43759500e-01        1.99453850e-08  29.9984  29.5187
0202-02-11_17:21:39.848000      25886.69        5.93386000e-01        2.18667350e-08  29.9984  29.5187
0202-02-11_17:21:40.043000      25886.88        6.38431000e-01        2.57714150e-08  29.9984  29.5187
0202-02-11_17:21:40.234000      25887.07        6.92346700e-01        2.80646450e-08  29.9984  29.5187
0202-02-11_17:21:40.438000      25887.28        7.41698600e-01        2.74448550e-08  29.9984  29.5187
0202-02-11_17:21:40.640000      25887.48        7.90139300e-01        2.80646450e-08  30.0038  29.5660
0202-02-11_17:21:40.848000      25887.68        8.39807100e-01        1.69084150e-08  30.0038  29.5660
0202-02-11_17:21:41.047000      25887.89        8.90753000e-01        2.36021550e-08  30.0038  29.5660
0202-02-11_17:21:41.250000      25888.09        9.37445300e-01        2.24245550e-08  30.0038  29.5660
0202-02-11_17:21:41.453000      25888.29        9.89810100e-01        2.39740250e-08  30.0038  29.5660
0202-02-11_17:21:41.656000      25888.49        1.03948100e+00        2.76307950e-08  29.9812  29.5033
0202-02-11_17:21:41.860000      25888.70        1.08673900e+00        2.67011050e-08  29.9812  29.5033
0202-02-11_17:21:42.050000      25888.89        1.13834500e+00        2.70729750e-08  29.9812  29.5033
0202-02-11_17:21:42.242000      25889.08        1.18786200e+00        2.47797550e-08  29.9812  29.5033
0202-02-11_17:21:42.445000      25889.28        1.23603600e+00        2.50276750e-08  29.9812  29.5033
0202-02-11_17:21:42.650000      25889.49        1.28574900e+00        2.61432950e-08  29.9955  29.5714
0202-02-11_17:21:42.840000      25889.68        1.33640400e+00        2.54615250e-08  29.9955  29.5714
0202-02-11_17:21:43.035000      25889.87        1.38453700e+00        2.58953750e-08  29.9955  29.5714
0202-02-11_17:21:43.227000      25890.07        1.43300800e+00        2.99240150e-08  29.9955  29.5714
0202-02-11_17:21:43.418000      25890.26        1.48543200e+00        2.75688150e-08  29.9955  29.5714
0202-02-11_17:21:43.625000      25890.46        1.53546800e+00        2.68870450e-08  29.9928  29.5011
0202-02-11_17:21:43.830000      25890.67        1.58344900e+00        1.89541750e-08  29.9928  29.5011
0202-02-11_17:21:44.023000      25890.86        1.63240600e+00        1.54838050e-08  29.9928  29.5011
0202-02-11_17:21:44.223000      25891.06        1.68401900e+00        1.10217750e-08  29.9928  29.5011
0202-02-11_17:21:44.426000      25891.26        1.73172300e+00        1.81495150e-08  29.9928  29.5011
0202-02-11_17:21:44.637000      25891.48        1.77845000e+00        1.64141050e-08  29.9937  29.5571
0202-02-11_17:21:44.836000      25891.67        1.83347300e+00        1.70958750e-08  29.9937  29.5571
0202-02-11_17:21:45.027000      25891.87        1.87847900e+00        1.15177550e-08  29.9937  29.5571
0202-02-11_17:21:45.223000      25892.06        1.93204700e+00        1.44927550e-08  29.9937  29.5571
0202-02-11_17:21:45.430000      25892.27        1.98171800e+00        1.17036950e-08  29.9937  29.5571
0202-02-11_17:21:45.633000      25892.47        2.03038100e+00        2.01328450e-08  30.0071  29.5173
0202-02-11_17:21:45.824000      25892.66        2.08119600e+00        1.87073250e-08  30.0071  29.5173
0202-02-11_17:21:46.030000      25892.87        2.13073900e+00        1.78396150e-08  30.0071  29.5173
0202-02-11_17:21:46.223000      25893.06        2.17799300e+00        1.47406650e-08  30.0071  29.5173
0202-02-11_17:21:46.414000      25893.25        2.23012000e+00        1.73437850e-08  30.0071  29.5173
0202-02-11_17:21:46.630000      25893.47        2.28039900e+00        1.38109850e-08  30.0023  29.5510
0202-02-11_17:21:46.836000      25893.67        2.32713200e+00        1.13318150e-08  30.0023  29.5510
0202-02-11_17:21:47.040000      25893.88        2.37880400e+00        4.01828500e-09  30.0023  29.5510
0202-02-11_17:21:47.242000      25894.08        2.42850500e+00        1.07740050e-08  30.0023  29.5510
0202-02-11_17:21:47.440000      25894.28        2.47529600e+00        1.05880650e-08  30.0023  29.5510
0202-02-11_17:21:47.640000      25894.48        2.52859400e+00        1.35630650e-08  30.0047  29.5297
0202-02-11_17:21:47.850000      25894.69        2.57777700e+00        8.72869500e-09  30.0047  29.5297
0202-02-11_17:21:48.043000      25894.88        2.62519500e+00        1.51125450e-08  30.0047  29.5297
0202-02-11_17:21:48.240000      25895.08        2.67630700e+00        1.61661850e-08  30.0047  29.5297
0202-02-11_17:21:48.440000      25895.28        2.72637100e+00        1.79635750e-08  30.0047  29.5297
0202-02-11_17:21:48.645000      25895.48        2.77434000e+00        1.19516050e-08  30.0134  29.5509
0202-02-11_17:21:48.836000      25895.67        2.82550800e+00        1.17656750e-08  30.0134  29.5509
0202-02-11_17:21:49.030000      25895.87        2.87499800e+00        1.09599450e-08  30.0134  29.5509
0202-02-11_17:21:49.223000      25896.06        2.92034400e+00        1.68479550e-08  30.0134  29.5509
0202-02-11_17:21:49.414000      25896.25        2.97436100e+00        1.94510750e-08  30.0134  29.5509
0202-02-11_17:21:49.630000      25896.47        3.02407000e+00        2.05666950e-08  30.0137  29.5192
0202-02-11_17:21:49.824000      25896.66        3.07102500e+00        1.80869650e-08  30.0137  29.5192
0202-02-11_17:21:50.016000      25896.85        3.12318500e+00        1.45535850e-08  30.0137  29.5192
0202-02-11_17:21:50.220000      25897.06        3.17281500e+00        1.28793950e-08  30.0137  29.5192
0202-02-11_17:21:50.414000      25897.25        3.22072700e+00        1.34991850e-08  30.0137  29.5192
0202-02-11_17:21:50.625000      25897.46        3.27236300e+00        1.78377150e-08  29.9934  29.5604
0202-02-11_17:21:50.820000      25897.66        3.32054400e+00        2.08127150e-08  29.9934  29.5604
0202-02-11_17:21:51.010000      25897.85        3.36898600e+00        2.06267750e-08  29.9934  29.5604
0202-02-11_17:21:51.203000      25898.04        3.42091500e+00        2.12465650e-08  29.9934  29.5604
0202-02-11_17:21:51.402000      25898.24        3.47089900e+00        1.73418850e-08  29.9934  29.5604
0202-02-11_17:21:51.610000      25898.45        3.51860600e+00        1.46767850e-08  30.0005  29.4994
0202-02-11_17:21:51.816000      25898.65        3.56900300e+00        6.06169500e-09  30.0005  29.4994
0202-02-11_17:21:52.008000      25898.85        3.61991600e+00        2.77681500e-09  30.0005  29.4994
0202-02-11_17:21:52.200000      25899.04        3.66748400e+00        1.35129500e-09  30.0005  29.4994
0202-02-11_17:21:52.402000      25899.24        3.71593300e+00        4.26430500e-09  30.0005  29.4994
0202-02-11_17:21:52.630000      25899.47        3.76934300e+00        6.30961500e-09  30.0005  29.4994
0202-02-11_17:21:52.832000      25899.67        3.81740100e+00        1.02762750e-08  30.0010  29.5646
0202-02-11_17:21:53.023000      25899.86        3.86492400e+00        1.20736650e-08  30.0010  29.5646
0202-02-11_17:21:53.227000      25900.06        3.91730400e+00        1.08340850e-08  30.0010  29.5646
0202-02-11_17:21:53.426000      25900.27        3.96535700e+00        1.28174150e-08  30.0010  29.5646
0202-02-11_17:21:53.630000      25900.47        4.01516700e+00        1.04002350e-08  29.9894  29.4978
0202-02-11_17:21:53.832000      25900.67        4.06743200e+00        7.73513500e-09  29.9894  29.4978
0202-02-11_17:21:54.027000      25900.86        4.11451500e+00        6.43357500e-09  29.9894  29.4978
0202-02-11_17:21:54.220000      25901.06        4.16349000e+00        2.21899500e-09  29.9894  29.4978
0202-02-11_17:21:54.420000      25901.26        4.21519000e+00        5.62784500e-09  29.9894  29.4978
0202-02-11_17:21:54.630000      25901.47        4.26462700e+00        1.97108500e-09  29.9956  29.5626
0202-02-11_17:21:54.832000      25901.67        4.31285400e+00        7.05336500e-09  29.9956  29.5626
0202-02-11_17:21:55.027000      25901.86        4.36433000e+00        5.87576500e-09  29.9956  29.5626
0202-02-11_17:21:55.220000      25902.06        4.41408300e+00        4.76013500e-09  29.9956  29.5626
0202-02-11_17:21:55.410000      25902.25        4.45929700e+00        5.68982500e-09  29.9956  29.5626
0202-02-11_17:21:55.620000      25902.46        4.51325400e+00        9.90440500e-09  29.9752  29.5203
0202-02-11_17:21:55.816000      25902.66        4.56352300e+00        1.72815250e-08  29.9752  29.5203
0202-02-11_17:21:56.020000      25902.86        4.60840500e+00        2.03201250e-08  29.9752  29.5203
0202-02-11_17:21:56.215000      25903.05        4.66204200e+00        2.73878950e-08  29.9752  29.5203
0202-02-11_17:21:56.406000      25903.24        4.71201100e+00        3.68087150e-08  29.9752  29.5203
0202-02-11_17:21:56.600000      25903.44        4.76039400e+00        4.67873550e-08  30.0102  29.5460
0202-02-11_17:21:56.800000      25903.64        4.80912500e+00        7.00914950e-08  30.0102  29.5460
0202-02-11_17:21:56.992000      25903.83        4.86075200e+00        8.84373050e-08  30.0102  29.5460
0202-02-11_17:21:57.184000      25904.02        4.91020900e+00        1.14468525e-07  30.0102  29.5460
0202-02-11_17:21:57.383000      25904.22        4.95521100e+00        1.48619005e-07  30.0102  29.5460
0202-02-11_17:21:57.580000      25904.42        5.00970200e+00        1.83389275e-07  30.0102  29.5460
0202-02-11_17:21:57.773000      25904.61        5.05954500e+00        2.29563705e-07  29.9954  29.5280
0202-02-11_17:21:57.977000      25904.81        5.10455500e+00        3.17512035e-07  29.9954  29.5280
0202-02-11_17:21:58.168000      25905.01        5.15884100e+00        3.96659335e-07  29.9954  29.5280
0202-02-11_17:21:58.370000      25905.21        5.20856700e+00        4.57522805e-07  29.9954  29.5280
0202-02-11_17:21:58.582000      25905.42        5.25749900e+00        6.07326285e-07  29.9954  29.5280
0202-02-11_17:21:58.793000      25905.63        5.30832200e+00        8.02374485e-07  30.0124  29.5541
0202-02-11_17:21:58.990000      25905.83        5.35773200e+00        9.76349805e-07  30.0124  29.5541
0202-02-11_17:21:59.190000      25906.03        5.40303000e+00        1.16588187e-06  30.0124  29.5541
0202-02-11_17:21:59.395000      25906.23        5.45702200e+00        1.50162263e-06  30.0124  29.5541
0202-02-11_17:21:59.600000      25906.44        5.50717600e+00        1.80519623e-06  30.0124  29.5541
0202-02-11_17:21:59.805000      25906.64        5.55488100e+00        2.29154617e-06  29.9925  29.5177
0202-02-11_17:21:59.996000      25906.84        5.60576500e+00        2.71715661e-06  29.9925  29.5177
0202-02-11_17:22:00.190000      25907.03        5.65542200e+00        4.15792265e-06  29.9925  29.5177
0202-02-11_17:22:00.395000      25907.23        5.70328800e+00        4.38656354e-06  29.9925  29.5177
0202-02-11_17:22:00.610000      25907.45        5.75349200e+00        5.63445055e-06  29.9925  29.5177
0202-02-11_17:22:00.810000      25907.65        5.80521400e+00        7.35046564e-06  29.9968  29.5628
0202-02-11_17:22:01.004000      25907.84        5.85032200e+00        7.47956815e-06  29.9968  29.5628

File: chapter 5/data/020k_ffj29/Ic/anneal/098k/70 min/Ic_2024-02-11_17-24-36010808_f29-140Kanneal-30K.txt
# Ic = 5.03 A, n = 25.05 , Tavg = 29.99 K, f29-140Kanneal-30K
#datetime                        t_s     iHTS_A                vHTS_V                tHTS_K  tTAR_K
0202-02-11_17:24:11.914000      26038.75        2.41213400e-02        4.04258450e-08  29.9802  29.5009
0202-02-11_17:24:12.105000      26038.94        4.91467800e-02        3.91242850e-08  29.9802  29.5009
0202-02-11_17:24:12.312000      26039.15        9.79272400e-02        3.91242850e-08  29.9802  29.5009
0202-02-11_17:24:12.570000      26039.41        1.43233400e-01        2.78440950e-08  29.9802  29.5009
0202-02-11_17:24:12.770000      26039.61        1.97118900e-01        2.95175950e-08  30.0059  29.5676
0202-02-11_17:24:12.965000      26039.80        2.42019900e-01        3.16251350e-08  30.0059  29.5676
0202-02-11_17:24:13.160000      26040.00        2.95809300e-01        3.16253250e-08  30.0059  29.5676
0202-02-11_17:24:13.350000      26040.19        3.45593000e-01        3.58400350e-08  30.0059  29.5676
0202-02-11_17:24:13.586000      26040.42        3.93582500e-01        3.69556550e-08  30.0059  29.5676
0202-02-11_17:24:13.800000      26040.64        4.44877100e-01        3.58400350e-08  30.0072  29.5061
0202-02-11_17:24:13.992000      26040.83        4.90152000e-01        3.43525350e-08  30.0072  29.5061
0202-02-11_17:24:14.184000      26041.02        5.43359600e-01        3.42285750e-08  30.0072  29.5061
0202-02-11_17:24:14.395000      26041.23        5.91942700e-01        3.53441950e-08  30.0072  29.5061
0202-02-11_17:24:14.613000      26041.45        6.42743100e-01        3.24931650e-08  30.0072  29.5061
0202-02-11_17:24:14.820000      26041.66        6.92494200e-01        3.07577450e-08  30.0030  29.5555
0202-02-11_17:24:15.023000      26041.86        7.39723800e-01        2.97660850e-08  30.0030  29.5555
0202-02-11_17:24:15.227000      26042.06        7.89192900e-01        3.36087850e-08  30.0030  29.5555
0202-02-11_17:24:15.418000      26042.26        8.40428200e-01        3.93728350e-08  30.0030  29.5555
0202-02-11_17:24:15.620000      26042.46        8.88570500e-01        4.12941850e-08  29.9730  29.5185
0202-02-11_17:24:15.816000      26042.65        9.38429500e-01        3.48483650e-08  29.9730  29.5185
0202-02-11_17:24:16.008000      26042.85        9.89256600e-01        2.85264950e-08  29.9730  29.5185
0202-02-11_17:24:16.203000      26043.04        1.03884700e+00        2.62332750e-08  29.9730  29.5185
0202-02-11_17:24:16.400000      26043.23        1.08445300e+00        2.57994250e-08  29.9730  29.5185
0202-02-11_17:24:16.600000      26043.44        1.13784200e+00        2.88983750e-08  29.9730  29.5185
0202-02-11_17:24:16.800000      26043.64        1.18784000e+00        2.47457750e-08  30.0124  29.5474
0202-02-11_17:24:16.992000      26043.83        1.23332500e+00        3.37327450e-08  30.0124  29.5474
0202-02-11_17:24:17.184000      26044.02        1.28667700e+00        3.54061750e-08  30.0124  29.5474
0202-02-11_17:24:17.383000      26044.22        1.33638500e+00        3.52822150e-08  30.0124  29.5474
0202-02-11_17:24:17.594000      26044.43        1.38274800e+00        3.31129550e-08  30.0086  29.5284
0202-02-11_17:24:17.800000      26044.64        1.43587700e+00        2.88363950e-08  30.0086  29.5284
0202-02-11_17:24:17.992000      26044.83        1.48519700e+00        3.08197250e-08  30.0086  29.5284
0202-02-11_17:24:18.184000      26045.02        1.53084800e+00        3.09436850e-08  30.0086  29.5284
0202-02-11_17:24:18.380000      26045.22        1.58422900e+00        3.23072250e-08  30.0086  29.5284
0202-02-11_17:24:18.590000      26045.43        1.63494200e+00        3.14395150e-08  30.0086  29.5284
0202-02-11_17:24:18.790000      26045.63        1.68100900e+00        3.05716050e-08  30.0230  29.5533
0202-02-11_17:24:18.996000      26045.83        1.73333500e+00        2.82779850e-08  30.0230  29.5533
0202-02-11_17:24:19.195000      26046.03        1.78319200e+00        2.95792450e-08  30.0230  29.5533
0202-02-11_17:24:19.400000      26046.24        1.83012100e+00        3.04468550e-08  30.0230  29.5533
0202-02-11_17:24:19.610000      26046.45        1.88302400e+00        2.67281050e-08  30.0056  29.5107
0202-02-11_17:24:19.805000      26046.64        1.93268000e+00        2.70999850e-08  30.0056  29.5107
0202-02-11_17:24:20             26046.84        1.97713200e+00        2.37531150e-08  30.0056  29.5107
0202-02-11_17:24:20.190000      26047.03        2.03080500e+00        2.69760250e-08  30.0056  29.5107
0202-02-11_17:24:20.395000      26047.23        2.08069100e+00        2.28854050e-08  30.0056  29.5107
0202-02-11_17:24:20.610000      26047.45        2.13034800e+00        2.65421650e-08  30.0057  29.5668
0202-02-11_17:24:20.816000      26047.65        2.18001700e+00        3.17484150e-08  30.0057  29.5668
0202-02-11_17:24:21.008000      26047.85        2.22974200e+00        3.88140250e-08  30.0057  29.5668
0202-02-11_17:24:21.215000      26048.05        2.27422900e+00        2.90213350e-08  30.0057  29.5668
0202-02-11_17:24:21.406000      26048.24        2.32890100e+00        3.34838250e-08  30.0057  29.5668
0202-02-11_17:24:21.613000      26048.45        2.37825000e+00        2.42489450e-08  29.9786  29.5029
0202-02-11_17:24:21.824000      26048.66        2.42456100e+00        2.53645650e-08  29.9786  29.5029
0202-02-11_17:24:22.023000      26048.86        2.47739600e+00        3.07567450e-08  29.9786  29.5029
0202-02-11_17:24:22.220000      26049.06        2.52723100e+00        3.36697650e-08  29.9786  29.5029
0202-02-11_17:24:22.420000      26049.26        2.57511200e+00        4.20369350e-08  29.9786  29.5029
0202-02-11_17:24:22.625000      26049.46        2.62449100e+00        4.06114150e-08  29.9917  29.5656
0202-02-11_17:24:22.820000      26049.66        2.67649000e+00        3.72025650e-08  29.9917  29.5656
0202-02-11_17:24:23.027000      26049.87        2.72421000e+00        3.38556950e-08  29.9917  29.5656
0202-02-11_17:24:23.227000      26050.06        2.77398000e+00        2.59843550e-08  29.9917  29.5656
0202-02-11_17:24:23.418000      26050.26        2.82515600e+00        2.93932050e-08  29.9917  29.5656
0202-02-11_17:24:23.625000      26050.46        2.87301800e+00        2.63562350e-08  29.9865  29.5053
0202-02-11_17:24:23.824000      26050.66        2.92446400e+00        2.63562350e-08  29.9865  29.5053
0202-02-11_17:24:24.020000      26050.86        2.97395400e+00        2.44968650e-08  29.9865  29.5053
0202-02-11_17:24:24.215000      26051.05        3.02194200e+00        3.23682050e-08  29.9865  29.5053
0202-02-11_17:24:24.406000      26051.25        3.07162100e+00        3.96197550e-08  29.9865  29.5053
0202-02-11_17:24:24.605000      26051.44        3.12268500e+00        3.59010050e-08  30.0044  29.5564
0202-02-11_17:24:24.812000      26051.65        3.17265000e+00        3.20588050e-08  30.0044  29.5564
0202-02-11_17:24:25.004000      26051.84        3.22018700e+00        2.98279350e-08  30.0044  29.5564
0202-02-11_17:24:25.195000      26052.04        3.27184200e+00        3.24314350e-08  30.0044  29.5564
0202-02-11_17:24:25.400000      26052.24        3.32185700e+00        3.48486150e-08  30.0044  29.5564
0202-02-11_17:24:25.617000      26052.46        3.37015800e+00        3.45387250e-08  30.0092  29.5225
0202-02-11_17:24:25.830000      26052.67        3.42153200e+00        3.85673650e-08  30.0092  29.5225
0202-02-11_17:24:26.020000      26052.86        3.47086900e+00        3.39189350e-08  30.0092  29.5225
0202-02-11_17:24:26.215000      26053.05        3.51592200e+00        3.21835150e-08  30.0092  29.5225
0202-02-11_17:24:26.418000      26053.26        3.57001100e+00        2.95184150e-08  30.0092  29.5225
0202-02-11_17:24:26.625000      26053.46        3.61971800e+00        2.21429050e-08  30.0019  29.5468
0202-02-11_17:24:26.836000      26053.68        3.66774900e+00        2.22668650e-08  30.0019  29.5468
0202-02-11_17:24:27.035000      26053.87        3.71349700e+00        2.09653050e-08  30.0019  29.5468
0202-02-11_17:24:27.240000      26054.07        3.76672800e+00        3.21215350e-08  30.0019  29.5468
0202-02-11_17:24:27.430000      26054.27        3.81592200e+00        2.64814450e-08  30.0019  29.5468
0202-02-11_17:24:27.625000      26054.46        3.86771900e+00        3.24314350e-08  29.9797  29.5224
0202-02-11_17:24:27.832000      26054.67        3.91766300e+00        2.17710350e-08  29.9797  29.5224
0202-02-11_17:24:28.023000      26054.86        3.96477700e+00        3.22454950e-08  29.9797  29.5224
0202-02-11_17:24:28.215000      26055.05        4.01647400e+00        3.25553950e-08  29.9797  29.5224
0202-02-11_17:24:28.418000      26055.26        4.06633300e+00        4.15423550e-08  29.9797  29.5224
0202-02-11_17:24:28.630000      26055.47        4.11483700e+00        3.73277750e-08  30.0086  29.5533
0202-02-11_17:24:28.820000      26055.66        4.16494300e+00        3.57783050e-08  30.0086  29.5533
0202-02-11_17:24:29.027000      26055.86        4.21539000e+00        2.75350850e-08  30.0086  29.5533
0202-02-11_17:24:29.220000      26056.06        4.26327600e+00        3.36090350e-08  30.0086  29.5533
0202-02-11_17:24:29.410000      26056.25        4.31215600e+00        3.87532950e-08  30.0086  29.5533
0202-02-11_17:24:29.625000      26056.46        4.36449100e+00        4.66866250e-08  29.9953  29.5113
0202-02-11_17:24:29.824000      26056.66        4.41283900e+00        4.29678750e-08  29.9953  29.5113
0202-02-11_17:24:30.016000      26056.85        4.46143100e+00        4.12324650e-08  29.9953  29.5113
0202-02-11_17:24:30.215000      26057.05        4.51324300e+00        3.83194450e-08  29.9953  29.5113
0202-02-11_17:24:30.406000      26057.24        4.56295100e+00        4.95996350e-08  29.9953  29.5113
0202-02-11_17:24:30.610000      26057.45        4.60870800e+00        5.22027550e-08  30.0072  29.5638
0202-02-11_17:24:30.812000      26057.65        4.66299400e+00        5.98882650e-08  30.0072  29.5638
0202-02-11_17:24:31.008000      26057.85        4.71183900e+00        5.88346850e-08  30.0072  29.5638
0202-02-11_17:24:31.200000      26058.04        4.75759400e+00        6.74498550e-08  30.0072  29.5638
0202-02-11_17:24:31.410000      26058.25        4.81091300e+00        8.30066050e-08  30.0072  29.5638
0202-02-11_17:24:31.617000      26058.46        4.86109400e+00        1.14058125e-07  30.0011  29.5014
0202-02-11_17:24:31.830000      26058.66        4.90898300e+00        1.32279975e-07  30.0011  29.5014
0202-02-11_17:24:32.020000      26058.86        4.96007300e+00        1.75665325e-07  30.0011  29.5014
0202-02-11_17:24:32.210000      26059.05        5.00824200e+00        2.10869445e-07  30.0011  29.5014
0202-02-11_17:24:32.406000      26059.24        5.05755800e+00        2.62126135e-07  30.0011  29.5014
0202-02-11_17:24:32.610000      26059.45        5.10914200e+00        3.42079155e-07  29.9896  29.5665
0202-02-11_17:24:32.824000      26059.66        5.16023100e+00        4.11805615e-07  29.9896  29.5665
0202-02-11_17:24:33.030000      26059.87        5.20703300e+00        5.34090335e-07  29.9896  29.5665
0202-02-11_17:24:33.234000      26060.07        5.25812700e+00        6.43049555e-07  29.9896  29.5665
0202-02-11_17:24:33.426000      26060.26        5.30831200e+00        7.86283205e-07  29.9896  29.5665
0202-02-11_17:24:33.625000      26060.46        5.35422500e+00        9.55734005e-07  29.9758  29.5064
0202-02-11_17:24:33.830000      26060.67        5.40720700e+00        1.24337890e-06  29.9758  29.5064
0202-02-11_17:24:34.023000      26060.86        5.45724200e+00        1.50369104e-06  29.9758  29.5064
0202-02-11_17:24:34.215000      26061.05        5.50169900e+00        1.79871144e-06  29.9758  29.5064
0202-02-11_17:24:34.418000      26061.26        5.55608800e+00        2.16184686e-06  29.9758  29.5064
0202-02-11_17:24:34.630000      26061.47        5.60611500e+00        3.61575206e-06  30.0207  29.5546
0202-02-11_17:24:34.824000      26061.66        5.65397700e+00        3.68114000e-06  30.0207  29.5546
0202-02-11_17:24:35.023000      26061.86        5.70518000e+00        5.02038392e-06  30.0207  29.5546
0202-02-11_17:24:35.220000      26062.06        5.75299700e+00        6.11102972e-06  30.0207  29.5546
0202-02-11_17:24:35.410000      26062.25        5.80232200e+00        6.24924302e-06  30.0207  29.5546
0202-02-11_17:24:35.610000      26062.45        5.85424000e+00        8.73832273e-06  29.9908  29.5260
