Repository: shortlab/2025-devitre-PhD

# 2025-devitre-PhD
Data repository for Alexis Devitre's PhD thesis

File: chapter 5/data/020k_ffj29/Ic/anneal/098k/70 min/Ic_2024-02-11_17-44-45202902_f29-140Kanneal-40K.txt
# Ic = 3.32 A, n = 20.95 , Tavg = 39.99 K, f29-140Kanneal-40K
#datetime                        t_s     iHTS_A                vHTS_V                tHTS_K  tTAR_K
0202-02-11_17:43:20.926000      27187.76        1.68831800e-02        5.76994540e-08  39.9838  39.3745
0202-02-11_17:43:21.130000      27187.97        1.36533300e-02        5.46005040e-08  39.9838  39.3745
0202-02-11_17:43:21.332000      27188.17        2.26931900e-02        5.70176840e-08  39.9838  39.3745
0202-02-11_17:43:21.598000      27188.43        3.26799400e-02        5.91869540e-08  39.9838  39.3745
0202-02-11_17:43:21.797000      27188.64        4.27868900e-02        5.81952840e-08  39.9932  39.3785
0202-02-11_17:43:21.990000      27188.83        5.22541900e-02        5.80713340e-08  39.9932  39.3785
0202-02-11_17:43:22.184000      27189.02        6.18476400e-02        5.42906040e-08  39.9932  39.3785
0202-02-11_17:43:22.387000      27189.22        7.14247600e-02        5.63359140e-08  39.9932  39.3785
0202-02-11_17:43:22.620000      27189.46        8.24968300e-02        5.20593540e-08  39.9932  39.3785
0202-02-11_17:43:22.816000      27189.66        9.09786600e-02        5.30510240e-08  39.9870  39.3768
0202-02-11_17:43:23.010000      27189.85        1.01713400e-01        5.36708140e-08  39.9870  39.3768
0202-02-11_17:43:23.220000      27190.06        1.11477500e-01        5.41666440e-08  39.9870  39.3768
0202-02-11_17:43:23.414000      27190.25        1.20664300e-01        4.95801940e-08  39.9870  39.3768
0202-02-11_17:43:23.617000      27190.46        1.31691400e-01        5.12536240e-08  39.9796  39.3763
0202-02-11_17:43:23.824000      27190.66        1.41647000e-01        5.62739340e-08  39.9796  39.3763
0202-02-11_17:43:24.016000      27190.86        1.50716600e-01        5.43525840e-08  39.9796  39.3763
0202-02-11_17:43:24.207000      27191.05        1.61133400e-01        5.73895640e-08  39.9796  39.3763
0202-02-11_17:43:24.414000      27191.25        1.71350200e-01        5.72036240e-08  39.9796  39.3763
0202-02-11_17:43:24.630000      27191.47        1.80229700e-01        6.57567440e-08  39.9828  39.3790
0202-02-11_17:43:24.844000      27191.68        1.90977800e-01        6.43312240e-08  39.9828  39.3790
0202-02-11_17:43:25.040000      27191.88        2.00313000e-01        5.94355140e-08  39.9828  39.3790
0202-02-11_17:43:25.240000      27192.08        2.10328000e-01        5.68328740e-08  39.9828  39.3790
0202-02-11_17:43:25.440000      27192.28        2.20672400e-01        5.80109640e-08  39.9828  39.3790
0202-02-11_17:43:25.650000      27192.49        2.30832800e-01        5.64614940e-08  39.9818  39.3740
0202-02-11_17:43:25.848000      27192.69        2.40260300e-01        6.48286740e-08  39.9818  39.3740
0202-02-11_17:43:26.043000      27192.88        2.50411800e-01        6.36510640e-08  39.9818  39.3740
0202-02-11_17:43:26.246000      27193.08        2.60385200e-01        6.52005440e-08  39.9818  39.3740
0202-02-11_17:43:26.445000      27193.28        2.69986000e-01        5.90026340e-08  39.9818  39.3740
0202-02-11_17:43:26.650000      27193.48        2.80265100e-01        5.81969040e-08  39.9830  39.3754
0202-02-11_17:43:26.850000      27193.69        2.90373600e-01        6.01182540e-08  39.9830  39.3754
0202-02-11_17:43:27.047000      27193.88        2.99872000e-01        5.80109640e-08  39.9830  39.3754
0202-02-11_17:43:27.240000      27194.08        3.10176400e-01        5.98703440e-08  39.9830  39.3754
0202-02-11_17:43:27.445000      27194.28        3.19823800e-01        5.99943040e-08  39.9830  39.3754
0202-02-11_17:43:27.650000      27194.49        3.29445500e-01        6.50146140e-08  39.9725  39.3751
0202-02-11_17:43:27.855000      27194.69        3.40036200e-01        6.40229440e-08  39.9725  39.3751
0202-02-11_17:43:28.055000      27194.89        3.49524300e-01        6.24114840e-08  39.9725  39.3751
0202-02-11_17:43:28.258000      27195.10        3.59070300e-01        6.68739840e-08  39.9725  39.3751
0202-02-11_17:43:28.450000      27195.29        3.69702600e-01        6.27213840e-08  39.9725  39.3751
0202-02-11_17:43:28.664000      27195.50        3.79650800e-01        6.44567940e-08  39.9916  39.3793
0202-02-11_17:43:28.860000      27195.70        3.88830100e-01        6.04281540e-08  39.9916  39.3793
0202-02-11_17:43:29.050000      27195.89        3.99297600e-01        6.31552340e-08  39.9916  39.3793
0202-02-11_17:43:29.254000      27196.09        4.09167100e-01        6.53245040e-08  39.9916  39.3793
0202-02-11_17:43:29.457000      27196.29        4.18719000e-01        6.30932540e-08  39.9916  39.3793
0202-02-11_17:43:29.656000      27196.49        4.28989200e-01        6.43328440e-08  39.9743  39.3775
0202-02-11_17:43:29.860000      27196.70        4.38692500e-01        6.94771040e-08  39.9743  39.3775
0202-02-11_17:43:30.055000      27196.89        4.48535300e-01        6.82375240e-08  39.9743  39.3775
0202-02-11_17:43:30.246000      27197.08        4.58774300e-01        6.71219040e-08  39.9743  39.3775
0202-02-11_17:43:30.450000      27197.29        4.68312800e-01        6.08000240e-08  39.9743  39.3775
0202-02-11_17:43:30.652000      27197.49        4.78576000e-01        6.74937740e-08  39.9889  39.3764
0202-02-11_17:43:30.844000      27197.68        4.88246600e-01        6.73695340e-08  39.9889  39.3764
0202-02-11_17:43:31.047000      27197.89        4.98720200e-01        6.97856140e-08  39.9889  39.3764
0202-02-11_17:43:31.242000      27198.08        5.08043500e-01        6.32769740e-08  39.9889  39.3764
0202-02-11_17:43:31.434000      27198.27        5.17743800e-01        6.24087140e-08  39.9889  39.3764
0202-02-11_17:43:31.640000      27198.48        5.28443000e-01        6.14790240e-08  39.9813  39.3783
0202-02-11_17:43:31.832000      27198.67        5.38532100e-01        6.17889240e-08  39.9813  39.3783
0202-02-11_17:43:32.027000      27198.86        5.47389400e-01        6.68092240e-08  39.9813  39.3783
0202-02-11_17:43:32.230000      27199.07        5.58027900e-01        6.63753740e-08  39.9813  39.3783
0202-02-11_17:43:32.420000      27199.26        5.68105200e-01        7.35029740e-08  39.9813  39.3783
0202-02-11_17:43:32.630000      27199.47        5.77229600e-01        7.22633840e-08  39.9748  39.3786
0202-02-11_17:43:32.824000      27199.66        5.87952500e-01        7.59821340e-08  39.9748  39.3786
0202-02-11_17:43:33.020000      27199.86        5.97914000e-01        7.69738040e-08  39.9748  39.3786
0202-02-11_17:43:33.210000      27200.05        6.06995500e-01        7.08378640e-08  39.9748  39.3786
0202-02-11_17:43:33.414000      27200.25        6.17805900e-01        6.98462040e-08  39.9748  39.3786
0202-02-11_17:43:33.625000      27200.46        6.27794100e-01        6.74290140e-08  39.9738  39.3744
0202-02-11_17:43:33.824000      27200.66        6.37127300e-01        7.56102640e-08  39.9738  39.3744
0202-02-11_17:43:34.027000      27200.87        6.47442100e-01        7.36889040e-08  39.9738  39.3744
0202-02-11_17:43:34.230000      27201.07        6.57137900e-01        7.75935940e-08  39.9738  39.3744
0202-02-11_17:43:34.420000      27201.26        6.67123200e-01        7.62300540e-08  39.9738  39.3744
0202-02-11_17:43:34.640000      27201.48        6.77332500e-01        7.08998440e-08  39.9810  39.3767
0202-02-11_17:43:34.836000      27201.67        6.86207700e-01        6.91024540e-08  39.9810  39.3767
0202-02-11_17:43:35.027000      27201.86        6.96975100e-01        7.21394340e-08  39.9810  39.3767
0202-02-11_17:43:35.223000      27202.06        7.07085000e-01        6.83587040e-08  39.9810  39.3767
0202-02-11_17:43:35.418000      27202.26        7.16814500e-01        6.75529740e-08  39.9810  39.3767
0202-02-11_17:43:35.630000      27202.47        7.26790800e-01        6.56936040e-08  39.9806  39.3746
0202-02-11_17:43:35.824000      27202.66        7.36951200e-01        7.89571340e-08  39.9806  39.3746
0202-02-11_17:43:36.020000      27202.86        7.46636700e-01        7.57342140e-08  39.9806  39.3746
0202-02-11_17:43:36.220000      27203.06        7.56308800e-01        7.20154740e-08  39.9806  39.3746
0202-02-11_17:43:36.414000      27203.25        7.66617600e-01        6.34003740e-08  39.9806  39.3746
0202-02-11_17:43:36.625000      27203.46        7.76525700e-01        6.87305840e-08  39.9705  39.3787
0202-02-11_17:43:36.832000      27203.67        7.86104300e-01        7.10236440e-08  39.9705  39.3787
0202-02-11_17:43:37.023000      27203.86        7.96316900e-01        6.72426840e-08  39.9705  39.3787
0202-02-11_17:43:37.230000      27204.07        8.05911800e-01        6.01768340e-08  39.9705  39.3787
0202-02-11_17:43:37.430000      27204.27        8.16029100e-01        5.67678240e-08  39.9705  39.3787
0202-02-11_17:43:37.625000      27204.46        8.26340900e-01        5.47844940e-08  39.9785  39.3748
0202-02-11_17:43:37.832000      27204.67        8.36027900e-01        5.85652140e-08  39.9785  39.3748
0202-02-11_17:43:38.023000      27204.86        8.45953700e-01        6.07964640e-08  39.9785  39.3748
0202-02-11_17:43:38.220000      27205.06        8.56028000e-01        6.25938540e-08  39.9785  39.3748
0202-02-11_17:43:38.420000      27205.26        8.66090500e-01        5.83792840e-08  39.9785  39.3748
0202-02-11_17:43:38.625000      27205.46        8.75529300e-01        5.91850040e-08  39.9753  39.3751
0202-02-11_17:43:38.820000      27205.66        8.85878200e-01        5.79454240e-08  39.9753  39.3751
0202-02-11_17:43:39.016000      27205.86        8.95752100e-01        6.00527140e-08  39.9753  39.3751
0202-02-11_17:43:39.210000      27206.05        9.04941900e-01        5.89990740e-08  39.9753  39.3751
0202-02-11_17:43:39.402000      27206.24        9.15571300e-01        6.14782340e-08  39.9753  39.3751
0202-02-11_17:43:39.610000      27206.45        9.25513500e-01        5.89370940e-08  39.9824  39.3781
0202-02-11_17:43:39.805000      27206.64        9.34761100e-01        6.44532340e-08  39.9824  39.3781
0202-02-11_17:43:40.004000      27206.84        9.45132300e-01        6.90396840e-08  39.9824  39.3781
0202-02-11_17:43:40.195000      27207.03        9.55152700e-01        7.69110240e-08  39.9824  39.3781
0202-02-11_17:43:40.387000      27207.22        9.65032600e-01        6.98454140e-08  39.9824  39.3781
0202-02-11_17:43:40.610000      27207.45        9.75353300e-01        6.75521840e-08  39.9790  39.3763
0202-02-11_17:43:40.820000      27207.66        9.85218300e-01        6.57547940e-08  39.9790  39.3763
0202-02-11_17:43:41.020000      27207.86        9.94152800e-01        6.84198940e-08  39.9790  39.3763
0202-02-11_17:43:41.210000      27208.05        1.00469800e+00        6.97834340e-08  39.9790  39.3763
0202-02-11_17:43:41.418000      27208.26        1.01486400e+00        7.17667640e-08  39.9790  39.3763
0202-02-11_17:43:41.630000      27208.47        1.02430000e+00        7.17667640e-08  39.9786  39.3792
0202-02-11_17:43:41.836000      27208.67        1.03498900e+00        7.04652040e-08  39.9786  39.3792
0202-02-11_17:43:42.027000      27208.87        1.04425800e+00        6.71183340e-08  39.9786  39.3792
0202-02-11_17:43:42.220000      27209.06        1.05385600e+00        6.87297840e-08  39.9786  39.3792
0202-02-11_17:43:42.410000      27209.25        1.06463000e+00        7.07131140e-08  39.9786  39.3792
0202-02-11_17:43:42.613000      27209.45        1.07464500e+00        7.56714440e-08  39.9923  39.3763
0202-02-11_17:43:42.812000      27209.65        1.08406700e+00        7.17046140e-08  39.9923  39.3763
0202-02-11_17:43:43.004000      27209.84        1.09261800e+00        7.48652940e-08  39.9923  39.3763
0202-02-11_17:43:43.207000      27210.05        1.10410100e+00        7.36253640e-08  39.9923  39.3763
0202-02-11_17:43:43.402000      27210.24        1.11356900e+00        7.57325740e-08  39.9923  39.3763
0202-02-11_17:43:43.610000      27210.45        1.12348400e+00        7.72200640e-08  39.9843  39.3775
0202-02-11_17:43:43.810000      27210.65        1.13398200e+00        8.01950640e-08  39.9843  39.3775
0202-02-11_17:43:44.004000      27210.84        1.14336600e+00        8.11247540e-08  39.9843  39.3775
0202-02-11_17:43:44.195000      27211.03        1.15330700e+00        7.85836040e-08  39.9843  39.3775
0202-02-11_17:43:44.400000      27211.24        1.16371900e+00        7.44929940e-08  39.9843  39.3775
0202-02-11_17:43:44.605000      27211.44        1.17362700e+00        8.28601640e-08  39.9839  39.3770
0202-02-11_17:43:44.816000      27211.66        1.18335300e+00        7.89554840e-08  39.9839  39.3770
0202-02-11_17:43:45.010000      27211.85        1.19148600e+00        8.61450540e-08  39.9839  39.3770
0202-02-11_17:43:45.203000      27212.04        1.20311000e+00        7.68481940e-08  39.9839  39.3770
0202-02-11_17:43:45.395000      27212.23        1.21221500e+00        8.34179740e-08  39.9839  39.3770
0202-02-11_17:43:45.610000      27212.45        1.22330600e+00        7.95132940e-08  39.9854  39.3763
0202-02-11_17:43:45.820000      27212.66        1.23282900e+00        9.02976540e-08  39.9854  39.3763
0202-02-11_17:43:46.010000      27212.85        1.24289600e+00        8.58351640e-08  39.9854  39.3763
0202-02-11_17:43:46.220000      27213.06        1.25278500e+00        8.18065240e-08  39.9854  39.3763
0202-02-11_17:43:46.410000      27213.25        1.26253100e+00        7.57945540e-08  39.9854  39.3763
0202-02-11_17:43:46.617000      27213.45        1.27289800e+00        7.54226740e-08  39.9825  39.3769
0202-02-11_17:43:46.816000      27213.65        1.28284000e+00        7.52987140e-08  39.9825  39.3769
0202-02-11_17:43:47.008000      27213.85        1.29225100e+00        7.02784140e-08  39.9825  39.3769
0202-02-11_17:43:47.200000      27214.04        1.30214200e+00        6.99685140e-08  39.9825  39.3769
0202-02-11_17:43:47.406000      27214.24        1.31241900e+00        7.04643440e-08  39.9825  39.3769
0202-02-11_17:43:47.613000      27214.45        1.32253100e+00        7.57945540e-08  39.9765  39.3751
0202-02-11_17:43:47.830000      27214.67        1.33227700e+00        7.36872640e-08  39.9765  39.3751
0202-02-11_17:43:48.030000      27214.87        1.34241800e+00        7.52367340e-08  39.9765  39.3751
0202-02-11_17:43:48.234000      27215.07        1.35178100e+00        8.10627740e-08  39.9765  39.3751
0202-02-11_17:43:48.426000      27215.26        1.36225600e+00        7.95132940e-08  39.9765  39.3751
0202-02-11_17:43:48.630000      27215.47        1.37218700e+00        8.03810040e-08  39.9765  39.3749
0202-02-11_17:43:48.836000      27215.67        1.38175200e+00        7.23243340e-08  39.9765  39.3749
0202-02-11_17:43:49.027000      27215.87        1.39208400e+00        7.46181740e-08  39.9765  39.3749
0202-02-11_17:43:49.230000      27216.07        1.40193700e+00        7.33172240e-08  39.9765  39.3749
0202-02-11_17:43:49.434000      27216.27        1.41154100e+00        7.27596240e-08  39.9765  39.3749
0202-02-11_17:43:49.630000      27216.47        1.42184600e+00        7.46809740e-08  39.9800  39.3764
0202-02-11_17:43:49.840000      27216.68        1.43192400e+00        7.76559740e-08  39.9800  39.3764
0202-02-11_17:43:50.030000      27216.87        1.44156700e+00        8.21184640e-08  39.9800  39.3764
0202-02-11_17:43:50.223000      27217.06        1.45153100e+00        8.24903440e-08  39.9800  39.3764
0202-02-11_17:43:50.430000      27217.27        1.46166600e+00        8.34820040e-08  39.9800  39.3764
0202-02-11_17:43:50.625000      27217.46        1.47132100e+00        8.23044040e-08  39.9761  39.3728
0202-02-11_17:43:50.820000      27217.66        1.48135900e+00        8.00111740e-08  39.9761  39.3728
0202-02-11_17:43:51.023000      27217.86        1.49144500e+00        7.98872140e-08  39.9761  39.3728
0202-02-11_17:43:51.215000      27218.05        1.50141100e+00        8.18705540e-08  39.9761  39.3728
0202-02-11_17:43:51.418000      27218.26        1.50315600e+00        8.49695040e-08  39.9761  39.3728
0202-02-11_17:43:51.625000      27218.46        1.52108600e+00        8.66429440e-08  39.9827  39.3794
0202-02-11_17:43:51.832000      27218.67        1.53106100e+00        8.42877340e-08  39.9827  39.3794
0202-02-11_17:43:52.030000      27218.87        1.54076800e+00        7.79658640e-08  39.9827  39.3794
0202-02-11_17:43:52.234000      27219.07        1.55080600e+00        6.89788940e-08  39.9827  39.3794
0202-02-11_17:43:52.438000      27219.28        1.56082600e+00        7.08382640e-08  39.9827  39.3794
0202-02-11_17:43:52.640000      27219.48        1.57034400e+00        7.59205540e-08  39.9904  39.3758
0202-02-11_17:43:52.844000      27219.68        1.58093300e+00        7.46189940e-08  39.9904  39.3758
0202-02-11_17:43:53.040000      27219.88        1.59081700e+00        8.10648240e-08  39.9904  39.3758
0202-02-11_17:43:53.230000      27220.07        1.59977200e+00        7.77799240e-08  39.9904  39.3758
0202-02-11_17:43:53.438000      27220.28        1.61071500e+00        8.28002340e-08  39.9904  39.3758
0202-02-11_17:43:53.637000      27220.48        1.62089300e+00        7.66643040e-08  39.9984  39.3759
0202-02-11_17:43:53.832000      27220.67        1.62994500e+00        7.73460740e-08  39.9984  39.3759
0202-02-11_17:43:54.027000      27220.86        1.64048500e+00        7.51148240e-08  39.9984  39.3759
0202-02-11_17:43:54.220000      27221.06        1.64744300e+00        7.70361840e-08  39.9984  39.3759
0202-02-11_17:43:54.410000      27221.25        1.65909900e+00        8.17465940e-08  39.9984  39.3759
0202-02-11_17:43:54.620000      27221.46        1.67010800e+00        7.96393040e-08  39.9741  39.3769
0202-02-11_17:43:54.820000      27221.66        1.67994600e+00        7.89572540e-08  39.9741  39.3769
0202-02-11_17:43:55.010000      27221.85        1.68930400e+00        7.43705240e-08  39.9741  39.3769
0202-02-11_17:43:55.207000      27222.04        1.69972500e+00        7.79029640e-08  39.9741  39.3769
0202-02-11_17:43:55.400000      27222.24        1.70989500e+00        8.01342140e-08  39.9741  39.3769
0202-02-11_17:43:55.594000      27222.43        1.71920900e+00        7.98862940e-08  39.9862  39.3738
0202-02-11_17:43:55.805000      27222.64        1.72995900e+00        7.54857840e-08  39.9862  39.3738
0202-02-11_17:43:55.996000      27222.84        1.73981600e+00        7.44941140e-08  39.9862  39.3738
0202-02-11_17:43:56.188000      27223.03        1.74853400e+00        7.72211940e-08  39.9862  39.3738
0202-02-11_17:43:56.395000      27223.23        1.75948100e+00        7.94524440e-08  39.9862  39.3738
0202-02-11_17:43:56.598000      27223.44        1.76947200e+00        8.11878540e-08  39.9783  39.3781
0202-02-11_17:43:56.812000      27223.65        1.77883300e+00        7.77170240e-08  39.9783  39.3781
0202-02-11_17:43:57.004000      27223.84        1.78905400e+00        8.21795240e-08  39.9783  39.3781
0202-02-11_17:43:57.200000      27224.04        1.79900500e+00        7.88946340e-08  39.9783  39.3781
0202-02-11_17:43:57.402000      27224.24        1.80873800e+00        7.92045240e-08  39.9783  39.3781
0202-02-11_17:43:57.605000      27224.44        1.81918300e+00        7.46800540e-08  39.9817  39.3759
0202-02-11_17:43:57.810000      27224.65        1.82913600e+00        6.73665240e-08  39.9817  39.3759
0202-02-11_17:43:58.010000      27224.85        1.83832400e+00        6.48873540e-08  39.9817  39.3759
0202-02-11_17:43:58.215000      27225.05        1.84870900e+00        6.58790240e-08  39.9817  39.3759
0202-02-11_17:43:58.418000      27225.26        1.85865200e+00        6.63748540e-08  39.9817  39.3759
0202-02-11_17:43:58.625000      27225.46        1.86831800e+00        6.45774640e-08  39.9743  39.3741
0202-02-11_17:43:58.824000      27225.66        1.87867800e+00        6.48873540e-08  39.9743  39.3741
0202-02-11_17:43:59.020000      27225.86        1.88810900e+00        6.60649540e-08  39.9743  39.3741
0202-02-11_17:43:59.210000      27226.05        1.89800700e+00        6.86061040e-08  39.9743  39.3741
0202-02-11_17:43:59.418000      27226.25        1.90840400e+00        6.95357840e-08  39.9743  39.3741
0202-02-11_17:43:59.613000      27226.45        1.91862700e+00        7.00936040e-08  39.9847  39.3777
0202-02-11_17:43:59.812000      27226.65        1.92817600e+00        6.87920340e-08  39.9847  39.3777
0202-02-11_17:44:00.008000      27226.85        1.93817200e+00        6.20982940e-08  39.9847  39.3777
0202-02-11_17:44:00.203000      27227.04        1.94809600e+00        6.14785040e-08  39.9847  39.3777
0202-02-11_17:44:00.395000      27227.23        1.95728700e+00        6.19123640e-08  39.9847  39.3777
0202-02-11_17:44:00.613000      27227.45        1.96820900e+00        6.85441240e-08  39.9882  39.3761
0202-02-11_17:44:00.812000      27227.65        1.97764200e+00        6.94117840e-08  39.9882  39.3761
0202-02-11_17:44:01.016000      27227.85        1.98764500e+00        6.74903740e-08  39.9882  39.3761
0202-02-11_17:44:01.210000      27228.05        1.99751900e+00        6.35856240e-08  39.9882  39.3761
0202-02-11_17:44:01.402000      27228.24        2.00769700e+00        6.58788540e-08  39.9882  39.3761
0202-02-11_17:44:01.600000      27228.44        2.01662000e+00        6.32757340e-08  39.9849  39.3791
0202-02-11_17:44:01.797000      27228.64        2.02739900e+00        6.23460440e-08  39.9849  39.3791
0202-02-11_17:44:01.992000      27228.83        2.03765900e+00        6.21601040e-08  39.9849  39.3791
0202-02-11_17:44:02.184000      27229.02        2.04650300e+00        6.81720740e-08  39.9849  39.3791
0202-02-11_17:44:02.380000      27229.22        2.05722400e+00        7.05892640e-08  39.9849  39.3791
0202-02-11_17:44:02.610000      27229.45        2.06734600e+00        7.20147840e-08  39.9849  39.3791
0202-02-11_17:44:02.805000      27229.64        2.07754800e+00        6.50111440e-08  39.9820  39.3755
0202-02-11_17:44:03             27229.84        2.08715500e+00        6.60647940e-08  39.9820  39.3755
0202-02-11_17:44:03.203000      27230.04        2.09645000e+00        6.69324940e-08  39.9820  39.3755
0202-02-11_17:44:03.395000      27230.23        2.10639500e+00        7.20147840e-08  39.9820  39.3755
0202-02-11_17:44:03.617000      27230.45        2.11685800e+00        7.22007240e-08  39.9788  39.3749
0202-02-11_17:44:03.812000      27230.65        2.12603800e+00        7.13949940e-08  39.9788  39.3749
0202-02-11_17:44:04.016000      27230.86        2.13655600e+00        6.71184340e-08  39.9788  39.3749
0202-02-11_17:44:04.210000      27231.05        2.14661900e+00        7.20147840e-08  39.9788  39.3749
0202-02-11_17:44:04.414000      27231.25        2.15557100e+00        6.77382240e-08  39.9788  39.3749
0202-02-11_17:44:04.620000      27231.46        2.16693900e+00        7.47418640e-08  39.9766  39.3778
0202-02-11_17:44:04.816000      27231.66        2.17589600e+00        7.54236340e-08  39.9766  39.3778
0202-02-11_17:44:05.023000      27231.86        2.18585900e+00        7.89564440e-08  39.9766  39.3778
0202-02-11_17:44:05.215000      27232.05        2.19609400e+00        7.61673840e-08  39.9766  39.3778
0202-02-11_17:44:05.406000      27232.25        2.20592300e+00        7.59814440e-08  39.9766  39.3778
0202-02-11_17:44:05.620000      27232.46        2.21518700e+00        7.81507140e-08  39.9814  39.3742
0202-02-11_17:44:05.820000      27232.66        2.22614200e+00        8.28611240e-08  39.9814  39.3742
0202-02-11_17:44:06.023000      27232.86        2.23609900e+00        8.21173740e-08  39.9814  39.3742
0202-02-11_17:44:06.215000      27233.05        2.24527400e+00        7.60434240e-08  39.9814  39.3742
0202-02-11_17:44:06.406000      27233.25        2.25554700e+00        7.13330140e-08  39.9814  39.3742
0202-02-11_17:44:06.620000      27233.46        2.26610600e+00        6.60028140e-08  39.9795  39.3783
0202-02-11_17:44:06.816000      27233.66        2.27530500e+00        7.28830540e-08  39.9795  39.3783
0202-02-11_17:44:07.023000      27233.86        2.28560500e+00        7.10240940e-08  39.9795  39.3783
0202-02-11_17:44:07.223000      27234.06        2.29520500e+00        7.59828440e-08  39.9795  39.3783
0202-02-11_17:44:07.426000      27234.26        2.30469900e+00        7.54870040e-08  39.9795  39.3783
0202-02-11_17:44:07.630000      27234.47        2.31519300e+00        8.13130440e-08  39.9804  39.3756
0202-02-11_17:44:07.830000      27234.67        2.32512500e+00        7.92677340e-08  39.9804  39.3756
0202-02-11_17:44:08.035000      27234.87        2.33427500e+00        7.61687840e-08  39.9804  39.3756
0202-02-11_17:44:08.227000      27235.07        2.34525700e+00        7.61687840e-08  39.9804  39.3756
0202-02-11_17:44:08.420000      27235.26        2.35478700e+00        7.93916940e-08  39.9804  39.3756
0202-02-11_17:44:08.630000      27235.47        2.36477500e+00        7.59828440e-08  39.9894  39.3790
0202-02-11_17:44:08.830000      27235.67        2.37492600e+00        7.72224240e-08  39.9894  39.3790
0202-02-11_17:44:09.030000      27235.87        2.38467700e+00        7.44953440e-08  39.9894  39.3790
0202-02-11_17:44:09.227000      27236.06        2.39439300e+00        7.57349240e-08  39.9894  39.3790
0202-02-11_17:44:09.426000      27236.27        2.40410100e+00        7.98875240e-08  39.9894  39.3790
0202-02-11_17:44:09.633000      27236.47        2.41466800e+00        8.00114840e-08  39.9801  39.3780
0202-02-11_17:44:09.844000      27236.68        2.42465900e+00        8.42880440e-08  39.9801  39.3780
0202-02-11_17:44:10.040000      27236.88        2.43397700e+00        7.56109640e-08  39.9801  39.3780
0202-02-11_17:44:10.230000      27237.07        2.44431800e+00        7.62927340e-08  39.9801  39.3780
0202-02-11_17:44:10.430000      27237.27        2.45434400e+00        7.36276340e-08  39.9801  39.3780
0202-02-11_17:44:10.640000      27237.48        2.46387900e+00        7.75323240e-08  39.9924  39.3793
0202-02-11_17:44:10.832000      27237.67        2.47412700e+00        7.18922240e-08  39.9924  39.3793
0202-02-11_17:44:11.040000      27237.88        2.48426500e+00        6.35250440e-08  39.9924  39.3793
0202-02-11_17:44:11.230000      27238.07        2.49379500e+00        6.84833740e-08  39.9924  39.3793
0202-02-11_17:44:11.426000      27238.26        2.50412300e+00        6.81114940e-08  39.9924  39.3793
0202-02-11_17:44:11.633000      27238.47        2.51404000e+00        7.59208640e-08  39.9815  39.3776
0202-02-11_17:44:11.832000      27238.67        2.52368700e+00        7.09005540e-08  39.9815  39.3776
0202-02-11_17:44:12.023000      27238.86        2.53369800e+00        6.95370140e-08  39.9815  39.3776
0202-02-11_17:44:12.227000      27239.07        2.54340700e+00        6.02401440e-08  39.9815  39.3776
0202-02-11_17:44:12.420000      27239.26        2.55313700e+00        6.26573340e-08  39.9815  39.3776
0202-02-11_17:44:12.620000      27239.46        2.56334200e+00        6.89790340e-08  39.9782  39.3783
0202-02-11_17:44:12.816000      27239.66        2.57320300e+00        7.64778340e-08  39.9782  39.3783
0202-02-11_17:44:13.010000      27239.85        2.58287900e+00        7.41840940e-08  39.9782  39.3783
0202-02-11_17:44:13.203000      27240.04        2.59344800e+00        7.59811540e-08  39.9782  39.3783
0202-02-11_17:44:13.410000      27240.25        2.60330100e+00        7.66629240e-08  39.9782  39.3783
0202-02-11_17:44:13.613000      27240.45        2.61260800e+00        7.23863640e-08  39.9754  39.3756
0202-02-11_17:44:13.810000      27240.65        2.62285200e+00        7.12707440e-08  39.9754  39.3756
0202-02-11_17:44:14             27240.84        2.63294700e+00        7.02790740e-08  39.9754  39.3756
0202-02-11_17:44:14.190000      27241.03        2.64297100e+00        7.12707440e-08  39.9754  39.3756
0202-02-11_17:44:14.387000      27241.22        2.65218700e+00        7.46176140e-08  39.9754  39.3756
0202-02-11_17:44:14.594000      27241.43        2.66284800e+00        7.49275040e-08  39.9866  39.3788
0202-02-11_17:44:14.797000      27241.64        2.67285800e+00        7.66009440e-08  39.9866  39.3788
0202-02-11_17:44:15             27241.84        2.68248000e+00        7.41837540e-08  39.9866  39.3788
0202-02-11_17:44:15.195000      27242.03        2.69247800e+00        6.79238640e-08  39.9866  39.3788
0202-02-11_17:44:15.395000      27242.23        2.70252200e+00        7.33780240e-08  39.9866  39.3788
0202-02-11_17:44:15.610000      27242.45        2.71207400e+00        7.23863640e-08  39.9798  39.3729
0202-02-11_17:44:15.816000      27242.66        2.72270200e+00        8.03816640e-08  39.9798  39.3729
0202-02-11_17:44:16.010000      27242.85        2.73197600e+00        7.41837540e-08  39.9798  39.3729
0202-02-11_17:44:16.203000      27243.04        2.74161900e+00        7.48655240e-08  39.9798  39.3729
0202-02-11_17:44:16.410000      27243.25        2.75203100e+00        7.43077140e-08  39.9798  39.3729
0202-02-11_17:44:16.625000      27243.46        2.76220100e+00        7.39358440e-08  39.9798  39.3729
0202-02-11_17:44:16.832000      27243.67        2.77186700e+00        7.98238540e-08  39.9808  39.3791
0202-02-11_17:44:17.023000      27243.86        2.78198500e+00        8.42863440e-08  39.9808  39.3791
0202-02-11_17:44:17.230000      27244.07        2.79128300e+00        8.26129140e-08  39.9808  39.3791
0202-02-11_17:44:17.426000      27244.26        2.80164200e+00        8.01957240e-08  39.9808  39.3791
0202-02-11_17:44:17.620000      27244.46        2.81171500e+00        7.60431340e-08  39.9883  39.3786
0202-02-11_17:44:17.830000      27244.67        2.82141700e+00        8.08155240e-08  39.9883  39.3786
0202-02-11_17:44:18.020000      27244.86        2.83114100e+00        7.74066740e-08  39.9883  39.3786
0202-02-11_17:44:18.210000      27245.05        2.84150400e+00        7.85222940e-08  39.9883  39.3786
0202-02-11_17:44:18.420000      27245.26        2.85136200e+00        7.49894840e-08  39.9883  39.3786
0202-02-11_17:44:18.633000      27245.47        2.86110400e+00        7.66009140e-08  39.9887  39.3755
0202-02-11_17:44:18.824000      27245.66        2.87157300e+00        7.87081740e-08  39.9887  39.3755
0202-02-11_17:44:19.016000      27245.86        2.88110000e+00        8.21169740e-08  39.9887  39.3755
0202-02-11_17:44:19.210000      27246.05        2.89044200e+00        8.29226940e-08  39.9887  39.3755
0202-02-11_17:44:19.402000      27246.24        2.90079700e+00        8.03815440e-08  39.9887  39.3755
0202-02-11_17:44:19.633000      27246.47        2.91114100e+00        7.79643640e-08  39.9839  39.3789
0202-02-11_17:44:19.840000      27246.68        2.92062000e+00        8.11872740e-08  39.9839  39.3789
0202-02-11_17:44:20.040000      27246.88        2.93108400e+00        8.40383140e-08  39.9839  39.3789
0202-02-11_17:44:20.242000      27247.08        2.94079400e+00        8.58357040e-08  39.9839  39.3789
0202-02-11_17:44:20.445000      27247.28        2.95028800e+00        8.54638340e-08  39.9839  39.3789
0202-02-11_17:44:20.650000      27247.49        2.96064200e+00        8.12492540e-08  39.9818  39.3763
0202-02-11_17:44:20.855000      27247.69        2.96973000e+00        8.23029040e-08  39.9818  39.3763
0202-02-11_17:44:21.047000      27247.88        2.98065100e+00        7.69107240e-08  39.9818  39.3763
0202-02-11_17:44:21.240000      27248.08        2.99047900e+00        7.62289540e-08  39.9818  39.3763
0202-02-11_17:44:21.430000      27248.27        2.99982400e+00        8.11252940e-08  39.9818  39.3763
0202-02-11_17:44:21.630000      27248.47        3.00993500e+00        8.21169640e-08  39.9826  39.3788
0202-02-11_17:44:21.824000      27248.66        3.02031500e+00        8.64554940e-08  39.9826  39.3788
0202-02-11_17:44:22.023000      27248.86        3.03024800e+00        9.22815340e-08  39.9826  39.3788
0202-02-11_17:44:22.215000      27249.05        3.03936200e+00        8.96784140e-08  39.9826  39.3788
0202-02-11_17:44:22.406000      27249.25        3.04992900e+00        9.31492440e-08  39.9826  39.3788
0202-02-11_17:44:22.630000      27249.47        3.06016800e+00        9.06080940e-08  39.9889  39.3759
0202-02-11_17:44:22.830000      27249.67        3.06973900e+00        9.64341340e-08  39.9889  39.3759
0202-02-11_17:44:23.035000      27249.87        3.07998600e+00        1.02198184e-07  39.9889  39.3759
0202-02-11_17:44:23.240000      27250.07        3.08965600e+00        1.03127874e-07  39.9889  39.3759
0202-02-11_17:44:23.438000      27250.28        3.09915600e+00        1.07714324e-07  39.9889  39.3759
0202-02-11_17:44:23.640000      27250.48        3.10928500e+00        1.08582034e-07  39.9800  39.3753
0202-02-11_17:44:23.844000      27250.68        3.11958300e+00        1.14841924e-07  39.9800  39.3753
0202-02-11_17:44:24.040000      27250.88        3.12872300e+00        1.18250774e-07  39.9800  39.3753
0202-02-11_17:44:24.230000      27251.07        3.13919500e+00        1.21845554e-07  39.9800  39.3753
0202-02-11_17:44:24.438000      27251.28        3.14945700e+00        1.19738264e-07  39.9800  39.3753
0202-02-11_17:44:24.645000      27251.48        3.15884300e+00        1.25254954e-07  39.9786  39.3776
0202-02-11_17:44:24.836000      27251.67        3.16909800e+00        1.31763314e-07  39.9786  39.3776
0202-02-11_17:44:25.040000      27251.88        3.17888800e+00        1.42734344e-07  39.9786  39.3776
0202-02-11_17:44:25.234000      27252.07        3.18878800e+00        1.46886944e-07  39.9786  39.3776
0202-02-11_17:44:25.426000      27252.26        3.19844000e+00        1.50171834e-07  39.9786  39.3776
0202-02-11_17:44:25.637000      27252.48        3.20903700e+00        1.54758284e-07  39.9852  39.3736
0202-02-11_17:44:25.836000      27252.67        3.21869600e+00        1.66720254e-07  39.9852  39.3736
0202-02-11_17:44:26.040000      27252.88        3.22836400e+00        1.65976504e-07  39.9852  39.3736
0202-02-11_17:44:26.230000      27253.07        3.23889500e+00        1.69447334e-07  39.9852  39.3736
0202-02-11_17:44:26.420000      27253.26        3.24839200e+00        1.75087434e-07  39.9852  39.3736
0202-02-11_17:44:26.620000      27253.46        3.25794700e+00        1.85004094e-07  39.9856  39.3785
0202-02-11_17:44:26.816000      27253.65        3.26785900e+00        1.94486894e-07  39.9856  39.3785
0202-02-11_17:44:27.010000      27253.85        3.27847400e+00        2.00932724e-07  39.9856  39.3785
0202-02-11_17:44:27.215000      27254.05        3.28829100e+00        2.04527514e-07  39.9856  39.3785
0202-02-11_17:44:27.406000      27254.24        3.29756100e+00        2.24050924e-07  39.9856  39.3785
0202-02-11_17:44:27.613000      27254.45        3.30805900e+00        2.29505094e-07  39.9848  39.3772
0202-02-11_17:44:27.816000      27254.65        3.31819200e+00        2.50268094e-07  39.9848  39.3772
0202-02-11_17:44:28.020000      27254.86        3.32745000e+00        2.53986834e-07  39.9848  39.3772
0202-02-11_17:44:28.223000      27255.06        3.33813700e+00        2.73758174e-07  39.9848  39.3772
0202-02-11_17:44:28.414000      27255.25        3.34784400e+00        2.82993064e-07  39.9848  39.3772
0202-02-11_17:44:28.630000      27255.47        3.35699800e+00        3.06111264e-07  39.9778  39.3782
0202-02-11_17:44:28.824000      27255.66        3.36792300e+00        3.19808644e-07  39.9778  39.3782
0202-02-11_17:44:29.027000      27255.87        3.37757200e+00        3.35365404e-07  39.9778  39.3782
0202-02-11_17:44:29.220000      27256.06        3.38679000e+00        3.56686214e-07  39.9778  39.3782
0202-02-11_17:44:29.414000      27256.25        3.39712000e+00        3.76023694e-07  39.9778  39.3782
0202-02-11_17:44:29.617000      27256.46        3.40742100e+00        3.99575754e-07  39.9857  39.3777
0202-02-11_17:44:29.812000      27256.65        3.41702200e+00        4.27094484e-07  39.9857  39.3777
0202-02-11_17:44:30.008000      27256.85        3.42754100e+00        4.49344984e-07  39.9857  39.3777
0202-02-11_17:44:30.200000      27257.04        3.43717300e+00        4.71905374e-07  39.9857  39.3777
0202-02-11_17:44:30.395000      27257.23        3.44682800e+00        5.08844924e-07  39.9857  39.3777
0202-02-11_17:44:30.610000      27257.45        3.45707000e+00        5.29607304e-07  39.9850  39.3744
0202-02-11_17:44:30.824000      27257.66        3.46742900e+00        5.64252794e-07  39.9850  39.3744
0202-02-11_17:44:31.016000      27257.85        3.47677300e+00        5.91399014e-07  39.9850  39.3744
0202-02-11_17:44:31.223000      27258.06        3.48655200e+00        6.24000014e-07  39.9850  39.3744
0202-02-11_17:44:31.420000      27258.26        3.49698600e+00        6.68067134e-07  39.9850  39.3744
0202-02-11_17:44:31.617000      27258.46        3.50698000e+00        7.03085324e-07  39.9694  39.3798
0202-02-11_17:44:31.824000      27258.66        3.51596900e+00        7.56945144e-07  39.9694  39.3798
0202-02-11_17:44:32.016000      27258.86        3.52677500e+00        7.93822704e-07  39.9694  39.3798
0202-02-11_17:44:32.210000      27259.05        3.53678400e+00        8.37455974e-07  39.9694  39.3798
0202-02-11_17:44:32.418000      27259.26        3.54636700e+00        8.80159564e-07  39.9694  39.3798
0202-02-11_17:44:32.625000      27259.46        3.55647600e+00        9.43688124e-07  39.9813  39.3755
0202-02-11_17:44:32.820000      27259.66        3.56622100e+00        9.89738584e-07  39.9813  39.3755
0202-02-11_17:44:33.016000      27259.85        3.57542300e+00        1.06194422e-06  39.9813  39.3755
0202-02-11_17:44:33.207000      27260.05        3.58611200e+00        1.09832594e-06  39.9813  39.3755
0202-02-11_17:44:33.406000      27260.24        3.59621400e+00        1.18472478e-06  39.9813  39.3755
0202-02-11_17:44:33.610000      27260.45        3.60546300e+00        1.25048459e-06  39.9819  39.3753
0202-02-11_17:44:33.816000      27260.66        3.61636000e+00        1.32386783e-06  39.9819  39.3753
0202-02-11_17:44:34.010000      27260.85        3.62620500e+00        1.41801406e-06  39.9819  39.3753
0202-02-11_17:44:34.203000      27261.04        3.63525900e+00        1.49226500e-06  39.9819  39.3753
0202-02-11_17:44:34.395000      27261.23        3.64570400e+00        1.56701178e-06  39.9819  39.3753
0202-02-11_17:44:34.613000      27261.45        3.65573800e+00        1.67652882e-06  39.9765  39.3761
0202-02-11_17:44:34.820000      27261.66        3.66547100e+00        1.76088235e-06  39.9765  39.3761
0202-02-11_17:44:35.023000      27261.86        3.67577100e+00        1.88490250e-06  39.9765  39.3761
0202-02-11_17:44:35.220000      27262.06        3.68556200e+00        1.97731331e-06  39.9765  39.3761
0202-02-11_17:44:35.426000      27262.26        3.69529900e+00        2.07809131e-06  39.9765  39.3761
0202-02-11_17:44:35.625000      27262.46        3.70536900e+00        2.20806144e-06  39.9822  39.3750
0202-02-11_17:44:35.820000      27262.66        3.71546700e+00        2.31733057e-06  39.9822  39.3750
0202-02-11_17:44:36.027000      27262.86        3.72509800e+00        2.47401369e-06  39.9822  39.3750
0202-02-11_17:44:36.220000      27263.06        3.73519600e+00        2.59474895e-06  39.9822  39.3750
0202-02-11_17:44:36.410000      27263.25        3.74542000e+00        2.71740556e-06  39.9822  39.3750
0202-02-11_17:44:36.625000      27263.46        3.75516500e+00        2.85258208e-06  39.9820  39.3796
0202-02-11_17:44:36.824000      27263.66        3.76480500e+00        3.04068879e-06  39.9820  39.3796
0202-02-11_17:44:37.016000      27263.86        3.77536900e+00        3.18999655e-06  39.9820  39.3796
0202-02-11_17:44:37.227000      27264.06        3.78471600e+00        3.33949011e-06  39.9820  39.3796
0202-02-11_17:44:37.420000      27264.26        3.79468800e+00        3.55672681e-06  39.9820  39.3796
0202-02-11_17:44:37.625000      27264.46        3.80501300e+00        3.72803701e-06  39.9890  39.3758
0202-02-11_17:44:37.832000      27264.67        3.81426600e+00        3.96479712e-06  39.9890  39.3758
0202-02-11_17:44:38.023000      27264.86        3.82438800e+00        4.14168544e-06  39.9890  39.3758
0202-02-11_17:44:38.215000      27265.05        3.83446400e+00        4.33251905e-06  39.9890  39.3758
0202-02-11_17:44:38.418000      27265.26        3.84451500e+00        4.53705003e-06  39.9890  39.3758
0202-02-11_17:44:38.633000      27265.47        3.85397300e+00        4.81986061e-06  39.9825  39.3769
0202-02-11_17:44:38.830000      27265.67        3.86462200e+00        5.03808898e-06  39.9825  39.3769
0202-02-11_17:44:39.020000      27265.86        3.87389300e+00        5.33155998e-06  39.9825  39.3769
0202-02-11_17:44:39.210000      27266.05        3.88346300e+00        5.48873888e-06  39.9825  39.3769
0202-02-11_17:44:39.406000      27266.25        3.89399900e+00        5.84282548e-06  39.9825  39.3769
0202-02-11_17:44:39.620000      27266.46        3.90435400e+00        6.12786728e-06  39.9825  39.3769
0202-02-11_17:44:39.832000      27266.67        3.91417900e+00        6.50079538e-06  39.9713  39.3769
0202-02-11_17:44:40.023000      27266.86        3.92426800e+00        6.77610648e-06  39.9713  39.3769
0202-02-11_17:44:40.227000      27267.06        3.93373900e+00        7.05457858e-06  39.9713  39.3769
0202-02-11_17:44:40.430000      27267.27        3.94365100e+00        7.45663688e-06  39.9713  39.3769
0202-02-11_17:44:40.625000      27267.46        3.95390100e+00        7.77403178e-06  39.9913  39.3735
0202-02-11_17:44:40.830000      27267.67        3.96370300e+00        8.22065308e-06  39.9913  39.3735
0202-02-11_17:44:41.023000      27267.86        3.97341500e+00        8.56308748e-06  39.9913  39.3735
0202-02-11_17:44:41.215000      27268.05        3.98353900e+00        8.92250428e-06  39.9913  39.3735
0202-02-11_17:44:41.418000      27268.26        3.99334400e+00        9.42850148e-06  39.9913  39.3735
0202-02-11_17:44:41.625000      27268.46        4.00304500e+00        9.81853588e-06  39.9778  39.3769
0202-02-11_17:44:41.832000      27268.67        4.01312000e+00        1.02218338e-05  39.9778  39.3769
0202-02-11_17:44:42.027000      27268.86        4.02306100e+00        1.07612378e-05  39.9778  39.3769
0202-02-11_17:44:42.220000      27269.06        4.03235800e+00        1.11945336e-05  39.9778  39.3769
0202-02-11_17:44:42.410000      27269.25        4.04329900e+00        1.16477247e-05  39.9778  39.3769
0202-02-11_17:44:42.613000      27269.45        4.05303700e+00        1.23065643e-05  39.9845  39.3736
0202-02-11_17:44:42.810000      27269.65        4.06291600e+00        1.28110135e-05  39.9845  39.3736
0202-02-11_17:44:43.010000      27269.85        4.07245300e+00        1.33064139e-05  39.9845  39.3736
0202-02-11_17:44:43.207000      27270.04        4.08291700e+00        1.49111768e-05  39.9845  39.3736
0202-02-11_17:44:43.400000      27270.24        4.09269300e+00        1.50001168e-05  39.9845  39.3736
0202-02-11_17:44:43.625000      27270.46        4.10241200e+00        1.53956054e-05  39.9845  39.3736
0202-02-11_17:44:43.830000      27270.67        4.11284500e+00        1.68317851e-05  39.9850  39.3756
0202-02-11_17:44:44.023000      27270.86        4.12257800e+00        1.69970834e-05  39.9850  39.3756
0202-02-11_17:44:44.227000      27271.06        4.13213500e+00        1.82066055e-05  39.9850  39.3756
0202-02-11_17:44:44.418000      27271.26        4.14204000e+00        1.84116324e-05  39.9850  39.3756
0202-02-11_17:44:44.625000      27271.46        4.15221900e+00        1.95837811e-05  39.9913  39.3780
0202-02-11_17:44:44.830000      27271.67        4.16200400e+00        2.08518735e-05  39.9913  39.3780
