Repository: shortlab/2025-devitre-PhD

# 2025-devitre-PhD
Data repository for Alexis Devitre's PhD thesis

File: chapter 5/data/020k_ffj29/Ic/anneal/098k/70 min/Ic_2024-02-11_17-58-42018347_f29-140Kanneal-50K.txt
# Ic = 1.98 A, n = 21.04 , Tavg = 49.96 K, f29-140Kanneal-50K
#datetime                        t_s     iHTS_A                vHTS_V                tHTS_K  tTAR_K
0202-02-11_17:57:53.527000      28060.36        1.62070700e-02       -1.92831350e-09  49.9357  49.0976
0202-02-11_17:57:53.734000      28060.57        1.29211900e-02       -5.09075350e-09  49.9480  49.1221
0202-02-11_17:57:53.938000      28060.77        2.29316700e-02        1.78778650e-09  49.9480  49.1221
0202-02-11_17:57:54.140000      28060.98        3.29555100e-02        8.35717650e-09  49.9480  49.1221
0202-02-11_17:57:54.332000      28061.17        4.22343100e-02        8.35717650e-09  49.9480  49.1221
0202-02-11_17:57:54.580000      28061.42        5.29522200e-02       -9.39673500e-10  49.9480  49.1221
0202-02-11_17:57:54.780000      28061.62        6.22562500e-02       -7.38549350e-09  49.9358  49.1016
0202-02-11_17:57:54.977000      28061.81        7.25977000e-02       -8.56309350e-09  49.9358  49.1016
0202-02-11_17:57:55.168000      28062.01        8.21540400e-02       -2.05529350e-09  49.9358  49.1016
0202-02-11_17:57:55.375000      28062.21        9.14729100e-02        1.72542650e-09  49.9358  49.1016
0202-02-11_17:57:55.613000      28062.45        1.02267000e-01        3.21291650e-09  49.9358  49.1016
0202-02-11_17:57:55.810000      28062.65        1.11844000e-01        4.82437650e-09  49.9573  49.1250
0202-02-11_17:57:56.010000      28062.85        1.21983600e-01       -1.80738350e-09  49.9573  49.1250
0202-02-11_17:57:56.207000      28063.04        1.32274600e-01       -5.89799350e-09  49.9573  49.1250
0202-02-11_17:57:56.400000      28063.24        1.41188300e-01       -4.47248350e-09  49.9573  49.1250
0202-02-11_17:57:56.617000      28063.46        1.51819200e-01       -4.72039350e-09  49.9573  49.1250
0202-02-11_17:57:56.832000      28063.67        1.61222600e-01        2.99906500e-10  49.9442  49.1034
0202-02-11_17:57:57.040000      28063.88        1.71418600e-01       -9.39673500e-10  49.9442  49.1034
0202-02-11_17:57:57.242000      28064.08        1.81472200e-01       -5.65008350e-09  49.9442  49.1034
0202-02-11_17:57:57.440000      28064.28        1.90739900e-01       -4.28654350e-09  49.9442  49.1034
0202-02-11_17:57:57.650000      28064.49        2.01330600e-01        7.33756500e-10  49.9676  49.1275
0202-02-11_17:57:57.848000      28064.69        2.11226800e-01        4.45249650e-09  49.9676  49.1275
0202-02-11_17:57:58.043000      28064.88        2.20750500e-01        5.01031650e-09  49.9676  49.1275
0202-02-11_17:57:58.234000      28065.07        2.31050400e-01       -4.72039350e-09  49.9676  49.1275
0202-02-11_17:57:58.440000      28065.28        2.41213700e-01       -5.03029350e-09  49.9676  49.1275
0202-02-11_17:57:58.637000      28065.48        2.50516300e-01       -2.92300350e-09  49.9137  49.0988
0202-02-11_17:57:58.836000      28065.67        2.61087800e-01        2.84104650e-09  49.9137  49.0988
0202-02-11_17:57:59.030000      28065.87        2.70810200e-01        5.25822650e-09  49.9137  49.0988
0202-02-11_17:57:59.223000      28066.06        2.80463000e-01        6.24989650e-09  49.9137  49.0988
0202-02-11_17:57:59.414000      28066.25        2.90006000e-01       -9.99350000e-12  49.9137  49.0988
0202-02-11_17:57:59.630000      28066.47        3.00467600e-01       -1.49752350e-09  49.9242  49.1177
0202-02-11_17:57:59.824000      28066.66        3.10199100e-01       -4.03868350e-09  49.9242  49.1177
0202-02-11_17:58:00.020000      28066.86        3.20019600e-01        9.81606500e-10  49.9242  49.1177
0202-02-11_17:58:00.223000      28067.06        3.30320900e-01       -1.62151350e-09  49.9242  49.1177
0202-02-11_17:58:00.418000      28067.25        3.40663900e-01        1.97326650e-09  49.9242  49.1177
0202-02-11_17:58:00.613000      28067.45        3.49628000e-01        7.95666500e-10  49.9090  49.0943
0202-02-11_17:58:00.820000      28067.66        3.60422100e-01        5.69200650e-09  49.9090  49.0943
0202-02-11_17:58:01.010000      28067.85        3.70138800e-01        1.13896500e-10  49.9090  49.0943
0202-02-11_17:58:01.207000      28068.04        3.79772300e-01       -3.81933500e-10  49.9090  49.0943
0202-02-11_17:58:01.414000      28068.25        3.89441400e-01        2.59305650e-09  49.9090  49.0943
0202-02-11_17:58:01.613000      28068.45        4.00066300e-01       -7.50952350e-09  49.9346  49.1170
0202-02-11_17:58:01.812000      28068.65        4.09940300e-01       -1.00506635e-08  49.9346  49.1170
0202-02-11_17:58:02.008000      28068.85        4.18941500e-01       -1.88516835e-08  49.9346  49.1170
0202-02-11_17:58:02.200000      28069.04        4.29755200e-01       -4.65848350e-09  49.9346  49.1170
0202-02-11_17:58:02.402000      28069.24        4.39566800e-01       -3.85276350e-09  49.9346  49.1170
0202-02-11_17:58:02.598000      28069.44        4.49178100e-01        2.77899650e-09  49.9284  49.0958
0202-02-11_17:58:02.793000      28069.63        4.59050600e-01       -6.82775350e-09  49.9284  49.0958
0202-02-11_17:58:03.004000      28069.84        4.69372700e-01       -2.42724350e-09  49.9284  49.0958
0202-02-11_17:58:03.195000      28070.03        4.79139800e-01       -9.86472350e-09  49.9284  49.0958
0202-02-11_17:58:03.400000      28070.24        4.88120300e-01       -5.89806350e-09  49.9284  49.0958
0202-02-11_17:58:03.610000      28070.45        4.99531800e-01       -1.09183735e-08  49.9437  49.1183
0202-02-11_17:58:03.816000      28070.66        5.08915700e-01       -7.19962350e-09  49.9437  49.1183
0202-02-11_17:58:04.010000      28070.85        5.18246400e-01       -2.61318350e-09  49.9437  49.1183
0202-02-11_17:58:04.203000      28071.04        5.28751100e-01       -1.18766350e-09  49.9437  49.1183
0202-02-11_17:58:04.402000      28071.24        5.38525700e-01       -1.06370350e-09  49.9437  49.1183
0202-02-11_17:58:04.613000      28071.45        5.48200700e-01       -1.04225335e-08  49.9509  49.1062
0202-02-11_17:58:04.805000      28071.64        5.58227500e-01       -1.03605535e-08  49.9509  49.1062
0202-02-11_17:58:05.010000      28071.85        5.68524500e-01       -8.06733350e-09  49.9509  49.1062
0202-02-11_17:58:05.203000      28072.04        5.77757300e-01       -4.22463350e-09  49.9509  49.1062
0202-02-11_17:58:05.395000      28072.23        5.87766600e-01       -3.72862350e-09  49.9509  49.1062
0202-02-11_17:58:05.613000      28072.45        5.98351500e-01       -1.49666350e-09  49.9509  49.1062
0202-02-11_17:58:05.824000      28072.66        6.07942000e-01       -4.84300350e-09  49.9536  49.1287
0202-02-11_17:58:06.027000      28072.87        6.17734300e-01        1.47921650e-09  49.9536  49.1287
0202-02-11_17:58:06.220000      28073.06        6.28046100e-01       -2.23952350e-09  49.9536  49.1287
0202-02-11_17:58:06.420000      28073.26        6.37425800e-01        8.97868650e-09  49.9536  49.1287
0202-02-11_17:58:06.630000      28073.47        6.47586200e-01        3.52452650e-09  49.9247  49.1021
0202-02-11_17:58:06.824000      28073.66        6.57690200e-01        1.00943065e-08  49.9247  49.1021
0202-02-11_17:58:07.030000      28073.87        6.67345700e-01        1.18916965e-08  49.9247  49.1021
0202-02-11_17:58:07.223000      28074.06        6.77489800e-01        1.49906465e-08  49.9247  49.1021
0202-02-11_17:58:07.414000      28074.25        6.87731800e-01        7.30524650e-09  49.9247  49.1021
0202-02-11_17:58:07.630000      28074.47        6.97494400e-01        1.66515650e-09  49.9448  49.1211
0202-02-11_17:58:07.824000      28074.66        7.06995900e-01       -1.80567350e-09  49.9448  49.1211
0202-02-11_17:58:08.016000      28074.86        7.17070200e-01        2.47088650e-09  49.9448  49.1211
0202-02-11_17:58:08.210000      28075.05        7.27203800e-01        1.20776365e-08  49.9448  49.1211
0202-02-11_17:58:08.402000      28075.24        7.36089400e-01        7.67712650e-09  49.9448  49.1211
0202-02-11_17:58:08.625000      28075.46        7.47085600e-01        7.86305650e-09  49.9192  49.0961
0202-02-11_17:58:08.836000      28075.67        7.56766700e-01        4.87556500e-10  49.9192  49.0961
0202-02-11_17:58:09.040000      28075.88        7.66741500e-01        5.36965000e-11  49.9192  49.0961
0202-02-11_17:58:09.230000      28076.07        7.76974600e-01        6.00368650e-09  49.9192  49.0961
0202-02-11_17:58:09.438000      28076.28        7.85826000e-01        6.93337650e-09  49.9192  49.0961
0202-02-11_17:58:09.645000      28076.48        7.97026800e-01        9.35055650e-09  49.9222  49.1140
0202-02-11_17:58:09.836000      28076.68        8.06560900e-01        1.72713650e-09  49.9222  49.1140
0202-02-11_17:58:10.035000      28076.87        8.16084600e-01       -5.77233350e-09  49.9222  49.1140
0202-02-11_17:58:10.227000      28077.07        8.26355000e-01       -7.19785350e-09  49.9222  49.1140
0202-02-11_17:58:10.418000      28077.26        8.36505000e-01       -1.24786350e-09  49.9222  49.1140
0202-02-11_17:58:10.630000      28077.47        8.46459100e-01        1.47921650e-09  49.9224  49.0936
0202-02-11_17:58:10.824000      28077.66        8.55889300e-01        6.25160650e-09  49.9224  49.0936
0202-02-11_17:58:11.016000      28077.86        8.66500800e-01        4.95004650e-09  49.9224  49.0936
0202-02-11_17:58:11.223000      28078.06        8.76058700e-01        2.78077650e-09  49.9224  49.0936
0202-02-11_17:58:11.414000      28078.25        8.85312300e-01       -1.49582350e-09  49.9224  49.0936
0202-02-11_17:58:11.625000      28078.46        8.95911900e-01        7.11918650e-09  49.9298  49.1211
0202-02-11_17:58:11.824000      28078.66        9.05695700e-01        1.48044965e-08  49.9298  49.1211
0202-02-11_17:58:12.016000      28078.86        9.15246100e-01        1.90810265e-08  49.9298  49.1211
0202-02-11_17:58:12.210000      28079.05        9.25353100e-01        1.25732265e-08  49.9298  49.1211
0202-02-11_17:58:12.414000      28079.25        9.35587700e-01        1.14576065e-08  49.9298  49.1211
0202-02-11_17:58:12.617000      28079.45        9.44951100e-01        8.73052650e-09  49.9539  49.1028
0202-02-11_17:58:12.830000      28079.67        9.55329600e-01        5.56959650e-09  49.9539  49.1028
0202-02-11_17:58:13.023000      28079.86        9.65206600e-01        2.65657650e-09  49.9539  49.1028
0202-02-11_17:58:13.215000      28080.05        9.74222700e-01        9.10239650e-09  49.9539  49.1028
0202-02-11_17:58:13.406000      28080.24        9.84988800e-01        7.36698650e-09  49.9539  49.1028
0202-02-11_17:58:13.613000      28080.45        9.95140300e-01        8.54458650e-09  49.9486  49.1283
0202-02-11_17:58:13.810000      28080.65        1.00423700e+00        8.59186500e-10  49.9486  49.1283
0202-02-11_17:58:14.008000      28080.84        1.01487900e+00        8.11073650e-09  49.9486  49.1283
0202-02-11_17:58:14.200000      28081.04        1.02471300e+00        7.67688650e-09  49.9486  49.1283
0202-02-11_17:58:14.402000      28081.24        1.03367300e+00        4.57792650e-09  49.9486  49.1283
0202-02-11_17:58:14.613000      28081.45        1.04474300e+00        3.95813650e-09  49.9480  49.1111
0202-02-11_17:58:14.824000      28081.66        1.05400700e+00        8.04875650e-09  49.9480  49.1111
0202-02-11_17:58:15.016000      28081.86        1.06407100e+00        4.39199650e-09  49.9480  49.1111
0202-02-11_17:58:15.210000      28082.05        1.07425700e+00        1.91283650e-09  49.9480  49.1111
0202-02-11_17:58:15.414000      28082.25        1.08402000e+00       -1.49601350e-09  49.9480  49.1111
0202-02-11_17:58:15.617000      28082.45        1.09428800e+00        1.41699650e-09  49.9438  49.1217
0202-02-11_17:58:15.824000      28082.66        1.10432400e+00        1.97480650e-09  49.9438  49.1217
0202-02-11_17:58:16.020000      28082.86        1.11396600e+00        3.27636650e-09  49.9438  49.1217
0202-02-11_17:58:16.210000      28083.05        1.12395800e+00        9.78416650e-09  49.9438  49.1217
0202-02-11_17:58:16.402000      28083.24        1.13418500e+00        9.47427650e-09  49.9438  49.1217
0202-02-11_17:58:16.617000      28083.46        1.14341800e+00        8.60656650e-09  49.9253  49.0999
0202-02-11_17:58:16.816000      28083.65        1.15388400e+00       -1.74393350e-09  49.9253  49.0999
0202-02-11_17:58:17.020000      28083.86        1.16374200e+00       -2.67361350e-09  49.9253  49.0999
0202-02-11_17:58:17.210000      28084.05        1.17323500e+00        7.35226500e-10  49.9253  49.0999
0202-02-11_17:58:17.406000      28084.24        1.18326100e+00        1.66572650e-09  49.9253  49.0999
0202-02-11_17:58:17.613000      28084.45        1.19368200e+00        8.42267650e-09  49.9153  49.1136
0202-02-11_17:58:17.812000      28084.65        1.20313700e+00        9.91179650e-09  49.9153  49.1136
0202-02-11_17:58:18.004000      28084.84        1.21278400e+00        1.35069965e-08  49.9153  49.1136
0202-02-11_17:58:18.195000      28085.03        1.22330400e+00        1.40648065e-08  49.9153  49.1136
0202-02-11_17:58:18.402000      28085.24        1.23302000e+00        1.72877265e-08  49.9153  49.1136
0202-02-11_17:58:18.617000      28085.45        1.24326600e+00        1.45606365e-08  49.9005  49.0941
0202-02-11_17:58:18.830000      28085.67        1.25313900e+00        1.26392865e-08  49.9005  49.0941
0202-02-11_17:58:19.030000      28085.87        1.26340900e+00        7.24710650e-09  49.9005  49.0941
0202-02-11_17:58:19.234000      28086.07        1.27236700e+00        1.38168865e-08  49.9005  49.0941
0202-02-11_17:58:19.426000      28086.26        1.28307400e+00        1.19575165e-08  49.9005  49.0941
0202-02-11_17:58:19.637000      28086.47        1.29302800e+00        7.49502650e-09  49.9241  49.1170
0202-02-11_17:58:19.836000      28086.67        1.30273400e+00        8.67262650e-09  49.9241  49.1170
0202-02-11_17:58:20.040000      28086.88        1.31261700e+00        6.75127650e-09  49.9241  49.1170
0202-02-11_17:58:20.234000      28087.07        1.32243700e+00        1.90231365e-08  49.9241  49.1170
0202-02-11_17:58:20.426000      28087.26        1.33213900e+00        1.86512665e-08  49.9241  49.1170
0202-02-11_17:58:20.637000      28087.48        1.34274300e+00        2.66465665e-08  49.9455  49.1020
0202-02-11_17:58:20.848000      28087.68        1.35217500e+00        1.86512665e-08  49.9455  49.1020
0202-02-11_17:58:21.050000      28087.89        1.36214300e+00        1.48085565e-08  49.9455  49.1020
0202-02-11_17:58:21.242000      28088.08        1.37248100e+00        1.04080365e-08  49.9455  49.1020
0202-02-11_17:58:21.445000      28088.28        1.38176600e+00        9.47835650e-09  49.9455  49.1020
0202-02-11_17:58:21.650000      28088.48        1.39185800e+00        8.23877650e-09  49.9626  49.1304
0202-02-11_17:58:21.844000      28088.68        1.40186900e+00        9.91220650e-09  49.9626  49.1304
0202-02-11_17:58:22.047000      28088.88        1.41167900e+00        7.43304650e-09  49.9626  49.1304
0202-02-11_17:58:22.250000      28089.09        1.42131700e+00        8.54866650e-09  49.9626  49.1304
0202-02-11_17:58:22.440000      28089.28        1.43165500e+00        5.20179650e-09  49.9626  49.1304
0202-02-11_17:58:22.652000      28089.49        1.44185300e+00        3.71429650e-09  49.9649  49.1084
0202-02-11_17:58:22.848000      28089.68        1.45133000e+00        6.87522650e-09  49.9649  49.1084
0202-02-11_17:58:23.040000      28089.88        1.46181800e+00        4.02419650e-09  49.9649  49.1084
0202-02-11_17:58:23.242000      28090.08        1.47156700e+00        1.28872065e-08  49.9649  49.1084
0202-02-11_17:58:23.438000      28090.27        1.48108100e+00        1.02220665e-08  49.9649  49.1084
0202-02-11_17:58:23.633000      28090.47        1.49150400e+00        1.37548465e-08  49.9692  49.1278
0202-02-11_17:58:23.840000      28090.68        1.50120100e+00        1.24532465e-08  49.9692  49.1278
0202-02-11_17:58:24.035000      28090.87        1.51094400e+00        9.16834650e-09  49.9692  49.1278
0202-02-11_17:58:24.227000      28091.06        1.52147400e+00        1.09037665e-08  49.9692  49.1278
0202-02-11_17:58:24.434000      28091.27        1.53103400e+00        8.63146500e-10  49.9692  49.1278
0202-02-11_17:58:24.633000      28091.47        1.54013900e+00        1.85481650e-09  49.9433  49.0996
0202-02-11_17:58:24.832000      28091.67        1.55150600e+00        3.46627650e-09  49.9433  49.0996
0202-02-11_17:58:25.035000      28091.87        1.56112500e+00        4.89179650e-09  49.9433  49.0996
0202-02-11_17:58:25.230000      28092.07        1.57043900e+00        1.24532465e-08  49.9433  49.0996
0202-02-11_17:58:25.420000      28092.26        1.58057700e+00        1.23292865e-08  49.9433  49.0996
0202-02-11_17:58:25.630000      28092.47        1.59050600e+00        1.24532465e-08  49.9344  49.1203
0202-02-11_17:58:25.830000      28092.66        1.60052300e+00        9.16834650e-09  49.9344  49.1203
0202-02-11_17:58:26.027000      28092.87        1.61070800e+00        5.88345650e-09  49.9344  49.1203
0202-02-11_17:58:26.223000      28093.06        1.62038100e+00        1.09037665e-08  49.9344  49.1203
0202-02-11_17:58:26.414000      28093.25        1.63043200e+00        7.68085650e-09  49.9344  49.1203
0202-02-11_17:58:26.630000      28093.47        1.63992300e+00        5.26366650e-09  49.9179  49.0956
0202-02-11_17:58:26.830000      28093.67        1.65067200e+00        7.06105650e-09  49.9179  49.0956
0202-02-11_17:58:27.030000      28093.87        1.65994700e+00        7.30897650e-09  49.9179  49.0956
0202-02-11_17:58:27.234000      28094.07        1.66976400e+00        5.13970650e-09  49.9179  49.0956
0202-02-11_17:58:27.434000      28094.27        1.68012200e+00        1.41266765e-08  49.9179  49.0956
0202-02-11_17:58:27.637000      28094.48        1.68987700e+00        8.11470650e-09  49.9199  49.1133
0202-02-11_17:58:27.832000      28094.67        1.69965300e+00        1.35068865e-08  49.9199  49.1133
0202-02-11_17:58:28.040000      28094.88        1.70988200e+00        9.23032650e-09  49.9199  49.1133
0202-02-11_17:58:28.240000      28095.07        1.71963600e+00        1.66678265e-08  49.9199  49.1133
0202-02-11_17:58:28.430000      28095.27        1.72908500e+00        1.16475165e-08  49.9199  49.1133
0202-02-11_17:58:28.645000      28095.48        1.73982700e+00        1.00980365e-08  49.9297  49.0993
0202-02-11_17:58:28.836000      28095.68        1.74957400e+00        1.09037665e-08  49.9297  49.0993
0202-02-11_17:58:29.030000      28095.87        1.75941700e+00        1.77214665e-08  49.9297  49.0993
0202-02-11_17:58:29.227000      28096.06        1.76954000e+00        1.92089665e-08  49.9297  49.0993
0202-02-11_17:58:29.418000      28096.26        1.77956500e+00        1.93942865e-08  49.9297  49.0993
0202-02-11_17:58:29.630000      28096.47        1.78873600e+00        2.72650165e-08  49.9709  49.1301
0202-02-11_17:58:29.824000      28096.66        1.79930700e+00        2.47230565e-08  49.9709  49.1301
0202-02-11_17:58:30.016000      28096.86        1.80937800e+00        2.62105465e-08  49.9709  49.1301
0202-02-11_17:58:30.207000      28097.05        1.81838700e+00        2.59006565e-08  49.9709  49.1301
0202-02-11_17:58:30.414000      28097.25        1.82934300e+00        3.88542865e-08  49.9709  49.1301
0202-02-11_17:58:30.613000      28097.45        1.83958500e+00        4.53620865e-08  49.9524  49.1104
0202-02-11_17:58:30.824000      28097.66        1.84867800e+00        5.01964565e-08  49.9524  49.1104
0202-02-11_17:58:31.016000      28097.85        1.85910400e+00        5.11261365e-08  49.9524  49.1104
0202-02-11_17:58:31.207000      28098.05        1.86900100e+00        5.33573865e-08  49.9524  49.1104
0202-02-11_17:58:31.410000      28098.25        1.87852400e+00        5.39771765e-08  49.9524  49.1104
0202-02-11_17:58:31.610000      28098.45        1.88858500e+00        7.19511065e-08  49.9564  49.1283
0202-02-11_17:58:31.816000      28098.65        1.89884100e+00        8.56484865e-08  49.9564  49.1283
0202-02-11_17:58:32.008000      28098.85        1.90813300e+00        9.87880465e-08  49.9564  49.1283
0202-02-11_17:58:32.210000      28099.05        1.91820100e+00        1.01329196e-07  49.9564  49.1283
0202-02-11_17:58:32.414000      28099.25        1.92883200e+00        1.05543766e-07  49.9564  49.1283
0202-02-11_17:58:32.625000      28099.46        1.93869300e+00        1.18311457e-07  49.9448  49.1043
0202-02-11_17:58:32.824000      28099.66        1.94814100e+00        1.40871846e-07  49.9448  49.1043
0202-02-11_17:58:33.016000      28099.85        1.95843800e+00        1.61696817e-07  49.9448  49.1043
0202-02-11_17:58:33.210000      28100.05        1.96786800e+00        1.69196287e-07  49.9448  49.1043
0202-02-11_17:58:33.414000      28100.25        1.97803900e+00        1.92500417e-07  49.9448  49.1043
0202-02-11_17:58:33.613000      28100.45        1.98843500e+00        2.11466017e-07  49.9463  49.1243
0202-02-11_17:58:33.805000      28100.64        1.99400600e+00        2.32352966e-07  49.9463  49.1243
0202-02-11_17:58:34.008000      28100.85        2.00711000e+00        2.69478427e-07  49.9463  49.1243
0202-02-11_17:58:34.203000      28101.04        2.01795200e+00        2.97369017e-07  49.9463  49.1243
0202-02-11_17:58:34.395000      28101.23        2.02818200e+00        3.46704356e-07  49.9463  49.1243
0202-02-11_17:58:34.613000      28101.45        2.03742600e+00        3.95357936e-07  49.9463  49.1243
0202-02-11_17:58:34.810000      28101.65        2.04798600e+00        4.35582356e-07  49.9194  49.0957
0202-02-11_17:58:35.010000      28101.85        2.05743300e+00        4.70538556e-07  49.9194  49.0957
0202-02-11_17:58:35.203000      28102.04        2.06327000e+00        5.20803587e-07  49.9194  49.0957
0202-02-11_17:58:35.400000      28102.24        2.07714600e+00        5.77762507e-07  49.9194  49.0957
0202-02-11_17:58:35.598000      28102.44        2.08743700e+00        6.28585487e-07  49.9344  49.1137
0202-02-11_17:58:35.800000      28102.64        2.09720300e+00        7.28805856e-07  49.9344  49.1137
0202-02-11_17:58:35.992000      28102.83        2.10694400e+00        7.91404727e-07  49.9344  49.1137
0202-02-11_17:58:36.184000      28103.02        2.11727100e+00        8.76068157e-07  49.9344  49.1137
0202-02-11_17:58:36.387000      28103.23        2.12627800e+00        9.84407586e-07  49.9344  49.1137
0202-02-11_17:58:36.610000      28103.45        2.13724300e+00        1.08456579e-06  49.9344  49.1137
0202-02-11_17:58:36.810000      28103.65        2.14655900e+00        1.20598282e-06  49.9180  49.0985
0202-02-11_17:58:37.004000      28103.84        2.15664900e+00        1.31085143e-06  49.9180  49.0985
0202-02-11_17:58:37.203000      28104.04        2.16677000e+00        1.42266169e-06  49.9180  49.0985
0202-02-11_17:58:37.406000      28104.24        2.17658400e+00        1.59050105e-06  49.9180  49.0985
0202-02-11_17:58:37.613000      28104.45        2.18604100e+00        1.71823994e-06  49.9437  49.1218
0202-02-11_17:58:37.820000      28104.66        2.19675900e+00        1.91663498e-06  49.9437  49.1218
0202-02-11_17:58:38.010000      28104.85        2.20623100e+00        2.01902443e-06  49.9437  49.1218
0202-02-11_17:58:38.207000      28105.05        2.21585400e+00        2.25937931e-06  49.9437  49.1218
0202-02-11_17:58:38.400000      28105.24        2.22571900e+00        2.46384830e-06  49.9437  49.1218
0202-02-11_17:58:38.610000      28105.45        2.23637600e+00        2.68232457e-06  49.9437  49.1218
0202-02-11_17:58:38.810000      28105.64        2.24608300e+00        2.98862520e-06  49.9480  49.1002
0202-02-11_17:58:39             28105.84        2.25543200e+00        3.22724467e-06  49.9480  49.1002
0202-02-11_17:58:39.190000      28106.03        2.26605600e+00        3.49046983e-06  49.9480  49.1002
0202-02-11_17:58:39.400000      28106.24        2.27575900e+00        3.86736463e-06  49.9480  49.1002
0202-02-11_17:58:39.617000      28106.46        2.28552600e+00        4.16182725e-06  49.9480  49.1002
0202-02-11_17:58:39.830000      28106.67        2.29590300e+00        4.57516575e-06  49.9711  49.1250
0202-02-11_17:58:40.023000      28106.86        2.30525900e+00        4.89119709e-06  49.9711  49.1250
0202-02-11_17:58:40.230000      28107.07        2.31484100e+00        5.23951953e-06  49.9711  49.1250
0202-02-11_17:58:40.426000      28107.26        2.32570000e+00        5.74309957e-06  49.9711  49.1250
0202-02-11_17:58:40.620000      28107.46        2.33584800e+00        6.15842138e-06  49.9486  49.1014
0202-02-11_17:58:40.832000      28107.67        2.34501000e+00        6.74511538e-06  49.9486  49.1014
0202-02-11_17:58:41.023000      28107.86        2.35559300e+00        8.11367548e-06  49.9486  49.1014
0202-02-11_17:58:41.220000      28108.05        2.36553700e+00        8.17993108e-06  49.9486  49.1014
0202-02-11_17:58:41.420000      28108.26        2.37459600e+00        8.53147558e-06  49.9486  49.1014
0202-02-11_17:58:41.620000      28108.46        2.38532000e+00        1.00777902e-05  49.9614  49.1275

File: chapter 5/data/020k_ffj29/Ic/anneal/098k/70 min/Ic_2024-02-11_17-59-32197348_f29-140Kanneal-50K.txt
# Ic = 1.98 A, n = 21.10 , Tavg = 49.93 K, f29-140Kanneal-50K
#datetime                        t_s     iHTS_A                vHTS_V                tHTS_K  tTAR_K
0202-02-11_17:58:43.656000      28110.50        2.15521800e-02        5.42316350e-09  49.9381  49.1191
0202-02-11_17:58:43.850000      28110.69        1.39845800e-02        6.97264350e-09  49.9381  49.1191
0202-02-11_17:58:44.047000      28110.88        2.32930700e-02        3.00598350e-09  49.9381  49.1191
0202-02-11_17:58:44.240000      28111.08        3.23566800e-02        4.74139350e-09  49.9381  49.1191
0202-02-11_17:58:44.450000      28111.29        4.24948000e-02       -1.54946500e-10  49.9381  49.1191
0202-02-11_17:58:44.660000      28111.50        5.30603500e-02        8.46014350e-09  49.9177  49.0963
0202-02-11_17:58:44.870000      28111.71        6.23361900e-02        2.38619350e-09  49.9177  49.0963
0202-02-11_17:58:45.066000      28111.90        7.21671000e-02        3.74973350e-09  49.9177  49.0963
0202-02-11_17:58:45.258000      28112.10        8.22801400e-02        6.66275350e-09  49.9177  49.0963
0202-02-11_17:58:45.450000      28112.29        9.19626400e-02        3.93567350e-09  49.9177  49.0963
0202-02-11_17:58:45.664000      28112.50        1.01700000e-01       -9.60676500e-10  49.9339  49.1149
0202-02-11_17:58:45.860000      28112.70        1.12365000e-01       -2.38619650e-09  49.9339  49.1149
0202-02-11_17:58:46.050000      28112.89        1.21964400e-01        4.55546350e-09  49.9339  49.1149
0202-02-11_17:58:46.254000      28113.09        1.31010200e-01        1.09393035e-08  49.9339  49.1149
0202-02-11_17:58:46.450000      28113.29        1.41985400e-01        1.08773235e-08  49.9339  49.1149
0202-02-11_17:58:46.645000      28113.48        1.51801400e-01        7.90233350e-09  49.9236  49.0981
0202-02-11_17:58:46.850000      28113.69        1.61359600e-01        1.08463350e-09  49.9236  49.0981
0202-02-11_17:58:47.043000      28113.88        1.71586800e-01        1.64244350e-09  49.9236  49.0981
0202-02-11_17:58:47.234000      28114.07        1.81435500e-01       -6.66262650e-09  49.9236  49.0981
0202-02-11_17:58:47.440000      28114.28        1.91088300e-01       -7.03413650e-09  49.9236  49.0981
0202-02-11_17:58:47.645000      28114.48        2.01084000e-01       -1.33555165e-08  49.9528  49.1234
0202-02-11_17:58:47.840000      28114.68        2.11481800e-01       -3.68653650e-09  49.9528  49.1234
0202-02-11_17:58:48.043000      28114.88        2.20903100e-01        7.53168350e-09  49.9528  49.1234
0202-02-11_17:58:48.234000      28115.07        2.30873500e-01        1.03827135e-08  49.9528  49.1234
0202-02-11_17:58:48.430000      28115.27        2.41054800e-01        6.60199350e-09  49.9528  49.1234
0202-02-11_17:58:48.640000      28115.48        2.51002900e-01        5.90023500e-10  49.9292  49.0970
0202-02-11_17:58:48.840000      28115.68        2.60866500e-01        6.35407350e-09  49.9292  49.0970
0202-02-11_17:58:49.043000      28115.88        2.70833900e-01        1.35436535e-08  49.9292  49.0970
0202-02-11_17:58:49.234000      28116.07        2.80605400e-01        9.20511350e-09  49.9292  49.0970
0202-02-11_17:58:49.426000      28116.27        2.90062400e-01        1.08165735e-08  49.9292  49.0970
0202-02-11_17:58:49.625000      28116.46        3.00665000e-01        1.58168350e-09  49.9405  49.1201
0202-02-11_17:58:49.816000      28116.66        3.10579000e-01        3.81293350e-09  49.9405  49.1201
0202-02-11_17:58:50.010000      28116.85        3.19732400e-01        1.56163500e-10  49.9405  49.1201
0202-02-11_17:58:50.215000      28117.05        3.30468700e-01        3.81293350e-09  49.9405  49.1201
0202-02-11_17:58:50.406000      28117.24        3.40508800e-01        3.68897350e-09  49.9405  49.1201
0202-02-11_17:58:50.620000      28117.46        3.49220700e-01        6.78793350e-09  49.9405  49.1201
0202-02-11_17:58:50.824000      28117.66        3.60235900e-01       -2.77686500e-10  49.9295  49.1015
0202-02-11_17:58:51.027000      28117.87        3.69927300e-01        4.66063500e-10  49.9295  49.1015
0202-02-11_17:58:51.230000      28118.07        3.79437700e-01        9.61893500e-10  49.9295  49.1015
0202-02-11_17:58:51.420000      28118.26        3.90184300e-01        1.27179350e-09  49.9295  49.1015
0202-02-11_17:58:51.637000      28118.47        4.00054700e-01       -2.94278650e-09  49.9466  49.1223
0202-02-11_17:58:51.836000      28118.68        4.09866300e-01        2.20147350e-09  49.9466  49.1223
0202-02-11_17:58:52.040000      28118.88        4.19956900e-01        4.68064350e-09  49.9466  49.1223
0202-02-11_17:58:52.234000      28119.07        4.29108100e-01       -1.26935650e-09  49.9466  49.1223
0202-02-11_17:58:52.426000      28119.26        4.39057700e-01       -3.25268650e-09  49.9466  49.1223
0202-02-11_17:58:52.633000      28119.47        4.49327900e-01       -6.04174650e-09  49.9345  49.0989
0202-02-11_17:58:52.832000      28119.67        4.58758100e-01       -1.76518650e-09  49.9345  49.0989
0202-02-11_17:58:53.035000      28119.87        4.68673600e-01       -6.49556500e-10  49.9345  49.0989
0202-02-11_17:58:53.240000      28120.07        4.79024700e-01       -7.03409650e-09  49.9345  49.0989
0202-02-11_17:58:53.430000      28120.27        4.89058900e-01       -6.41533650e-09  49.9345  49.0989
0202-02-11_17:58:53.640000      28120.48        4.98339200e-01       -6.29276650e-09  49.9430  49.1225
0202-02-11_17:58:53.836000      28120.67        5.09108100e-01       -8.02851650e-09  49.9430  49.1225
0202-02-11_17:58:54.027000      28120.87        5.18734200e-01       -9.88788650e-09  49.9430  49.1225
0202-02-11_17:58:54.234000      28121.07        5.28284600e-01       -8.40039650e-09  49.9430  49.1225
0202-02-11_17:58:54.426000      28121.26        5.38412300e-01       -4.55769650e-09  49.9430  49.1225
0202-02-11_17:58:54.625000      28121.46        5.48508900e-01        1.26833350e-09  49.9215  49.0978
0202-02-11_17:58:54.830000      28121.67        5.57888100e-01        1.08240350e-09  49.9215  49.0978
0202-02-11_17:58:55.023000      28121.86        5.67978700e-01       -2.63634650e-09  49.9215  49.0978
0202-02-11_17:58:55.215000      28122.05        5.78336500e-01       -2.63634650e-09  49.9215  49.0978
0202-02-11_17:58:55.420000      28122.26        5.87925500e-01       -1.64467650e-09  49.9215  49.0978
0202-02-11_17:58:55.625000      28122.46        5.98206100e-01        5.60687350e-09  49.9713  49.1182
0202-02-11_17:58:55.820000      28122.66        6.07933100e-01       -1.21082650e-09  49.9713  49.1182
0202-02-11_17:58:56.016000      28122.86        6.17419700e-01       -3.62800650e-09  49.9713  49.1182
0202-02-11_17:58:56.210000      28123.05        6.27330800e-01       -3.81394650e-09  49.9713  49.1182
0202-02-11_17:58:56.414000      28123.25        6.37821100e-01       -6.54102650e-09  49.9713  49.1182
0202-02-11_17:58:56.620000      28123.46        6.47996300e-01       -4.80560650e-09  49.9257  49.0992
0202-02-11_17:58:56.820000      28123.66        6.57325600e-01       -9.39205650e-09  49.9257  49.0992
0202-02-11_17:58:57.023000      28123.86        6.67385000e-01       -7.16081650e-09  49.9257  49.0992
0202-02-11_17:58:57.215000      28124.05        6.77229300e-01       -6.85091650e-09  49.9257  49.0992
0202-02-11_17:58:57.406000      28124.25        6.86571900e-01       -3.13217650e-09  49.9257  49.0992
0202-02-11_17:58:57.625000      28124.46        6.97229500e-01        9.07335000e-11  49.9303  49.1203
0202-02-11_17:58:57.836000      28124.67        7.07045600e-01       -1.39676650e-09  49.9303  49.1203
0202-02-11_17:58:58.035000      28124.87        7.16766300e-01       -3.07019650e-09  49.9303  49.1203
0202-02-11_17:58:58.230000      28125.07        7.26960800e-01       -1.58269650e-09  49.9303  49.1203
0202-02-11_17:58:58.438000      28125.27        7.36637300e-01       -1.26769465e-08  49.9303  49.1203
0202-02-11_17:58:58.637000      28125.48        7.46803700e-01       -1.25529865e-08  49.9356  49.0948
0202-02-11_17:58:58.832000      28125.67        7.56851200e-01       -3.19415650e-09  49.9356  49.0948
0202-02-11_17:58:59.040000      28125.88        7.66300700e-01        5.97874350e-09  49.9356  49.0948
0202-02-11_17:58:59.230000      28126.07        7.76351300e-01        7.40425350e-09  49.9356  49.0948
0202-02-11_17:58:59.426000      28126.26        7.86813000e-01        3.56153350e-09  49.9356  49.0948
0202-02-11_17:58:59.645000      28126.48        7.96876700e-01        2.14633500e-10  49.9489  49.1273
0202-02-11_17:58:59.836000      28126.67        8.06424200e-01        1.08233350e-09  49.9489  49.1273
0202-02-11_17:59:00.027000      28126.86        8.16359000e-01       -3.93796650e-09  49.9489  49.1273
0202-02-11_17:59:00.230000      28127.07        8.26347200e-01       -5.79733650e-09  49.9489  49.1273
0202-02-11_17:59:00.426000      28127.26        8.35672000e-01       -5.92129650e-09  49.9489  49.1273
0202-02-11_17:59:00.625000      28127.46        8.46368200e-01       -4.18588650e-09  49.9208  49.1018
0202-02-11_17:59:00.832000      28127.67        8.56124900e-01       -9.14420650e-09  49.9208  49.1018
0202-02-11_17:59:01.023000      28127.86        8.65452700e-01       -3.99994650e-09  49.9208  49.1018
0202-02-11_17:59:01.220000      28128.06        8.76046400e-01       -6.35514650e-09  49.9208  49.1018
0202-02-11_17:59:01.420000      28128.26        8.85929200e-01       -9.52665000e-11  49.9208  49.1018
0202-02-11_17:59:01.625000      28128.46        8.95408400e-01       -5.67337650e-09  49.9403  49.1246
0202-02-11_17:59:01.830000      28128.67        9.06168400e-01       -5.54941650e-09  49.9403  49.1246
0202-02-11_17:59:02.020000      28128.86        9.15609000e-01       -3.81400650e-09  49.9403  49.1246
0202-02-11_17:59:02.223000      28129.06        9.24632500e-01        3.68545350e-09  49.9403  49.1246
0202-02-11_17:59:02.418000      28129.26        9.35529000e-01        3.93337350e-09  49.9403  49.1246
0202-02-11_17:59:02.620000      28129.46        9.45713200e-01        5.11097350e-09  49.9347  49.0987
0202-02-11_17:59:02.830000      28129.67        9.55017600e-01       -1.45880650e-09  49.9347  49.0987
0202-02-11_17:59:03.023000      28129.86        9.65538600e-01       -5.85931650e-09  49.9347  49.0987
0202-02-11_17:59:03.227000      28130.07        9.75415500e-01       -4.99160650e-09  49.9347  49.0987
0202-02-11_17:59:03.420000      28130.26        9.84722600e-01       -9.88795650e-09  49.9347  49.0987
0202-02-11_17:59:03.625000      28130.46        9.95101100e-01       -4.43379650e-09  49.9332  49.1155
0202-02-11_17:59:03.824000      28130.66        1.00530800e+00       -8.33847650e-09  49.9332  49.1155
0202-02-11_17:59:04.020000      28130.86        1.01467200e+00       -1.45880650e-09  49.9332  49.1155
0202-02-11_17:59:04.210000      28131.05        1.02511800e+00        4.62543500e-10  49.9332  49.1155
0202-02-11_17:59:04.418000      28131.25        1.03489300e+00       -8.09055650e-09  49.9332  49.1155
0202-02-11_17:59:04.625000      28131.46        1.04475000e+00       -1.51561765e-08  49.9108  49.0971
0202-02-11_17:59:04.832000      28131.67        1.05515100e+00       -1.93707465e-08  49.9108  49.0971
0202-02-11_17:59:05.027000      28131.86        1.06463200e+00       -6.41712650e-09  49.9108  49.0971
0202-02-11_17:59:05.220000      28132.06        1.07384700e+00        1.51601350e-09  49.9108  49.0971
0202-02-11_17:59:05.410000      28132.25        1.08497200e+00        5.11054350e-09  49.9108  49.0971
0202-02-11_17:59:05.617000      28132.46        1.09457400e+00       -4.93040650e-09  49.9410  49.1122
0202-02-11_17:59:05.816000      28132.65        1.10393300e+00       -5.36434650e-09  49.9410  49.1122
0202-02-11_17:59:06.020000      28132.86        1.11460200e+00       -3.00914650e-09  49.9410  49.1122
0202-02-11_17:59:06.210000      28133.05        1.12465900e+00        5.48198350e-09  49.9410  49.1122
0202-02-11_17:59:06.402000      28133.24        1.13341800e+00        3.00281350e-09  49.9410  49.1122
0202-02-11_17:59:06.620000      28133.46        1.14442100e+00        3.37469350e-09  49.9283  49.0973
0202-02-11_17:59:06.832000      28133.67        1.15398800e+00       -7.47163650e-09  49.9283  49.0973
0202-02-11_17:59:07.027000      28133.86        1.16371400e+00       -3.50497650e-09  49.9283  49.0973
0202-02-11_17:59:07.220000      28134.06        1.17389500e+00       -1.06945465e-08  49.9283  49.0973
0202-02-11_17:59:07.420000      28134.26        1.18334600e+00       -1.14382965e-08  49.9283  49.0973
0202-02-11_17:59:07.620000      28134.46        1.19350200e+00       -7.47163650e-09  49.9427  49.1224
0202-02-11_17:59:07.832000      28134.67        1.20391300e+00       -9.01856500e-10  49.9427  49.1224
0202-02-11_17:59:08.035000      28134.87        1.21275900e+00       -1.58116500e-10  49.9427  49.1224
0202-02-11_17:59:08.240000      28135.08        1.22374700e+00       -1.16242365e-08  49.9427  49.1224
0202-02-11_17:59:08.430000      28135.27        1.23368200e+00       -8.71121650e-09  49.9427  49.1224
0202-02-11_17:59:08.633000      28135.47        1.24311700e+00       -1.04466265e-08  49.9283  49.1039
0202-02-11_17:59:08.836000      28135.68        1.25323300e+00       -1.19961065e-08  49.9283  49.1039
0202-02-11_17:59:09.030000      28135.87        1.26317300e+00       -1.61487065e-08  49.9283  49.1039
0202-02-11_17:59:09.234000      28136.07        1.27278800e+00       -1.46612065e-08  49.9283  49.1039
0202-02-11_17:59:09.438000      28136.27        1.28272100e+00       -9.57892650e-09  49.9283  49.1039
0202-02-11_17:59:09.637000      28136.47        1.29315000e+00       -1.40414165e-08  49.9604  49.1310
0202-02-11_17:59:09.844000      28136.68        1.30265400e+00       -7.22372650e-09  49.9604  49.1310
0202-02-11_17:59:10.040000      28136.88        1.31258600e+00       -2.14144650e-09  49.9604  49.1310
0202-02-11_17:59:10.230000      28137.07        1.32279600e+00       -1.02581650e-09  49.9604  49.1310
0202-02-11_17:59:10.438000      28137.27        1.33233800e+00       -1.22440265e-08  49.9604  49.1310
0202-02-11_17:59:10.637000      28137.48        1.34238000e+00       -1.39794365e-08  49.9246  49.1017
0202-02-11_17:59:10.832000      28137.67        1.35277200e+00       -1.49091165e-08  49.9246  49.1017
0202-02-11_17:59:11.023000      28137.86        1.36212800e+00       -1.27398565e-08  49.9246  49.1017
0202-02-11_17:59:11.220000      28138.06        1.37199900e+00       -1.43518065e-08  49.9246  49.1017
0202-02-11_17:59:11.410000      28138.25        1.38248100e+00       -1.27408565e-08  49.9246  49.1017
0202-02-11_17:59:11.630000      28138.47        1.39261400e+00       -8.03111650e-09  49.9445  49.1271
0202-02-11_17:59:11.824000      28138.66        1.40222500e+00       -1.16258965e-08  49.9445  49.1271
0202-02-11_17:59:12.027000      28138.87        1.41223500e+00       -9.27069650e-09  49.9445  49.1271
0202-02-11_17:59:12.223000      28139.06        1.42175900e+00       -1.62123465e-08  49.9445  49.1271
0202-02-11_17:59:12.414000      28139.25        1.43184400e+00       -1.63363065e-08  49.9445  49.1271
0202-02-11_17:59:12.625000      28139.46        1.44203200e+00       -2.23482665e-08  49.9218  49.0939
0202-02-11_17:59:12.820000      28139.66        1.45157100e+00       -2.34638865e-08  49.9218  49.0939
0202-02-11_17:59:13.010000      28139.85        1.46115200e+00       -2.47034665e-08  49.9218  49.0939
0202-02-11_17:59:13.215000      28140.05        1.47168100e+00       -2.42076365e-08  49.9218  49.0939
0202-02-11_17:59:13.410000      28140.25        1.48177700e+00       -2.24722265e-08  49.9218  49.0939
0202-02-11_17:59:13.613000      28140.45        1.49093900e+00       -1.38571465e-08  49.9256  49.1125
0202-02-11_17:59:13.810000      28140.65        1.50135800e+00       -1.10680865e-08  49.9256  49.1125
0202-02-11_17:59:14.010000      28140.85        1.51125100e+00       -4.80820650e-09  49.9256  49.1125
0202-02-11_17:59:14.210000      28141.05        1.52092400e+00       -8.46497650e-09  49.9256  49.1125
0202-02-11_17:59:14.406000      28141.24        1.53104800e+00       -1.69560965e-08  49.9256  49.1125
0202-02-11_17:59:14.617000      28141.46        1.54133700e+00       -2.35258665e-08  49.9041  49.0941
0202-02-11_17:59:14.816000      28141.65        1.55058200e+00       -3.16451165e-08  49.9041  49.0941
0202-02-11_17:59:15.008000      28141.85        1.56091900e+00       -2.66248165e-08  49.9041  49.0941
0202-02-11_17:59:15.203000      28142.04        1.57060000e+00       -3.01576265e-08  49.9041  49.0941
0202-02-11_17:59:15.400000      28142.23        1.58054200e+00       -2.31539965e-08  49.9041  49.0941
0202-02-11_17:59:15.617000      28142.45        1.59106500e+00       -2.47034665e-08  49.9041  49.0941
0202-02-11_17:59:15.812000      28142.65        1.60010800e+00       -2.30300365e-08  49.9534  49.1181
0202-02-11_17:59:16.016000      28142.85        1.61037200e+00       -2.66867965e-08  49.9534  49.1181
0202-02-11_17:59:16.215000      28143.05        1.62095000e+00       -3.12112665e-08  49.9534  49.1181
0202-02-11_17:59:16.406000      28143.25        1.63046300e+00       -2.57571165e-08  49.9534  49.1181
0202-02-11_17:59:16.633000      28143.47        1.63957100e+00       -2.25961865e-08  49.9306  49.1048
0202-02-11_17:59:16.840000      28143.68        1.65066000e+00       -1.68321365e-08  49.9306  49.1048
0202-02-11_17:59:17.043000      28143.88        1.65979700e+00       -1.68938465e-08  49.9306  49.1048
0202-02-11_17:59:17.246000      28144.08        1.66977000e+00       -2.07357265e-08  49.9306  49.1048
0202-02-11_17:59:17.450000      28144.29        1.68003700e+00       -1.54664165e-08  49.9306  49.1048
0202-02-11_17:59:17.650000      28144.49        1.68952500e+00       -8.95806650e-09  49.9669  49.1318
0202-02-11_17:59:17.850000      28144.69        1.69938100e+00       -1.47840965e-08  49.9669  49.1318
0202-02-11_17:59:18.047000      28144.88        1.70993600e+00       -1.64575365e-08  49.9669  49.1318
0202-02-11_17:59:18.240000      28145.08        1.71960900e+00       -2.19736665e-08  49.9669  49.1318
0202-02-11_17:59:18.440000      28145.28        1.72920100e+00       -2.43288765e-08  49.9669  49.1318
0202-02-11_17:59:18.650000      28145.48        1.73936500e+00       -2.19736665e-08  49.9429  49.1118
0202-02-11_17:59:18.840000      28145.68        1.74984200e+00       -2.99689665e-08  49.9429  49.1118
0202-02-11_17:59:19.030000      28145.87        1.75907200e+00       -2.80476165e-08  49.9429  49.1118
0202-02-11_17:59:19.227000      28146.06        1.76915200e+00       -2.50106465e-08  49.9429  49.1118
0202-02-11_17:59:19.418000      28146.26        1.77956900e+00       -2.15398165e-08  49.9429  49.1118
0202-02-11_17:59:19.633000      28146.47        1.78946400e+00       -1.65814965e-08  49.9565  49.1290
0202-02-11_17:59:19.836000      28146.68        1.79879300e+00       -1.68294065e-08  49.9565  49.1290
0202-02-11_17:59:20.040000      28146.88        1.80913900e+00       -1.79450265e-08  49.9565  49.1290
0202-02-11_17:59:20.242000      28147.08        1.81919700e+00       -2.52585565e-08  49.9565  49.1290
0202-02-11_17:59:20.440000      28147.28        1.82860200e+00       -1.41023265e-08  49.9565  49.1290
0202-02-11_17:59:20.640000      28147.48        1.83899400e+00       -5.98307650e-09  49.9109  49.0997
0202-02-11_17:59:20.848000      28147.68        1.84874600e+00       -2.19026500e-10  49.9109  49.0997
0202-02-11_17:59:21.040000      28147.88        1.85809800e+00        3.37576350e-09  49.9109  49.0997
0202-02-11_17:59:21.230000      28148.07        1.86889800e+00        5.17315350e-09  49.9109  49.0997
0202-02-11_17:59:21.438000      28148.27        1.87872300e+00        9.32574350e-09  49.9109  49.0997
0202-02-11_17:59:21.637000      28148.47        1.88799000e+00        1.83746835e-08  49.9188  49.1151
0202-02-11_17:59:21.830000      28148.67        1.89885000e+00        2.45725935e-08  49.9188  49.1151
0202-02-11_17:59:22.035000      28148.87        1.90844000e+00        4.39720335e-08  49.9188  49.1151
0202-02-11_17:59:22.227000      28149.06        1.91812200e+00        5.47563835e-08  49.9188  49.1151
0202-02-11_17:59:22.418000      28149.26        1.92792900e+00        6.18839735e-08  49.9188  49.1151
0202-02-11_17:59:22.633000      28149.47        1.93856200e+00        7.51474935e-08  49.9096  49.0910
0202-02-11_17:59:22.832000      28149.67        1.94796200e+00        9.16339135e-08  49.9096  49.0910
0202-02-11_17:59:23.030000      28149.87        1.95777800e+00        1.07624593e-07  49.9096  49.0910
0202-02-11_17:59:23.227000      28150.06        1.96800400e+00        1.29131663e-07  49.9096  49.0910
0202-02-11_17:59:23.418000      28150.26        1.97804700e+00        1.40164184e-07  49.9096  49.0910
0202-02-11_17:59:23.620000      28150.46        1.98780600e+00        1.62538794e-07  49.9096  49.0910
0202-02-11_17:59:23.820000      28150.66        1.99773200e+00        1.88817914e-07  49.9222  49.1200
0202-02-11_17:59:24.010000      28150.85        2.00793700e+00        2.15716824e-07  49.9222  49.1200
0202-02-11_17:59:24.203000      28151.04        2.01794300e+00        2.50487073e-07  49.9222  49.1200
0202-02-11_17:59:24.410000      28151.25        2.02659700e+00        2.94182303e-07  49.9222  49.1200
0202-02-11_17:59:24.620000      28151.46        2.03753600e+00        3.30564003e-07  49.9144  49.0990
0202-02-11_17:59:24.836000      28151.67        2.04781100e+00        3.63164993e-07  49.9144  49.0990
0202-02-11_17:59:25.027000      28151.87        2.05703200e+00        4.24028424e-07  49.9144  49.0990
0202-02-11_17:59:25.230000      28152.07        2.06733400e+00        4.72186143e-07  49.9144  49.0990
0202-02-11_17:59:25.434000      28152.27        2.07699500e+00        5.44639663e-07  49.9144  49.0990
0202-02-11_17:59:25.633000      28152.47        2.08712400e+00        5.96826024e-07  49.9615  49.1305
0202-02-11_17:59:25.830000      28152.67        2.09699900e+00        6.57069663e-07  49.9615  49.1305
0202-02-11_17:59:26.023000      28152.86        2.10667000e+00        7.29213283e-07  49.9615  49.1305
0202-02-11_17:59:26.230000      28153.07        2.11654200e+00        8.07120953e-07  49.9615  49.1305
0202-02-11_17:59:26.426000      28153.26        2.12697300e+00        9.29157713e-07  49.9615  49.1305
0202-02-11_17:59:26.625000      28153.46        2.13677100e+00        1.01134194e-06  49.9492  49.1096
0202-02-11_17:59:26.832000      28153.67        2.14652700e+00        1.14428701e-06  49.9492  49.1096
0202-02-11_17:59:27.023000      28153.86        2.15692000e+00        1.24884567e-06  49.9492  49.1096
0202-02-11_17:59:27.215000      28154.05        2.16670900e+00        1.36425067e-06  49.9492  49.1096
0202-02-11_17:59:27.420000      28154.26        2.17523900e+00        1.53593265e-06  49.9492  49.1096
0202-02-11_17:59:27.645000      28154.48        2.18667700e+00        1.66881574e-06  49.9525  49.1301
0202-02-11_17:59:27.848000      28154.68        2.19596400e+00        1.86169456e-06  49.9525  49.1301
0202-02-11_17:59:28.040000      28154.88        2.20598400e+00        2.00846096e-06  49.9525  49.1301
0202-02-11_17:59:28.242000      28155.08        2.21615600e+00        2.17444087e-06  49.9525  49.1301
0202-02-11_17:59:28.440000      28155.28        2.22569800e+00        2.42223312e-06  49.9525  49.1301
0202-02-11_17:59:28.637000      28155.48        2.23573100e+00        2.63655669e-06  49.9368  49.1034
0202-02-11_17:59:28.848000      28155.69        2.24610700e+00        2.93653531e-06  49.9368  49.1034
0202-02-11_17:59:29.040000      28155.88        2.25541700e+00        3.17521693e-06  49.9368  49.1034
0202-02-11_17:59:29.234000      28156.07        2.26522500e+00        3.42028255e-06  49.9368  49.1034
0202-02-11_17:59:29.440000      28156.28        2.27580300e+00        3.70340332e-06  49.9368  49.1034
0202-02-11_17:59:29.650000      28156.49        2.28568700e+00        4.10273472e-06  49.9329  49.1256
0202-02-11_17:59:29.844000      28156.68        2.29518700e+00        4.42050138e-06  49.9329  49.1256
0202-02-11_17:59:30.040000      28156.88        2.30577000e+00        4.86036680e-06  49.9329  49.1256
0202-02-11_17:59:30.230000      28157.07        2.31546900e+00        5.21891569e-06  49.9329  49.1256
0202-02-11_17:59:30.420000      28157.26        2.32440400e+00        5.60287600e-06  49.9329  49.1256
0202-02-11_17:59:30.637000      28157.47        2.33539100e+00        6.17959123e-06  49.9101  49.1017
0202-02-11_17:59:30.832000      28157.67        2.34536400e+00        6.62360923e-06  49.9101  49.1017
0202-02-11_17:59:31.035000      28157.87        2.35452400e+00        7.08398973e-06  49.9101  49.1017
0202-02-11_17:59:31.230000      28158.07        2.36499500e+00        8.62906573e-06  49.9101  49.1017
0202-02-11_17:59:31.420000      28158.26        2.37520600e+00        8.72284013e-06  49.9101  49.1017
0202-02-11_17:59:31.613000      28158.45        2.38399800e+00        8.99201513e-06  49.9338  49.1176
0202-02-11_17:59:31.810000      28158.65        2.39475800e+00        1.01084440e-05  49.9338  49.1176
