Repository: shortlab/2025-devitre-PhD

# 2025-devitre-PhD
Data repository for Alexis Devitre's PhD thesis

File: chapter 5/data/020k_ffj29/Ic/anneal/110k/70 min/Ic_2024-02-11_02-02-05572200_f29-110Kanneal-20K.txt
# Ic = 6.73 A, n = 28.91 , Tavg = 20.00 K, f29-110Kanneal-20K
#datetime                        t_s     iHTS_A                vHTS_V                tHTS_K  tTAR_K
0202-02-11_02:01:57.938000      15210.50        2.67920900e+00        4.01403500e-10  20.0101  19.4758
0202-02-11_02:01:58.348000      15210.91        2.86170300e+00        4.24411350e-09  19.9758  19.5687
0202-02-11_02:01:58.750000      15211.31        3.25496600e+00       -3.16165000e-11  19.9758  19.5687
0202-02-11_02:01:59.152000      15211.71        3.45681300e+00       -1.34807465e-08  20.0135  19.6224
0202-02-11_02:01:59.547000      15212.11        3.84971900e+00       -1.62078265e-08  20.0135  19.6224
0202-02-11_02:01:59.940000      15212.50        4.05095000e+00       -1.45343865e-08  20.0135  19.6224
0202-02-11_02:02:00.344000      15212.90        4.44212800e+00        3.37759350e-09  20.0030  19.4755
0202-02-11_02:02:00.746000      15213.31        4.64950900e+00       -6.41511650e-09  20.0030  19.4755
0202-02-11_02:02:01.152000      15213.71        5.03912300e+00        4.30728350e-09  19.9964  19.6569
0202-02-11_02:02:01.550000      15214.11        5.24440500e+00       -1.75093865e-08  19.9964  19.6569
0202-02-11_02:02:01.953000      15214.52        5.63389800e+00        3.87342350e-09  19.9964  19.6569
0202-02-11_02:02:02.360000      15214.92        5.83657300e+00        1.96161335e-08  20.0262  19.5062
0202-02-11_02:02:02.754000      15215.31        6.22570300e+00        5.03578035e-08  20.0262  19.5062
0202-02-11_02:02:03.152000      15215.71        6.43141400e+00        6.84557135e-08  19.9872  19.5429
0202-02-11_02:02:03.547000      15216.11        6.81827600e+00        2.97902594e-07  19.9872  19.5429
0202-02-11_02:02:03.950000      15216.51        7.02475200e+00        7.20662484e-07  19.9872  19.5429
0202-02-11_02:02:04.363000      15216.92        7.41198500e+00        3.77797320e-06  20.0091  19.4730
0202-02-11_02:02:04.758000      15217.32        7.59686100e+00        7.01329320e-06  20.0091  19.4730
0202-02-11_02:02:05.164000      15217.73        8.00907400e+00        2.68967183e-05  19.9953  19.4399

File: chapter 5/data/020k_ffj29/Ic/anneal/110k/70 min/Ic_2024-02-11_02-02-15322034_f29-110Kanneal-20K.txt
# Ic = 6.74 A, n = 29.16 , Tavg = 20.03 K, f29-110Kanneal-20K
#datetime                        t_s     iHTS_A                vHTS_V                tHTS_K  tTAR_K
0202-02-11_02:02:07.640000      15220.20        2.68094200e+00       -4.79526775e-08  20.0096  19.4728
0202-02-11_02:02:08.050000      15220.61        2.86490700e+00       -2.02479675e-08  20.0096  19.4728
0202-02-11_02:02:08.460000      15221.02        3.25448400e+00       -2.39667175e-08  20.0066  19.5765
0202-02-11_02:02:08.867000      15221.43        3.45963700e+00       -1.33062975e-08  20.0066  19.5765
0202-02-11_02:02:09.270000      15221.83        3.85042500e+00       -9.27764750e-09  20.0127  19.6188
0202-02-11_02:02:09.670000      15222.23        4.05392700e+00       -1.13849375e-08  20.0127  19.6188
0202-02-11_02:02:10.098000      15222.66        4.44365300e+00       -2.11160775e-08  20.0127  19.6188
0202-02-11_02:02:10.504000      15223.06        4.65034600e+00       -2.18006675e-08  20.0121  19.4746
0202-02-11_02:02:10.900000      15223.46        5.04122300e+00        2.01142500e-10  20.0121  19.4746
0202-02-11_02:02:11.293000      15223.85        5.24135300e+00       -1.07071875e-08  20.0026  19.6526
0202-02-11_02:02:11.688000      15224.25        5.63312600e+00       -2.04379175e-08  20.0026  19.6526
0202-02-11_02:02:12.110000      15224.67        5.83539200e+00       -2.22972975e-08  20.0026  19.6526
0202-02-11_02:02:12.516000      15225.08        6.22685200e+00        9.06416250e-09  20.0197  19.5087
0202-02-11_02:02:12.910000      15225.47        6.43135300e+00        2.65422925e-08  20.0197  19.5087
0202-02-11_02:02:13.320000      15225.88        6.82122000e+00        2.42043883e-07  19.9925  19.5501
0202-02-11_02:02:13.723000      15226.28        7.02773200e+00        7.33662703e-07  19.9925  19.5501
0202-02-11_02:02:14.145000      15226.71        7.41474100e+00        3.82437826e-06  20.0289  19.6509
0202-02-11_02:02:14.547000      15227.11        7.60365300e+00        7.23843906e-06  20.0289  19.6509
0202-02-11_02:02:14.940000      15227.50        8.01148400e+00        2.68548466e-05  20.0289  19.6509

File: chapter 5/data/020k_ffj29/Ic/anneal/110k/70 min/Ic_2024-02-11_02-09-30472051_f29-110Kanneal-30K.txt
# Ic = 4.78 A, n = 24.43 , Tavg = 30.05 K, f29-110Kanneal-30K
#datetime                        t_s     iHTS_A                vHTS_V                tHTS_K  tTAR_K
0202-02-11_02:09:07.290000      15639.85        5.02746400e-02       -1.93808530e-08  30.0230  29.5666
0202-02-11_02:09:07.492000      15640.05        4.86554500e-02       -1.95048030e-08  30.0230  29.5666
0202-02-11_02:09:07.684000      15640.24        9.82909200e-02       -1.67157530e-08  30.0230  29.5666
0202-02-11_02:09:07.890000      15640.45        1.49420900e-01       -3.32641530e-08  30.0230  29.5666
0202-02-11_02:09:08.094000      15640.65        1.97952200e-01       -2.61985430e-08  30.0502  29.5904
0202-02-11_02:09:08.312000      15640.87        2.48835800e-01       -3.12808230e-08  30.0502  29.5904
0202-02-11_02:09:08.504000      15641.07        2.98512900e-01       -3.16488930e-08  30.0502  29.5904
0202-02-11_02:09:08.695000      15641.26        3.43776100e-01       -4.01991430e-08  30.0502  29.5904
0202-02-11_02:09:08.890000      15641.45        3.97416800e-01       -3.43702430e-08  30.0502  29.5904
0202-02-11_02:09:09.110000      15641.67        4.47104200e-01       -2.33999330e-08  30.0193  29.5666
0202-02-11_02:09:09.316000      15641.88        4.95711200e-01       -1.81317030e-08  30.0193  29.5666
0202-02-11_02:09:09.520000      15642.08        5.45662800e-01       -3.16431630e-08  30.0193  29.5666
0202-02-11_02:09:09.723000      15642.28        5.93085400e-01       -3.18290930e-08  30.0193  29.5666
0202-02-11_02:09:09.926000      15642.49        6.44878800e-01       -3.87707630e-08  30.0193  29.5666
0202-02-11_02:09:10.133000      15642.69        6.94438600e-01       -3.57337830e-08  30.0277  29.5906
0202-02-11_02:09:10.336000      15642.90        7.41969600e-01       -3.76551330e-08  30.0277  29.5906
0202-02-11_02:09:10.527000      15643.09        7.93146200e-01       -3.05275330e-08  30.0277  29.5906
0202-02-11_02:09:10.723000      15643.28        8.42806900e-01       -3.07134730e-08  30.0277  29.5906
0202-02-11_02:09:10.926000      15643.49        8.88116100e-01       -3.42462830e-08  30.0277  29.5906
0202-02-11_02:09:11.125000      15643.69        9.42128300e-01       -4.19936730e-08  30.0244  29.5607
0202-02-11_02:09:11.320000      15643.88        9.91374900e-01       -4.45348230e-08  30.0244  29.5607
0202-02-11_02:09:11.516000      15644.08        1.03158800e+00       -3.80889930e-08  30.0244  29.5607
0202-02-11_02:09:11.707000      15644.27        1.09025800e+00       -3.50520130e-08  30.0244  29.5607
0202-02-11_02:09:11.902000      15644.46        1.14000200e+00       -3.67874330e-08  30.0244  29.5607
0202-02-11_02:09:12.105000      15644.66        1.18798500e+00       -4.06921130e-08  30.0250  29.6003
0202-02-11_02:09:12.305000      15644.87        1.23790700e+00       -3.78410730e-08  30.0250  29.6003
0202-02-11_02:09:12.500000      15645.06        1.28873100e+00       -4.04441930e-08  30.0250  29.6003
0202-02-11_02:09:12.707000      15645.27        1.33834100e+00       -3.80889930e-08  30.0250  29.6003
0202-02-11_02:09:12.902000      15645.46        1.38593100e+00       -4.48447130e-08  30.0250  29.6003
0202-02-11_02:09:13.113000      15645.67        1.43849400e+00       -4.10020130e-08  30.0212  29.5489
0202-02-11_02:09:13.316000      15645.88        1.48841800e+00       -3.25108630e-08  30.0212  29.5489
0202-02-11_02:09:13.508000      15646.07        1.53429800e+00       -3.54238830e-08  30.0212  29.5489
0202-02-11_02:09:13.703000      15646.26        1.58620200e+00       -3.73452430e-08  30.0212  29.5489
0202-02-11_02:09:13.900000      15646.46        1.63594700e+00       -3.68494030e-08  30.0212  29.5489
0202-02-11_02:09:14.113000      15646.67        1.68302300e+00       -2.80483730e-08  30.0337  29.6181
0202-02-11_02:09:14.330000      15646.89        1.73583900e+00       -2.45769930e-08  30.0337  29.6181
0202-02-11_02:09:14.530000      15647.09        1.78291700e+00       -2.84800430e-08  30.0337  29.6181
0202-02-11_02:09:14.734000      15647.29        1.83281200e+00       -3.27544330e-08  30.0337  29.6181
0202-02-11_02:09:14.926000      15647.49        1.88388700e+00       -3.53564630e-08  30.0337  29.6181
0202-02-11_02:09:15.133000      15647.70        1.93202100e+00       -2.99642730e-08  30.0322  29.5523
0202-02-11_02:09:15.332000      15647.89        1.98218900e+00       -3.09559430e-08  30.0322  29.5523
0202-02-11_02:09:15.523000      15648.08        2.03320700e+00       -2.86627130e-08  30.0322  29.5523
0202-02-11_02:09:15.727000      15648.29        2.08110900e+00       -3.25674030e-08  30.0322  29.5523
0202-02-11_02:09:15.930000      15648.49        2.13023700e+00       -2.81668830e-08  30.0322  29.5523
0202-02-11_02:09:16.130000      15648.69        2.18200400e+00       -2.92205230e-08  30.0401  29.6110
0202-02-11_02:09:16.340000      15648.90        2.23025500e+00       -2.89726130e-08  30.0401  29.6110
0202-02-11_02:09:16.530000      15649.09        2.28052800e+00       -3.10799030e-08  30.0401  29.6110
0202-02-11_02:09:16.723000      15649.28        2.33074200e+00       -2.32705230e-08  30.0401  29.6110
0202-02-11_02:09:16.930000      15649.49        2.37867600e+00       -2.94064630e-08  30.0401  29.6110
0202-02-11_02:09:17.125000      15649.69        2.42883500e+00       -3.07700030e-08  30.0092  29.5640
0202-02-11_02:09:17.336000      15649.90        2.48005700e+00       -3.71538630e-08  30.0092  29.5640
0202-02-11_02:09:17.540000      15650.10        2.52484100e+00       -2.83528230e-08  30.0092  29.5640
0202-02-11_02:09:17.740000      15650.30        2.57852500e+00       -2.26507330e-08  30.0092  29.5640
0202-02-11_02:09:17.934000      15650.49        2.62851500e+00       -2.11632330e-08  30.0092  29.5640
0202-02-11_02:09:18.140000      15650.70        2.67407700e+00       -2.79189630e-08  30.0390  29.5959
0202-02-11_02:09:18.340000      15650.90        2.72807100e+00       -2.47580230e-08  30.0390  29.5959
0202-02-11_02:09:18.530000      15651.09        2.77750900e+00       -1.60189630e-08  30.0390  29.5959
0202-02-11_02:09:18.734000      15651.30        2.82505600e+00       -1.87460430e-08  30.0390  29.5959
0202-02-11_02:09:18.930000      15651.49        2.87490400e+00       -2.12252130e-08  30.0390  29.5959
0202-02-11_02:09:19.125000      15651.68        2.92621400e+00       -2.48200030e-08  30.0346  29.5707
0202-02-11_02:09:19.330000      15651.89        2.97416600e+00       -1.40976030e-08  30.0346  29.5707
0202-02-11_02:09:19.520000      15652.08        3.02405800e+00       -1.45314630e-08  30.0346  29.5707
0202-02-11_02:09:19.715000      15652.27        3.07485700e+00       -2.04814630e-08  30.0346  29.5707
0202-02-11_02:09:19.918000      15652.48        3.12474200e+00       -3.38069830e-08  30.0346  29.5707
0202-02-11_02:09:20.113000      15652.67        3.17275400e+00       -3.04601130e-08  30.0239  29.5913
0202-02-11_02:09:20.312000      15652.87        3.22474900e+00       -3.05221630e-08  30.0239  29.5913
0202-02-11_02:09:20.508000      15653.07        3.27363200e+00       -1.63911930e-08  30.0239  29.5913
0202-02-11_02:09:20.703000      15653.26        3.32016400e+00       -2.32091130e-08  30.0239  29.5913
0202-02-11_02:09:20.895000      15653.45        3.37305400e+00       -1.65155030e-08  30.0239  29.5913
0202-02-11_02:09:21.105000      15653.67        3.42243300e+00       -1.44701830e-08  30.0231  29.5582
0202-02-11_02:09:21.300000      15653.86        3.47044300e+00       -1.36644630e-08  30.0231  29.5582
0202-02-11_02:09:21.492000      15654.05        3.52172500e+00       -2.85394630e-08  30.0231  29.5582
0202-02-11_02:09:21.690000      15654.25        3.57143600e+00       -3.26920730e-08  30.0231  29.5582
0202-02-11_02:09:21.883000      15654.44        3.61698000e+00       -2.44488330e-08  30.0231  29.5582
0202-02-11_02:09:22.094000      15654.65        3.67130900e+00       -9.51185300e-09  30.0076  29.6056
0202-02-11_02:09:22.297000      15654.86        3.71999200e+00       -9.75977300e-09  30.0076  29.6056
0202-02-11_02:09:22.490000      15655.05        3.76864800e+00       -2.45727930e-08  30.0076  29.6056
0202-02-11_02:09:22.680000      15655.24        3.81997100e+00       -3.39936330e-08  30.0076  29.6056
0202-02-11_02:09:22.887000      15655.45        3.86983200e+00       -3.09566530e-08  30.0076  29.6056
0202-02-11_02:09:23.094000      15655.66        3.91770300e+00       -2.73618630e-08  30.0183  29.5431
0202-02-11_02:09:23.293000      15655.86        3.96863200e+00       -2.46347730e-08  30.0183  29.5431
0202-02-11_02:09:23.496000      15656.06        4.01834700e+00       -2.97790430e-08  30.0183  29.5431
0202-02-11_02:09:23.700000      15656.26        4.06665900e+00       -2.63701930e-08  30.0183  29.5431
0202-02-11_02:09:23.890000      15656.45        4.11574200e+00       -2.61842530e-08  30.0183  29.5431
0202-02-11_02:09:24.113000      15656.67        4.16743000e+00       -3.52951930e-08  30.0248  29.6094
0202-02-11_02:09:24.310000      15656.87        4.21291900e+00       -4.47780130e-08  30.0248  29.6094
0202-02-11_02:09:24.510000      15657.07        4.26662200e+00       -3.94478030e-08  30.0248  29.6094
0202-02-11_02:09:24.707000      15657.27        4.31647400e+00       -2.43868530e-08  30.0248  29.6094
0202-02-11_02:09:24.900000      15657.46        4.36437500e+00       -4.61549300e-09  30.0248  29.6094
0202-02-11_02:09:25.110000      15657.67        4.41321700e+00       -3.99570300e-09  30.0169  29.5510
0202-02-11_02:09:25.310000      15657.87        4.46607300e+00        2.63606700e-09  30.0169  29.5510
0202-02-11_02:09:25.510000      15658.07        4.50845800e+00        2.26419700e-09  30.0169  29.5510
0202-02-11_02:09:25.710000      15658.27        4.56147300e+00        1.95563870e-08  30.0169  29.5510
0202-02-11_02:09:25.906000      15658.47        4.61430400e+00        3.89558670e-08  30.0169  29.5510
0202-02-11_02:09:26.120000      15658.68        4.66416500e+00        7.35402570e-08  30.0390  29.6152
0202-02-11_02:09:26.312000      15658.87        4.71085700e+00        1.10605357e-07  30.0390  29.6152
0202-02-11_02:09:26.508000      15659.07        4.76284700e+00        1.52753557e-07  30.0390  29.6152
0202-02-11_02:09:26.703000      15659.26        4.81263200e+00        2.17339017e-07  30.0390  29.6152
0202-02-11_02:09:26.895000      15659.46        4.85889300e+00        2.82541967e-07  30.0390  29.6152
0202-02-11_02:09:27.100000      15659.66        4.91224600e+00        3.58156657e-07  30.0395  29.5653
0202-02-11_02:09:27.300000      15659.86        4.96184500e+00        5.06782917e-07  30.0395  29.5653
0202-02-11_02:09:27.492000      15660.05        5.00852800e+00        6.31237257e-07  30.0395  29.5653
0202-02-11_02:09:27.684000      15660.25        5.05049100e+00        7.58666607e-07  30.0395  29.5653
0202-02-11_02:09:27.887000      15660.45        5.11021200e+00        9.38158537e-07  30.0395  29.5653
0202-02-11_02:09:28.098000      15660.66        5.15866600e+00        1.25716577e-06  30.0723  29.6016
0202-02-11_02:09:28.293000      15660.85        5.20937700e+00        1.56495475e-06  30.0723  29.6016
0202-02-11_02:09:28.496000      15661.06        5.25967500e+00        2.03636897e-06  30.0723  29.6016
0202-02-11_02:09:28.690000      15661.25        5.30474500e+00        2.42677629e-06  30.0723  29.6016
0202-02-11_02:09:28.883000      15661.44        5.35913400e+00        3.85273299e-06  30.0723  29.6016
0202-02-11_02:09:29.098000      15661.66        5.40873700e+00        4.04833959e-06  30.0308  29.5728
0202-02-11_02:09:29.305000      15661.86        5.45561200e+00        5.33403719e-06  30.0308  29.5728
0202-02-11_02:09:29.496000      15662.06        5.50793200e+00        6.99384159e-06  30.0308  29.5728
0202-02-11_02:09:29.688000      15662.25        5.55788500e+00        8.34251019e-06  30.0308  29.5728
0202-02-11_02:09:29.890000      15662.45        5.60572700e+00        8.49628069e-06  30.0308  29.5728
0202-02-11_02:09:30.105000      15662.66        5.65538700e+00        1.16212127e-05  30.0467  29.5968

File: chapter 5/data/020k_ffj29/Ic/anneal/110k/70 min/Ic_2024-02-11_02-12-00245758_f29-110Kanneal-30K.txt
# Ic = 4.78 A, n = 24.32 , Tavg = 30.02 K, f29-110Kanneal-30K
#datetime                        t_s     iHTS_A                vHTS_V                tHTS_K  tTAR_K
0202-02-11_02:11:36.785000      15789.34        1.84758800e-02        7.55527100e-09  30.0282  29.6051
0202-02-11_02:11:37             15789.56        5.07588000e-02        2.41721000e-10  30.0282  29.6051
0202-02-11_02:11:37.227000      15789.79        1.01946100e-01       -1.99635190e-08  30.0232  29.6021
0202-02-11_02:11:37.418000      15789.98        1.49052600e-01       -1.95916390e-08  30.0232  29.6021
0202-02-11_02:11:37.620000      15790.18        1.97122200e-01       -1.32717290e-08  30.0232  29.6021
0202-02-11_02:11:37.824000      15790.38        2.46371800e-01        1.66265100e-09  30.0232  29.6021
0202-02-11_02:11:38.043000      15790.60        2.98248300e-01       -8.25597900e-09  30.0232  29.6021
0202-02-11_02:11:38.260000      15790.82        3.46191800e-01       -2.90190090e-08  30.0396  29.5749
0202-02-11_02:11:38.465000      15791.03        3.96642000e-01       -2.48664090e-08  30.0396  29.5749
0202-02-11_02:11:38.660000      15791.22        4.44422400e-01       -1.98460890e-08  30.0396  29.5749
0202-02-11_02:11:38.867000      15791.43        4.93358800e-01       -1.11690090e-08  30.0396  29.5749
0202-02-11_02:11:39.070000      15791.63        5.45463800e-01       -2.04658790e-08  30.0487  29.5897
0202-02-11_02:11:39.270000      15791.83        5.94876600e-01       -1.97841090e-08  30.0487  29.5897
0202-02-11_02:11:39.465000      15792.03        6.39841400e-01       -2.40606790e-08  30.0487  29.5897
0202-02-11_02:11:39.660000      15792.22        6.93582000e-01       -2.97007790e-08  30.0487  29.5897
0202-02-11_02:11:39.850000      15792.41        7.43141700e-01       -2.98867190e-08  30.0487  29.5897
0202-02-11_02:11:40.082000      15792.64        7.91808000e-01       -2.10856690e-08  30.0487  29.5897
0202-02-11_02:11:40.290000      15792.85        8.42682200e-01       -1.32143190e-08  30.0463  29.5836
0202-02-11_02:11:40.484000      15793.04        8.91764000e-01       -6.89243900e-09  30.0463  29.5836
0202-02-11_02:11:40.690000      15793.25        9.37229000e-01       -1.06111890e-08  30.0463  29.5836
0202-02-11_02:11:40.887000      15793.45        9.91064500e-01       -8.87577900e-09  30.0463  29.5836
0202-02-11_02:11:41.100000      15793.66        1.04117200e+00       -1.58174390e-08  30.0177  29.5700
0202-02-11_02:11:41.300000      15793.86        1.08812500e+00       -1.92882790e-08  30.0177  29.5700
0202-02-11_02:11:41.492000      15794.05        1.13982400e+00       -2.74075490e-08  30.0177  29.5700
0202-02-11_02:11:41.688000      15794.25        1.18942300e+00       -2.61059890e-08  30.0177  29.5700
0202-02-11_02:11:41.890000      15794.45        1.23467200e+00       -1.29663990e-08  30.0177  29.5700
0202-02-11_02:11:42.100000      15794.66        1.28898100e+00       -1.14788990e-08  30.0180  29.5853
0202-02-11_02:11:42.305000      15794.87        1.33837400e+00       -1.38960890e-08  30.0180  29.5853
0202-02-11_02:11:42.500000      15795.06        1.38476800e+00       -8.44191900e-09  30.0180  29.5853
0202-02-11_02:11:42.690000      15795.25        1.43735100e+00       -1.98689000e-10  30.0180  29.5853
0202-02-11_02:11:42.883000      15795.44        1.48664200e+00        5.87527100e-09  30.0180  29.5853
0202-02-11_02:11:43.098000      15795.66        1.53289500e+00       -3.04972900e-09  29.9916  29.5571
0202-02-11_02:11:43.293000      15795.85        1.58636200e+00       -1.93410900e-09  29.9916  29.5571
0202-02-11_02:11:43.484000      15796.05        1.63584000e+00        1.59840100e-09  29.9916  29.5571
0202-02-11_02:11:43.688000      15796.25        1.68050600e+00        2.96074100e-09  29.9916  29.5571
0202-02-11_02:11:43.883000      15796.44        1.73472300e+00        8.10410100e-09  29.9916  29.5571
0202-02-11_02:11:44.094000      15796.65        1.78497500e+00        8.66131100e-09  30.0173  29.5732
0202-02-11_02:11:44.293000      15796.85        1.83289600e+00        1.47352710e-08  30.0173  29.5732
0202-02-11_02:11:44.484000      15797.05        1.88360100e+00        2.15350100e-09  30.0173  29.5732
0202-02-11_02:11:44.676000      15797.24        1.93331800e+00        4.01287100e-09  30.0173  29.5732
0202-02-11_02:11:44.870000      15797.43        1.97842900e+00       -1.25535900e-09  30.0173  29.5732
0202-02-11_02:11:45.094000      15797.65        2.03237500e+00       -7.77490000e-11  30.0358  29.5814
0202-02-11_02:11:45.300000      15797.86        2.08177700e+00       -9.49857900e-09  30.0358  29.5814
0202-02-11_02:11:45.492000      15798.05        2.13022200e+00       -6.46159900e-09  30.0358  29.5814
0202-02-11_02:11:45.700000      15798.26        2.18139200e+00       -1.63782690e-08  30.0358  29.5814
0202-02-11_02:11:45.890000      15798.45        2.22933900e+00       -1.47048290e-08  30.0358  29.5814
0202-02-11_02:11:46.086000      15798.65        2.27793800e+00       -1.61923290e-08  30.0440  29.5713
0202-02-11_02:11:46.285000      15798.85        2.33078400e+00       -4.41628900e-09  30.0440  29.5713
0202-02-11_02:11:46.480000      15799.04        2.38015100e+00       -1.13139900e-09  30.0440  29.5713
0202-02-11_02:11:46.684000      15799.25        2.42768800e+00       -8.69284900e-09  30.0440  29.5713
0202-02-11_02:11:46.880000      15799.44        2.47773600e+00       -8.21499000e-10  30.0440  29.5713
0202-02-11_02:11:47.094000      15799.65        2.53016600e+00       -2.74285900e-09  30.0704  29.6024
0202-02-11_02:11:47.293000      15799.85        2.57647500e+00       -6.02774900e-09  30.0704  29.6024
0202-02-11_02:11:47.496000      15800.05        2.62790500e+00       -2.59850390e-08  30.0704  29.6024
0202-02-11_02:11:47.695000      15800.26        2.67804000e+00       -2.09647290e-08  30.0704  29.6024
0202-02-11_02:11:47.890000      15800.45        2.72501300e+00       -1.39610790e-08  30.0704  29.6024
0202-02-11_02:11:48.100000      15800.66        2.77692000e+00       -2.17704590e-08  30.0317  29.5753
0202-02-11_02:11:48.316000      15800.88        2.82625000e+00       -3.03855590e-08  30.0317  29.5753
0202-02-11_02:11:48.520000      15801.08        2.87589300e+00       -2.38157690e-08  30.0317  29.5753
0202-02-11_02:11:48.723000      15801.28        2.92601100e+00       -1.43949390e-08  30.0317  29.5753
0202-02-11_02:11:48.926000      15801.49        2.97266400e+00       -5.77982900e-09  30.0317  29.5753
0202-02-11_02:11:49.120000      15801.68        3.02539400e+00       -1.35892090e-08  30.0193  29.5784
0202-02-11_02:11:49.330000      15801.89        3.07479200e+00       -2.22662890e-08  30.0193  29.5784
0202-02-11_02:11:49.523000      15802.08        3.12247300e+00       -2.48694990e-08  30.0193  29.5784
0202-02-11_02:11:49.715000      15802.28        3.17391200e+00       -3.01378090e-08  30.0193  29.5784
0202-02-11_02:11:49.920000      15802.48        3.22391100e+00       -2.07790590e-08  30.0193  29.5784
0202-02-11_02:11:50.117000      15802.68        3.27166200e+00       -2.90842690e-08  30.0243  29.5845
0202-02-11_02:11:50.312000      15802.87        3.32305000e+00       -1.87337490e-08  30.0243  29.5845
0202-02-11_02:11:50.516000      15803.08        3.37306800e+00       -1.74321890e-08  30.0243  29.5845
0202-02-11_02:11:50.707000      15803.27        3.42045600e+00       -1.89816690e-08  30.0243  29.5845
0202-02-11_02:11:50.902000      15803.46        3.47195700e+00       -2.43118690e-08  30.0243  29.5845
0202-02-11_02:11:51.117000      15803.68        3.52232300e+00       -2.79066690e-08  30.0053  29.5595
0202-02-11_02:11:51.310000      15803.87        3.56945400e+00       -2.23285390e-08  30.0053  29.5595
0202-02-11_02:11:51.500000      15804.06        3.62086400e+00       -2.36920790e-08  30.0053  29.5595
0202-02-11_02:11:51.700000      15804.26        3.67081000e+00       -2.69769790e-08  30.0053  29.5595
0202-02-11_02:11:51.890000      15804.45        3.71623800e+00       -3.24311390e-08  30.0053  29.5595
0202-02-11_02:11:52.100000      15804.66        3.76997800e+00       -2.31342690e-08  30.0123  29.5879
0202-02-11_02:11:52.297000      15804.86        3.81813400e+00       -2.70389590e-08  30.0123  29.5879
0202-02-11_02:11:52.500000      15805.06        3.86691800e+00       -2.66050990e-08  30.0123  29.5879
0202-02-11_02:11:52.703000      15805.26        3.91873000e+00       -3.03858290e-08  30.0123  29.5879
0202-02-11_02:11:52.906000      15805.47        3.96853300e+00       -1.13582290e-08  30.0123  29.5879
0202-02-11_02:11:53.117000      15805.68        4.01645100e+00       -5.65614900e-09  30.0009  29.5416
0202-02-11_02:11:53.310000      15805.87        4.06794600e+00       -7.63947900e-09  30.0009  29.5416
0202-02-11_02:11:53.516000      15806.08        4.11781300e+00       -1.63165590e-08  30.0009  29.5416
0202-02-11_02:11:53.707000      15806.27        4.16549000e+00       -1.34655190e-08  30.0009  29.5416
0202-02-11_02:11:53.902000      15806.46        4.21663300e+00       -5.71812900e-09  30.0009  29.5416
0202-02-11_02:11:54.117000      15806.68        4.26678800e+00       -5.16031900e-09  30.0152  29.5834
0202-02-11_02:11:54.310000      15806.87        4.31414700e+00       -4.66447900e-09  30.0152  29.5834
0202-02-11_02:11:54.500000      15807.06        4.36581800e+00       -6.33791900e-09  30.0152  29.5834
0202-02-11_02:11:54.700000      15807.26        4.41559000e+00        7.54541100e-09  30.0152  29.5834
0202-02-11_02:11:54.895000      15807.45        4.46170900e+00        1.46730110e-08  30.0152  29.5834
0202-02-11_02:11:55.100000      15807.66        4.51508300e+00        2.47136410e-08  30.0524  29.5894
0202-02-11_02:11:55.300000      15807.86        4.56331900e+00        4.17579010e-08  30.0524  29.5894
0202-02-11_02:11:55.496000      15808.06        4.61234100e+00        6.23356710e-08  30.0524  29.5894
0202-02-11_02:11:55.688000      15808.25        4.66410100e+00        9.25822010e-08  30.0524  29.5894
0202-02-11_02:11:55.895000      15808.45        4.71331800e+00        1.34604991e-07  30.0524  29.5894
0202-02-11_02:11:56.098000      15808.66        4.76145600e+00        1.74643541e-07  30.0650  29.5736
0202-02-11_02:11:56.312000      15808.87        4.81244500e+00        2.18400841e-07  30.0650  29.5736
0202-02-11_02:11:56.504000      15809.07        4.86247200e+00        2.99407621e-07  30.0650  29.5736
0202-02-11_02:11:56.700000      15809.26        4.90737600e+00        3.66407111e-07  30.0650  29.5736
0202-02-11_02:11:56.890000      15809.45        4.96121100e+00        4.66193581e-07  30.0650  29.5736
0202-02-11_02:11:57.098000      15809.66        5.01119000e+00        6.39921211e-07  30.0212  29.5922
0202-02-11_02:11:57.297000      15809.86        5.05871200e+00        8.01872791e-07  30.0212  29.5922
0202-02-11_02:11:57.490000      15810.05        5.11035700e+00        9.86508761e-07  30.0212  29.5922
0202-02-11_02:11:57.695000      15810.26        5.16018000e+00        1.30539161e-06  30.0212  29.5922
0202-02-11_02:11:57.887000      15810.45        5.20712200e+00        1.59440050e-06  30.0212  29.5922
0202-02-11_02:11:58.105000      15810.66        5.25985600e+00        1.82192606e-06  30.0354  29.5683
0202-02-11_02:11:58.312000      15810.87        5.30107300e+00        2.30096310e-06  30.0354  29.5683
0202-02-11_02:11:58.510000      15811.07        5.35736800e+00        3.74049136e-06  30.0354  29.5683
0202-02-11_02:11:58.707000      15811.27        5.40839300e+00        3.93355656e-06  30.0354  29.5683
0202-02-11_02:11:58.914000      15811.47        5.45667900e+00        5.12777126e-06  30.0354  29.5683
0202-02-11_02:11:59.105000      15811.67        5.50679400e+00        6.50804746e-06  30.0183  29.5811
0202-02-11_02:11:59.305000      15811.86        5.55820600e+00        8.09936276e-06  30.0183  29.5811
0202-02-11_02:11:59.496000      15812.06        5.60563900e+00        9.43296856e-06  30.0183  29.5811
0202-02-11_02:11:59.690000      15812.25        5.65465400e+00        1.09197250e-05  30.0183  29.5811

File: chapter 5/data/020k_ffj29/Ic/anneal/110k/70 min/Ic_2024-02-11_02-13-14677588_f29-110Kanneal-30K.txt
# Ic = 4.77 A, n = 24.05 , Tavg = 30.02 K, f29-110Kanneal-30K
#datetime                        t_s     iHTS_A                vHTS_V                tHTS_K  tTAR_K
0202-02-11_02:12:51.555000      15864.12        1.87428100e-02        2.83121025e-08  30.0480  29.5662
0202-02-11_02:12:51.758000      15864.32        5.06250100e-02        1.56683425e-08  30.0480  29.5662
0202-02-11_02:12:51.950000      15864.51        9.72595200e-02        2.13084525e-08  30.0480  29.5662
0202-02-11_02:12:52.150000      15864.71        1.49535200e-01        1.25693825e-08  30.0291  29.6062
0202-02-11_02:12:52.355000      15864.92        1.99008900e-01        1.75277225e-08  30.0291  29.6062
0202-02-11_02:12:52.550000      15865.11        2.46139100e-01        2.21761625e-08  30.0291  29.6062
0202-02-11_02:12:52.742000      15865.30        2.97473900e-01        2.96756425e-08  30.0291  29.6062
0202-02-11_02:12:52.934000      15865.50        3.46951400e-01        1.85193925e-08  30.0291  29.6062
0202-02-11_02:12:53.140000      15865.70        3.93220800e-01        5.31781250e-09  30.0487  29.5564
0202-02-11_02:12:53.332000      15865.89        4.46044200e-01       -3.91708750e-09  30.0487  29.5564
0202-02-11_02:12:53.523000      15866.08        4.95587600e-01        1.15777125e-08  30.0487  29.5564
0202-02-11_02:12:53.723000      15866.28        5.40467900e-01        1.29412625e-08  30.0487  29.5564
0202-02-11_02:12:53.914000      15866.47        5.94196600e-01        2.12464725e-08  30.0487  29.5564
0202-02-11_02:12:54.110000      15866.67        6.44209000e-01        1.74037625e-08  30.0773  29.5809
0202-02-11_02:12:54.316000      15866.88        6.89076000e-01        3.53777325e-08  30.0773  29.5809
0202-02-11_02:12:54.508000      15867.07        7.42900800e-01        3.79188825e-08  30.0773  29.5809
0202-02-11_02:12:54.700000      15867.26        7.92663900e-01        3.30845025e-08  30.0773  29.5809
0202-02-11_02:12:54.906000      15867.47        8.40545100e-01        1.56683425e-08  30.0773  29.5809
0202-02-11_02:12:55.113000      15867.68        8.90737100e-01        2.26098525e-08  30.0375  29.5782
0202-02-11_02:12:55.310000      15867.87        9.41249700e-01        2.75679425e-08  30.0375  29.5782
0202-02-11_02:12:55.504000      15868.06        9.89439600e-01        2.65139725e-08  30.0375  29.5782
0202-02-11_02:12:55.695000      15868.26        1.03869100e+00        1.78987825e-08  30.0375  29.5782
0202-02-11_02:12:55.890000      15868.45        1.09018600e+00        1.77748225e-08  30.0375  29.5782
0202-02-11_02:12:56.105000      15868.67        1.13974100e+00        3.16581625e-08  30.0375  29.5782
0202-02-11_02:12:56.300000      15868.86        1.18728100e+00        2.93649325e-08  30.0219  29.5650
0202-02-11_02:12:56.508000      15869.07        1.23892700e+00        2.16795125e-08  30.0219  29.5650
0202-02-11_02:12:56.700000      15869.26        1.28857600e+00        1.11430525e-08  30.0219  29.5650
0202-02-11_02:12:56.890000      15869.45        1.33375100e+00        2.65758725e-08  30.0219  29.5650
0202-02-11_02:12:57.105000      15869.67        1.38819600e+00        2.45305625e-08  29.9798  29.5882
0202-02-11_02:12:57.316000      15869.88        1.43615500e+00        2.15555525e-08  29.9798  29.5882
0202-02-11_02:12:57.520000      15870.08        1.48542400e+00        8.78784250e-09  29.9798  29.5882
0202-02-11_02:12:57.715000      15870.27        1.53643100e+00        1.44899225e-08  29.9798  29.5882
0202-02-11_02:12:57.910000      15870.47        1.58393400e+00        2.59560825e-08  29.9798  29.5882
0202-02-11_02:12:58.113000      15870.67        1.63436800e+00        1.96342025e-08  30.0047  29.5606
0202-02-11_02:12:58.320000      15870.88        1.68626600e+00        2.29191025e-08  30.0047  29.5606
0202-02-11_02:12:58.516000      15871.08        1.73512100e+00        1.65352425e-08  30.0047  29.5606
0202-02-11_02:12:58.707000      15871.27        1.78012300e+00        1.80227425e-08  30.0047  29.5606
0202-02-11_02:12:58.900000      15871.46        1.83398800e+00        9.71753250e-09  30.0047  29.5606
0202-02-11_02:12:59.100000      15871.66        1.88383600e+00       -6.94977500e-10  30.0086  29.5679
0202-02-11_02:12:59.297000      15871.86        1.93154900e+00        6.24669250e-09  30.0086  29.5679
0202-02-11_02:12:59.490000      15872.05        1.98019600e+00        1.26925325e-08  30.0086  29.5679
0202-02-11_02:12:59.695000      15872.25        2.03241800e+00        2.39107625e-08  30.0086  29.5679
0202-02-11_02:12:59.887000      15872.45        2.08214500e+00        1.33123225e-08  30.0086  29.5679
0202-02-11_02:13:00.105000      15872.66        2.12934100e+00        1.97581625e-08  30.0403  29.5850
0202-02-11_02:13:00.305000      15872.87        2.18197300e+00        2.09357625e-08  30.0403  29.5850
0202-02-11_02:13:00.508000      15873.07        2.23096600e+00        3.06045225e-08  30.0403  29.5850
0202-02-11_02:13:00.707000      15873.27        2.27812300e+00        2.04399325e-08  30.0403  29.5850
0202-02-11_02:13:00.910000      15873.47        2.33012200e+00        1.82086825e-08  30.0403  29.5850
0202-02-11_02:13:01.125000      15873.69        2.38053500e+00        2.22383625e-08  30.0447  29.5758
0202-02-11_02:13:01.320000      15873.88        2.42829200e+00        2.49664825e-08  30.0447  29.5758
0202-02-11_02:13:01.523000      15874.08        2.47392800e+00        3.07939025e-08  30.0447  29.5758
0202-02-11_02:13:01.715000      15874.28        2.52733100e+00        3.01741125e-08  30.0447  29.5758
0202-02-11_02:13:01.910000      15874.47        2.57654800e+00        3.12897325e-08  30.0447  29.5758
0202-02-11_02:13:02.120000      15874.68        2.62820700e+00        2.93064025e-08  30.0408  29.6018
0202-02-11_02:13:02.320000      15874.88        2.67652700e+00        2.10011825e-08  30.0408  29.6018
0202-02-11_02:13:02.510000      15875.07        2.72548000e+00        1.42454425e-08  30.0408  29.6018
0202-02-11_02:13:02.720000      15875.28        2.77695100e+00        1.49892025e-08  30.0408  29.6018
0202-02-11_02:13:02.918000      15875.48        2.82656300e+00        2.07532625e-08  30.0408  29.6018
0202-02-11_02:13:03.117000      15875.68        2.87281200e+00        1.57329525e-08  30.0363  29.5664
0202-02-11_02:13:03.320000      15875.88        2.92551800e+00        1.65386825e-08  30.0363  29.5664
0202-02-11_02:13:03.516000      15876.08        2.97549900e+00        2.40381625e-08  30.0363  29.5664
0202-02-11_02:13:03.720000      15876.28        3.02110800e+00        2.89345225e-08  30.0363  29.5664
0202-02-11_02:13:03.910000      15876.47        3.07460800e+00        2.63314025e-08  30.0363  29.5664
0202-02-11_02:13:04.113000      15876.67        3.12517700e+00        7.79960250e-09  30.0368  29.5803
0202-02-11_02:13:04.320000      15876.88        3.17262200e+00        1.59808625e-08  30.0368  29.5803
0202-02-11_02:13:04.520000      15877.08        3.22396400e+00        1.57949325e-08  30.0368  29.5803
0202-02-11_02:13:04.723000      15877.29        3.27362300e+00        2.50918125e-08  30.0368  29.5803
0202-02-11_02:13:04.918000      15877.48        3.32056600e+00        1.69725325e-08  30.0368  29.5803
0202-02-11_02:13:05.130000      15877.69        3.37314700e+00        1.62907625e-08  30.0064  29.5730
0202-02-11_02:13:05.320000      15877.88        3.42254300e+00        2.62074425e-08  30.0064  29.5730
0202-02-11_02:13:05.516000      15878.07        3.46689700e+00        2.13110825e-08  30.0064  29.5730
0202-02-11_02:13:05.720000      15878.28        3.52135900e+00        1.66626325e-08  30.0064  29.5730
0202-02-11_02:13:05.910000      15878.47        3.57132700e+00        5.87825250e-09  30.0064  29.5730
0202-02-11_02:13:06.110000      15878.67        3.61642700e+00        9.53502250e-09  30.0144  29.5593
0202-02-11_02:13:06.312000      15878.87        3.67053900e+00        9.34908250e-09  30.0144  29.5593
0202-02-11_02:13:06.504000      15879.07        3.72005000e+00        8.54335250e-09  30.0144  29.5593
0202-02-11_02:13:06.695000      15879.26        3.76773700e+00        1.10845025e-08  30.0144  29.5593
0202-02-11_02:13:06.902000      15879.46        3.81641500e+00        1.49272225e-08  30.0144  29.5593
0202-02-11_02:13:07.110000      15879.67        3.86905500e+00        1.98241225e-08  30.0033  29.5812
0202-02-11_02:13:07.316000      15879.88        3.91701200e+00        2.26137325e-08  30.0033  29.5812
0202-02-11_02:13:07.510000      15880.07        3.96632100e+00        3.81092725e-08  30.0033  29.5812
0202-02-11_02:13:07.703000      15880.26        4.01795700e+00        3.35847925e-08  30.0033  29.5812
0202-02-11_02:13:07.906000      15880.47        4.06782900e+00        3.26551025e-08  30.0033  29.5812
0202-02-11_02:13:08.117000      15880.68        4.11564300e+00        2.29863425e-08  30.0108  29.5660
0202-02-11_02:13:08.320000      15880.88        4.16714400e+00        2.39780125e-08  30.0108  29.5660
0202-02-11_02:13:08.510000      15881.07        4.21683000e+00        3.66837525e-08  30.0108  29.5660
0202-02-11_02:13:08.707000      15881.27        4.26185400e+00        4.23858425e-08  30.0108  29.5660
0202-02-11_02:13:08.910000      15881.47        4.31553000e+00        4.53608525e-08  30.0108  29.5660
0202-02-11_02:13:09.113000      15881.67        4.36588400e+00        4.05264725e-08  30.0257  29.5786
0202-02-11_02:13:09.310000      15881.87        4.41338300e+00        4.81499125e-08  30.0257  29.5786
0202-02-11_02:13:09.510000      15882.07        4.46487900e+00        5.98639925e-08  30.0257  29.5786
0202-02-11_02:13:09.703000      15882.26        4.51461900e+00        7.04624425e-08  30.0257  29.5786
0202-02-11_02:13:09.906000      15882.47        4.56001100e+00        8.65150725e-08  30.0257  29.5786
0202-02-11_02:13:10.110000      15882.67        4.61402900e+00        1.11740633e-07  30.0291  29.5868
0202-02-11_02:13:10.305000      15882.86        4.66364200e+00        1.40560983e-07  30.0291  29.5868
0202-02-11_02:13:10.504000      15883.07        4.70857400e+00        1.68699562e-07  30.0291  29.5868
0202-02-11_02:13:10.707000      15883.27        4.76273400e+00        2.17911093e-07  30.0291  29.5868
0202-02-11_02:13:10.902000      15883.46        4.81257200e+00        2.67246572e-07  30.0291  29.5868
0202-02-11_02:13:11.113000      15883.68        4.85793200e+00        3.66227443e-07  30.0501  29.5708
0202-02-11_02:13:11.320000      15883.88        4.91313800e+00        4.44507232e-07  30.0501  29.5708
0202-02-11_02:13:11.523000      15884.08        4.96134900e+00        5.48074562e-07  30.0501  29.5708
0202-02-11_02:13:11.715000      15884.27        5.00857300e+00        7.06369573e-07  30.0501  29.5708
0202-02-11_02:13:11.906000      15884.47        5.06045300e+00        8.68011463e-07  30.0501  29.5708
0202-02-11_02:13:12.110000      15884.67        5.11073300e+00        1.04719348e-06  30.0698  29.5930
0202-02-11_02:13:12.310000      15884.87        5.15891500e+00        1.34562358e-06  30.0698  29.5930
0202-02-11_02:13:12.500000      15885.06        5.21000800e+00        1.62961251e-06  30.0698  29.5930
0202-02-11_02:13:12.690000      15885.25        5.25953400e+00        1.97322549e-06  30.0698  29.5930
0202-02-11_02:13:12.895000      15885.46        5.30469500e+00        2.52701010e-06  30.0698  29.5930
0202-02-11_02:13:13.105000      15885.67        5.35857200e+00        3.78178045e-06  30.0265  29.5664
0202-02-11_02:13:13.316000      15885.88        5.40755900e+00        4.04984075e-06  30.0265  29.5664
0202-02-11_02:13:13.508000      15886.07        5.45676100e+00        5.26327055e-06  30.0265  29.5664
0202-02-11_02:13:13.710000      15886.27        5.50781600e+00        6.85892645e-06  30.0265  29.5664
0202-02-11_02:13:13.906000      15886.47        5.55594400e+00        8.34487905e-06  30.0265  29.5664
0202-02-11_02:13:14.113000      15886.67        5.60534900e+00        9.53302125e-06  30.0215  29.5729
0202-02-11_02:13:14.310000      15886.87        5.65673800e+00        1.12238153e-05  30.0215  29.5729
