Repository: shortlab/2025-devitre-PhD

# 2025-devitre-PhD
Data repository for Alexis Devitre's PhD thesis

File: chapter 5/data/020k_ffj29/Ic/anneal/110k/70 min/Ic_2024-02-11_02-31-36512804_f29-110Kanneal-40K.txt
# Ic = 3.15 A, n = 20.83 , Tavg = 39.96 K, f29-110Kanneal-40K
#datetime                        t_s     iHTS_A                vHTS_V                tHTS_K  tTAR_K
0202-02-11_02:30:16.395000      16908.95        1.83574400e-02       -9.47041800e-09  39.9433  39.3492
0202-02-11_02:30:16.598000      16909.16        1.50804700e-02       -1.90152080e-08  39.9433  39.3492
0202-02-11_02:30:16.793000      16909.35        2.39348100e-02       -1.28792680e-08  39.9433  39.3492
0202-02-11_02:30:16.992000      16909.55        3.41412100e-02       -2.32297880e-08  39.9433  39.3492
0202-02-11_02:30:17.195000      16909.76        4.40478000e-02       -1.06480180e-08  39.9634  39.3711
0202-02-11_02:30:17.390000      16909.95        5.35878200e-02       -8.16885800e-09  39.9634  39.3711
0202-02-11_02:30:17.582000      16910.14        6.40925200e-02       -9.65635800e-09  39.9634  39.3711
0202-02-11_02:30:17.790000      16910.35        7.37755800e-02       -1.20735380e-08  39.9634  39.3711
0202-02-11_02:30:18             16910.56        8.31686600e-02       -1.59782280e-08  39.9634  39.3711
0202-02-11_02:30:18.215000      16910.77        9.36793000e-02       -1.08339580e-08  39.9624  39.3544
0202-02-11_02:30:18.406000      16910.97        1.03477500e-01       -1.33126280e-08  39.9624  39.3544
0202-02-11_02:30:18.598000      16911.16        1.12839500e-01       -1.43658980e-08  39.9624  39.3544
0202-02-11_02:30:18.800000      16911.36        1.23149700e-01       -1.03368780e-08  39.9624  39.3544
0202-02-11_02:30:19.020000      16911.58        1.33451100e-01       -1.49853080e-08  39.9624  39.3544
0202-02-11_02:30:19.223000      16911.78        1.43179600e-01       -9.22124800e-09  39.9827  39.3773
0202-02-11_02:30:19.414000      16911.98        1.53190200e-01       -1.45514580e-08  39.9827  39.3773
0202-02-11_02:30:19.617000      16912.18        1.62684200e-01       -1.21342680e-08  39.9827  39.3773
0202-02-11_02:30:19.816000      16912.38        1.72676900e-01       -1.41795780e-08  39.9827  39.3773
0202-02-11_02:30:20.050000      16912.61        1.83214200e-01       -1.13905180e-08  39.9827  39.3773
0202-02-11_02:30:20.254000      16912.81        1.92696400e-01       -1.82702080e-08  39.9648  39.3572
0202-02-11_02:30:20.460000      16913.02        2.02591100e-01       -1.70926080e-08  39.9648  39.3572
0202-02-11_02:30:20.656000      16913.22        2.11550800e-01       -1.53571880e-08  39.9648  39.3572
0202-02-11_02:30:20.850000      16913.41        2.22487500e-01        2.12094200e-09  39.9648  39.3572
0202-02-11_02:30:21.060000      16913.62        2.32428200e-01        3.11261200e-09  39.9648  39.3572
0202-02-11_02:30:21.270000      16913.83        2.42125600e-01       -5.87436800e-09  39.9711  39.3778
0202-02-11_02:30:21.460000      16914.02        2.52219100e-01       -6.98999800e-09  39.9711  39.3778
0202-02-11_02:30:21.656000      16914.22        2.61990700e-01       -8.04364800e-09  39.9711  39.3778
0202-02-11_02:30:21.848000      16914.41        2.71615300e-01       -4.83280000e-11  39.9711  39.3778
0202-02-11_02:30:22.080000      16914.64        2.82057600e-01       -1.82702080e-08  39.9711  39.3778
0202-02-11_02:30:22.290000      16914.85        2.91788400e-01       -1.04608280e-08  39.9623  39.3565
0202-02-11_02:30:22.480000      16915.04        3.01882000e-01       -6.80405800e-09  39.9623  39.3565
0202-02-11_02:30:22.670000      16915.23        3.11727700e-01        3.91834200e-09  39.9623  39.3565
0202-02-11_02:30:22.875000      16915.44        3.21310800e-01       -1.96968800e-09  39.9623  39.3565
0202-02-11_02:30:23.125000      16915.69        3.31816900e-01       -4.38686800e-09  39.9663  39.3692
0202-02-11_02:30:23.324000      16915.89        3.40923600e-01       -3.76707800e-09  39.9663  39.3692
0202-02-11_02:30:23.530000      16916.09        3.51627100e-01       -9.28322800e-09  39.9663  39.3692
0202-02-11_02:30:23.723000      16916.28        3.61626800e-01       -5.93634800e-09  39.9663  39.3692
0202-02-11_02:30:23.918000      16916.48        3.71033200e-01       -1.83941680e-08  39.9663  39.3692
0202-02-11_02:30:24.133000      16916.69        3.80746800e-01       -1.12665580e-08  39.9513  39.3515
0202-02-11_02:30:24.330000      16916.89        3.91302000e-01       -4.32661800e-09  39.9513  39.3515
0202-02-11_02:30:24.520000      16917.08        4.01275400e-01       -3.89448800e-09  39.9513  39.3515
0202-02-11_02:30:24.715000      16917.28        4.09979800e-01       -3.71083800e-09  39.9513  39.3515
0202-02-11_02:30:24.910000      16917.47        4.21201300e-01       -1.66024980e-08  39.9513  39.3515
0202-02-11_02:30:25.113000      16917.68        4.31116800e-01       -3.46292800e-09  39.9603  39.3689
0202-02-11_02:30:25.312000      16917.87        4.39642500e-01       -9.21778000e-10  39.9603  39.3689
0202-02-11_02:30:25.504000      16918.07        4.50794300e-01        8.25112200e-09  39.9603  39.3689
0202-02-11_02:30:25.700000      16918.26        4.60577700e-01       -6.49989800e-09  39.9603  39.3689
0202-02-11_02:30:25.902000      16918.46        4.69733300e-01       -9.28895800e-09  39.9603  39.3689
0202-02-11_02:30:26.105000      16918.66        4.80284000e-01       -1.52389580e-08  39.9479  39.3550
0202-02-11_02:30:26.297000      16918.86        4.90477000e-01       -1.45571880e-08  39.9479  39.3550
0202-02-11_02:30:26.492000      16919.05        4.99346200e-01       -2.16847880e-08  39.9479  39.3550
0202-02-11_02:30:26.688000      16919.25        5.10196700e-01       -1.92675980e-08  39.9479  39.3550
0202-02-11_02:30:26.880000      16919.44        5.20209000e-01       -1.38134380e-08  39.9479  39.3550
0202-02-11_02:30:27.082000      16919.64        5.29900400e-01        1.24748200e-09  39.9656  39.3749
0202-02-11_02:30:27.290000      16919.85        5.39964300e-01        1.01724820e-08  39.9656  39.3749
0202-02-11_02:30:27.492000      16920.05        5.49642400e-01       -2.53323800e-09  39.9656  39.3749
0202-02-11_02:30:27.695000      16920.25        5.59612800e-01       -1.07764580e-08  39.9656  39.3749
0202-02-11_02:30:27.900000      16920.46        5.69516400e-01       -1.57967680e-08  39.9656  39.3749
0202-02-11_02:30:28.100000      16920.66        5.79716800e-01       -1.26978180e-08  39.9673  39.3564
0202-02-11_02:30:28.310000      16920.87        5.89331000e-01       -1.39373980e-08  39.9673  39.3564
0202-02-11_02:30:28.500000      16921.06        5.99130400e-01       -1.22639580e-08  39.9673  39.3564
0202-02-11_02:30:28.690000      16921.25        6.09474800e-01       -7.42958800e-09  39.9673  39.3564
0202-02-11_02:30:28.900000      16921.46        6.19428900e-01       -5.40780000e-11  39.9673  39.3564
0202-02-11_02:30:29.098000      16921.66        6.29173700e-01        5.03742000e-10  39.9709  39.3783
0202-02-11_02:30:29.293000      16921.85        6.39302900e-01       -5.63219800e-09  39.9709  39.3783
0202-02-11_02:30:29.484000      16922.05        6.49215400e-01       -2.06311380e-08  39.9709  39.3783
0202-02-11_02:30:29.676000      16922.24        6.58748000e-01       -2.42879080e-08  39.9709  39.3783
0202-02-11_02:30:29.870000      16922.43        6.68703600e-01       -1.88337480e-08  39.9709  39.3783
0202-02-11_02:30:30.086000      16922.65        6.79474400e-01       -1.18301080e-08  39.9588  39.3560
0202-02-11_02:30:30.285000      16922.85        6.88870400e-01       -7.92452800e-09  39.9588  39.3560
0202-02-11_02:30:30.477000      16923.04        6.98360000e-01       -9.41112800e-09  39.9588  39.3560
0202-02-11_02:30:30.676000      16923.24        7.08588600e-01       -2.59221800e-09  39.9588  39.3560
0202-02-11_02:30:30.867000      16923.43        7.18649600e-01        1.56038200e-09  39.9588  39.3560
0202-02-11_02:30:31.125000      16923.69        7.27690900e-01        8.19215200e-09  39.9588  39.3560
0202-02-11_02:30:31.336000      16923.90        7.38694300e-01       -3.60968000e-10  39.9632  39.3702
0202-02-11_02:30:31.540000      16924.10        7.47864000e-01        4.90725200e-09  39.9632  39.3702
0202-02-11_02:30:31.742000      16924.30        7.58304900e-01        6.51871200e-09  39.9632  39.3702
0202-02-11_02:30:31.934000      16924.50        7.68371700e-01       -1.16669800e-09  39.9632  39.3702
0202-02-11_02:30:32.137000      16924.70        7.77401200e-01       -7.30263800e-09  39.9708  39.3645
0202-02-11_02:30:32.340000      16924.90        7.88265100e-01       -1.47401380e-08  39.9708  39.3645
0202-02-11_02:30:32.530000      16925.09        7.97963900e-01       -6.93075800e-09  39.9708  39.3645
0202-02-11_02:30:32.734000      16925.29        8.07226300e-01       -1.21370080e-08  39.9708  39.3645
0202-02-11_02:30:32.926000      16925.49        8.17705800e-01       -1.72192980e-08  39.9708  39.3645
0202-02-11_02:30:33.120000      16925.68        8.27792500e-01       -1.73432580e-08  39.9544  39.3593
0202-02-11_02:30:33.330000      16925.89        8.37399300e-01       -1.78390880e-08  39.9544  39.3593
0202-02-11_02:30:33.527000      16926.09        8.47455800e-01       -1.20130480e-08  39.9544  39.3593
0202-02-11_02:30:33.720000      16926.28        8.57580600e-01       -1.77151380e-08  39.9544  39.3593
0202-02-11_02:30:33.920000      16926.48        8.66822300e-01       -1.36245080e-08  39.9544  39.3593
0202-02-11_02:30:34.130000      16926.69        8.77034600e-01       -9.03804800e-09  39.9503  39.3534
0202-02-11_02:30:34.324000      16926.88        8.87497700e-01        7.28820000e-11  39.9503  39.3534
0202-02-11_02:30:34.527000      16927.09        8.97071900e-01       -9.28596800e-09  39.9503  39.3534
0202-02-11_02:30:34.723000      16927.28        9.06773700e-01       -1.52359680e-08  39.9503  39.3534
0202-02-11_02:30:34.914000      16927.47        9.17040900e-01       -2.26734680e-08  39.9503  39.3534
0202-02-11_02:30:35.130000      16927.69        9.26324200e-01       -1.49880480e-08  39.9613  39.3615
0202-02-11_02:30:35.320000      16927.88        9.37121200e-01       -1.77771080e-08  39.9613  39.3615
0202-02-11_02:30:35.510000      16928.07        9.47035200e-01       -1.77771080e-08  39.9613  39.3615
0202-02-11_02:30:35.715000      16928.28        9.56425400e-01       -2.50906480e-08  39.9613  39.3615
0202-02-11_02:30:35.918000      16928.48        9.66238400e-01       -2.74458580e-08  39.9613  39.3615
0202-02-11_02:30:36.120000      16928.68        9.76845500e-01       -2.16198180e-08  39.9638  39.3547
0202-02-11_02:30:36.330000      16928.89        9.85600800e-01       -1.62280780e-08  39.9638  39.3547
0202-02-11_02:30:36.520000      16929.08        9.96607200e-01       -2.14346480e-08  39.9638  39.3547
0202-02-11_02:30:36.710000      16929.27        1.00666800e+00       -1.90177980e-08  39.9638  39.3547
0202-02-11_02:30:36.920000      16929.48        1.01573900e+00       -1.30677980e-08  39.9638  39.3547
0202-02-11_02:30:37.120000      16929.68        1.02641700e+00        7.53552000e-10  39.9530  39.3748
0202-02-11_02:30:37.312000      16929.87        1.03627100e+00       -1.59808180e-08  39.9530  39.3748
0202-02-11_02:30:37.516000      16930.08        1.04526000e+00       -2.56495580e-08  39.9530  39.3748
0202-02-11_02:30:37.715000      16930.28        1.05618000e+00       -2.71370580e-08  39.9530  39.3748
0202-02-11_02:30:37.910000      16930.47        1.06590900e+00       -9.10113800e-09  39.9530  39.3748
0202-02-11_02:30:38.120000      16930.68        1.07495600e+00       -1.10224880e-08  39.9667  39.3551
0202-02-11_02:30:38.312000      16930.87        1.08572900e+00       -1.12704080e-08  39.9667  39.3551
0202-02-11_02:30:38.504000      16931.07        1.09561200e+00       -1.95756080e-08  39.9667  39.3551
0202-02-11_02:30:38.715000      16931.27        1.10523200e+00       -1.68485280e-08  39.9667  39.3551
0202-02-11_02:30:38.906000      16931.47        1.11545800e+00       -1.79021680e-08  39.9667  39.3551
0202-02-11_02:30:39.117000      16931.68        1.12558000e+00       -2.18068580e-08  39.9719  39.3769
0202-02-11_02:30:39.316000      16931.88        1.13544900e+00       -2.79427880e-08  39.9719  39.3769
0202-02-11_02:30:39.508000      16932.07        1.14500500e+00       -2.95542480e-08  39.9719  39.3769
0202-02-11_02:30:39.710000      16932.27        1.15534200e+00       -2.43479980e-08  39.9719  39.3769
0202-02-11_02:30:39.902000      16932.46        1.16509300e+00       -2.15589380e-08  39.9719  39.3769
0202-02-11_02:30:40.110000      16932.67        1.17419800e+00       -2.20547680e-08  39.9635  39.3541
0202-02-11_02:30:40.312000      16932.87        1.18523100e+00       -2.26125880e-08  39.9635  39.3541
0202-02-11_02:30:40.508000      16933.07        1.19510200e+00       -2.11870680e-08  39.9635  39.3541
0202-02-11_02:30:40.700000      16933.26        1.20440900e+00       -1.83980080e-08  39.9635  39.3541
0202-02-11_02:30:40.900000      16933.46        1.21506800e+00       -2.03813380e-08  39.9635  39.3541
0202-02-11_02:30:41.105000      16933.66        1.22473300e+00       -1.89558180e-08  39.9742  39.3739
0202-02-11_02:30:41.305000      16933.87        1.23440500e+00       -2.17448780e-08  39.9742  39.3739
0202-02-11_02:30:41.500000      16934.06        1.24486200e+00       -1.69724880e-08  39.9742  39.3739
0202-02-11_02:30:41.690000      16934.25        1.25466000e+00       -1.24480080e-08  39.9742  39.3739
0202-02-11_02:30:41.883000      16934.44        1.26354600e+00       -1.36875880e-08  39.9742  39.3739
0202-02-11_02:30:42.098000      16934.66        1.27451900e+00       -2.22407080e-08  39.9727  39.3547
0202-02-11_02:30:42.310000      16934.87        1.28382900e+00       -2.64551180e-08  39.9727  39.3547
0202-02-11_02:30:42.508000      16935.07        1.29399400e+00       -2.25501980e-08  39.9727  39.3547
0202-02-11_02:30:42.703000      16935.26        1.30439700e+00       -1.73437780e-08  39.9727  39.3547
0202-02-11_02:30:42.906000      16935.47        1.31438400e+00       -1.94510680e-08  39.9727  39.3547
0202-02-11_02:30:43.110000      16935.67        1.32376500e+00       -2.33557580e-08  39.9665  39.3706
0202-02-11_02:30:43.300000      16935.86        1.33367800e+00       -1.57942980e-08  39.9665  39.3706
0202-02-11_02:30:43.496000      16936.06        1.34403100e+00       -1.63521180e-08  39.9665  39.3706
0202-02-11_02:30:43.690000      16936.25        1.35354300e+00       -1.96989880e-08  39.9665  39.3706
0202-02-11_02:30:43.883000      16936.44        1.36305300e+00       -2.87479380e-08  39.9665  39.3706
0202-02-11_02:30:44.098000      16936.66        1.37347200e+00       -2.74463780e-08  39.9665  39.3706
0202-02-11_02:30:44.297000      16936.86        1.38356900e+00       -1.85833580e-08  39.9537  39.3518
0202-02-11_02:30:44.500000      16937.06        1.38823400e+00       -2.01328380e-08  39.9537  39.3518
0202-02-11_02:30:44.695000      16937.25        1.40351300e+00       -2.24260680e-08  39.9537  39.3518
0202-02-11_02:30:44.895000      16937.46        1.41330200e+00       -2.38515880e-08  39.9537  39.3518
0202-02-11_02:30:45.098000      16937.66        1.42258700e+00       -1.03401380e-08  39.9620  39.3681
0202-02-11_02:30:45.305000      16937.87        1.43305800e+00       -1.15797180e-08  39.9620  39.3681
0202-02-11_02:30:45.508000      16938.07        1.44290800e+00       -8.97659800e-09  39.9620  39.3681
0202-02-11_02:30:45.700000      16938.26        1.45249200e+00       -2.15583580e-08  39.9620  39.3681
0202-02-11_02:30:45.910000      16938.47        1.46304200e+00       -2.36656480e-08  39.9620  39.3681
0202-02-11_02:30:46.105000      16938.67        1.47293800e+00       -1.04640980e-08  39.9590  39.3556
0202-02-11_02:30:46.297000      16938.86        1.48237000e+00       -1.23234680e-08  39.9590  39.3556
0202-02-11_02:30:46.500000      16939.06        1.49290000e+00       -8.97659800e-09  39.9590  39.3556
0202-02-11_02:30:46.703000      16939.26        1.50268800e+00       -2.02567980e-08  39.9590  39.3556
0202-02-11_02:30:46.895000      16939.46        1.51216500e+00       -1.56083680e-08  39.9590  39.3556
0202-02-11_02:30:47.110000      16939.67        1.52258100e+00       -1.02161780e-08  39.9625  39.3728
0202-02-11_02:30:47.305000      16939.87        1.53232400e+00       -1.43067980e-08  39.9625  39.3728
0202-02-11_02:30:47.496000      16940.06        1.54208300e+00       -1.82114880e-08  39.9625  39.3728
0202-02-11_02:30:47.695000      16940.25        1.55235500e+00       -1.52984680e-08  39.9625  39.3728
0202-02-11_02:30:47.887000      16940.45        1.56235900e+00       -1.43687780e-08  39.9625  39.3728
0202-02-11_02:30:48.110000      16940.67        1.57152700e+00       -1.59802380e-08  39.9592  39.3539
0202-02-11_02:30:48.305000      16940.86        1.58180000e+00       -2.40971880e-08  39.9592  39.3539
0202-02-11_02:30:48.508000      16941.07        1.59205100e+00       -2.99834780e-08  39.9592  39.3539
0202-02-11_02:30:48.710000      16941.27        1.60125600e+00       -2.65728980e-08  39.9592  39.3539
0202-02-11_02:30:48.910000      16941.47        1.61197300e+00       -2.84322680e-08  39.9592  39.3539
0202-02-11_02:30:49.117000      16941.68        1.62189800e+00       -2.04989380e-08  39.9590  39.3743
0202-02-11_02:30:49.310000      16941.87        1.63162600e+00       -2.26682080e-08  39.9590  39.3743
0202-02-11_02:30:49.510000      16942.07        1.64184600e+00       -2.39697680e-08  39.9590  39.3743
0202-02-11_02:30:49.715000      16942.27        1.65155700e+00       -1.88874780e-08  39.9590  39.3743
0202-02-11_02:30:49.906000      16942.47        1.66125300e+00       -1.28135080e-08  39.9590  39.3743
0202-02-11_02:30:50.130000      16942.69        1.67165800e+00       -4.26037800e-09  39.9595  39.3557
0202-02-11_02:30:50.320000      16942.88        1.68129800e+00       -1.05822580e-08  39.9595  39.3557
0202-02-11_02:30:50.523000      16943.08        1.69073500e+00       -7.04944800e-09  39.9595  39.3557
0202-02-11_02:30:50.715000      16943.28        1.70150800e+00       -2.11187280e-08  39.9595  39.3557
0202-02-11_02:30:50.918000      16943.48        1.71140100e+00       -1.63463280e-08  39.9595  39.3557
0202-02-11_02:30:51.125000      16943.69        1.72088600e+00       -2.71926880e-08  39.9726  39.3740
0202-02-11_02:30:51.330000      16943.89        1.73109300e+00       -2.11187280e-08  39.9726  39.3740
0202-02-11_02:30:51.530000      16944.09        1.74099500e+00       -1.98171580e-08  39.9726  39.3740
0202-02-11_02:30:51.723000      16944.28        1.75043800e+00       -1.64083080e-08  39.9726  39.3740
0202-02-11_02:30:51.930000      16944.49        1.76081100e+00       -2.22343480e-08  39.9726  39.3740
0202-02-11_02:30:52.133000      16944.70        1.77065500e+00       -3.35145680e-08  39.9630  39.3644
0202-02-11_02:30:52.330000      16944.89        1.78019500e+00       -2.80603980e-08  39.9630  39.3644
0202-02-11_02:30:52.535000      16945.09        1.79082500e+00       -1.62843480e-08  39.9630  39.3644
0202-02-11_02:30:52.727000      16945.29        1.80023600e+00       -1.29994480e-08  39.9630  39.3644
0202-02-11_02:30:52.920000      16945.48        1.81009300e+00       -1.74619480e-08  39.9630  39.3644
0202-02-11_02:30:53.130000      16945.69        1.82064800e+00       -2.14905980e-08  39.9475  39.3654
0202-02-11_02:30:53.330000      16945.89        1.83043300e+00       -1.77098680e-08  39.9475  39.3654
0202-02-11_02:30:53.530000      16946.09        1.84009800e+00       -2.16145580e-08  39.9475  39.3654
0202-02-11_02:30:53.723000      16946.29        1.85038200e+00       -2.03129980e-08  39.9475  39.3654
0202-02-11_02:30:53.918000      16946.48        1.86050200e+00       -1.59744480e-08  39.9475  39.3654
0202-02-11_02:30:54.117000      16946.68        1.86978700e+00       -6.30583800e-09  39.9737  39.3623
0202-02-11_02:30:54.320000      16946.88        1.87971100e+00       -8.10380800e-09  39.9737  39.3623
0202-02-11_02:30:54.510000      16947.07        1.88986100e+00       -1.56657080e-08  39.9737  39.3623
0202-02-11_02:30:54.707000      16947.27        1.89974700e+00       -2.04383880e-08  39.9737  39.3623
0202-02-11_02:30:54.910000      16947.47        1.90966100e+00       -1.82691180e-08  39.9737  39.3623
0202-02-11_02:30:55.110000      16947.67        1.91991400e+00       -1.15753680e-08  39.9532  39.3675
0202-02-11_02:30:55.300000      16947.86        1.92959600e+00       -6.98890800e-09  39.9532  39.3675
0202-02-11_02:30:55.504000      16948.06        1.93901100e+00       -1.77732880e-08  39.9532  39.3675
0202-02-11_02:30:55.700000      16948.26        1.94974700e+00       -2.41571380e-08  39.9532  39.3675
0202-02-11_02:30:55.890000      16948.45        1.95968900e+00       -2.31034980e-08  39.9532  39.3675
0202-02-11_02:30:56.120000      16948.68        1.96871900e+00       -8.41442800e-09  39.9485  39.3534
0202-02-11_02:30:56.330000      16948.89        1.97944400e+00       -3.27015800e-09  39.9485  39.3534
0202-02-11_02:30:56.530000      16949.09        1.98904400e+00       -4.75765800e-09  39.9485  39.3534
0202-02-11_02:30:56.723000      16949.28        1.99903600e+00       -8.78629800e-09  39.9485  39.3534
0202-02-11_02:30:56.920000      16949.48        2.00918900e+00       -1.52321380e-08  39.9485  39.3534
0202-02-11_02:30:57.120000      16949.68        2.01879400e+00       -1.35586980e-08  39.9581  39.3603
0202-02-11_02:30:57.330000      16949.89        2.02871000e+00       -1.31248480e-08  39.9581  39.3603
0202-02-11_02:30:57.520000      16950.08        2.03913600e+00       -1.40545380e-08  39.9581  39.3603
0202-02-11_02:30:57.710000      16950.27        2.04913300e+00       -6.98890800e-09  39.9581  39.3603
0202-02-11_02:30:57.920000      16950.48        2.05863000e+00       -5.19150800e-09  39.9581  39.3603
0202-02-11_02:30:58.117000      16950.68        2.06870100e+00        1.06839200e-09  39.9679  39.3559
0202-02-11_02:30:58.312000      16950.87        2.07860600e+00       -4.69567800e-09  39.9679  39.3559
0202-02-11_02:30:58.516000      16951.08        2.08818700e+00       -2.21650800e-09  39.9679  39.3559
0202-02-11_02:30:58.707000      16951.27        2.09830500e+00       -9.15817800e-09  39.9679  39.3559
0202-02-11_02:30:58.902000      16951.46        2.10843200e+00       -1.12034880e-08  39.9679  39.3559
0202-02-11_02:30:59.117000      16951.68        2.11874400e+00       -1.78972480e-08  39.9695  39.3778
0202-02-11_02:30:59.310000      16951.87        2.12790100e+00       -2.50248480e-08  39.9695  39.3778
0202-02-11_02:30:59.504000      16952.06        2.13841500e+00       -1.56659880e-08  39.9695  39.3778
0202-02-11_02:30:59.700000      16952.26        2.14780200e+00       -5.87327800e-09  39.9695  39.3778
0202-02-11_02:30:59.895000      16952.45        2.15755600e+00       -3.70400800e-09  39.9695  39.3778
0202-02-11_02:31:00.094000      16952.65        2.16805400e+00       -3.70386800e-09  39.9761  39.3562
0202-02-11_02:31:00.297000      16952.86        2.17782800e+00       -1.26283080e-08  39.9761  39.3562
0202-02-11_02:31:00.490000      16953.05        2.18731600e+00       -1.05825780e-08  39.9761  39.3562
0202-02-11_02:31:00.680000      16953.24        2.19784900e+00       -2.04989680e-08  39.9761  39.3562
0202-02-11_02:31:00.883000      16953.45        2.20792600e+00       -2.39697980e-08  39.9761  39.3562
0202-02-11_02:31:01.086000      16953.65        2.21745800e+00       -1.23796880e-08  39.9669  39.3729
0202-02-11_02:31:01.277000      16953.84        2.22722800e+00       -5.12811800e-09  39.9669  39.3729
0202-02-11_02:31:01.490000      16954.05        2.23748200e+00        2.24740200e-09  39.9669  39.3729
0202-02-11_02:31:01.680000      16954.24        2.24708000e+00       -1.22342800e-09  39.9669  39.3729
0202-02-11_02:31:01.875000      16954.44        2.25656400e+00       -7.97916800e-09  39.9669  39.3729
0202-02-11_02:31:02.094000      16954.65        2.26743700e+00       -3.08280800e-09  39.9550  39.3521
0202-02-11_02:31:02.290000      16954.85        2.27710600e+00        6.95782200e-09  39.9550  39.3521
0202-02-11_02:31:02.480000      16955.04        2.28671400e+00        1.43953320e-08  39.9550  39.3521
0202-02-11_02:31:02.688000      16955.25        2.29723700e+00        3.36303200e-09  39.9550  39.3521
0202-02-11_02:31:02.880000      16955.44        2.30722500e+00       -3.57863800e-09  39.9550  39.3521
0202-02-11_02:31:03.090000      16955.65        2.31605000e+00       -2.93748000e-10  39.9490  39.3661
0202-02-11_02:31:03.285000      16955.84        2.32712500e+00        8.56928200e-09  39.9490  39.3661
0202-02-11_02:31:03.490000      16956.05        2.33700700e+00        6.97922000e-10  39.9490  39.3661
0202-02-11_02:31:03.690000      16956.25        2.34631500e+00       -5.25207800e-09  39.9490  39.3661
0202-02-11_02:31:03.895000      16956.45        2.35693600e+00       -9.96249800e-09  39.9490  39.3661
0202-02-11_02:31:04.105000      16956.66        2.36691200e+00       -1.69788000e-10  39.9557  39.3505
0202-02-11_02:31:04.316000      16956.88        2.37659500e+00       -8.72291800e-09  39.9557  39.3505
0202-02-11_02:31:04.510000      16957.07        2.38643700e+00       -2.12427180e-08  39.9557  39.3505
0202-02-11_02:31:04.703000      16957.26        2.39611400e+00       -2.26682380e-08  39.9557  39.3505
0202-02-11_02:31:04.895000      16957.46        2.40588200e+00       -1.52307280e-08  39.9557  39.3505
0202-02-11_02:31:05.113000      16957.67        2.41645600e+00       -8.53697800e-09  39.9546  39.3679
0202-02-11_02:31:05.312000      16957.87        2.42591900e+00       -1.29994780e-08  39.9546  39.3679
0202-02-11_02:31:05.510000      16958.07        2.43559300e+00       -1.55406280e-08  39.9546  39.3679
0202-02-11_02:31:05.707000      16958.27        2.44584400e+00       -9.83853800e-09  39.9546  39.3679
0202-02-11_02:31:05.900000      16958.46        2.45589400e+00       -7.23541800e-09  39.9546  39.3679
0202-02-11_02:31:06.105000      16958.67        2.46498500e+00       -1.82677180e-08  39.9630  39.3581
0202-02-11_02:31:06.312000      16958.87        2.47619400e+00       -2.09948080e-08  39.9630  39.3581
0202-02-11_02:31:06.516000      16959.07        2.48595400e+00       -2.28541980e-08  39.9630  39.3581
0202-02-11_02:31:06.715000      16959.28        2.49506500e+00       -1.47969080e-08  39.9630  39.3581
0202-02-11_02:31:06.910000      16959.47        2.50589200e+00       -1.61604480e-08  39.9630  39.3581
0202-02-11_02:31:07.120000      16959.68        2.51597800e+00       -1.69041980e-08  39.9835  39.3779
0202-02-11_02:31:07.316000      16959.88        2.52544900e+00       -1.38052380e-08  39.9835  39.3779
0202-02-11_02:31:07.510000      16960.07        2.53557400e+00       -1.44870080e-08  39.9835  39.3779
0202-02-11_02:31:07.715000      16960.28        2.54557900e+00       -9.15679800e-09  39.9835  39.3779
0202-02-11_02:31:07.906000      16960.47        2.55497800e+00       -1.81437780e-08  39.9835  39.3779
0202-02-11_02:31:08.113000      16960.68        2.56554300e+00       -2.08708680e-08  39.9814  39.3586
0202-02-11_02:31:08.312000      16960.87        2.57562000e+00       -1.96312780e-08  39.9814  39.3586
0202-02-11_02:31:08.504000      16961.07        2.58468800e+00       -1.36812780e-08  39.9814  39.3586
0202-02-11_02:31:08.695000      16961.26        2.59508900e+00       -8.28908800e-09  39.9814  39.3586
0202-02-11_02:31:08.895000      16961.45        2.60524000e+00       -1.04583580e-08  39.9814  39.3586
0202-02-11_02:31:09.100000      16961.66        2.61432300e+00       -3.82658800e-09  39.9765  39.3774
0202-02-11_02:31:09.300000      16961.86        2.62486900e+00       -8.84689800e-09  39.9765  39.3774
0202-02-11_02:31:09.496000      16962.06        2.63469900e+00       -3.76460800e-09  39.9765  39.3774
0202-02-11_02:31:09.688000      16962.25        2.64392100e+00       -9.83856800e-09  39.9765  39.3774
0202-02-11_02:31:09.890000      16962.45        2.65495200e+00       -7.23543800e-09  39.9765  39.3774
0202-02-11_02:31:10.098000      16962.66        2.66460400e+00       -5.93387800e-09  39.9619  39.3549
0202-02-11_02:31:10.293000      16962.85        2.67409600e+00        6.97902000e-10  39.9619  39.3549
0202-02-11_02:31:10.496000      16963.06        2.68447500e+00        4.66456200e-09  39.9619  39.3549
0202-02-11_02:31:10.690000      16963.25        2.69452100e+00       -9.28075800e-09  39.9619  39.3549
0202-02-11_02:31:10.883000      16963.44        2.70340800e+00       -1.17599280e-08  39.9619  39.3549
0202-02-11_02:31:11.090000      16963.65        2.71428100e+00       -6.05783800e-09  39.9619  39.3549
0202-02-11_02:31:11.293000      16963.85        2.72405600e+00        1.25571200e-09  39.9519  39.3745
0202-02-11_02:31:11.496000      16964.06        2.73370600e+00        1.13175200e-09  39.9519  39.3745
0202-02-11_02:31:11.688000      16964.25        2.74397400e+00        2.64042000e-10  39.9519  39.3745
0202-02-11_02:31:11.883000      16964.44        2.75412700e+00        1.03046720e-08  39.9519  39.3745
0202-02-11_02:31:12.086000      16964.65        2.76298500e+00        1.78661920e-08  39.9511  39.3514
0202-02-11_02:31:12.285000      16964.85        2.77377300e+00        2.88987120e-08  39.9511  39.3514
0202-02-11_02:31:12.477000      16965.04        2.78395100e+00        2.87749120e-08  39.9511  39.3514
0202-02-11_02:31:12.670000      16965.23        2.79288700e+00        2.67297020e-08  39.9511  39.3514
0202-02-11_02:31:12.875000      16965.44        2.80383400e+00        2.05937620e-08  39.9511  39.3514
0202-02-11_02:31:13.082000      16965.64        2.81343000e+00        1.84864720e-08  39.9554  39.3709
0202-02-11_02:31:13.290000      16965.85        2.82332300e+00        1.30942820e-08  39.9554  39.3709
0202-02-11_02:31:13.480000      16966.04        2.83341000e+00        8.19792200e-09  39.9554  39.3709
0202-02-11_02:31:13.676000      16966.23        2.84337100e+00        1.00572920e-08  39.9554  39.3709
0202-02-11_02:31:13.875000      16966.44        2.85234400e+00        1.79906320e-08  39.9554  39.3709
0202-02-11_02:31:14.094000      16966.66        2.86297100e+00        2.05317820e-08  39.9557  39.3571
0202-02-11_02:31:14.300000      16966.86        2.87299700e+00        1.60073020e-08  39.9557  39.3571
0202-02-11_02:31:14.496000      16967.05        2.88275400e+00        2.07177220e-08  39.9557  39.3571
0202-02-11_02:31:14.688000      16967.25        2.89309900e+00        2.30729320e-08  39.9557  39.3571
0202-02-11_02:31:14.880000      16967.44        2.90312600e+00        2.55521020e-08  39.9557  39.3571
0202-02-11_02:31:15.086000      16967.64        2.91204700e+00        2.28869920e-08  39.9717  39.3754
0202-02-11_02:31:15.280000      16967.84        2.92267700e+00        2.77833520e-08  39.9717  39.3754
0202-02-11_02:31:15.473000      16968.04        2.93255500e+00        2.98906420e-08  39.9717  39.3754
0202-02-11_02:31:15.668000      16968.23        2.94180000e+00        3.80099220e-08  39.9717  39.3754
0202-02-11_02:31:15.870000      16968.43        2.95226600e+00        4.38979520e-08  39.9717  39.3754
0202-02-11_02:31:16.098000      16968.66        2.96248400e+00        4.17286720e-08  39.9717  39.3754
0202-02-11_02:31:16.300000      16968.86        2.97226200e+00        4.30302420e-08  39.9754  39.3585
0202-02-11_02:31:16.492000      16969.05        2.98212000e+00        4.41458620e-08  39.9754  39.3585
0202-02-11_02:31:16.700000      16969.26        2.99097500e+00        4.64390920e-08  39.9754  39.3585
0202-02-11_02:31:16.890000      16969.45        3.00201100e+00        4.27203420e-08  39.9754  39.3585
0202-02-11_02:31:17.090000      16969.65        3.01224900e+00        4.01791920e-08  39.9622  39.3772
0202-02-11_02:31:17.285000      16969.85        3.02146800e+00        5.69135820e-08  39.9622  39.3772
0202-02-11_02:31:17.480000      16970.04        3.03149600e+00        6.65203620e-08  39.9622  39.3772
0202-02-11_02:31:17.670000      16970.23        3.04156000e+00        7.34620320e-08  39.9622  39.3772
0202-02-11_02:31:17.875000      16970.44        3.05167100e+00        7.66849520e-08  39.9622  39.3772
0202-02-11_02:31:18.110000      16970.67        3.06128100e+00        7.71809120e-08  39.9735  39.3579
0202-02-11_02:31:18.320000      16970.88        3.07179000e+00        9.63327520e-08  39.9735  39.3579
0202-02-11_02:31:18.523000      16971.08        3.08098900e+00        9.85641920e-08  39.9735  39.3579
0202-02-11_02:31:18.727000      16971.29        3.09136600e+00        1.08356982e-07  39.9735  39.3579
0202-02-11_02:31:18.918000      16971.48        3.10121100e+00        1.19203342e-07  39.9735  39.3579
0202-02-11_02:31:19.130000      16971.69        3.11037400e+00        1.30297622e-07  39.9654  39.3761
0202-02-11_02:31:19.320000      16971.88        3.12114000e+00        1.44490862e-07  39.9654  39.3761
0202-02-11_02:31:19.510000      16972.07        3.13114900e+00        1.45854402e-07  39.9654  39.3761
0202-02-11_02:31:19.720000      16972.28        3.14017200e+00        1.69344532e-07  39.9654  39.3761
0202-02-11_02:31:19.910000      16972.47        3.15112100e+00        1.83723712e-07  39.9654  39.3761
0202-02-11_02:31:20.110000      16972.67        3.16093700e+00        1.99032582e-07  39.9519  39.3551
0202-02-11_02:31:20.312000      16972.87        3.17021300e+00        2.06656022e-07  39.9519  39.3551
0202-02-11_02:31:20.504000      16973.07        3.18064600e+00        2.15766972e-07  39.9519  39.3551
0202-02-11_02:31:20.707000      16973.27        3.19059700e+00        2.24753952e-07  39.9519  39.3551
0202-02-11_02:31:20.900000      16973.46        3.20044200e+00        2.43099802e-07  39.9519  39.3551
0202-02-11_02:31:21.100000      16973.66        3.21033900e+00        2.45826892e-07  39.9560  39.3730
0202-02-11_02:31:21.305000      16973.87        3.22041100e+00        2.77374312e-07  39.9560  39.3730
0202-02-11_02:31:21.500000      16974.06        3.23037200e+00        3.11710802e-07  39.9560  39.3730
0202-02-11_02:31:21.690000      16974.25        3.23962400e+00        3.48402502e-07  39.9560  39.3730
0202-02-11_02:31:21.883000      16974.44        3.25025400e+00        3.63153552e-07  39.9560  39.3730
0202-02-11_02:31:22.100000      16974.66        3.26001400e+00        3.95630662e-07  39.9666  39.3545
0202-02-11_02:31:22.305000      16974.87        3.26988100e+00        4.27921842e-07  39.9666  39.3545
0202-02-11_02:31:22.508000      16975.07        3.28006000e+00        4.74344272e-07  39.9666  39.3545
0202-02-11_02:31:22.710000      16975.27        3.28965700e+00        5.04714092e-07  39.9666  39.3545
0202-02-11_02:31:22.914000      16975.47        3.29940300e+00        5.37872972e-07  39.9666  39.3545
0202-02-11_02:31:23.110000      16975.67        3.30972500e+00        5.68428732e-07  39.9711  39.3712
0202-02-11_02:31:23.316000      16975.88        3.31945800e+00        6.24086072e-07  39.9711  39.3712
0202-02-11_02:31:23.510000      16976.07        3.32942900e+00        6.73111632e-07  39.9711  39.3712
0202-02-11_02:31:23.703000      16976.26        3.33976800e+00        7.15939282e-07  39.9711  39.3712
0202-02-11_02:31:23.910000      16976.47        3.34913400e+00        7.62485672e-07  39.9711  39.3712
0202-02-11_02:31:24.105000      16976.67        3.35905800e+00        8.12316902e-07  39.9494  39.3595
0202-02-11_02:31:24.297000      16976.86        3.36911300e+00        8.65433022e-07  39.9494  39.3595
0202-02-11_02:31:24.504000      16977.06        3.37880900e+00        9.34353832e-07  39.9494  39.3595
0202-02-11_02:31:24.695000      16977.26        3.38901700e+00        9.84185122e-07  39.9494  39.3595
0202-02-11_02:31:24.890000      16977.45        3.39913300e+00        1.04157787e-06  39.9494  39.3595
0202-02-11_02:31:25.117000      16977.68        3.40931300e+00        1.13293524e-06  39.9753  39.3767
0202-02-11_02:31:25.320000      16977.88        3.41903900e+00        1.20247592e-06  39.9753  39.3767
0202-02-11_02:31:25.523000      16978.08        3.42892500e+00        1.29129214e-06  39.9753  39.3767
0202-02-11_02:31:25.715000      16978.28        3.43874600e+00        1.35116407e-06  39.9753  39.3767
0202-02-11_02:31:25.926000      16978.48        3.44901900e+00        1.43173705e-06  39.9753  39.3767
0202-02-11_02:31:26.130000      16978.69        3.45874600e+00        1.53691578e-06  39.9552  39.3590
0202-02-11_02:31:26.320000      16978.88        3.46849400e+00        1.62095960e-06  39.9552  39.3590
0202-02-11_02:31:26.520000      16979.08        3.47869800e+00        1.74181908e-06  39.9552  39.3590
0202-02-11_02:31:26.710000      16979.27        3.48867300e+00        1.80231080e-06  39.9552  39.3590
0202-02-11_02:31:26.910000      16979.47        3.49762100e+00        1.94957342e-06  39.9552  39.3590
0202-02-11_02:31:27.117000      16979.68        3.50851600e+00        2.05506205e-06  39.9748  39.3804
0202-02-11_02:31:27.324000      16979.89        3.51855100e+00        2.17449600e-06  39.9748  39.3804
0202-02-11_02:31:27.520000      16980.08        3.52797100e+00        2.33093154e-06  39.9748  39.3804
0202-02-11_02:31:27.710000      16980.27        3.53804400e+00        2.45792696e-06  39.9748  39.3804
0202-02-11_02:31:27.906000      16980.47        3.54855200e+00        2.58393071e-06  39.9748  39.3804
0202-02-11_02:31:28.117000      16980.68        3.55742400e+00        2.75896002e-06  39.9674  39.3561
0202-02-11_02:31:28.312000      16980.87        3.56810400e+00        2.90597473e-06  39.9674  39.3561
0202-02-11_02:31:28.504000      16981.07        3.57809100e+00        3.06048892e-06  39.9674  39.3561
0202-02-11_02:31:28.700000      16981.26        3.58720500e+00        3.27772607e-06  39.9674  39.3561
0202-02-11_02:31:28.895000      16981.45        3.59782900e+00        3.44482204e-06  39.9674  39.3561
0202-02-11_02:31:29.100000      16981.66        3.60779600e+00        3.62109094e-06  39.9584  39.3751
0202-02-11_02:31:29.305000      16981.86        3.61752000e+00        3.86683854e-06  39.9584  39.3751
0202-02-11_02:31:29.496000      16982.06        3.62783800e+00        4.05990380e-06  39.9584  39.3751
0202-02-11_02:31:29.688000      16982.25        3.63741500e+00        4.25501437e-06  39.9584  39.3751
0202-02-11_02:31:29.890000      16982.45        3.64715000e+00        4.54551097e-06  39.9584  39.3751
0202-02-11_02:31:30.094000      16982.66        3.65763300e+00        4.78326397e-06  39.9555  39.3522
0202-02-11_02:31:30.290000      16982.85        3.66745600e+00        5.02318628e-06  39.9555  39.3522
0202-02-11_02:31:30.480000      16983.04        3.67650000e+00        5.34275208e-06  39.9555  39.3522
0202-02-11_02:31:30.676000      16983.23        3.68716200e+00        5.57920288e-06  39.9555  39.3522
0202-02-11_02:31:30.867000      16983.43        3.69719200e+00        5.84366828e-06  39.9555  39.3522
0202-02-11_02:31:31.094000      16983.66        3.70689800e+00        6.23252598e-06  39.9555  39.3522
0202-02-11_02:31:31.300000      16983.86        3.71729300e+00        6.52376638e-06  39.9663  39.3733
0202-02-11_02:31:31.504000      16984.06        3.72700100e+00        6.90865738e-06  39.9663  39.3733
0202-02-11_02:31:31.695000      16984.26        3.73638800e+00        7.19555928e-06  39.9663  39.3733
0202-02-11_02:31:31.902000      16984.46        3.74688600e+00        7.63462008e-06  39.9663  39.3733
0202-02-11_02:31:32.100000      16984.66        3.75670000e+00        7.97891478e-06  39.9611  39.3580
0202-02-11_02:31:32.316000      16984.88        3.76622800e+00        8.32773388e-06  39.9611  39.3580
0202-02-11_02:31:32.508000      16985.07        3.77651100e+00        8.79914788e-06  39.9611  39.3580
0202-02-11_02:31:32.710000      16985.27        3.78645500e+00        9.05382048e-06  39.9611  39.3580
0202-02-11_02:31:32.902000      16985.46        3.79559400e+00        9.62266588e-06  39.9611  39.3580
0202-02-11_02:31:33.100000      16985.66        3.80645200e+00        1.00887497e-05  39.9624  39.3754
0202-02-11_02:31:33.312000      16985.87        3.81617900e+00        1.06890186e-05  39.9624  39.3754
0202-02-11_02:31:33.504000      16986.07        3.82599500e+00        1.11430164e-05  39.9624  39.3754
0202-02-11_02:31:33.707000      16986.27        3.83616000e+00        1.16029023e-05  39.9624  39.3754
0202-02-11_02:31:33.906000      16986.47        3.84612900e+00        1.31133981e-05  39.9624  39.3754
0202-02-11_02:31:34.110000      16986.67        3.85546700e+00        1.31831867e-05  39.9559  39.3628
0202-02-11_02:31:34.312000      16986.87        3.86617500e+00        1.35587189e-05  39.9559  39.3628
0202-02-11_02:31:34.504000      16987.06        3.87596900e+00        1.50124417e-05  39.9559  39.3628
0202-02-11_02:31:34.695000      16987.26        3.88494700e+00        1.50821063e-05  39.9559  39.3628
0202-02-11_02:31:34.900000      16987.46        3.89549200e+00        1.62921268e-05  39.9559  39.3628
0202-02-11_02:31:35.105000      16987.67        3.90577400e+00        1.64442238e-05  39.9685  39.3723
0202-02-11_02:31:35.324000      16987.88        3.91514100e+00        1.67736434e-05  39.9685  39.3723
0202-02-11_02:31:35.516000      16988.08        3.92570500e+00        1.80391353e-05  39.9685  39.3723
0202-02-11_02:31:35.723000      16988.28        3.93513600e+00        1.93584251e-05  39.9685  39.3723
0202-02-11_02:31:35.920000      16988.48        3.94509500e+00        1.95560751e-05  39.9685  39.3723
0202-02-11_02:31:36.130000      16988.69        3.95557400e+00        2.08507427e-05  39.9618  39.3588
