Repository: shortlab/2025-devitre-PhD

# 2025-devitre-PhD
Data repository for Alexis Devitre's PhD thesis

File: chapter 5/data/020k_ffj29/Ic/anneal/110k/70 min/Ic_2024-02-11_02-45-19516296_f29-110Kanneal-50K.txt
# Ic = 1.86 A, n = 20.68 , Tavg = 49.87 K, f29-110Kanneal-50K
#datetime                        t_s     iHTS_A                vHTS_V                tHTS_K  tTAR_K
0202-02-11_02:44:33.390000      17765.95        1.67019800e-02       -3.25732075e-08  49.8684  49.0766
0202-02-11_02:44:33.582000      17766.14        1.48542300e-02       -3.33169575e-08  49.8684  49.0766
0202-02-11_02:44:33.785000      17766.35        2.32848800e-02       -3.42466475e-08  49.8684  49.0766
0202-02-11_02:44:34.050000      17766.61        3.43402100e-02       -3.95148775e-08  49.8684  49.0766
0202-02-11_02:44:34.266000      17766.82        4.44546100e-02       -2.99700775e-08  49.8475  49.0586
0202-02-11_02:44:34.457000      17767.02        5.41697700e-02       -3.54242475e-08  49.8475  49.0586
0202-02-11_02:44:34.652000      17767.21        6.36771500e-02       -4.01966475e-08  49.8475  49.0586
0202-02-11_02:44:34.844000      17767.40        7.36535200e-02       -4.60226975e-08  49.8475  49.0586
0202-02-11_02:44:35.066000      17767.63        8.39044500e-02       -3.13955975e-08  49.8475  49.0586
0202-02-11_02:44:35.285000      17767.84        9.37221100e-02       -2.66851775e-08  49.8761  49.0842
0202-02-11_02:44:35.490000      17768.05        1.03793500e-01       -3.37508075e-08  49.8761  49.0842
0202-02-11_02:44:35.680000      17768.24        1.13806900e-01       -4.11263375e-08  49.8761  49.0842
0202-02-11_02:44:35.890000      17768.45        1.22849800e-01       -4.27997775e-08  49.8761  49.0842
0202-02-11_02:44:36.094000      17768.66        1.33825000e-01       -3.36888275e-08  49.8860  49.0658
0202-02-11_02:44:36.305000      17768.87        1.43120100e-01       -3.93909175e-08  49.8860  49.0658
0202-02-11_02:44:36.500000      17769.06        1.53299800e-01       -3.86471675e-08  49.8860  49.0658
0202-02-11_02:44:36.690000      17769.25        1.63487000e-01       -4.81299975e-08  49.8860  49.0658
0202-02-11_02:44:36.883000      17769.44        1.73599900e-01       -3.59820675e-08  49.8860  49.0658
0202-02-11_02:44:37.094000      17769.65        1.82415700e-01       -3.27591475e-08  49.8892  49.0864
0202-02-11_02:44:37.285000      17769.85        1.92954600e-01       -2.74909075e-08  49.8892  49.0864
0202-02-11_02:44:37.480000      17770.04        2.02910200e-01       -4.69523875e-08  49.8892  49.0864
0202-02-11_02:44:37.684000      17770.25        2.12831600e-01       -5.12909375e-08  49.8892  49.0864
0202-02-11_02:44:37.880000      17770.44        2.22907400e-01       -4.26141775e-08  49.8892  49.0864
0202-02-11_02:44:38.074000      17770.63        2.32919400e-01       -3.61066875e-08  49.8856  49.0647
0202-02-11_02:44:38.280000      17770.84        2.42774200e-01       -4.08175475e-08  49.8856  49.0647
0202-02-11_02:44:38.473000      17771.04        2.52434500e-01       -4.47842175e-08  49.8856  49.0647
0202-02-11_02:44:38.668000      17771.23        2.62816000e-01       -4.10034875e-08  49.8856  49.0647
0202-02-11_02:44:38.870000      17771.43        2.72651400e-01       -3.90821275e-08  49.8856  49.0647
0202-02-11_02:44:39.090000      17771.65        2.82304200e-01       -5.01764075e-08  49.8938  49.0846
0202-02-11_02:44:39.305000      17771.87        2.92573000e-01       -4.83170375e-08  49.8938  49.0846
0202-02-11_02:44:39.496000      17772.06        3.01547600e-01       -3.88961975e-08  49.8938  49.0846
0202-02-11_02:44:39.703000      17772.26        3.12479600e-01       -2.36493075e-08  49.8938  49.0846
0202-02-11_02:44:39.900000      17772.46        3.22289800e-01       -3.05289975e-08  49.8938  49.0846
0202-02-11_02:44:40.098000      17772.66        3.31440900e-01       -2.83597275e-08  49.8824  49.0623
0202-02-11_02:44:40.300000      17772.86        3.42037700e-01       -2.93513975e-08  49.8824  49.0623
0202-02-11_02:44:40.492000      17773.05        3.52104600e-01       -2.88555575e-08  49.8824  49.0623
0202-02-11_02:44:40.688000      17773.25        3.60996100e-01       -2.96612875e-08  49.8824  49.0623
0202-02-11_02:44:40.880000      17773.44        3.71913400e-01       -3.61691075e-08  49.8824  49.0623
0202-02-11_02:44:41.100000      17773.66        3.81713100e-01       -4.73873475e-08  49.8824  49.0623
0202-02-11_02:44:41.305000      17773.86        3.91619200e-01       -4.58378675e-08  49.8698  49.0786
0202-02-11_02:44:41.504000      17774.07        4.01920600e-01       -4.16232775e-08  49.8698  49.0786
0202-02-11_02:44:41.707000      17774.27        4.11490300e-01       -3.35039975e-08  49.8698  49.0786
0202-02-11_02:44:41.900000      17774.46        4.20950200e-01       -4.28628675e-08  49.8698  49.0786
0202-02-11_02:44:42.120000      17774.68        4.31275300e-01       -5.07342275e-08  49.8655  49.0581
0202-02-11_02:44:42.316000      17774.88        4.41293200e-01       -4.83790175e-08  49.8655  49.0581
0202-02-11_02:44:42.527000      17775.09        4.50814000e-01       -2.89175375e-08  49.8655  49.0581
0202-02-11_02:44:42.720000      17775.28        4.60782900e-01       -1.72034675e-08  49.8655  49.0581
0202-02-11_02:44:42.920000      17775.48        4.71083900e-01       -1.57159675e-08  49.8655  49.0581
0202-02-11_02:44:43.137000      17775.70        4.80503700e-01       -1.50961775e-08  49.8881  49.0853
0202-02-11_02:44:43.340000      17775.90        4.90855500e-01       -2.27815975e-08  49.8881  49.0853
0202-02-11_02:44:43.535000      17776.09        5.00444500e-01       -3.05289975e-08  49.8881  49.0853
0202-02-11_02:44:43.727000      17776.29        5.10340800e-01       -4.15613575e-08  49.8881  49.0853
0202-02-11_02:44:43.930000      17776.49        5.20591700e-01       -4.21193375e-08  49.8881  49.0853
0202-02-11_02:44:44.133000      17776.69        5.30624500e-01       -2.55091275e-08  49.8936  49.0656
0202-02-11_02:44:44.324000      17776.88        5.40255000e-01       -2.57571475e-08  49.8936  49.0656
0202-02-11_02:44:44.527000      17777.09        5.50446100e-01       -2.88561075e-08  49.8936  49.0656
0202-02-11_02:44:44.727000      17777.29        5.60450700e-01       -4.47227875e-08  49.8936  49.0656
0202-02-11_02:44:44.920000      17777.48        5.69934300e-01       -4.47227875e-08  49.8936  49.0656
0202-02-11_02:44:45.133000      17777.69        5.80534100e-01       -3.65415375e-08  49.8816  49.0838
0202-02-11_02:44:45.324000      17777.89        5.90102300e-01       -2.91040275e-08  49.8816  49.0838
0202-02-11_02:44:45.520000      17778.08        5.99873800e-01       -3.49920575e-08  49.8816  49.0838
0202-02-11_02:44:45.723000      17778.28        6.09970400e-01       -3.34425775e-08  49.8816  49.0838
0202-02-11_02:44:45.920000      17778.48        6.19885900e-01       -2.71206975e-08  49.8816  49.0838
0202-02-11_02:44:46.125000      17778.69        6.29594200e-01       -2.08607975e-08  49.8661  49.0622
0202-02-11_02:44:46.332000      17778.89        6.40204300e-01       -2.37738175e-08  49.8661  49.0622
0202-02-11_02:44:46.523000      17779.09        6.50042600e-01       -3.49300775e-08  49.8661  49.0622
0202-02-11_02:44:46.727000      17779.29        6.59636100e-01       -2.35258975e-08  49.8661  49.0622
0202-02-11_02:44:46.920000      17779.48        6.69334900e-01       -1.70800575e-08  49.8661  49.0622
0202-02-11_02:44:47.137000      17779.70        6.79666000e-01       -1.91873575e-08  49.8876  49.0841
0202-02-11_02:44:47.340000      17779.90        6.88645100e-01       -3.49300775e-08  49.8876  49.0841
0202-02-11_02:44:47.540000      17780.10        6.99316000e-01       -3.79670575e-08  49.8876  49.0841
0202-02-11_02:44:47.742000      17780.30        7.09317900e-01       -3.07154875e-08  49.8876  49.0841
0202-02-11_02:44:47.934000      17780.50        7.18273200e-01       -2.45795475e-08  49.8876  49.0841
0202-02-11_02:44:48.145000      17780.71        7.29150400e-01       -2.74305875e-08  49.9022  49.0623
0202-02-11_02:44:48.340000      17780.90        7.38816600e-01       -2.30300675e-08  49.9022  49.0623
0202-02-11_02:44:48.530000      17781.09        7.48714300e-01       -1.90014175e-08  49.9022  49.0623
0202-02-11_02:44:48.740000      17781.30        7.59193800e-01       -1.04482875e-08  49.9022  49.0623
0202-02-11_02:44:48.930000      17781.49        7.68775400e-01       -8.96078750e-09  49.9022  49.0623
0202-02-11_02:44:49.120000      17781.68        7.78092800e-01       -2.07368375e-08  49.8901  49.0840
0202-02-11_02:44:49.332000      17781.89        7.88844400e-01       -2.68107975e-08  49.8901  49.0840
0202-02-11_02:44:49.523000      17782.08        7.98798500e-01       -3.28227775e-08  49.8901  49.0840
0202-02-11_02:44:49.715000      17782.28        8.07887400e-01       -2.61909475e-08  49.8901  49.0840
0202-02-11_02:44:49.926000      17782.49        8.18745300e-01       -3.07152375e-08  49.8901  49.0840
0202-02-11_02:44:50.133000      17782.69        8.28508000e-01       -3.96399975e-08  49.8833  49.0571
0202-02-11_02:44:50.324000      17782.88        8.38086600e-01       -3.63549775e-08  49.8833  49.0571
0202-02-11_02:44:50.516000      17783.08        8.48276700e-01       -3.53013275e-08  49.8833  49.0571
0202-02-11_02:44:50.707000      17783.27        8.57795900e-01       -2.75539275e-08  49.8833  49.0571
0202-02-11_02:44:50.902000      17783.46        8.67907200e-01       -3.72846575e-08  49.8833  49.0571
0202-02-11_02:44:51.113000      17783.67        8.77834500e-01       -3.74086175e-08  49.8791  49.0812
0202-02-11_02:44:51.330000      17783.89        8.88339300e-01       -2.97851775e-08  49.8791  49.0812
0202-02-11_02:44:51.530000      17784.09        8.97549800e-01       -2.97851775e-08  49.8791  49.0812
0202-02-11_02:44:51.723000      17784.28        9.05470600e-01       -1.95586075e-08  49.8791  49.0812
0202-02-11_02:44:51.930000      17784.49        9.17881000e-01       -2.94132975e-08  49.8791  49.0812
0202-02-11_02:44:52.133000      17784.69        9.27673300e-01       -2.01783975e-08  49.8753  49.0644
0202-02-11_02:44:52.330000      17784.89        9.37485000e-01       -1.84429775e-08  49.8753  49.0644
0202-02-11_02:44:52.523000      17785.08        9.47409000e-01       -1.61497475e-08  49.8753  49.0644
0202-02-11_02:44:52.715000      17785.28        9.57305300e-01       -2.81117375e-08  49.8753  49.0644
0202-02-11_02:44:52.914000      17785.47        9.67232600e-01       -3.08388275e-08  49.8753  49.0644
0202-02-11_02:44:53.113000      17785.68        9.77130300e-01       -2.85455875e-08  49.8847  49.0794
0202-02-11_02:44:53.305000      17785.87        9.87136400e-01       -3.14586175e-08  49.8847  49.0794
0202-02-11_02:44:53.500000      17786.06        9.97084600e-01       -3.86482075e-08  49.8847  49.0794
0202-02-11_02:44:53.695000      17786.25        1.00629500e+00       -5.25315475e-08  49.8847  49.0794
0202-02-11_02:44:53.887000      17786.45        1.01715700e+00       -4.11273775e-08  49.8847  49.0794
0202-02-11_02:44:54.105000      17786.67        1.02665800e+00       -3.41856975e-08  49.8813  49.0594
0202-02-11_02:44:54.312000      17786.87        1.03692400e+00       -2.94752775e-08  49.8813  49.0594
0202-02-11_02:44:54.516000      17787.08        1.04658100e+00       -3.92060175e-08  49.8813  49.0594
0202-02-11_02:44:54.707000      17787.27        1.05596500e+00       -4.36685175e-08  49.8813  49.0594
0202-02-11_02:44:54.910000      17787.47        1.06630200e+00       -3.41856975e-08  49.8813  49.0594
0202-02-11_02:44:55.113000      17787.67        1.07659000e+00       -3.52393475e-08  49.8829  49.0850
0202-02-11_02:44:55.305000      17787.87        1.08623300e+00       -3.49914275e-08  49.8829  49.0850
0202-02-11_02:44:55.510000      17788.07        1.09656100e+00       -3.43096575e-08  49.8829  49.0850
0202-02-11_02:44:55.710000      17788.27        1.10625300e+00       -2.17897475e-08  49.8829  49.0850
0202-02-11_02:44:55.902000      17788.46        1.11528200e+00       -2.16656175e-08  49.8829  49.0850
0202-02-11_02:44:56.117000      17788.68        1.12608200e+00       -3.65404075e-08  49.8853  49.0587
0202-02-11_02:44:56.310000      17788.87        1.13547700e+00       -4.04450475e-08  49.8853  49.0587
0202-02-11_02:44:56.504000      17789.06        1.14553500e+00       -3.41851475e-08  49.8853  49.0587
0202-02-11_02:44:56.710000      17789.27        1.15588500e+00       -2.94127475e-08  49.8853  49.0587
0202-02-11_02:44:56.906000      17789.47        1.16562700e+00       -3.80278575e-08  49.8853  49.0587
0202-02-11_02:44:57.105000      17789.67        1.17504500e+00       -4.24903575e-08  49.8962  49.0853
0202-02-11_02:44:57.312000      17789.87        1.18563500e+00       -5.09195375e-08  49.8962  49.0853
0202-02-11_02:44:57.504000      17790.07        1.19546000e+00       -4.19325475e-08  49.8962  49.0853
0202-02-11_02:44:57.700000      17790.26        1.20506700e+00       -3.73460875e-08  49.8962  49.0853
0202-02-11_02:44:57.902000      17790.46        1.21488500e+00       -3.34413975e-08  49.8962  49.0853
0202-02-11_02:44:58.110000      17790.67        1.22519400e+00       -3.83997275e-08  49.8866  49.0643
0202-02-11_02:44:58.312000      17790.87        1.23483700e+00       -3.87716075e-08  49.8866  49.0643
0202-02-11_02:44:58.504000      17791.07        1.24444700e+00       -3.68502475e-08  49.8866  49.0643
0202-02-11_02:44:58.707000      17791.27        1.25468600e+00       -2.86689975e-08  49.8866  49.0643
0202-02-11_02:44:58.902000      17791.46        1.26475800e+00       -4.03210875e-08  49.8866  49.0643
0202-02-11_02:44:59.117000      17791.68        1.27405000e+00       -4.26762975e-08  49.8989  49.0859
0202-02-11_02:44:59.330000      17791.89        1.28477400e+00       -4.47216175e-08  49.8989  49.0859
0202-02-11_02:44:59.520000      17792.08        1.29497000e+00       -4.36679675e-08  49.8989  49.0859
0202-02-11_02:44:59.723000      17792.28        1.30427100e+00       -5.53820375e-08  49.8989  49.0859
0202-02-11_02:44:59.926000      17792.49        1.31404400e+00       -6.48028875e-08  49.8989  49.0859
0202-02-11_02:45:00.125000      17792.69        1.32458600e+00       -5.17872475e-08  49.8821  49.0620
0202-02-11_02:45:00.330000      17792.89        1.33417100e+00       -3.77799375e-08  49.8821  49.0620
0202-02-11_02:45:00.523000      17793.08        1.34381800e+00       -3.51148275e-08  49.8821  49.0620
0202-02-11_02:45:00.715000      17793.28        1.35420600e+00       -4.29861975e-08  49.8821  49.0620
0202-02-11_02:45:00.920000      17793.48        1.36384500e+00       -4.57132775e-08  49.8821  49.0620
0202-02-11_02:45:01.120000      17793.68        1.37350300e+00       -4.17466075e-08  49.8734  49.0800
0202-02-11_02:45:01.312000      17793.87        1.38398800e+00       -4.14367175e-08  49.8734  49.0800
0202-02-11_02:45:01.508000      17794.07        1.39399400e+00       -3.47429575e-08  49.8734  49.0800
0202-02-11_02:45:01.700000      17794.26        1.40277100e+00       -3.68496075e-08  49.8734  49.0800
0202-02-11_02:45:01.890000      17794.45        1.41357900e+00       -3.46173975e-08  49.8734  49.0800
0202-02-11_02:45:02.100000      17794.66        1.42394500e+00       -4.30452975e-08  49.8847  49.0586
0202-02-11_02:45:02.300000      17794.86        1.43312900e+00       -3.88923675e-08  49.8847  49.0586
0202-02-11_02:45:02.492000      17795.05        1.44352300e+00       -4.79413375e-08  49.8847  49.0586
0202-02-11_02:45:02.688000      17795.25        1.45342600e+00       -3.28183975e-08  49.8847  49.0586
0202-02-11_02:45:02.883000      17795.44        1.46241600e+00       -3.45538175e-08  49.8847  49.0586
0202-02-11_02:45:03.098000      17795.66        1.47304300e+00       -2.99053775e-08  49.8798  49.0815
0202-02-11_02:45:03.293000      17795.85        1.48299100e+00       -4.26731075e-08  49.8798  49.0815
0202-02-11_02:45:03.484000      17796.04        1.49280600e+00       -5.17840575e-08  49.8798  49.0815
0202-02-11_02:45:03.676000      17796.24        1.50304300e+00       -4.50902975e-08  49.8798  49.0815
0202-02-11_02:45:03.875000      17796.43        1.51287900e+00       -3.98220575e-08  49.8798  49.0815
0202-02-11_02:45:04.074000      17796.64        1.52252500e+00       -4.00699775e-08  49.8608  49.0560
0202-02-11_02:45:04.273000      17796.83        1.53255400e+00       -4.53382075e-08  49.8608  49.0560
0202-02-11_02:45:04.465000      17797.03        1.54243400e+00       -4.12475775e-08  49.8608  49.0560
0202-02-11_02:45:04.656000      17797.22        1.55189800e+00       -3.78387175e-08  49.8608  49.0560
0202-02-11_02:45:04.863000      17797.42        1.56244700e+00       -3.99460175e-08  49.8608  49.0560
0202-02-11_02:45:05.094000      17797.65        1.57298700e+00       -5.09163475e-08  49.8608  49.0560
0202-02-11_02:45:05.293000      17797.86        1.58252800e+00       -4.82512375e-08  49.8962  49.0819
0202-02-11_02:45:05.490000      17798.05        1.59239600e+00       -3.51736075e-08  49.8962  49.0819
0202-02-11_02:45:05.690000      17798.25        1.60141400e+00       -2.87277675e-08  49.8962  49.0819
0202-02-11_02:45:05.887000      17798.45        1.61252000e+00       -3.02772475e-08  49.8962  49.0819
0202-02-11_02:45:06.094000      17798.65        1.62224400e+00       -4.02559075e-08  49.8795  49.0602
0202-02-11_02:45:06.290000      17798.85        1.63176800e+00       -3.40579875e-08  49.8795  49.0602
0202-02-11_02:45:06.480000      17799.04        1.64180200e+00       -2.30876475e-08  49.8795  49.0602
0202-02-11_02:45:06.676000      17799.24        1.65203300e+00       -2.57527575e-08  49.8795  49.0602
0202-02-11_02:45:06.880000      17799.44        1.66171000e+00       -2.88517275e-08  49.8795  49.0602
0202-02-11_02:45:07.086000      17799.65        1.67161200e+00       -3.28183975e-08  49.9068  49.0865
0202-02-11_02:45:07.305000      17799.86        1.68187900e+00       -2.25298375e-08  49.9068  49.0865
0202-02-11_02:45:07.508000      17800.07        1.69147000e+00       -1.73855575e-08  49.9068  49.0865
0202-02-11_02:45:07.710000      17800.27        1.70182900e+00       -1.39147975e-08  49.9068  49.0865
0202-02-11_02:45:07.902000      17800.46        1.71156600e+00       -1.67039375e-08  49.9068  49.0865
0202-02-11_02:45:08.120000      17800.68        1.72088500e+00       -1.08525750e-09  49.8929  49.0667
0202-02-11_02:45:08.312000      17800.87        1.73150000e+00       -1.05061075e-08  49.8929  49.0667
0202-02-11_02:45:08.504000      17801.07        1.74107200e+00       -1.18076775e-08  49.8929  49.0667
0202-02-11_02:45:08.710000      17801.27        1.75011800e+00       -1.69519575e-08  49.8929  49.0667
0202-02-11_02:45:08.902000      17801.46        1.76116300e+00       -8.37347500e-10  49.8929  49.0667
0202-02-11_02:45:09.100000      17801.66        1.77142600e+00        1.89960225e-08  49.8888  49.0831
0202-02-11_02:45:09.310000      17801.87        1.78062700e+00        3.36851125e-08  49.8888  49.0831
0202-02-11_02:45:09.500000      17802.06        1.79098200e+00        3.97590825e-08  49.8888  49.0831
0202-02-11_02:45:09.690000      17802.25        1.80088700e+00        4.45314825e-08  49.8888  49.0831
0202-02-11_02:45:09.895000      17802.46        1.81040000e+00        6.85794425e-08  49.8888  49.0831
0202-02-11_02:45:10.098000      17802.66        1.82070100e+00        8.14711325e-08  49.8599  49.0583
0202-02-11_02:45:10.310000      17802.87        1.83097200e+00        8.94044725e-08  49.8599  49.0583
0202-02-11_02:45:10.510000      17803.07        1.83989400e+00        9.01482225e-08  49.8599  49.0583
0202-02-11_02:45:10.715000      17803.27        1.85055600e+00        1.15497752e-07  49.8599  49.0583
0202-02-11_02:45:10.906000      17803.47        1.86049300e+00        1.40351443e-07  49.8599  49.0583
0202-02-11_02:45:11.117000      17803.68        1.86979700e+00        1.68490022e-07  49.8867  49.0785
0202-02-11_02:45:11.310000      17803.87        1.88058800e+00        1.93219752e-07  49.8867  49.0785
0202-02-11_02:45:11.504000      17804.06        1.89038600e+00        2.26936482e-07  49.8867  49.0785
0202-02-11_02:45:11.707000      17804.27        1.89996000e+00        2.75838123e-07  49.8867  49.0785
0202-02-11_02:45:11.900000      17804.46        1.90977500e+00        3.07819433e-07  49.8867  49.0785
0202-02-11_02:45:12.110000      17804.67        1.92029000e+00        3.33478853e-07  49.8527  49.0520
0202-02-11_02:45:12.310000      17804.87        1.93007200e+00        3.77608092e-07  49.8527  49.0520
0202-02-11_02:45:12.504000      17805.06        1.93964800e+00        4.19692012e-07  49.8527  49.0520
0202-02-11_02:45:12.695000      17805.26        1.95002800e+00        4.71940542e-07  49.8527  49.0520
0202-02-11_02:45:12.895000      17805.45        1.95990200e+00        5.56542253e-07  49.8527  49.0520
0202-02-11_02:45:13.094000      17805.65        1.96924900e+00        6.08418903e-07  49.8724  49.0756
0202-02-11_02:45:13.305000      17805.87        1.97977600e+00        6.79323193e-07  49.8724  49.0756
0202-02-11_02:45:13.496000      17806.06        1.98654800e+00        7.59338433e-07  49.8724  49.0756
0202-02-11_02:45:13.690000      17806.25        1.99894500e+00        8.46418683e-07  49.8724  49.0756
0202-02-11_02:45:13.883000      17806.44        2.00927000e+00        9.33808833e-07  49.8724  49.0756
0202-02-11_02:45:14.117000      17806.68        2.01957000e+00        1.08640093e-06  49.8724  49.0756
0202-02-11_02:45:14.324000      17806.89        2.02937700e+00        1.24029540e-06  49.8767  49.0611
0202-02-11_02:45:14.520000      17807.08        2.03955900e+00        1.35353149e-06  49.8767  49.0611
0202-02-11_02:45:14.710000      17807.27        2.04859900e+00        1.47197383e-06  49.8767  49.0611
0202-02-11_02:45:14.918000      17807.48        2.05923500e+00        1.60547712e-06  49.8767  49.0611
0202-02-11_02:45:15.113000      17807.67        2.06893500e+00        1.83033783e-06  49.9109  49.0899
0202-02-11_02:45:15.312000      17807.87        2.07849400e+00        1.99638024e-06  49.9109  49.0899
0202-02-11_02:45:15.520000      17808.08        2.08904100e+00        2.18052058e-06  49.9109  49.0899
0202-02-11_02:45:15.715000      17808.28        2.09876500e+00        2.43996570e-06  49.9109  49.0899
0202-02-11_02:45:15.906000      17808.47        2.10801800e+00        2.66699569e-06  49.9109  49.0899
0202-02-11_02:45:16.120000      17808.68        2.11853600e+00        2.91212361e-06  49.8899  49.0697
0202-02-11_02:45:16.320000      17808.88        2.12813700e+00        3.15260308e-06  49.8899  49.0697
0202-02-11_02:45:16.516000      17809.07        2.13806500e+00        3.53557285e-06  49.8899  49.0697
0202-02-11_02:45:16.707000      17809.27        2.14836000e+00        3.85402222e-06  49.8899  49.0697
0202-02-11_02:45:16.900000      17809.46        2.15828200e+00        4.20284141e-06  49.8899  49.0697
0202-02-11_02:45:17.117000      17809.68        2.16801600e+00        4.67518525e-06  49.8855  49.0862
0202-02-11_02:45:17.332000      17809.89        2.17834700e+00        5.02772320e-06  49.8855  49.0862
0202-02-11_02:45:17.535000      17810.10        2.18800400e+00        5.53155249e-06  49.8855  49.0862
0202-02-11_02:45:17.727000      17810.29        2.19760800e+00        5.92983112e-06  49.8855  49.0862
0202-02-11_02:45:17.934000      17810.50        2.20822900e+00        6.37986245e-06  49.8855  49.0862
0202-02-11_02:45:18.137000      17810.70        2.21829700e+00        7.90387005e-06  49.8780  49.0632
0202-02-11_02:45:18.332000      17810.89        2.22728200e+00        7.96820455e-06  49.8780  49.0632
0202-02-11_02:45:18.535000      17811.09        2.23773800e+00        9.14351695e-06  49.8780  49.0632
0202-02-11_02:45:18.727000      17811.29        2.24770000e+00        9.28005725e-06  49.8780  49.0632
0202-02-11_02:45:18.918000      17811.48        2.25681100e+00        9.60067585e-06  49.8780  49.0632
0202-02-11_02:45:19.125000      17811.69        2.26763700e+00        1.08969718e-05  49.8674  49.0790

File: chapter 5/data/020k_ffj29/Ic/anneal/110k/70 min/Ic_2024-02-11_02-52-28481231_f29-110Kanneal-50K.txt
# Ic = 1.86 A, n = 20.73 , Tavg = 49.89 K, f29-110Kanneal-50K
#datetime                        t_s     iHTS_A                vHTS_V                tHTS_K  tTAR_K
0202-02-11_02:51:42.420000      18194.98        1.80233700e-02       -3.10916165e-08  49.8640  49.0590
0202-02-11_02:51:42.613000      18195.18        1.40176900e-02       -3.42525565e-08  49.8640  49.0590
0202-02-11_02:51:42.824000      18195.38        2.43769600e-02       -3.10296365e-08  49.8640  49.0590
0202-02-11_02:51:43.030000      18195.59        3.44750200e-02       -3.43765165e-08  49.8640  49.0590
0202-02-11_02:51:43.227000      18195.79        4.38799900e-02       -3.33228665e-08  49.8526  49.0632
0202-02-11_02:51:43.420000      18195.98        5.38993900e-02       -4.35494265e-08  49.8526  49.0632
0202-02-11_02:51:43.613000      18196.18        6.39336300e-02       -3.85291165e-08  49.8526  49.0632
0202-02-11_02:51:43.810000      18196.37        7.31473000e-02       -3.53681765e-08  49.8526  49.0632
0202-02-11_02:51:44.035000      18196.59        8.37618400e-02       -2.91702665e-08  49.8526  49.0632
0202-02-11_02:51:44.250000      18196.81        9.37604700e-02       -3.78473465e-08  49.8536  49.0583
0202-02-11_02:51:44.445000      18197.00        1.03692300e-01       -4.29916065e-08  49.8536  49.0583
0202-02-11_02:51:44.652000      18197.21        1.13857200e-01       -4.10702565e-08  49.8536  49.0583
0202-02-11_02:51:44.848000      18197.41        1.22502200e-01       -4.21239065e-08  49.8536  49.0583
0202-02-11_02:51:45.080000      18197.64        1.33569400e-01       -4.58426465e-08  49.8536  49.0583
0202-02-11_02:51:45.293000      18197.85        1.42679100e-01       -5.14207765e-08  49.8619  49.0553
0202-02-11_02:51:45.496000      18198.06        1.53256500e-01       -3.73515065e-08  49.8619  49.0553
0202-02-11_02:51:45.688000      18198.25        1.63081500e-01       -4.17520265e-08  49.8619  49.0553
0202-02-11_02:51:45.890000      18198.45        1.72130300e-01       -4.26197365e-08  49.8619  49.0553
0202-02-11_02:51:46.100000      18198.66        1.83209300e-01       -5.50775365e-08  49.8657  49.0582
0202-02-11_02:51:46.312000      18198.87        1.92673700e-01       -3.87150465e-08  49.8657  49.0582
0202-02-11_02:51:46.504000      18199.07        2.02396300e-01       -4.31775465e-08  49.8657  49.0582
0202-02-11_02:51:46.700000      18199.26        2.12658400e-01       -5.09869165e-08  49.8657  49.0582
0202-02-11_02:51:46.890000      18199.45        2.22354300e-01       -5.47676465e-08  49.8657  49.0582
0202-02-11_02:51:47.105000      18199.67        2.32211900e-01       -4.32395265e-08  49.8795  49.0600
0202-02-11_02:51:47.305000      18199.87        2.42427200e-01       -4.81978565e-08  49.8795  49.0600
0202-02-11_02:51:47.508000      18200.07        2.51994000e-01       -5.29078665e-08  49.8795  49.0600
0202-02-11_02:51:47.703000      18200.26        2.61905000e-01       -5.87323065e-08  49.8795  49.0600
0202-02-11_02:51:47.895000      18200.46        2.72265800e-01       -5.13556065e-08  49.8795  49.0600
0202-02-11_02:51:48.100000      18200.66        2.81874100e-01       -4.93714665e-08  49.8828  49.0653
0202-02-11_02:51:48.300000      18200.86        2.91660500e-01       -4.69542765e-08  49.8828  49.0653
0202-02-11_02:51:48.504000      18201.06        3.01969300e-01       -4.57766765e-08  49.8828  49.0653
0202-02-11_02:51:48.703000      18201.26        3.11737900e-01       -5.71188665e-08  49.8828  49.0653
0202-02-11_02:51:48.895000      18201.46        3.21139900e-01       -5.42058465e-08  49.8828  49.0653
0202-02-11_02:51:49.113000      18201.67        3.31696600e-01       -5.08589665e-08  49.8876  49.0684
0202-02-11_02:51:49.305000      18201.87        3.39331000e-01       -5.25943865e-08  49.8876  49.0684
0202-02-11_02:51:49.496000      18202.06        3.51003700e-01       -6.88949165e-08  49.8876  49.0684
0202-02-11_02:51:49.703000      18202.26        3.61236800e-01       -7.41011665e-08  49.8876  49.0684
0202-02-11_02:51:49.895000      18202.46        3.71467900e-01       -7.31094965e-08  49.8876  49.0684
0202-02-11_02:51:50.098000      18202.66        3.81030200e-01       -7.29855365e-08  49.8723  49.0626
0202-02-11_02:51:50.293000      18202.85        3.90786900e-01       -7.46589765e-08  49.8723  49.0626
0202-02-11_02:51:50.484000      18203.05        4.00980000e-01       -8.45756465e-08  49.8723  49.0626
0202-02-11_02:51:50.690000      18203.25        4.10773800e-01       -7.55266865e-08  49.8723  49.0626
0202-02-11_02:51:50.883000      18203.44        4.20487500e-01       -7.39772065e-08  49.8723  49.0626
0202-02-11_02:51:51.094000      18203.66        4.30885300e-01       -6.62298065e-08  49.8810  49.0641
0202-02-11_02:51:51.300000      18203.86        4.41024900e-01       -5.81105365e-08  49.8810  49.0641
0202-02-11_02:51:51.492000      18204.05        4.50791600e-01       -4.77600065e-08  49.8810  49.0641
0202-02-11_02:51:51.684000      18204.24        4.60631500e-01       -4.74501165e-08  49.8810  49.0641
0202-02-11_02:51:51.880000      18204.44        4.70469800e-01       -5.63751165e-08  49.8810  49.0641
0202-02-11_02:51:52.094000      18204.66        4.80265100e-01       -7.28615765e-08  49.8861  49.0597
0202-02-11_02:51:52.305000      18204.87        4.90330500e-01       -8.04850165e-08  49.8861  49.0597
0202-02-11_02:51:52.500000      18205.06        5.00433000e-01       -8.18485665e-08  49.8861  49.0597
0202-02-11_02:51:52.690000      18205.25        5.09220600e-01       -7.89355365e-08  49.8861  49.0597
0202-02-11_02:51:52.895000      18205.45        5.20062200e-01       -6.98865765e-08  49.8861  49.0597
0202-02-11_02:51:53.098000      18205.66        5.29957800e-01       -8.14766865e-08  49.8794  49.0582
0202-02-11_02:51:53.305000      18205.86        5.39497900e-01       -7.78199165e-08  49.8794  49.0582
0202-02-11_02:51:53.508000      18206.07        5.49815600e-01       -7.93068065e-08  49.8794  49.0582
0202-02-11_02:51:53.700000      18206.26        5.60013100e-01       -7.36037965e-08  49.8794  49.0582
0202-02-11_02:51:53.902000      18206.46        5.68892700e-01       -7.24252665e-08  49.8794  49.0582
0202-02-11_02:51:54.105000      18206.67        5.79640800e-01       -7.49038165e-08  49.8731  49.0584
0202-02-11_02:51:54.297000      18206.86        5.89688400e-01       -6.95735965e-08  49.8731  49.0584
0202-02-11_02:51:54.504000      18207.06        5.98847000e-01       -7.71970465e-08  49.8731  49.0584
0202-02-11_02:51:54.703000      18207.27        6.09164800e-01       -7.74449665e-08  49.8731  49.0584
0202-02-11_02:51:54.900000      18207.46        6.19292500e-01       -8.00480865e-08  49.8731  49.0584
0202-02-11_02:51:55.110000      18207.67        6.28663300e-01       -7.32303765e-08  49.8665  49.0596
0202-02-11_02:51:55.305000      18207.86        6.39047800e-01       -7.36022465e-08  49.8665  49.0596
0202-02-11_02:51:55.496000      18208.06        6.49110300e-01       -7.76928765e-08  49.8665  49.0596
0202-02-11_02:51:55.703000      18208.26        6.58061100e-01       -8.27751765e-08  49.8665  49.0596
0202-02-11_02:51:55.895000      18208.45        6.68773600e-01       -7.73829865e-08  49.8665  49.0596
0202-02-11_02:51:56.098000      18208.66        6.78926600e-01       -7.60194365e-08  49.8730  49.0577
0202-02-11_02:51:56.290000      18208.85        6.88509800e-01       -6.46152565e-08  49.8730  49.0577
0202-02-11_02:51:56.480000      18209.04        6.98297700e-01       -7.89324665e-08  49.8730  49.0577
0202-02-11_02:51:56.680000      18209.24        7.08631700e-01       -7.67631865e-08  49.8730  49.0577
0202-02-11_02:51:56.870000      18209.43        7.18591800e-01       -8.40147565e-08  49.8730  49.0577
0202-02-11_02:51:57.074000      18209.63        7.27548500e-01       -7.11850565e-08  49.8756  49.0655
0202-02-11_02:51:57.273000      18209.83        7.38390200e-01       -7.37262065e-08  49.8756  49.0655
0202-02-11_02:51:57.470000      18210.03        7.48476300e-01       -7.73210065e-08  49.8756  49.0655
0202-02-11_02:51:57.660000      18210.22        7.57382700e-01       -7.44699565e-08  49.8756  49.0655
0202-02-11_02:51:57.867000      18210.43        7.68074600e-01       -6.38715065e-08  49.8756  49.0655
0202-02-11_02:51:58.080000      18210.64        7.78126700e-01       -5.97808765e-08  49.8756  49.0655
0202-02-11_02:51:58.293000      18210.86        7.88091200e-01       -6.96355765e-08  49.8764  49.0608
0202-02-11_02:51:58.490000      18211.05        7.98175900e-01       -7.23626665e-08  49.8764  49.0608
0202-02-11_02:51:58.695000      18211.26        8.07137100e-01       -6.36235965e-08  49.8764  49.0608
0202-02-11_02:51:58.890000      18211.45        8.17947600e-01       -6.08965065e-08  49.8764  49.0608
0202-02-11_02:51:59.086000      18211.65        8.27977400e-01       -6.08345265e-08  49.8747  49.0613
0202-02-11_02:51:59.290000      18211.85        8.36962300e-01       -6.60407865e-08  49.8747  49.0613
0202-02-11_02:51:59.492000      18212.05        8.47701700e-01       -6.26941365e-08  49.8747  49.0613
0202-02-11_02:51:59.684000      18212.25        8.57511800e-01       -6.51736665e-08  49.8747  49.0613
0202-02-11_02:51:59.890000      18212.45        8.67075600e-01       -6.93887265e-08  49.8747  49.0613
0202-02-11_02:52:00.086000      18212.65        8.77304200e-01       -6.72195765e-08  49.8712  49.0596
0202-02-11_02:52:00.280000      18212.84        8.87363700e-01       -6.45544665e-08  49.8712  49.0596
0202-02-11_02:52:00.484000      18213.05        8.97626500e-01       -5.17247665e-08  49.8712  49.0596
0202-02-11_02:52:00.676000      18213.24        9.06978100e-01       -5.82325865e-08  49.8712  49.0596
0202-02-11_02:52:00.870000      18213.43        9.16863900e-01       -5.25304965e-08  49.8712  49.0596
0202-02-11_02:52:01.086000      18213.65        9.27036400e-01       -6.41825965e-08  49.8840  49.0611
0202-02-11_02:52:01.280000      18213.84        9.36811000e-01       -4.96794565e-08  49.8840  49.0611
0202-02-11_02:52:01.473000      18214.03        9.46818500e-01       -5.48857065e-08  49.8840  49.0611
0202-02-11_02:52:01.668000      18214.23        9.56867600e-01       -6.30049865e-08  49.8840  49.0611
0202-02-11_02:52:01.863000      18214.42        9.66499600e-01       -7.60826065e-08  49.8840  49.0611
0202-02-11_02:52:02.070000      18214.63        9.76389900e-01       -7.91195865e-08  49.8840  49.0611
0202-02-11_02:52:02.270000      18214.83        9.86979200e-01       -7.13102065e-08  49.8783  49.0574
0202-02-11_02:52:02.460000      18215.02        9.96345600e-01       -6.02779065e-08  49.8783  49.0574
0202-02-11_02:52:02.656000      18215.22        1.00583900e+00       -6.67857165e-08  49.8783  49.0574
0202-02-11_02:52:02.850000      18215.41        1.01643900e+00       -6.77773865e-08  49.8783  49.0574
0202-02-11_02:52:03.055000      18215.61        1.02630000e+00       -7.01945765e-08  49.8697  49.0628
0202-02-11_02:52:03.258000      18215.82        1.03583100e+00       -6.12075865e-08  49.8697  49.0628
0202-02-11_02:52:03.450000      18216.01        1.04642400e+00       -6.43685265e-08  49.8697  49.0628
0202-02-11_02:52:03.645000      18216.20        1.05584400e+00       -6.41206165e-08  49.8697  49.0628
0202-02-11_02:52:03.848000      18216.41        1.06507700e+00       -6.49883265e-08  49.8697  49.0628
0202-02-11_02:52:04.074000      18216.63        1.07590100e+00       -5.14768565e-08  49.8697  49.0628
0202-02-11_02:52:04.277000      18216.84        1.08563300e+00       -4.83778965e-08  49.8620  49.0595
0202-02-11_02:52:04.473000      18217.03        1.09571100e+00       -5.30883165e-08  49.8620  49.0595
0202-02-11_02:52:04.676000      18217.24        1.10608300e+00       -6.08976965e-08  49.8620  49.0595
0202-02-11_02:52:04.870000      18217.43        1.11535300e+00       -6.51122765e-08  49.8620  49.0595
0202-02-11_02:52:05.086000      18217.65        1.12549100e+00       -5.52575865e-08  49.8620  49.0595
0202-02-11_02:52:05.290000      18217.85        1.13588600e+00       -5.91622765e-08  49.8702  49.0572
0202-02-11_02:52:05.490000      18218.05        1.14507600e+00       -5.45145865e-08  49.8702  49.0572
0202-02-11_02:52:05.690000      18218.25        1.15504300e+00       -5.46400465e-08  49.8702  49.0572
0202-02-11_02:52:05.895000      18218.45        1.16537800e+00       -5.40833565e-08  49.8702  49.0572
0202-02-11_02:52:06.113000      18218.67        1.17496400e+00       -5.78024865e-08  49.8414  49.0544
0202-02-11_02:52:06.324000      18218.88        1.18537000e+00       -5.44556065e-08  49.8414  49.0544
0202-02-11_02:52:06.516000      18219.08        1.19501100e+00       -4.30514465e-08  49.8414  49.0544
0202-02-11_02:52:06.710000      18219.27        1.20389800e+00       -4.41050865e-08  49.8414  49.0544
0202-02-11_02:52:06.910000      18219.47        1.21481300e+00       -5.30920665e-08  49.8414  49.0544
0202-02-11_02:52:07.120000      18219.68        1.22549500e+00       -6.88347765e-08  49.8812  49.0589
0202-02-11_02:52:07.320000      18219.88        1.23462100e+00       -6.57358165e-08  49.8812  49.0589
0202-02-11_02:52:07.523000      18220.08        1.24469000e+00       -5.72446765e-08  49.8812  49.0589
0202-02-11_02:52:07.715000      18220.28        1.25473300e+00       -5.04889465e-08  49.8812  49.0589
0202-02-11_02:52:07.926000      18220.49        1.26322000e+00       -5.37738365e-08  49.8812  49.0589
0202-02-11_02:52:08.120000      18220.68        1.27469400e+00       -6.31946765e-08  49.8606  49.0593
0202-02-11_02:52:08.324000      18220.89        1.28430800e+00       -6.31946765e-08  49.8606  49.0593
0202-02-11_02:52:08.520000      18221.08        1.29395400e+00       -5.12946765e-08  49.8606  49.0593
0202-02-11_02:52:08.710000      18221.27        1.30422400e+00       -4.80717565e-08  49.8606  49.0593
0202-02-11_02:52:08.918000      18221.48        1.31422200e+00       -5.50754065e-08  49.8606  49.0593
0202-02-11_02:52:09.113000      18221.68        1.32339800e+00       -6.26368565e-08  49.8858  49.0652
0202-02-11_02:52:09.310000      18221.87        1.33414800e+00       -6.17691565e-08  49.8858  49.0652
0202-02-11_02:52:09.504000      18222.06        1.34362700e+00       -5.78644665e-08  49.8858  49.0652
0202-02-11_02:52:09.695000      18222.26        1.35309700e+00       -6.47441465e-08  49.8858  49.0652
0202-02-11_02:52:09.890000      18222.45        1.36376500e+00       -5.63769665e-08  49.8858  49.0652
0202-02-11_02:52:10.117000      18222.68        1.37388500e+00       -5.04269665e-08  49.9037  49.0655
0202-02-11_02:52:10.332000      18222.89        1.38389100e+00       -4.96212365e-08  49.9037  49.0655
0202-02-11_02:52:10.523000      18223.08        1.39332500e+00       -6.19550865e-08  49.9037  49.0655
0202-02-11_02:52:10.715000      18223.28        1.40325300e+00       -6.95785265e-08  49.9037  49.0655
0202-02-11_02:52:10.926000      18223.48        1.41360900e+00       -5.78644665e-08  49.9037  49.0655
0202-02-11_02:52:11.120000      18223.68        1.42346200e+00       -5.14806065e-08  49.8845  49.0656
0202-02-11_02:52:11.316000      18223.88        1.43253000e+00       -3.74113365e-08  49.8845  49.0656
0202-02-11_02:52:11.520000      18224.08        1.44332700e+00       -4.65843065e-08  49.8845  49.0656
0202-02-11_02:52:11.720000      18224.28        1.45294700e+00       -5.14187565e-08  49.8845  49.0656
0202-02-11_02:52:11.914000      18224.47        1.46241100e+00       -5.81745365e-08  49.8845  49.0656
0202-02-11_02:52:12.120000      18224.68        1.47283800e+00       -5.42078665e-08  49.8541  49.0603
0202-02-11_02:52:12.312000      18224.87        1.48292200e+00       -5.60052665e-08  49.8541  49.0603
0202-02-11_02:52:12.508000      18225.07        1.49235900e+00       -5.85464165e-08  49.8541  49.0603
0202-02-11_02:52:12.715000      18225.27        1.50209700e+00       -5.44557865e-08  49.8541  49.0603
0202-02-11_02:52:12.906000      18225.47        1.51225000e+00       -5.53234965e-08  49.8541  49.0603
0202-02-11_02:52:13.113000      18225.67        1.52249900e+00       -6.38766165e-08  49.8512  49.0542
0202-02-11_02:52:13.310000      18225.87        1.53211500e+00       -6.75333865e-08  49.8512  49.0542
0202-02-11_02:52:13.504000      18226.06        1.54219200e+00       -5.66870365e-08  49.8512  49.0542
0202-02-11_02:52:13.695000      18226.26        1.55242000e+00       -4.42292265e-08  49.8512  49.0542
0202-02-11_02:52:13.900000      18226.46        1.56180300e+00       -4.72042265e-08  49.8512  49.0542
0202-02-11_02:52:14.094000      18226.65        1.57181000e+00       -5.36500565e-08  49.8436  49.0476
0202-02-11_02:52:14.305000      18226.87        1.58265600e+00       -6.12734965e-08  49.8436  49.0476
0202-02-11_02:52:14.500000      18227.06        1.59173200e+00       -6.64177665e-08  49.8436  49.0476
0202-02-11_02:52:14.690000      18227.25        1.60139200e+00       -6.04057865e-08  49.8436  49.0476
0202-02-11_02:52:14.895000      18227.46        1.61180900e+00       -6.15833865e-08  49.8436  49.0476
0202-02-11_02:52:15.113000      18227.67        1.62167900e+00       -5.27203665e-08  49.8547  49.0550
0202-02-11_02:52:15.324000      18227.88        1.63170500e+00       -4.94974565e-08  49.8547  49.0550
0202-02-11_02:52:15.516000      18228.08        1.64171000e+00       -5.23484965e-08  49.8547  49.0550
0202-02-11_02:52:15.723000      18228.28        1.65090900e+00       -5.19766165e-08  49.8547  49.0550
0202-02-11_02:52:15.914000      18228.47        1.66125300e+00       -6.13974565e-08  49.8547  49.0550
0202-02-11_02:52:16.117000      18228.68        1.67175500e+00       -4.46010965e-08  49.8529  49.0598
0202-02-11_02:52:16.320000      18228.88        1.67522600e+00       -4.15641265e-08  49.8529  49.0598
0202-02-11_02:52:16.510000      18229.07        1.69124800e+00       -3.07177665e-08  49.8529  49.0598
0202-02-11_02:52:16.707000      18229.27        1.70106500e+00       -3.69156865e-08  49.8529  49.0598
0202-02-11_02:52:16.914000      18229.48        1.71074600e+00       -4.15641265e-08  49.8529  49.0598
0202-02-11_02:52:17.110000      18229.67        1.72116000e+00       -3.46844365e-08  49.8684  49.0682
0202-02-11_02:52:17.305000      18229.86        1.73111600e+00       -3.21432865e-08  49.8684  49.0682
0202-02-11_02:52:17.508000      18230.07        1.74073400e+00       -2.78662165e-08  49.8684  49.0682
0202-02-11_02:52:17.710000      18230.27        1.75045900e+00       -2.19775065e-08  49.8684  49.0682
0202-02-11_02:52:17.902000      18230.46        1.76074100e+00       -7.16397650e-09  49.8684  49.0682
0202-02-11_02:52:18.117000      18230.68        1.77032500e+00        6.45403500e-10  49.8729  49.0676
0202-02-11_02:52:18.312000      18230.87        1.78087300e+00        9.01259350e-09  49.8729  49.0676
0202-02-11_02:52:18.504000      18231.06        1.79084800e+00        1.33511335e-08  49.8729  49.0676
0202-02-11_02:52:18.707000      18231.27        1.80019400e+00        3.74610435e-08  49.8729  49.0676
0202-02-11_02:52:18.902000      18231.46        1.81029500e+00        4.52084435e-08  49.8729  49.0676
0202-02-11_02:52:19.110000      18231.67        1.82018300e+00        5.15303135e-08  49.8674  49.0655
0202-02-11_02:52:19.305000      18231.87        1.83011400e+00        5.46292735e-08  49.8674  49.0655
0202-02-11_02:52:19.500000      18232.06        1.83941900e+00        7.45245935e-08  49.8674  49.0655
0202-02-11_02:52:19.690000      18232.25        1.85028300e+00        9.62173135e-08  49.8674  49.0655
0202-02-11_02:52:19.900000      18232.46        1.86000700e+00        1.32041273e-07  49.8674  49.0655
0202-02-11_02:52:20.105000      18232.66        1.86969400e+00        1.47288153e-07  49.8824  49.0633
0202-02-11_02:52:20.305000      18232.87        1.88003400e+00        1.72017853e-07  49.8824  49.0633
0202-02-11_02:52:20.508000      18233.07        1.88996700e+00        1.94268383e-07  49.8824  49.0633
0202-02-11_02:52:20.710000      18233.27        1.89958300e+00        2.31331933e-07  49.8824  49.0633
0202-02-11_02:52:20.902000      18233.46        1.90958400e+00        2.63871003e-07  49.8824  49.0633
0202-02-11_02:52:21.113000      18233.68        1.91986900e+00        3.02855913e-07  49.8562  49.0607
0202-02-11_02:52:21.312000      18233.87        1.92970600e+00        3.64401243e-07  49.8562  49.0607
0202-02-11_02:52:21.508000      18234.07        1.93968000e+00        4.08282503e-07  49.8562  49.0607
0202-02-11_02:52:21.710000      18234.27        1.94864900e+00        4.72245023e-07  49.8562  49.0607
0202-02-11_02:52:21.906000      18234.47        1.95958100e+00        5.17737743e-07  49.8562  49.0607
0202-02-11_02:52:22.105000      18234.66        1.96949700e+00        5.86224743e-07  49.8467  49.0514
0202-02-11_02:52:22.310000      18234.87        1.97874400e+00        6.86011233e-07  49.8467  49.0514
0202-02-11_02:52:22.500000      18235.06        1.98942400e+00        7.60262293e-07  49.8467  49.0514
0202-02-11_02:52:22.695000      18235.26        1.99911800e+00        8.45917533e-07  49.8467  49.0514
0202-02-11_02:52:22.900000      18235.46        2.00815400e+00        9.69380063e-07  49.8467  49.0514
0202-02-11_02:52:23.100000      18235.66        2.01905400e+00        1.07908322e-06  49.8372  49.0558
0202-02-11_02:52:23.312000      18235.87        2.02879600e+00        1.17744419e-06  49.8372  49.0558
0202-02-11_02:52:23.504000      18236.06        2.03870100e+00        1.32823879e-06  49.8372  49.0558
0202-02-11_02:52:23.695000      18236.26        2.04895000e+00        1.45982003e-06  49.8372  49.0558
0202-02-11_02:52:23.890000      18236.45        2.05876600e+00        1.61030489e-06  49.8372  49.0558
0202-02-11_02:52:24.086000      18236.65        2.06775700e+00        1.81905072e-06  49.8758  49.0571
0202-02-11_02:52:24.280000      18236.84        2.07852300e+00        1.98013457e-06  49.8758  49.0571
0202-02-11_02:52:24.477000      18237.04        2.08846300e+00        2.17016268e-06  49.8758  49.0571
0202-02-11_02:52:24.680000      18237.24        2.09743700e+00        2.44442048e-06  49.8758  49.0571
0202-02-11_02:52:24.875000      18237.43        2.10836900e+00        2.67052047e-06  49.8758  49.0571
0202-02-11_02:52:25.074000      18237.64        2.11826800e+00        2.89699233e-06  49.8758  49.0571
0202-02-11_02:52:25.273000      18237.83        2.12797800e+00        3.21996576e-06  49.8738  49.0626
0202-02-11_02:52:25.465000      18238.03        2.13847300e+00        3.48759178e-06  49.8738  49.0626
0202-02-11_02:52:25.656000      18238.22        2.14797500e+00        3.77932771e-06  49.8738  49.0626
0202-02-11_02:52:25.855000      18238.42        2.15707300e+00        4.21039279e-06  49.8738  49.0626
0202-02-11_02:52:26.082000      18238.64        2.16815600e+00        4.43457142e-06  49.8738  49.0626
0202-02-11_02:52:26.280000      18238.84        2.17756400e+00        4.93009483e-06  49.8865  49.0620
0202-02-11_02:52:26.490000      18239.05        2.18751500e+00        5.33457085e-06  49.8865  49.0620
0202-02-11_02:52:26.684000      18239.25        2.19771100e+00        5.91265050e-06  49.8865  49.0620
0202-02-11_02:52:26.875000      18239.44        2.20774000e+00        6.37030461e-06  49.8865  49.0620
0202-02-11_02:52:27.098000      18239.66        2.21684000e+00        7.01327651e-06  49.8865  49.0620
0202-02-11_02:52:27.293000      18239.85        2.22740300e+00        8.43012011e-06  49.8969  49.0659
0202-02-11_02:52:27.496000      18240.06        2.23719200e+00        8.50275971e-06  49.8969  49.0659
0202-02-11_02:52:27.688000      18240.25        2.24713000e+00        9.79118251e-06  49.8969  49.0659
0202-02-11_02:52:27.890000      18240.45        2.25729400e+00        9.90658771e-06  49.8969  49.0659
0202-02-11_02:52:28.100000      18240.66        2.26722900e+00        1.11329074e-05  49.8911  49.0612
