Repository: shortlab/2025-devitre-PhD

# 2025-devitre-PhD
Data repository for Alexis Devitre's PhD thesis

File: chapter 5/data/020k_ffj29/Ic/anneal/110k/70 min/Ic_2024-02-11_03-05-29482450_f29-110Kanneal-64K.txt
# Ic = 0.42 A, n = 17.10 , Tavg = 63.75 K, f29-110Kanneal-64K
#datetime                        t_s     iHTS_A                vHTS_V                tHTS_K  tTAR_K
0202-02-11_03:05:17.800000      19010.36        1.69483500e-02       -4.17668607e-07  63.7836  62.5698
0202-02-11_03:05:18.020000      19010.58        1.41418400e-02       -4.16924847e-07  63.7836  62.5698
0202-02-11_03:05:18.227000      19010.79        2.43556700e-02       -4.18722247e-07  63.8023  62.6025
0202-02-11_03:05:18.430000      19010.99        3.36552700e-02       -4.21139437e-07  63.8023  62.6025
0202-02-11_03:05:18.633000      19011.19        4.37251400e-02       -4.25787877e-07  63.8023  62.6025
0202-02-11_03:05:18.824000      19011.39        5.40107200e-02       -4.18908187e-07  63.8023  62.6025
0202-02-11_03:05:19.055000      19011.61        6.38342100e-02       -4.14383707e-07  63.8023  62.6025
0202-02-11_03:05:19.260000      19011.82        7.37853500e-02       -4.19465997e-07  63.7672  62.5680
0202-02-11_03:05:19.465000      19012.02        8.38938000e-02       -4.25416007e-07  63.7672  62.5680
0202-02-11_03:05:19.656000      19012.22        9.33522000e-02       -4.22688917e-07  63.7672  62.5680
0202-02-11_03:05:19.863000      19012.42        1.03537800e-01       -4.17110787e-07  63.7672  62.5680
0202-02-11_03:05:20.090000      19012.65        1.13711600e-01       -4.13454017e-07  63.7672  62.5680
0202-02-11_03:05:20.285000      19012.85        1.23727500e-01       -4.18598287e-07  63.7629  62.5895
0202-02-11_03:05:20.490000      19013.05        1.33390700e-01       -4.17668607e-07  63.7629  62.5895
0202-02-11_03:05:20.690000      19013.25        1.43043600e-01       -4.16181097e-07  63.7629  62.5895
0202-02-11_03:05:20.883000      19013.44        1.53119300e-01       -4.16862877e-07  63.7629  62.5895
0202-02-11_03:05:21.113000      19013.67        1.63034900e-01       -4.19280057e-07  63.7500  62.5571
0202-02-11_03:05:21.320000      19013.88        1.73015700e-01       -4.18722247e-07  63.7500  62.5571
0202-02-11_03:05:21.523000      19014.08        1.83118200e-01       -4.12648127e-07  63.7500  62.5571
0202-02-11_03:05:21.715000      19014.28        1.92419600e-01       -4.15251007e-07  63.7500  62.5571
0202-02-11_03:05:21.918000      19014.48        2.02523600e-01       -4.20395037e-07  63.7500  62.5571
0202-02-11_03:05:22.125000      19014.69        2.13034200e-01       -4.19279247e-07  63.7748  62.5838
0202-02-11_03:05:22.320000      19014.88        2.22780500e-01       -4.17667787e-07  63.7748  62.5838
0202-02-11_03:05:22.523000      19015.09        2.31897600e-01       -4.15870387e-07  63.7748  62.5838
0202-02-11_03:05:22.720000      19015.28        2.42587800e-01       -4.26034987e-07  63.7748  62.5838
0202-02-11_03:05:22.910000      19015.47        2.52777900e-01       -4.27274567e-07  63.7748  62.5838
0202-02-11_03:05:23.125000      19015.69        2.61568400e-01       -4.15312577e-07  63.7534  62.5671
0202-02-11_03:05:23.320000      19015.88        2.72524900e-01       -4.10416217e-07  63.7534  62.5671
0202-02-11_03:05:23.510000      19016.07        2.82548800e-01       -4.12399557e-07  63.7534  62.5671
0202-02-11_03:05:23.707000      19016.27        2.92387100e-01       -4.13453197e-07  63.7534  62.5671
0202-02-11_03:05:23.902000      19016.46        3.02152700e-01       -4.13887057e-07  63.7534  62.5671
0202-02-11_03:05:24.105000      19016.67        3.12347200e-01       -3.99383917e-07  63.7830  62.6003
0202-02-11_03:05:24.305000      19016.87        3.21694300e-01       -4.05891737e-07  63.7830  62.6003
0202-02-11_03:05:24.496000      19017.06        3.31854700e-01       -4.06015697e-07  63.7830  62.6003
0202-02-11_03:05:24.703000      19017.26        3.42154600e-01       -4.05024027e-07  63.7830  62.6003
0202-02-11_03:05:24.895000      19017.45        3.51873800e-01       -4.01057357e-07  63.7830  62.6003
0202-02-11_03:05:25.117000      19017.68        3.61066500e-01       -3.99507877e-07  63.7649  62.5752
0202-02-11_03:05:25.312000      19017.87        3.71863600e-01       -4.03474547e-07  63.7649  62.5752
0202-02-11_03:05:25.504000      19018.06        3.82010700e-01       -3.95293287e-07  63.7649  62.5752
0202-02-11_03:05:25.695000      19018.26        3.91114400e-01       -3.75769827e-07  63.7649  62.5752
0202-02-11_03:05:25.900000      19018.46        4.01015000e-01       -3.51102097e-07  63.7649  62.5752
0202-02-11_03:05:26.113000      19018.67        4.11516800e-01       -3.20298417e-07  63.8264  62.6084
0202-02-11_03:05:26.324000      19018.89        4.20917300e-01       -2.51253557e-07  63.8264  62.6084
0202-02-11_03:05:26.520000      19019.08        4.30899200e-01       -1.58904497e-07  63.8264  62.6084
0202-02-11_03:05:26.727000      19019.29        4.41087800e-01        1.59389130e-08  63.8264  62.6084
0202-02-11_03:05:26.918000      19019.48        4.50806000e-01        1.91897943e-07  63.8264  62.6084
0202-02-11_03:05:27.130000      19019.69        4.60795700e-01        4.27542983e-07  63.7853  62.5740
0202-02-11_03:05:27.324000      19019.88        4.70944200e-01        8.91705443e-07  63.7853  62.5740
0202-02-11_03:05:27.516000      19020.08        4.80723200e-01        2.47180392e-06  63.7853  62.5740
0202-02-11_03:05:27.707000      19020.27        4.89858000e-01        2.57177642e-06  63.7853  62.5740
0202-02-11_03:05:27.910000      19020.47        5.00668500e-01        4.95965020e-06  63.7853  62.5740
0202-02-11_03:05:28.117000      19020.68        5.10855400e-01        6.53268303e-06  63.7787  62.5916
0202-02-11_03:05:28.310000      19020.87        5.20159500e-01        7.78714257e-06  63.7787  62.5916
0202-02-11_03:05:28.500000      19021.06        5.30423800e-01        1.00202542e-05  63.7787  62.5916
0202-02-11_03:05:28.695000      19021.25        5.40262100e-01        1.33981221e-05  63.7787  62.5916
0202-02-11_03:05:28.900000      19021.46        5.49397000e-01        1.50442904e-05  63.7787  62.5916
0202-02-11_03:05:29.120000      19021.68        5.60305400e-01        2.02275510e-05  63.7502  62.5633

File: chapter 5/data/020k_ffj29/Ic/anneal/110k/70 min/Ic_2024-02-11_03-06-09869954_f29-110Kanneal-64K.txt
# Ic = 0.42 A, n = 16.49 , Tavg = 63.76 K, f29-110Kanneal-64K
#datetime                        t_s     iHTS_A                vHTS_V                tHTS_K  tTAR_K
0202-02-11_03:05:58.152000      19050.71        1.61198800e-02       -9.16267641e-07  63.7656  62.5877
0202-02-11_03:05:58.344000      19050.90        1.45719300e-02       -9.38394221e-07  63.7656  62.5877
0202-02-11_03:05:58.540000      19051.10        2.31992000e-02       -9.50728081e-07  63.7656  62.5877
0202-02-11_03:05:58.742000      19051.30        3.39280100e-02       -9.55376521e-07  63.7656  62.5877
0202-02-11_03:05:58.934000      19051.50        4.40824500e-02       -9.49674431e-07  63.7656  62.5877
0202-02-11_03:05:59.130000      19051.69        5.29041400e-02       -9.51595781e-07  63.7296  62.5713
0202-02-11_03:05:59.336000      19051.90        6.40396000e-02       -9.51037971e-07  63.7296  62.5713
0202-02-11_03:05:59.527000      19052.09        7.40129900e-02       -9.52029641e-07  63.7296  62.5713
0202-02-11_03:05:59.730000      19052.29        8.25898100e-02       -9.55872351e-07  63.7296  62.5713
0202-02-11_03:05:59.920000      19052.48        9.38321200e-02       -9.56926001e-07  63.7296  62.5713
0202-02-11_03:06:00.130000      19052.69        1.03643700e-01       -9.67772351e-07  63.7555  62.5882
0202-02-11_03:06:00.336000      19052.89        1.12649500e-01       -9.64859331e-07  63.7555  62.5882
0202-02-11_03:06:00.535000      19053.10        1.23522200e-01       -9.64115581e-07  63.7555  62.5882
0202-02-11_03:06:00.740000      19053.30        1.33428800e-01       -9.61822351e-07  63.7555  62.5882
0202-02-11_03:06:00.934000      19053.49        1.43182600e-01       -9.67834331e-07  63.7555  62.5882
0202-02-11_03:06:01.145000      19053.71        1.53421600e-01       -9.76883301e-07  63.7549  62.5722
0202-02-11_03:06:01.340000      19053.90        1.62777600e-01       -9.64363501e-07  63.7549  62.5722
0202-02-11_03:06:01.530000      19054.09        1.72615900e-01       -9.58227561e-07  63.7549  62.5722
0202-02-11_03:06:01.734000      19054.30        1.83070100e-01       -9.55934331e-07  63.7549  62.5722
0202-02-11_03:06:01.938000      19054.50        1.93159300e-01       -9.65479121e-07  63.7549  62.5722
0202-02-11_03:06:02.133000      19054.70        2.02542000e-01       -9.70251521e-07  63.7629  62.5665
0202-02-11_03:06:02.340000      19054.90        2.12865600e-01       -9.59962981e-07  63.7629  62.5665
0202-02-11_03:06:02.530000      19055.09        2.23046800e-01       -9.54880681e-07  63.7629  62.5665
0202-02-11_03:06:02.727000      19055.29        2.31657400e-01       -9.56120271e-07  63.7629  62.5665
0202-02-11_03:06:02.930000      19055.49        2.42810700e-01       -9.68144231e-07  63.7629  62.5665
0202-02-11_03:06:03.130000      19055.69        2.52509500e-01       -9.68702141e-07  63.7796  62.5754
0202-02-11_03:06:03.330000      19055.89        2.62046500e-01       -9.60025151e-07  63.7796  62.5754
0202-02-11_03:06:03.520000      19056.08        2.72359800e-01       -9.58289871e-07  63.7796  62.5754
0202-02-11_03:06:03.710000      19056.27        2.82336100e-01       -9.55810701e-07  63.7796  62.5754
0202-02-11_03:06:03.906000      19056.47        2.91125200e-01       -9.60645081e-07  63.7796  62.5754
0202-02-11_03:06:04.120000      19056.68        3.02092900e-01       -9.62690391e-07  63.7584  62.5888
0202-02-11_03:06:04.316000      19056.88        3.11783500e-01       -9.74466431e-07  63.7584  62.5888
0202-02-11_03:06:04.508000      19057.07        3.21157300e-01       -9.85498731e-07  63.7584  62.5888
0202-02-11_03:06:04.710000      19057.27        3.31678300e-01       -9.90704981e-07  63.7584  62.5888
0202-02-11_03:06:04.906000      19057.47        3.42034600e-01       -9.76263831e-07  63.7584  62.5888
0202-02-11_03:06:05.105000      19057.67        3.51081900e-01       -9.62566431e-07  63.7328  62.5580
0202-02-11_03:06:05.310000      19057.87        3.61801800e-01       -9.53579451e-07  63.7328  62.5580
0202-02-11_03:06:05.500000      19058.06        3.71522800e-01       -9.69136221e-07  63.7328  62.5580
0202-02-11_03:06:05.703000      19058.26        3.80541900e-01       -9.63558101e-07  63.7328  62.5580
0202-02-11_03:06:05.895000      19058.46        3.91300700e-01       -9.47567471e-07  63.7328  62.5580
0202-02-11_03:06:06.113000      19058.67        4.01544200e-01       -9.12673181e-07  63.7328  62.5580
0202-02-11_03:06:06.312000      19058.87        4.10766600e-01       -8.69845571e-07  63.7650  62.5905
0202-02-11_03:06:06.516000      19059.08        4.20609400e-01       -8.17473151e-07  63.7650  62.5905
0202-02-11_03:06:06.720000      19059.28        4.30700000e-01       -7.13286141e-07  63.7650  62.5905
0202-02-11_03:06:06.910000      19059.47        4.40559100e-01       -5.88460061e-07  63.7650  62.5905
0202-02-11_03:06:07.120000      19059.68        4.51043000e-01       -3.49778211e-07  63.7373  62.5602
0202-02-11_03:06:07.312000      19059.87        4.60486600e-01       -1.01179691e-07  63.7373  62.5602
0202-02-11_03:06:07.504000      19060.07        4.70211900e-01        2.39333969e-07  63.7373  62.5602
0202-02-11_03:06:07.710000      19060.27        4.80686900e-01        1.79711885e-06  63.7373  62.5602
0202-02-11_03:06:07.902000      19060.46        4.90688500e-01        2.93982910e-06  63.7373  62.5602
0202-02-11_03:06:08.105000      19060.67        5.00142500e-01        3.06924164e-06  63.7646  62.5820
0202-02-11_03:06:08.297000      19060.86        5.10418600e-01        5.89933522e-06  63.7646  62.5820
0202-02-11_03:06:08.492000      19061.05        5.20473600e-01        7.05468923e-06  63.7646  62.5820
0202-02-11_03:06:08.690000      19061.25        5.29563900e-01        8.25212703e-06  63.7646  62.5820
0202-02-11_03:06:08.883000      19061.44        5.40111700e-01        1.28230299e-05  63.7646  62.5820
0202-02-11_03:06:09.100000      19061.66        5.50131900e-01        1.57969072e-05  63.7611  62.5528
0202-02-11_03:06:09.297000      19061.86        5.59734300e-01        1.93847567e-05  63.7611  62.5528
0202-02-11_03:06:09.500000      19062.06        5.70074200e-01        2.37301153e-05  63.7611  62.5528

File: chapter 5/data/020k_ffj29/Ic/anneal/110k/70 min/Ic_2024-02-11_03-06-36500701_f29-110Kanneal-64K.txt
# Ic = 0.42 A, n = 17.21 , Tavg = 63.74 K, f29-110Kanneal-64K
#datetime                        t_s     iHTS_A                vHTS_V                tHTS_K  tTAR_K
0202-02-11_03:06:24.938000      19077.50        1.71668800e-02       -4.25177250e-09  63.7896  62.5829
0202-02-11_03:06:25.137000      19077.70        1.42119600e-02       -1.15281250e-09  63.7524  62.5506
0202-02-11_03:06:25.332000      19077.89        2.38410300e-02       -8.42912500e-10  63.7524  62.5506
0202-02-11_03:06:25.523000      19078.08        3.39643200e-02        3.06176750e-09  63.7524  62.5506
0202-02-11_03:06:25.715000      19078.28        4.37893000e-02        5.78885750e-09  63.7524  62.5506
0202-02-11_03:06:25.920000      19078.48        5.32016900e-02        7.64822750e-09  63.7524  62.5506
0202-02-11_03:06:26.120000      19078.68        6.37346000e-02        4.48729750e-09  63.7309  62.5769
0202-02-11_03:06:26.330000      19078.89        7.37124500e-02        3.99145750e-09  63.7309  62.5769
0202-02-11_03:06:26.520000      19079.08        8.30966400e-02        1.58294875e-08  63.7309  62.5769
0202-02-11_03:06:26.710000      19079.27        9.36844700e-02        2.04162075e-08  63.7309  62.5769
0202-02-11_03:06:26.906000      19079.47        1.03392200e-01        1.22353475e-08  63.7309  62.5769
0202-02-11_03:06:27.113000      19079.67        1.12763000e-01       -1.32375725e-08  63.7436  62.5481
0202-02-11_03:06:27.310000      19079.87        1.23448800e-01       -1.38572325e-08  63.7436  62.5481
0202-02-11_03:06:27.500000      19080.06        1.33226300e-01       -2.76295250e-09  63.7436  62.5481
0202-02-11_03:06:27.707000      19080.27        1.42816800e-01        9.75684750e-09  63.7436  62.5481
0202-02-11_03:06:27.900000      19080.46        1.53075100e-01        7.09173750e-09  63.7436  62.5481
0202-02-11_03:06:28.105000      19080.67        1.63167200e-01       -6.29577250e-09  63.7094  62.5766
0202-02-11_03:06:28.305000      19080.87        1.72803700e-01       -7.03952250e-09  63.7094  62.5766
0202-02-11_03:06:28.496000      19081.06        1.82459500e-01       -1.03244225e-08  63.7094  62.5766
0202-02-11_03:06:28.690000      19081.25        1.92811300e-01       -1.01384825e-08  63.7094  62.5766
0202-02-11_03:06:28.895000      19081.46        2.02369100e-01       -1.61504625e-08  63.7094  62.5766
0202-02-11_03:06:29.098000      19081.66        2.12433100e-01       -9.95254250e-09  63.7442  62.5514
0202-02-11_03:06:29.293000      19081.85        2.22721100e-01       -1.59832500e-10  63.7442  62.5514
0202-02-11_03:06:29.484000      19082.05        2.32614600e-01        9.44694750e-09  63.7442  62.5514
0202-02-11_03:06:29.680000      19082.24        2.42458900e-01        5.85215750e-09  63.7442  62.5514
0202-02-11_03:06:29.875000      19082.43        2.51495800e-01       -8.89890250e-09  63.7442  62.5514
0202-02-11_03:06:30.082000      19082.64        2.62243900e-01       -1.68322425e-08  63.8013  62.5946
0202-02-11_03:06:30.293000      19082.85        2.72342000e-01       -8.65098250e-09  63.8013  62.5946
0202-02-11_03:06:30.484000      19083.05        2.81983000e-01        2.75319750e-09  63.8013  62.5946
0202-02-11_03:06:30.676000      19083.24        2.92254700e-01        7.33965750e-09  63.8013  62.5946
0202-02-11_03:06:30.867000      19083.43        3.01947600e-01       -9.03582500e-10  63.8013  62.5946
0202-02-11_03:06:31.080000      19083.64        3.11245600e-01        3.93079750e-09  63.8013  62.5946
0202-02-11_03:06:31.285000      19083.85        3.22059000e-01        1.38965750e-09  63.8068  62.5643
0202-02-11_03:06:31.490000      19084.05        3.31843900e-01        2.75319750e-09  63.8068  62.5643
0202-02-11_03:06:31.680000      19084.24        3.41317200e-01       -6.97754250e-09  63.8068  62.5643
0202-02-11_03:06:31.887000      19084.45        3.51851600e-01       -1.26176525e-08  63.8068  62.5643
0202-02-11_03:06:32.086000      19084.65        3.61648400e-01       -4.31243250e-09  63.7873  62.5905
0202-02-11_03:06:32.300000      19084.86        3.71155700e-01       -4.68431250e-09  63.7873  62.5905
0202-02-11_03:06:32.496000      19085.06        3.81703500e-01        6.03809750e-09  63.7873  62.5905
0202-02-11_03:06:32.688000      19085.25        3.91393300e-01        2.12854075e-08  63.7873  62.5905
0202-02-11_03:06:32.880000      19085.44        4.00828000e-01        5.77298475e-08  63.7873  62.5905
0202-02-11_03:06:33.100000      19085.66        4.10782100e-01        1.07376087e-07  63.7873  62.5905
0202-02-11_03:06:33.316000      19085.88        4.21591100e-01        1.79520177e-07  63.7789  62.5590
0202-02-11_03:06:33.510000      19086.07        4.30490000e-01        2.37470797e-07  63.7789  62.5590
0202-02-11_03:06:33.720000      19086.28        4.41203900e-01        3.58082457e-07  63.7789  62.5590
0202-02-11_03:06:33.914000      19086.48        4.51328700e-01        5.99801617e-07  63.7789  62.5590
0202-02-11_03:06:34.110000      19086.67        4.60028800e-01        8.44247857e-07  63.7532  62.5782
0202-02-11_03:06:34.324000      19086.88        4.71173200e-01        1.31498042e-06  63.7532  62.5782
0202-02-11_03:06:34.516000      19087.08        4.80931400e-01        2.56820127e-06  63.7532  62.5782
0202-02-11_03:06:34.707000      19087.27        4.87001500e-01        2.70058900e-06  63.7532  62.5782
0202-02-11_03:06:34.910000      19087.47        5.00907900e-01        4.91126560e-06  63.7532  62.5782
0202-02-11_03:06:35.117000      19087.68        5.10541400e-01        6.22324277e-06  63.7401  62.5479
0202-02-11_03:06:35.320000      19087.88        5.20299600e-01        7.69667595e-06  63.7401  62.5479
0202-02-11_03:06:35.527000      19088.09        5.30489700e-01        1.07649596e-05  63.7401  62.5479
0202-02-11_03:06:35.720000      19088.28        5.39979400e-01        1.35816074e-05  63.7401  62.5479
0202-02-11_03:06:35.910000      19088.47        5.49943900e-01        1.59585123e-05  63.7401  62.5479
0202-02-11_03:06:36.120000      19088.68        5.60183000e-01        2.07774002e-05  63.7413  62.5722

File: chapter 5/data/020k_ffj29/Ic/anneal/110k/70 min/Ic_2024-02-11_17-14-56521423_f29-140Kanneal-20K.txt
# Ic =  nan A, n =  nan , Tavg = 20.06 K, f29-140Kanneal-20K
#datetime                        t_s     iHTS_A                vHTS_V                tHTS_K  tTAR_K
0202-02-11_17:14:49.254000      25476.09        3.24326300e+00       -2.83098700e-09  20.0810  19.6035
0202-02-11_17:14:49.664000      25476.50        3.42645400e+00       -5.74400700e-09  20.0709  19.7065
0202-02-11_17:14:50.070000      25476.91        3.81911900e+00        5.35108300e-09  20.0709  19.7065
0202-02-11_17:14:50.465000      25477.30        4.02257800e+00        1.57655230e-08  20.0709  19.7065
0202-02-11_17:14:50.860000      25477.70        4.41357000e+00        1.85545730e-08  20.0727  19.5162
0202-02-11_17:14:51.258000      25478.10        4.61836800e+00        1.26241300e-09  20.0727  19.5162
0202-02-11_17:14:51.668000      25478.50        5.00838200e+00        1.44835300e-09  20.0684  19.7240
0202-02-11_17:14:52.080000      25478.91        5.21176600e+00        1.09931330e-08  20.0684  19.7240
0202-02-11_17:14:52.477000      25479.31        5.60453000e+00        8.88584300e-09  20.0684  19.7240
0202-02-11_17:14:52.880000      25479.72        5.80760900e+00        1.29144830e-08  20.0778  19.5610
0202-02-11_17:14:53.280000      25480.12        6.19752000e+00        2.56821730e-08  20.0778  19.5610
0202-02-11_17:14:53.684000      25480.52        6.40070400e+00        3.00207030e-08  20.0630  19.6019
0202-02-11_17:14:54.090000      25480.93        6.78953400e+00        7.43357430e-08  20.0630  19.6019
0202-02-11_17:14:54.500000      25481.34        6.99286900e+00        2.02012633e-07  20.0630  19.6019
0202-02-11_17:14:54.926000      25481.76        7.38704500e+00        8.02403913e-07  20.0491  19.7041
0202-02-11_17:14:55.324000      25482.16        7.59227400e+00        2.26541991e-06  20.0491  19.7041
0202-02-11_17:14:55.720000      25482.56        7.98264200e+00        8.38213446e-06  20.0586  19.5158
0202-02-11_17:14:56.120000      25482.96        8.16424200e+00        1.43876537e-05  20.0586  19.5158
