Repository: shortlab/2025-devitre-PhD

# 2025-devitre-PhD
Data repository for Alexis Devitre's PhD thesis

File: chapter 5/data/020k_ffj29/Ic/anneal/121k/69 min/Ic_2024-02-11_06-25-26722891_f29-120Kanneal-20K.txt
# Ic = 6.80 A, n = 27.74 , Tavg = 19.80 K, f29-120Kanneal-20K
#datetime                        t_s     iHTS_A                vHTS_V                tHTS_K  tTAR_K
0202-02-11_06:25:19             31011.56        2.67322000e+00       -1.37926995e-08  19.7843  19.3767
0202-02-11_06:25:19.420000      31011.98        2.85373500e+00       -1.92468595e-08  19.8036  19.4257
0202-02-11_06:25:19.812000      31012.37        3.24491500e+00       -4.99164950e-09  19.8036  19.4257
0202-02-11_06:25:20.220000      31012.78        3.45273400e+00       -1.32348795e-08  19.8028  19.2509
0202-02-11_06:25:20.620000      31013.18        3.83782700e+00       -8.64841950e-09  19.8028  19.2509
0202-02-11_06:25:21.070000      31013.63        4.04245200e+00       -9.94998950e-09  19.8028  19.2509
0202-02-11_06:25:21.465000      31014.03        4.43237600e+00        1.20324050e-09  19.7908  19.4736
0202-02-11_06:25:21.860000      31014.42        4.63749800e+00       -1.05735595e-08  19.7908  19.4736
0202-02-11_06:25:22.280000      31014.84        5.02434000e+00       -3.02829295e-08  19.8198  19.2696
0202-02-11_06:25:22.680000      31015.24        5.22994600e+00       -3.72865795e-08  19.8198  19.2696
0202-02-11_06:25:23.113000      31015.68        5.61629100e+00       -3.30100095e-08  19.7878  19.3842
0202-02-11_06:25:23.510000      31016.07        5.82466400e+00       -1.51600195e-08  19.7878  19.3842
0202-02-11_06:25:23.906000      31016.47        6.21385400e+00       -1.29907395e-08  19.7878  19.3842
0202-02-11_06:25:24.316000      31016.88        6.42227300e+00        1.57675905e-08  19.8085  19.4246
0202-02-11_06:25:24.720000      31017.28        6.80920900e+00        1.49208721e-07  19.8085  19.4246
0202-02-11_06:25:25.150000      31017.71        7.01400200e+00        4.21173291e-07  19.8091  19.2601
0202-02-11_06:25:25.550000      31018.11        7.40509900e+00        2.36012940e-06  19.8091  19.2601
0202-02-11_06:25:25.945000      31018.51        7.58916000e+00        4.17184223e-06  19.8091  19.2601
0202-02-11_06:25:26.350000      31018.91        7.99833900e+00        1.69228767e-05  19.8000  19.4778

File: chapter 5/data/020k_ffj29/Ic/anneal/121k/69 min/Ic_2024-02-11_06-25-45939032_f29-120Kanneal-20K.txt
# Ic = 6.82 A, n = 28.35 , Tavg = 19.81 K, f29-120Kanneal-20K
#datetime                        t_s     iHTS_A                vHTS_V                tHTS_K  tTAR_K
0202-02-11_06:25:38.270000      31030.83        2.67666300e+00        2.30097565e-08  19.7846  19.3884
0202-02-11_06:25:38.660000      31031.22        2.85932000e+00        3.01369265e-08  19.7846  19.3884
0202-02-11_06:25:39.070000      31031.63        3.24619000e+00        4.01125265e-08  19.7846  19.3884
0202-02-11_06:25:39.465000      31032.03        3.45319000e+00        2.83356165e-08  19.7946  19.4097
0202-02-11_06:25:39.860000      31032.42        3.84301200e+00        3.68267565e-08  19.7946  19.4097
0202-02-11_06:25:40.258000      31032.82        4.04705000e+00        4.05455065e-08  19.7930  19.2547
0202-02-11_06:25:40.660000      31033.22        4.43261400e+00        3.37897765e-08  19.7930  19.2547
0202-02-11_06:25:41.094000      31033.66        4.64271000e+00        3.51533165e-08  19.7930  19.2547
0202-02-11_06:25:41.504000      31034.07        5.03135700e+00        3.45955065e-08  19.7964  19.4727
0202-02-11_06:25:41.900000      31034.46        5.23575700e+00        4.23428965e-08  19.7964  19.4727
0202-02-11_06:25:42.297000      31034.86        5.62584300e+00        4.19710265e-08  19.8170  19.2633
0202-02-11_06:25:42.695000      31035.26        5.83089700e+00        3.60210265e-08  19.8170  19.2633
0202-02-11_06:25:43.105000      31035.66        6.22209400e+00        4.68053965e-08  19.7763  19.3898
0202-02-11_06:25:43.516000      31036.08        6.42722800e+00        6.21142365e-08  19.7763  19.3898
0202-02-11_06:25:43.918000      31036.48        6.81790300e+00        1.94315686e-07  19.7763  19.3898
0202-02-11_06:25:44.324000      31036.88        7.02132300e+00        4.72601916e-07  19.8029  19.4099
0202-02-11_06:25:44.727000      31037.29        7.41107100e+00        2.35862763e-06  19.8029  19.4099
0202-02-11_06:25:45.145000      31037.70        7.59391100e+00        4.68749547e-06  19.8109  19.2616
0202-02-11_06:25:45.547000      31038.11        8.00043300e+00        1.70101865e-05  19.8109  19.2616

File: chapter 5/data/020k_ffj29/Ic/anneal/121k/69 min/Ic_2024-02-11_06-26-14925552_f29-120Kanneal-20K.txt
# Ic = 6.79 A, n = 27.47 , Tavg = 19.79 K, f29-120Kanneal-20K
#datetime                        t_s     iHTS_A                vHTS_V                tHTS_K  tTAR_K
0202-02-11_06:26:07.223000      31059.78        2.68444100e+00        2.36140315e-08  19.8018  19.2510
0202-02-11_06:26:07.625000      31060.19        2.87190600e+00        3.85510015e-08  19.8018  19.2510
0202-02-11_06:26:08.035000      31060.60        3.26366500e+00        5.35494415e-08  19.8018  19.2510
0202-02-11_06:26:08.450000      31061.01        3.46514900e+00        4.64198715e-08  19.7679  19.3942
0202-02-11_06:26:08.850000      31061.41        3.85539000e+00        1.11537815e-08  19.7679  19.3942
0202-02-11_06:26:09.280000      31061.84        4.05910700e+00        1.81574215e-08  19.8018  19.3990
0202-02-11_06:26:09.688000      31062.25        4.44704200e+00        3.06152115e-08  19.8018  19.3990
0202-02-11_06:26:10.117000      31062.68        4.65033200e+00        2.20621015e-08  19.8018  19.3990
0202-02-11_06:26:10.520000      31063.08        5.03969700e+00        2.54709515e-08  19.8007  19.2612
0202-02-11_06:26:10.910000      31063.47        5.24533000e+00        2.24959515e-08  19.8007  19.2612
0202-02-11_06:26:11.305000      31063.87        5.63436100e+00        2.80120915e-08  19.8116  19.4799
0202-02-11_06:26:11.700000      31064.26        5.84556000e+00        2.93756315e-08  19.8116  19.4799
0202-02-11_06:26:12.125000      31064.69        6.22837800e+00        2.94995915e-08  19.8077  19.2554
0202-02-11_06:26:12.527000      31065.09        6.43273300e+00        6.69969315e-08  19.8077  19.2554
0202-02-11_06:26:12.930000      31065.49        6.82510800e+00        2.00004022e-07  19.8077  19.2554
0202-02-11_06:26:13.344000      31065.90        7.03019500e+00        5.28988942e-07  19.7992  19.4017
0202-02-11_06:26:13.742000      31066.30        7.42115600e+00        2.30369770e-06  19.7992  19.4017
0202-02-11_06:26:14.152000      31066.71        7.60306700e+00        4.74363786e-06  19.7934  19.3896
0202-02-11_06:26:14.555000      31067.11        8.01277400e+00        1.77780334e-05  19.7934  19.3896

File: chapter 5/data/020k_ffj29/Ic/anneal/121k/69 min/Ic_2024-02-11_06-45-54304533_f29-120Kanneal-40K.txt
# Ic = 3.20 A, n = 21.05 , Tavg = 39.98 K, f29-120Kanneal-40K
#datetime                        t_s     iHTS_A                vHTS_V                tHTS_K  tTAR_K
0202-02-11_06:44:33.220000      32165.78        1.60110200e-02       -4.51673170e-08  39.9505  39.3347
0202-02-11_06:44:33.410000      32165.97        1.51561600e-02       -5.61376370e-08  39.9505  39.3347
0202-02-11_06:44:33.600000      32166.16        2.46353300e-02       -6.61162770e-08  39.9505  39.3347
0202-02-11_06:44:33.800000      32166.36        3.43898100e-02       -5.61376370e-08  39.9505  39.3347
0202-02-11_06:44:34.023000      32166.58        4.47446200e-02       -5.40303370e-08  39.9505  39.3347
0202-02-11_06:44:34.250000      32166.81        5.46987100e-02       -5.63855470e-08  39.9392  39.3481
0202-02-11_06:44:34.440000      32167.00        6.43930800e-02       -6.79136770e-08  39.9392  39.3481
0202-02-11_06:44:34.637000      32167.20        7.41364300e-02       -5.65714870e-08  39.9392  39.3481
0202-02-11_06:44:34.830000      32167.39        8.33573600e-02       -4.79563870e-08  39.9392  39.3481
0202-02-11_06:44:35.047000      32167.61        9.43399600e-02       -4.11386770e-08  39.9392  39.3481
0202-02-11_06:44:35.258000      32167.82        1.04022000e-01       -5.26667970e-08  39.9396  39.3325
0202-02-11_06:44:35.457000      32168.02        1.14084400e-01       -4.41136770e-08  39.9396  39.3325
0202-02-11_06:44:35.650000      32168.21        1.24224000e-01       -4.93819070e-08  39.9396  39.3325
0202-02-11_06:44:35.855000      32168.42        1.33152600e-01       -5.05595070e-08  39.9396  39.3325
0202-02-11_06:44:36.062000      32168.62        1.44018000e-01       -6.85334670e-08  39.9396  39.3325
0202-02-11_06:44:36.270000      32168.83        1.53618800e-01       -7.03308670e-08  39.9366  39.3443
0202-02-11_06:44:36.465000      32169.02        1.63439300e-01       -5.49600270e-08  39.9366  39.3443
0202-02-11_06:44:36.656000      32169.22        1.73691700e-01       -4.70886770e-08  39.9366  39.3443
0202-02-11_06:44:36.848000      32169.41        1.83649300e-01       -4.34938870e-08  39.9366  39.3443
0202-02-11_06:44:37.070000      32169.63        1.92714400e-01       -5.40923170e-08  39.9366  39.3443
0202-02-11_06:44:37.277000      32169.84        2.03567900e-01       -5.31627470e-08  39.9230  39.3253
0202-02-11_06:44:37.480000      32170.04        2.13657000e-01       -4.65931870e-08  39.9230  39.3253
0202-02-11_06:44:37.684000      32170.24        2.22836400e-01       -4.51058570e-08  39.9230  39.3253
0202-02-11_06:44:37.887000      32170.45        2.33489500e-01       -4.04574770e-08  39.9230  39.3253
0202-02-11_06:44:38.086000      32170.65        2.43357500e-01       -4.67173670e-08  39.9351  39.3446
0202-02-11_06:44:38.297000      32170.86        2.52654100e-01       -5.03741370e-08  39.9351  39.3446
0202-02-11_06:44:38.490000      32171.05        2.63130300e-01       -5.94850770e-08  39.9351  39.3446
0202-02-11_06:44:38.684000      32171.24        2.73146700e-01       -5.96710170e-08  39.9351  39.3446
0202-02-11_06:44:38.887000      32171.45        2.81763600e-01       -5.78736170e-08  39.9351  39.3446
0202-02-11_06:44:39.098000      32171.66        2.92795200e-01       -4.41142470e-08  39.9228  39.3276
0202-02-11_06:44:39.312000      32171.87        3.02817500e-01       -4.10152870e-08  39.9228  39.3276
0202-02-11_06:44:39.508000      32172.07        3.12675200e-01       -4.43621570e-08  39.9228  39.3276
0202-02-11_06:44:39.707000      32172.27        3.22620400e-01       -5.71298670e-08  39.9228  39.3276
0202-02-11_06:44:39.900000      32172.46        3.32256800e-01       -5.86173670e-08  39.9228  39.3276
0202-02-11_06:44:40.105000      32172.67        3.42325200e-01       -5.83694470e-08  39.9384  39.3498
0202-02-11_06:44:40.310000      32172.87        3.52663700e-01       -5.03121570e-08  39.9384  39.3498
0202-02-11_06:44:40.500000      32173.06        3.62380400e-01       -5.39069570e-08  39.9384  39.3498
0202-02-11_06:44:40.703000      32173.26        3.71556800e-01       -5.09939270e-08  39.9384  39.3498
0202-02-11_06:44:40.906000      32173.47        3.82233600e-01       -4.29366370e-08  39.9384  39.3498
0202-02-11_06:44:41.100000      32173.66        3.92066000e-01       -3.60569570e-08  39.9402  39.3354
0202-02-11_06:44:41.312000      32173.87        4.01580800e-01       -4.56637270e-08  39.9402  39.3354
0202-02-11_06:44:41.504000      32174.06        4.11704100e-01       -4.72751770e-08  39.9402  39.3354
0202-02-11_06:44:41.700000      32174.26        4.21796200e-01       -5.04980970e-08  39.9402  39.3354
0202-02-11_06:44:41.902000      32174.46        4.31118000e-01       -5.20475770e-08  39.9402  39.3354
0202-02-11_06:44:42.098000      32174.66        4.41977400e-01       -5.91751770e-08  39.9574  39.3531
0202-02-11_06:44:42.293000      32174.85        4.51633200e-01       -6.46913270e-08  39.9574  39.3531
0202-02-11_06:44:42.500000      32175.06        4.60771000e-01       -5.75637270e-08  39.9574  39.3531
0202-02-11_06:44:42.690000      32175.25        4.71250500e-01       -5.03121570e-08  39.9574  39.3531
0202-02-11_06:44:42.887000      32175.45        4.81370800e-01       -4.70892470e-08  39.9574  39.3531
0202-02-11_06:44:43.094000      32175.66        4.90542800e-01       -4.71512270e-08  39.9565  39.3369
0202-02-11_06:44:43.293000      32175.85        5.01072000e-01       -4.54770770e-08  39.9565  39.3369
0202-02-11_06:44:43.484000      32176.04        5.10883600e-01       -4.04560570e-08  39.9565  39.3369
0202-02-11_06:44:43.688000      32176.25        5.19908600e-01       -4.00832370e-08  39.9565  39.3369
0202-02-11_06:44:43.883000      32176.44        5.30788800e-01       -4.08269870e-08  39.9565  39.3369
0202-02-11_06:44:44.105000      32176.67        5.40645000e-01       -4.30582370e-08  39.9565  39.3369
0202-02-11_06:44:44.310000      32176.87        5.50863200e-01       -3.94014670e-08  39.9480  39.3540
0202-02-11_06:44:44.510000      32177.07        5.60829200e-01       -5.11155370e-08  39.9480  39.3540
0202-02-11_06:44:44.707000      32177.27        5.70155300e-01       -6.16519970e-08  39.9480  39.3540
0202-02-11_06:44:44.900000      32177.46        5.80309700e-01       -5.13014670e-08  39.9480  39.3540
0202-02-11_06:44:45.117000      32177.68        5.90289000e-01       -4.41118870e-08  39.9480  39.3540
0202-02-11_06:44:45.330000      32177.89        6.00154100e-01       -4.00832370e-08  39.9262  39.3347
0202-02-11_06:44:45.530000      32178.09        6.09900400e-01       -4.39259470e-08  39.9262  39.3347
0202-02-11_06:44:45.734000      32178.29        6.19723900e-01       -5.33467870e-08  39.9262  39.3347
0202-02-11_06:44:45.926000      32178.49        6.29876800e-01       -4.63431370e-08  39.9262  39.3347
0202-02-11_06:44:46.130000      32178.69        6.39966000e-01       -6.07223070e-08  39.9336  39.3507
0202-02-11_06:44:46.330000      32178.89        6.49777900e-01       -6.09082470e-08  39.9336  39.3507
0202-02-11_06:44:46.523000      32179.08        6.59677100e-01       -6.63624170e-08  39.9336  39.3507
0202-02-11_06:44:46.715000      32179.28        6.69852300e-01       -5.44004270e-08  39.9336  39.3507
0202-02-11_06:44:46.926000      32179.49        6.79643100e-01       -5.11155370e-08  39.9336  39.3507
0202-02-11_06:44:47.120000      32179.68        6.89086700e-01       -4.88223070e-08  39.9179  39.3324
0202-02-11_06:44:47.312000      32179.87        6.99349500e-01       -5.00618870e-08  39.9179  39.3324
0202-02-11_06:44:47.520000      32180.08        7.09181800e-01       -4.32441770e-08  39.9179  39.3324
0202-02-11_06:44:47.715000      32180.28        7.18948900e-01       -4.13847970e-08  39.9179  39.3324
0202-02-11_06:44:47.906000      32180.47        7.29132200e-01       -3.70462570e-08  39.9179  39.3324
0202-02-11_06:44:48.117000      32180.68        7.39228700e-01       -4.71488670e-08  39.9310  39.3532
0202-02-11_06:44:48.312000      32180.87        7.48884500e-01       -4.36160470e-08  39.9310  39.3532
0202-02-11_06:44:48.504000      32181.07        7.59113200e-01       -4.64051170e-08  39.9310  39.3532
0202-02-11_06:44:48.710000      32181.27        7.69013800e-01       -4.53514670e-08  39.9310  39.3532
0202-02-11_06:44:48.902000      32181.46        7.78550900e-01       -4.62811570e-08  39.9310  39.3532
0202-02-11_06:44:49.120000      32181.68        7.88681600e-01       -5.39045970e-08  39.9550  39.3375
0202-02-11_06:44:49.312000      32181.87        7.98562900e-01       -4.78314870e-08  39.9550  39.3375
0202-02-11_06:44:49.508000      32182.07        8.08046400e-01       -4.46092070e-08  39.9550  39.3375
0202-02-11_06:44:49.700000      32182.26        8.18611900e-01       -3.89697370e-08  39.9550  39.3375
0202-02-11_06:44:49.895000      32182.46        8.28588300e-01       -4.16968270e-08  39.9550  39.3375
0202-02-11_06:44:50.100000      32182.66        8.37830000e-01       -5.04978670e-08  39.9575  39.3611
0202-02-11_06:44:50.312000      32182.87        8.48667100e-01       -4.95061970e-08  39.9575  39.3611
0202-02-11_06:44:50.508000      32183.07        8.58217600e-01       -4.98780770e-08  39.9575  39.3611
0202-02-11_06:44:50.700000      32183.26        8.67675900e-01       -4.90103670e-08  39.9575  39.3611
0202-02-11_06:44:50.890000      32183.45        8.77383700e-01       -5.29150570e-08  39.9575  39.3611
0202-02-11_06:44:51.094000      32183.65        8.88180600e-01       -3.86598470e-08  39.9501  39.3462
0202-02-11_06:44:51.310000      32183.87        8.98081300e-01       -3.43213070e-08  39.9501  39.3462
0202-02-11_06:44:51.510000      32184.07        9.07490700e-01       -3.91556770e-08  39.9501  39.3462
0202-02-11_06:44:51.715000      32184.28        9.17805400e-01       -4.39280770e-08  39.9501  39.3462
0202-02-11_06:44:51.906000      32184.47        9.27674900e-01       -3.97754670e-08  39.9501  39.3462
0202-02-11_06:44:52.113000      32184.67        9.37157100e-01       -3.45072370e-08  39.9535  39.3644
0202-02-11_06:44:52.310000      32184.87        9.47961600e-01       -4.24405770e-08  39.9535  39.3644
0202-02-11_06:44:52.504000      32185.06        9.57454100e-01       -4.31843270e-08  39.9535  39.3644
0202-02-11_06:44:52.695000      32185.26        9.66781500e-01       -3.45692170e-08  39.9535  39.3644
0202-02-11_06:44:52.900000      32185.46        9.77449400e-01       -2.84952670e-08  39.9535  39.3644
0202-02-11_06:44:53.117000      32185.68        9.87388700e-01       -3.17801570e-08  39.9395  39.3438
0202-02-11_06:44:53.324000      32185.89        9.97155800e-01       -4.21926570e-08  39.9395  39.3438
0202-02-11_06:44:53.520000      32186.08        1.00750600e+00       -4.49197370e-08  39.9395  39.3438
0202-02-11_06:44:53.710000      32186.27        1.01633200e+00       -3.87838070e-08  39.9395  39.3438
0202-02-11_06:44:53.902000      32186.46        1.02708900e+00       -3.33296370e-08  39.9395  39.3438
0202-02-11_06:44:54.125000      32186.68        1.03713800e+00       -3.68624470e-08  39.9425  39.3551
0202-02-11_06:44:54.336000      32186.90        1.04701400e+00       -3.54369270e-08  39.9425  39.3551
0202-02-11_06:44:54.540000      32187.10        1.05697400e+00       -3.78541170e-08  39.9425  39.3551
0202-02-11_06:44:54.740000      32187.30        1.06635700e+00       -3.49410970e-08  39.9425  39.3551
0202-02-11_06:44:54.940000      32187.50        1.07639200e+00       -4.22546370e-08  39.9425  39.3551
0202-02-11_06:44:55.140000      32187.70        1.08674000e+00       -4.99403170e-08  39.9365  39.3369
0202-02-11_06:44:55.348000      32187.91        1.09607000e+00       -4.18220870e-08  39.9365  39.3369
0202-02-11_06:44:55.540000      32188.10        1.10605900e+00       -3.61827670e-08  39.9365  39.3369
0202-02-11_06:44:55.734000      32188.29        1.11656800e+00       -3.63692270e-08  39.9365  39.3369
0202-02-11_06:44:55.938000      32188.50        1.12628500e+00       -3.60593270e-08  39.9365  39.3369
0202-02-11_06:44:56.137000      32188.70        1.13564500e+00       -4.30629670e-08  39.9341  39.3537
0202-02-11_06:44:56.330000      32188.89        1.14601000e+00       -4.14515170e-08  39.9341  39.3537
0202-02-11_06:44:56.535000      32189.09        1.15591200e+00       -5.31035870e-08  39.9341  39.3537
0202-02-11_06:44:56.727000      32189.29        1.16523600e+00       -5.71942170e-08  39.9341  39.3537
0202-02-11_06:44:56.918000      32189.48        1.17596300e+00       -5.52108770e-08  39.9341  39.3537
0202-02-11_06:44:57.125000      32189.68        1.18576400e+00       -4.06457870e-08  39.9417  39.3424
0202-02-11_06:44:57.316000      32189.88        1.19547100e+00       -3.54395370e-08  39.9417  39.3424
0202-02-11_06:44:57.510000      32190.07        1.20509000e+00       -3.24645370e-08  39.9417  39.3424
0202-02-11_06:44:57.715000      32190.27        1.21573300e+00       -4.00259870e-08  39.9417  39.3424
0202-02-11_06:44:57.906000      32190.47        1.22542800e+00       -3.77327670e-08  39.9417  39.3424
0202-02-11_06:44:58.113000      32190.68        1.23482600e+00       -3.58114070e-08  39.9448  39.3651
0202-02-11_06:44:58.312000      32190.87        1.24542100e+00       -3.53775570e-08  39.9448  39.3651
0202-02-11_06:44:58.504000      32191.07        1.25480400e+00       -4.44884870e-08  39.9448  39.3651
0202-02-11_06:44:58.695000      32191.26        1.26461700e+00       -4.68436970e-08  39.9448  39.3651
0202-02-11_06:44:58.900000      32191.46        1.27445500e+00       -3.90963070e-08  39.9448  39.3651
0202-02-11_06:44:59.100000      32191.66        1.28465800e+00       -3.22166170e-08  39.9648  39.3486
0202-02-11_06:44:59.293000      32191.86        1.29484800e+00       -3.76707870e-08  39.9648  39.3486
0202-02-11_06:44:59.500000      32192.06        1.30407400e+00       -3.37041170e-08  39.9648  39.3486
0202-02-11_06:44:59.695000      32192.25        1.31486900e+00       -3.93442170e-08  39.9648  39.3486
0202-02-11_06:44:59.887000      32192.45        1.32509000e+00       -3.80426570e-08  39.9648  39.3486
0202-02-11_06:45:00.100000      32192.66        1.33373400e+00       -4.23192170e-08  39.9648  39.3486
0202-02-11_06:45:00.300000      32192.86        1.34447800e+00       -3.79806770e-08  39.9744  39.3701
0202-02-11_06:45:00.504000      32193.06        1.35433200e+00       -2.80020370e-08  39.9744  39.3701
0202-02-11_06:45:00.695000      32193.26        1.36386200e+00       -3.25884970e-08  39.9744  39.3701
0202-02-11_06:45:00.890000      32193.45        1.37455900e+00       -4.34968270e-08  39.9744  39.3701
0202-02-11_06:45:01.113000      32193.67        1.38445100e+00       -4.89507570e-08  39.9563  39.3449
0202-02-11_06:45:01.324000      32193.89        1.39398200e+00       -3.97769070e-08  39.9563  39.3449
0202-02-11_06:45:01.516000      32194.08        1.40441400e+00       -3.59334970e-08  39.9563  39.3449
0202-02-11_06:45:01.710000      32194.27        1.41346700e+00       -4.29986470e-08  39.9563  39.3449
0202-02-11_06:45:01.914000      32194.48        1.42366300e+00       -4.78330270e-08  39.9563  39.3449
0202-02-11_06:45:02.120000      32194.68        1.43420200e+00       -3.96517770e-08  39.9683  39.3667
0202-02-11_06:45:02.324000      32194.88        1.44412700e+00       -3.61809470e-08  39.9683  39.3667
0202-02-11_06:45:02.516000      32195.08        1.45333300e+00       -3.47554170e-08  39.9683  39.3667
0202-02-11_06:45:02.707000      32195.27        1.46387100e+00       -2.71939670e-08  39.9683  39.3667
0202-02-11_06:45:02.910000      32195.47        1.47350800e+00       -2.14298970e-08  39.9683  39.3667
0202-02-11_06:45:03.113000      32195.67        1.48361900e+00       -2.03762570e-08  39.9391  39.3486
0202-02-11_06:45:03.320000      32195.88        1.49339400e+00       -3.88460470e-08  39.9391  39.3486
0202-02-11_06:45:03.523000      32196.09        1.50359400e+00       -4.67173970e-08  39.9391  39.3486
0202-02-11_06:45:03.720000      32196.28        1.51298600e+00       -4.21309470e-08  39.9391  39.3486
0202-02-11_06:45:03.918000      32196.48        1.52350100e+00       -4.09533370e-08  39.9391  39.3486
0202-02-11_06:45:04.117000      32196.68        1.53337000e+00       -3.84121970e-08  39.9452  39.3611
0202-02-11_06:45:04.320000      32196.88        1.54277800e+00       -5.53944870e-08  39.9452  39.3611
0202-02-11_06:45:04.516000      32197.08        1.55330200e+00       -5.22335470e-08  39.9452  39.3611
0202-02-11_06:45:04.707000      32197.27        1.56324100e+00       -5.09939670e-08  39.9452  39.3611
0202-02-11_06:45:04.914000      32197.47        1.57295400e+00       -3.35158370e-08  39.9452  39.3611
0202-02-11_06:45:05.110000      32197.67        1.58273700e+00       -2.40330270e-08  39.9397  39.3475
0202-02-11_06:45:05.305000      32197.86        1.59316200e+00       -1.72772970e-08  39.9397  39.3475
0202-02-11_06:45:05.508000      32198.07        1.60243500e+00       -1.57278170e-08  39.9397  39.3475
0202-02-11_06:45:05.703000      32198.26        1.61264600e+00       -2.57064670e-08  39.9397  39.3475
0202-02-11_06:45:05.895000      32198.46        1.62272200e+00       -3.47554170e-08  39.9397  39.3475
0202-02-11_06:45:06.100000      32198.66        1.63263900e+00       -4.76470870e-08  39.9579  39.3637
0202-02-11_06:45:06.297000      32198.86        1.64229900e+00       -3.48793770e-08  39.9579  39.3637
0202-02-11_06:45:06.490000      32199.05        1.65232100e+00       -3.03548970e-08  39.9579  39.3637
0202-02-11_06:45:06.695000      32199.25        1.66238400e+00       -2.96111470e-08  39.9579  39.3637
0202-02-11_06:45:06.887000      32199.45        1.67220100e+00       -4.58496970e-08  39.9579  39.3637
0202-02-11_06:45:07.098000      32199.66        1.68180500e+00       -4.83289370e-08  39.9567  39.3536
0202-02-11_06:45:07.297000      32199.86        1.69238100e+00       -4.62839470e-08  39.9567  39.3536
0202-02-11_06:45:07.490000      32200.05        1.70209500e+00       -3.87847070e-08  39.9567  39.3536
0202-02-11_06:45:07.684000      32200.24        1.71178000e+00       -3.67395570e-08  39.9567  39.3536
0202-02-11_06:45:07.887000      32200.45        1.72158400e+00       -3.49421570e-08  39.9567  39.3536
0202-02-11_06:45:08.090000      32200.65        1.73214500e+00       -3.56859070e-08  39.9684  39.3726
0202-02-11_06:45:08.305000      32200.87        1.74236800e+00       -3.89088270e-08  39.9684  39.3726
0202-02-11_06:45:08.496000      32201.06        1.75148100e+00       -3.50661170e-08  39.9684  39.3726
0202-02-11_06:45:08.690000      32201.25        1.76207700e+00       -3.68015370e-08  39.9684  39.3726
0202-02-11_06:45:08.883000      32201.44        1.77172400e+00       -3.28968470e-08  39.9684  39.3726
0202-02-11_06:45:09.098000      32201.66        1.78152300e+00       -3.55619570e-08  39.9684  39.3726
0202-02-11_06:45:09.310000      32201.87        1.79158400e+00       -4.10161170e-08  39.9566  39.3523
0202-02-11_06:45:09.510000      32202.07        1.80140900e+00       -4.39291370e-08  39.9566  39.3523
0202-02-11_06:45:09.707000      32202.27        1.81093900e+00       -3.64916370e-08  39.9566  39.3523
0202-02-11_06:45:09.902000      32202.46        1.82150700e+00       -2.76905970e-08  39.9566  39.3523
0202-02-11_06:45:10.105000      32202.66        1.83165000e+00       -2.30421670e-08  39.9665  39.3706
0202-02-11_06:45:10.312000      32202.87        1.84064300e+00       -3.21530970e-08  39.9665  39.3706
0202-02-11_06:45:10.504000      32203.07        1.85109800e+00       -2.97359070e-08  39.9665  39.3706
0202-02-11_06:45:10.695000      32203.26        1.86115200e+00       -3.11614370e-08  39.9665  39.3706
0202-02-11_06:45:10.902000      32203.46        1.87062200e+00       -3.55619570e-08  39.9665  39.3706
0202-02-11_06:45:11.120000      32203.68        1.88107800e+00       -3.44463270e-08  39.9533  39.3511
0202-02-11_06:45:11.332000      32203.89        1.89048600e+00       -2.78145570e-08  39.9533  39.3511
0202-02-11_06:45:11.523000      32204.08        1.90033600e+00       -3.18432070e-08  39.9533  39.3511
0202-02-11_06:45:11.730000      32204.29        1.91059300e+00       -3.11614370e-08  39.9533  39.3511
0202-02-11_06:45:11.926000      32204.49        1.92041900e+00       -4.18218470e-08  39.9533  39.3511
0202-02-11_06:45:12.125000      32204.69        1.92999500e+00       -3.41984070e-08  39.9595  39.3692
0202-02-11_06:45:12.332000      32204.89        1.94064800e+00       -3.95286170e-08  39.9595  39.3692
0202-02-11_06:45:12.523000      32205.08        1.95043100e+00       -3.63056970e-08  39.9595  39.3692
0202-02-11_06:45:12.715000      32205.28        1.95963100e+00       -2.53353870e-08  39.9595  39.3692
0202-02-11_06:45:12.920000      32205.48        1.97008000e+00       -2.55213270e-08  39.9595  39.3692
0202-02-11_06:45:13.120000      32205.68        1.98030500e+00       -1.95092470e-08  39.9461  39.3515
0202-02-11_06:45:13.312000      32205.87        1.98925000e+00       -2.44054470e-08  39.9461  39.3515
0202-02-11_06:45:13.516000      32206.08        1.99993100e+00       -3.01073770e-08  39.9461  39.3515
0202-02-11_06:45:13.720000      32206.28        2.00989400e+00       -3.15947770e-08  39.9461  39.3515
0202-02-11_06:45:13.910000      32206.47        2.01944300e+00       -2.26077970e-08  39.9461  39.3515
0202-02-11_06:45:14.120000      32206.68        2.02987000e+00       -1.91989470e-08  39.9706  39.3676
0202-02-11_06:45:14.312000      32206.87        2.03973100e+00       -2.16161270e-08  39.9706  39.3676
0202-02-11_06:45:14.504000      32207.07        2.04862100e+00       -3.90322770e-08  39.9706  39.3676
0202-02-11_06:45:14.710000      32207.27        2.05934200e+00       -2.70702970e-08  39.9706  39.3676
0202-02-11_06:45:14.906000      32207.47        2.06936500e+00       -2.99213370e-08  39.9706  39.3676
0202-02-11_06:45:15.105000      32207.67        2.07837900e+00       -1.69676970e-08  39.9552  39.3535
0202-02-11_06:45:15.316000      32207.88        2.08927300e+00       -2.58926970e-08  39.9552  39.3535
0202-02-11_06:45:15.508000      32208.07        2.09891000e+00       -2.06244670e-08  39.9552  39.3535
0202-02-11_06:45:15.700000      32208.26        2.10814100e+00       -3.48796670e-08  39.9552  39.3535
0202-02-11_06:45:15.900000      32208.46        2.11901700e+00       -4.13874870e-08  39.9552  39.3535
0202-02-11_06:45:16.113000      32208.67        2.12891900e+00       -4.10156070e-08  39.9727  39.3730
0202-02-11_06:45:16.310000      32208.87        2.13885800e+00       -3.15947770e-08  39.9727  39.3730
0202-02-11_06:45:16.500000      32209.06        2.14890000e+00       -2.31656070e-08  39.9727  39.3730
0202-02-11_06:45:16.695000      32209.26        2.15868100e+00       -1.91369670e-08  39.9727  39.3730
0202-02-11_06:45:16.900000      32209.46        2.16843900e+00       -1.12036270e-08  39.9727  39.3730
0202-02-11_06:45:17.113000      32209.67        2.17825800e+00       -2.83718570e-08  39.9607  39.3530
0202-02-11_06:45:17.310000      32209.87        2.18856700e+00       -3.65531070e-08  39.9607  39.3530
0202-02-11_06:45:17.504000      32210.06        2.19755700e+00       -3.59333170e-08  39.9607  39.3530
0202-02-11_06:45:17.695000      32210.26        2.20834900e+00       -4.20692570e-08  39.9607  39.3530
0202-02-11_06:45:17.887000      32210.45        2.21825700e+00       -3.41978970e-08  39.9607  39.3530
0202-02-11_06:45:18.105000      32210.67        2.22743100e+00       -3.03551970e-08  39.9607  39.3530
0202-02-11_06:45:18.300000      32210.86        2.23856300e+00       -2.73801970e-08  39.9613  39.3744
0202-02-11_06:45:18.504000      32211.06        2.24839500e+00       -3.11609170e-08  39.9613  39.3744
0202-02-11_06:45:18.695000      32211.26        2.25783000e+00       -3.52515470e-08  39.9613  39.3744
0202-02-11_06:45:18.887000      32211.45        2.26795200e+00       -2.65744670e-08  39.9613  39.3744
0202-02-11_06:45:19.094000      32211.65        2.27805000e+00       -2.84335970e-08  39.9581  39.3551
0202-02-11_06:45:19.285000      32211.85        2.28755000e+00       -2.74409670e-08  39.9581  39.3551
0202-02-11_06:45:19.477000      32212.04        2.29728600e+00       -3.04152470e-08  39.9581  39.3551
0202-02-11_06:45:19.668000      32212.23        2.30777900e+00       -3.20262170e-08  39.9581  39.3551
0202-02-11_06:45:19.867000      32212.43        2.31778600e+00       -3.34517370e-08  39.9581  39.3551
0202-02-11_06:45:20.080000      32212.64        2.32714200e+00       -2.87413170e-08  39.9581  39.3551
0202-02-11_06:45:20.293000      32212.86        2.33772200e+00       -2.35350670e-08  39.9671  39.3754
0202-02-11_06:45:20.490000      32213.05        2.34764100e+00       -1.84527770e-08  39.9671  39.3754
0202-02-11_06:45:20.690000      32213.25        2.35631400e+00       -1.33085070e-08  39.9671  39.3754
0202-02-11_06:45:20.890000      32213.45        2.36744600e+00       -1.80808970e-08  39.9671  39.3754
0202-02-11_06:45:21.117000      32213.68        2.37738300e+00       -2.58902770e-08  39.9671  39.3754
0202-02-11_06:45:21.316000      32213.88        2.38735600e+00       -2.66960070e-08  39.9608  39.3559
0202-02-11_06:45:21.520000      32214.08        2.39709500e+00       -1.72751670e-08  39.9608  39.3559
0202-02-11_06:45:21.710000      32214.27        2.40675700e+00       -9.09391700e-09  39.9608  39.3559
0202-02-11_06:45:21.914000      32214.47        2.41634100e+00       -1.73991270e-08  39.9608  39.3559
0202-02-11_06:45:22.120000      32214.68        2.42673200e+00       -2.88652770e-08  39.9693  39.3727
0202-02-11_06:45:22.312000      32214.87        2.43687900e+00       -2.85553870e-08  39.9693  39.3727
0202-02-11_06:45:22.520000      32215.08        2.44630200e+00       -2.34730870e-08  39.9693  39.3727
0202-02-11_06:45:22.710000      32215.27        2.45639700e+00       -3.23361170e-08  39.9693  39.3727
0202-02-11_06:45:22.902000      32215.46        2.46626300e+00       -3.43814270e-08  39.9693  39.3727
0202-02-11_06:45:23.117000      32215.68        2.47613700e+00       -3.08486170e-08  39.9614  39.3575
0202-02-11_06:45:23.312000      32215.87        2.48620600e+00       -3.30178870e-08  39.9614  39.3575
0202-02-11_06:45:23.504000      32216.07        2.49641700e+00       -3.20262170e-08  39.9614  39.3575
0202-02-11_06:45:23.710000      32216.27        2.50572900e+00       -3.47533070e-08  39.9614  39.3575
0202-02-11_06:45:23.902000      32216.46        2.51564100e+00       -2.43407970e-08  39.9614  39.3575
0202-02-11_06:45:24.100000      32216.66        2.52620100e+00       -1.64074670e-08  39.9639  39.3739
0202-02-11_06:45:24.310000      32216.87        2.53605400e+00       -1.67793370e-08  39.9639  39.3739
0202-02-11_06:45:24.500000      32217.06        2.54582500e+00       -2.78736170e-08  39.9639  39.3739
0202-02-11_06:45:24.695000      32217.26        2.55577000e+00       -2.59522570e-08  39.9639  39.3739
0202-02-11_06:45:24.902000      32217.46        2.56574400e+00       -2.52704870e-08  39.9639  39.3739
0202-02-11_06:45:25.110000      32217.67        2.57534500e+00       -8.35035700e-09  39.9458  39.3587
0202-02-11_06:45:25.305000      32217.86        2.58580000e+00       -2.34115770e-08  39.9458  39.3587
0202-02-11_06:45:25.500000      32218.06        2.59568500e+00       -2.48994470e-08  39.9458  39.3587
0202-02-11_06:45:25.695000      32218.25        2.60534500e+00       -3.57458970e-08  39.9458  39.3587
0202-02-11_06:45:25.887000      32218.45        2.61551100e+00       -3.49401670e-08  39.9458  39.3587
0202-02-11_06:45:26.110000      32218.67        2.62575700e+00       -3.60557970e-08  39.9599  39.3731
0202-02-11_06:45:26.324000      32218.89        2.63528900e+00       -3.82870470e-08  39.9599  39.3731
0202-02-11_06:45:26.527000      32219.09        2.64528800e+00       -2.85563170e-08  39.9599  39.3731
0202-02-11_06:45:26.730000      32219.29        2.65530300e+00       -3.52500670e-08  39.9599  39.3731
0202-02-11_06:45:26.934000      32219.49        2.66460100e+00       -3.77292370e-08  39.9599  39.3731
0202-02-11_06:45:27.133000      32219.69        2.67530200e+00       -4.21297570e-08  39.9634  39.3561
0202-02-11_06:45:27.340000      32219.90        2.68528000e+00       -3.06636070e-08  39.9634  39.3561
0202-02-11_06:45:27.535000      32220.09        2.69431800e+00       -2.70068370e-08  39.9634  39.3561
0202-02-11_06:45:27.727000      32220.29        2.70527800e+00       -3.23990270e-08  39.9634  39.3561
0202-02-11_06:45:27.918000      32220.48        2.71528200e+00       -3.02917270e-08  39.9634  39.3561
0202-02-11_06:45:28.120000      32220.68        2.72398200e+00       -2.44037070e-08  39.9664  39.3777
0202-02-11_06:45:28.312000      32220.87        2.73465900e+00       -2.30401670e-08  39.9664  39.3777
0202-02-11_06:45:28.516000      32221.08        2.73855600e+00       -3.19031870e-08  39.9664  39.3777
0202-02-11_06:45:28.707000      32221.27        2.75383100e+00       -4.10761070e-08  39.9664  39.3777
0202-02-11_06:45:28.902000      32221.46        2.76398600e+00       -3.12214170e-08  39.9664  39.3777
0202-02-11_06:45:29.110000      32221.67        2.77452900e+00       -2.47136070e-08  39.9756  39.3582
0202-02-11_06:45:29.300000      32221.86        2.78480400e+00       -2.81224570e-08  39.9756  39.3582
0202-02-11_06:45:29.496000      32222.06        2.79363700e+00       -3.08495470e-08  39.9756  39.3582
0202-02-11_06:45:29.703000      32222.26        2.79796800e+00       -2.95479770e-08  39.9756  39.3582
0202-02-11_06:45:29.895000      32222.45        2.81408600e+00       -2.45896470e-08  39.9756  39.3582
0202-02-11_06:45:30.100000      32222.66        2.82391800e+00       -2.84323570e-08  39.9821  39.3803
0202-02-11_06:45:30.305000      32222.86        2.83416800e+00       -3.10974570e-08  39.9821  39.3803
0202-02-11_06:45:30.496000      32223.06        2.84361600e+00       -2.23583970e-08  39.9821  39.3803
0202-02-11_06:45:30.688000      32223.25        2.85364100e+00       -2.07469370e-08  39.9821  39.3803
0202-02-11_06:45:30.887000      32223.45        2.86319700e+00       -2.70068370e-08  39.9821  39.3803
0202-02-11_06:45:31.094000      32223.65        2.87400200e+00       -3.26468070e-08  39.9583  39.3577
0202-02-11_06:45:31.312000      32223.87        2.88344700e+00       -1.94449870e-08  39.9583  39.3577
0202-02-11_06:45:31.510000      32224.07        2.89336100e+00       -1.59739670e-08  39.9583  39.3577
0202-02-11_06:45:31.715000      32224.28        2.90359700e+00       -1.02718170e-08  39.9583  39.3577
0202-02-11_06:45:31.910000      32224.47        2.91280700e+00       -2.24197370e-08  39.9583  39.3577
0202-02-11_06:45:32.120000      32224.68        2.92335500e+00       -1.44244270e-08  39.9648  39.3776
0202-02-11_06:45:32.316000      32224.88        2.93291700e+00       -1.39905670e-08  39.9648  39.3776
0202-02-11_06:45:32.508000      32225.07        2.94282200e+00       -1.00238970e-08  39.9648  39.3776
0202-02-11_06:45:32.715000      32225.27        2.95294400e+00       -1.15113970e-08  39.9648  39.3776
0202-02-11_06:45:32.906000      32225.47        2.96298300e+00       -3.57806700e-09  39.9648  39.3776
0202-02-11_06:45:33.110000      32225.67        2.97234900e+00        3.79745300e-09  39.9568  39.3572
0202-02-11_06:45:33.312000      32225.87        2.98274600e+00        1.57594430e-08  39.9568  39.3572
0202-02-11_06:45:33.504000      32226.06        2.99282500e+00        2.24797300e-09  39.9568  39.3572
0202-02-11_06:45:33.715000      32226.28        3.00197700e+00       -2.33847700e-09  39.9568  39.3572
0202-02-11_06:45:33.918000      32226.48        3.01283200e+00       -3.76400700e-09  39.9568  39.3572
0202-02-11_06:45:34.125000      32226.69        3.02262300e+00        1.21646430e-08  39.9608  39.3744
0202-02-11_06:45:34.320000      32226.88        3.03187700e+00        1.52016230e-08  39.9608  39.3744
0202-02-11_06:45:34.523000      32227.08        3.04248200e+00        1.16688130e-08  39.9608  39.3744
0202-02-11_06:45:34.715000      32227.28        3.05253000e+00        1.60693330e-08  39.9608  39.3744
0202-02-11_06:45:34.910000      32227.47        3.06118800e+00        2.04078830e-08  39.9608  39.3744
0202-02-11_06:45:35.120000      32227.68        3.07215900e+00        3.11302730e-08  39.9443  39.3590
0202-02-11_06:45:35.312000      32227.87        3.08205100e+00        3.81959030e-08  39.9443  39.3590
0202-02-11_06:45:35.504000      32228.07        3.09079400e+00        5.01578830e-08  39.9443  39.3590
0202-02-11_06:45:35.710000      32228.27        3.10187100e+00        5.81532030e-08  39.9443  39.3590
0202-02-11_06:45:35.902000      32228.46        3.11196600e+00        6.11282030e-08  39.9443  39.3590
0202-02-11_06:45:36.100000      32228.66        3.12113800e+00        6.34834130e-08  39.9686  39.3760
0202-02-11_06:45:36.310000      32228.87        3.13189200e+00        8.28828930e-08  39.9686  39.3760
0202-02-11_06:45:36.500000      32229.06        3.14138600e+00        9.06302930e-08  39.9686  39.3760
0202-02-11_06:45:36.695000      32229.25        3.15061300e+00        9.93073830e-08  39.9686  39.3760
0202-02-11_06:45:36.900000      32229.46        3.16159300e+00        9.92454030e-08  39.9686  39.3760
0202-02-11_06:45:37.098000      32229.66        3.17127800e+00        1.14740813e-07  39.9667  39.3629
0202-02-11_06:45:37.290000      32229.85        3.18077400e+00        1.27695073e-07  39.9667  39.3629
0202-02-11_06:45:37.496000      32230.06        3.19091100e+00        1.41889133e-07  39.9667  39.3629
0202-02-11_06:45:37.688000      32230.25        3.20117200e+00        1.52797473e-07  39.9667  39.3629
0202-02-11_06:45:37.880000      32230.44        3.21049300e+00        1.62900083e-07  39.9667  39.3629
0202-02-11_06:45:38.094000      32230.66        3.22094700e+00        1.88497493e-07  39.9667  39.3629
0202-02-11_06:45:38.297000      32230.86        3.23081800e+00        2.05541773e-07  39.9802  39.3848
0202-02-11_06:45:38.500000      32231.06        3.24070700e+00        2.18557413e-07  39.9802  39.3848
0202-02-11_06:45:38.690000      32231.25        3.25100500e+00        2.34486063e-07  39.9802  39.3848
0202-02-11_06:45:38.883000      32231.44        3.26103000e+00        2.47129823e-07  39.9802  39.3848
0202-02-11_06:45:39.090000      32231.65        3.26989900e+00        2.67768903e-07  39.9745  39.3602
0202-02-11_06:45:39.285000      32231.85        3.28103100e+00        2.96155373e-07  39.9745  39.3602
0202-02-11_06:45:39.477000      32232.04        3.29082800e+00        3.17972053e-07  39.9745  39.3602
0202-02-11_06:45:39.680000      32232.24        3.30029300e+00        3.31421543e-07  39.9745  39.3602
0202-02-11_06:45:39.875000      32232.44        3.31033100e+00        3.75116883e-07  39.9745  39.3602
0202-02-11_06:45:40.070000      32232.63        3.32062700e+00        3.96561693e-07  39.9801  39.3833
0202-02-11_06:45:40.277000      32232.84        3.33066100e+00        4.22716913e-07  39.9801  39.3833
0202-02-11_06:45:40.470000      32233.03        3.34010800e+00        4.67775803e-07  39.9801  39.3833
0202-02-11_06:45:40.660000      32233.22        3.35028000e+00        5.04281553e-07  39.9801  39.3833
0202-02-11_06:45:40.850000      32233.41        3.36008600e+00        5.36386783e-07  39.9801  39.3833
0202-02-11_06:45:41.070000      32233.63        3.37031700e+00        5.86404003e-07  39.9801  39.3833
0202-02-11_06:45:41.277000      32233.84        3.38047000e+00        6.28363923e-07  39.9577  39.3589
0202-02-11_06:45:41.480000      32234.04        3.39000900e+00        6.90776983e-07  39.9577  39.3589
0202-02-11_06:45:41.684000      32234.24        3.39953500e+00        7.22572323e-07  39.9577  39.3589
0202-02-11_06:45:41.883000      32234.44        3.41006700e+00        7.75750473e-07  39.9577  39.3589
0202-02-11_06:45:42.086000      32234.65        3.42001700e+00        8.25519783e-07  39.9418  39.3763
0202-02-11_06:45:42.293000      32234.85        3.42960900e+00        8.99646913e-07  39.9418  39.3763
0202-02-11_06:45:42.484000      32235.05        3.43992100e+00        9.56853723e-07  39.9418  39.3763
0202-02-11_06:45:42.676000      32235.24        3.44959600e+00        1.01189125e-06  39.9418  39.3763
0202-02-11_06:45:42.880000      32235.44        3.45864100e+00        1.07975848e-06  39.9418  39.3763
0202-02-11_06:45:43.098000      32235.66        3.46976500e+00        1.16739669e-06  39.9418  39.3763
0202-02-11_06:45:43.305000      32235.87        3.47951400e+00        1.23997394e-06  39.9601  39.3601
0202-02-11_06:45:43.500000      32236.06        3.48931700e+00        1.31726147e-06  39.9601  39.3601
0202-02-11_06:45:43.690000      32236.25        3.49954400e+00        1.40266880e-06  39.9601  39.3601
0202-02-11_06:45:43.883000      32236.44        3.50931400e+00        1.48677457e-06  39.9601  39.3601
0202-02-11_06:45:44.110000      32236.67        3.51817400e+00        1.60744806e-06  39.9601  39.3601
0202-02-11_06:45:44.330000      32236.89        3.52962300e+00        1.70859810e-06  39.9806  39.3770
0202-02-11_06:45:44.520000      32237.08        3.53896400e+00        1.78892314e-06  39.9806  39.3770
0202-02-11_06:45:44.715000      32237.27        3.54841100e+00        1.87804922e-06  39.9806  39.3770
0202-02-11_06:45:44.914000      32237.48        3.55897000e+00        1.98093468e-06  39.9806  39.3770
0202-02-11_06:45:45.120000      32237.68        3.56898800e+00        2.13675038e-06  39.9720  39.3651
0202-02-11_06:45:45.316000      32237.88        3.57824000e+00        2.25655616e-06  39.9720  39.3651
0202-02-11_06:45:45.523000      32238.09        3.58868500e+00        2.37753955e-06  39.9720  39.3651
0202-02-11_06:45:45.720000      32238.28        3.59808100e+00        2.49926668e-06  39.9720  39.3651
0202-02-11_06:45:45.918000      32238.48        3.60804100e+00        2.64256258e-06  39.9720  39.3651
0202-02-11_06:45:46.120000      32238.68        3.61870300e+00        2.84511059e-06  39.9846  39.3846
0202-02-11_06:45:46.320000      32238.88        3.62842400e+00        3.00811587e-06  39.9846  39.3846
0202-02-11_06:45:46.523000      32239.08        3.63750300e+00        3.21704773e-06  39.9846  39.3846
0202-02-11_06:45:46.720000      32239.28        3.64851300e+00        3.37323530e-06  39.9846  39.3846
0202-02-11_06:45:46.910000      32239.47        3.65804100e+00        3.54566142e-06  39.9846  39.3846
0202-02-11_06:45:47.130000      32239.69        3.66820000e+00        3.79277246e-06  39.9746  39.3692
0202-02-11_06:45:47.324000      32239.89        3.67822900e+00        3.97821421e-06  39.9746  39.3692
0202-02-11_06:45:47.527000      32240.09        3.68818500e+00        4.16582523e-06  39.9746  39.3692
0202-02-11_06:45:47.720000      32240.28        3.69770600e+00        4.42148940e-06  39.9746  39.3692
0202-02-11_06:45:47.914000      32240.47        3.70783400e+00        4.64399471e-06  39.9746  39.3692
0202-02-11_06:45:48.120000      32240.68        3.71765300e+00        4.87021872e-06  39.9901  39.3886
0202-02-11_06:45:48.312000      32240.87        3.72726300e+00        5.18457722e-06  39.9901  39.3886
0202-02-11_06:45:48.508000      32241.07        3.73754300e+00        5.42053202e-06  39.9901  39.3886
0202-02-11_06:45:48.700000      32241.26        3.74752500e+00        5.68797222e-06  39.9901  39.3886
0202-02-11_06:45:48.895000      32241.45        3.75719300e+00        6.06003332e-06  39.9901  39.3886
0202-02-11_06:45:49.110000      32241.67        3.76721100e+00        6.34575672e-06  39.9755  39.3646
0202-02-11_06:45:49.320000      32241.88        3.77770700e+00        6.62900092e-06  39.9755  39.3646
0202-02-11_06:45:49.510000      32242.07        3.78724400e+00        7.02851792e-06  39.9755  39.3646
0202-02-11_06:45:49.715000      32242.28        3.79706600e+00        7.34225652e-06  39.9755  39.3646
0202-02-11_06:45:49.918000      32242.48        3.80736300e+00        7.77164832e-06  39.9755  39.3646
0202-02-11_06:45:50.120000      32242.68        3.81769400e+00        8.11414522e-06  39.9670  39.3783
0202-02-11_06:45:50.324000      32242.89        3.82659400e+00        8.59287242e-06  39.9670  39.3783
0202-02-11_06:45:50.516000      32243.08        3.83697000e+00        8.96945792e-06  39.9670  39.3783
0202-02-11_06:45:50.710000      32243.27        3.84677600e+00        9.36314972e-06  39.9670  39.3783
0202-02-11_06:45:50.914000      32243.48        3.85654900e+00        9.91860712e-06  39.9670  39.3783
0202-02-11_06:45:51.117000      32243.68        3.86657400e+00        1.03403754e-05  39.9520  39.3571
0202-02-11_06:45:51.330000      32243.89        3.87672500e+00        1.07808614e-05  39.9520  39.3571
0202-02-11_06:45:51.520000      32244.08        3.88585800e+00        1.13825553e-05  39.9520  39.3571
0202-02-11_06:45:51.723000      32244.28        3.89649400e+00        1.17048471e-05  39.9520  39.3571
0202-02-11_06:45:51.914000      32244.47        3.90657100e+00        1.28690020e-05  39.9520  39.3571
0202-02-11_06:45:52.110000      32244.67        3.91540300e+00        1.31187161e-05  39.9727  39.3787
0202-02-11_06:45:52.300000      32244.86        3.92620900e+00        1.44745107e-05  39.9727  39.3787
0202-02-11_06:45:52.496000      32245.06        3.93621500e+00        1.46483623e-05  39.9727  39.3787
0202-02-11_06:45:52.690000      32245.25        3.94565100e+00        1.59533339e-05  39.9727  39.3787
0202-02-11_06:45:52.883000      32245.44        3.95549100e+00        1.60244860e-05  39.9727  39.3787
0202-02-11_06:45:53.100000      32245.66        3.96613300e+00        1.72607847e-05  39.9780  39.3653
0202-02-11_06:45:53.320000      32245.88        3.97598200e+00        1.74074274e-05  39.9780  39.3653
0202-02-11_06:45:53.516000      32246.07        3.98579200e+00        1.89438292e-05  39.9780  39.3653
0202-02-11_06:45:53.707000      32246.27        3.99592100e+00        1.90734897e-05  39.9780  39.3653
0202-02-11_06:45:53.910000      32246.47        4.00511700e+00        2.04207311e-05  39.9780  39.3653
