Repository: shortlab/2025-devitre-PhD

# 2025-devitre-PhD
Data repository for Alexis Devitre's PhD thesis

File: chapter 5/data/020k_ffj29/Ic/anneal/121k/69 min/Ic_2024-02-11_06-48-40189811_f29-120Kanneal-40K.txt
# Ic = 3.19 A, n = 20.83 , Tavg = 39.96 K, f29-120Kanneal-40K
#datetime                        t_s     iHTS_A                vHTS_V                tHTS_K  tTAR_K
0202-02-11_06:47:18.800000      32331.36        1.83694600e-02        6.15768750e-09  39.9887  39.3846
0202-02-11_06:47:19.035000      32331.59        1.53002700e-02       -3.75894250e-09  39.9887  39.3846
0202-02-11_06:47:19.242000      32331.80        2.53033400e-02       -9.89485250e-09  39.9695  39.3642
0202-02-11_06:47:19.434000      32332.00        3.47391000e-02        8.27547500e-10  39.9695  39.3642
0202-02-11_06:47:19.640000      32332.20        4.34316800e-02        1.44733750e-09  39.9695  39.3642
0202-02-11_06:47:19.836000      32332.40        5.46933000e-02        1.95452675e-08  39.9695  39.3642
0202-02-11_06:47:20.066000      32332.63        6.50050700e-02        1.35332875e-08  39.9695  39.3642
0202-02-11_06:47:20.285000      32332.84        7.45361800e-02       -4.12032500e-10  39.9745  39.3849
0202-02-11_06:47:20.477000      32333.04        8.41949400e-02        1.94317750e-09  39.9745  39.3849
0202-02-11_06:47:20.668000      32333.23        9.36399700e-02       -8.71725250e-09  39.9745  39.3849
0202-02-11_06:47:20.875000      32333.44        1.04165300e-01       -1.33037125e-08  39.9745  39.3849
0202-02-11_06:47:21.090000      32333.65        1.14321200e-01       -2.31584025e-08  39.9745  39.3849
0202-02-11_06:47:21.297000      32333.86        1.23963700e-01       -2.19188225e-08  39.9657  39.3681
0202-02-11_06:47:21.500000      32334.06        1.33846500e-01       -1.02667325e-08  39.9657  39.3681
0202-02-11_06:47:21.700000      32334.26        1.43585400e-01       -7.84954250e-09  39.9657  39.3681
0202-02-11_06:47:21.895000      32334.45        1.53299100e-01       -7.22975250e-09  39.9657  39.3681
0202-02-11_06:47:22.120000      32334.68        1.63676100e-01       -1.21880825e-08  39.9657  39.3681
0202-02-11_06:47:22.332000      32334.89        1.73340100e-01       -2.66292425e-08  39.9850  39.3860
0202-02-11_06:47:22.535000      32335.09        1.83641500e-01       -3.49964325e-08  39.9850  39.3860
0202-02-11_06:47:22.727000      32335.29        1.93334400e-01       -1.99974625e-08  39.9850  39.3860
0202-02-11_06:47:22.934000      32335.49        2.02193200e-01       -1.13823525e-08  39.9850  39.3860
0202-02-11_06:47:23.137000      32335.70        2.13276700e-01       -1.27459025e-08  39.9892  39.3690
0202-02-11_06:47:23.332000      32335.89        2.22859800e-01       -1.62787125e-08  39.9892  39.3690
0202-02-11_06:47:23.535000      32336.10        2.32393900e-01       -1.10104825e-08  39.9892  39.3690
0202-02-11_06:47:23.730000      32336.29        2.42986100e-01       -6.48600250e-09  39.9892  39.3690
0202-02-11_06:47:23.920000      32336.48        2.52559800e-01       -2.70526250e-09  39.9892  39.3690
0202-02-11_06:47:24.137000      32336.70        2.61865300e-01       -1.07005825e-08  39.9770  39.3794
0202-02-11_06:47:24.332000      32336.89        2.72677200e-01       -7.04381250e-09  39.9770  39.3794
0202-02-11_06:47:24.523000      32337.08        2.82386400e-01       -1.73323625e-08  39.9770  39.3794
0202-02-11_06:47:24.723000      32337.28        2.92165400e-01       -1.40490325e-08  39.9770  39.3794
0202-02-11_06:47:24.914000      32337.47        3.02043800e-01       -1.88845825e-08  39.9770  39.3794
0202-02-11_06:47:25.117000      32337.68        3.12322900e-01       -9.34096250e-09  39.9657  39.3643
0202-02-11_06:47:25.316000      32337.88        3.22222100e-01       -7.85346250e-09  39.9657  39.3643
0202-02-11_06:47:25.508000      32338.07        3.31447400e-01        3.98455750e-09  39.9657  39.3643
0202-02-11_06:47:25.703000      32338.26        3.42327600e-01       -6.11805250e-09  39.9657  39.3643
0202-02-11_06:47:25.906000      32338.47        3.52164400e-01       -7.23367250e-09  39.9657  39.3643
0202-02-11_06:47:26.113000      32338.67        3.61467000e-01       -3.08107250e-09  39.9673  39.3802
0202-02-11_06:47:26.324000      32338.88        3.71759400e-01        1.62934750e-09  39.9673  39.3802
0202-02-11_06:47:26.516000      32339.08        3.81921300e-01        6.37677500e-10  39.9673  39.3802
0202-02-11_06:47:26.707000      32339.27        3.91203100e-01       -1.03946125e-08  39.9673  39.3802
0202-02-11_06:47:26.914000      32339.47        4.01817600e-01       -2.16128425e-08  39.9673  39.3802
0202-02-11_06:47:27.125000      32339.68        4.11643200e-01       -3.11576325e-08  39.9644  39.3683
0202-02-11_06:47:27.316000      32339.88        4.21156500e-01       -2.48977325e-08  39.9644  39.3683
0202-02-11_06:47:27.508000      32340.07        4.31367300e-01       -1.84519025e-08  39.9644  39.3683
0202-02-11_06:47:27.710000      32340.27        4.41342200e-01       -1.12003425e-08  39.9644  39.3683
0202-02-11_06:47:27.914000      32340.47        4.50779800e-01       -1.22169250e-09  39.9644  39.3683
0202-02-11_06:47:28.113000      32340.67        4.61082600e-01       -3.70086250e-09  39.9741  39.3870
0202-02-11_06:47:28.316000      32340.88        4.71461200e-01       -2.06211725e-08  39.9741  39.3870
0202-02-11_06:47:28.510000      32341.07        4.80618300e-01       -3.79133625e-08  39.9741  39.3870
0202-02-11_06:47:28.703000      32341.26        4.90896600e-01       -3.10956525e-08  39.9741  39.3870
0202-02-11_06:47:28.910000      32341.47        5.00812100e-01       -1.89477325e-08  39.9741  39.3870
0202-02-11_06:47:29.100000      32341.66        5.10315000e-01       -1.78940925e-08  39.9912  39.3656
0202-02-11_06:47:29.297000      32341.86        5.20769200e-01       -2.01253425e-08  39.9912  39.3656
0202-02-11_06:47:29.504000      32342.06        5.30741100e-01       -2.88644025e-08  39.9912  39.3656
0202-02-11_06:47:29.695000      32342.26        5.40153500e-01       -2.82446125e-08  39.9912  39.3656
0202-02-11_06:47:29.887000      32342.45        5.50359900e-01       -2.15508625e-08  39.9912  39.3656
0202-02-11_06:47:30.105000      32342.66        5.60416400e-01       -1.11383625e-08  39.9908  39.3839
0202-02-11_06:47:30.316000      32342.88        5.70109300e-01        1.62934750e-09  39.9908  39.3839
0202-02-11_06:47:30.520000      32343.08        5.80081200e-01       -3.94869250e-09  39.9908  39.3839
0202-02-11_06:47:30.723000      32343.28        5.89964000e-01       -1.39890425e-08  39.9908  39.3839
0202-02-11_06:47:30.926000      32343.49        5.99412000e-01       -1.69016925e-08  39.9908  39.3839
0202-02-11_06:47:31.125000      32343.69        6.10039900e-01       -1.08275525e-08  39.9668  39.3665
0202-02-11_06:47:31.330000      32343.89        6.19763900e-01       -1.96453250e-09  39.9668  39.3665
0202-02-11_06:47:31.523000      32344.08        6.29118400e-01        6.15473750e-09  39.9668  39.3665
0202-02-11_06:47:31.715000      32344.28        6.39586000e-01       -4.56765250e-09  39.9668  39.3665
0202-02-11_06:47:31.918000      32344.48        6.49822900e-01       -1.94426525e-08  39.9668  39.3665
0202-02-11_06:47:32.117000      32344.68        6.59167000e-01       -1.54140125e-08  39.9789  39.3827
0202-02-11_06:47:32.310000      32344.87        6.69609400e-01       -1.02697425e-08  39.9789  39.3827
0202-02-11_06:47:32.516000      32345.07        6.79373500e-01       -6.79890250e-09  39.9789  39.3827
0202-02-11_06:47:32.707000      32345.27        6.89090100e-01       -1.19431725e-08  39.9789  39.3827
0202-02-11_06:47:32.902000      32345.46        6.99302400e-01       -2.12400525e-08  39.9789  39.3827
0202-02-11_06:47:33.117000      32345.68        7.09033900e-01       -2.04963025e-08  39.9632  39.3663
0202-02-11_06:47:33.324000      32345.88        7.18772800e-01       -2.63223425e-08  39.9632  39.3663
0202-02-11_06:47:33.527000      32346.09        7.29116800e-01       -3.77884925e-08  39.9632  39.3663
0202-02-11_06:47:33.730000      32346.29        7.38376300e-01       -2.95452625e-08  39.9632  39.3663
0202-02-11_06:47:33.930000      32346.49        7.48613800e-01       -1.89468225e-08  39.9632  39.3663
0202-02-11_06:47:34.133000      32346.69        7.58757900e-01       -1.42364025e-08  39.9684  39.3787
0202-02-11_06:47:34.340000      32346.90        7.68363200e-01       -1.37405725e-08  39.9684  39.3787
0202-02-11_06:47:34.530000      32347.09        7.78318800e-01       -2.87395325e-08  39.9684  39.3787
0202-02-11_06:47:34.727000      32347.29        7.88439100e-01       -1.78931825e-08  39.9684  39.3787
0202-02-11_06:47:34.930000      32347.49        7.98575800e-01       -1.80791125e-08  39.9684  39.3787
0202-02-11_06:47:35.130000      32347.69        8.07765100e-01       -9.83588250e-09  39.9576  39.3635
0202-02-11_06:47:35.320000      32347.88        8.18416700e-01       -1.82650525e-08  39.9576  39.3635
0202-02-11_06:47:35.527000      32348.09        8.28128900e-01       -1.89468225e-08  39.9576  39.3635
0202-02-11_06:47:35.720000      32348.28        8.37839600e-01       -1.85129725e-08  39.9576  39.3635
0202-02-11_06:47:35.910000      32348.47        8.47217800e-01       -1.73973425e-08  39.9576  39.3635
0202-02-11_06:47:36.125000      32348.68        8.58193000e-01       -2.88015125e-08  39.9664  39.3803
0202-02-11_06:47:36.316000      32348.88        8.67523700e-01       -2.26035925e-08  39.9664  39.3803
0202-02-11_06:47:36.510000      32349.07        8.77182500e-01       -1.93806025e-08  39.9664  39.3803
0202-02-11_06:47:36.715000      32349.27        8.87759600e-01       -1.79548425e-08  39.9664  39.3803
0202-02-11_06:47:36.914000      32349.48        8.97663200e-01       -3.11560825e-08  39.9664  39.3803
0202-02-11_06:47:37.125000      32349.68        9.07173500e-01       -3.64861325e-08  39.9854  39.3661
0202-02-11_06:47:37.324000      32349.88        9.17583200e-01       -3.58043625e-08  39.9854  39.3661
0202-02-11_06:47:37.516000      32350.08        9.27515100e-01       -2.74371725e-08  39.9854  39.3661
0202-02-11_06:47:37.707000      32350.27        9.36482200e-01       -1.86981125e-08  39.9854  39.3661
0202-02-11_06:47:37.914000      32350.47        9.47368300e-01       -2.03095625e-08  39.9854  39.3661
0202-02-11_06:47:38.117000      32350.68        9.57396600e-01       -1.60949825e-08  39.9921  39.3882
0202-02-11_06:47:38.324000      32350.88        9.66835100e-01       -2.13632125e-08  39.9921  39.3882
0202-02-11_06:47:38.516000      32351.08        9.76875300e-01       -2.01856125e-08  39.9921  39.3882
0202-02-11_06:47:38.707000      32351.27        9.87011900e-01       -1.49173825e-08  39.9921  39.3882
0202-02-11_06:47:38.910000      32351.47        9.96701900e-01       -1.52892525e-08  39.9921  39.3882
0202-02-11_06:47:39.105000      32351.67        1.00654000e+00       -4.76232500e-10  39.9778  39.3694
0202-02-11_06:47:39.310000      32351.87        1.01682100e+00       -9.46321250e-09  39.9778  39.3694
0202-02-11_06:47:39.508000      32352.07        1.02619800e+00       -8.84342250e-09  39.9778  39.3694
0202-02-11_06:47:39.710000      32352.27        1.03627500e+00       -2.41522725e-08  39.9778  39.3694
0202-02-11_06:47:39.914000      32352.47        1.04657100e+00       -1.05168525e-08  39.9778  39.3694
0202-02-11_06:47:40.117000      32352.68        1.05620000e+00        4.73002750e-09  39.9895  39.3867
0202-02-11_06:47:40.320000      32352.88        1.06596800e+00        1.32116750e-09  39.9895  39.3867
0202-02-11_06:47:40.510000      32353.07        1.07635000e+00       -5.80644250e-09  39.9895  39.3867
0202-02-11_06:47:40.707000      32353.27        1.08585600e+00       -1.26241525e-08  39.9895  39.3867
0202-02-11_06:47:40.910000      32353.47        1.09562400e+00       -1.02069625e-08  39.9895  39.3867
0202-02-11_06:47:41.117000      32353.68        1.10623900e+00       -3.14133250e-09  39.9791  39.3636
0202-02-11_06:47:41.310000      32353.87        1.11649300e+00       -1.35538325e-08  39.9791  39.3636
0202-02-11_06:47:41.510000      32354.07        1.12560000e+00       -4.81477250e-09  39.9791  39.3636
0202-02-11_06:47:41.707000      32354.27        1.13545000e+00       -1.14465425e-08  39.9791  39.3636
0202-02-11_06:47:41.900000      32354.46        1.14597200e+00        4.85397750e-09  39.9791  39.3636
0202-02-11_06:47:42.113000      32354.67        1.15572500e+00        9.06856750e-09  39.9752  39.3759
0202-02-11_06:47:42.310000      32354.87        1.16551700e+00        4.04824750e-09  39.9752  39.3759
0202-02-11_06:47:42.500000      32355.06        1.17526800e+00       -1.83989250e-09  39.9752  39.3759
0202-02-11_06:47:42.703000      32355.26        1.18522500e+00       -3.45186250e-09  39.9752  39.3759
0202-02-11_06:47:42.895000      32355.46        1.19512100e+00       -6.42724250e-09  39.9752  39.3759
0202-02-11_06:47:43.098000      32355.66        1.20517000e+00       -1.12618725e-08  39.9662  39.3631
0202-02-11_06:47:43.300000      32355.86        1.21509300e+00       -1.67160425e-08  39.9662  39.3631
0202-02-11_06:47:43.492000      32356.05        1.22494900e+00       -1.91952125e-08  39.9662  39.3631
0202-02-11_06:47:43.688000      32356.25        1.23523400e+00       -3.32644825e-08  39.9662  39.3631
0202-02-11_06:47:43.890000      32356.45        1.24493700e+00       -3.87186425e-08  39.9662  39.3631
0202-02-11_06:47:44.098000      32356.66        1.25439600e+00       -3.71071925e-08  39.9683  39.3775
0202-02-11_06:47:44.316000      32356.88        1.26485300e+00       -3.10952125e-08  39.9683  39.3775
0202-02-11_06:47:44.510000      32357.07        1.27372800e+00       -4.25613525e-08  39.9683  39.3775
0202-02-11_06:47:44.710000      32357.27        1.28458600e+00       -4.99988525e-08  39.9683  39.3775
0202-02-11_06:47:44.914000      32357.48        1.29460800e+00       -4.99988525e-08  39.9683  39.3775
0202-02-11_06:47:45.110000      32357.67        1.30421900e+00       -2.58269825e-08  39.9606  39.3646
0202-02-11_06:47:45.310000      32357.87        1.31437700e+00       -8.10093250e-09  39.9606  39.3646
0202-02-11_06:47:45.500000      32358.06        1.32464700e+00        2.12562750e-09  39.9606  39.3646
0202-02-11_06:47:45.707000      32358.27        1.33337500e+00       -1.47327125e-08  39.9606  39.3646
0202-02-11_06:47:45.902000      32358.46        1.34421500e+00       -2.34097925e-08  39.9606  39.3646
0202-02-11_06:47:46.113000      32358.67        1.35434600e+00       -2.70665625e-08  39.9898  39.3876
0202-02-11_06:47:46.316000      32358.88        1.36388400e+00       -2.60129125e-08  39.9898  39.3876
0202-02-11_06:47:46.508000      32359.07        1.37413200e+00       -2.73144825e-08  39.9898  39.3876
0202-02-11_06:47:46.703000      32359.26        1.38373200e+00       -3.04754125e-08  39.9898  39.3876
0202-02-11_06:47:46.900000      32359.46        1.39300700e+00       -3.04134425e-08  39.9898  39.3876
0202-02-11_06:47:47.110000      32359.67        1.40405900e+00       -2.71905225e-08  40.0006  39.3678
0202-02-11_06:47:47.320000      32359.88        1.41392100e+00       -3.03514625e-08  40.0006  39.3678
0202-02-11_06:47:47.510000      32360.07        1.42345400e+00       -2.19222925e-08  40.0006  39.3678
0202-02-11_06:47:47.703000      32360.27        1.43374200e+00       -3.39462525e-08  40.0006  39.3678
0202-02-11_06:47:47.900000      32360.46        1.44319900e+00       -3.02275025e-08  40.0006  39.3678
0202-02-11_06:47:48.110000      32360.67        1.45289700e+00       -2.67566625e-08  39.9937  39.3866
0202-02-11_06:47:48.305000      32360.86        1.46341800e+00       -2.62608325e-08  39.9937  39.3866
0202-02-11_06:47:48.496000      32361.06        1.47323700e+00       -2.01248125e-08  39.9937  39.3866
0202-02-11_06:47:48.700000      32361.26        1.48321200e+00       -2.32234425e-08  39.9937  39.3866
0202-02-11_06:47:48.895000      32361.45        1.49295400e+00       -2.18596425e-08  39.9937  39.3866
0202-02-11_06:47:49.090000      32361.65        1.50340500e+00       -3.69204225e-08  39.9770  39.3639
0202-02-11_06:47:49.293000      32361.86        1.51311800e+00       -3.77261525e-08  39.9770  39.3639
0202-02-11_06:47:49.490000      32362.05        1.52289500e+00       -4.21886525e-08  39.9770  39.3639
0202-02-11_06:47:49.680000      32362.24        1.53290100e+00       -2.91730225e-08  39.9770  39.3639
0202-02-11_06:47:49.883000      32362.45        1.54299800e+00       -2.46485425e-08  39.9770  39.3639
0202-02-11_06:47:50.105000      32362.67        1.55288800e+00       -3.14662525e-08  39.9770  39.3639
0202-02-11_06:47:50.310000      32362.87        1.56300700e+00       -3.12803125e-08  39.9665  39.3788
0202-02-11_06:47:50.500000      32363.06        1.57217000e+00       -4.18787525e-08  39.9665  39.3788
0202-02-11_06:47:50.710000      32363.27        1.58210600e+00       -2.86152125e-08  39.9665  39.3788
0202-02-11_06:47:50.906000      32363.47        1.59229200e+00       -4.41719825e-08  39.9665  39.3788
0202-02-11_06:47:51.113000      32363.68        1.60267300e+00       -3.73542725e-08  39.9506  39.3609
0202-02-11_06:47:51.312000      32363.87        1.61226800e+00       -3.61146925e-08  39.9506  39.3609
0202-02-11_06:47:51.504000      32364.07        1.62245100e+00       -2.35948925e-08  39.9506  39.3609
0202-02-11_06:47:51.710000      32364.27        1.63232000e+00       -3.05985425e-08  39.9506  39.3609
0202-02-11_06:47:51.902000      32364.46        1.64155400e+00       -2.94209425e-08  39.9506  39.3609
0202-02-11_06:47:52.100000      32364.66        1.65233900e+00       -2.21073925e-08  39.9515  39.3761
0202-02-11_06:47:52.297000      32364.86        1.66220200e+00       -7.66625250e-09  39.9515  39.3761
0202-02-11_06:47:52.490000      32365.05        1.67133500e+00        6.58896750e-09  39.9515  39.3761
0202-02-11_06:47:52.684000      32365.24        1.68192400e+00       -8.47197250e-09  39.9515  39.3761
0202-02-11_06:47:52.887000      32365.45        1.69202000e+00       -1.44219825e-08  39.9515  39.3761
0202-02-11_06:47:53.094000      32365.65        1.70143300e+00       -2.04959325e-08  39.9565  39.3637
0202-02-11_06:47:53.305000      32365.87        1.71209100e+00       -1.46079125e-08  39.9565  39.3637
0202-02-11_06:47:53.496000      32366.06        1.72135900e+00       -1.89464625e-08  39.9565  39.3637
0202-02-11_06:47:53.690000      32366.25        1.73090800e+00       -2.40907325e-08  39.9565  39.3637
0202-02-11_06:47:53.890000      32366.45        1.74128800e+00       -2.53922925e-08  39.9565  39.3637
0202-02-11_06:47:54.105000      32366.67        1.75133000e+00       -2.57021925e-08  39.9760  39.3828
0202-02-11_06:47:54.310000      32366.87        1.76149500e+00       -5.03699025e-08  39.9760  39.3828
0202-02-11_06:47:54.504000      32367.06        1.77112800e+00       -5.78075925e-08  39.9760  39.3828
0202-02-11_06:47:54.695000      32367.25        1.78097500e+00       -4.33047625e-08  39.9760  39.3828
0202-02-11_06:47:54.902000      32367.46        1.79064000e+00       -2.75004625e-08  39.9760  39.3828
0202-02-11_06:47:55.105000      32367.67        1.80130300e+00       -2.00010825e-08  39.9825  39.3714
0202-02-11_06:47:55.310000      32367.87        1.81112500e+00       -3.40083725e-08  39.9825  39.3714
0202-02-11_06:47:55.504000      32368.06        1.82051300e+00       -3.05375425e-08  39.9825  39.3714
0202-02-11_06:47:55.695000      32368.26        1.83107200e+00       -1.71500425e-08  39.9825  39.3714
0202-02-11_06:47:55.887000      32368.45        1.84075800e+00       -1.15719125e-08  39.9825  39.3714
0202-02-11_06:47:56.090000      32368.65        1.85049100e+00       -1.31833725e-08  39.9939  39.3899
0202-02-11_06:47:56.290000      32368.85        1.86071900e+00       -1.72740025e-08  39.9939  39.3899
0202-02-11_06:47:56.492000      32369.05        1.87035100e+00       -1.45469125e-08  39.9939  39.3899
0202-02-11_06:47:56.688000      32369.25        1.88041700e+00       -1.49187925e-08  39.9939  39.3899
0202-02-11_06:47:56.880000      32369.44        1.89024000e+00       -2.63229525e-08  39.9939  39.3899
0202-02-11_06:47:57.090000      32369.65        1.90035300e+00       -3.09713925e-08  39.9860  39.3670
0202-02-11_06:47:57.305000      32369.86        1.91021900e+00       -2.65088925e-08  39.9860  39.3670
0202-02-11_06:47:57.504000      32370.06        1.92018500e+00       -1.84516025e-08  39.9860  39.3670
0202-02-11_06:47:57.695000      32370.26        1.93028500e+00       -2.16125425e-08  39.9860  39.3670
0202-02-11_06:47:57.902000      32370.46        1.94005800e+00       -2.44635825e-08  39.9860  39.3670
0202-02-11_06:47:58.110000      32370.67        1.94981000e+00       -3.95245225e-08  39.9717  39.3831
0202-02-11_06:47:58.320000      32370.88        1.95990900e+00       -3.66115025e-08  39.9717  39.3831
0202-02-11_06:47:58.510000      32371.07        1.96975800e+00       -4.70240025e-08  39.9717  39.3831
0202-02-11_06:47:58.707000      32371.27        1.97982500e+00       -3.55578525e-08  39.9717  39.3831
0202-02-11_06:47:58.900000      32371.46        1.98991400e+00       -4.08880625e-08  39.9717  39.3831
0202-02-11_06:47:59.113000      32371.68        1.99910600e+00       -4.23135825e-08  39.9653  39.3622
0202-02-11_06:47:59.312000      32371.87        2.00947700e+00       -3.94625425e-08  39.9653  39.3622
0202-02-11_06:47:59.516000      32372.08        2.01929600e+00       -4.21896225e-08  39.9653  39.3622
0202-02-11_06:47:59.707000      32372.27        2.02916700e+00       -4.45448325e-08  39.9653  39.3622
0202-02-11_06:47:59.900000      32372.46        2.03911200e+00       -4.63422325e-08  39.9653  39.3622
0202-02-11_06:48:00.110000      32372.67        2.04951000e+00       -2.87401425e-08  39.9693  39.3774
0202-02-11_06:48:00.305000      32372.87        2.05898900e+00       -1.64062925e-08  39.9693  39.3774
0202-02-11_06:48:00.496000      32373.06        2.06856900e+00       -2.07448125e-08  39.9693  39.3774
0202-02-11_06:48:00.690000      32373.25        2.07913900e+00       -3.17770725e-08  39.9693  39.3774
0202-02-11_06:48:00.887000      32373.45        2.08887500e+00       -4.23754625e-08  39.9693  39.3774
0202-02-11_06:48:01.100000      32373.66        2.09868300e+00       -3.01655525e-08  39.9693  39.3774
0202-02-11_06:48:01.316000      32373.88        2.10867900e+00       -2.71285725e-08  39.9585  39.3623
0202-02-11_06:48:01.520000      32374.08        2.11882200e+00       -2.30379525e-08  39.9585  39.3623
0202-02-11_06:48:01.723000      32374.28        2.12791800e+00       -2.83061825e-08  39.9585  39.3623
0202-02-11_06:48:01.914000      32374.47        2.13877700e+00       -3.47520125e-08  39.9585  39.3623
0202-02-11_06:48:02.133000      32374.69        2.14848100e+00       -3.35124325e-08  39.9639  39.3829
0202-02-11_06:48:02.330000      32374.89        2.15857300e+00       -4.00202425e-08  39.9639  39.3829
0202-02-11_06:48:02.516000      32375.08        2.16839700e+00       -4.36770125e-08  39.9639  39.3829
0202-02-11_06:48:02.723000      32375.28        2.17817200e+00       -4.05780525e-08  39.9639  39.3829
0202-02-11_06:48:02.914000      32375.48        2.18775400e+00       -3.69212825e-08  39.9639  39.3829
0202-02-11_06:48:03.120000      32375.68        2.19823600e+00       -3.47520125e-08  39.9717  39.3687
0202-02-11_06:48:03.312000      32375.88        2.20820200e+00       -3.42561825e-08  39.9717  39.3687
0202-02-11_06:48:03.508000      32376.07        2.21720600e+00       -4.18796125e-08  39.9717  39.3687
0202-02-11_06:48:03.700000      32376.26        2.22819800e+00       -4.21895125e-08  39.9717  39.3687
0202-02-11_06:48:03.906000      32376.47        2.23805600e+00       -4.60942025e-08  39.9717  39.3687
0202-02-11_06:48:04.117000      32376.68        2.24783100e+00       -3.96483625e-08  39.9941  39.3873
0202-02-11_06:48:04.330000      32376.89        2.25773600e+00       -4.97509725e-08  39.9941  39.3873
0202-02-11_06:48:04.530000      32377.09        2.26784700e+00       -4.94410725e-08  39.9941  39.3873
0202-02-11_06:48:04.730000      32377.29        2.27720600e+00       -6.29525325e-08  39.9941  39.3873
0202-02-11_06:48:04.926000      32377.48        2.28769600e+00       -4.90072225e-08  39.9941  39.3873
0202-02-11_06:48:05.133000      32377.69        2.29755900e+00       -5.13004525e-08  39.9741  39.3696
0202-02-11_06:48:05.324000      32377.89        2.30683800e+00       -4.91931625e-08  39.9741  39.3696
0202-02-11_06:48:05.520000      32378.08        2.31747600e+00       -5.18582625e-08  39.9741  39.3696
0202-02-11_06:48:05.723000      32378.28        2.32738600e+00       -4.83254525e-08  39.9741  39.3696
0202-02-11_06:48:05.918000      32378.48        2.33657400e+00       -4.44207625e-08  39.9741  39.3696
0202-02-11_06:48:06.117000      32378.68        2.34727300e+00       -4.63421125e-08  39.9820  39.3809
0202-02-11_06:48:06.320000      32378.88        2.35695100e+00       -5.14244125e-08  39.9820  39.3809
0202-02-11_06:48:06.510000      32379.07        2.36659200e+00       -5.27262725e-08  39.9820  39.3809
0202-02-11_06:48:06.703000      32379.26        2.37685700e+00       -4.83260425e-08  39.9820  39.3809
0202-02-11_06:48:06.906000      32379.47        2.38690300e+00       -4.88222725e-08  39.9820  39.3809
0202-02-11_06:48:07.117000      32379.68        2.39634900e+00       -4.33681125e-08  39.9723  39.3627
0202-02-11_06:48:07.324000      32379.89        2.40671400e+00       -4.29342525e-08  39.9723  39.3627
0202-02-11_06:48:07.520000      32380.08        2.41652300e+00       -3.74181125e-08  39.9723  39.3627
0202-02-11_06:48:07.710000      32380.27        2.42607500e+00       -5.14254025e-08  39.9723  39.3627
0202-02-11_06:48:07.902000      32380.46        2.43675200e+00       -5.45243525e-08  39.9723  39.3627
0202-02-11_06:48:08.113000      32380.68        2.44676100e+00       -4.65290425e-08  39.9786  39.3813
0202-02-11_06:48:08.310000      32380.87        2.45639100e+00       -4.26243625e-08  39.9786  39.3813
0202-02-11_06:48:08.500000      32381.06        2.46651600e+00       -4.06410225e-08  39.9786  39.3813
0202-02-11_06:48:08.695000      32381.26        2.47660300e+00       -5.83050825e-08  39.9786  39.3813
0202-02-11_06:48:08.887000      32381.45        2.48596900e+00       -4.34300925e-08  39.9786  39.3813
0202-02-11_06:48:09.113000      32381.68        2.49595100e+00       -4.55373825e-08  39.9786  39.3813
0202-02-11_06:48:09.320000      32381.88        2.50627500e+00       -2.79353025e-08  39.9554  39.3587
0202-02-11_06:48:09.523000      32382.08        2.51563800e+00       -4.18806125e-08  39.9554  39.3587
0202-02-11_06:48:09.715000      32382.28        2.52546900e+00       -4.75826925e-08  39.9554  39.3587
0202-02-11_06:48:09.926000      32382.49        2.53582600e+00       -4.05790425e-08  39.9554  39.3587
0202-02-11_06:48:10.133000      32382.69        2.54547800e+00       -4.11368625e-08  39.9782  39.3857
0202-02-11_06:48:10.324000      32382.88        2.55553800e+00       -3.98352925e-08  39.9782  39.3857
0202-02-11_06:48:10.520000      32383.08        2.56553300e+00       -5.12394625e-08  39.9782  39.3857
0202-02-11_06:48:10.710000      32383.27        2.57503400e+00       -4.47316525e-08  39.9782  39.3857
0202-02-11_06:48:10.906000      32383.47        2.58506800e+00       -4.37399825e-08  39.9782  39.3857
0202-02-11_06:48:11.117000      32383.68        2.59539900e+00       -3.11582125e-08  39.9686  39.3659
0202-02-11_06:48:11.316000      32383.88        2.60546000e+00       -2.38446725e-08  39.9686  39.3659
0202-02-11_06:48:11.520000      32384.08        2.61508200e+00       -2.28530125e-08  39.9686  39.3659
0202-02-11_06:48:11.715000      32384.27        2.62552900e+00       -2.17993625e-08  39.9686  39.3659
0202-02-11_06:48:11.906000      32384.47        2.63512700e+00       -2.34108225e-08  39.9686  39.3659
0202-02-11_06:48:12.110000      32384.67        2.64411600e+00       -2.92368625e-08  39.9905  39.3814
0202-02-11_06:48:12.305000      32384.87        2.65516900e+00       -2.75014425e-08  39.9905  39.3814
0202-02-11_06:48:12.496000      32385.06        2.66497400e+00       -3.77885925e-08  39.9905  39.3814
0202-02-11_06:48:12.688000      32385.25        2.67399600e+00       -3.10314725e-08  39.9905  39.3814
0202-02-11_06:48:12.890000      32385.45        2.68461100e+00       -4.33019525e-08  39.9905  39.3814
0202-02-11_06:48:13.098000      32385.66        2.69459500e+00       -5.32801425e-08  39.9662  39.3678
0202-02-11_06:48:13.290000      32385.85        2.70441200e+00       -5.37759825e-08  39.9662  39.3678
0202-02-11_06:48:13.496000      32386.06        2.71467300e+00       -4.65244125e-08  39.9662  39.3678
0202-02-11_06:48:13.688000      32386.25        2.72470800e+00       -3.46244025e-08  39.9662  39.3678
0202-02-11_06:48:13.880000      32386.44        2.73353700e+00       -4.03264925e-08  39.9662  39.3678
0202-02-11_06:48:14.090000      32386.65        2.74443300e+00       -4.96853525e-08  39.9748  39.3809
0202-02-11_06:48:14.280000      32386.84        2.75452400e+00       -5.11728525e-08  39.9748  39.3809
0202-02-11_06:48:14.473000      32387.04        2.76316300e+00       -5.09249325e-08  39.9748  39.3809
0202-02-11_06:48:14.680000      32387.24        2.77415900e+00       -4.96233725e-08  39.9748  39.3809
0202-02-11_06:48:14.870000      32387.43        2.78400200e+00       -4.73301425e-08  39.9748  39.3809
0202-02-11_06:48:15.080000      32387.64        2.79314600e+00       -4.30535725e-08  39.9748  39.3809
0202-02-11_06:48:15.280000      32387.84        2.80417700e+00       -3.79712825e-08  39.9738  39.3663
0202-02-11_06:48:15.484000      32388.04        2.81361900e+00       -3.80952425e-08  39.9738  39.3663
0202-02-11_06:48:15.684000      32388.24        2.82300800e+00       -4.09462825e-08  39.9738  39.3663
0202-02-11_06:48:15.887000      32388.45        2.83378600e+00       -5.13587925e-08  39.9738  39.3663
0202-02-11_06:48:16.105000      32388.67        2.84383600e+00       -3.66697125e-08  39.9738  39.3663
0202-02-11_06:48:16.312000      32388.87        2.85339000e+00       -3.17733625e-08  39.9754  39.3813
0202-02-11_06:48:16.504000      32389.07        2.86352900e+00       -2.21665825e-08  39.9754  39.3813
0202-02-11_06:48:16.700000      32389.26        2.87251600e+00       -2.84884625e-08  39.9754  39.3813
0202-02-11_06:48:16.890000      32389.45        2.88312500e+00       -2.83025225e-08  39.9754  39.3813
0202-02-11_06:48:17.105000      32389.66        2.89343500e+00       -2.26624125e-08  39.9754  39.3813
0202-02-11_06:48:17.300000      32389.86        2.90283000e+00       -2.26004325e-08  39.9630  39.3618
0202-02-11_06:48:17.492000      32390.05        2.91303500e+00       -3.54921125e-08  39.9630  39.3618
0202-02-11_06:48:17.695000      32390.26        2.92305000e+00       -4.26197225e-08  39.9630  39.3618
0202-02-11_06:48:17.887000      32390.45        2.93237700e+00       -4.39832625e-08  39.9630  39.3618
0202-02-11_06:48:18.090000      32390.65        2.94296200e+00       -2.43358525e-08  39.9787  39.3841
0202-02-11_06:48:18.290000      32390.85        2.95327500e+00       -2.14848125e-08  39.9787  39.3841
0202-02-11_06:48:18.484000      32391.04        2.96209000e+00       -1.54112225e-08  39.9787  39.3841
0202-02-11_06:48:18.676000      32391.24        2.97259100e+00       -2.87991125e-08  39.9787  39.3841
0202-02-11_06:48:18.880000      32391.44        2.98262600e+00       -2.58244825e-08  39.9787  39.3841
0202-02-11_06:48:19.094000      32391.65        2.99237600e+00       -1.49162725e-08  39.9787  39.3841
0202-02-11_06:48:19.305000      32391.86        3.00264400e+00       -1.69615825e-08  39.9788  39.3606
0202-02-11_06:48:19.496000      32392.06        3.01234400e+00       -2.49569025e-08  39.9788  39.3606
0202-02-11_06:48:19.688000      32392.25        3.02196900e+00       -2.04943925e-08  39.9788  39.3606
0202-02-11_06:48:19.890000      32392.45        3.03167600e+00       -7.91262250e-09  39.9788  39.3606
0202-02-11_06:48:20.094000      32392.65        3.04230100e+00        5.28894750e-09  39.9757  39.3826
0202-02-11_06:48:20.300000      32392.86        3.05187100e+00       -4.00793250e-09  39.9757  39.3826
0202-02-11_06:48:20.504000      32393.06        3.06188600e+00       -2.52043250e-09  39.9757  39.3826
0202-02-11_06:48:20.695000      32393.26        3.07231200e+00       -1.90064250e-09  39.9757  39.3826
0202-02-11_06:48:20.906000      32393.47        3.08176700e+00        9.62748750e-09  39.9757  39.3826
0202-02-11_06:48:21.113000      32393.67        3.09176300e+00        1.86764575e-08  39.9713  39.3642
0202-02-11_06:48:21.310000      32393.87        3.10169800e+00        2.89649975e-08  39.9713  39.3642
0202-02-11_06:48:21.504000      32394.06        3.11131400e+00        2.74155175e-08  39.9713  39.3642
0202-02-11_06:48:21.695000      32394.26        3.12085000e+00        3.90676075e-08  39.9713  39.3642
0202-02-11_06:48:21.900000      32394.46        3.13156100e+00        4.74967775e-08  39.9713  39.3642
0202-02-11_06:48:22.100000      32394.66        3.14183000e+00        5.22071975e-08  39.9814  39.3815
0202-02-11_06:48:22.312000      32394.87        3.15100300e+00        5.55540775e-08  39.9814  39.3815
0202-02-11_06:48:22.504000      32395.07        3.16134300e+00        6.70202275e-08  39.9814  39.3815
0202-02-11_06:48:22.700000      32395.26        3.17134600e+00        7.39618975e-08  39.9814  39.3815
0202-02-11_06:48:22.890000      32395.45        3.18082200e+00        7.83004375e-08  39.9814  39.3815
0202-02-11_06:48:23.113000      32395.68        3.19088600e+00        1.00303048e-07  39.9814  39.3815
0202-02-11_06:48:23.320000      32395.88        3.20111300e+00        1.22863478e-07  39.9738  39.3642
0202-02-11_06:48:23.523000      32396.08        3.21042800e+00        1.49948388e-07  39.9738  39.3642
0202-02-11_06:48:23.715000      32396.28        3.22088900e+00        1.64017668e-07  39.9738  39.3642
0202-02-11_06:48:23.918000      32396.48        3.23085800e+00        1.81681738e-07  39.9738  39.3642
0202-02-11_06:48:24.130000      32396.69        3.24051200e+00        2.01391118e-07  39.9773  39.3799
0202-02-11_06:48:24.320000      32396.88        3.25082700e+00        2.10068208e-07  39.9773  39.3799
0202-02-11_06:48:24.523000      32397.08        3.26086600e+00        2.18931528e-07  39.9773  39.3799
0202-02-11_06:48:24.727000      32397.29        3.27050300e+00        2.47008498e-07  39.9773  39.3799
0202-02-11_06:48:24.918000      32397.48        3.28046000e+00        2.66470258e-07  39.9773  39.3799
0202-02-11_06:48:25.130000      32397.69        3.29086100e+00        3.17417168e-07  39.9689  39.3658
0202-02-11_06:48:25.320000      32397.88        3.30016100e+00        3.37312488e-07  39.9689  39.3658
0202-02-11_06:48:25.510000      32398.07        3.31032300e+00        3.58571358e-07  39.9689  39.3658
0202-02-11_06:48:25.720000      32398.28        3.32052800e+00        3.85222418e-07  39.9689  39.3658
0202-02-11_06:48:25.914000      32398.47        3.33067500e+00        4.11315658e-07  39.9689  39.3658
0202-02-11_06:48:26.113000      32398.67        3.33945600e+00        4.41251618e-07  39.9751  39.3831
0202-02-11_06:48:26.316000      32398.88        3.35061400e+00        4.89905288e-07  39.9751  39.3831
0202-02-11_06:48:26.508000      32399.07        3.35994200e+00        5.22320418e-07  39.9751  39.3831
0202-02-11_06:48:26.700000      32399.26        3.36908700e+00        5.63226688e-07  39.9751  39.3831
0202-02-11_06:48:26.906000      32399.47        3.38000300e+00        6.06860048e-07  39.9751  39.3831
0202-02-11_06:48:27.120000      32399.68        3.39004500e+00        6.25887668e-07  39.9736  39.3646
0202-02-11_06:48:27.320000      32399.88        3.39955800e+00        6.89912188e-07  39.9736  39.3646
0202-02-11_06:48:27.523000      32400.09        3.40959800e+00        7.61126288e-07  39.9736  39.3646
0202-02-11_06:48:27.720000      32400.28        3.41939900e+00        8.17279448e-07  39.9736  39.3646
0202-02-11_06:48:27.910000      32400.47        3.42904800e+00        8.65127398e-07  39.9736  39.3646
0202-02-11_06:48:28.120000      32400.68        3.43948900e+00        9.33738378e-07  39.9846  39.3831
0202-02-11_06:48:28.312000      32400.87        3.44888500e+00        9.89705598e-07  39.9846  39.3831
0202-02-11_06:48:28.508000      32401.07        3.45888400e+00        1.05664314e-06  39.9846  39.3831
0202-02-11_06:48:28.710000      32401.27        3.46925200e+00        1.15029372e-06  39.9846  39.3831
0202-02-11_06:48:28.902000      32401.46        3.47899200e+00        1.21816094e-06  39.9846  39.3831
0202-02-11_06:48:29.117000      32401.68        3.48825300e+00        1.29296984e-06  39.9615  39.3591
0202-02-11_06:48:29.316000      32401.88        3.49905200e+00        1.38841782e-06  39.9615  39.3591
0202-02-11_06:48:29.508000      32402.07        3.50858800e+00        1.47153193e-06  39.9615  39.3591
0202-02-11_06:48:29.700000      32402.26        3.51823700e+00        1.54113458e-06  39.9615  39.3591
0202-02-11_06:48:29.902000      32402.46        3.52869000e+00        1.66335757e-06  39.9615  39.3591
0202-02-11_06:48:30.105000      32402.67        3.53902700e+00        1.75465293e-06  39.9692  39.3783
0202-02-11_06:48:30.320000      32402.88        3.54851000e+00        1.86082331e-06  39.9692  39.3783
0202-02-11_06:48:30.510000      32403.07        3.55837500e+00        1.99482114e-06  39.9692  39.3783
0202-02-11_06:48:30.703000      32403.27        3.56865000e+00        2.11729113e-06  39.9692  39.3783
0202-02-11_06:48:30.895000      32403.46        3.57788300e+00        2.22736526e-06  39.9692  39.3783
0202-02-11_06:48:31.105000      32403.67        3.58823800e+00        2.39824186e-06  39.9666  39.3610
0202-02-11_06:48:31.312000      32403.87        3.59864900e+00        2.51600230e-06  39.9666  39.3610
0202-02-11_06:48:31.516000      32404.08        3.60788500e+00        2.69512213e-06  39.9666  39.3610
0202-02-11_06:48:31.720000      32404.28        3.61818400e+00        2.82843935e-06  39.9666  39.3610
0202-02-11_06:48:31.920000      32404.48        3.62824600e+00        3.01189772e-06  39.9666  39.3610
0202-02-11_06:48:32.125000      32404.69        3.63752800e+00        3.17490296e-06  39.9719  39.3814
0202-02-11_06:48:32.330000      32404.89        3.64812500e+00        3.39908165e-06  39.9719  39.3814
0202-02-11_06:48:32.523000      32405.08        3.65785900e+00        3.57144575e-06  39.9719  39.3814
0202-02-11_06:48:32.715000      32405.28        3.66707500e+00        3.73166193e-06  39.9719  39.3814
0202-02-11_06:48:32.918000      32405.48        3.67798300e+00        3.91642186e-06  39.9719  39.3814
0202-02-11_06:48:33.125000      32405.68        3.68795200e+00        4.12969222e-06  39.9761  39.3683
0202-02-11_06:48:33.336000      32405.90        3.69776800e+00        4.35455268e-06  39.9761  39.3683
0202-02-11_06:48:33.527000      32406.09        3.70774400e+00        4.66661786e-06  39.9761  39.3683
0202-02-11_06:48:33.723000      32406.28        3.71777700e+00        4.88844136e-06  39.9761  39.3683
0202-02-11_06:48:33.926000      32406.49        3.72645200e+00        5.12290856e-06  39.9761  39.3683
0202-02-11_06:48:34.125000      32406.69        3.73744500e+00        5.44625396e-06  40.0001  39.3842
0202-02-11_06:48:34.332000      32406.89        3.74733400e+00        5.70631856e-06  40.0001  39.3842
0202-02-11_06:48:34.530000      32407.09        3.75671400e+00        6.06833896e-06  40.0001  39.3842
0202-02-11_06:48:34.734000      32407.30        3.76707300e+00        6.33416766e-06  40.0001  39.3842
0202-02-11_06:48:34.938000      32407.50        3.77733600e+00        6.71087706e-06  40.0001  39.3842
0202-02-11_06:48:35.145000      32407.70        3.78678200e+00        7.01432716e-06  39.9899  39.3677
0202-02-11_06:48:35.344000      32407.90        3.79715600e+00        7.43838866e-06  39.9899  39.3677
0202-02-11_06:48:35.535000      32408.10        3.80699600e+00        7.77629916e-06  39.9899  39.3677
0202-02-11_06:48:35.730000      32408.29        3.81564600e+00        8.10702006e-06  39.9899  39.3677
0202-02-11_06:48:35.934000      32408.49        3.82671600e+00        8.58946596e-06  39.9899  39.3677
0202-02-11_06:48:36.140000      32408.70        3.83689300e+00        8.97144366e-06  39.9808  39.3800
0202-02-11_06:48:36.332000      32408.89        3.84625600e+00        9.37164176e-06  39.9808  39.3800
0202-02-11_06:48:36.527000      32409.09        3.85665800e+00        9.90521446e-06  39.9808  39.3800
0202-02-11_06:48:36.720000      32409.28        3.86663200e+00        1.03346635e-05  39.9808  39.3800
0202-02-11_06:48:36.910000      32409.47        3.87588700e+00        1.07566145e-05  39.9808  39.3800
0202-02-11_06:48:37.125000      32409.69        3.88633400e+00        1.13971067e-05  39.9728  39.3602
0202-02-11_06:48:37.316000      32409.88        3.89606800e+00        1.18840766e-05  39.9728  39.3602
0202-02-11_06:48:37.510000      32410.07        3.90577200e+00        1.23944127e-05  39.9728  39.3602
0202-02-11_06:48:37.707000      32410.27        3.91642700e+00        1.35006780e-05  39.9728  39.3602
0202-02-11_06:48:37.900000      32410.46        3.92614100e+00        1.37842324e-05  39.9728  39.3602
0202-02-11_06:48:38.105000      32410.67        3.93598900e+00        1.42183342e-05  39.9702  39.3798
0202-02-11_06:48:38.300000      32410.86        3.94604900e+00        1.54440952e-05  39.9702  39.3798
0202-02-11_06:48:38.496000      32411.06        3.95631900e+00        1.66651458e-05  39.9702  39.3798
0202-02-11_06:48:38.688000      32411.25        3.96571200e+00        1.67392728e-05  39.9702  39.3798
0202-02-11_06:48:38.890000      32411.45        3.97535600e+00        1.79438989e-05  39.9702  39.3798
0202-02-11_06:48:39.105000      32411.66        3.98569700e+00        1.80750467e-05  39.9566  39.3588
0202-02-11_06:48:39.305000      32411.86        3.99540500e+00        1.96847683e-05  39.9566  39.3588
0202-02-11_06:48:39.504000      32412.07        4.00547500e+00        1.98177755e-05  39.9566  39.3588
0202-02-11_06:48:39.700000      32412.26        4.01556200e+00        2.13846695e-05  39.9566  39.3588
