Repository: shortlab/2025-devitre-PhD

# 2025-devitre-PhD
Data repository for Alexis Devitre's PhD thesis

File: chapter 5/data/020k_ffj29/Ic/anneal/121k/69 min/Ic_2024-02-11_07-10-02694764_f29-120Kanneal-50K.txt
# Ic = 1.87 A, n = 19.45 , Tavg = 49.87 K, f29-120Kanneal-50K
#datetime                        t_s     iHTS_A                vHTS_V                tHTS_K  tTAR_K
0202-02-11_07:09:16.043000      33648.60        1.97477300e-02        5.80744650e-09  49.8800  49.0812
0202-02-11_07:09:16.234000      33648.80        1.45590400e-02        3.57619650e-09  49.8949  49.0680
0202-02-11_07:09:16.430000      33648.99        2.50875000e-02        8.10067650e-09  49.8949  49.0680
0202-02-11_07:09:16.620000      33649.18        3.47343900e-02       -8.57172350e-09  49.8949  49.0680
0202-02-11_07:09:16.812000      33649.38        4.37727800e-02       -5.96859350e-09  49.8949  49.0680
0202-02-11_07:09:17.030000      33649.59        5.44511400e-02       -7.02224350e-09  49.8949  49.0680
0202-02-11_07:09:17.258000      33649.82        6.42924500e-02       -7.02224350e-09  49.9152  49.0892
0202-02-11_07:09:17.450000      33650.01        7.43982600e-02        2.28716500e-10  49.9152  49.0892
0202-02-11_07:09:17.640000      33650.20        8.41178700e-02       -8.57322350e-09  49.9152  49.0892
0202-02-11_07:09:17.848000      33650.41        9.40066800e-02       -2.19057350e-09  49.9152  49.0892
0202-02-11_07:09:18.062000      33650.62        1.04054300e-01        9.70066500e-10  49.9152  49.0892
0202-02-11_07:09:18.270000      33650.83        1.14302300e-01        2.20964650e-09  49.8951  49.0737
0202-02-11_07:09:18.473000      33651.03        1.23587000e-01        5.37057650e-09  49.8951  49.0737
0202-02-11_07:09:18.670000      33651.23        1.33938900e-01        2.58151650e-09  49.8951  49.0737
0202-02-11_07:09:18.863000      33651.43        1.43698600e-01        6.61016650e-09  49.8951  49.0737
0202-02-11_07:09:19.074000      33651.64        1.53312100e-01        8.09766650e-09  49.8951  49.0737
0202-02-11_07:09:19.277000      33651.84        1.64011300e-01       -1.57108350e-09  49.9045  49.0916
0202-02-11_07:09:19.470000      33652.03        1.73539400e-01        1.96172650e-09  49.9045  49.0916
0202-02-11_07:09:19.670000      33652.23        1.83110600e-01        2.95339650e-09  49.9045  49.0916
0202-02-11_07:09:19.863000      33652.43        1.92996500e-01        7.66380650e-09  49.9045  49.0916
0202-02-11_07:09:20.086000      33652.65        2.03744600e-01        4.13099650e-09  49.9045  49.0916
0202-02-11_07:09:20.290000      33652.85        2.12432700e-01        3.13933650e-09  49.8752  49.0625
0202-02-11_07:09:20.492000      33653.05        2.23228300e-01        1.10726665e-08  49.8752  49.0625
0202-02-11_07:09:20.688000      33653.25        2.33306900e-01        1.32419365e-08  49.8752  49.0625
0202-02-11_07:09:20.887000      33653.45        2.42182000e-01        1.20023465e-08  49.8752  49.0625
0202-02-11_07:09:21.100000      33653.66        2.53324900e-01        3.94505650e-09  49.8752  49.0625
0202-02-11_07:09:21.316000      33653.88        2.63109800e-01        8.59349650e-09  49.8666  49.0763
0202-02-11_07:09:21.508000      33654.07        2.72571200e-01        5.92839650e-09  49.8666  49.0763
0202-02-11_07:09:21.703000      33654.26        2.82759800e-01       -1.07525350e-09  49.8666  49.0763
0202-02-11_07:09:21.895000      33654.45        2.92290900e-01       -9.93826350e-09  49.8666  49.0763
0202-02-11_07:09:22.098000      33654.66        3.02389000e-01       -4.48410350e-09  49.8558  49.0554
0202-02-11_07:09:22.297000      33654.86        3.12788000e-01        6.60166500e-10  49.8558  49.0554
0202-02-11_07:09:22.500000      33655.06        3.22225600e-01       -4.54608350e-09  49.8558  49.0554
0202-02-11_07:09:22.690000      33655.25        3.31664800e-01       -1.52064935e-08  49.8558  49.0554
0202-02-11_07:09:22.883000      33655.44        3.42209500e-01       -7.64503350e-09  49.8558  49.0554
0202-02-11_07:09:23.094000      33655.66        3.52237900e-01       -9.75232350e-09  49.8558  49.0554
0202-02-11_07:09:23.297000      33655.86        3.61886200e-01       -1.27273235e-08  49.8730  49.0824
0202-02-11_07:09:23.500000      33656.06        3.71927900e-01       -1.83043335e-08  49.8730  49.0824
0202-02-11_07:09:23.703000      33656.26        3.81764700e-01        5.80705650e-09  49.8730  49.0824
0202-02-11_07:09:23.895000      33656.46        3.91812900e-01        5.43628650e-09  49.8730  49.0824
0202-02-11_07:09:24.105000      33656.67        4.01979200e-01       -1.62934350e-09  49.8667  49.0620
0202-02-11_07:09:24.300000      33656.86        4.11253600e-01       -2.11527835e-08  49.8667  49.0620
0202-02-11_07:09:24.492000      33657.05        4.20931600e-01       -2.05329935e-08  49.8667  49.0620
0202-02-11_07:09:24.700000      33657.26        4.31810400e-01       -1.74340335e-08  49.8667  49.0620
0202-02-11_07:09:24.890000      33657.45        4.41256900e-01       -1.58845535e-08  49.8667  49.0620
0202-02-11_07:09:25.110000      33657.67        4.50777600e-01       -1.16079935e-08  49.8969  49.0902
0202-02-11_07:09:25.310000      33657.87        4.61343200e-01       -1.94173635e-08  49.8969  49.0902
0202-02-11_07:09:25.510000      33658.07        4.71019300e-01       -7.76528350e-09  49.8969  49.0902
0202-02-11_07:09:25.715000      33658.28        4.80507400e-01       -2.06319350e-09  49.8969  49.0902
0202-02-11_07:09:25.918000      33658.48        4.91009200e-01        6.01916500e-10  49.8969  49.0902
0202-02-11_07:09:26.113000      33658.67        5.00657500e-01       -5.75693500e-10  49.8980  49.0669
0202-02-11_07:09:26.310000      33658.87        5.10737800e-01        2.27534650e-09  49.8980  49.0669
0202-02-11_07:09:26.510000      33659.07        5.20723000e-01       -2.06319350e-09  49.8980  49.0669
0202-02-11_07:09:26.707000      33659.27        5.30654900e-01       -6.09184350e-09  49.8980  49.0669
0202-02-11_07:09:26.900000      33659.46        5.39684400e-01       -1.55746535e-08  49.8980  49.0669
0202-02-11_07:09:27.113000      33659.67        5.50640100e-01       -1.64423635e-08  49.9020  49.0871
0202-02-11_07:09:27.310000      33659.87        5.60344800e-01       -1.77439235e-08  49.9020  49.0871
0202-02-11_07:09:27.500000      33660.06        5.69932300e-01       -8.94288350e-09  49.9020  49.0871
0202-02-11_07:09:27.700000      33660.26        5.80169900e-01        1.59357650e-09  49.9020  49.0871
0202-02-11_07:09:27.890000      33660.45        5.90268000e-01       -1.25746350e-09  49.9020  49.0871
0202-02-11_07:09:28.100000      33660.66        5.99401300e-01       -2.24913350e-09  49.8743  49.0650
0202-02-11_07:09:28.300000      33660.86        6.09855600e-01       -1.48928835e-08  49.8743  49.0650
0202-02-11_07:09:28.492000      33661.05        6.20039700e-01       -1.35293435e-08  49.8743  49.0650
0202-02-11_07:09:28.684000      33661.25        6.29275600e-01       -2.51814335e-08  49.8743  49.0650
0202-02-11_07:09:28.883000      33661.44        6.39709100e-01       -1.37152835e-08  49.8743  49.0650
0202-02-11_07:09:29.094000      33661.65        6.49781900e-01       -2.26402835e-08  49.8743  49.0650
0202-02-11_07:09:29.312000      33661.87        6.59458400e-01       -1.52028835e-08  49.8851  49.0794
0202-02-11_07:09:29.516000      33662.08        6.69273000e-01       -1.40875835e-08  49.8851  49.0794
0202-02-11_07:09:29.720000      33662.28        6.79066800e-01       -3.30362350e-09  49.8851  49.0794
0202-02-11_07:09:29.910000      33662.47        6.89256900e-01       -5.96893350e-09  49.8851  49.0794
0202-02-11_07:09:30.120000      33662.68        6.99297100e-01       -1.26007135e-08  49.8622  49.0563
0202-02-11_07:09:30.316000      33662.88        7.08751100e-01       -1.48939335e-08  49.8622  49.0563
0202-02-11_07:09:30.510000      33663.07        7.18944100e-01       -1.30965435e-08  49.8622  49.0563
0202-02-11_07:09:30.720000      33663.28        7.28715700e-01       -1.03074835e-08  49.8622  49.0563
0202-02-11_07:09:30.914000      33663.47        7.38518400e-01       -1.25387335e-08  49.8622  49.0563
0202-02-11_07:09:31.105000      33663.67        7.48615000e-01       -9.87362350e-09  49.8675  49.0741
0202-02-11_07:09:31.312000      33663.87        7.58840700e-01       -1.06793535e-08  49.8675  49.0741
0202-02-11_07:09:31.510000      33664.07        7.67978500e-01       -1.08033135e-08  49.8675  49.0741
0202-02-11_07:09:31.707000      33664.27        7.78674700e-01        4.00970650e-09  49.8675  49.0741
0202-02-11_07:09:31.914000      33664.47        7.88510000e-01       -3.05591350e-09  49.8675  49.0741
0202-02-11_07:09:32.120000      33664.68        7.98271100e-01       -8.86643500e-10  49.8805  49.0571
0202-02-11_07:09:32.330000      33664.89        8.08317200e-01       -6.27883350e-09  49.8805  49.0571
0202-02-11_07:09:32.530000      33665.09        8.17940400e-01        6.79877650e-09  49.8805  49.0571
0202-02-11_07:09:32.730000      33665.29        8.27870700e-01       -1.19654350e-09  49.8805  49.0571
0202-02-11_07:09:32.920000      33665.48        8.38037000e-01        4.87741650e-09  49.8805  49.0571
0202-02-11_07:09:33.137000      33665.70        8.47863500e-01        2.89408650e-09  49.8804  49.0844
0202-02-11_07:09:33.332000      33665.89        8.57936300e-01        9.27793650e-09  49.8804  49.0844
0202-02-11_07:09:33.523000      33666.08        8.67957700e-01        9.09200650e-09  49.8804  49.0844
0202-02-11_07:09:33.727000      33666.29        8.77527400e-01        5.80710650e-09  49.8804  49.0844
0202-02-11_07:09:33.920000      33666.48        8.87383600e-01        1.34925265e-08  49.8804  49.0844
0202-02-11_07:09:34.120000      33666.68        8.97475700e-01        9.52585650e-09  49.9019  49.0684
0202-02-11_07:09:34.324000      33666.88        9.07363000e-01        9.15398650e-09  49.9019  49.0684
0202-02-11_07:09:34.516000      33667.08        9.16937200e-01        4.44356650e-09  49.9019  49.0684
0202-02-11_07:09:34.707000      33667.27        9.27251900e-01        1.05175265e-08  49.9019  49.0684
0202-02-11_07:09:34.910000      33667.47        9.37312900e-01        7.41856650e-09  49.9019  49.0684
0202-02-11_07:09:35.117000      33667.68        9.46613700e-01        9.83575650e-09  49.9029  49.0904
0202-02-11_07:09:35.310000      33667.87        9.57352900e-01        3.20399650e-09  49.9029  49.0904
0202-02-11_07:09:35.508000      33668.07        9.67068000e-01        2.08843650e-09  49.9029  49.0904
0202-02-11_07:09:35.700000      33668.26        9.76245900e-01        4.00983650e-09  49.9029  49.0904
0202-02-11_07:09:35.890000      33668.45        9.86998500e-01        2.58434650e-09  49.9029  49.0904
0202-02-11_07:09:36.120000      33668.68        9.97114300e-01        2.21246650e-09  49.8919  49.0644
0202-02-11_07:09:36.324000      33668.88        1.00658900e+00        4.50569650e-09  49.8919  49.0644
0202-02-11_07:09:36.523000      33669.08        1.01645900e+00        9.15413650e-09  49.8919  49.0644
0202-02-11_07:09:36.715000      33669.28        1.02638500e+00        9.46403650e-09  49.8919  49.0644
0202-02-11_07:09:36.920000      33669.48        1.03613600e+00        2.89424650e-09  49.8919  49.0644
0202-02-11_07:09:37.120000      33669.68        1.04626600e+00        2.15049650e-09  49.8825  49.0825
0202-02-11_07:09:37.312000      33669.87        1.05651700e+00        6.24111650e-09  49.8825  49.0825
0202-02-11_07:09:37.520000      33670.08        1.06605900e+00       -3.24169350e-09  49.8825  49.0825
0202-02-11_07:09:37.710000      33670.27        1.07602900e+00       -9.37763350e-09  49.8825  49.0825
0202-02-11_07:09:37.902000      33670.46        1.08622500e+00       -1.03693035e-08  49.8825  49.0825
0202-02-11_07:09:38.110000      33670.67        1.09562600e+00       -1.57614935e-08  49.8601  49.0557
0202-02-11_07:09:38.305000      33670.87        1.10585100e+00       -3.73753350e-09  49.8601  49.0557
0202-02-11_07:09:38.508000      33671.07        1.11586600e+00        4.77056500e-10  49.8601  49.0557
0202-02-11_07:09:38.700000      33671.26        1.12514000e+00        4.44371650e-09  49.8601  49.0557
0202-02-11_07:09:38.895000      33671.45        1.13581000e+00       -5.76593500e-10  49.8601  49.0557
0202-02-11_07:09:39.105000      33671.67        1.14584500e+00       -3.67555350e-09  49.8733  49.0799
0202-02-11_07:09:39.300000      33671.86        1.15529500e+00        2.58434650e-09  49.8733  49.0799
0202-02-11_07:09:39.492000      33672.05        1.16560100e+00       -1.69221350e-09  49.8733  49.0799
0202-02-11_07:09:39.690000      33672.25        1.17538900e+00       -7.39430350e-09  49.8733  49.0799
0202-02-11_07:09:39.883000      33672.44        1.18484500e+00       -4.10940350e-09  49.8733  49.0799
0202-02-11_07:09:40.100000      33672.66        1.19527300e+00       -9.62555350e-09  49.8733  49.0799
0202-02-11_07:09:40.305000      33672.87        1.20515400e+00       -1.24765935e-08  49.8688  49.0564
0202-02-11_07:09:40.508000      33673.07        1.21469600e+00       -2.69797235e-08  49.8688  49.0564
0202-02-11_07:09:40.710000      33673.27        1.22521800e+00       -2.74135735e-08  49.8688  49.0564
0202-02-11_07:09:40.902000      33673.46        1.23484300e+00       -1.22286735e-08  49.8688  49.0564
0202-02-11_07:09:41.110000      33673.67        1.24454900e+00       -2.25003350e-09  49.8880  49.0873
0202-02-11_07:09:41.310000      33673.87        1.25502800e+00        8.65855650e-09  49.8880  49.0873
0202-02-11_07:09:41.500000      33674.06        1.26435600e+00       -6.52597350e-09  49.8880  49.0873
0202-02-11_07:09:41.710000      33674.27        1.27423200e+00       -4.60424350e-09  49.8880  49.0873
0202-02-11_07:09:41.906000      33674.47        1.28471100e+00       -1.16076435e-08  49.8880  49.0873
0202-02-11_07:09:42.110000      33674.67        1.29485800e+00       -5.90555350e-09  49.9019  49.0633
0202-02-11_07:09:42.312000      33674.87        1.30412900e+00       -1.30331635e-08  49.9019  49.0633
0202-02-11_07:09:42.508000      33675.07        1.31448700e+00       -8.01284350e-09  49.9019  49.0633
0202-02-11_07:09:42.700000      33675.26        1.32452700e+00       -8.81857350e-09  49.9019  49.0633
0202-02-11_07:09:42.906000      33675.47        1.33399400e+00       -1.53263935e-08  49.9019  49.0633
0202-02-11_07:09:43.105000      33675.67        1.34430200e+00       -1.96649335e-08  49.9084  49.0870
0202-02-11_07:09:43.300000      33675.86        1.35435500e+00       -2.06566035e-08  49.9084  49.0870
0202-02-11_07:09:43.496000      33676.06        1.36372300e+00       -1.06159735e-08  49.9084  49.0870
0202-02-11_07:09:43.690000      33676.25        1.37379100e+00       -7.33107350e-09  49.9084  49.0870
0202-02-11_07:09:43.883000      33676.44        1.38410500e+00       -4.91388350e-09  49.9084  49.0870
0202-02-11_07:09:44.086000      33676.65        1.39394000e+00       -1.32190935e-08  49.9084  49.0870
0202-02-11_07:09:44.285000      33676.85        1.40341000e+00       -2.23920235e-08  49.8772  49.0643
0202-02-11_07:09:44.484000      33677.04        1.41377500e+00       -1.58222235e-08  49.8772  49.0643
0202-02-11_07:09:44.676000      33677.24        1.42365500e+00       -1.89831635e-08  49.8772  49.0643
0202-02-11_07:09:44.867000      33677.43        1.43299700e+00       -8.50868350e-09  49.8772  49.0643
0202-02-11_07:09:45.090000      33677.65        1.44368900e+00       -1.56701350e-09  49.8772  49.0643
0202-02-11_07:09:45.300000      33677.86        1.45331200e+00        3.76319650e-09  49.8755  49.0833
0202-02-11_07:09:45.500000      33678.06        1.46319300e+00       -8.38472350e-09  49.8755  49.0833
0202-02-11_07:09:45.695000      33678.25        1.47333200e+00       -1.23513935e-08  49.8755  49.0833
0202-02-11_07:09:45.902000      33678.46        1.48295600e+00       -9.74826350e-09  49.8755  49.0833
0202-02-11_07:09:46.110000      33678.67        1.49296900e+00       -9.06649350e-09  49.8898  49.0615
0202-02-11_07:09:46.300000      33678.86        1.50314200e+00       -9.99618350e-09  49.8898  49.0615
0202-02-11_07:09:46.496000      33679.06        1.51205000e+00       -1.45826435e-08  49.8898  49.0615
0202-02-11_07:09:46.688000      33679.25        1.52284100e+00       -5.34774350e-09  49.8898  49.0615
0202-02-11_07:09:46.880000      33679.44        1.53298100e+00       -8.44670350e-09  49.8898  49.0615
0202-02-11_07:09:47.100000      33679.66        1.54229200e+00       -1.35909735e-08  49.8898  49.0615
0202-02-11_07:09:47.297000      33679.86        1.55271500e+00       -1.39632935e-08  49.8907  49.0797
0202-02-11_07:09:47.500000      33680.06        1.56224500e+00       -1.50795735e-08  49.8907  49.0797
0202-02-11_07:09:47.695000      33680.26        1.57232500e+00       -5.15343500e-10  49.8907  49.0797
0202-02-11_07:09:47.887000      33680.45        1.58252700e+00       -4.66817350e-09  49.8907  49.0797
0202-02-11_07:09:48.105000      33680.67        1.59222000e+00       -1.48327535e-08  49.8810  49.0595
0202-02-11_07:09:48.316000      33680.88        1.60263100e+00        2.64536650e-09  49.8810  49.0595
0202-02-11_07:09:48.508000      33681.07        1.61232100e+00        1.75823465e-08  49.8810  49.0595
0202-02-11_07:09:48.700000      33681.26        1.62109200e+00        5.17948465e-08  49.8810  49.0595
0202-02-11_07:09:48.906000      33681.47        1.63211600e+00        5.32823465e-08  49.8810  49.0595
0202-02-11_07:09:49.100000      33681.66        1.64204400e+00        5.27245365e-08  49.8711  49.0731
0202-02-11_07:09:49.293000      33681.85        1.65092500e+00        5.99760965e-08  49.8711  49.0731
0202-02-11_07:09:49.496000      33682.06        1.66170500e+00        6.84052665e-08  49.8711  49.0731
0202-02-11_07:09:49.690000      33682.25        1.67165300e+00        8.11109965e-08  49.8711  49.0731
0202-02-11_07:09:49.895000      33682.45        1.68099600e+00        7.36734965e-08  49.8711  49.0731
0202-02-11_07:09:50.105000      33682.67        1.69210200e+00        8.15448465e-08  49.8617  49.0518
0202-02-11_07:09:50.320000      33682.88        1.70178100e+00        6.35708865e-08  49.8617  49.0518
0202-02-11_07:09:50.510000      33683.07        1.71136700e+00        3.79115165e-08  49.8617  49.0518
0202-02-11_07:09:50.720000      33683.28        1.72149400e+00        1.12604765e-08  49.8617  49.0518
0202-02-11_07:09:50.910000      33683.47        1.73060100e+00        3.41927665e-08  49.8617  49.0518
0202-02-11_07:09:51.105000      33683.67        1.74146600e+00        8.19167165e-08  49.8848  49.0770
0202-02-11_07:09:51.312000      33683.87        1.75139800e+00        1.37759946e-07  49.8848  49.0770
0202-02-11_07:09:51.504000      33684.07        1.76042600e+00        1.37821926e-07  49.8848  49.0770
0202-02-11_07:09:51.700000      33684.26        1.77123400e+00        1.38937546e-07  49.8848  49.0770
0202-02-11_07:09:51.902000      33684.46        1.78126900e+00        1.32801616e-07  49.8848  49.0770
0202-02-11_07:09:52.117000      33684.68        1.79098300e+00        1.44081816e-07  49.8850  49.0562
0202-02-11_07:09:52.330000      33684.89        1.80105600e+00        1.45073486e-07  49.8850  49.0562
0202-02-11_07:09:52.520000      33685.08        1.81109400e+00        1.61559946e-07  49.8850  49.0562
0202-02-11_07:09:52.723000      33685.28        1.82001700e+00        1.78728176e-07  49.8850  49.0562
0202-02-11_07:09:52.926000      33685.49        1.83089100e+00        1.98251606e-07  49.8850  49.0562
0202-02-11_07:09:53.120000      33685.68        1.84046400e+00        1.96640146e-07  49.9011  49.0775
0202-02-11_07:09:53.332000      33685.89        1.84987200e+00        2.04512596e-07  49.9011  49.0775
0202-02-11_07:09:53.523000      33686.08        1.86031800e+00        2.22797276e-07  49.9011  49.0775
0202-02-11_07:09:53.715000      33686.28        1.87049200e+00        2.38664756e-07  49.9011  49.0775
0202-02-11_07:09:53.920000      33686.48        1.87941000e+00        2.53539766e-07  49.9011  49.0775
0202-02-11_07:09:54.125000      33686.68        1.89008000e+00        2.59675706e-07  49.8947  49.0565
0202-02-11_07:09:54.330000      33686.89        1.90041200e+00        2.80810616e-07  49.8947  49.0565
0202-02-11_07:09:54.523000      33687.08        1.90944400e+00        3.29402306e-07  49.8947  49.0565
0202-02-11_07:09:54.715000      33687.28        1.92008200e+00        3.57478886e-07  49.8947  49.0565
0202-02-11_07:09:54.910000      33687.47        1.93008400e+00        3.91071616e-07  49.8947  49.0565
0202-02-11_07:09:55.130000      33687.69        1.93919000e+00        4.18590376e-07  49.8826  49.0760
0202-02-11_07:09:55.320000      33687.88        1.94989900e+00        4.60798216e-07  49.8826  49.0760
0202-02-11_07:09:55.510000      33688.07        1.95984500e+00        5.01394586e-07  49.8826  49.0760
0202-02-11_07:09:55.710000      33688.27        1.96938600e+00        5.56865976e-07  49.8826  49.0760
0202-02-11_07:09:55.902000      33688.46        1.97938200e+00        5.85624326e-07  49.8826  49.0760
0202-02-11_07:09:56.110000      33688.67        1.98978700e+00        6.68056656e-07  49.8808  49.0521
0202-02-11_07:09:56.305000      33688.87        1.99929300e+00        7.45282736e-07  49.8808  49.0521
0202-02-11_07:09:56.508000      33689.07        2.00905900e+00        8.12840066e-07  49.8808  49.0521
0202-02-11_07:09:56.703000      33689.26        2.01951600e+00        9.01408346e-07  49.8808  49.0521
0202-02-11_07:09:56.895000      33689.46        2.02944800e+00        9.92331826e-07  49.8808  49.0521
0202-02-11_07:09:57.098000      33689.66        2.03830400e+00        1.07724334e-06  49.8883  49.0775
0202-02-11_07:09:57.297000      33689.86        2.04937700e+00        1.20120174e-06  49.8883  49.0775
0202-02-11_07:09:57.490000      33690.05        2.05936300e+00        1.29962471e-06  49.8883  49.0775
0202-02-11_07:09:57.684000      33690.24        2.06831600e+00        1.41831487e-06  49.8883  49.0775
0202-02-11_07:09:57.890000      33690.45        2.07917400e+00        1.59520351e-06  49.8883  49.0775
0202-02-11_07:09:58.100000      33690.66        2.08904700e+00        1.73583431e-06  49.8816  49.0535
0202-02-11_07:09:58.312000      33690.87        2.09853300e+00        1.91898285e-06  49.8816  49.0535
0202-02-11_07:09:58.508000      33691.07        2.10894600e+00        2.06327042e-06  49.8816  49.0535
0202-02-11_07:09:58.715000      33691.28        2.11862600e+00        2.21586321e-06  49.8816  49.0535
0202-02-11_07:09:58.910000      33691.47        2.12880700e+00        2.46780866e-06  49.8816  49.0535
0202-02-11_07:09:59.117000      33691.68        2.13845700e+00        2.66948897e-06  49.8861  49.0787
0202-02-11_07:09:59.320000      33691.88        2.14835700e+00        2.95583280e-06  49.8861  49.0787
0202-02-11_07:09:59.510000      33692.07        2.15842900e+00        3.19631203e-06  49.8861  49.0787
0202-02-11_07:09:59.703000      33692.27        2.16827900e+00        3.45259596e-06  49.8861  49.0787
0202-02-11_07:09:59.914000      33692.47        2.17856700e+00        3.74210079e-06  49.8861  49.0787
0202-02-11_07:10:00.117000      33692.68        2.18788100e+00        4.14645307e-06  49.8745  49.0532
0202-02-11_07:10:00.312000      33692.87        2.19816900e+00        4.47983917e-06  49.8745  49.0532
0202-02-11_07:10:00.516000      33693.08        2.20816400e+00        4.94629461e-06  49.8745  49.0532
0202-02-11_07:10:00.710000      33693.27        2.21781800e+00        5.31190989e-06  49.8745  49.0532
0202-02-11_07:10:00.902000      33693.46        2.22797000e+00        5.71347311e-06  49.8745  49.0532
0202-02-11_07:10:01.113000      33693.67        2.23823900e+00        6.29725512e-06  49.9015  49.0764
0202-02-11_07:10:01.310000      33693.87        2.24771000e+00        6.75769862e-06  49.9015  49.0764
0202-02-11_07:10:01.500000      33694.06        2.25761800e+00        8.07649192e-06  49.9015  49.0764
0202-02-11_07:10:01.700000      33694.26        2.26790600e+00        8.25021962e-06  49.9015  49.0764
0202-02-11_07:10:01.890000      33694.45        2.27718200e+00        8.42983532e-06  49.9015  49.0764
0202-02-11_07:10:02.100000      33694.66        2.28784700e+00        9.65491612e-06  49.9015  49.0764
0202-02-11_07:10:02.312000      33694.87        2.29743800e+00        1.08814844e-05  49.8695  49.0535

File: chapter 5/data/020k_ffj29/Ic/anneal/121k/69 min/Ic_2024-02-11_07-12-27696994_f29-120Kanneal-50K.txt
# Ic = 1.90 A, n = 20.94 , Tavg = 49.86 K, f29-120Kanneal-50K
#datetime                        t_s     iHTS_A                vHTS_V                tHTS_K  tTAR_K
0202-02-11_07:11:40.770000      33793.33        1.77220900e-02        1.34502680e-08  49.8496  49.2610
0202-02-11_07:11:41.008000      33793.57        1.44540300e-02       -3.46923200e-09  49.8496  49.2610
0202-02-11_07:11:41.215000      33793.77        2.46708200e-02        2.85304800e-09  49.8902  49.0725
0202-02-11_07:11:41.406000      33793.97        3.30754800e-02       -4.93832000e-10  49.8902  49.0725
0202-02-11_07:11:41.613000      33794.17        4.40180100e-02        2.54314800e-09  49.8902  49.0725
0202-02-11_07:11:41.805000      33794.37        5.41031500e-02        7.43949800e-09  49.8902  49.0725
0202-02-11_07:11:42.027000      33794.59        6.31281800e-02        8.30720800e-09  49.8902  49.0725
0202-02-11_07:11:42.223000      33794.78        7.38733200e-02        2.74587780e-08  49.8700  49.0520
0202-02-11_07:11:42.420000      33794.98        8.39046000e-02        1.10342980e-08  49.8700  49.0520
0202-02-11_07:11:42.625000      33795.19        9.32323900e-02       -7.41752000e-10  49.8700  49.0520
0202-02-11_07:11:42.830000      33795.39        1.03545600e-01        8.07728000e-10  49.8700  49.0520
0202-02-11_07:11:43.055000      33795.62        1.13571000e-01        7.87335800e-09  49.8700  49.0520
0202-02-11_07:11:43.258000      33795.82        1.23864400e-01        1.54348180e-08  49.8965  49.0785
0202-02-11_07:11:43.460000      33796.02        1.33649300e-01       -1.42352200e-09  49.8965  49.0785
0202-02-11_07:11:43.664000      33796.23        1.42859800e-01        1.21499180e-08  49.8965  49.0785
0202-02-11_07:11:43.855000      33796.42        1.53397200e-01        1.80379380e-08  49.8965  49.0785
0202-02-11_07:11:44.082000      33796.64        1.63452200e-01        2.08889780e-08  49.8965  49.0785
0202-02-11_07:11:44.293000      33796.85        1.73284600e-01        1.38853380e-08  49.8919  49.0570
0202-02-11_07:11:44.496000      33797.06        1.83134800e-01        1.09723180e-08  49.8919  49.0570
0202-02-11_07:11:44.688000      33797.25        1.92468500e-01        1.07863780e-08  49.8919  49.0570
0202-02-11_07:11:44.895000      33797.46        2.02928200e-01        1.97113780e-08  49.8919  49.0570
0202-02-11_07:11:45.090000      33797.65        2.12868900e-01       -8.24123200e-09  49.9070  49.0809
0202-02-11_07:11:45.280000      33797.84        2.22119500e-01        2.54314800e-09  49.9070  49.0809
0202-02-11_07:11:45.484000      33798.05        2.32762200e-01       -3.40685200e-09  49.9070  49.0809
0202-02-11_07:11:45.688000      33798.25        2.42740100e-01        1.90915880e-08  49.9070  49.0809
0202-02-11_07:11:45.880000      33798.44        2.52289000e-01        1.01046080e-08  49.9070  49.0809
0202-02-11_07:11:46.130000      33798.69        2.62636400e-01        1.88436680e-08  49.9070  49.0809
0202-02-11_07:11:46.332000      33798.89        2.72262600e-01        3.53481800e-09  49.8926  49.0521
0202-02-11_07:11:46.527000      33799.09        2.82442300e-01        1.98538800e-09  49.8926  49.0521
0202-02-11_07:11:46.730000      33799.29        2.91744800e-01       -3.96444200e-09  49.8926  49.0521
0202-02-11_07:11:46.930000      33799.49        3.02064000e-01        5.20868800e-09  49.8926  49.0521
0202-02-11_07:11:47.125000      33799.69        3.11964700e-01        7.68796800e-09  49.8843  49.0700
0202-02-11_07:11:47.330000      33799.89        3.21583300e-01        4.65098800e-09  49.8843  49.0700
0202-02-11_07:11:47.530000      33800.09        3.31365300e-01       -9.23235200e-09  49.8843  49.0700
0202-02-11_07:11:47.723000      33800.28        3.42068800e-01       -1.01620320e-08  49.8843  49.0700
0202-02-11_07:11:47.934000      33800.49        3.51872100e-01       -1.59261020e-08  49.8843  49.0700
0202-02-11_07:11:48.130000      33800.69        3.61259300e-01       -1.01000620e-08  49.8737  49.0467
0202-02-11_07:11:48.320000      33800.88        3.71474600e-01        1.61400800e-09  49.8737  49.0467
0202-02-11_07:11:48.527000      33801.09        3.81648300e-01        7.93588800e-09  49.8737  49.0467
0202-02-11_07:11:48.723000      33801.28        3.90510100e-01        9.91921800e-09  49.8737  49.0467
0202-02-11_07:11:48.914000      33801.48        4.01172100e-01        5.33275800e-09  49.8737  49.0467
0202-02-11_07:11:49.125000      33801.68        4.11161800e-01       -3.40630200e-09  49.8727  49.0700
0202-02-11_07:11:49.316000      33801.88        4.20077000e-01       -2.72453200e-09  49.8727  49.0700
0202-02-11_07:11:49.520000      33802.08        4.31002200e-01        8.61765800e-09  49.8727  49.0700
0202-02-11_07:11:49.710000      33802.27        4.41097300e-01        1.78525480e-08  49.8727  49.0700
0202-02-11_07:11:49.902000      33802.46        4.49620700e-01        9.48535800e-09  49.8727  49.0700
0202-02-11_07:11:50.110000      33802.67        4.60708600e-01       -9.66620200e-09  49.8587  49.0481
0202-02-11_07:11:50.310000      33802.87        4.70984800e-01       -5.01776200e-09  49.8587  49.0481
0202-02-11_07:11:50.500000      33803.06        4.79828700e-01       -1.29901200e-09  49.8587  49.0481
0202-02-11_07:11:50.690000      33803.25        4.90309700e-01        4.98378000e-10  49.8587  49.0481
0202-02-11_07:11:50.887000      33803.45        5.00476000e-01        1.30410800e-09  49.8587  49.0481
0202-02-11_07:11:51.110000      33803.67        5.09641400e-01        6.22338000e-10  49.8587  49.0481
0202-02-11_07:11:51.316000      33803.88        5.20382100e-01        9.60931800e-09  49.8877  49.0729
0202-02-11_07:11:51.520000      33804.08        5.29610400e-01        1.26462980e-08  49.8877  49.0729
0202-02-11_07:11:51.723000      33804.28        5.39494700e-01       -2.78651200e-09  49.8877  49.0729
0202-02-11_07:11:51.914000      33804.47        5.49846600e-01        6.69629800e-09  49.8877  49.0729
0202-02-11_07:11:52.125000      33804.69        5.59751700e-01        4.98378000e-10  49.8990  49.0546
0202-02-11_07:11:52.324000      33804.88        5.69971400e-01        9.42338800e-09  49.8990  49.0546
0202-02-11_07:11:52.516000      33805.08        5.79360100e-01        7.00612800e-09  49.8990  49.0546
0202-02-11_07:11:52.720000      33805.28        5.89262100e-01        7.06784800e-09  49.8990  49.0546
0202-02-11_07:11:52.914000      33805.47        5.99498100e-01        2.17129800e-09  49.8990  49.0546
0202-02-11_07:11:53.113000      33805.67        6.09685200e-01        2.41908800e-09  49.9113  49.0728
0202-02-11_07:11:53.305000      33805.87        6.19214900e-01       -5.26633200e-09  49.9113  49.0728
0202-02-11_07:11:53.500000      33806.06        6.28697000e-01        8.80293800e-09  49.9113  49.0728
0202-02-11_07:11:53.690000      33806.25        6.39062200e-01        8.61700800e-09  49.9113  49.0728
0202-02-11_07:11:53.900000      33806.46        6.49084500e-01        1.34513780e-08  49.9113  49.0728
0202-02-11_07:11:54.117000      33806.68        6.58903600e-01        9.05085800e-09  49.9113  49.0728
0202-02-11_07:11:54.316000      33806.88        6.69084200e-01       -4.64654200e-09  49.8930  49.0527
0202-02-11_07:11:54.510000      33807.07        6.78412000e-01        1.98352280e-08  49.8930  49.0527
0202-02-11_07:11:54.720000      33807.28        6.88201400e-01        1.60545080e-08  49.8930  49.0527
0202-02-11_07:11:54.918000      33807.48        6.98781800e-01        2.62190880e-08  49.8930  49.0527
0202-02-11_07:11:55.120000      33807.68        7.08667600e-01        9.98054800e-09  49.9044  49.0766
0202-02-11_07:11:55.316000      33807.88        7.18718200e-01        1.06623180e-08  49.9044  49.0766
0202-02-11_07:11:55.508000      33808.07        7.28538700e-01        1.19638780e-08  49.9044  49.0766
0202-02-11_07:11:55.715000      33808.27        7.38567000e-01        1.84716880e-08  49.9044  49.0766
0202-02-11_07:11:55.906000      33808.47        7.48077500e-01        2.25623180e-08  49.9044  49.0766
0202-02-11_07:11:56.110000      33808.67        7.58524300e-01        2.65909580e-08  49.8693  49.0518
0202-02-11_07:11:56.312000      33808.87        7.68543700e-01        1.93393980e-08  49.8693  49.0518
0202-02-11_07:11:56.504000      33809.06        7.77718600e-01        1.06623180e-08  49.8693  49.0518
0202-02-11_07:11:56.695000      33809.26        7.88129800e-01        6.44772800e-09  49.8693  49.0518
0202-02-11_07:11:56.902000      33809.46        7.98204100e-01        1.44430480e-08  49.8693  49.0518
0202-02-11_07:11:57.113000      33809.67        8.07735300e-01        3.26649180e-08  49.8744  49.0727
0202-02-11_07:11:57.324000      33809.88        8.18113800e-01        4.04742980e-08  49.8744  49.0727
0202-02-11_07:11:57.516000      33810.08        8.27289900e-01        2.18185680e-08  49.8744  49.0727
0202-02-11_07:11:57.723000      33810.28        8.37426500e-01        2.46696080e-08  49.8744  49.0727
0202-02-11_07:11:57.914000      33810.48        8.47594300e-01        4.71231800e-09  49.8744  49.0727
0202-02-11_07:11:58.117000      33810.68        8.57705700e-01        2.16326280e-08  49.8598  49.0520
0202-02-11_07:11:58.316000      33810.88        8.67189300e-01        1.87196080e-08  49.8598  49.0520
0202-02-11_07:11:58.510000      33811.07        8.77106300e-01        1.47526480e-08  49.8598  49.0520
0202-02-11_07:11:58.703000      33811.26        8.87517500e-01        1.17771980e-08  49.8598  49.0520
0202-02-11_07:11:58.906000      33811.47        8.97226700e-01        1.16526380e-08  49.8598  49.0520
0202-02-11_07:11:59.113000      33811.67        9.07020100e-01        1.48134280e-08  49.8856  49.0756
0202-02-11_07:11:59.305000      33811.86        9.17179000e-01        1.57431180e-08  49.8856  49.0756
0202-02-11_07:11:59.504000      33812.06        9.27133100e-01        5.14467800e-09  49.8856  49.0756
0202-02-11_07:11:59.695000      33812.26        9.36634500e-01        1.27681180e-08  49.8856  49.0756
0202-02-11_07:11:59.887000      33812.45        9.46670200e-01        1.17144680e-08  49.8856  49.0756
0202-02-11_07:12:00.110000      33812.67        9.56683700e-01        1.54332180e-08  49.8856  49.0756
0202-02-11_07:12:00.316000      33812.88        9.66566600e-01        1.43795680e-08  49.8678  49.0484
0202-02-11_07:12:00.520000      33813.08        9.76603800e-01        2.03295680e-08  49.8678  49.0484
0202-02-11_07:12:00.723000      33813.28        9.86688100e-01        1.58670680e-08  49.8678  49.0484
0202-02-11_07:12:00.926000      33813.49        9.96400300e-01        2.55358180e-08  49.8678  49.0484
0202-02-11_07:12:01.120000      33813.68        1.00624000e+00        2.44821780e-08  49.8864  49.0728
0202-02-11_07:12:01.320000      33813.88        1.01671500e+00        2.62175880e-08  49.8864  49.0728
0202-02-11_07:12:01.516000      33814.07        1.02580500e+00        7.74780800e-09  49.8864  49.0728
0202-02-11_07:12:01.707000      33814.27        1.03591200e+00        7.68582800e-09  49.8864  49.0728
0202-02-11_07:12:01.902000      33814.46        1.04608900e+00        1.79780800e-09  49.8864  49.0728
0202-02-11_07:12:02.100000      33814.66        1.05615000e+00        7.06602800e-09  49.8755  49.0537
0202-02-11_07:12:02.312000      33814.87        1.06575300e+00        5.95040800e-09  49.8755  49.0537
0202-02-11_07:12:02.504000      33815.07        1.07590200e+00        7.06602800e-09  49.8755  49.0537
0202-02-11_07:12:02.700000      33815.26        1.08599700e+00        1.26441580e-08  49.8755  49.0537
0202-02-11_07:12:02.890000      33815.45        1.09533900e+00        1.73545680e-08  49.8755  49.0537
0202-02-11_07:12:03.110000      33815.67        1.10548300e+00        3.15477980e-08  49.8877  49.0729
0202-02-11_07:12:03.320000      33815.88        1.11591100e+00        2.48540480e-08  49.8877  49.0729
0202-02-11_07:12:03.523000      33816.08        1.12525500e+00        3.25394580e-08  49.8877  49.0729
0202-02-11_07:12:03.727000      33816.29        1.13512400e+00        2.37384280e-08  49.8877  49.0729
0202-02-11_07:12:03.926000      33816.49        1.14560400e+00        2.07014480e-08  49.8877  49.0729
0202-02-11_07:12:04.140000      33816.70        1.15508500e+00        1.54332180e-08  49.8757  49.0542
0202-02-11_07:12:04.340000      33816.90        1.16535100e+00        2.15691580e-08  49.8757  49.0542
0202-02-11_07:12:04.535000      33817.09        1.17505900e+00        1.77885780e-08  49.8757  49.0542
0202-02-11_07:12:04.727000      33817.29        1.18441300e+00        1.01652880e-08  49.8757  49.0542
0202-02-11_07:12:04.930000      33817.49        1.19510000e+00        7.43840800e-09  49.8757  49.0542
0202-02-11_07:12:05.137000      33817.70        1.20527100e+00        1.02274680e-08  49.8930  49.0750
0202-02-11_07:12:05.344000      33817.90        1.21460600e+00        1.57436180e-08  49.8930  49.0750
0202-02-11_07:12:05.535000      33818.10        1.22523500e+00        8.61600800e-09  49.8930  49.0750
0202-02-11_07:12:05.730000      33818.29        1.23466900e+00        7.31444800e-09  49.8930  49.0750
0202-02-11_07:12:05.920000      33818.48        1.24409100e+00        3.16184800e-09  49.8930  49.0750
0202-02-11_07:12:06.133000      33818.70        1.25485100e+00       -1.23867200e-09  49.8803  49.0549
0202-02-11_07:12:06.330000      33818.89        1.26424600e+00        1.76029880e-08  49.8803  49.0549
0202-02-11_07:12:06.520000      33819.08        1.27418800e+00        1.63634080e-08  49.8803  49.0549
0202-02-11_07:12:06.723000      33819.28        1.28448700e+00        6.88059800e-09  49.8803  49.0549
0202-02-11_07:12:06.926000      33819.49        1.29449600e+00        2.48828000e-10  49.8803  49.0549
0202-02-11_07:12:07.137000      33819.70        1.30422800e+00        1.12811180e-08  49.8939  49.0778
0202-02-11_07:12:07.332000      33819.89        1.31447400e+00        1.85326780e-08  49.8939  49.0778
0202-02-11_07:12:07.523000      33820.08        1.32444300e+00        2.14456980e-08  49.8939  49.0778
0202-02-11_07:12:07.715000      33820.28        1.33362700e+00        2.97508980e-08  49.8939  49.0778
0202-02-11_07:12:07.914000      33820.47        1.34385700e+00        2.17555880e-08  49.8939  49.0778
0202-02-11_07:12:08.113000      33820.67        1.35433900e+00        7.87225800e-09  49.8768  49.0495
0202-02-11_07:12:08.305000      33820.87        1.36330700e+00       -3.28480420e-08  49.8768  49.0495
0202-02-11_07:12:08.504000      33821.06        1.37380500e+00       -4.85907520e-08  49.8768  49.0495
0202-02-11_07:12:08.695000      33821.26        1.38371200e+00       -5.70818920e-08  49.8768  49.0495
0202-02-11_07:12:08.890000      33821.45        1.39289100e+00       -6.03048120e-08  49.8768  49.0495
0202-02-11_07:12:09.100000      33821.66        1.40361400e+00       -7.35063720e-08  49.8749  49.0717
0202-02-11_07:12:09.293000      33821.85        1.41369700e+00       -6.90438720e-08  49.8749  49.0717
0202-02-11_07:12:09.490000      33822.05        1.42260200e+00       -6.50772020e-08  49.8749  49.0717
0202-02-11_07:12:09.690000      33822.25        1.43335900e+00       -6.20402220e-08  49.8749  49.0717
0202-02-11_07:12:09.887000      33822.45        1.44347300e+00       -6.40855420e-08  49.8749  49.0717
0202-02-11_07:12:10.082000      33822.64        1.45251300e+00       -6.34037720e-08  49.8574  49.0515
0202-02-11_07:12:10.280000      33822.84        1.46332400e+00       -5.06360620e-08  49.8574  49.0515
0202-02-11_07:12:10.473000      33823.03        1.47337300e+00       -5.22471220e-08  49.8574  49.0515
0202-02-11_07:12:10.664000      33823.23        1.48214400e+00       -4.67303920e-08  49.8574  49.0515
0202-02-11_07:12:10.870000      33823.43        1.49317300e+00       -4.82790820e-08  49.8574  49.0515
0202-02-11_07:12:11.074000      33823.64        1.50306000e+00       -5.47867020e-08  49.8725  49.0763
0202-02-11_07:12:11.280000      33823.84        1.51243800e+00       -5.15018020e-08  49.8725  49.0763
0202-02-11_07:12:11.473000      33824.03        1.52273700e+00       -6.10466020e-08  49.8725  49.0763
0202-02-11_07:12:11.668000      33824.23        1.53286700e+00       -6.50752420e-08  49.8725  49.0763
0202-02-11_07:12:11.860000      33824.42        1.54254000e+00       -6.50132620e-08  49.8725  49.0763
0202-02-11_07:12:12.110000      33824.67        1.55244200e+00       -6.31538920e-08  49.8725  49.0763
0202-02-11_07:12:12.310000      33824.87        1.56279700e+00       -5.98070120e-08  49.8724  49.0583
0202-02-11_07:12:12.500000      33825.06        1.57162100e+00       -5.06340920e-08  49.8724  49.0583
0202-02-11_07:12:12.700000      33825.26        1.58235500e+00       -5.43528420e-08  49.8724  49.0583
0202-02-11_07:12:12.890000      33825.45        1.59225800e+00       -5.34851420e-08  49.8724  49.0583
0202-02-11_07:12:13.098000      33825.66        1.60201900e+00       -6.24101420e-08  49.8947  49.0814
0202-02-11_07:12:13.297000      33825.86        1.61200100e+00       -5.54684720e-08  49.8947  49.0814
0202-02-11_07:12:13.490000      33826.05        1.62224600e+00       -4.39403420e-08  49.8947  49.0814
0202-02-11_07:12:13.680000      33826.24        1.63178600e+00       -3.38377320e-08  49.8947  49.0814
0202-02-11_07:12:13.880000      33826.44        1.64162600e+00       -4.44981520e-08  49.8947  49.0814
0202-02-11_07:12:14.082000      33826.64        1.65195800e+00       -4.67294020e-08  49.8923  49.0587
0202-02-11_07:12:14.277000      33826.84        1.66144200e+00       -4.40643020e-08  49.8923  49.0587
0202-02-11_07:12:14.473000      33827.03        1.67084600e+00       -4.38163820e-08  49.8923  49.0587
0202-02-11_07:12:14.664000      33827.23        1.68160400e+00       -3.97877420e-08  49.8923  49.0587
0202-02-11_07:12:14.855000      33827.42        1.69166700e+00       -5.10059720e-08  49.8923  49.0587
0202-02-11_07:12:15.080000      33827.64        1.70066400e+00       -4.95184720e-08  49.8923  49.0587
0202-02-11_07:12:15.293000      33827.85        1.71151100e+00       -5.23075320e-08  49.9031  49.0832
0202-02-11_07:12:15.496000      33828.06        1.72100400e+00       -4.38783620e-08  49.9031  49.0832
0202-02-11_07:12:15.700000      33828.26        1.73074800e+00       -4.44361720e-08  49.9031  49.0832
0202-02-11_07:12:15.900000      33828.46        1.74117900e+00       -4.13991920e-08  49.9031  49.0832
0202-02-11_07:12:16.105000      33828.66        1.75085700e+00       -3.55111720e-08  49.8944  49.0622
0202-02-11_07:12:16.310000      33828.87        1.76078600e+00       -3.16064820e-08  49.8944  49.0622
0202-02-11_07:12:16.500000      33829.06        1.77094000e+00       -3.72458420e-08  49.8944  49.0622
0202-02-11_07:12:16.695000      33829.25        1.78039000e+00       -2.94357120e-08  49.8944  49.0622
0202-02-11_07:12:16.900000      33829.46        1.79013000e+00       -1.29482520e-08  49.8944  49.0622
0202-02-11_07:12:17.110000      33829.67        1.80097600e+00       -3.40345200e-09  49.8818  49.0772
0202-02-11_07:12:17.324000      33829.89        1.81070000e+00       -4.70502200e-09  49.8818  49.0772
0202-02-11_07:12:17.520000      33830.08        1.82056400e+00        1.40127080e-08  49.8818  49.0772
0202-02-11_07:12:17.723000      33830.28        1.83052300e+00        3.21106380e-08  49.8818  49.0772
0202-02-11_07:12:17.918000      33830.48        1.83977200e+00        4.40106480e-08  49.8818  49.0772
0202-02-11_07:12:18.125000      33830.69        1.85007900e+00        5.11382580e-08  49.8529  49.0506
0202-02-11_07:12:18.320000      33830.88        1.86039200e+00        7.90289080e-08  49.8529  49.0506
0202-02-11_07:12:18.510000      33831.07        1.87037000e+00        9.34700580e-08  49.8529  49.0506
0202-02-11_07:12:18.703000      33831.26        1.87961300e+00        1.06423718e-07  49.8529  49.0506
0202-02-11_07:12:18.906000      33831.47        1.88949300e+00        1.18199768e-07  49.8529  49.0506
0202-02-11_07:12:19.105000      33831.67        1.89985300e+00        1.30905508e-07  49.8695  49.0725
0202-02-11_07:12:19.297000      33831.86        1.90985700e+00        1.71563878e-07  49.8695  49.0725
0202-02-11_07:12:19.492000      33832.05        1.91888800e+00        1.93938378e-07  49.8695  49.0725
0202-02-11_07:12:19.684000      33832.24        1.92993400e+00        2.29204548e-07  49.8695  49.0725
0202-02-11_07:12:19.880000      33832.44        1.93953100e+00        2.62301448e-07  49.8695  49.0725
0202-02-11_07:12:20.098000      33832.66        1.94926700e+00        2.99241068e-07  49.8695  49.0725
0202-02-11_07:12:20.310000      33832.87        1.95984700e+00        3.50249958e-07  49.8774  49.0504
0202-02-11_07:12:20.500000      33833.06        1.96927400e+00        3.91032288e-07  49.8774  49.0504
0202-02-11_07:12:20.707000      33833.27        1.97841400e+00        4.56110468e-07  49.8774  49.0504
0202-02-11_07:12:20.900000      33833.46        1.98904700e+00        5.08420928e-07  49.8774  49.0504
0202-02-11_07:12:21.098000      33833.66        1.99916200e+00        5.59925658e-07  49.8854  49.0783
0202-02-11_07:12:21.305000      33833.87        2.00900700e+00        6.45085098e-07  49.8854  49.0783
0202-02-11_07:12:21.500000      33834.06        2.01920600e+00        7.16609118e-07  49.8854  49.0783
0202-02-11_07:12:21.690000      33834.25        2.02895100e+00        8.03008148e-07  49.8854  49.0783
0202-02-11_07:12:21.900000      33834.46        2.03850200e+00        9.19157198e-07  49.8854  49.0783
0202-02-11_07:12:22.105000      33834.66        2.04920700e+00        1.01070050e-06  49.8866  49.0612
0202-02-11_07:12:22.297000      33834.86        2.05895300e+00        1.10187193e-06  49.8866  49.0612
0202-02-11_07:12:22.492000      33835.05        2.06842400e+00        1.25657358e-06  49.8866  49.0612
0202-02-11_07:12:22.684000      33835.25        2.07846400e+00        1.38394204e-06  49.8866  49.0612
0202-02-11_07:12:22.880000      33835.44        2.08864800e+00        1.52221887e-06  49.8866  49.0612
0202-02-11_07:12:23.100000      33835.66        2.09881900e+00        1.71708166e-06  49.8866  49.0612
0202-02-11_07:12:23.316000      33835.88        2.10889600e+00        1.87884752e-06  49.9179  49.0843
0202-02-11_07:12:23.520000      33836.08        2.11867100e+00        2.11802548e-06  49.9179  49.0843
0202-02-11_07:12:23.723000      33836.28        2.12786800e+00        2.28605124e-06  49.9179  49.0843
0202-02-11_07:12:23.920000      33836.48        2.13834700e+00        2.54338912e-06  49.9179  49.0843
0202-02-11_07:12:24.125000      33836.69        2.14818600e+00        2.74686702e-06  49.8918  49.0632
0202-02-11_07:12:24.330000      33836.89        2.15755400e+00        3.06531645e-06  49.8918  49.0632
0202-02-11_07:12:24.523000      33837.08        2.16810000e+00        3.32147672e-06  49.8918  49.0632
0202-02-11_07:12:24.715000      33837.28        2.17811400e+00        3.59096253e-06  49.8918  49.0632
0202-02-11_07:12:24.920000      33837.48        2.18770900e+00        3.99940583e-06  49.8918  49.0632
0202-02-11_07:12:25.137000      33837.70        2.19764600e+00        4.21856448e-06  49.8914  49.0783
0202-02-11_07:12:25.332000      33837.89        2.20788700e+00        4.69685841e-06  49.8914  49.0783
0202-02-11_07:12:25.535000      33838.10        2.21688700e+00        5.05745372e-06  49.8914  49.0783
0202-02-11_07:12:25.740000      33838.30        2.22756800e+00        5.58873991e-06  49.8914  49.0783
0202-02-11_07:12:25.930000      33838.49        2.23722400e+00        6.00567433e-06  49.8914  49.0783
0202-02-11_07:12:26.137000      33838.70        2.24705200e+00        6.63519763e-06  49.8668  49.0516
0202-02-11_07:12:26.332000      33838.89        2.25727600e+00        7.95027353e-06  49.8668  49.0516
0202-02-11_07:12:26.523000      33839.08        2.26769700e+00        8.03568093e-06  49.8668  49.0516
0202-02-11_07:12:26.727000      33839.29        2.27716200e+00        8.43823623e-06  49.8668  49.0516
0202-02-11_07:12:26.918000      33839.48        2.28707700e+00        9.66034313e-06  49.8668  49.0516
0202-02-11_07:12:27.120000      33839.68        2.29737600e+00        9.87101063e-06  49.8649  49.0713
0202-02-11_07:12:27.320000      33839.88        2.30681100e+00        1.13214492e-05  49.8649  49.0713
