Repository: shortlab/2025-devitre-PhD

# 2025-devitre-PhD
Data repository for Alexis Devitre's PhD thesis

File: chapter 5/data/020k_ffj29/Ic/anneal/121k/69 min/Ic_2024-02-11_17-39-00817189_f29-140Kanneal-40K.txt
# Ic = 3.33 A, n = 21.11 , Tavg = 39.99 K, f29-140Kanneal-40K
#datetime                        t_s     iHTS_A                vHTS_V                tHTS_K  tTAR_K
0202-02-11_17:37:36.645000      26843.48        1.66242200e-02        4.42871645e-08  39.9905  39.3797
0202-02-11_17:37:36.840000      26843.68        1.36440900e-02        4.07543545e-08  39.9905  39.3797
0202-02-11_17:37:37.035000      26843.87        2.32850000e-02        4.10642445e-08  39.9905  39.3797
0202-02-11_17:37:37.230000      26844.07        3.31989900e-02        3.48663445e-08  39.9905  39.3797
0202-02-11_17:37:37.420000      26844.26        4.31426700e-02        3.56100845e-08  39.9905  39.3797
0202-02-11_17:37:37.630000      26844.47        5.19762100e-02        2.92882245e-08  39.9811  39.3779
0202-02-11_17:37:37.824000      26844.66        6.26589800e-02        3.05278045e-08  39.9811  39.3779
0202-02-11_17:37:38.020000      26844.86        7.23132500e-02        3.20772845e-08  39.9811  39.3779
0202-02-11_17:37:38.215000      26845.05        8.13403600e-02        3.56720645e-08  39.9811  39.3779
0202-02-11_17:37:38.406000      26845.24        9.22235000e-02        2.78007245e-08  39.9811  39.3779
0202-02-11_17:37:38.613000      26845.45        1.02437300e-01        3.38124445e-08  39.9802  39.3791
0202-02-11_17:37:38.812000      26845.65        1.11584000e-01        3.26338245e-08  39.9802  39.3791
0202-02-11_17:37:39.004000      26845.84        1.22149500e-01        3.51742145e-08  39.9802  39.3791
0202-02-11_17:37:39.200000      26846.04        1.32174800e-01        2.23440345e-08  39.9802  39.3791
0202-02-11_17:37:39.402000      26846.24        1.41078100e-01        2.22200845e-08  39.9802  39.3791
0202-02-11_17:37:39.610000      26846.45        1.51959800e-01        1.44726945e-08  39.9871  39.3784
0202-02-11_17:37:39.816000      26846.65        1.61279800e-01        1.71997745e-08  39.9871  39.3784
0202-02-11_17:37:40.008000      26846.85        1.71035000e-01        1.82534245e-08  39.9871  39.3784
0202-02-11_17:37:40.203000      26847.04        1.81514400e-01        2.48851845e-08  39.9871  39.3784
0202-02-11_17:37:40.395000      26847.23        1.91407700e-01        2.70544445e-08  39.9871  39.3784
0202-02-11_17:37:40.613000      26847.45        2.01020400e-01        2.35836245e-08  39.9871  39.3784
0202-02-11_17:37:40.824000      26847.66        2.11262400e-01        2.75502845e-08  39.9877  39.3774
0202-02-11_17:37:41.023000      26847.86        2.20741500e-01        1.85633145e-08  39.9877  39.3774
0202-02-11_17:37:41.220000      26848.06        2.30798000e-01        2.18482045e-08  39.9877  39.3774
0202-02-11_17:37:41.418000      26848.25        2.40939300e-01        1.53404045e-08  39.9877  39.3774
0202-02-11_17:37:41.613000      26848.45        2.50770200e-01        2.45133045e-08  39.9782  39.3774
0202-02-11_17:37:41.820000      26848.66        2.60562500e-01        2.62487245e-08  39.9782  39.3774
0202-02-11_17:37:42.016000      26848.85        2.70620500e-01        2.68065345e-08  39.9782  39.3774
0202-02-11_17:37:42.207000      26849.05        2.80896600e-01        2.58148645e-08  39.9782  39.3774
0202-02-11_17:37:42.418000      26849.25        2.90386100e-01        2.52570545e-08  39.9782  39.3774
0202-02-11_17:37:42.617000      26849.46        3.00573200e-01        2.86659045e-08  39.9881  39.3795
0202-02-11_17:37:42.812000      26849.65        3.10877500e-01        2.93476745e-08  39.9881  39.3795
0202-02-11_17:37:43.020000      26849.86        3.20242700e-01        2.68685145e-08  39.9881  39.3795
0202-02-11_17:37:43.210000      26850.05        3.29913300e-01        2.07945645e-08  39.9881  39.3795
0202-02-11_17:37:43.402000      26850.24        3.40367500e-01        1.74476945e-08  39.9881  39.3795
0202-02-11_17:37:43.625000      26850.46        3.50167200e-01        1.38529045e-08  39.9853  39.3769
0202-02-11_17:37:43.832000      26850.67        3.60376600e-01        1.80674845e-08  39.9853  39.3769
0202-02-11_17:37:44.035000      26850.87        3.70145100e-01        1.82534245e-08  39.9853  39.3769
0202-02-11_17:37:44.227000      26851.06        3.79418000e-01        1.99268545e-08  39.9853  39.3769
0202-02-11_17:37:44.434000      26851.27        3.90102300e-01        2.24060145e-08  39.9853  39.3769
0202-02-11_17:37:44.637000      26851.48        3.99989500e-01        2.11045545e-08  39.9861  39.3790
0202-02-11_17:37:44.832000      26851.67        4.09125900e-01        1.96791745e-08  39.9861  39.3790
0202-02-11_17:37:45.035000      26851.87        4.19756700e-01        1.85637345e-08  39.9861  39.3790
0202-02-11_17:37:45.227000      26852.06        4.29832500e-01        1.64564945e-08  39.9861  39.3790
0202-02-11_17:37:45.418000      26852.26        4.38790700e-01        1.58986845e-08  39.9861  39.3790
0202-02-11_17:37:45.630000      26852.47        4.49477900e-01        1.64564945e-08  39.9861  39.3804
0202-02-11_17:37:45.824000      26852.66        4.59316200e-01        2.45757545e-08  39.9861  39.3804
0202-02-11_17:37:46.016000      26852.85        4.68899300e-01        2.41419045e-08  39.9861  39.3804
0202-02-11_17:37:46.210000      26853.05        4.79234400e-01        2.26544045e-08  39.9861  39.3804
0202-02-11_17:37:46.406000      26853.24        4.88894600e-01        1.90596145e-08  39.9861  39.3804
0202-02-11_17:37:46.600000      26853.44        4.98477700e-01        2.25304445e-08  39.9909  39.3801
0202-02-11_17:37:46.810000      26853.65        5.09007600e-01        2.40179445e-08  39.9909  39.3801
0202-02-11_17:37:47.004000      26853.84        5.18939400e-01        2.42038845e-08  39.9909  39.3801
0202-02-11_17:37:47.195000      26854.03        5.28690200e-01        2.20965945e-08  39.9909  39.3801
0202-02-11_17:37:47.390000      26854.23        5.38075800e-01        1.91215945e-08  39.9909  39.3801
0202-02-11_17:37:47.590000      26854.43        5.48651800e-01        2.15387845e-08  39.9909  39.3801
0202-02-11_17:37:47.797000      26854.63        5.58656100e-01        1.68283745e-08  39.9830  39.3753
0202-02-11_17:37:47.990000      26854.83        5.67857700e-01        1.61466045e-08  39.9830  39.3753
0202-02-11_17:37:48.184000      26855.02        5.78435100e-01        1.29236845e-08  39.9830  39.3753
0202-02-11_17:37:48.390000      26855.23        5.88044800e-01        1.45971245e-08  39.9830  39.3753
0202-02-11_17:37:48.586000      26855.42        5.97663500e-01        1.28617145e-08  39.9812  39.3784
0202-02-11_17:37:48.780000      26855.62        6.08162200e-01        1.23038945e-08  39.9812  39.3784
0202-02-11_17:37:48.977000      26855.82        6.18008000e-01        1.32335845e-08  39.9812  39.3784
0202-02-11_17:37:49.170000      26856.01        6.27033000e-01        1.72002445e-08  39.9812  39.3784
0202-02-11_17:37:49.363000      26856.20        6.37719900e-01        2.47616945e-08  39.9812  39.3784
0202-02-11_17:37:49.590000      26856.43        6.47728900e-01        2.27783645e-08  39.9812  39.3784
0202-02-11_17:37:49.797000      26856.64        6.57593900e-01        2.30262745e-08  39.9908  39.3778
0202-02-11_17:37:50             26856.84        6.67660800e-01        2.21585745e-08  39.9908  39.3778
0202-02-11_17:37:50.190000      26857.03        6.77442700e-01        2.25924245e-08  39.9908  39.3778
0202-02-11_17:37:50.400000      26857.24        6.86890700e-01        2.67450245e-08  39.9908  39.3778
0202-02-11_17:37:50.600000      26857.44        6.97447300e-01        2.17248645e-08  39.9908  39.3778
0202-02-11_17:37:50.816000      26857.66        7.07296300e-01        1.95558245e-08  39.9897  39.3754
0202-02-11_17:37:51.010000      26857.85        7.17094500e-01        1.83165445e-08  39.9897  39.3754
0202-02-11_17:37:51.203000      26858.04        7.27286100e-01        1.70770445e-08  39.9897  39.3754
0202-02-11_17:37:51.400000      26858.23        7.37118400e-01        1.86884945e-08  39.9897  39.3754
0202-02-11_17:37:51.610000      26858.45        7.46609500e-01        1.29244445e-08  39.9897  39.3754
0202-02-11_17:37:51.816000      26858.66        7.56852900e-01        1.70150645e-08  39.9853  39.3796
0202-02-11_17:37:52.020000      26858.86        7.66869300e-01        1.50317345e-08  39.9853  39.3796
0202-02-11_17:37:52.223000      26859.06        7.76304000e-01        1.52176645e-08  39.9853  39.3796
0202-02-11_17:37:52.420000      26859.26        7.86515600e-01        1.52796445e-08  39.9853  39.3796
0202-02-11_17:37:52.630000      26859.47        7.96588400e-01        1.13749645e-08  39.9780  39.3760
0202-02-11_17:37:52.832000      26859.67        8.06269400e-01        1.19327745e-08  39.9780  39.3760
0202-02-11_17:37:53.027000      26859.86        8.16555900e-01        1.01353845e-08  39.9780  39.3760
0202-02-11_17:37:53.220000      26860.06        8.26179100e-01        1.37301645e-08  39.9780  39.3760
0202-02-11_17:37:53.410000      26860.25        8.35766600e-01        1.80687045e-08  39.9780  39.3760
0202-02-11_17:37:53.610000      26860.45        8.45837900e-01        2.29030745e-08  39.9914  39.3779
0202-02-11_17:37:53.824000      26860.66        8.56137800e-01        2.73655645e-08  39.9914  39.3779
0202-02-11_17:37:54.016000      26860.85        8.66077300e-01        3.12082745e-08  39.9914  39.3779
0202-02-11_17:37:54.207000      26861.05        8.75186900e-01        3.07124345e-08  39.9914  39.3779
0202-02-11_17:37:54.402000      26861.24        8.85911200e-01        2.53202545e-08  39.9914  39.3779
0202-02-11_17:37:54.613000      26861.45        8.95890600e-01        2.39567145e-08  39.9822  39.3802
0202-02-11_17:37:54.812000      26861.65        9.05243600e-01        2.51962945e-08  39.9822  39.3802
0202-02-11_17:37:55.016000      26861.85        9.15877400e-01        3.23858745e-08  39.9822  39.3802
0202-02-11_17:37:55.210000      26862.05        9.25752800e-01        3.24478545e-08  39.9822  39.3802
0202-02-11_17:37:55.402000      26862.24        9.34715500e-01        3.31916045e-08  39.9822  39.3802
0202-02-11_17:37:55.613000      26862.45        9.45673800e-01        3.22619145e-08  39.9890  39.3757
0202-02-11_17:37:55.812000      26862.65        9.55402300e-01        3.40593045e-08  39.9890  39.3757
0202-02-11_17:37:56.010000      26862.85        9.64869600e-01        2.77374445e-08  39.9890  39.3757
0202-02-11_17:37:56.215000      26863.05        9.73569600e-01        3.13322245e-08  39.9890  39.3757
0202-02-11_17:37:56.418000      26863.26        9.85329800e-01        2.72416045e-08  39.9890  39.3757
0202-02-11_17:37:56.620000      26863.46        9.94688800e-01        2.38952345e-08  39.9824  39.3773
0202-02-11_17:37:56.820000      26863.66        1.00522900e+00        2.87920745e-08  39.9824  39.3773
0202-02-11_17:37:57.023000      26863.86        1.01498000e+00        3.13956845e-08  39.9824  39.3773
0202-02-11_17:37:57.227000      26864.06        1.02454800e+00        3.42468945e-08  39.9824  39.3773
0202-02-11_17:37:57.418000      26864.26        1.03473200e+00        2.74911645e-08  39.9824  39.3773
0202-02-11_17:37:57.630000      26864.47        1.04484500e+00        2.69333545e-08  39.9765  39.3773
0202-02-11_17:37:57.824000      26864.66        1.05450500e+00        2.29047145e-08  39.9765  39.3773
0202-02-11_17:37:58.016000      26864.86        1.06455300e+00        2.71192945e-08  39.9765  39.3773
0202-02-11_17:37:58.223000      26865.06        1.07462100e+00        2.61896045e-08  39.9765  39.3773
0202-02-11_17:37:58.414000      26865.25        1.08366000e+00        2.66234645e-08  39.9765  39.3773
0202-02-11_17:37:58.620000      26865.46        1.09456800e+00        2.71192945e-08  39.9839  39.3772
0202-02-11_17:37:58.824000      26865.66        1.10441400e+00        2.70573145e-08  39.9839  39.3772
0202-02-11_17:37:59.016000      26865.85        1.11367100e+00        2.34625245e-08  39.9839  39.3772
0202-02-11_17:37:59.220000      26866.06        1.12431600e+00        2.52599245e-08  39.9839  39.3772
0202-02-11_17:37:59.420000      26866.26        1.13391700e+00        2.53219045e-08  39.9839  39.3772
0202-02-11_17:37:59.633000      26866.47        1.14373600e+00        3.19536645e-08  39.9805  39.3755
0202-02-11_17:37:59.830000      26866.67        1.15421700e+00        2.32146145e-08  39.9805  39.3755
0202-02-11_17:38:00.027000      26866.86        1.16382800e+00        2.34005445e-08  39.9805  39.3755
0202-02-11_17:38:00.220000      26867.06        1.17262900e+00        1.94958645e-08  39.9805  39.3755
0202-02-11_17:38:00.414000      26867.25        1.18339300e+00        2.22229445e-08  39.9805  39.3755
0202-02-11_17:38:00.620000      26867.46        1.19375900e+00        2.24708645e-08  39.9932  39.3755
0202-02-11_17:38:00.820000      26867.66        1.20312200e+00        2.13552345e-08  39.9932  39.3755
0202-02-11_17:38:01.010000      26867.85        1.21320100e+00        2.32765845e-08  39.9932  39.3755
0202-02-11_17:38:01.215000      26868.05        1.22333400e+00        2.47021045e-08  39.9932  39.3755
0202-02-11_17:38:01.410000      26868.25        1.23284800e+00        2.84828345e-08  39.9932  39.3755
0202-02-11_17:38:01.613000      26868.45        1.24347400e+00        2.76151245e-08  39.9905  39.3797
0202-02-11_17:38:01.816000      26868.65        1.25331800e+00        2.87307545e-08  39.9905  39.3797
0202-02-11_17:38:02.008000      26868.85        1.26234300e+00        3.10239745e-08  39.9905  39.3797
0202-02-11_17:38:02.200000      26869.04        1.27300700e+00        2.63755445e-08  39.9905  39.3797
0202-02-11_17:38:02.406000      26869.24        1.28285500e+00        2.68093945e-08  39.9905  39.3797
0202-02-11_17:38:02.610000      26869.45        1.29270900e+00        2.89792445e-08  39.9813  39.3789
0202-02-11_17:38:02.816000      26869.65        1.30290200e+00        3.79667945e-08  39.9813  39.3789
0202-02-11_17:38:03.008000      26869.85        1.31262700e+00        3.99508945e-08  39.9813  39.3789
0202-02-11_17:38:03.200000      26870.04        1.32171500e+00        3.66040245e-08  39.9813  39.3789
0202-02-11_17:38:03.395000      26870.23        1.33260100e+00        3.92691245e-08  39.9813  39.3789
0202-02-11_17:38:03.600000      26870.44        1.34244700e+00        4.18722445e-08  39.9813  39.3789
0202-02-11_17:38:03.800000      26870.64        1.35171000e+00        4.63347445e-08  39.9898  39.3792
0202-02-11_17:38:03.992000      26870.83        1.36234500e+00        4.45373545e-08  39.9898  39.3792
0202-02-11_17:38:04.190000      26871.03        1.37194600e+00        4.63967245e-08  39.9898  39.3792
0202-02-11_17:38:04.383000      26871.22        1.38158800e+00        4.39175545e-08  39.9898  39.3792
0202-02-11_17:38:04.590000      26871.43        1.39193100e+00        4.37936045e-08  39.9898  39.3792
0202-02-11_17:38:04.785000      26871.62        1.40199400e+00        4.18102645e-08  39.9959  39.3807
0202-02-11_17:38:04.977000      26871.82        1.41096800e+00        4.15003745e-08  39.9959  39.3807
0202-02-11_17:38:05.180000      26872.02        1.42164600e+00        4.11284945e-08  39.9959  39.3807
0202-02-11_17:38:05.375000      26872.21        1.43176100e+00        3.81535045e-08  39.9959  39.3807
0202-02-11_17:38:05.574000      26872.41        1.44085000e+00        4.10665145e-08  39.9959  39.3807
0202-02-11_17:38:05.780000      26872.62        1.45161500e+00        4.08186045e-08  39.9707  39.3770
0202-02-11_17:38:05.973000      26872.81        1.46162500e+00        4.37316245e-08  39.9707  39.3770
0202-02-11_17:38:06.164000      26873.00        1.47030300e+00        4.47852645e-08  39.9707  39.3770
0202-02-11_17:38:06.355000      26873.19        1.48123200e+00        4.10045445e-08  39.9707  39.3770
0202-02-11_17:38:06.566000      26873.41        1.49129900e+00        3.76576645e-08  39.9707  39.3770
0202-02-11_17:38:06.780000      26873.62        1.50096800e+00        3.51165245e-08  39.9779  39.3788
0202-02-11_17:38:06.984000      26873.82        1.51135400e+00        4.05087045e-08  39.9779  39.3788
0202-02-11_17:38:07.188000      26874.02        1.52126500e+00        4.28639145e-08  39.9779  39.3788
0202-02-11_17:38:07.387000      26874.23        1.53033300e+00        4.08805845e-08  39.9779  39.3788
0202-02-11_17:38:07.598000      26874.44        1.54152600e+00        4.17482945e-08  39.9779  39.3788
0202-02-11_17:38:07.797000      26874.64        1.55045300e+00        4.09425645e-08  39.9791  39.3758
0202-02-11_17:38:07.992000      26874.83        1.56018200e+00        4.93097445e-08  39.9791  39.3758
0202-02-11_17:38:08.184000      26875.02        1.57067600e+00        4.62107845e-08  39.9791  39.3758
0202-02-11_17:38:08.390000      26875.23        1.58055900e+00        4.74503645e-08  39.9791  39.3758
0202-02-11_17:38:08.600000      26875.44        1.59025300e+00        4.03226345e-08  39.9791  39.3758
0202-02-11_17:38:08.816000      26875.65        1.60059500e+00        3.94547545e-08  39.9792  39.3765
0202-02-11_17:38:09.008000      26875.85        1.61016700e+00        3.59837945e-08  39.9792  39.3765
0202-02-11_17:38:09.215000      26876.05        1.61999100e+00        3.56738945e-08  39.9792  39.3765
0202-02-11_17:38:09.406000      26876.25        1.63030000e+00        4.43509745e-08  39.9792  39.3765
0202-02-11_17:38:09.620000      26876.46        1.64027600e+00        4.30494145e-08  39.9916  39.3796
0202-02-11_17:38:09.820000      26876.66        1.65002700e+00        4.38551445e-08  39.9916  39.3796
0202-02-11_17:38:10.010000      26876.85        1.66031900e+00        3.92067045e-08  39.9916  39.3796
0202-02-11_17:38:10.203000      26877.04        1.66977000e+00        4.19337845e-08  39.9916  39.3796
0202-02-11_17:38:10.402000      26877.24        1.67953600e+00        4.14999345e-08  39.9916  39.3796
0202-02-11_17:38:10.605000      26877.44        1.68988900e+00        4.00744145e-08  39.9772  39.3763
0202-02-11_17:38:10.820000      26877.66        1.69986200e+00        3.30707745e-08  39.9772  39.3763
0202-02-11_17:38:11.010000      26877.85        1.70936400e+00        3.11494245e-08  39.9772  39.3763
0202-02-11_17:38:11.215000      26878.05        1.72014200e+00        3.31327545e-08  39.9772  39.3763
0202-02-11_17:38:11.406000      26878.25        1.72938000e+00        3.95166045e-08  39.9772  39.3763
0202-02-11_17:38:11.605000      26878.45        1.73919000e+00        3.73473345e-08  39.9883  39.3808
0202-02-11_17:38:11.820000      26878.66        1.74970400e+00        3.27608745e-08  39.9883  39.3808
0202-02-11_17:38:12.010000      26878.85        1.75922000e+00        3.63556645e-08  39.9883  39.3808
0202-02-11_17:38:12.215000      26879.05        1.76885200e+00        3.77192045e-08  39.9883  39.3808
0202-02-11_17:38:12.418000      26879.25        1.77931900e+00        4.19337845e-08  39.9883  39.3808
0202-02-11_17:38:12.625000      26879.46        1.78927400e+00        4.31113945e-08  39.9975  39.3771
0202-02-11_17:38:12.830000      26879.67        1.79897400e+00        4.97431545e-08  39.9975  39.3771
0202-02-11_17:38:13.020000      26879.86        1.80891200e+00        5.94738745e-08  39.9975  39.3771
0202-02-11_17:38:13.215000      26880.05        1.81901100e+00        5.76145045e-08  39.9975  39.3771
0202-02-11_17:38:13.418000      26880.26        1.82791700e+00        5.42056545e-08  39.9975  39.3771
0202-02-11_17:38:13.620000      26880.46        1.83882000e+00        4.89994045e-08  39.9866  39.3780
0202-02-11_17:38:13.816000      26880.65        1.84886700e+00        4.68301345e-08  39.9866  39.3780
0202-02-11_17:38:14.008000      26880.85        1.85801100e+00        5.35238845e-08  39.9866  39.3780
0202-02-11_17:38:14.203000      26881.04        1.86872500e+00        5.37098245e-08  39.9866  39.3780
0202-02-11_17:38:14.395000      26881.23        1.87847400e+00        5.56931545e-08  39.9866  39.3780
0202-02-11_17:38:14.613000      26881.45        1.88770700e+00        5.33380545e-08  39.9866  39.3780
0202-02-11_17:38:14.812000      26881.65        1.89876900e+00        4.75120945e-08  39.9787  39.3788
0202-02-11_17:38:15.016000      26881.85        1.90785800e+00        4.49090545e-08  39.9787  39.3788
0202-02-11_17:38:15.207000      26882.05        1.91783000e+00        4.43512445e-08  39.9787  39.3788
0202-02-11_17:38:15.402000      26882.24        1.92830900e+00        4.98054045e-08  39.9787  39.3788
0202-02-11_17:38:15.598000      26882.44        1.93795600e+00        4.43512445e-08  39.9787  39.3788
0202-02-11_17:38:15.797000      26882.64        1.94765600e+00        4.63965545e-08  39.9772  39.3777
0202-02-11_17:38:15.992000      26882.83        1.95823700e+00        4.13142645e-08  39.9772  39.3777
0202-02-11_17:38:16.184000      26883.02        1.96826100e+00        4.72022845e-08  39.9772  39.3777
0202-02-11_17:38:16.387000      26883.23        1.97760700e+00        4.37314545e-08  39.9772  39.3777
0202-02-11_17:38:16.586000      26883.42        1.98786400e+00        4.52189545e-08  39.9864  39.3792
0202-02-11_17:38:16.780000      26883.62        1.99795900e+00        4.13762445e-08  39.9864  39.3792
0202-02-11_17:38:16.980000      26883.82        2.00736800e+00        4.05085445e-08  39.9864  39.3792
0202-02-11_17:38:17.170000      26884.01        2.01740400e+00        4.33595745e-08  39.9864  39.3792
0202-02-11_17:38:17.375000      26884.21        2.02747400e+00        4.65205145e-08  39.9864  39.3792
0202-02-11_17:38:17.590000      26884.43        2.03791000e+00        4.43512445e-08  39.9864  39.3792
0202-02-11_17:38:17.797000      26884.63        2.04767300e+00        4.32976045e-08  39.9824  39.3747
0202-02-11_17:38:17.990000      26884.83        2.05765400e+00        3.88970845e-08  39.9824  39.3747
0202-02-11_17:38:18.200000      26885.04        2.06720300e+00        4.41033245e-08  39.9824  39.3747
0202-02-11_17:38:18.395000      26885.23        2.07716600e+00        4.57767645e-08  39.9824  39.3747
0202-02-11_17:38:18.610000      26885.45        2.08762900e+00        4.80699945e-08  39.9824  39.3747
0202-02-11_17:38:18.805000      26885.64        2.09681300e+00        4.57767645e-08  39.9865  39.3775
0202-02-11_17:38:19             26885.84        2.10711400e+00        5.02392645e-08  39.9865  39.3775
0202-02-11_17:38:19.190000      26886.03        2.11690200e+00        5.38340545e-08  39.9865  39.3775
0202-02-11_17:38:19.395000      26886.23        2.12672900e+00        5.44538445e-08  39.9865  39.3775
0202-02-11_17:38:19.605000      26886.44        2.13720700e+00        5.42679045e-08  39.9865  39.3775
0202-02-11_17:38:19.816000      26886.65        2.14669600e+00        5.35241545e-08  39.9822  39.3793
0202-02-11_17:38:20.020000      26886.86        2.15575000e+00        5.40199845e-08  39.9822  39.3793
0202-02-11_17:38:20.223000      26887.06        2.16681800e+00        5.25324845e-08  39.9822  39.3793
0202-02-11_17:38:20.414000      26887.25        2.17669200e+00        5.30284045e-08  39.9822  39.3793
0202-02-11_17:38:20.633000      26887.47        2.18585100e+00        5.24709445e-08  39.9932  39.3759
0202-02-11_17:38:20.830000      26887.67        2.19644300e+00        4.98061045e-08  39.9932  39.3759
0202-02-11_17:38:21.020000      26887.86        2.20634800e+00        4.81948145e-08  39.9932  39.3759
0202-02-11_17:38:21.227000      26888.06        2.21594500e+00        5.03021045e-08  39.9932  39.3759
0202-02-11_17:38:21.418000      26888.26        2.22576100e+00        4.85047145e-08  39.9932  39.3759
0202-02-11_17:38:21.625000      26888.46        2.23627000e+00        4.93724245e-08  39.9794  39.3806
0202-02-11_17:38:21.830000      26888.67        2.24546300e+00        5.05500245e-08  39.9794  39.3806
0202-02-11_17:38:22.020000      26888.86        2.25576100e+00        5.40208545e-08  39.9794  39.3806
0202-02-11_17:38:22.210000      26889.05        2.26628100e+00        5.37729445e-08  39.9794  39.3806
0202-02-11_17:38:22.418000      26889.26        2.27570100e+00        5.45786645e-08  39.9794  39.3806
0202-02-11_17:38:22.620000      26889.46        2.28548700e+00        5.73677245e-08  39.9887  39.3759
0202-02-11_17:38:22.812000      26889.65        2.29586000e+00        5.81734545e-08  39.9887  39.3759
0202-02-11_17:38:23.008000      26889.84        2.30562700e+00        5.76776245e-08  39.9887  39.3759
0202-02-11_17:38:23.200000      26890.04        2.31519900e+00        5.48885645e-08  39.9887  39.3759
0202-02-11_17:38:23.402000      26890.24        2.32567500e+00        5.96609545e-08  39.9887  39.3759
0202-02-11_17:38:23.605000      26890.44        2.33542600e+00        6.23880345e-08  39.9906  39.3761
0202-02-11_17:38:23.812000      26890.65        2.34503300e+00        6.33177245e-08  39.9906  39.3761
0202-02-11_17:38:24.016000      26890.85        2.35538800e+00        6.22021045e-08  39.9906  39.3761
0202-02-11_17:38:24.220000      26891.06        2.36533100e+00        6.51771045e-08  39.9906  39.3761
0202-02-11_17:38:24.420000      26891.26        2.37460000e+00        6.57968945e-08  39.9906  39.3761
0202-02-11_17:38:24.625000      26891.46        2.38504300e+00        5.94750245e-08  39.9856  39.3781
0202-02-11_17:38:24.830000      26891.67        2.39482900e+00        6.38755345e-08  39.9856  39.3781
0202-02-11_17:38:25.020000      26891.86        2.40426400e+00        6.52390745e-08  39.9856  39.3781
0202-02-11_17:38:25.210000      26892.05        2.41476100e+00        6.81520945e-08  39.9856  39.3781
0202-02-11_17:38:25.418000      26892.25        2.42480400e+00        6.77802245e-08  39.9856  39.3781
0202-02-11_17:38:25.625000      26892.46        2.43440600e+00        7.09411545e-08  39.9693  39.3757
0202-02-11_17:38:25.830000      26892.67        2.44462800e+00        7.23046945e-08  39.9693  39.3757
0202-02-11_17:38:26.023000      26892.86        2.45442500e+00        6.68505345e-08  39.9693  39.3757
0202-02-11_17:38:26.215000      26893.05        2.46398900e+00        6.81520945e-08  39.9693  39.3757
0202-02-11_17:38:26.410000      26893.25        2.47464900e+00        6.64784945e-08  39.9693  39.3757
0202-02-11_17:38:26.617000      26893.46        2.48416100e+00        6.62918845e-08  39.9841  39.3785
0202-02-11_17:38:26.816000      26893.65        2.49419500e+00        6.40601345e-08  39.9841  39.3785
0202-02-11_17:38:27.008000      26893.85        2.50434200e+00        6.66009345e-08  39.9841  39.3785
0202-02-11_17:38:27.215000      26894.05        2.51430800e+00        7.43483245e-08  39.9841  39.3785
0202-02-11_17:38:27.406000      26894.24        2.52425400e+00        7.58358245e-08  39.9841  39.3785
0202-02-11_17:38:27.610000      26894.45        2.53434600e+00        7.21790545e-08  39.9772  39.3767
0202-02-11_17:38:27.816000      26894.65        2.54445300e+00        6.79644745e-08  39.9772  39.3767
0202-02-11_17:38:28.008000      26894.85        2.55344800e+00        6.61051045e-08  39.9772  39.3767
0202-02-11_17:38:28.203000      26895.04        2.56421100e+00        7.01337445e-08  39.9772  39.3767
0202-02-11_17:38:28.406000      26895.24        2.57393800e+00        6.77165645e-08  39.9772  39.3767
0202-02-11_17:38:28.610000      26895.45        2.58353300e+00        6.93280145e-08  39.9892  39.3765
0202-02-11_17:38:28.820000      26895.66        2.59411600e+00        7.15592645e-08  39.9892  39.3765
0202-02-11_17:38:29.010000      26895.85        2.60339400e+00        7.16212445e-08  39.9892  39.3765
0202-02-11_17:38:29.215000      26896.05        2.61306100e+00        7.67035345e-08  39.9892  39.3765
0202-02-11_17:38:29.418000      26896.26        2.62372000e+00        7.06295845e-08  39.9892  39.3765
0202-02-11_17:38:29.620000      26896.46        2.63352100e+00        7.22410345e-08  39.9792  39.3776
0202-02-11_17:38:29.824000      26896.66        2.64318000e+00        5.68702145e-08  39.9792  39.3776
0202-02-11_17:38:30.016000      26896.85        2.65343700e+00        5.69321945e-08  39.9792  39.3776
0202-02-11_17:38:30.220000      26897.06        2.66331200e+00        5.63743845e-08  39.9792  39.3776
0202-02-11_17:38:30.420000      26897.26        2.67271700e+00        6.13946945e-08  39.9792  39.3776
0202-02-11_17:38:30.617000      26897.46        2.68316100e+00        6.18905245e-08  39.9847  39.3760
0202-02-11_17:38:30.824000      26897.66        2.69323100e+00        6.21384445e-08  39.9847  39.3760
0202-02-11_17:38:31.016000      26897.86        2.70263000e+00        5.66223045e-08  39.9847  39.3760
0202-02-11_17:38:31.210000      26898.05        2.71304700e+00        5.94733445e-08  39.9847  39.3760
0202-02-11_17:38:31.414000      26898.25        2.72295500e+00        5.95353145e-08  39.9847  39.3760
0202-02-11_17:38:31.617000      26898.46        2.73267400e+00        5.98452145e-08  39.9939  39.3784
0202-02-11_17:38:31.830000      26898.67        2.74273600e+00        6.01551145e-08  39.9939  39.3784
0202-02-11_17:38:32.020000      26898.86        2.75258200e+00        5.87915745e-08  39.9939  39.3784
0202-02-11_17:38:32.215000      26899.05        2.76211600e+00        6.25722945e-08  39.9939  39.3784
0202-02-11_17:38:32.414000      26899.25        2.77208100e+00        7.02578145e-08  39.9939  39.3784
0202-02-11_17:38:32.625000      26899.46        2.78247800e+00        7.76957545e-08  39.9839  39.3763
0202-02-11_17:38:32.836000      26899.67        2.79224000e+00        7.91216045e-08  39.9839  39.3763
0202-02-11_17:38:33.030000      26899.87        2.80249600e+00        7.03827745e-08  39.9839  39.3763
0202-02-11_17:38:33.227000      26900.06        2.81200100e+00        6.70978745e-08  39.9839  39.3763
0202-02-11_17:38:33.426000      26900.27        2.82203900e+00        6.26973645e-08  39.9839  39.3763
0202-02-11_17:38:33.633000      26900.47        2.83165000e+00        6.18916345e-08  39.9795  39.3753
0202-02-11_17:38:33.850000      26900.69        2.84226700e+00        6.25734045e-08  39.9795  39.3753
0202-02-11_17:38:34.043000      26900.88        2.85139100e+00        6.17676745e-08  39.9795  39.3753
0202-02-11_17:38:34.234000      26901.07        2.86164400e+00        6.52385045e-08  39.9795  39.3753
0202-02-11_17:38:34.430000      26901.27        2.87189200e+00        6.15197545e-08  39.9795  39.3753
0202-02-11_17:38:34.630000      26901.47        2.88117000e+00        6.10859045e-08  39.9842  39.3769
0202-02-11_17:38:34.830000      26901.66        2.89187000e+00        6.02181945e-08  39.9842  39.3769
0202-02-11_17:38:35.020000      26901.86        2.90146300e+00        6.48666345e-08  39.9842  39.3769
0202-02-11_17:38:35.210000      26902.05        2.91063500e+00        6.37510045e-08  39.9842  39.3769
0202-02-11_17:38:35.406000      26902.24        2.92152000e+00        6.52385045e-08  39.9842  39.3769
0202-02-11_17:38:35.620000      26902.46        2.93145400e+00        6.06520545e-08  39.9811  39.3759
0202-02-11_17:38:35.836000      26902.67        2.94117500e+00        6.82135045e-08  39.9811  39.3759
0202-02-11_17:38:36.040000      26902.88        2.95118900e+00        6.94530845e-08  39.9811  39.3759
0202-02-11_17:38:36.230000      26903.07        2.96086200e+00        7.09405845e-08  39.9811  39.3759
0202-02-11_17:38:36.438000      26903.28        2.97073800e+00        6.56723645e-08  39.9811  39.3759
0202-02-11_17:38:36.633000      26903.47        2.98114900e+00        6.81515245e-08  39.9876  39.3782
0202-02-11_17:38:36.830000      26903.67        2.99089500e+00        6.44327745e-08  39.9876  39.3782
0202-02-11_17:38:37.035000      26903.87        3.00009100e+00        6.99489145e-08  39.9876  39.3782
0202-02-11_17:38:37.230000      26904.07        3.01086000e+00        6.61681945e-08  39.9876  39.3782
0202-02-11_17:38:37.420000      26904.26        3.02090900e+00        7.18082945e-08  39.9876  39.3782
0202-02-11_17:38:37.633000      26904.47        3.03071200e+00        6.75937145e-08  39.9869  39.3769
0202-02-11_17:38:37.830000      26904.67        3.04040900e+00        6.60442345e-08  39.9869  39.3769
0202-02-11_17:38:38.023000      26904.86        3.05065300e+00        6.44327745e-08  39.9869  39.3769
0202-02-11_17:38:38.220000      26905.06        3.06021900e+00        6.40609045e-08  39.9869  39.3769
0202-02-11_17:38:38.414000      26905.25        3.06996600e+00        5.74291945e-08  39.9869  39.3769
0202-02-11_17:38:38.610000      26905.45        3.08047800e+00        5.86068945e-08  39.9788  39.3775
0202-02-11_17:38:38.816000      26905.65        3.09040600e+00        6.09622245e-08  39.9788  39.3775
0202-02-11_17:38:39.008000      26905.85        3.09986800e+00        6.69742345e-08  39.9788  39.3775
0202-02-11_17:38:39.203000      26906.04        3.11027000e+00        7.19945445e-08  39.9788  39.3775
0202-02-11_17:38:39.402000      26906.24        3.12003700e+00        7.25523545e-08  39.9788  39.3775
0202-02-11_17:38:39.617000      26906.46        3.12958900e+00        7.30481845e-08  39.9771  39.3756
0202-02-11_17:38:39.812000      26906.65        3.13977900e+00        6.60445445e-08  39.9771  39.3756
0202-02-11_17:38:40.004000      26906.84        3.14981200e+00        6.92674545e-08  39.9771  39.3756
0202-02-11_17:38:40.195000      26907.03        3.15957600e+00        7.29242245e-08  39.9771  39.3756
0202-02-11_17:38:40.390000      26907.23        3.16950600e+00        8.63736945e-08  39.9771  39.3756
0202-02-11_17:38:40.610000      26907.45        3.17987700e+00        9.34393145e-08  39.9771  39.3756
0202-02-11_17:38:40.820000      26907.66        3.18925200e+00        1.03479935e-07  39.9848  39.3754
0202-02-11_17:38:41.010000      26907.85        3.19929700e+00        1.05401285e-07  39.9848  39.3754
0202-02-11_17:38:41.215000      26908.05        3.20971400e+00        1.06454935e-07  39.9848  39.3754
0202-02-11_17:38:41.414000      26908.25        3.21911300e+00        1.16805445e-07  39.9848  39.3754
0202-02-11_17:38:41.617000      26908.46        3.22901700e+00        1.25234615e-07  39.9860  39.3764
0202-02-11_17:38:41.824000      26908.66        3.23933300e+00        1.36886685e-07  39.9860  39.3764
0202-02-11_17:38:42.020000      26908.86        3.24882800e+00        1.39303875e-07  39.9860  39.3764
0202-02-11_17:38:42.210000      26909.05        3.25849800e+00        1.39179915e-07  39.9860  39.3764
0202-02-11_17:38:42.414000      26909.25        3.26890100e+00        1.48600745e-07  39.9860  39.3764
0202-02-11_17:38:42.613000      26909.45        3.27886000e+00        1.60624695e-07  39.9874  39.3785
0202-02-11_17:38:42.816000      26909.65        3.28868300e+00        1.72524685e-07  39.9874  39.3785
0202-02-11_17:38:43.020000      26909.86        3.29885100e+00        1.84672595e-07  39.9874  39.3785
0202-02-11_17:38:43.215000      26910.05        3.30861200e+00        1.93411645e-07  39.9874  39.3785
0202-02-11_17:38:43.406000      26910.24        3.31793600e+00        2.10517885e-07  39.9874  39.3785
0202-02-11_17:38:43.625000      26910.46        3.32884500e+00        2.27066315e-07  39.9852  39.3764
0202-02-11_17:38:43.832000      26910.67        3.33830300e+00        2.43552765e-07  39.9852  39.3764
0202-02-11_17:38:44.035000      26910.87        3.34822400e+00        2.58241815e-07  39.9852  39.3764
0202-02-11_17:38:44.240000      26911.08        3.35819000e+00        2.67104835e-07  39.9852  39.3764
0202-02-11_17:38:44.440000      26911.28        3.36770500e+00        2.86132195e-07  39.9852  39.3764
0202-02-11_17:38:44.645000      26911.48        3.37833900e+00        3.08010595e-07  39.9823  39.3789
0202-02-11_17:38:44.848000      26911.69        3.38825800e+00        3.38689955e-07  39.9823  39.3789
0202-02-11_17:38:45.043000      26911.88        3.39747400e+00        3.62242025e-07  39.9823  39.3789
0202-02-11_17:38:45.234000      26912.07        3.40803800e+00        3.79224305e-07  39.9823  39.3789
0202-02-11_17:38:45.440000      26912.28        3.41780700e+00        4.06061265e-07  39.9823  39.3789
0202-02-11_17:38:45.645000      26912.48        3.42758700e+00        4.27691975e-07  39.9816  39.3764
0202-02-11_17:38:45.855000      26912.69        3.43741700e+00        4.46347685e-07  39.9816  39.3764
0202-02-11_17:38:46.047000      26912.89        3.44763500e+00        4.75044025e-07  39.9816  39.3764
0202-02-11_17:38:46.242000      26913.08        3.45714200e+00        4.98967955e-07  39.9816  39.3764
0202-02-11_17:38:46.434000      26913.27        3.46728500e+00        5.29771585e-07  39.9816  39.3764
0202-02-11_17:38:46.633000      26913.47        3.47753700e+00        5.74892375e-07  39.9810  39.3810
0202-02-11_17:38:46.832000      26913.67        3.48756400e+00        6.07617355e-07  39.9810  39.3810
0202-02-11_17:38:47.035000      26913.87        3.49664000e+00        6.31479315e-07  39.9810  39.3810
0202-02-11_17:38:47.230000      26914.07        3.50734500e+00        6.76228235e-07  39.9810  39.3810
0202-02-11_17:38:47.420000      26914.26        3.51730600e+00        7.15337065e-07  39.9810  39.3810
0202-02-11_17:38:47.625000      26914.46        3.52708700e+00        7.60891715e-07  39.9751  39.3758
0202-02-11_17:38:47.820000      26914.66        3.53693100e+00        8.22374995e-07  39.9751  39.3758
0202-02-11_17:38:48.010000      26914.85        3.54702500e+00        8.66999965e-07  39.9751  39.3758
0202-02-11_17:38:48.207000      26915.04        3.55664900e+00        9.11748885e-07  39.9751  39.3758
0202-02-11_17:38:48.410000      26915.25        3.56631600e+00        9.85751955e-07  39.9751  39.3758
0202-02-11_17:38:48.617000      26915.46        3.57685200e+00        1.04760711e-06  39.9801  39.3765
0202-02-11_17:38:48.836000      26915.67        3.58686300e+00        1.12260184e-06  39.9801  39.3765
0202-02-11_17:38:49.040000      26915.88        3.59613900e+00        1.17007785e-06  39.9801  39.3765
0202-02-11_17:38:49.242000      26916.08        3.60666600e+00        1.25034081e-06  39.9801  39.3765
0202-02-11_17:38:49.434000      26916.27        3.61640100e+00        1.31064649e-06  39.9801  39.3765
0202-02-11_17:38:49.645000      26916.48        3.62592000e+00        1.38229435e-06  39.9787  39.3764
0202-02-11_17:38:49.840000      26916.68        3.63662500e+00        1.47173022e-06  39.9787  39.3764
0202-02-11_17:38:50.030000      26916.87        3.64598200e+00        1.55050567e-06  39.9787  39.3764
0202-02-11_17:38:50.234000      26917.07        3.65588700e+00        1.63045874e-06  39.9787  39.3764
0202-02-11_17:38:50.438000      26917.28        3.66671100e+00        1.74493548e-06  39.9787  39.3764
0202-02-11_17:38:50.637000      26917.48        3.67657600e+00        1.83592215e-06  39.9834  39.3766
0202-02-11_17:38:50.844000      26917.68        3.68546700e+00        1.96539832e-06  39.9834  39.3766
0202-02-11_17:38:51.035000      26917.87        3.69614500e+00        2.06270560e-06  39.9834  39.3766
0202-02-11_17:38:51.227000      26918.07        3.70628800e+00        2.16776026e-06  39.9834  39.3766
0202-02-11_17:38:51.434000      26918.27        3.71515600e+00        2.31607638e-06  39.9834  39.3766
0202-02-11_17:38:51.633000      26918.47        3.72601600e+00        2.43600605e-06  39.9869  39.3811
0202-02-11_17:38:51.824000      26918.66        3.73610200e+00        2.55767113e-06  39.9869  39.3811
0202-02-11_17:38:52.023000      26918.86        3.74555900e+00        2.73152266e-06  39.9869  39.3811
0202-02-11_17:38:52.215000      26919.05        3.75536600e+00        2.86576951e-06  39.9869  39.3811
0202-02-11_17:38:52.406000      26919.25        3.76592900e+00        3.01080074e-06  39.9869  39.3811
0202-02-11_17:38:52.620000      26919.46        3.77573000e+00        3.21285278e-06  39.9826  39.3780
0202-02-11_17:38:52.816000      26919.66        3.78513900e+00        3.36439182e-06  39.9826  39.3780
0202-02-11_17:38:53.020000      26919.86        3.79550900e+00        3.46882669e-06  39.9826  39.3780
0202-02-11_17:38:53.215000      26920.05        3.80532000e+00        3.69573238e-06  39.9826  39.3780
0202-02-11_17:38:53.406000      26920.25        3.81431800e+00        3.87571984e-06  39.9826  39.3780
0202-02-11_17:38:53.605000      26920.44        3.82525500e+00        4.07275158e-06  39.9862  39.3767
0202-02-11_17:38:53.810000      26920.65        3.83550400e+00        4.33610101e-06  39.9862  39.3767
0202-02-11_17:38:54             26920.84        3.84465400e+00        4.54304940e-06  39.9862  39.3767
0202-02-11_17:38:54.195000      26921.03        3.85508100e+00        4.75477020e-06  39.9862  39.3767
0202-02-11_17:38:54.390000      26921.23        3.86471100e+00        5.05567904e-06  39.9862  39.3767
0202-02-11_17:38:54.613000      26921.45        3.87476300e+00        5.28989824e-06  39.9874  39.3764
0202-02-11_17:38:54.810000      26921.65        3.88470500e+00        5.60345074e-06  39.9874  39.3764
0202-02-11_17:38:55.010000      26921.85        3.89478400e+00        5.84293824e-06  39.9874  39.3764
0202-02-11_17:38:55.210000      26922.05        3.90399800e+00        6.16225484e-06  39.9874  39.3764
0202-02-11_17:38:55.406000      26922.24        3.91442500e+00        6.42510844e-06  39.9874  39.3764
0202-02-11_17:38:55.625000      26922.46        3.92409900e+00        6.79512394e-06  39.9774  39.3746
0202-02-11_17:38:55.832000      26922.67        3.93425000e+00        7.08927704e-06  39.9774  39.3746
0202-02-11_17:38:56.030000      26922.87        3.94427700e+00        7.48538584e-06  39.9774  39.3746
0202-02-11_17:38:56.223000      26923.06        3.95379600e+00        7.77439464e-06  39.9774  39.3746
0202-02-11_17:38:56.426000      26923.26        3.96396900e+00        8.09637594e-06  39.9774  39.3746
0202-02-11_17:38:56.630000      26923.47        3.97442600e+00        8.55886394e-06  39.9852  39.3765
0202-02-11_17:38:56.824000      26923.66        3.98344000e+00        8.91654524e-06  39.9852  39.3765
0202-02-11_17:38:57.035000      26923.87        3.99385500e+00        9.29641544e-06  39.9852  39.3765
0202-02-11_17:38:57.227000      26924.07        4.00382700e+00        9.81542884e-06  39.9852  39.3765
0202-02-11_17:38:57.420000      26924.26        4.01312400e+00        1.02223219e-05  39.9852  39.3765
0202-02-11_17:38:57.633000      26924.47        4.02404300e+00        1.07878816e-05  39.9869  39.3760
0202-02-11_17:38:57.830000      26924.67        4.03362300e+00        1.12227893e-05  39.9869  39.3760
0202-02-11_17:38:58.020000      26924.86        4.04279400e+00        1.16705266e-05  39.9869  39.3760
0202-02-11_17:38:58.220000      26925.06        4.05338000e+00        1.31328007e-05  39.9869  39.3760
0202-02-11_17:38:58.414000      26925.25        4.06353600e+00        1.32053163e-05  39.9869  39.3760
0202-02-11_17:38:58.630000      26925.47        4.07261900e+00        1.34266438e-05  39.9831  39.3755
0202-02-11_17:38:58.824000      26925.66        4.08346800e+00        1.48799928e-05  39.9831  39.3755
0202-02-11_17:38:59.027000      26925.87        4.09328000e+00        1.49787256e-05  39.9831  39.3755
0202-02-11_17:38:59.220000      26926.06        4.10256900e+00        1.52642015e-05  39.9831  39.3755
0202-02-11_17:38:59.426000      26926.26        4.11277300e+00        1.64048038e-05  39.9831  39.3755
0202-02-11_17:38:59.625000      26926.47        4.12293500e+00        1.76566586e-05  39.9865  39.3790
0202-02-11_17:38:59.836000      26926.67        4.13233600e+00        1.77306617e-05  39.9865  39.3790
0202-02-11_17:39:00.027000      26926.87        4.14287200e+00        1.91410591e-05  39.9865  39.3790
0202-02-11_17:39:00.230000      26927.07        4.15292200e+00        1.92483450e-05  39.9865  39.3790
0202-02-11_17:39:00.434000      26927.27        4.16237600e+00        2.07339231e-05  39.9865  39.3790
