Repository: shortlab/2025-devitre-PhD

# 2025-devitre-PhD
Data repository for Alexis Devitre's PhD thesis

File: chapter 5/data/020k_ffj29/Ic/anneal/130k/69 min/Ic_2024-02-11_12-43-59323565_f29-130Kanneal-20K.txt
# Ic = 6.88 A, n = 27.52 , Tavg = 19.93 K, f29-130Kanneal-20K
#datetime                        t_s     iHTS_A                vHTS_V                tHTS_K  tTAR_K
0202-02-11_12:43:52.450000      9219.29        3.23217000e+00       -8.66585800e-09  19.9268  19.3372
0202-02-11_12:43:52.855000      9219.69        3.41618300e+00       -9.40959800e-09  19.9194  19.5744
0202-02-11_12:43:53.258000      9220.10        3.80415500e+00       -9.18468000e-10  19.9194  19.5744
0202-02-11_12:43:53.668000      9220.50        4.01077800e+00       -2.21772980e-08  19.9063  19.4271
0202-02-11_12:43:54.080000      9220.92        4.39911100e+00       -3.52158800e-09  19.9063  19.4271
0202-02-11_12:43:54.477000      9221.31        4.60551100e+00       -5.81481800e-09  19.9063  19.4271
0202-02-11_12:43:54.875000      9221.71        4.99512100e+00       -9.90543800e-09  19.9096  19.4361
0202-02-11_12:43:55.277000      9222.12        5.19713900e+00       -2.45325080e-08  19.9096  19.4361
0202-02-11_12:43:55.684000      9222.52        5.58771700e+00       -7.67418800e-09  19.8925  19.5473
0202-02-11_12:43:56.080000      9222.92        5.79541700e+00       -1.41819980e-08  19.8925  19.5473
0202-02-11_12:43:56.473000      9223.31        6.18272400e+00       -4.57578800e-09  19.8925  19.5473
0202-02-11_12:43:56.875000      9223.71        6.38811000e+00        7.75611200e-09  19.9122  19.3637
0202-02-11_12:43:57.280000      9224.12        6.78031900e+00        7.42593820e-08  19.9122  19.3637
0202-02-11_12:43:57.690000      9224.53        6.97886600e+00        2.68997642e-07  19.8838  19.5406
0202-02-11_12:43:58.090000      9224.93        7.37470400e+00        1.51756615e-06  19.8838  19.5406
0202-02-11_12:43:58.516000      9225.35        7.57469200e+00        2.96713279e-06  19.8838  19.5406
0202-02-11_12:43:58.940000      9225.78        7.96732800e+00        1.05715934e-05  19.9303  19.4500

File: chapter 5/data/020k_ffj29/Ic/anneal/130k/69 min/Ic_2024-02-11_12-51-31428382_f29-130Kanneal-30K.txt
# Ic = 4.94 A, n = 24.73 , Tavg = 29.99 K, f29-130Kanneal-30K
#datetime                        t_s     iHTS_A                vHTS_V                tHTS_K  tTAR_K
0202-02-11_12:51:07.680000      9654.52        1.65355000e-02        1.67862050e-08  29.9810  29.5070
0202-02-11_12:51:07.870000      9654.71        4.95826800e-02        1.80877650e-08  29.9810  29.5070
0202-02-11_12:51:08.074000      9654.91        9.72307700e-02        2.28601650e-08  29.9810  29.5070
0202-02-11_12:51:08.266000      9655.11        1.46529200e-01        2.51533950e-08  29.9810  29.5070
0202-02-11_12:51:08.460000      9655.30        1.97883200e-01        2.64549550e-08  29.9810  29.5070
0202-02-11_12:51:08.668000      9655.51        2.48028300e-01        1.79638050e-08  29.9888  29.5317
0202-02-11_12:51:08.867000      9655.71        2.94818600e-01        1.57325550e-08  29.9888  29.5317
0202-02-11_12:51:09.060000      9655.90        3.46389200e-01        2.20544350e-08  29.9888  29.5317
0202-02-11_12:51:09.266000      9656.10        3.95865700e-01        2.32940150e-08  29.9888  29.5317
0202-02-11_12:51:09.457000      9656.30        4.42656000e-01        1.97612050e-08  29.9888  29.5317
0202-02-11_12:51:09.664000      9656.50        4.94942000e-01        1.07122350e-08  29.9756  29.4943
0202-02-11_12:51:09.860000      9656.70        5.44341300e-01        1.27575550e-08  29.9756  29.4943
0202-02-11_12:51:10.050000      9656.89        5.89386300e-01        1.70960950e-08  29.9756  29.4943
0202-02-11_12:51:10.254000      9657.09        6.42722100e-01        1.99471450e-08  29.9756  29.4943
0202-02-11_12:51:10.450000      9657.29        6.92783400e-01        2.01950550e-08  29.9756  29.4943
0202-02-11_12:51:10.645000      9657.48        7.37607100e-01        2.09388050e-08  29.9737  29.5453
0202-02-11_12:51:10.840000      9657.68        7.91592500e-01        2.96778750e-08  29.9737  29.5453
0202-02-11_12:51:11.030000      9657.87        8.40950300e-01        3.08554850e-08  29.9737  29.5453
0202-02-11_12:51:11.227000      9658.06        8.86146600e-01        3.38924650e-08  29.9737  29.5453
0202-02-11_12:51:11.418000      9658.26        9.40219500e-01        2.58351650e-08  29.9737  29.5453
0202-02-11_12:51:11.630000      9658.47        9.90616200e-01        1.70960950e-08  29.9816  29.4838
0202-02-11_12:51:11.832000      9658.67        1.03694800e+00        1.67862050e-08  29.9816  29.4838
0202-02-11_12:51:12.035000      9658.87        1.08888100e+00        1.87075550e-08  29.9816  29.4838
0202-02-11_12:51:12.227000      9659.07        1.13860300e+00        2.78804850e-08  29.9816  29.4838
0202-02-11_12:51:12.420000      9659.26        1.18334200e+00        2.30461050e-08  29.9816  29.4838
0202-02-11_12:51:12.625000      9659.46        1.23767600e+00        2.65169350e-08  29.9871  29.5490
0202-02-11_12:51:12.820000      9659.66        1.28772200e+00        2.82523550e-08  29.9871  29.5490
0202-02-11_12:51:13.016000      9659.85        1.33301800e+00        2.69509850e-08  29.9871  29.5490
0202-02-11_12:51:13.207000      9660.05        1.38625500e+00        2.31705550e-08  29.9871  29.5490
0202-02-11_12:51:13.414000      9660.25        1.43584500e+00        1.85844850e-08  29.9871  29.5490
0202-02-11_12:51:13.617000      9660.46        1.48409900e+00        2.18694850e-08  29.9978  29.4945
0202-02-11_12:51:13.812000      9660.65        1.53544300e+00        2.13736550e-08  29.9978  29.4945
0202-02-11_12:51:14.008000      9660.84        1.58478600e+00        1.87085450e-08  29.9978  29.4945
0202-02-11_12:51:14.200000      9661.04        1.63055800e+00        2.00720850e-08  29.9978  29.4945
0202-02-11_12:51:14.390000      9661.23        1.68385400e+00        1.36882250e-08  29.9978  29.4945
0202-02-11_12:51:14.610000      9661.45        1.73423800e+00        1.41840650e-08  29.9978  29.4945
0202-02-11_12:51:14.824000      9661.66        1.78415800e+00        9.16374500e-09  29.9797  29.5401
0202-02-11_12:51:15.027000      9661.87        1.83284600e+00        1.55476050e-08  29.9797  29.5401
0202-02-11_12:51:15.230000      9662.07        1.87953200e+00        1.26965550e-08  29.9797  29.5401
0202-02-11_12:51:15.434000      9662.27        1.93214800e+00        1.64153150e-08  29.9797  29.5401
0202-02-11_12:51:15.640000      9662.48        1.98251000e+00        1.31304150e-08  29.9756  29.5055
0202-02-11_12:51:15.836000      9662.68        2.03029600e+00        2.23653150e-08  29.9756  29.5055
0202-02-11_12:51:16.027000      9662.87        2.08118400e+00        2.26132350e-08  29.9756  29.5055
0202-02-11_12:51:16.220000      9663.06        2.13080300e+00        2.43486550e-08  29.9756  29.5055
0202-02-11_12:51:16.426000      9663.26        2.17879400e+00        1.60434350e-08  29.9756  29.5055
0202-02-11_12:51:16.640000      9663.48        2.22877200e+00        9.28770500e-09  29.9862  29.5270
0202-02-11_12:51:16.848000      9663.69        2.27973000e+00        6.68457500e-09  29.9862  29.5270
0202-02-11_12:51:17.050000      9663.89        2.32722200e+00        8.41999500e-09  29.9862  29.5270
0202-02-11_12:51:17.254000      9664.09        2.37903600e+00        1.15809350e-08  29.9862  29.5270
0202-02-11_12:51:17.445000      9664.28        2.42846400e+00        1.53616650e-08  29.9862  29.5270
0202-02-11_12:51:17.656000      9664.49        2.47360200e+00        1.84606250e-08  29.9717  29.5015
0202-02-11_12:51:17.848000      9664.69        2.52753300e+00        2.50304250e-08  29.9717  29.5015
0202-02-11_12:51:18.040000      9664.88        2.57706100e+00        2.62080250e-08  29.9717  29.5015
0202-02-11_12:51:18.246000      9665.08        2.62501700e+00        1.74069750e-08  29.9717  29.5015
0202-02-11_12:51:18.438000      9665.28        2.67485000e+00        1.64153150e-08  29.9717  29.5015
0202-02-11_12:51:18.652000      9665.49        2.72651200e+00        1.31304150e-08  29.9775  29.5344
0202-02-11_12:51:18.844000      9665.68        2.77406000e+00        6.25071500e-09  29.9775  29.5344
0202-02-11_12:51:19.035000      9665.88        2.82285100e+00        6.08605000e-10  29.9775  29.5344
0202-02-11_12:51:19.230000      9666.07        2.87507300e+00        4.32534500e-09  29.9775  29.5344
0202-02-11_12:51:19.434000      9666.27        2.92498300e+00        9.52891500e-09  29.9775  29.5344
0202-02-11_12:51:19.637000      9666.47        2.97294400e+00        1.12023550e-08  29.9750  29.4942
0202-02-11_12:51:19.832000      9666.67        3.02290300e+00        9.03308500e-09  29.9750  29.4942
0202-02-11_12:51:20.027000      9666.87        3.07350300e+00        1.35575650e-08  29.9750  29.4942
0202-02-11_12:51:20.223000      9667.06        3.12141600e+00        1.59747450e-08  29.9750  29.4942
0202-02-11_12:51:20.414000      9667.25        3.17038100e+00        1.22560050e-08  29.9750  29.4942
0202-02-11_12:51:20.637000      9667.47        3.22203000e+00        1.22371500e-09  29.9863  29.5468
0202-02-11_12:51:20.844000      9667.68        3.27100100e+00        9.13815000e-10  29.9863  29.5468
0202-02-11_12:51:21.047000      9667.88        3.32036600e+00        4.79965000e-10  29.9863  29.5468
0202-02-11_12:51:21.240000      9668.08        3.37124600e+00        4.69454500e-09  29.9863  29.5468
0202-02-11_12:51:21.445000      9668.28        3.41943200e+00        5.31433500e-09  29.9863  29.5468
0202-02-11_12:51:21.645000      9668.48        3.47055000e+00        5.19037500e-09  29.9766  29.4841
0202-02-11_12:51:21.850000      9668.69        3.52043000e+00        9.09506500e-09  29.9766  29.4841
0202-02-11_12:51:22.043000      9668.88        3.56821000e+00        2.21537500e-09  29.9766  29.4841
0202-02-11_12:51:22.234000      9669.07        3.61965800e+00        3.88881500e-09  29.9766  29.4841
0202-02-11_12:51:22.440000      9669.28        3.66928000e+00        1.90548500e-09  29.9766  29.4841
0202-02-11_12:51:22.637000      9669.48        3.71690100e+00        6.98777500e-09  29.9828  29.5525
0202-02-11_12:51:22.832000      9669.67        3.76866200e+00        1.39294350e-08  29.9828  29.5525
0202-02-11_12:51:23.035000      9669.87        3.81826500e+00        8.84714500e-09  29.9828  29.5525
0202-02-11_12:51:23.227000      9670.07        3.86564100e+00        9.52891500e-09  29.9828  29.5525
0202-02-11_12:51:23.420000      9670.26        3.91732200e+00        8.04141500e-09  29.9828  29.5525
0202-02-11_12:51:23.633000      9670.47        3.96734800e+00        8.84714500e-09  29.9879  29.4944
0202-02-11_12:51:23.830000      9670.67        4.01552700e+00        4.19870500e-09  29.9879  29.4944
0202-02-11_12:51:24.023000      9670.86        4.06655500e+00        4.81850500e-09  29.9879  29.4944
0202-02-11_12:51:24.227000      9671.07        4.11614400e+00        6.36798500e-09  29.9879  29.4944
0202-02-11_12:51:24.420000      9671.26        4.14927700e+00        7.04975500e-09  29.9879  29.4944
0202-02-11_12:51:24.617000      9671.46        4.21507300e+00        5.68620500e-09  29.9909  29.5409
0202-02-11_12:51:24.824000      9671.66        4.26510600e+00        8.84714500e-09  29.9909  29.5409
0202-02-11_12:51:25.016000      9671.85        4.31121700e+00        1.12028850e-08  29.9909  29.5409
0202-02-11_12:51:25.207000      9672.05        4.36423500e+00        1.17612250e-08  29.9909  29.5409
0202-02-11_12:51:25.418000      9672.25        4.41383600e+00        1.80836250e-08  29.9909  29.5409
0202-02-11_12:51:25.617000      9672.46        4.46184800e+00        1.75259850e-08  29.9541  29.5077
0202-02-11_12:51:25.812000      9672.65        4.51337400e+00        2.03150450e-08  29.9541  29.5077
0202-02-11_12:51:26.020000      9672.86        4.56298700e+00        2.78145250e-08  29.9541  29.5077
0202-02-11_12:51:26.210000      9673.05        4.61102700e+00        3.55619250e-08  29.9541  29.5077
0202-02-11_12:51:26.406000      9673.24        4.65941500e+00        4.78338050e-08  29.9541  29.5077
0202-02-11_12:51:26.620000      9673.46        4.71205800e+00        6.66754750e-08  29.9930  29.5243
0202-02-11_12:51:26.816000      9673.65        4.76036600e+00        8.88020350e-08  29.9930  29.5243
0202-02-11_12:51:27.016000      9673.86        4.80889300e+00        1.09255165e-07  29.9930  29.5243
0202-02-11_12:51:27.210000      9674.05        4.86064800e+00        1.42723915e-07  29.9930  29.5243
0202-02-11_12:51:27.402000      9674.24        4.91021200e+00        1.75944755e-07  29.9930  29.5243
0202-02-11_12:51:27.610000      9674.45        4.95544800e+00        2.04827055e-07  29.9775  29.5084
0202-02-11_12:51:27.805000      9674.64        5.01009900e+00        2.83478625e-07  29.9775  29.5084
0202-02-11_12:51:27.996000      9674.83        5.05928600e+00        3.60890615e-07  29.9775  29.5084
0202-02-11_12:51:28.188000      9675.03        5.10478700e+00        4.52991665e-07  29.9775  29.5084
0202-02-11_12:51:28.387000      9675.23        5.15849000e+00        6.06947935e-07  29.9775  29.5084
0202-02-11_12:51:28.617000      9675.46        5.20894300e+00        7.46587015e-07  29.9775  29.5084
0202-02-11_12:51:28.820000      9675.66        5.25874900e+00        9.64629755e-07  29.9625  29.5385
0202-02-11_12:51:29.030000      9675.87        5.30761000e+00        1.16147561e-06  29.9625  29.5385
0202-02-11_12:51:29.227000      9676.06        5.35466600e+00        1.46932617e-06  29.9625  29.5385
0202-02-11_12:51:29.418000      9676.26        5.40696000e+00        1.76279756e-06  29.9625  29.5385
0202-02-11_12:51:29.640000      9676.48        5.45686400e+00        2.24846637e-06  29.9647  29.4943
0202-02-11_12:51:29.848000      9676.69        5.50656600e+00        2.67035861e-06  29.9647  29.4943
0202-02-11_12:51:30.050000      9676.89        5.55613200e+00        4.29563845e-06  29.9647  29.4943
0202-02-11_12:51:30.242000      9677.08        5.60298500e+00        4.37949635e-06  29.9647  29.4943
0202-02-11_12:51:30.445000      9677.29        5.65522300e+00        5.97756735e-06  29.9647  29.4943
0202-02-11_12:51:30.645000      9677.48        5.70497200e+00        7.29357115e-06  29.9942  29.5466
0202-02-11_12:51:30.850000      9677.69        5.75076800e+00        7.42087635e-06  29.9942  29.5466
0202-02-11_12:51:31.043000      9677.88        5.80405900e+00        1.02196019e-05  29.9942  29.5466

File: chapter 5/data/020k_ffj29/Ic/anneal/130k/69 min/Ic_2024-02-11_12-52-22774095_f29-130Kanneal-30K.txt
# Ic = 4.94 A, n = 24.36 , Tavg = 29.96 K, f29-130Kanneal-30K
#datetime                        t_s     iHTS_A                vHTS_V                tHTS_K  tTAR_K
0202-02-11_12:51:58.703000      9705.54        1.65530200e-02        2.20025960e-08  29.9724  29.5320
0202-02-11_12:51:58.906000      9705.74        4.56108800e-02        1.81598860e-08  29.9724  29.5320
0202-02-11_12:51:59.098000      9705.94        9.83050600e-02        2.33661360e-08  29.9724  29.5320
0202-02-11_12:51:59.293000      9706.13        1.48131900e-01        2.04531160e-08  29.9724  29.5320
0202-02-11_12:51:59.484000      9706.32        1.93150200e-01        2.37999860e-08  29.9724  29.5320
0202-02-11_12:51:59.710000      9706.55        2.49501200e-01        1.71062360e-08  29.9900  29.4991
0202-02-11_12:51:59.918000      9706.76        2.95046300e-01        2.04531160e-08  29.9900  29.4991
0202-02-11_12:52:00.110000      9706.95        3.44727700e-01        1.80359260e-08  29.9900  29.4991
0202-02-11_12:52:00.300000      9707.14        3.95305500e-01        2.83864460e-08  29.9900  29.4991
0202-02-11_12:52:00.530000      9707.37        4.43054500e-01        2.80765460e-08  29.9900  29.4991
0202-02-11_12:52:00.760000      9707.60        4.95935800e-01        3.03090160e-08  29.9893  29.5533
0202-02-11_12:52:00.957000      9707.79        5.42138400e-01        3.48966860e-08  29.9893  29.5533
0202-02-11_12:52:01.156000      9708.00        5.90095200e-01        3.65093660e-08  29.9893  29.5533
0202-02-11_12:52:01.360000      9708.20        6.42581500e-01        3.03118560e-08  29.9893  29.5533
0202-02-11_12:52:01.582000      9708.42        6.93005000e-01        2.82045660e-08  29.9893  29.5533
0202-02-11_12:52:01.785000      9708.62        7.42627000e-01        2.19446660e-08  29.9693  29.4917
0202-02-11_12:52:01.990000      9708.83        7.91570700e-01        2.76467460e-08  29.9693  29.4917
0202-02-11_12:52:02.190000      9709.03        8.38147600e-01        3.45884160e-08  29.9693  29.4917
0202-02-11_12:52:02.387000      9709.22        8.90542000e-01        3.90509160e-08  29.9693  29.4917
0202-02-11_12:52:02.594000      9709.43        9.40112000e-01        3.50222660e-08  29.9930  29.5541
0202-02-11_12:52:02.800000      9709.64        9.89437200e-01        2.96920660e-08  29.9930  29.5541
0202-02-11_12:52:02.996000      9709.83        1.03916300e+00        2.51056060e-08  29.9930  29.5541
0202-02-11_12:52:03.200000      9710.04        1.08720300e+00        2.92582060e-08  29.9930  29.5541
0202-02-11_12:52:03.390000      9710.23        1.13678900e+00        2.93201860e-08  29.9930  29.5541
0202-02-11_12:52:03.617000      9710.46        1.19004600e+00        2.98160160e-08  29.9930  29.5541
0202-02-11_12:52:03.824000      9710.66        1.23564400e+00        2.69029960e-08  29.9865  29.4977
0202-02-11_12:52:04.016000      9710.85        1.28669700e+00        2.44238360e-08  29.9865  29.4977
0202-02-11_12:52:04.207000      9711.05        1.33654200e+00        2.47957060e-08  29.9865  29.4977
0202-02-11_12:52:04.410000      9711.25        1.38441400e+00        3.25431060e-08  29.9865  29.4977
0202-02-11_12:52:04.617000      9711.46        1.43380100e+00        3.73774760e-08  29.9865  29.4977
0202-02-11_12:52:04.816000      9711.65        1.48578900e+00        4.18399760e-08  30.0200  29.5381
0202-02-11_12:52:05.020000      9711.86        1.53087900e+00        3.53321660e-08  30.0200  29.5381
0202-02-11_12:52:05.210000      9712.05        1.58430900e+00        3.28529960e-08  30.0200  29.5381
0202-02-11_12:52:05.402000      9712.24        1.63417600e+00        3.18613360e-08  30.0200  29.5381
0202-02-11_12:52:05.620000      9712.46        1.68266000e+00        3.10556060e-08  29.9787  29.5090
0202-02-11_12:52:05.812000      9712.65        1.73343400e+00        3.35347660e-08  29.9787  29.5090
0202-02-11_12:52:06.008000      9712.84        1.78311900e+00        3.32248760e-08  29.9787  29.5090
0202-02-11_12:52:06.203000      9713.04        1.83089700e+00        3.40925860e-08  29.9787  29.5090
0202-02-11_12:52:06.395000      9713.23        1.88044900e+00        3.03118560e-08  29.9787  29.5090
0202-02-11_12:52:06.610000      9713.45        1.93274700e+00        2.79566460e-08  29.9798  29.5260
0202-02-11_12:52:06.812000      9713.65        1.98074800e+00        3.38429860e-08  29.9798  29.5260
0202-02-11_12:52:07.016000      9713.85        2.02941300e+00        3.96057860e-08  29.9798  29.5260
0202-02-11_12:52:07.220000      9714.06        2.08091900e+00        4.53685960e-08  29.9798  29.5260
0202-02-11_12:52:07.418000      9714.26        2.13039200e+00        3.84269360e-08  29.9798  29.5260
0202-02-11_12:52:07.637000      9714.48        2.17720500e+00        3.42123460e-08  29.9683  29.5081
0202-02-11_12:52:07.848000      9714.69        2.22995200e+00        3.16092260e-08  29.9683  29.5081
0202-02-11_12:52:08.043000      9714.88        2.27737500e+00        3.50180760e-08  29.9683  29.5081
0202-02-11_12:52:08.234000      9715.07        2.32626200e+00        3.32826660e-08  29.9683  29.5081
0202-02-11_12:52:08.426000      9715.26        2.37826900e+00        3.18571460e-08  29.9683  29.5081
0202-02-11_12:52:08.640000      9715.48        2.42829000e+00        3.35925560e-08  29.9749  29.5366
0202-02-11_12:52:08.836000      9715.67        2.47489200e+00        3.74352660e-08  29.9749  29.5366
0202-02-11_12:52:09.040000      9715.88        2.52731300e+00        4.25795360e-08  29.9749  29.5366
0202-02-11_12:52:09.230000      9716.07        2.57689200e+00        3.91706760e-08  29.9749  29.5366
0202-02-11_12:52:09.434000      9716.27        2.62259300e+00        3.97904760e-08  29.9749  29.5366
0202-02-11_12:52:09.640000      9716.48        2.67656800e+00        3.43982860e-08  29.9544  29.4967
0202-02-11_12:52:09.848000      9716.69        2.72609000e+00        3.50180760e-08  29.9544  29.4967
0202-02-11_12:52:10.050000      9716.89        2.77346100e+00        2.95639160e-08  29.9544  29.4967
0202-02-11_12:52:10.242000      9717.08        2.82509700e+00        2.87581860e-08  29.9544  29.4967
0202-02-11_12:52:10.445000      9717.28        2.87457700e+00        2.46675660e-08  29.9544  29.4967
0202-02-11_12:52:10.650000      9717.49        2.92191500e+00        2.80764160e-08  29.9753  29.5507
0202-02-11_12:52:10.848000      9717.68        2.97436100e+00        2.33040260e-08  29.9753  29.5507
0202-02-11_12:52:11.050000      9717.89        3.02388800e+00        3.10514160e-08  29.9753  29.5507
0202-02-11_12:52:11.242000      9718.08        3.07091100e+00        2.81383960e-08  29.9753  29.5507
0202-02-11_12:52:11.438000      9718.27        3.12297200e+00        3.83649560e-08  29.9753  29.5507
0202-02-11_12:52:11.645000      9718.48        3.17259800e+00        4.30133860e-08  29.9708  29.4873
0202-02-11_12:52:11.844000      9718.68        3.21896200e+00        4.59883860e-08  29.9708  29.4873
0202-02-11_12:52:12.035000      9718.87        3.27177600e+00        4.24555760e-08  29.9708  29.4873
0202-02-11_12:52:12.240000      9719.08        3.32149600e+00        3.40264160e-08  29.9708  29.4873
0202-02-11_12:52:12.434000      9719.27        3.36845400e+00        3.45222460e-08  29.9708  29.4873
0202-02-11_12:52:12.637000      9719.48        3.42095300e+00        2.81379660e-08  29.9821  29.5493
0202-02-11_12:52:12.836000      9719.68        3.47077700e+00        3.28466660e-08  29.9821  29.5493
0202-02-11_12:52:13.030000      9719.87        3.51695200e+00        3.09860060e-08  29.9821  29.5493
0202-02-11_12:52:13.223000      9720.06        3.56981300e+00        4.04059660e-08  29.9821  29.5493
0202-02-11_12:52:13.426000      9720.27        3.61953900e+00        4.05299260e-08  29.9821  29.5493
0202-02-11_12:52:13.630000      9720.47        3.66727000e+00        4.13356560e-08  29.9812  29.4898
0202-02-11_12:52:13.836000      9720.67        3.71887100e+00        3.77408660e-08  29.9812  29.4898
0202-02-11_12:52:14.027000      9720.87        3.76863500e+00        3.34643060e-08  29.9812  29.4898
0202-02-11_12:52:14.220000      9721.06        3.81647600e+00        3.22867060e-08  29.9812  29.4898
0202-02-11_12:52:14.414000      9721.25        3.86493200e+00        3.43320160e-08  29.9812  29.4898
0202-02-11_12:52:14.630000      9721.47        3.91731100e+00        3.59434760e-08  29.9747  29.5366
0202-02-11_12:52:14.824000      9721.66        3.96574000e+00        3.72450360e-08  29.9747  29.5366
0202-02-11_12:52:15.027000      9721.87        4.01468800e+00        3.63153460e-08  29.9747  29.5366
0202-02-11_12:52:15.223000      9722.06        4.06613700e+00        3.97241960e-08  29.9747  29.5366
0202-02-11_12:52:15.426000      9722.26        4.11593400e+00        4.45585660e-08  29.9747  29.5366
0202-02-11_12:52:15.637000      9722.47        4.16453100e+00        4.38767960e-08  29.9660  29.5065
0202-02-11_12:52:15.844000      9722.68        4.21492700e+00        3.79887860e-08  29.9660  29.5065
0202-02-11_12:52:16.035000      9722.87        4.26476900e+00        3.96002360e-08  29.9660  29.5065
0202-02-11_12:52:16.230000      9723.07        4.31023800e+00        3.84226360e-08  29.9660  29.5065
0202-02-11_12:52:16.438000      9723.27        4.36379500e+00        4.47445060e-08  29.9660  29.5065
0202-02-11_12:52:16.633000      9723.47        4.41383600e+00        4.25132560e-08  29.9687  29.5293
0202-02-11_12:52:16.830000      9723.67        4.45999000e+00        4.88351260e-08  29.9687  29.5293
0202-02-11_12:52:17.030000      9723.87        4.51268800e+00        5.22439760e-08  29.9687  29.5293
0202-02-11_12:52:17.227000      9724.06        4.56249400e+00        5.98673960e-08  29.9687  29.5293
0202-02-11_12:52:17.418000      9724.26        4.60820000e+00        6.76767660e-08  29.9687  29.5293
0202-02-11_12:52:17.637000      9724.47        4.66198200e+00        8.54647660e-08  29.9683  29.5082
0202-02-11_12:52:17.830000      9724.67        4.71021000e+00        1.02323076e-07  29.9683  29.5082
0202-02-11_12:52:18.030000      9724.87        4.75855300e+00        1.14780866e-07  29.9683  29.5082
0202-02-11_12:52:18.227000      9725.06        4.81103700e+00        1.45026666e-07  29.9683  29.5082
0202-02-11_12:52:18.418000      9725.26        4.86048600e+00        1.76264126e-07  29.9683  29.5082
0202-02-11_12:52:18.625000      9725.46        4.90921600e+00        2.19958896e-07  29.9770  29.5392
0202-02-11_12:52:18.824000      9725.66        4.95905700e+00        2.73073016e-07  29.9770  29.5392
0202-02-11_12:52:19.016000      9725.85        5.00922800e+00        3.26559476e-07  29.9770  29.5392
0202-02-11_12:52:19.207000      9726.05        5.05736600e+00        3.93743786e-07  29.9770  29.5392
0202-02-11_12:52:19.406000      9726.24        5.10575100e+00        5.16462296e-07  29.9770  29.5392
0202-02-11_12:52:19.610000      9726.45        5.15823700e+00        6.35957886e-07  29.9829  29.4996
0202-02-11_12:52:19.824000      9726.66        5.20888100e+00        7.67911266e-07  29.9829  29.4996
0202-02-11_12:52:20.016000      9726.85        5.25558100e+00        9.85271766e-07  29.9829  29.4996
0202-02-11_12:52:20.207000      9727.05        5.30750500e+00        1.18521615e-06  29.9829  29.4996
0202-02-11_12:52:20.402000      9727.24        5.35723200e+00        1.43455784e-06  29.9829  29.4996
0202-02-11_12:52:20.617000      9727.46        5.40518200e+00        1.83426068e-06  29.9825  29.5510
0202-02-11_12:52:20.824000      9727.66        5.45702200e+00        2.19082610e-06  29.9825  29.5510
0202-02-11_12:52:21.027000      9727.87        5.50447200e+00        2.74287342e-06  29.9825  29.5510
0202-02-11_12:52:21.223000      9728.06        5.55369900e+00        4.09680554e-06  29.9825  29.5510
0202-02-11_12:52:21.420000      9728.26        5.60550000e+00        5.20808974e-06  29.9825  29.5510
0202-02-11_12:52:21.620000      9728.46        5.65410400e+00        5.31339214e-06  29.9582  29.4816
0202-02-11_12:52:21.824000      9728.66        5.70383300e+00        7.00665954e-06  29.9582  29.4816
0202-02-11_12:52:22.016000      9728.85        5.75446600e+00        8.22045704e-06  29.9582  29.4816
0202-02-11_12:52:22.207000      9729.05        5.80209400e+00        9.86953334e-06  29.9582  29.4816
0202-02-11_12:52:22.402000      9729.24        5.85083600e+00        1.13756859e-05  29.9582  29.4816

File: chapter 5/data/020k_ffj29/Ic/anneal/130k/69 min/Ic_2024-02-11_12-53-39364362_f29-130Kanneal-30K.txt
# Ic = 4.94 A, n = 24.49 , Tavg = 29.99 K, f29-130Kanneal-30K
#datetime                        t_s     iHTS_A                vHTS_V                tHTS_K  tTAR_K
0202-02-11_12:53:15.540000      9782.38        1.68896600e-02        1.78840940e-08  29.9750  29.5406
0202-02-11_12:53:15.742000      9782.58        4.85596600e-02        2.07351340e-08  29.9798  29.5045
0202-02-11_12:53:15.945000      9782.78        9.80882900e-02        2.38960740e-08  29.9798  29.5045
0202-02-11_12:53:16.150000      9782.99        1.45910200e-01        2.09830540e-08  29.9798  29.5045
0202-02-11_12:53:16.340000      9783.18        1.95275000e-01        2.27804440e-08  29.9798  29.5045
0202-02-11_12:53:16.560000      9783.40        2.48068800e-01        2.17887840e-08  29.9798  29.5045
0202-02-11_12:53:16.754000      9783.59        2.95124800e-01        2.11689840e-08  29.9990  29.5340
0202-02-11_12:53:16.957000      9783.80        3.43455700e-01        1.94335740e-08  29.9990  29.5340
0202-02-11_12:53:17.152000      9783.99        3.95424200e-01        2.13549240e-08  29.9990  29.5340
0202-02-11_12:53:17.344000      9784.18        4.44415600e-01        1.95575340e-08  29.9990  29.5340
0202-02-11_12:53:17.570000      9784.41        4.92945400e-01        1.76361740e-08  29.9990  29.5340
0202-02-11_12:53:17.785000      9784.62        5.43582100e-01        1.50330540e-08  29.9731  29.5120
0202-02-11_12:53:17.990000      9784.83        5.92760500e-01        1.87518040e-08  29.9731  29.5120
0202-02-11_12:53:18.180000      9785.02        6.40007900e-01        2.09214540e-08  29.9731  29.5120
0202-02-11_12:53:18.383000      9785.22        6.91988300e-01        2.25960440e-08  29.9731  29.5120
0202-02-11_12:53:18.630000      9785.47        7.44666300e-01        2.83616440e-08  29.9731  29.5120
0202-02-11_12:53:18.836000      9785.67        7.92546000e-01        2.84243940e-08  29.9747  29.5312
0202-02-11_12:53:19.027000      9785.87        8.40765600e-01        3.00978340e-08  29.9747  29.5312
0202-02-11_12:53:19.234000      9786.07        8.85585200e-01        2.29702240e-08  29.9747  29.5312
0202-02-11_12:53:19.426000      9786.26        9.39886800e-01        2.30941740e-08  29.9747  29.5312
0202-02-11_12:53:19.625000      9786.46        9.89468800e-01        2.38379240e-08  29.9678  29.4988
0202-02-11_12:53:19.832000      9786.67        1.03715000e+00        2.56973040e-08  29.9678  29.4988
0202-02-11_12:53:20.023000      9786.86        1.08854400e+00        2.48295940e-08  29.9678  29.4988
0202-02-11_12:53:20.215000      9787.05        1.13808900e+00        2.13587640e-08  29.9678  29.4988
0202-02-11_12:53:20.420000      9787.26        1.18563000e+00        2.25363640e-08  29.9678  29.4988
0202-02-11_12:53:20.625000      9787.46        1.23616300e+00        2.32801140e-08  29.9801  29.5483
0202-02-11_12:53:20.816000      9787.66        1.28693800e+00        3.00358540e-08  29.9801  29.5483
0202-02-11_12:53:21.010000      9787.85        1.33434900e+00        3.00358540e-08  29.9801  29.5483
0202-02-11_12:53:21.203000      9788.04        1.38388800e+00        3.21431440e-08  29.9801  29.5483
0202-02-11_12:53:21.410000      9788.25        1.43534300e+00        2.67509540e-08  29.9801  29.5483
0202-02-11_12:53:21.613000      9788.45        1.48556000e+00        2.68129340e-08  29.9793  29.4858
0202-02-11_12:53:21.824000      9788.66        1.53325600e+00        2.02431340e-08  29.9793  29.4858
0202-02-11_12:53:22.020000      9788.86        1.58423700e+00        2.08629240e-08  29.9793  29.4858
0202-02-11_12:53:22.210000      9789.05        1.63392600e+00        2.50775140e-08  29.9793  29.4858
0202-02-11_12:53:22.414000      9789.25        1.67865900e+00        3.37546040e-08  29.9793  29.4858
0202-02-11_12:53:22.617000      9789.46        1.73370800e+00        3.39405440e-08  29.9791  29.5527
0202-02-11_12:53:22.824000      9789.66        1.78325600e+00        3.29488740e-08  29.9791  29.5527
0202-02-11_12:53:23.023000      9789.86        1.83011600e+00        3.23290840e-08  29.9791  29.5527
0202-02-11_12:53:23.220000      9790.06        1.88206500e+00        3.50561640e-08  29.9791  29.5527
0202-02-11_12:53:23.420000      9790.26        1.93162500e+00        3.20191840e-08  29.9791  29.5527
0202-02-11_12:53:23.630000      9790.47        1.97871100e+00        3.09655340e-08  29.9789  29.4902
0202-02-11_12:53:23.824000      9790.66        2.03118800e+00        2.61311640e-08  29.9789  29.4902
0202-02-11_12:53:24.030000      9790.87        2.08044500e+00        3.31967940e-08  29.9789  29.4902
0202-02-11_12:53:24.230000      9791.07        2.12802800e+00        3.95809940e-08  29.9789  29.4902
0202-02-11_12:53:24.420000      9791.26        2.17966600e+00        3.91476540e-08  29.9789  29.4902
0202-02-11_12:53:24.633000      9791.47        2.22947500e+00        3.29504140e-08  29.9926  29.5387
0202-02-11_12:53:24.832000      9791.67        2.27641000e+00        2.99136040e-08  29.9926  29.5387
0202-02-11_12:53:25.023000      9791.86        2.32838500e+00        3.12151740e-08  29.9926  29.5387
0202-02-11_12:53:25.230000      9792.07        2.37792400e+00        3.25787140e-08  29.9926  29.5387
0202-02-11_12:53:25.420000      9792.26        2.42568000e+00        3.23927740e-08  29.9926  29.5387
0202-02-11_12:53:25.620000      9792.46        2.47727100e+00        3.60495540e-08  29.9718  29.4989
0202-02-11_12:53:25.824000      9792.66        2.52738900e+00        3.60495540e-08  29.9718  29.4989
0202-02-11_12:53:26.020000      9792.86        2.57411200e+00        3.56776740e-08  29.9718  29.4989
0202-02-11_12:53:26.210000      9793.05        2.62627700e+00        3.27026740e-08  29.9718  29.4989
0202-02-11_12:53:26.418000      9793.26        2.67598100e+00        3.18349640e-08  29.9718  29.4989
0202-02-11_12:53:26.630000      9793.47        2.72419700e+00        3.37563240e-08  29.9784  29.5261
0202-02-11_12:53:26.830000      9793.67        2.77525900e+00        3.99542440e-08  29.9784  29.5261
0202-02-11_12:53:27.020000      9793.86        2.82342000e+00        4.32391440e-08  29.9784  29.5261
0202-02-11_12:53:27.223000      9794.06        2.87253700e+00        3.90865340e-08  29.9784  29.5261
0202-02-11_12:53:27.414000      9794.25        2.92427500e+00        3.32604840e-08  29.9784  29.5261
0202-02-11_12:53:27.620000      9794.46        2.97424400e+00        3.15250640e-08  29.9875  29.5051
0202-02-11_12:53:27.830000      9794.67        3.02241000e+00        3.02235040e-08  29.9875  29.5051
0202-02-11_12:53:28.023000      9794.86        3.07316200e+00        3.12771540e-08  29.9875  29.5051
0202-02-11_12:53:28.215000      9795.05        3.12279700e+00        2.59469340e-08  29.9875  29.5051
0202-02-11_12:53:28.406000      9795.24        3.17054900e+00        3.06573540e-08  29.9875  29.5051
0202-02-11_12:53:28.613000      9795.45        3.22021700e+00        2.79922540e-08  29.9821  29.5334
0202-02-11_12:53:28.810000      9795.65        3.27210200e+00        3.14630840e-08  29.9821  29.5334
0202-02-11_12:53:29.010000      9795.85        3.32113500e+00        2.33438040e-08  29.9821  29.5334
0202-02-11_12:53:29.207000      9796.04        3.36858600e+00        2.47073540e-08  29.9821  29.5334
0202-02-11_12:53:29.400000      9796.24        3.42051700e+00        2.65047540e-08  29.9821  29.5334
0202-02-11_12:53:29.610000      9796.45        3.47118500e+00        2.94797540e-08  29.9762  29.4978
0202-02-11_12:53:29.805000      9796.64        3.51713600e+00        3.35703840e-08  29.9762  29.4978
0202-02-11_12:53:30.008000      9796.85        3.56964300e+00        3.48099640e-08  29.9762  29.4978
0202-02-11_12:53:30.210000      9797.05        3.61897800e+00        3.38792540e-08  29.9762  29.4978
0202-02-11_12:53:30.402000      9797.24        3.66597800e+00        3.54891740e-08  29.9762  29.4978
0202-02-11_12:53:30.617000      9797.46        3.71899800e+00        3.67886840e-08  29.9737  29.5454
0202-02-11_12:53:30.820000      9797.66        3.76742600e+00        3.56105640e-08  29.9737  29.5454
0202-02-11_12:53:31.027000      9797.86        3.81618000e+00        3.22017140e-08  29.9737  29.5454
0202-02-11_12:53:31.220000      9798.06        3.86756500e+00        2.78011940e-08  29.9737  29.5454
0202-02-11_12:53:31.410000      9798.25        3.91675300e+00        3.09001540e-08  29.9737  29.5454
0202-02-11_12:53:31.617000      9798.45        3.96265100e+00        3.26975440e-08  29.9636  29.4794
0202-02-11_12:53:31.810000      9798.65        4.01620100e+00        3.49287940e-08  29.9636  29.4794
0202-02-11_12:53:32.004000      9798.84        4.06603900e+00        3.43709840e-08  29.9636  29.4794
0202-02-11_12:53:32.195000      9799.03        4.11147000e+00        3.15199440e-08  29.9636  29.4794
0202-02-11_12:53:32.395000      9799.23        4.16492500e+00        2.56938940e-08  29.9636  29.4794
0202-02-11_12:53:32.605000      9799.45        4.21502200e+00        2.96605640e-08  29.9824  29.5494
0202-02-11_12:53:32.810000      9799.65        4.26365300e+00        2.99704640e-08  29.9824  29.5494
0202-02-11_12:53:33.010000      9799.85        4.31437700e+00        3.72840040e-08  29.9824  29.5494
0202-02-11_12:53:33.215000      9800.05        4.36249200e+00        3.56105640e-08  29.9824  29.5494
0202-02-11_12:53:33.406000      9800.24        4.41194700e+00        3.51767140e-08  29.9824  29.5494
0202-02-11_12:53:33.625000      9800.46        4.46352100e+00        3.80897340e-08  29.9594  29.4842
0202-02-11_12:53:33.820000      9800.66        4.50952300e+00        4.45355740e-08  29.9594  29.4842
0202-02-11_12:53:34.023000      9800.86        4.56271900e+00        6.03402640e-08  29.9594  29.4842
0202-02-11_12:53:34.220000      9801.06        4.61236200e+00        7.10626640e-08  29.9594  29.4842
0202-02-11_12:53:34.410000      9801.25        4.65759100e+00        7.94918240e-08  29.9594  29.4842
0202-02-11_12:53:34.610000      9801.45        4.71151500e+00        8.89126640e-08  29.9957  29.5461
0202-02-11_12:53:34.810000      9801.65        4.76151600e+00        1.16059544e-07  29.9957  29.5461
0202-02-11_12:53:35             9801.84        4.80668100e+00        1.37008504e-07  29.9957  29.5461
0202-02-11_12:53:35.190000      9802.03        4.85988000e+00        1.67936124e-07  29.9957  29.5461
0202-02-11_12:53:35.390000      9802.23        4.90996300e+00        2.15164254e-07  29.9957  29.5461
0202-02-11_12:53:35.598000      9802.44        4.95988900e+00        2.64003854e-07  29.9924  29.4995
0202-02-11_12:53:35.812000      9802.65        5.00963600e+00        3.34660124e-07  29.9924  29.4995
0202-02-11_12:53:36.010000      9802.85        5.05904600e+00        4.04758574e-07  29.9924  29.4995
0202-02-11_12:53:36.215000      9803.05        5.10690700e+00        5.25617694e-07  29.9924  29.4995
0202-02-11_12:53:36.410000      9803.25        5.15864300e+00        6.35258584e-07  29.9924  29.4995
0202-02-11_12:53:36.625000      9803.46        5.20891600e+00        8.19708234e-07  30.0006  29.5332
0202-02-11_12:53:36.824000      9803.66        5.25799100e+00        9.86060334e-07  30.0006  29.5332
0202-02-11_12:53:37.027000      9803.87        5.30756100e+00        1.17577858e-06  30.0006  29.5332
0202-02-11_12:53:37.220000      9804.06        5.35573100e+00        1.48511663e-06  30.0006  29.5332
0202-02-11_12:53:37.414000      9804.25        5.40463800e+00        1.77759635e-06  30.0006  29.5332
0202-02-11_12:53:37.613000      9804.45        5.45716000e+00        2.13465836e-06  29.9790  29.5100
0202-02-11_12:53:37.810000      9804.65        5.50669600e+00        2.72500999e-06  29.9790  29.5100
0202-02-11_12:53:38             9804.84        5.55209800e+00        4.11792992e-06  29.9790  29.5100
0202-02-11_12:53:38.195000      9805.03        5.60535900e+00        4.25967632e-06  29.9790  29.5100
0202-02-11_12:53:38.387000      9805.22        5.65528100e+00        5.91086342e-06  29.9790  29.5100
0202-02-11_12:53:38.586000      9805.43        5.70050700e+00        7.15862812e-06  29.9894  29.5346
0202-02-11_12:53:38.793000      9805.63        5.75436900e+00        8.36784172e-06  29.9894  29.5346
0202-02-11_12:53:38.996000      9805.83        5.80388500e+00        1.01497429e-05  29.9894  29.5346

File: chapter 5/data/020k_ffj29/Ic/anneal/130k/69 min/Ic_2024-02-11_12-54-04784153_f29-130Kanneal-30K.txt
# Ic = 4.95 A, n = 25.05 , Tavg = 29.96 K, f29-130Kanneal-30K
#datetime                        t_s     iHTS_A                vHTS_V                tHTS_K  tTAR_K
0202-02-11_12:53:41.040000      9807.88        2.04849900e-02        8.02940050e-09  30.0078  29.5457
0202-02-11_12:53:41.242000      9808.08        4.90500800e-02        8.33930050e-09  30.0078  29.5457
0202-02-11_12:53:41.438000      9808.28        9.60108300e-02        1.52189905e-08  30.0078  29.5457
0202-02-11_12:53:41.645000      9808.48        1.45292900e-01        2.42679505e-08  29.9590  29.4851
0202-02-11_12:53:41.840000      9808.68        1.96792300e-01        2.75528405e-08  29.9590  29.4851
0202-02-11_12:53:42.030000      9808.87        2.46274700e-01        2.38341805e-08  29.9590  29.4851
0202-02-11_12:53:42.234000      9809.07        2.94221100e-01        2.30906905e-08  29.9590  29.4851
0202-02-11_12:53:42.438000      9809.27        3.43834200e-01        1.60254205e-08  29.9590  29.4851
0202-02-11_12:53:42.633000      9809.47        3.94898700e-01        1.86287205e-08  29.9648  29.5514
0202-02-11_12:53:42.840000      9809.68        4.42540800e-01        2.24714305e-08  29.9648  29.5514
0202-02-11_12:53:43.035000      9809.87        4.92485500e-01        2.38349705e-08  29.9648  29.5514
0202-02-11_12:53:43.227000      9810.06        5.43630200e-01        2.28433105e-08  29.9648  29.5514
0202-02-11_12:53:43.430000      9810.27        5.92674800e-01        2.39589305e-08  29.9648  29.5514
0202-02-11_12:53:43.633000      9810.47        6.39799000e-01        2.19136205e-08  29.9689  29.4886
0202-02-11_12:53:43.824000      9810.66        6.91718300e-01        2.45167505e-08  29.9689  29.4886
0202-02-11_12:53:44.020000      9810.86        7.41273500e-01        1.81328905e-08  29.9689  29.4886
0202-02-11_12:53:44.215000      9811.05        7.87591800e-01        2.48266405e-08  29.9689  29.4886
0202-02-11_12:53:44.406000      9811.24        8.40087000e-01        1.96203905e-08  29.9689  29.4886
0202-02-11_12:53:44.617000      9811.45        8.90288800e-01        2.43308105e-08  29.9689  29.4886
0202-02-11_12:53:44.824000      9811.66        9.36372500e-01        1.83808105e-08  29.9930  29.5404
0202-02-11_12:53:45.027000      9811.87        9.89176500e-01        2.25953905e-08  29.9930  29.5404
0202-02-11_12:53:45.230000      9812.07        1.03903000e+00        2.47026805e-08  29.9930  29.5404
0202-02-11_12:53:45.434000      9812.27        1.08563600e+00        2.74297705e-08  29.9930  29.5404
0202-02-11_12:53:45.640000      9812.48        1.13837600e+00        2.55084105e-08  29.9650  29.5025
0202-02-11_12:53:45.844000      9812.68        1.18797600e+00        1.94344505e-08  29.9650  29.5025
0202-02-11_12:53:46.035000      9812.88        1.23439100e+00        1.76370605e-08  29.9650  29.5025
0202-02-11_12:53:46.230000      9813.07        1.28686000e+00        1.59016405e-08  29.9650  29.5025
0202-02-11_12:53:46.434000      9813.27        1.33647300e+00        1.83808105e-08  29.9650  29.5025
0202-02-11_12:53:46.637000      9813.47        1.38505600e+00        2.16657005e-08  29.9900  29.5329
0202-02-11_12:53:46.830000      9813.67        1.43556000e+00        1.66453905e-08  29.9900  29.5329
0202-02-11_12:53:47.023000      9813.86        1.48529900e+00        1.37323705e-08  29.9900  29.5329
0202-02-11_12:53:47.215000      9814.05        1.53303600e+00        1.16870505e-08  29.9900  29.5329
0202-02-11_12:53:47.406000      9814.25        1.58140700e+00        1.96823705e-08  29.9900  29.5329
0202-02-11_12:53:47.625000      9814.46        1.63417400e+00        2.11698705e-08  29.9968  29.5080
0202-02-11_12:53:47.832000      9814.67        1.68240400e+00        2.02401805e-08  29.9968  29.5080
0202-02-11_12:53:48.035000      9814.88        1.73156600e+00        1.42285505e-08  29.9968  29.5080
0202-02-11_12:53:48.230000      9815.07        1.78273700e+00        1.50348005e-08  29.9968  29.5080
0202-02-11_12:53:48.438000      9815.28        1.83073700e+00        1.33618805e-08  29.9968  29.5080
0202-02-11_12:53:48.637000      9815.48        1.88100300e+00        1.47257705e-08  29.9837  29.5347
0202-02-11_12:53:48.830000      9815.67        1.93150100e+00        1.28664005e-08  29.9837  29.5347
0202-02-11_12:53:49.040000      9815.88        1.97932600e+00        1.73908805e-08  29.9837  29.5347
0202-02-11_12:53:49.234000      9816.07        2.02983700e+00        1.51596305e-08  29.9837  29.5347
0202-02-11_12:53:49.426000      9816.27        2.08033900e+00        1.65851505e-08  29.9837  29.5347
0202-02-11_12:53:49.637000      9816.48        2.12868500e+00        1.55315005e-08  29.9739  29.4991
0202-02-11_12:53:49.832000      9816.67        2.17902800e+00        1.34861905e-08  29.9739  29.4991
0202-02-11_12:53:50.023000      9816.86        2.22966100e+00        1.46637905e-08  29.9739  29.4991
0202-02-11_12:53:50.230000      9817.07        2.27735100e+00        1.59033805e-08  29.9739  29.4991
0202-02-11_12:53:50.420000      9817.26        2.32694600e+00        1.91882805e-08  29.9739  29.4991
0202-02-11_12:53:50.625000      9817.46        2.37832400e+00        1.91263005e-08  29.9716  29.5439
0202-02-11_12:53:50.824000      9817.66        2.42682200e+00        1.96221305e-08  29.9716  29.5439
0202-02-11_12:53:51.016000      9817.85        2.47584600e+00        1.96221305e-08  29.9716  29.5439
0202-02-11_12:53:51.220000      9818.06        2.52726400e+00        2.37747405e-08  29.9716  29.5439
0202-02-11_12:53:51.414000      9818.25        2.57694500e+00        2.27830705e-08  29.9716  29.5439
0202-02-11_12:53:51.620000      9818.46        2.62184800e+00        2.35268205e-08  29.9650  29.4843
0202-02-11_12:53:51.816000      9818.66        2.67643900e+00        1.46018105e-08  29.9650  29.4843
0202-02-11_12:53:52.010000      9818.85        2.72591400e+00        1.75148405e-08  29.9650  29.4843
0202-02-11_12:53:52.203000      9819.04        2.77108300e+00        1.39820205e-08  29.9650  29.4843
0202-02-11_12:53:52.410000      9819.25        2.82508500e+00        1.62132705e-08  29.9650  29.4843
0202-02-11_12:53:52.625000      9819.46        2.87573400e+00        1.39820205e-08  29.9885  29.5492
0202-02-11_12:53:52.836000      9819.67        2.92393400e+00        1.05731705e-08  29.9885  29.5492
0202-02-11_12:53:53.027000      9819.86        2.97426200e+00        1.18747305e-08  29.9885  29.5492
0202-02-11_12:53:53.234000      9820.07        3.01958000e+00        1.36101505e-08  29.9885  29.5492
0202-02-11_12:53:53.434000      9820.27        3.07323500e+00        1.67091105e-08  29.9885  29.5492
0202-02-11_12:53:53.633000      9820.47        3.12359900e+00        1.39200405e-08  29.9723  29.4879
0202-02-11_12:53:53.840000      9820.68        3.17041300e+00        1.53455605e-08  29.9723  29.4879
0202-02-11_12:53:54.035000      9820.87        3.22231800e+00        2.03042205e-08  29.9723  29.4879
0202-02-11_12:53:54.227000      9821.06        3.27216700e+00        2.65645905e-08  29.9723  29.4879
0202-02-11_12:53:54.430000      9821.27        3.31686400e+00        2.83006505e-08  29.9723  29.4879
0202-02-11_12:53:54.630000      9821.47        3.37135100e+00        2.25367405e-08  29.9846  29.5429
0202-02-11_12:53:54.820000      9821.66        3.42083200e+00        1.90659005e-08  29.9846  29.5429
0202-02-11_12:53:55.023000      9821.86        3.46573600e+00        1.79502805e-08  29.9846  29.5429
0202-02-11_12:53:55.223000      9822.06        3.51999000e+00        2.08633005e-08  29.9846  29.5429
0202-02-11_12:53:55.418000      9822.26        3.56985000e+00        2.00575705e-08  29.9846  29.5429
0202-02-11_12:53:55.630000      9822.47        3.61536700e+00        1.45414205e-08  29.9727  29.5015
0202-02-11_12:53:55.824000      9822.66        3.66918900e+00        1.36117305e-08  29.9727  29.5015
0202-02-11_12:53:56.016000      9822.85        3.71884300e+00        1.08846505e-08  29.9727  29.5015
0202-02-11_12:53:56.223000      9823.06        3.76371100e+00        1.20002705e-08  29.9727  29.5015
0202-02-11_12:53:56.414000      9823.25        3.81788600e+00        9.70704050e-09  29.9727  29.5015
0202-02-11_12:53:56.613000      9823.45        3.86806800e+00        1.40455905e-08  30.0091  29.5346
0202-02-11_12:53:56.810000      9823.65        3.91492600e+00        9.76902050e-09  30.0091  29.5346
0202-02-11_12:53:57             9823.84        3.96654000e+00        1.86940305e-08  30.0091  29.5346
0202-02-11_12:53:57.207000      9824.04        4.01646600e+00        1.88179905e-08  30.0091  29.5346
0202-02-11_12:53:57.400000      9824.24        4.06482700e+00        2.13591305e-08  30.0091  29.5346
0202-02-11_12:53:57.600000      9824.44        4.11302900e+00        1.84461105e-08  29.9807  29.5081
0202-02-11_12:53:57.800000      9824.64        4.16583300e+00        1.57810005e-08  29.9807  29.5081
0202-02-11_12:53:57.992000      9824.83        4.21501400e+00        1.35497505e-08  29.9807  29.5081
0202-02-11_12:53:58.188000      9825.02        4.26022300e+00        1.44794405e-08  29.9807  29.5081
0202-02-11_12:53:58.390000      9825.23        4.31437300e+00        1.27440205e-08  29.9807  29.5081
0202-02-11_12:53:58.610000      9825.45        4.36542600e+00        1.66487105e-08  29.9807  29.5081
0202-02-11_12:53:58.820000      9825.66        4.41327600e+00        2.22888205e-08  29.9772  29.5312
0202-02-11_12:53:59.010000      9825.85        4.46344700e+00        2.84247605e-08  29.9772  29.5312
0202-02-11_12:53:59.220000      9826.06        4.50871200e+00        3.25773705e-08  29.9772  29.5312
0202-02-11_12:53:59.414000      9826.25        4.56285400e+00        3.10278905e-08  29.9772  29.5312
0202-02-11_12:53:59.630000      9826.47        4.61273600e+00        3.85273805e-08  29.9646  29.4946
0202-02-11_12:53:59.824000      9826.66        4.66061400e+00        5.27206205e-08  29.9646  29.4946
0202-02-11_12:54:00.020000      9826.86        4.71145500e+00        6.25754605e-08  29.9646  29.4946
0202-02-11_12:54:00.210000      9827.05        4.76141600e+00        7.68928905e-08  29.9646  29.4946
0202-02-11_12:54:00.410000      9827.25        4.80659200e+00        1.04040020e-07  29.9646  29.4946
0202-02-11_12:54:00.625000      9827.46        4.86058200e+00        1.46248030e-07  29.9860  29.5422
0202-02-11_12:54:00.820000      9827.66        4.90877500e+00        1.77423570e-07  29.9860  29.5422
0202-02-11_12:54:01.020000      9827.86        4.95771400e+00        2.32275190e-07  29.9860  29.5422
0202-02-11_12:54:01.215000      9828.05        5.00924900e+00        2.85577320e-07  29.9860  29.5422
0202-02-11_12:54:01.406000      9828.24        5.05933000e+00        3.54436230e-07  29.9860  29.5422
0202-02-11_12:54:01.613000      9828.45        5.10447700e+00        4.42136830e-07  29.9742  29.4854
0202-02-11_12:54:01.812000      9828.65        5.15905300e+00        5.98076550e-07  29.9742  29.4854
0202-02-11_12:54:02.008000      9828.84        5.20817900e+00        7.39575110e-07  29.9742  29.4854
0202-02-11_12:54:02.210000      9829.05        5.25357500e+00        9.62948230e-07  29.9742  29.4854
0202-02-11_12:54:02.406000      9829.24        5.30747000e+00        1.16611611e-06  29.9742  29.4854
0202-02-11_12:54:02.610000      9829.45        5.35754500e+00        1.41347519e-06  29.9887  29.5498
0202-02-11_12:54:02.805000      9829.64        5.40476400e+00        1.72516869e-06  29.9887  29.5498
0202-02-11_12:54:02.996000      9829.84        5.45628600e+00        2.09747787e-06  29.9887  29.5498
0202-02-11_12:54:03.203000      9830.04        5.50611000e+00        2.71088622e-06  29.9887  29.5498
0202-02-11_12:54:03.395000      9830.23        5.55363800e+00        4.17124065e-06  29.9887  29.5498
0202-02-11_12:54:03.610000      9830.45        5.60579200e+00        4.30139695e-06  29.9887  29.5498
0202-02-11_12:54:03.810000      9830.65        5.65388700e+00        5.62638875e-06  29.9612  29.4884
0202-02-11_12:54:04.010000      9830.85        5.70285300e+00        7.06628995e-06  29.9612  29.4884
0202-02-11_12:54:04.215000      9831.05        5.75395600e+00        8.77877585e-06  29.9612  29.4884
0202-02-11_12:54:04.406000      9831.25        5.80389500e+00        1.00574071e-05  29.9612  29.4884
