Repository: shortlab/2025-devitre-PhD

# 2025-devitre-PhD
Data repository for Alexis Devitre's PhD thesis

File: chapter 5/data/020k_ffj29/Ic/anneal/130k/69 min/Ic_2024-02-11_13-12-55371614_f29-130Kanneal-40K.txt
# Ic = 3.26 A, n = 20.95 , Tavg = 39.98 K, f29-130Kanneal-40K
#datetime                        t_s     iHTS_A                vHTS_V                tHTS_K  tTAR_K
0202-02-11_13:11:32.887000      10879.72        1.75412200e-02       -1.60897730e-08  39.9857  39.3754
0202-02-11_13:11:33.094000      10879.93        1.27385700e-02       -1.15033130e-08  39.9857  39.3754
0202-02-11_13:11:33.285000      10880.12        2.33530900e-02       -1.17512330e-08  39.9857  39.3754
0202-02-11_13:11:33.480000      10880.32        3.29443100e-02        3.92947700e-09  39.9857  39.3754
0202-02-11_13:11:33.684000      10880.52        4.26505400e-02        2.50395700e-09  39.9790  39.3750
0202-02-11_13:11:33.875000      10880.71        5.27307800e-02        3.55759700e-09  39.9790  39.3750
0202-02-11_13:11:34.074000      10880.91        6.25587100e-02        2.81384700e-09  39.9790  39.3750
0202-02-11_13:11:34.266000      10881.10        7.25795800e-02        3.49561700e-09  39.9790  39.3750
0202-02-11_13:11:34.457000      10881.30        8.17248100e-02       -1.15281300e-09  39.9790  39.3750
0202-02-11_13:11:34.668000      10881.51        9.21835000e-02       -7.18953000e-10  39.9854  39.3747
0202-02-11_13:11:34.860000      10881.70        1.02110900e-01       -1.61143000e-10  39.9854  39.3747
0202-02-11_13:11:35.055000      10881.89        1.11180900e-01        5.78884700e-09  39.9854  39.3747
0202-02-11_13:11:35.258000      10882.10        1.21985400e-01        3.24770700e-09  39.9854  39.3747
0202-02-11_13:11:35.453000      10882.29        1.31985400e-01        8.30517000e-10  39.9854  39.3747
0202-02-11_13:11:35.650000      10882.49        1.41010500e-01       -2.08249300e-09  39.9869  39.3768
0202-02-11_13:11:35.848000      10882.68        1.51696200e-01       -1.09083300e-09  39.9869  39.3768
0202-02-11_13:11:36.040000      10882.88        1.61406900e-01       -1.21479300e-09  39.9869  39.3768
0202-02-11_13:11:36.230000      10883.07        1.70339900e-01       -4.71043000e-10  39.9869  39.3768
0202-02-11_13:11:36.434000      10883.27        1.81564400e-01        1.82218700e-09  39.9869  39.3768
0202-02-11_13:11:36.637000      10883.47        1.91154500e-01        3.80597700e-09  39.9824  39.3747
0202-02-11_13:11:36.832000      10883.67        2.00780600e-01        3.99237700e-09  39.9824  39.3747
0202-02-11_13:11:37.027000      10883.87        2.10745100e-01        6.84403700e-09  39.9824  39.3747
0202-02-11_13:11:37.223000      10884.06        2.20984100e-01        3.74507700e-09  39.9824  39.3747
0202-02-11_13:11:37.414000      10884.25        2.29958700e-01        2.25758700e-09  39.9824  39.3747
0202-02-11_13:11:37.625000      10884.46        2.40953100e-01       -4.37418300e-09  40.0003  39.3760
0202-02-11_13:11:37.820000      10884.66        2.50614800e-01       -8.34084300e-09  40.0003  39.3760
0202-02-11_13:11:38.010000      10884.85        2.59785300e-01       -7.59709300e-09  40.0003  39.3760
0202-02-11_13:11:38.220000      10885.06        2.70585700e-01       -4.56011300e-09  40.0003  39.3760
0202-02-11_13:11:38.410000      10885.25        2.80652600e-01       -4.68407300e-09  40.0003  39.3760
0202-02-11_13:11:38.617000      10885.45        2.89738500e-01       -7.65907300e-09  39.9850  39.3781
0202-02-11_13:11:38.816000      10885.65        3.00407900e-01       -1.55304230e-08  39.9850  39.3781
0202-02-11_13:11:39.008000      10885.85        3.10465900e-01       -1.13778230e-08  39.9850  39.3781
0202-02-11_13:11:39.210000      10886.05        3.19210400e-01       -1.04481330e-08  39.9850  39.3781
0202-02-11_13:11:39.402000      10886.24        3.30252300e-01       -9.64240300e-09  39.9850  39.3781
0202-02-11_13:11:39.613000      10886.45        3.40245000e-01       -1.19976130e-08  39.9783  39.3741
0202-02-11_13:11:39.812000      10886.65        3.49630500e-01       -1.24314630e-08  39.9783  39.3741
0202-02-11_13:11:40.016000      10886.85        3.59845800e-01       -9.95230300e-09  39.9783  39.3741
0202-02-11_13:11:40.220000      10887.06        3.69841500e-01       -1.55923930e-08  39.9783  39.3741
0202-02-11_13:11:40.410000      10887.25        3.79436400e-01       -1.18116730e-08  39.9783  39.3741
0202-02-11_13:11:40.625000      10887.46        3.89849100e-01       -6.91532300e-09  39.9780  39.3763
0202-02-11_13:11:40.816000      10887.66        3.99682900e-01       -4.43616300e-09  39.9780  39.3763
0202-02-11_13:11:41.010000      10887.85        4.08642600e-01       -7.03928300e-09  39.9780  39.3763
0202-02-11_13:11:41.215000      10888.05        4.19390700e-01       -1.07580230e-08  39.9780  39.3763
0202-02-11_13:11:41.406000      10888.25        4.29659400e-01       -8.34084300e-09  39.9780  39.3763
0202-02-11_13:11:41.610000      10888.45        4.38506300e-01       -5.61376300e-09  39.9724  39.3729
0202-02-11_13:11:41.810000      10888.65        4.49450300e-01       -5.36584300e-09  39.9724  39.3729
0202-02-11_13:11:42.004000      10888.84        4.59123900e-01       -8.09292300e-09  39.9724  39.3729
0202-02-11_13:11:42.195000      10889.03        4.68138500e-01       -8.21688300e-09  39.9724  39.3729
0202-02-11_13:11:42.390000      10889.23        4.78695200e-01       -6.41949300e-09  39.9724  39.3729
0202-02-11_13:11:42.590000      10889.43        4.89082600e-01       -5.18001300e-09  39.9724  39.3729
0202-02-11_13:11:42.790000      10889.63        4.98869000e-01       -3.07283300e-09  39.9751  39.3741
0202-02-11_13:11:42.984000      10889.82        5.08402300e-01       -3.56880300e-09  39.9751  39.3741
0202-02-11_13:11:43.176000      10890.01        5.18645800e-01       -4.80839300e-09  39.9751  39.3741
0202-02-11_13:11:43.367000      10890.21        5.28916000e-01       -9.39484300e-09  39.9751  39.3741
0202-02-11_13:11:43.580000      10890.42        5.38025600e-01       -8.83703300e-09  39.9751  39.3741
0202-02-11_13:11:43.777000      10890.62        5.48699500e-01       -1.42292130e-08  39.9828  39.3752
0202-02-11_13:11:43.970000      10890.81        5.58457700e-01       -1.13161930e-08  39.9828  39.3752
0202-02-11_13:11:44.170000      10891.01        5.67303100e-01       -1.37333830e-08  39.9828  39.3752
0202-02-11_13:11:44.367000      10891.20        5.78425200e-01       -6.29588300e-09  39.9828  39.3752
0202-02-11_13:11:44.600000      10891.44        5.88476400e-01       -8.40317300e-09  39.9828  39.3752
0202-02-11_13:11:44.797000      10891.64        5.98476500e-01       -5.36620300e-09  39.9789  39.3728
0202-02-11_13:11:45.008000      10891.84        6.07980900e-01       -6.60578300e-09  39.9789  39.3728
0202-02-11_13:11:45.200000      10892.04        6.17569900e-01       -5.49016300e-09  39.9789  39.3728
0202-02-11_13:11:45.402000      10892.24        6.28049400e-01       -7.47349300e-09  39.9789  39.3728
0202-02-11_13:11:45.613000      10892.45        6.37945600e-01       -7.79753000e-10  39.9843  39.3762
0202-02-11_13:11:45.824000      10892.66        6.47596900e-01       -2.26724300e-09  39.9843  39.3762
0202-02-11_13:11:46.020000      10892.86        6.57836200e-01       -2.20526300e-09  39.9843  39.3762
0202-02-11_13:11:46.210000      10893.05        6.66846400e-01       -5.93813000e-10  39.9843  39.3762
0202-02-11_13:11:46.402000      10893.24        6.77688000e-01        3.24889700e-09  39.9843  39.3762
0202-02-11_13:11:46.610000      10893.45        6.87836500e-01        5.85201700e-09  39.9824  39.3735
0202-02-11_13:11:46.812000      10893.65        6.96999500e-01       -1.95735300e-09  39.9824  39.3735
0202-02-11_13:11:47.004000      10893.84        7.07222200e-01       -1.89537300e-09  39.9824  39.3735
0202-02-11_13:11:47.207000      10894.05        7.17133200e-01       -4.93234300e-09  39.9824  39.3735
0202-02-11_13:11:47.402000      10894.24        7.26783100e-01       -3.45893000e-10  39.9824  39.3735
0202-02-11_13:11:47.605000      10894.44        7.36411500e-01        1.07962700e-09  39.9889  39.3758
0202-02-11_13:11:47.805000      10894.64        7.46893900e-01        1.07962700e-09  39.9889  39.3758
0202-02-11_13:11:48             10894.84        7.56643200e-01        2.11917000e-10  39.9889  39.3758
0202-02-11_13:11:48.190000      10895.03        7.66316800e-01       -2.57714300e-09  39.9889  39.3758
0202-02-11_13:11:48.400000      10895.24        7.76860100e-01       -7.22557300e-09  39.9889  39.3758
0202-02-11_13:11:48.610000      10895.45        7.86842300e-01       -6.29557300e-09  39.9889  39.3758
0202-02-11_13:11:48.816000      10895.66        7.96695500e-01       -5.55150300e-09  39.9613  39.3758
0202-02-11_13:11:49.010000      10895.85        8.06459600e-01       -7.78683000e-10  39.9613  39.3758
0202-02-11_13:11:49.203000      10896.04        8.16439400e-01       -1.21254300e-09  39.9613  39.3758
0202-02-11_13:11:49.395000      10896.23        8.25547500e-01       -2.08025300e-09  39.9613  39.3758
0202-02-11_13:11:49.613000      10896.45        8.36432100e-01        2.44422700e-09  39.9843  39.3704
0202-02-11_13:11:49.810000      10896.65        8.46003300e-01        3.00203700e-09  39.9843  39.3704
0202-02-11_13:11:50.010000      10896.85        8.55573000e-01        5.23328700e-09  39.9843  39.3704
0202-02-11_13:11:50.207000      10897.04        8.66310700e-01        1.82443700e-09  39.9843  39.3704
0202-02-11_13:11:50.400000      10897.24        8.76134200e-01        6.34890700e-09  39.9843  39.3704
0202-02-11_13:11:50.598000      10897.44        8.85518300e-01        3.18797700e-09  39.9843  39.3704
0202-02-11_13:11:50.797000      10897.63        8.96177000e-01        3.37391700e-09  39.9849  39.3749
0202-02-11_13:11:50.990000      10897.83        9.06221600e-01        1.39057700e-09  39.9849  39.3749
0202-02-11_13:11:51.180000      10898.02        9.14837000e-01        1.82443700e-09  39.9849  39.3749
0202-02-11_13:11:51.375000      10898.21        9.25834400e-01       -8.40663000e-10  39.9849  39.3749
0202-02-11_13:11:51.590000      10898.43        9.35873100e-01        1.32860700e-09  39.9849  39.3749
0202-02-11_13:11:51.793000      10898.63        9.45141500e-01        1.88641700e-09  39.9753  39.3709
0202-02-11_13:11:51.996000      10898.83        9.55552700e-01        1.01870700e-09  39.9753  39.3709
0202-02-11_13:11:52.200000      10899.04        9.65463700e-01       -2.70004300e-09  39.9753  39.3709
0202-02-11_13:11:52.390000      10899.23        9.74852500e-01       -4.00160300e-09  39.9753  39.3709
0202-02-11_13:11:52.613000      10899.45        9.85379500e-01       -5.67503300e-09  39.9692  39.3741
0202-02-11_13:11:52.810000      10899.65        9.95099100e-01       -8.95993300e-09  39.9692  39.3741
0202-02-11_13:11:53.004000      10899.84        1.00491800e+00       -4.55941300e-09  39.9692  39.3741
0202-02-11_13:11:53.207000      10900.05        1.01508900e+00       -1.77035300e-09  39.9692  39.3741
0202-02-11_13:11:53.402000      10900.24        1.02524500e+00       -2.20873000e-10  39.9692  39.3741
0202-02-11_13:11:53.605000      10900.45        1.03389600e+00       -6.54733000e-10  39.9873  39.3742
0202-02-11_13:11:53.805000      10900.64        1.04491300e+00       -2.32816300e-09  39.9873  39.3742
0202-02-11_13:11:53.996000      10900.84        1.05478800e+00       -1.89431300e-09  39.9873  39.3742
0202-02-11_13:11:54.190000      10901.03        1.06351000e+00       -5.92295300e-09  39.9873  39.3742
0202-02-11_13:11:54.395000      10901.23        1.07453200e+00       -5.98493300e-09  39.9873  39.3742
0202-02-11_13:11:54.610000      10901.45        1.08476000e+00       -6.85246300e-09  39.9956  39.3746
0202-02-11_13:11:54.812000      10901.65        1.09423800e+00       -3.50540300e-09  39.9956  39.3746
0202-02-11_13:11:55.008000      10901.84        1.10450500e+00        1.57712700e-09  39.9956  39.3746
0202-02-11_13:11:55.200000      10902.04        1.11370400e+00        4.11826700e-09  39.9956  39.3746
0202-02-11_13:11:55.390000      10902.23        1.12398300e+00        2.25889700e-09  39.9956  39.3746
0202-02-11_13:11:55.617000      10902.46        1.13440400e+00       -3.75308300e-09  39.9872  39.3781
0202-02-11_13:11:55.820000      10902.66        1.14344900e+00       -3.13329300e-09  39.9872  39.3781
0202-02-11_13:11:56.023000      10902.86        1.15347100e+00       -2.32756300e-09  39.9872  39.3781
0202-02-11_13:11:56.220000      10903.06        1.16395200e+00       -2.63745300e-09  39.9872  39.3781
0202-02-11_13:11:56.426000      10903.26        1.17314200e+00       -6.41818300e-09  39.9872  39.3781
0202-02-11_13:11:56.625000      10903.46        1.18394000e+00       -5.55047300e-09  39.9876  39.3739
0202-02-11_13:11:56.820000      10903.66        1.19385600e+00       -3.07131300e-09  39.9876  39.3739
0202-02-11_13:11:57.016000      10903.86        1.20303200e+00        3.06461700e-09  39.9876  39.3739
0202-02-11_13:11:57.210000      10904.05        1.21365900e+00        2.38284700e-09  39.9876  39.3739
0202-02-11_13:11:57.402000      10904.24        1.22353600e+00        1.82503700e-09  39.9876  39.3739
0202-02-11_13:11:57.610000      10904.45        1.23301700e+00        7.52711700e-09  39.9578  39.3749
0202-02-11_13:11:57.812000      10904.65        1.24344400e+00        2.38284700e-09  39.9578  39.3749
0202-02-11_13:11:58.008000      10904.84        1.25325100e+00       -1.08798300e-09  39.9578  39.3749
0202-02-11_13:11:58.200000      10905.04        1.26202500e+00       -1.02608830e-08  39.9578  39.3749
0202-02-11_13:11:58.390000      10905.23        1.27323200e+00       -7.03797300e-09  39.9578  39.3749
0202-02-11_13:11:58.610000      10905.45        1.28292200e+00       -6.41818300e-09  39.9800  39.3727
0202-02-11_13:11:58.805000      10905.64        1.29280100e+00       -1.14996300e-09  39.9800  39.3727
0202-02-11_13:11:59.008000      10905.85        1.30283400e+00       -3.00933300e-09  39.9800  39.3727
0202-02-11_13:11:59.203000      10906.04        1.31286900e+00       -1.39787300e-09  39.9800  39.3727
0202-02-11_13:11:59.395000      10906.23        1.32176400e+00       -5.42651300e-09  39.9800  39.3727
0202-02-11_13:11:59.617000      10906.46        1.33256400e+00       -7.22391300e-09  39.9800  39.3727
0202-02-11_13:11:59.812000      10906.65        1.34224300e+00       -1.05707830e-08  39.9795  39.3701
0202-02-11_13:12:00.016000      10906.86        1.35206800e+00       -7.09995300e-09  39.9795  39.3701
0202-02-11_13:12:00.220000      10907.06        1.36230900e+00       -8.89734300e-09  39.9795  39.3701
0202-02-11_13:12:00.410000      10907.25        1.37237300e+00       -8.52547300e-09  39.9795  39.3701
0202-02-11_13:12:00.625000      10907.46        1.38132800e+00       -1.03230430e-08  39.9795  39.3750
0202-02-11_13:12:00.824000      10907.66        1.39242600e+00       -6.79036300e-09  39.9795  39.3750
0202-02-11_13:12:01.027000      10907.87        1.40233000e+00       -4.12538300e-09  39.9795  39.3750
0202-02-11_13:12:01.223000      10908.06        1.41156900e+00       -4.74518300e-09  39.9795  39.3750
0202-02-11_13:12:01.414000      10908.25        1.42203300e+00       -5.79882300e-09  39.9795  39.3750
0202-02-11_13:12:01.620000      10908.46        1.42859000e+00       -7.90611300e-09  39.9692  39.3727
0202-02-11_13:12:01.820000      10908.66        1.44093500e+00       -2.69986300e-09  39.9692  39.3727
0202-02-11_13:12:02.010000      10908.85        1.45169800e+00       -7.16533000e-10  39.9692  39.3727
0202-02-11_13:12:02.203000      10909.04        1.46164000e+00        3.00220700e-09  39.9692  39.3727
0202-02-11_13:12:02.410000      10909.25        1.47099600e+00        1.39075700e-09  39.9692  39.3727
0202-02-11_13:12:02.610000      10909.45        1.48133600e+00        4.67564700e-09  39.9886  39.3774
0202-02-11_13:12:02.800000      10909.64        1.49151200e+00        2.69231700e-09  39.9886  39.3774
0202-02-11_13:12:03             10909.84        1.50111400e+00        1.57668700e-09  39.9886  39.3774
0202-02-11_13:12:03.190000      10910.03        1.51099200e+00       -3.47630000e-11  39.9886  39.3774
0202-02-11_13:12:03.387000      10910.23        1.52140600e+00       -1.08841300e-09  39.9886  39.3774
0202-02-11_13:12:03.590000      10910.43        1.53099900e+00        2.69231700e-09  39.9879  39.3765
0202-02-11_13:12:03.805000      10910.64        1.54094500e+00        2.81627700e-09  39.9879  39.3765
0202-02-11_13:12:04             10910.84        1.55104900e+00        5.97720700e-09  39.9879  39.3765
0202-02-11_13:12:04.190000      10911.03        1.56095600e+00        3.56002700e-09  39.9879  39.3765
0202-02-11_13:12:04.383000      10911.22        1.57003100e+00        1.26679700e-09  39.9879  39.3765
0202-02-11_13:12:04.610000      10911.45        1.58112500e+00       -1.21237300e-09  39.9879  39.3765
0202-02-11_13:12:04.816000      10911.65        1.59065000e+00       -8.52590300e-09  39.9841  39.3734
0202-02-11_13:12:05.020000      10911.86        1.60045900e+00       -8.83580300e-09  39.9841  39.3734
0202-02-11_13:12:05.210000      10912.05        1.61086700e+00       -8.77382300e-09  39.9841  39.3734
0202-02-11_13:12:05.418000      10912.26        1.61965300e+00       -4.86913300e-09  39.9841  39.3734
0202-02-11_13:12:05.625000      10912.46        1.63029300e+00       -9.20767300e-09  39.9832  39.3790
0202-02-11_13:12:05.832000      10912.67        1.64026900e+00       -1.34842330e-08  39.9832  39.3790
0202-02-11_13:12:06.023000      10912.86        1.64981700e+00       -1.68311030e-08  39.9832  39.3790
0202-02-11_13:12:06.220000      10913.06        1.66038400e+00       -1.42899630e-08  39.9832  39.3790
0202-02-11_13:12:06.410000      10913.25        1.67014100e+00       -1.55915230e-08  39.9832  39.3790
0202-02-11_13:12:06.620000      10913.46        1.68004300e+00       -1.62732130e-08  39.9768  39.3727
0202-02-11_13:12:06.816000      10913.65        1.69028800e+00       -2.07356530e-08  39.9768  39.3727
0202-02-11_13:12:07.023000      10913.86        1.70015700e+00       -1.82564330e-08  39.9768  39.3727
0202-02-11_13:12:07.227000      10914.06        1.70886600e+00       -1.49715430e-08  39.9768  39.3727
0202-02-11_13:12:07.426000      10914.27        1.71992600e+00       -1.36699830e-08  39.9768  39.3727
0202-02-11_13:12:07.633000      10914.47        1.72993500e+00       -1.39798730e-08  39.9770  39.3760
0202-02-11_13:12:07.836000      10914.67        1.73940800e+00       -1.21824830e-08  39.9770  39.3760
0202-02-11_13:12:08.027000      10914.87        1.74970900e+00       -9.57935300e-09  39.9770  39.3760
0202-02-11_13:12:08.220000      10915.06        1.75957400e+00       -6.35644300e-09  39.9770  39.3760
0202-02-11_13:12:08.426000      10915.26        1.76846700e+00       -9.64133300e-09  39.9770  39.3760
0202-02-11_13:12:08.620000      10915.46        1.77926200e+00       -8.83561300e-09  39.9736  39.3745
0202-02-11_13:12:08.816000      10915.65        1.78938900e+00       -7.65800300e-09  39.9736  39.3745
0202-02-11_13:12:09.020000      10915.86        1.79824300e+00       -9.08352300e-09  39.9736  39.3745
0202-02-11_13:12:09.210000      10916.05        1.80924300e+00       -8.52571300e-09  39.9736  39.3745
0202-02-11_13:12:09.414000      10916.25        1.81940400e+00       -1.19965430e-08  39.9736  39.3745
0202-02-11_13:12:09.620000      10916.46        1.82851000e+00       -5.55071300e-09  39.9861  39.3716
0202-02-11_13:12:09.824000      10916.66        1.83869300e+00       -4.18717300e-09  39.9861  39.3716
0202-02-11_13:12:10.027000      10916.87        1.84899100e+00       -3.62936300e-09  39.9861  39.3716
0202-02-11_13:12:10.230000      10917.07        1.85851100e+00       -5.92259300e-09  39.9861  39.3716
0202-02-11_13:12:10.434000      10917.27        1.86876800e+00       -4.18717300e-09  39.9861  39.3716
0202-02-11_13:12:10.630000      10917.47        1.87884800e+00       -3.07155300e-09  39.9858  39.3775
0202-02-11_13:12:10.840000      10917.68        1.88807400e+00       -8.58769300e-09  39.9858  39.3775
0202-02-11_13:12:11.030000      10917.87        1.89844300e+00       -6.10852300e-09  39.9858  39.3775
0202-02-11_13:12:11.223000      10918.06        1.90866000e+00       -1.04470630e-08  39.9858  39.3775
0202-02-11_13:12:11.430000      10918.27        1.91813600e+00       -1.32981030e-08  39.9858  39.3775
0202-02-11_13:12:11.633000      10918.47        1.92831100e+00       -1.50335230e-08  39.9819  39.3734
0202-02-11_13:12:11.824000      10918.66        1.93819900e+00       -9.76529300e-09  39.9819  39.3734
0202-02-11_13:12:12.030000      10918.87        1.94818300e+00       -1.41038330e-08  39.9819  39.3734
0202-02-11_13:12:12.223000      10919.06        1.95788100e+00       -1.13147730e-08  39.9819  39.3734
0202-02-11_13:12:12.414000      10919.25        1.96799200e+00       -1.46612330e-08  39.9819  39.3734
0202-02-11_13:12:12.630000      10919.47        1.97820600e+00       -1.04450030e-08  39.9844  39.3752
0202-02-11_13:12:12.824000      10919.66        1.98778300e+00       -9.94793300e-09  39.9844  39.3752
0202-02-11_13:12:13.016000      10919.85        1.99786200e+00       -6.84815300e-09  39.9844  39.3752
0202-02-11_13:12:13.215000      10920.05        2.00744800e+00       -1.33200300e-09  39.9844  39.3752
0202-02-11_13:12:13.406000      10920.25        2.01723900e+00       -2.50961300e-09  39.9844  39.3752
0202-02-11_13:12:13.625000      10920.46        2.02780800e+00       -3.31534300e-09  39.9846  39.3783
0202-02-11_13:12:13.824000      10920.66        2.03680300e+00       -9.94711300e-09  39.9846  39.3783
0202-02-11_13:12:14.016000      10920.85        2.04763700e+00       -1.43476330e-08  39.9846  39.3783
0202-02-11_13:12:14.207000      10921.05        2.05757300e+00       -1.15585630e-08  39.9846  39.3783
0202-02-11_13:12:14.406000      10921.24        2.06703800e+00       -1.29221130e-08  39.9846  39.3783
0202-02-11_13:12:14.605000      10921.44        2.07704100e+00       -1.19924230e-08  39.9827  39.3724
0202-02-11_13:12:14.805000      10921.64        2.08753100e+00       -1.27981530e-08  39.9827  39.3724
0202-02-11_13:12:15             10921.84        2.09698100e+00       -1.16825230e-08  39.9827  39.3724
0202-02-11_13:12:15.190000      10922.03        2.10613200e+00       -1.31700230e-08  39.9827  39.3724
0202-02-11_13:12:15.395000      10922.23        2.11683400e+00       -1.16205430e-08  39.9827  39.3724
0202-02-11_13:12:15.605000      10922.44        2.12692500e+00       -8.52159300e-09  39.9776  39.3767
0202-02-11_13:12:15.810000      10922.65        2.13677600e+00       -4.67888300e-09  39.9776  39.3767
0202-02-11_13:12:16.004000      10922.84        2.14701000e+00       -3.06742300e-09  39.9776  39.3767
0202-02-11_13:12:16.210000      10923.05        2.15659300e+00       -2.57159300e-09  39.9776  39.3767
0202-02-11_13:12:16.406000      10923.24        2.16628500e+00       -4.74086300e-09  39.9776  39.3767
0202-02-11_13:12:16.600000      10923.44        2.17651700e+00       -7.77784300e-09  39.9777  39.3744
0202-02-11_13:12:16.816000      10923.65        2.18637700e+00       -8.33565300e-09  39.9777  39.3744
0202-02-11_13:12:17.008000      10923.85        2.19612800e+00       -7.90179300e-09  39.9777  39.3744
0202-02-11_13:12:17.200000      10924.04        2.20649800e+00       -3.62523300e-09  39.9777  39.3744
0202-02-11_13:12:17.406000      10924.24        2.21617400e+00       -6.66221300e-09  39.9777  39.3744
0202-02-11_13:12:17.600000      10924.44        2.22559700e+00       -3.19138300e-09  39.9669  39.3744
0202-02-11_13:12:17.812000      10924.65        2.23639000e+00       -9.94711300e-09  39.9669  39.3744
0202-02-11_13:12:18.004000      10924.84        2.24605700e+00       -6.29034300e-09  39.9669  39.3744
0202-02-11_13:12:18.195000      10925.03        2.25491400e+00       -1.11247130e-08  39.9669  39.3744
0202-02-11_13:12:18.387000      10925.23        2.26553900e+00       -4.36918300e-09  39.9669  39.3744
0202-02-11_13:12:18.613000      10925.45        2.27601100e+00       -8.02672300e-09  39.9669  39.3744
0202-02-11_13:12:18.820000      10925.66        2.28547100e+00       -5.73408300e-09  39.9747  39.3763
0202-02-11_13:12:19.023000      10925.86        2.29564700e+00       -2.44957300e-09  39.9747  39.3763
0202-02-11_13:12:19.215000      10926.05        2.30505200e+00       -1.39593300e-09  39.9747  39.3763
0202-02-11_13:12:19.418000      10926.26        2.31495200e+00        1.51708700e-09  39.9747  39.3763
0202-02-11_13:12:19.630000      10926.47        2.32564600e+00       -4.74280300e-09  39.9853  39.3735
0202-02-11_13:12:19.824000      10926.66        2.33487200e+00       -5.98238300e-09  39.9853  39.3735
0202-02-11_13:12:20.020000      10926.86        2.34483700e+00       -1.28000930e-08  39.9853  39.3735
0202-02-11_13:12:20.215000      10927.05        2.35517500e+00       -1.15605130e-08  39.9853  39.3735
0202-02-11_13:12:20.406000      10927.24        2.36517000e+00       -1.53412330e-08  39.9853  39.3735
0202-02-11_13:12:20.625000      10927.46        2.37424900e+00       -1.52172830e-08  39.9754  39.3752
0202-02-11_13:12:20.836000      10927.67        2.38497500e+00       -1.72006130e-08  39.9754  39.3752
0202-02-11_13:12:21.027000      10927.86        2.39503000e+00       -1.20563430e-08  39.9754  39.3752
0202-02-11_13:12:21.227000      10928.07        2.40397600e+00       -9.32926300e-09  39.9754  39.3752
0202-02-11_13:12:21.430000      10928.27        2.41476400e+00       -5.11468300e-09  39.9754  39.3752
0202-02-11_13:12:21.630000      10928.47        2.42455900e+00       -1.76780300e-09  39.9780  39.3746
0202-02-11_13:12:21.836000      10928.67        2.43393200e+00       -3.00739300e-09  39.9780  39.3746
0202-02-11_13:12:22.030000      10928.87        2.44470200e+00       -1.89176300e-09  39.9780  39.3746
0202-02-11_13:12:22.223000      10929.06        2.45434700e+00       -6.10634300e-09  39.9780  39.3746
0202-02-11_13:12:22.420000      10929.26        2.46374600e+00        1.20719700e-09  39.9780  39.3746
0202-02-11_13:12:22.625000      10929.46        2.47443700e+00       -8.33759300e-09  39.9856  39.3761
0202-02-11_13:12:22.820000      10929.66        2.48434300e+00       -5.36259300e-09  39.9856  39.3761
0202-02-11_13:12:23.027000      10929.87        2.49311900e+00       -7.71780300e-09  39.9856  39.3761
0202-02-11_13:12:23.223000      10930.06        2.50413900e+00        5.85562700e-09  39.9856  39.3761
0202-02-11_13:12:23.414000      10930.25        2.51420400e+00        3.99625700e-09  39.9856  39.3761
0202-02-11_13:12:23.630000      10930.47        2.52309000e+00        7.77697700e-09  39.9857  39.3759
0202-02-11_13:12:23.824000      10930.66        2.53381400e+00        4.55406700e-09  39.9857  39.3759
0202-02-11_13:12:24.016000      10930.85        2.54388200e+00        2.32281700e-09  39.9857  39.3759
0202-02-11_13:12:24.210000      10931.05        2.55355000e+00        1.82698700e-09  39.9857  39.3759
0202-02-11_13:12:24.402000      10931.24        2.56332400e+00       -9.61983000e-10  39.9857  39.3759
0202-02-11_13:12:24.610000      10931.45        2.57386600e+00        8.39700700e-09  39.9849  39.3744
0202-02-11_13:12:24.816000      10931.65        2.58408000e+00        6.22792700e-09  39.9849  39.3744
0202-02-11_13:12:25.008000      10931.85        2.59296100e+00        6.47589700e-09  39.9849  39.3744
0202-02-11_13:12:25.200000      10932.04        2.60344000e+00       -6.51703000e-10  39.9849  39.3744
0202-02-11_13:12:25.395000      10932.23        2.61345200e+00        3.56287700e-09  39.9849  39.3744
0202-02-11_13:12:25.613000      10932.45        2.62300900e+00        3.19099700e-09  39.9769  39.3764
0202-02-11_13:12:25.824000      10932.66        2.63367100e+00        4.30662700e-09  39.9769  39.3764
0202-02-11_13:12:26.027000      10932.87        2.64304500e+00        2.44724700e-09  39.9769  39.3764
0202-02-11_13:12:26.230000      10933.07        2.65280200e+00        8.08734700e-09  39.9769  39.3764
0202-02-11_13:12:26.420000      10933.26        2.66325300e+00        9.51286700e-09  39.9769  39.3764
0202-02-11_13:12:26.625000      10933.46        2.67283600e+00        9.76078700e-09  39.9739  39.3740
0202-02-11_13:12:26.830000      10933.67        2.68293400e+00        5.60818700e-09  39.9739  39.3740
0202-02-11_13:12:27.020000      10933.86        2.69310200e+00        9.20470000e-11  39.9739  39.3740
0202-02-11_13:12:27.215000      10934.05        2.70212500e+00        1.76547700e-09  39.9739  39.3740
0202-02-11_13:12:27.410000      10934.25        2.71257700e+00       -2.63504300e-09  39.9739  39.3740
0202-02-11_13:12:27.617000      10934.46        2.72281100e+00        6.66182700e-09  39.9770  39.3760
0202-02-11_13:12:27.820000      10934.66        2.73212400e+00        4.49255700e-09  39.9770  39.3760
0202-02-11_13:12:28.020000      10934.86        2.74245800e+00        5.67016700e-09  39.9770  39.3760
0202-02-11_13:12:28.223000      10935.06        2.75269600e+00        2.38526700e-09  39.9770  39.3760
0202-02-11_13:12:28.426000      10935.26        2.76175600e+00        3.81078700e-09  39.9770  39.3760
0202-02-11_13:12:28.630000      10935.47        2.77205600e+00        9.01703700e-09  39.9823  39.3744
0202-02-11_13:12:28.830000      10935.67        2.78231300e+00        9.57484700e-09  39.9823  39.3744
0202-02-11_13:12:29.030000      10935.87        2.79148600e+00        6.90974700e-09  39.9823  39.3744
0202-02-11_13:12:29.227000      10936.06        2.80227600e+00        1.26964700e-09  39.9823  39.3744
0202-02-11_13:12:29.418000      10936.26        2.81218100e+00        3.81078700e-09  39.9823  39.3744
0202-02-11_13:12:29.630000      10936.47        2.82193600e+00        1.26118270e-08  39.9799  39.3734
0202-02-11_13:12:29.824000      10936.66        2.83197800e+00        1.11243270e-08  39.9799  39.3734
0202-02-11_13:12:30.020000      10936.86        2.84180500e+00        9.63682700e-09  39.9799  39.3734
0202-02-11_13:12:30.215000      10937.05        2.85131100e+00        3.12901700e-09  39.9799  39.3734
0202-02-11_13:12:30.406000      10937.25        2.86137100e+00        3.00512700e-09  39.9799  39.3734
0202-02-11_13:12:30.620000      10937.46        2.87163100e+00        2.75727700e-09  39.9699  39.3767
0202-02-11_13:12:30.820000      10937.66        2.88145800e+00        3.31518700e-09  39.9699  39.3767
0202-02-11_13:12:31.016000      10937.85        2.89140600e+00        7.03393700e-09  39.9699  39.3767
0202-02-11_13:12:31.207000      10938.04        2.90175200e+00        6.72403700e-09  39.9699  39.3767
0202-02-11_13:12:31.410000      10938.25        2.91155700e+00        8.45945700e-09  39.9699  39.3767
0202-02-11_13:12:31.617000      10938.46        2.92127000e+00        1.21162270e-08  39.9785  39.3736
0202-02-11_13:12:31.830000      10938.67        2.93132300e+00        1.31698670e-08  39.9785  39.3736
0202-02-11_13:12:32.020000      10938.86        2.94097600e+00        1.54011170e-08  39.9785  39.3736
0202-02-11_13:12:32.215000      10939.05        2.95053800e+00        1.81901770e-08  39.9785  39.3736
0202-02-11_13:12:32.406000      10939.24        2.96140500e+00        1.93677870e-08  39.9785  39.3736
0202-02-11_13:12:32.613000      10939.45        2.97124300e+00        1.83141370e-08  39.9819  39.3776
0202-02-11_13:12:32.812000      10939.65        2.98010200e+00        1.35417470e-08  39.9819  39.3776
0202-02-11_13:12:33.016000      10939.85        2.99090600e+00        1.55250770e-08  39.9819  39.3776
0202-02-11_13:12:33.207000      10940.05        3.00082200e+00        1.88099670e-08  39.9819  39.3776
0202-02-11_13:12:33.402000      10940.24        3.01060900e+00        2.50698670e-08  39.9819  39.3776
0202-02-11_13:12:33.610000      10940.45        3.02014900e+00        2.14750770e-08  39.9796  39.3763
0202-02-11_13:12:33.824000      10940.66        3.03068500e+00        2.40162170e-08  39.9796  39.3763
0202-02-11_13:12:34.027000      10940.87        3.03994000e+00        3.49245470e-08  39.9796  39.3763
0202-02-11_13:12:34.223000      10941.06        3.05015800e+00        3.66599670e-08  39.9796  39.3763
0202-02-11_13:12:34.420000      10941.26        3.06029500e+00        3.79615270e-08  39.9796  39.3763
0202-02-11_13:12:34.625000      10941.46        3.06985100e+00        3.15776770e-08  39.9906  39.3779
0202-02-11_13:12:34.820000      10941.66        3.07974200e+00        3.75896470e-08  39.9906  39.3779
0202-02-11_13:12:35.023000      10941.86        3.09006800e+00        4.11224570e-08  39.9906  39.3779
0202-02-11_13:12:35.227000      10942.06        3.09954600e+00        4.42833970e-08  39.9906  39.3779
0202-02-11_13:12:35.418000      10942.26        3.10962500e+00        4.33537070e-08  39.9906  39.3779
0202-02-11_13:12:35.630000      10942.47        3.11991500e+00        4.68245470e-08  39.9725  39.3779
0202-02-11_13:12:35.824000      10942.66        3.12945800e+00        5.42620370e-08  39.9725  39.3779
0202-02-11_13:12:36.020000      10942.86        3.13907700e+00        6.46125570e-08  39.9725  39.3779
0202-02-11_13:12:36.223000      10943.06        3.14967200e+00        7.46531770e-08  39.9725  39.3779
0202-02-11_13:12:36.418000      10943.25        3.15941400e+00        8.16557570e-08  39.9725  39.3779
0202-02-11_13:12:36.620000      10943.46        3.16875500e+00        8.73567670e-08  39.9767  39.3753
0202-02-11_13:12:36.824000      10943.66        3.17933900e+00        9.44209670e-08  39.9767  39.3753
0202-02-11_13:12:37.016000      10943.85        3.18941900e+00        9.84496070e-08  39.9767  39.3753
0202-02-11_13:12:37.207000      10944.05        3.19863400e+00        1.01920437e-07  39.9767  39.3753
0202-02-11_13:12:37.410000      10944.25        3.20878500e+00        1.09048037e-07  39.9767  39.3753
0202-02-11_13:12:37.617000      10944.46        3.21915600e+00        1.17911047e-07  39.9812  39.3750
0202-02-11_13:12:37.824000      10944.66        3.22872900e+00        1.28695407e-07  39.9812  39.3750
0202-02-11_13:12:38.020000      10944.86        3.23838800e+00        1.44500077e-07  39.9812  39.3750
0202-02-11_13:12:38.210000      10945.05        3.24886700e+00        1.54292777e-07  39.9812  39.3750
0202-02-11_13:12:38.414000      10945.25        3.25888500e+00        1.63651627e-07  39.9812  39.3750
0202-02-11_13:12:38.617000      10945.45        3.26836400e+00        1.79394317e-07  39.9842  39.3739
0202-02-11_13:12:38.836000      10945.67        3.27862100e+00        1.94331277e-07  39.9842  39.3739
0202-02-11_13:12:39.027000      10945.87        3.28841100e+00        2.13048967e-07  39.9842  39.3739
0202-02-11_13:12:39.230000      10946.07        3.29799300e+00        2.30713017e-07  39.9842  39.3739
0202-02-11_13:12:39.434000      10946.27        3.30860100e+00        2.52095807e-07  39.9842  39.3739
0202-02-11_13:12:39.633000      10946.47        3.31843200e+00        2.68086417e-07  39.9808  39.3734
0202-02-11_13:12:39.840000      10946.68        3.32801800e+00        2.96162947e-07  39.9808  39.3734
0202-02-11_13:12:40.030000      10946.87        3.33829000e+00        3.11967617e-07  39.9808  39.3734
0202-02-11_13:12:40.223000      10947.06        3.34814600e+00        3.30189477e-07  39.9808  39.3734
0202-02-11_13:12:40.430000      10947.27        3.35780800e+00        3.54609237e-07  39.9808  39.3734
0202-02-11_13:12:40.633000      10947.47        3.36807800e+00        3.77045677e-07  39.9880  39.3783
0202-02-11_13:12:40.840000      10947.68        3.37811400e+00        4.04316477e-07  39.9880  39.3783
0202-02-11_13:12:41.030000      10947.87        3.38774300e+00        4.40760197e-07  39.9880  39.3783
0202-02-11_13:12:41.227000      10948.06        3.39758000e+00        4.71563807e-07  39.9880  39.3783
0202-02-11_13:12:41.418000      10948.26        3.40775500e+00        4.99020547e-07  39.9880  39.3783
0202-02-11_13:12:41.630000      10948.47        3.41801300e+00        5.44885087e-07  39.9746  39.3748
0202-02-11_13:12:41.830000      10948.67        3.42730500e+00        5.81390777e-07  39.9746  39.3748
0202-02-11_13:12:42.030000      10948.87        3.43773200e+00        6.20251677e-07  39.9746  39.3748
0202-02-11_13:12:42.223000      10949.06        3.44778000e+00        6.70268817e-07  39.9746  39.3748
0202-02-11_13:12:42.418000      10949.26        3.45679100e+00        7.08260897e-07  39.9746  39.3748
0202-02-11_13:12:42.613000      10949.45        3.46741900e+00        7.51645147e-07  39.9933  39.3778
0202-02-11_13:12:42.820000      10949.66        3.47748800e+00        8.12878997e-07  39.9933  39.3778
0202-02-11_13:12:43.010000      10949.85        3.48643200e+00        8.57689857e-07  39.9933  39.3778
0202-02-11_13:12:43.203000      10950.04        3.49703200e+00        9.07273117e-07  39.9933  39.3778
0202-02-11_13:12:43.406000      10950.25        3.50703800e+00        9.79106847e-07  39.9933  39.3778
0202-02-11_13:12:43.610000      10950.45        3.51660200e+00        1.03817290e-06  39.9835  39.3773
0202-02-11_13:12:43.816000      10950.66        3.52717900e+00        1.09686708e-06  39.9835  39.3773
0202-02-11_13:12:44.010000      10950.85        3.53661700e+00        1.18506329e-06  39.9835  39.3773
0202-02-11_13:12:44.203000      10951.04        3.54590300e+00        1.25082308e-06  39.9835  39.3773
0202-02-11_13:12:44.395000      10951.23        3.55675200e+00        1.32110734e-06  39.9835  39.3773
0202-02-11_13:12:44.613000      10951.45        3.56663600e+00        1.42194727e-06  39.9859  39.3782
0202-02-11_13:12:44.810000      10951.65        3.57648600e+00        1.50351173e-06  39.9859  39.3782
0202-02-11_13:12:45.010000      10951.85        3.58640000e+00        1.58433243e-06  39.9859  39.3782
0202-02-11_13:12:45.215000      10952.05        3.59663900e+00        1.66831406e-06  39.9859  39.3782
0202-02-11_13:12:45.418000      10952.26        3.60614800e+00        1.80479196e-06  39.9859  39.3782
0202-02-11_13:12:45.617000      10952.45        3.61644000e+00        1.90643763e-06  39.9758  39.3747
0202-02-11_13:12:45.824000      10952.66        3.62641000e+00        2.03479627e-06  39.9758  39.3747
0202-02-11_13:12:46.016000      10952.85        3.63604400e+00        2.13737163e-06  39.9758  39.3747
0202-02-11_13:12:46.207000      10953.05        3.64626400e+00        2.24763238e-06  39.9758  39.3747
0202-02-11_13:12:46.414000      10953.25        3.65616600e+00        2.40580296e-06  39.9758  39.3747
0202-02-11_13:12:46.625000      10953.46        3.66556900e+00        2.52821161e-06  39.9802  39.3749
0202-02-11_13:12:46.836000      10953.68        3.67643000e+00        2.65533067e-06  39.9802  39.3749
0202-02-11_13:12:47.030000      10953.87        3.68545200e+00        2.83476007e-06  39.9802  39.3749
0202-02-11_13:12:47.234000      10954.07        3.69541200e+00        2.97117599e-06  39.9802  39.3749
0202-02-11_13:12:47.434000      10954.27        3.70559400e+00        3.16746369e-06  39.9802  39.3749
0202-02-11_13:12:47.637000      10954.47        3.71562400e+00        3.32551030e-06  39.9859  39.3744
0202-02-11_13:12:47.844000      10954.68        3.72505900e+00        3.55024639e-06  39.9859  39.3744
0202-02-11_13:12:48.035000      10954.87        3.73548200e+00        3.72335392e-06  39.9859  39.3744
0202-02-11_13:12:48.227000      10955.07        3.74548200e+00        3.90594424e-06  39.9859  39.3744
0202-02-11_13:12:48.430000      10955.27        3.75451100e+00        4.09151006e-06  39.9859  39.3744
0202-02-11_13:12:48.640000      10955.48        3.76545800e+00        4.36056187e-06  39.9834  39.3775
0202-02-11_13:12:48.840000      10955.68        3.77509100e+00        4.56273810e-06  39.9834  39.3775
0202-02-11_13:12:49.035000      10955.87        3.78501600e+00        4.85503142e-06  39.9834  39.3775
0202-02-11_13:12:49.227000      10956.07        3.79505000e+00        5.07611078e-06  39.9834  39.3775
0202-02-11_13:12:49.418000      10956.26        3.80513000e+00        5.31857288e-06  39.9834  39.3775
0202-02-11_13:12:49.625000      10956.46        3.81404400e+00        5.64321928e-06  39.9768  39.3741
0202-02-11_13:12:49.820000      10956.66        3.82477100e+00        5.89975068e-06  39.9768  39.3741
0202-02-11_13:12:50.010000      10956.85        3.83489500e+00        6.17363628e-06  39.9768  39.3741
0202-02-11_13:12:50.220000      10957.06        3.84349900e+00        6.55592318e-06  39.9768  39.3741
0202-02-11_13:12:50.410000      10957.25        3.85467700e+00        6.85193518e-06  39.9768  39.3741
0202-02-11_13:12:50.610000      10957.45        3.86462700e+00        7.15736808e-06  39.9876  39.3793
0202-02-11_13:12:50.805000      10957.64        3.87441500e+00        7.58843258e-06  39.9876  39.3793
0202-02-11_13:12:50.996000      10957.84        3.88403400e+00        7.80988378e-06  39.9876  39.3793
0202-02-11_13:12:51.190000      10958.03        3.89428900e+00        8.30367108e-06  39.9876  39.3793
0202-02-11_13:12:51.387000      10958.22        3.90432600e+00        8.70517148e-06  39.9876  39.3793
0202-02-11_13:12:51.582000      10958.42        3.91323200e+00        9.10109388e-06  39.9876  39.3793
0202-02-11_13:12:51.790000      10958.63        3.92374100e+00        9.63312218e-06  39.9752  39.3764
0202-02-11_13:12:51.980000      10958.82        3.93396000e+00        1.00447253e-05  39.9752  39.3764
0202-02-11_13:12:52.170000      10959.01        3.94321000e+00        1.04701496e-05  39.9752  39.3764
0202-02-11_13:12:52.375000      10959.21        3.95399700e+00        1.10646529e-05  39.9752  39.3764
0202-02-11_13:12:52.586000      10959.42        3.96369400e+00        1.15329668e-05  39.9752  39.3764
0202-02-11_13:12:52.793000      10959.63        3.97346900e+00        1.20049994e-05  39.9907  39.3779
0202-02-11_13:12:52.984000      10959.82        3.98370300e+00        1.26503255e-05  39.9907  39.3779
0202-02-11_13:12:53.180000      10960.02        3.99344900e+00        1.40514864e-05  39.9907  39.3779
0202-02-11_13:12:53.370000      10960.21        4.00290200e+00        1.41284644e-05  39.9907  39.3779
0202-02-11_13:12:53.580000      10960.42        4.01339000e+00        1.45326299e-05  39.9907  39.3779
0202-02-11_13:12:53.793000      10960.63        4.02321200e+00        1.59412283e-05  39.9874  39.3783
0202-02-11_13:12:53.992000      10960.83        4.03292400e+00        1.61067744e-05  39.9874  39.3783
0202-02-11_13:12:54.184000      10961.02        4.04326100e+00        1.74051740e-05  39.9874  39.3783
0202-02-11_13:12:54.387000      10961.23        4.05280000e+00        1.75259087e-05  39.9874  39.3783
0202-02-11_13:12:54.590000      10961.43        4.06285900e+00        1.90662114e-05  39.9874  39.3783
0202-02-11_13:12:54.790000      10961.63        4.07324200e+00        1.91723195e-05  39.9755  39.3736
0202-02-11_13:12:54.992000      10961.83        4.08266700e+00        2.04993533e-05  39.9755  39.3736
