Repository: shortlab/2025-devitre-PhD

# 2025-devitre-PhD
Data repository for Alexis Devitre's PhD thesis

File: chapter 5/data/020k_ffj29/Ic/anneal/130k/69 min/Ic_2024-02-11_13-27-25426150_f29-130Kanneal-50K.txt
# Ic = 1.94 A, n = 20.97 , Tavg = 49.91 K, f29-130Kanneal-50K
#datetime                        t_s     iHTS_A                vHTS_V                tHTS_K  tTAR_K
0202-02-11_13:26:37.730000      11784.57        1.79988900e-02        6.23200750e-09  49.9177  49.1107
0202-02-11_13:26:37.920000      11784.76        1.33192700e-02        9.20700750e-09  49.9177  49.1107
0202-02-11_13:26:38.113000      11784.95        2.30819200e-02        8.40127750e-09  49.9177  49.1107
0202-02-11_13:26:38.312000      11785.15        3.28980000e-02        1.00127375e-08  49.9177  49.1107
0202-02-11_13:26:38.520000      11785.36        4.20195100e-02        1.19960675e-08  49.9177  49.1107
0202-02-11_13:26:38.758000      11785.60        5.34221300e-02        6.35596750e-09  49.9138  49.0886
0202-02-11_13:26:38.957000      11785.79        6.20405100e-02        1.05705475e-08  49.9138  49.0886
0202-02-11_13:26:39.150000      11785.99        7.24086900e-02        1.19960675e-08  49.9138  49.0886
0202-02-11_13:26:39.344000      11786.18        8.24057000e-02        1.49710675e-08  49.9138  49.0886
0202-02-11_13:26:39.574000      11786.41        9.16058700e-02        1.06325275e-08  49.9138  49.0886
0202-02-11_13:26:39.785000      11786.62        1.02149200e-01        6.10804750e-09  49.9213  49.1096
0202-02-11_13:26:39.990000      11786.82        1.11586800e-01        1.08804475e-08  49.9213  49.1096
0202-02-11_13:26:40.188000      11787.03        1.21524600e-01        9.02106750e-09  49.9213  49.1096
0202-02-11_13:26:40.390000      11787.23        1.31855700e-01        9.14502750e-09  49.9213  49.1096
0202-02-11_13:26:40.598000      11787.43        1.41679200e-01        6.29398750e-09  49.9190  49.0890
0202-02-11_13:26:40.797000      11787.64        1.50730900e-01        7.40960750e-09  49.9190  49.0890
0202-02-11_13:26:40.992000      11787.83        1.61722400e-01        7.59554750e-09  49.9190  49.0890
0202-02-11_13:26:41.184000      11788.02        1.71124400e-01        8.89710750e-09  49.9190  49.0890
0202-02-11_13:26:41.390000      11788.23        1.81183900e-01        5.86012750e-09  49.9190  49.0890
0202-02-11_13:26:41.605000      11788.45        1.91580300e-01        5.48791750e-09  49.9190  49.0890
0202-02-11_13:26:41.820000      11788.66        2.01169300e-01        5.11558750e-09  49.9295  49.1091
0202-02-11_13:26:42.010000      11788.85        2.11208000e-01        6.47878750e-09  49.9295  49.1091
0202-02-11_13:26:42.215000      11789.05        2.21055200e-01        7.71836750e-09  49.9295  49.1091
0202-02-11_13:26:42.418000      11789.25        2.30916500e-01        1.80688875e-08  49.9295  49.1091
0202-02-11_13:26:42.630000      11789.47        2.40934400e-01        1.94944075e-08  49.9253  49.0854
0202-02-11_13:26:42.830000      11789.66        2.50927100e-01        1.36683675e-08  49.9253  49.0854
0202-02-11_13:26:43.020000      11789.86        2.60113900e-01        1.11272175e-08  49.9253  49.0854
0202-02-11_13:26:43.210000      11790.05        2.70804200e-01        9.14388750e-09  49.9253  49.0854
0202-02-11_13:26:43.418000      11790.26        2.80553500e-01        1.00115975e-08  49.9253  49.0854
0202-02-11_13:26:43.620000      11790.46        2.90345800e-01        7.22253750e-09  49.9121  49.1094
0202-02-11_13:26:43.812000      11790.65        3.00492800e-01        1.29865975e-08  49.9121  49.1094
0202-02-11_13:26:44.020000      11790.86        3.10432000e-01        1.58996175e-08  49.9121  49.1094
0202-02-11_13:26:44.210000      11791.05        3.20061100e-01        1.66433675e-08  49.9121  49.1094
0202-02-11_13:26:44.406000      11791.25        3.30125000e-01        1.41022175e-08  49.9121  49.1094
0202-02-11_13:26:44.613000      11791.45        3.40367000e-01        1.84407575e-08  49.9250  49.0881
0202-02-11_13:26:44.832000      11791.67        3.50021300e-01        1.16230575e-08  49.9250  49.0881
0202-02-11_13:26:45.023000      11791.86        3.60172800e-01        1.05694075e-08  49.9250  49.0881
0202-02-11_13:26:45.227000      11792.06        3.69760300e-01        8.77200750e-09  49.9250  49.0881
0202-02-11_13:26:45.430000      11792.27        3.79157900e-01        1.30485775e-08  49.9250  49.0881
0202-02-11_13:26:45.633000      11792.47        3.90161500e-01        1.16850275e-08  49.9165  49.1105
0202-02-11_13:26:45.832000      11792.67        3.99646600e-01        1.45980475e-08  49.9165  49.1105
0202-02-11_13:26:46.023000      11792.86        4.09257900e-01        1.07553475e-08  49.9165  49.1105
0202-02-11_13:26:46.215000      11793.05        4.19456900e-01        1.37303475e-08  49.9165  49.1105
0202-02-11_13:26:46.418000      11793.26        4.29553500e-01        4.99128750e-09  49.9165  49.1105
0202-02-11_13:26:46.625000      11793.46        4.39252300e-01        1.10652375e-08  49.9260  49.0892
0202-02-11_13:26:46.820000      11793.66        4.49175300e-01        9.20586750e-09  49.9260  49.0892
0202-02-11_13:26:47.027000      11793.87        4.59451400e-01        1.30485775e-08  49.9260  49.0892
0202-02-11_13:26:47.220000      11794.06        4.68184900e-01        1.03834675e-08  49.9260  49.0892
0202-02-11_13:26:47.410000      11794.25        4.78930000e-01        1.10032575e-08  49.9260  49.0892
0202-02-11_13:26:47.617000      11794.46        4.88947900e-01        1.10645975e-08  49.9172  49.1060
0202-02-11_13:26:47.820000      11794.66        4.98197100e-01        1.00720675e-08  49.9172  49.1060
0202-02-11_13:26:48.010000      11794.85        5.08896200e-01        7.15840750e-09  49.9172  49.1060
0202-02-11_13:26:48.220000      11795.06        5.18681100e-01        1.02573575e-08  49.9172  49.1060
0202-02-11_13:26:48.410000      11795.25        5.28178100e-01        8.27402750e-09  49.9172  49.1060
0202-02-11_13:26:48.625000      11795.46        5.38674000e-01        1.04432975e-08  49.9104  49.0863
0202-02-11_13:26:48.820000      11795.66        5.48505500e-01        7.84017750e-09  49.9104  49.0863
0202-02-11_13:26:49.010000      11795.85        5.57877800e-01        1.59594375e-08  49.9104  49.0863
0202-02-11_13:26:49.207000      11796.04        5.68389900e-01        1.09391275e-08  49.9104  49.0863
0202-02-11_13:26:49.402000      11796.24        5.78578500e-01        1.57735075e-08  49.9104  49.0863
0202-02-11_13:26:49.605000      11796.44        5.87541300e-01        1.11250675e-08  49.9113  49.1060
0202-02-11_13:26:49.816000      11796.65        5.98271600e-01        1.33563175e-08  49.9113  49.1060
0202-02-11_13:26:50.008000      11796.85        6.08135100e-01        1.55875675e-08  49.9113  49.1060
0202-02-11_13:26:50.210000      11797.05        6.17262600e-01        1.29844375e-08  49.9113  49.1060
0202-02-11_13:26:50.406000      11797.24        6.28033900e-01        1.57735075e-08  49.9113  49.1060
0202-02-11_13:26:50.605000      11797.44        6.38071100e-01        1.52156875e-08  49.9247  49.0834
0202-02-11_13:26:50.816000      11797.66        6.47728400e-01        1.62073575e-08  49.9247  49.0834
0202-02-11_13:26:51.010000      11797.85        6.57689900e-01        1.62073575e-08  49.9247  49.0834
0202-02-11_13:26:51.203000      11798.04        6.67605500e-01        1.17448575e-08  49.9247  49.0834
0202-02-11_13:26:51.400000      11798.24        6.77077200e-01        1.64552775e-08  49.9247  49.0834
0202-02-11_13:26:51.610000      11798.45        6.87050600e-01        1.93063175e-08  49.9203  49.1040
0202-02-11_13:26:51.805000      11798.64        6.97359400e-01        1.81906875e-08  49.9203  49.1040
0202-02-11_13:26:52             11798.84        7.07217900e-01        1.79427675e-08  49.9203  49.1040
0202-02-11_13:26:52.195000      11799.03        7.16383900e-01        1.55255875e-08  49.9203  49.1040
0202-02-11_13:26:52.390000      11799.23        7.27197300e-01        1.73849575e-08  49.9203  49.1040
0202-02-11_13:26:52.598000      11799.43        7.37230100e-01        1.84386075e-08  49.9145  49.0851
0202-02-11_13:26:52.797000      11799.64        7.46428800e-01        2.14755775e-08  49.9145  49.0851
0202-02-11_13:26:52.990000      11799.83        7.56958700e-01        2.20333975e-08  49.9145  49.0851
0202-02-11_13:26:53.184000      11800.02        7.66808900e-01        1.79427675e-08  49.9145  49.0851
0202-02-11_13:26:53.380000      11800.22        7.76495900e-01        1.42240275e-08  49.9145  49.0851
0202-02-11_13:26:53.582000      11800.42        7.86643000e-01        1.73855475e-08  49.9257  49.1091
0202-02-11_13:26:53.777000      11800.62        7.96328500e-01        1.76960275e-08  49.9257  49.1091
0202-02-11_13:26:53.973000      11800.81        8.06505200e-01        1.66431575e-08  49.9257  49.1091
0202-02-11_13:26:54.164000      11801.00        8.15358100e-01        1.63952475e-08  49.9257  49.1091
0202-02-11_13:26:54.355000      11801.19        8.26156700e-01        2.01139875e-08  49.9257  49.1091
0202-02-11_13:26:54.582000      11801.42        8.36250300e-01        2.40806575e-08  49.9257  49.1091
0202-02-11_13:26:54.793000      11801.63        8.45676000e-01        1.93702375e-08  49.9206  49.0917
0202-02-11_13:26:54.992000      11801.83        8.55928400e-01        2.14775375e-08  49.9206  49.0917
0202-02-11_13:26:55.188000      11802.02        8.65520300e-01        1.96181575e-08  49.9206  49.0917
0202-02-11_13:26:55.395000      11802.23        8.75204300e-01        2.33988875e-08  49.9206  49.0917
0202-02-11_13:26:55.617000      11802.45        8.86132000e-01        2.12915975e-08  49.9206  49.0917
0202-02-11_13:26:55.832000      11802.67        8.95259400e-01        2.34608675e-08  49.9298  49.1141
0202-02-11_13:26:56.035000      11802.87        9.05811700e-01        1.80686775e-08  49.9298  49.1141
0202-02-11_13:26:56.227000      11803.07        9.15722700e-01        1.74488875e-08  49.9298  49.1141
0202-02-11_13:26:56.418000      11803.26        9.24670600e-01        1.81926375e-08  49.9298  49.1141
0202-02-11_13:26:56.630000      11803.47        9.35635400e-01        1.29244075e-08  49.9273  49.0850
0202-02-11_13:26:56.830000      11803.66        9.45589000e-01        9.08170750e-09  49.9273  49.0850
0202-02-11_13:26:57.020000      11803.86        9.54584400e-01        9.45357750e-09  49.9273  49.0850
0202-02-11_13:26:57.223000      11804.06        9.65463100e-01        1.19327475e-08  49.9273  49.0850
0202-02-11_13:26:57.414000      11804.25        9.75346000e-01        1.28624275e-08  49.9273  49.0850
0202-02-11_13:26:57.625000      11804.46        9.83992500e-01        5.05305750e-09  49.9203  49.1071
0202-02-11_13:26:57.820000      11804.66        9.95248200e-01        1.12509775e-08  49.9203  49.1071
0202-02-11_13:26:58.010000      11804.85        1.00503000e+00        1.10650375e-08  49.9203  49.1071
0202-02-11_13:26:58.207000      11805.04        1.01425300e+00        1.05692075e-08  49.9203  49.1071
0202-02-11_13:26:58.410000      11805.25        1.02462600e+00        5.36295750e-09  49.9203  49.1071
0202-02-11_13:26:58.620000      11805.46        1.03459800e+00        7.59420750e-09  49.9120  49.0880
0202-02-11_13:26:58.816000      11805.65        1.04421000e+00        1.66431575e-08  49.9120  49.0880
0202-02-11_13:26:59.010000      11805.85        1.05449900e+00        2.31509675e-08  49.9120  49.0880
0202-02-11_13:26:59.207000      11806.04        1.06449600e+00        2.35848275e-08  49.9120  49.0880
0202-02-11_13:26:59.400000      11806.24        1.07340900e+00        2.10436775e-08  49.9120  49.0880
0202-02-11_13:26:59.610000      11806.45        1.08464100e+00        1.54037275e-08  49.9115  49.1040
0202-02-11_13:26:59.812000      11806.65        1.09414700e+00        1.45981975e-08  49.9115  49.1040
0202-02-11_13:27:00.004000      11806.84        1.10395500e+00        1.48462575e-08  49.9115  49.1040
0202-02-11_13:27:00.210000      11807.05        1.11416100e+00        2.58165675e-08  49.9115  49.1040
0202-02-11_13:27:00.406000      11807.24        1.12425900e+00        2.77999075e-08  49.9115  49.1040
0202-02-11_13:27:00.600000      11807.44        1.13374700e+00        3.28202175e-08  49.9202  49.0865
0202-02-11_13:27:00.810000      11807.65        1.14346400e+00        2.29655275e-08  49.9202  49.0865
0202-02-11_13:27:01             11807.84        1.15375600e+00        2.27176075e-08  49.9202  49.0865
0202-02-11_13:27:01.190000      11808.03        1.16340000e+00        1.71394875e-08  49.9202  49.0865
0202-02-11_13:27:01.402000      11808.24        1.17300400e+00        2.37092775e-08  49.9202  49.0865
0202-02-11_13:27:01.600000      11808.44        1.18390700e+00        1.79452175e-08  49.9173  49.1077
0202-02-11_13:27:01.800000      11808.64        1.19352400e+00        2.45769875e-08  49.9173  49.1077
0202-02-11_13:27:01.996000      11808.83        1.20267400e+00        2.38332375e-08  49.9173  49.1077
0202-02-11_13:27:02.188000      11809.03        1.21341200e+00        2.57545875e-08  49.9173  49.1077
0202-02-11_13:27:02.383000      11809.22        1.22334800e+00        2.49488575e-08  49.9173  49.1077
0202-02-11_13:27:02.590000      11809.43        1.23327200e+00        2.58785475e-08  49.9173  49.1077
0202-02-11_13:27:02.800000      11809.64        1.24322500e+00        2.17879275e-08  49.9243  49.0890
0202-02-11_13:27:02.996000      11809.83        1.25286600e+00        1.66436575e-08  49.9243  49.0890
0202-02-11_13:27:03.188000      11810.03        1.26190500e+00        1.70775075e-08  49.9243  49.0890
0202-02-11_13:27:03.380000      11810.22        1.27281800e+00        1.45363675e-08  49.9243  49.0890
0202-02-11_13:27:03.594000      11810.43        1.28300900e+00        2.19118875e-08  49.9243  49.0890
0202-02-11_13:27:03.790000      11810.63        1.29237900e+00        2.54446975e-08  49.9301  49.1086
0202-02-11_13:27:03.984000      11810.82        1.30283600e+00        2.71801075e-08  49.9301  49.1086
0202-02-11_13:27:04.180000      11811.02        1.31275600e+00        2.29035475e-08  49.9301  49.1086
0202-02-11_13:27:04.370000      11811.21        1.32223800e+00        1.93087575e-08  49.9301  49.1086
0202-02-11_13:27:04.582000      11811.42        1.33221400e+00        1.97426075e-08  49.9301  49.1086
0202-02-11_13:27:04.777000      11811.62        1.34222800e+00        2.03624075e-08  49.9291  49.0899
0202-02-11_13:27:04.973000      11811.81        1.35238800e+00        2.12301075e-08  49.9291  49.0899
0202-02-11_13:27:05.164000      11812.00        1.36140700e+00        2.33993875e-08  49.9291  49.0899
0202-02-11_13:27:05.363000      11812.20        1.37178300e+00        2.29655275e-08  49.9291  49.0899
0202-02-11_13:27:05.605000      11812.44        1.38229500e+00        2.01143675e-08  49.9291  49.0899
0202-02-11_13:27:05.805000      11812.64        1.39238900e+00        1.41022375e-08  49.9390  49.1094
0202-02-11_13:27:06             11812.84        1.40187400e+00        1.79448275e-08  49.9390  49.1094
0202-02-11_13:27:06.203000      11813.04        1.41097000e+00        2.54442975e-08  49.9390  49.1094
0202-02-11_13:27:06.400000      11813.24        1.42182100e+00        2.53823275e-08  49.9390  49.1094
0202-02-11_13:27:06.598000      11813.44        1.43166200e+00        2.18495075e-08  49.9035  49.0839
0202-02-11_13:27:06.800000      11813.64        1.44122600e+00        1.94323275e-08  49.9035  49.0839
0202-02-11_13:27:06.992000      11813.83        1.45157200e+00        1.99901375e-08  49.9035  49.0839
0202-02-11_13:27:07.188000      11814.02        1.46133300e+00        2.45146175e-08  49.9035  49.0839
0202-02-11_13:27:07.383000      11814.22        1.47091300e+00        2.26552375e-08  49.9035  49.0839
0202-02-11_13:27:07.594000      11814.43        1.48113300e+00        2.53823275e-08  49.9035  49.0839
0202-02-11_13:27:07.805000      11814.64        1.49127800e+00        2.11677375e-08  49.9313  49.1082
0202-02-11_13:27:08.008000      11814.84        1.50087900e+00        2.56922175e-08  49.9313  49.1082
0202-02-11_13:27:08.200000      11815.04        1.51102500e+00        2.10437775e-08  49.9313  49.1082
0202-02-11_13:27:08.390000      11815.23        1.52113900e+00        2.09818075e-08  49.9313  49.1082
0202-02-11_13:27:08.613000      11815.45        1.53140500e+00        1.75729475e-08  49.9313  49.1082
0202-02-11_13:27:08.816000      11815.66        1.54065300e+00        2.46385775e-08  49.9140  49.0847
0202-02-11_13:27:09.023000      11815.86        1.55087700e+00        2.20354475e-08  49.9140  49.0847
0202-02-11_13:27:09.223000      11816.06        1.56053400e+00        2.79854475e-08  49.9140  49.0847
0202-02-11_13:27:09.426000      11816.26        1.57046400e+00        2.54442975e-08  49.9140  49.0847
0202-02-11_13:27:09.625000      11816.46        1.58062600e+00        2.48245075e-08  49.9123  49.1082
0202-02-11_13:27:09.832000      11816.67        1.59034400e+00        1.71390975e-08  49.9123  49.1082
0202-02-11_13:27:10.023000      11816.86        1.60039300e+00        1.27385775e-08  49.9123  49.1082
0202-02-11_13:27:10.215000      11817.05        1.61035300e+00        1.93083675e-08  49.9123  49.1082
0202-02-11_13:27:10.418000      11817.26        1.62058100e+00        2.12297175e-08  49.9123  49.1082
0202-02-11_13:27:10.625000      11817.46        1.62996400e+00        2.35849275e-08  49.9191  49.0872
0202-02-11_13:27:10.824000      11817.66        1.64027600e+00        1.96802375e-08  49.9191  49.0872
0202-02-11_13:27:11.020000      11817.86        1.65032000e+00        2.25312775e-08  49.9191  49.0872
0202-02-11_13:27:11.215000      11818.05        1.65940500e+00        2.32750275e-08  49.9191  49.0872
0202-02-11_13:27:11.406000      11818.24        1.67003600e+00        2.44526775e-08  49.9191  49.0872
0202-02-11_13:27:11.617000      11818.46        1.68023300e+00        2.34611275e-08  49.9350  49.1089
0202-02-11_13:27:11.816000      11818.65        1.68957700e+00        2.45769075e-08  49.9350  49.1089
0202-02-11_13:27:12.010000      11818.85        1.69959500e+00        2.40811575e-08  49.9350  49.1089
0202-02-11_13:27:12.215000      11819.05        1.70985800e+00        3.07749075e-08  49.9350  49.1089
0202-02-11_13:27:12.406000      11819.25        1.71919900e+00        3.22624075e-08  49.9350  49.1089
0202-02-11_13:27:12.610000      11819.45        1.72974100e+00        3.80264675e-08  49.9209  49.0882
0202-02-11_13:27:12.805000      11819.64        1.73975700e+00        4.31707375e-08  49.9209  49.0882
0202-02-11_13:27:12.996000      11819.83        1.74865300e+00        4.23030275e-08  49.9209  49.0882
0202-02-11_13:27:13.190000      11820.03        1.75932800e+00        4.27368875e-08  49.9209  49.0882
0202-02-11_13:27:13.395000      11820.23        1.76969800e+00        3.97618875e-08  49.9209  49.0882
0202-02-11_13:27:13.605000      11820.44        1.77877200e+00        4.32946975e-08  49.9209  49.0882
0202-02-11_13:27:13.812000      11820.65        1.78938800e+00        4.32327175e-08  49.9289  49.1086
0202-02-11_13:27:14.004000      11820.84        1.79879600e+00        4.58978175e-08  49.9289  49.1086
0202-02-11_13:27:14.207000      11821.05        1.80887400e+00        5.11040675e-08  49.9289  49.1086
0202-02-11_13:27:14.410000      11821.25        1.81871200e+00        5.84176075e-08  49.9289  49.1086
0202-02-11_13:27:14.617000      11821.45        1.82891100e+00        6.64129175e-08  49.9190  49.0847
0202-02-11_13:27:14.816000      11821.65        1.83863200e+00        7.14952075e-08  49.9190  49.0847
0202-02-11_13:27:15.008000      11821.85        1.84908500e+00        8.01103175e-08  49.9190  49.0847
0202-02-11_13:27:15.210000      11822.05        1.85891900e+00        8.44488575e-08  49.9190  49.0847
0202-02-11_13:27:15.414000      11822.25        1.86807400e+00        1.03042597e-07  49.9190  49.0847
0202-02-11_13:27:15.617000      11822.46        1.87879400e+00        1.14198848e-07  49.9186  49.1056
0202-02-11_13:27:15.820000      11822.66        1.88866200e+00        1.25417077e-07  49.9186  49.1056
0202-02-11_13:27:16.016000      11822.85        1.89815900e+00        1.34589998e-07  49.9186  49.1056
0202-02-11_13:27:16.207000      11823.05        1.90858200e+00        1.42213427e-07  49.9186  49.1056
0202-02-11_13:27:16.414000      11823.25        1.91837300e+00        1.65207697e-07  49.9186  49.1056
0202-02-11_13:27:16.613000      11823.45        1.92830400e+00        1.86466547e-07  49.9319  49.0871
0202-02-11_13:27:16.812000      11823.65        1.93795600e+00        2.12063937e-07  49.9319  49.0871
0202-02-11_13:27:17.004000      11823.84        1.94815900e+00        2.43301427e-07  49.9319  49.0871
0202-02-11_13:27:17.200000      11824.04        1.95812800e+00        2.65180077e-07  49.9319  49.0871
0202-02-11_13:27:17.390000      11824.23        1.96720200e+00        2.88174127e-07  49.9319  49.0871
0202-02-11_13:27:17.610000      11824.45        1.97801100e+00        3.29947228e-07  49.9319  49.0871
0202-02-11_13:27:17.805000      11824.64        1.98760000e+00        3.66080427e-07  49.9085  49.1080
0202-02-11_13:27:18.008000      11824.85        1.99719900e+00        4.10085178e-07  49.9085  49.1080
0202-02-11_13:27:18.200000      11825.04        2.00772300e+00        4.66114307e-07  49.9085  49.1080
0202-02-11_13:27:18.390000      11825.23        2.01749600e+00        5.07516368e-07  49.9085  49.1080
0202-02-11_13:27:18.600000      11825.44        2.02707200e+00        5.51211648e-07  49.9169  49.0887
0202-02-11_13:27:18.797000      11825.64        2.03739000e+00        6.18397027e-07  49.9169  49.0887
0202-02-11_13:27:18.992000      11825.83        2.04777300e+00        6.91842287e-07  49.9169  49.0887
0202-02-11_13:27:19.184000      11826.02        2.05656400e+00        7.56486518e-07  49.9169  49.0887
0202-02-11_13:27:19.390000      11826.23        2.06740800e+00        8.60301547e-07  49.9169  49.0887
0202-02-11_13:27:19.600000      11826.44        2.07735900e+00        9.35172337e-07  49.9169  49.0887
0202-02-11_13:27:19.810000      11826.65        2.08704500e+00        1.02163322e-06  49.9311  49.1087
0202-02-11_13:27:20             11826.84        2.09701200e+00        1.15135553e-06  49.9311  49.1087
0202-02-11_13:27:20.203000      11827.04        2.10666400e+00        1.22213569e-06  49.9311  49.1087
0202-02-11_13:27:20.406000      11827.24        2.11654500e+00        1.38328142e-06  49.9311  49.1087
0202-02-11_13:27:20.613000      11827.45        2.12682500e+00        1.51374748e-06  49.9311  49.1087
0202-02-11_13:27:20.816000      11827.65        2.13617400e+00        1.69094580e-06  49.9109  49.0847
0202-02-11_13:27:21.008000      11827.85        2.14670800e+00        1.83765039e-06  49.9109  49.0847
0202-02-11_13:27:21.215000      11828.05        2.15677600e+00        2.06046534e-06  49.9109  49.0847
0202-02-11_13:27:21.406000      11828.25        2.16597600e+00        2.24088658e-06  49.9109  49.0847
0202-02-11_13:27:21.610000      11828.45        2.17654900e+00        2.43302186e-06  49.9284  49.1093
0202-02-11_13:27:21.810000      11828.65        2.18629700e+00        2.70176335e-06  49.9284  49.1093
0202-02-11_13:27:22.004000      11828.84        2.19550000e+00        2.91918612e-06  49.9284  49.1093
0202-02-11_13:27:22.195000      11829.03        2.20614400e+00        3.15848752e-06  49.9284  49.1093
0202-02-11_13:27:22.400000      11829.24        2.21613000e+00        3.50959927e-06  49.9284  49.1093
0202-02-11_13:27:22.610000      11829.45        2.22573800e+00        3.79482720e-06  49.9120  49.0851
0202-02-11_13:27:22.812000      11829.65        2.23600800e+00        4.08774055e-06  49.9120  49.0851
0202-02-11_13:27:23.008000      11829.84        2.24578800e+00        4.50058350e-06  49.9120  49.0851
0202-02-11_13:27:23.200000      11830.04        2.25523800e+00        4.84103483e-06  49.9120  49.0851
0202-02-11_13:27:23.390000      11830.23        2.26575800e+00        5.22084221e-06  49.9120  49.0851
0202-02-11_13:27:23.613000      11830.45        2.27561800e+00        5.78175039e-06  49.9359  49.1090
0202-02-11_13:27:23.820000      11830.66        2.28531600e+00        6.21020983e-06  49.9359  49.1090
0202-02-11_13:27:24.023000      11830.86        2.29556500e+00        6.79287383e-06  49.9359  49.1090
0202-02-11_13:27:24.215000      11831.05        2.30540500e+00        7.24389553e-06  49.9359  49.1090
0202-02-11_13:27:24.420000      11831.26        2.31445700e+00        8.76554393e-06  49.9359  49.1090
0202-02-11_13:27:24.625000      11831.46        2.32552800e+00        8.86539223e-06  49.9087  49.0853
0202-02-11_13:27:24.832000      11831.67        2.33534600e+00        9.14851273e-06  49.9087  49.0853
0202-02-11_13:27:25.023000      11831.86        2.34481600e+00        1.02974189e-05  49.9087  49.0853

File: chapter 5/data/020k_ffj29/Ic/anneal/130k/69 min/Ic_2024-02-11_13-29-04009283_f29-130Kanneal-50K.txt
# Ic = 1.94 A, n = 20.95 , Tavg = 49.92 K, f29-130Kanneal-50K
#datetime                        t_s     iHTS_A                vHTS_V                tHTS_K  tTAR_K
0202-02-11_13:28:16.450000      11883.29        1.95536800e-02       -2.12185545e-08  49.9113  49.1046
0202-02-11_13:28:16.660000      11883.50        1.36839200e-02       -1.57024145e-08  49.9040  49.0858
0202-02-11_13:28:16.855000      11883.69        2.28202600e-02       -1.66321045e-08  49.9040  49.0858
0202-02-11_13:28:17.047000      11883.89        3.22920200e-02       -1.88013645e-08  49.9040  49.0858
0202-02-11_13:28:17.258000      11884.09        4.26290300e-02       -2.27059945e-08  49.9040  49.0858
0202-02-11_13:28:17.453000      11884.29        5.24510500e-02       -2.52470645e-08  49.9040  49.0858
0202-02-11_13:28:17.650000      11884.48        6.18517700e-02       -2.65485745e-08  49.9126  49.1105
0202-02-11_13:28:17.850000      11884.69        7.21843200e-02       -2.54949245e-08  49.9126  49.1105
0202-02-11_13:28:18.047000      11884.88        8.22853500e-02       -2.41313845e-08  49.9126  49.1105
0202-02-11_13:28:18.240000      11885.08        9.13489700e-02       -1.89871145e-08  49.9126  49.1105
0202-02-11_13:28:18.445000      11885.28        1.01939800e-01       -1.59501345e-08  49.9126  49.1105
0202-02-11_13:28:18.640000      11885.48        1.11858200e-01       -1.66938845e-08  49.9113  49.0876
0202-02-11_13:28:18.836000      11885.67        1.21187500e-01       -2.33256545e-08  49.9113  49.0876
0202-02-11_13:28:19.040000      11885.88        1.31711500e-01       -2.71063845e-08  49.9113  49.0876
0202-02-11_13:28:19.234000      11886.07        1.41663800e-01       -2.58668045e-08  49.9113  49.0876
0202-02-11_13:28:19.426000      11886.26        1.50795700e-01       -1.69418045e-08  49.9113  49.0876
0202-02-11_13:28:19.640000      11886.48        1.61667000e-01       -7.14910450e-09  49.9186  49.1080
0202-02-11_13:28:19.832000      11886.67        1.71305000e-01       -2.31472450e-09  49.9186  49.1080
0202-02-11_13:28:20.023000      11886.86        1.80335900e-01       -1.48964945e-08  49.9186  49.1080
0202-02-11_13:28:20.220000      11887.06        1.91187900e-01       -1.49584745e-08  49.9186  49.1080
0202-02-11_13:28:20.410000      11887.25        2.01134600e-01       -1.93589945e-08  49.9186  49.1080
0202-02-11_13:28:20.620000      11887.46        2.10931400e-01       -1.02480545e-08  49.9081  49.0865
0202-02-11_13:28:20.816000      11887.66        2.20835200e-01       -1.35949345e-08  49.9081  49.0865
0202-02-11_13:28:21.010000      11887.85        2.31007500e-01       -1.48345145e-08  49.9081  49.0865
0202-02-11_13:28:21.215000      11888.05        2.40722600e-01       -1.32850345e-08  49.9081  49.0865
0202-02-11_13:28:21.410000      11888.25        2.50439300e-01       -1.56402445e-08  49.9081  49.0865
0202-02-11_13:28:21.605000      11888.44        2.60733200e-01       -1.28511845e-08  49.9152  49.1069
0202-02-11_13:28:21.810000      11888.65        2.70356400e-01       -1.40287845e-08  49.9152  49.1069
0202-02-11_13:28:22.004000      11888.84        2.80227400e-01       -1.60121145e-08  49.9152  49.1069
0202-02-11_13:28:22.195000      11889.03        2.90766200e-01       -1.78095145e-08  49.9152  49.1069
0202-02-11_13:28:22.402000      11889.24        3.00467500e-01       -1.94209645e-08  49.9152  49.1069
0202-02-11_13:28:22.600000      11889.44        3.10029700e-01       -1.77475345e-08  49.9218  49.0878
0202-02-11_13:28:22.812000      11889.65        3.20448400e-01       -1.68798245e-08  49.9218  49.0878
0202-02-11_13:28:23.004000      11889.84        3.30369800e-01       -1.53303445e-08  49.9218  49.0878
0202-02-11_13:28:23.200000      11890.04        3.39495800e-01       -1.27268945e-08  49.9218  49.0878
0202-02-11_13:28:23.390000      11890.23        3.50137000e-01       -1.43380245e-08  49.9218  49.0878
0202-02-11_13:28:23.613000      11890.45        3.60414700e-01       -2.36344645e-08  49.9101  49.1055
0202-02-11_13:28:23.820000      11890.66        3.69649000e-01       -2.79110245e-08  49.9101  49.1055
0202-02-11_13:28:24.023000      11890.86        3.80046200e-01       -2.62995645e-08  49.9101  49.1055
0202-02-11_13:28:24.215000      11891.05        3.89565500e-01       -2.08454045e-08  49.9101  49.1055
0202-02-11_13:28:24.418000      11891.26        3.99473600e-01       -1.71886345e-08  49.9101  49.1055
0202-02-11_13:28:24.620000      11891.46        4.09878900e-01       -2.02256145e-08  49.9307  49.0877
0202-02-11_13:28:24.816000      11891.66        4.19736500e-01       -2.74771745e-08  49.9307  49.0877
0202-02-11_13:28:25.027000      11891.86        4.29033100e-01       -2.80969645e-08  49.9307  49.0877
0202-02-11_13:28:25.223000      11892.06        4.39405800e-01       -2.75391545e-08  49.9307  49.0877
0202-02-11_13:28:25.414000      11892.25        4.49279700e-01       -1.77464445e-08  49.9307  49.0877
0202-02-11_13:28:25.630000      11892.47        4.58640100e-01       -1.73745645e-08  49.9217  49.1065
0202-02-11_13:28:25.836000      11892.67        4.69273900e-01       -1.64448845e-08  49.9217  49.1065
0202-02-11_13:28:26.027000      11892.87        4.79311200e-01       -1.81802945e-08  49.9217  49.1065
0202-02-11_13:28:26.220000      11893.06        4.88161100e-01       -2.30146745e-08  49.9217  49.1065
0202-02-11_13:28:26.414000      11893.25        4.98900300e-01       -1.91099845e-08  49.9217  49.1065
0202-02-11_13:28:26.625000      11893.46        5.08711900e-01       -2.09693645e-08  49.9149  49.0861
0202-02-11_13:28:26.836000      11893.67        5.18213400e-01       -2.14651945e-08  49.9149  49.0861
0202-02-11_13:28:27.040000      11893.88        5.28565200e-01       -2.08454045e-08  49.9149  49.0861
0202-02-11_13:28:27.230000      11894.07        5.38659000e-01       -2.32006145e-08  49.9149  49.0861
0202-02-11_13:28:27.438000      11894.28        5.47557900e-01       -1.89240445e-08  49.9149  49.0861
0202-02-11_13:28:27.640000      11894.48        5.58438100e-01       -2.31386345e-08  49.9275  49.1086
0202-02-11_13:28:27.832000      11894.67        5.68145900e-01       -2.03495645e-08  49.9275  49.1086
0202-02-11_13:28:28.035000      11894.88        5.76896300e-01       -1.67547745e-08  49.9275  49.1086
0202-02-11_13:28:28.230000      11895.07        5.88218800e-01       -1.73125945e-08  49.9275  49.1086
0202-02-11_13:28:28.420000      11895.26        5.98039400e-01       -1.96677945e-08  49.9275  49.1086
0202-02-11_13:28:28.637000      11895.48        6.07426500e-01       -2.23329045e-08  49.9193  49.0876
0202-02-11_13:28:28.832000      11895.67        6.17915100e-01       -2.15891545e-08  49.9193  49.0876
0202-02-11_13:28:29.023000      11895.86        6.27621400e-01       -1.98537345e-08  49.9193  49.0876
0202-02-11_13:28:29.234000      11896.07        6.37394400e-01       -1.74982945e-08  49.9193  49.0876
0202-02-11_13:28:29.430000      11896.27        6.47109600e-01       -2.08448645e-08  49.9193  49.0876
0202-02-11_13:28:29.625000      11896.46        6.57468900e-01       -1.71878545e-08  49.9442  49.1076
0202-02-11_13:28:29.836000      11896.67        6.66884200e-01       -2.02868145e-08  49.9442  49.1076
0202-02-11_13:28:30.027000      11896.87        6.76890300e-01       -2.10925445e-08  49.9442  49.1076
0202-02-11_13:28:30.223000      11897.06        6.86761300e-01       -2.33857745e-08  49.9442  49.1076
0202-02-11_13:28:30.430000      11897.27        6.96839300e-01       -1.63201545e-08  49.9442  49.1076
0202-02-11_13:28:30.630000      11897.47        7.06931400e-01       -1.32211945e-08  49.9320  49.0894
0202-02-11_13:28:30.840000      11897.68        7.16881100e-01       -1.05560845e-08  49.9320  49.0894
0202-02-11_13:28:31.035000      11897.87        7.26548700e-01       -1.86753545e-08  49.9320  49.0894
0202-02-11_13:28:31.227000      11898.06        7.35999700e-01       -1.60102545e-08  49.9320  49.0894
0202-02-11_13:28:31.430000      11898.27        7.46552000e-01       -1.85514045e-08  49.9320  49.0894
0202-02-11_13:28:31.637000      11898.48        7.56378400e-01       -1.46467145e-08  49.9303  49.1088
0202-02-11_13:28:31.832000      11898.67        7.66136600e-01       -1.25394245e-08  49.9303  49.1088
0202-02-11_13:28:32.027000      11898.86        7.76469200e-01       -1.63821345e-08  49.9303  49.1088
0202-02-11_13:28:32.230000      11899.07        7.86479700e-01       -1.77456745e-08  49.9303  49.1088
0202-02-11_13:28:32.420000      11899.26        7.95847600e-01       -2.13404645e-08  49.9303  49.1088
0202-02-11_13:28:32.620000      11899.46        8.06384900e-01       -2.07826545e-08  49.9223  49.0886
0202-02-11_13:28:32.820000      11899.66        8.16340500e-01       -2.25800445e-08  49.9223  49.0886
0202-02-11_13:28:33.016000      11899.85        8.25226100e-01       -1.54524445e-08  49.9223  49.0886
0202-02-11_13:28:33.207000      11900.04        8.35739700e-01       -1.70019245e-08  49.9223  49.0886
0202-02-11_13:28:33.410000      11900.25        8.45888200e-01       -1.84274445e-08  49.9223  49.0886
0202-02-11_13:28:33.617000      11900.46        8.55311600e-01       -2.71045245e-08  49.9191  49.1076
0202-02-11_13:28:33.830000      11900.67        8.65872800e-01       -3.13191045e-08  49.9191  49.1076
0202-02-11_13:28:34.030000      11900.87        8.75237700e-01       -2.72284845e-08  49.9191  49.1076
0202-02-11_13:28:34.234000      11901.07        8.85482700e-01       -3.08232745e-08  49.9191  49.1076
0202-02-11_13:28:34.426000      11901.26        8.95475400e-01       -2.93977545e-08  49.9191  49.1076
0202-02-11_13:28:34.640000      11901.48        9.05184600e-01       -3.23107745e-08  49.9027  49.0846
0202-02-11_13:28:34.832000      11901.67        9.15355400e-01       -3.20008845e-08  49.9027  49.0846
0202-02-11_13:28:35.023000      11901.86        9.25508400e-01       -3.75787845e-08  49.9027  49.0846
0202-02-11_13:28:35.230000      11902.07        9.34985300e-01       -3.65862445e-08  49.9027  49.0846
0202-02-11_13:28:35.420000      11902.26        9.44761300e-01       -3.55319445e-08  49.9027  49.0846
0202-02-11_13:28:35.630000      11902.47        9.55365500e-01       -2.95195245e-08  49.9284  49.1093
0202-02-11_13:28:35.824000      11902.66        9.64550800e-01       -2.72882745e-08  49.9284  49.1093
0202-02-11_13:28:36.016000      11902.85        9.74795800e-01       -2.49330645e-08  49.9284  49.1093
0202-02-11_13:28:36.207000      11903.05        9.84963600e-01       -2.30736845e-08  49.9284  49.1093
0202-02-11_13:28:36.414000      11903.25        9.94151900e-01       -2.58007745e-08  49.9284  49.1093
0202-02-11_13:28:36.610000      11903.45        1.00494200e+00       -2.36314945e-08  49.9108  49.0844
0202-02-11_13:28:36.805000      11903.64        1.01511300e+00       -2.31976445e-08  49.9108  49.0844
0202-02-11_13:28:37             11903.84        1.02393000e+00       -2.66684745e-08  49.9108  49.0844
0202-02-11_13:28:37.195000      11904.03        1.03455000e+00       -2.74122245e-08  49.9108  49.0844
0202-02-11_13:28:37.387000      11904.23        1.04473000e+00       -2.78460845e-08  49.9108  49.0844
0202-02-11_13:28:37.620000      11904.46        1.05425100e+00       -2.68544145e-08  49.9108  49.0844
0202-02-11_13:28:37.830000      11904.67        1.06418100e+00       -2.64825445e-08  49.9304  49.1118
0202-02-11_13:28:38.020000      11904.86        1.07436200e+00       -3.14408745e-08  49.9304  49.1118
0202-02-11_13:28:38.227000      11905.07        1.08301200e+00       -2.90236845e-08  49.9304  49.1118
0202-02-11_13:28:38.420000      11905.26        1.09410100e+00       -3.37341045e-08  49.9304  49.1118
0202-02-11_13:28:38.625000      11905.46        1.10400400e+00       -2.86518145e-08  49.9057  49.0900
0202-02-11_13:28:38.830000      11905.67        1.11325100e+00       -2.79700445e-08  49.9057  49.0900
0202-02-11_13:28:39.023000      11905.86        1.12374300e+00       -2.77221245e-08  49.9057  49.0900
0202-02-11_13:28:39.215000      11906.05        1.13364600e+00       -3.46018145e-08  49.9057  49.0900
0202-02-11_13:28:39.420000      11906.26        1.14314000e+00       -4.06757745e-08  49.9057  49.0900
0202-02-11_13:28:39.630000      11906.47        1.15350100e+00       -3.90643145e-08  49.9232  49.1097
0202-02-11_13:28:39.844000      11906.68        1.16319400e+00       -3.68330645e-08  49.9232  49.1097
0202-02-11_13:28:40.035000      11906.87        1.17341200e+00       -3.52835845e-08  49.9232  49.1097
0202-02-11_13:28:40.227000      11907.06        1.18332600e+00       -3.42299445e-08  49.9232  49.1097
0202-02-11_13:28:40.418000      11907.26        1.19316900e+00       -2.75361845e-08  49.9232  49.1097
0202-02-11_13:28:40.620000      11907.46        1.20279400e+00       -2.80320245e-08  49.9135  49.0889
0202-02-11_13:28:40.820000      11907.66        1.21337200e+00       -2.85898345e-08  49.9135  49.0889
0202-02-11_13:28:41.020000      11907.86        1.22346200e+00       -3.23708645e-08  49.9135  49.0889
0202-02-11_13:28:41.215000      11908.05        1.23233100e+00       -2.63600745e-08  49.9135  49.0889
0202-02-11_13:28:41.406000      11908.25        1.24310000e+00       -2.88401445e-08  49.9135  49.0889
0202-02-11_13:28:41.617000      11908.45        1.25278100e+00       -2.72912645e-08  49.9435  49.1098
0202-02-11_13:28:41.812000      11908.65        1.26252000e+00       -2.91506345e-08  49.9435  49.1098
0202-02-11_13:28:42.004000      11908.84        1.27270100e+00       -2.58037645e-08  49.9435  49.1098
0202-02-11_13:28:42.195000      11909.03        1.28251100e+00       -2.44402245e-08  49.9435  49.1098
0202-02-11_13:28:42.402000      11909.24        1.29162500e+00       -1.99777245e-08  49.9435  49.1098
0202-02-11_13:28:42.605000      11909.44        1.30271200e+00       -2.00397045e-08  49.9303  49.0864
0202-02-11_13:28:42.812000      11909.65        1.31248900e+00       -2.35105345e-08  49.9303  49.0864
0202-02-11_13:28:43.004000      11909.84        1.32204400e+00       -3.08860545e-08  49.9303  49.0864
0202-02-11_13:28:43.200000      11910.04        1.33248700e+00       -3.28074045e-08  49.9303  49.0864
0202-02-11_13:28:43.390000      11910.23        1.34242700e+00       -2.77870945e-08  49.9303  49.0864
0202-02-11_13:28:43.613000      11910.45        1.35117600e+00       -2.30147045e-08  49.9303  49.0864
0202-02-11_13:28:43.824000      11910.66        1.36207800e+00       -2.22089745e-08  49.9375  49.1078
0202-02-11_13:28:44.020000      11910.86        1.37180800e+00       -2.17131445e-08  49.9375  49.1078
0202-02-11_13:28:44.223000      11911.06        1.38168400e+00       -2.28907445e-08  49.9375  49.1078
0202-02-11_13:28:44.420000      11911.26        1.39217200e+00       -2.79110545e-08  49.9375  49.1078
0202-02-11_13:28:44.625000      11911.46        1.40191400e+00       -3.11339745e-08  49.9178  49.0853
0202-02-11_13:28:44.832000      11911.67        1.41131300e+00       -2.77251145e-08  49.9178  49.0853
0202-02-11_13:28:45.023000      11911.86        1.42181300e+00       -2.85308445e-08  49.9178  49.0853
0202-02-11_13:28:45.215000      11912.05        1.43180600e+00       -3.57824045e-08  49.9178  49.0853
0202-02-11_13:28:45.420000      11912.26        1.44116500e+00       -4.04928245e-08  49.9178  49.0853
0202-02-11_13:28:45.630000      11912.47        1.45143100e+00       -3.91292845e-08  49.9287  49.1111
0202-02-11_13:28:45.836000      11912.67        1.46172200e+00       -3.24975145e-08  49.9287  49.1111
0202-02-11_13:28:46.030000      11912.87        1.47111600e+00       -2.72292845e-08  49.9287  49.1111
0202-02-11_13:28:46.223000      11913.06        1.48117300e+00       -2.80969945e-08  49.9287  49.1111
0202-02-11_13:28:46.414000      11913.25        1.49100900e+00       -3.07620945e-08  49.9287  49.1111
0202-02-11_13:28:46.625000      11913.46        1.50071200e+00       -2.51839745e-08  49.8988  49.0901
0202-02-11_13:28:46.820000      11913.66        1.51091700e+00       -2.10313645e-08  49.8988  49.0901
0202-02-11_13:28:47.023000      11913.86        1.52091700e+00       -2.17133945e-08  49.8988  49.0901
0202-02-11_13:28:47.215000      11914.05        1.53012500e+00       -2.92758845e-08  49.8988  49.0901
0202-02-11_13:28:47.410000      11914.25        1.54012500e+00       -2.72933345e-08  49.8988  49.0901
0202-02-11_13:28:47.605000      11914.44        1.55063400e+00       -2.34511445e-08  49.9293  49.1140
0202-02-11_13:28:47.800000      11914.64        1.56076300e+00       -2.14678045e-08  49.9293  49.1140
0202-02-11_13:28:47.996000      11914.83        1.56990500e+00       -2.29553045e-08  49.9293  49.1140
0202-02-11_13:28:48.188000      11915.02        1.58045400e+00       -2.23974945e-08  49.9293  49.1140
0202-02-11_13:28:48.390000      11915.23        1.59037700e+00       -2.30172845e-08  49.9293  49.1140
0202-02-11_13:28:48.600000      11915.44        1.60017500e+00       -2.36370745e-08  49.9293  49.1140
0202-02-11_13:28:48.812000      11915.65        1.61043700e+00       -2.33271845e-08  49.9107  49.0891
0202-02-11_13:28:49.004000      11915.84        1.62000500e+00       -2.71698845e-08  49.9107  49.0891
0202-02-11_13:28:49.210000      11916.05        1.62976900e+00       -2.84714445e-08  49.9107  49.0891
0202-02-11_13:28:49.410000      11916.25        1.63996000e+00       -2.63641545e-08  49.9107  49.0891
0202-02-11_13:28:49.613000      11916.45        1.64938700e+00       -2.69219745e-08  49.9252  49.1116
0202-02-11_13:28:49.812000      11916.65        1.65950900e+00       -2.69219745e-08  49.9252  49.1116
0202-02-11_13:28:50.004000      11916.84        1.66991900e+00       -2.46907245e-08  49.9252  49.1116
0202-02-11_13:28:50.210000      11917.05        1.67948500e+00       -2.59303045e-08  49.9252  49.1116
0202-02-11_13:28:50.402000      11917.24        1.68934000e+00       -2.82235345e-08  49.9252  49.1116
0202-02-11_13:28:50.610000      11917.45        1.69949200e+00       -2.91532145e-08  49.9290  49.0886
0202-02-11_13:28:50.816000      11917.66        1.70928100e+00       -2.89672845e-08  49.9290  49.0886
0202-02-11_13:28:51.010000      11917.85        1.71963000e+00       -2.64881145e-08  49.9290  49.0886
0202-02-11_13:28:51.203000      11918.04        1.72959900e+00       -2.81615545e-08  49.9290  49.0886
0202-02-11_13:28:51.400000      11918.24        1.73882900e+00       -2.34511445e-08  49.9290  49.0886
0202-02-11_13:28:51.610000      11918.45        1.74939600e+00       -2.19016645e-08  49.9260  49.1080
0202-02-11_13:28:51.824000      11918.66        1.75912400e+00       -1.71912445e-08  49.9260  49.1080
0202-02-11_13:28:52.016000      11918.85        1.76934900e+00       -1.27907345e-08  49.9260  49.1080
0202-02-11_13:28:52.220000      11919.06        1.77917200e+00       -1.03735445e-08  49.9260  49.1080
0202-02-11_13:28:52.420000      11919.26        1.78882200e+00       -1.38657450e-09  49.9260  49.1080
0202-02-11_13:28:52.620000      11919.46        1.79896300e+00        1.40248550e-09  49.9056  49.0851
0202-02-11_13:28:52.830000      11919.67        1.80910800e+00        8.90195550e-09  49.9056  49.0851
0202-02-11_13:28:53.020000      11919.86        1.81848600e+00        1.00792755e-08  49.9056  49.0851
0202-02-11_13:28:53.215000      11920.05        1.82844000e+00        2.17929055e-08  49.9056  49.0851
0202-02-11_13:28:53.420000      11920.26        1.83900900e+00        3.22049755e-08  49.9056  49.0851
0202-02-11_13:28:53.620000      11920.46        1.84870000e+00        4.10057155e-08  49.9269  49.1079
0202-02-11_13:28:53.816000      11920.65        1.85807100e+00        4.18114455e-08  49.9269  49.1079
0202-02-11_13:28:54.020000      11920.86        1.86860700e+00        4.60260255e-08  49.9269  49.1079
0202-02-11_13:28:54.215000      11921.05        1.87837100e+00        5.79879855e-08  49.9269  49.1079
0202-02-11_13:28:54.406000      11921.24        1.88787700e+00        6.98879755e-08  49.9269  49.1079
0202-02-11_13:28:54.620000      11921.46        1.89838600e+00        8.71181655e-08  49.9139  49.0853
0202-02-11_13:28:54.820000      11921.66        1.90797500e+00        9.97618955e-08  49.9139  49.0853
0202-02-11_13:28:55.023000      11921.86        1.91770300e+00        1.17735836e-07  49.9139  49.0853
0202-02-11_13:28:55.215000      11922.05        1.92813700e+00        1.45874346e-07  49.9139  49.0853
0202-02-11_13:28:55.406000      11922.24        1.93822200e+00        1.70294106e-07  49.9139  49.0853
0202-02-11_13:28:55.610000      11922.45        1.94747400e+00        1.90251376e-07  49.9257  49.1094
0202-02-11_13:28:55.820000      11922.66        1.95796200e+00        2.16096656e-07  49.9257  49.1094
0202-02-11_13:28:56.023000      11922.86        1.96788400e+00        2.51300776e-07  49.9257  49.1094
0202-02-11_13:28:56.215000      11923.05        1.97703400e+00        2.78075746e-07  49.9257  49.1094
0202-02-11_13:28:56.420000      11923.26        1.98775400e+00        3.08197586e-07  49.9257  49.1094
0202-02-11_13:28:56.625000      11923.46        1.99759100e+00        3.57594926e-07  49.9175  49.0858
0202-02-11_13:28:56.820000      11923.66        2.00724000e+00        3.99554766e-07  49.9175  49.0858
0202-02-11_13:28:57.020000      11923.86        2.01769300e+00        4.55335946e-07  49.9175  49.0858
0202-02-11_13:28:57.210000      11924.05        2.02731000e+00        5.07026516e-07  49.9175  49.0858
0202-02-11_13:28:57.406000      11924.24        2.03644500e+00        5.62249886e-07  49.9175  49.0858
0202-02-11_13:28:57.620000      11924.46        2.04729800e+00        6.29125326e-07  49.9167  49.1089
0202-02-11_13:28:57.816000      11924.66        2.05724400e+00        7.17755426e-07  49.9167  49.1089
0202-02-11_13:28:58.010000      11924.85        2.06695300e+00        7.92936066e-07  49.9167  49.1089
0202-02-11_13:28:58.215000      11925.05        2.07696300e+00        9.08403116e-07  49.9167  49.1089
0202-02-11_13:28:58.410000      11925.25        2.08675600e+00        1.00211551e-06  49.9167  49.1089
0202-02-11_13:28:58.617000      11925.45        2.09625000e+00        1.09979455e-06  49.9223  49.0892
0202-02-11_13:28:58.816000      11925.65        2.10697900e+00        1.23119023e-06  49.9223  49.0892
0202-02-11_13:28:59.008000      11925.85        2.11700400e+00        1.34647095e-06  49.9223  49.0892
0202-02-11_13:28:59.200000      11926.04        2.12595900e+00        1.46807334e-06  49.9223  49.0892
0202-02-11_13:28:59.406000      11926.24        2.13663300e+00        1.65841032e-06  49.9223  49.0892
0202-02-11_13:28:59.610000      11926.45        2.14685100e+00        1.81081667e-06  49.9317  49.1089
0202-02-11_13:28:59.816000      11926.65        2.15633900e+00        1.97369766e-06  49.9317  49.1089
0202-02-11_13:29:00.008000      11926.85        2.16656300e+00        2.20258637e-06  49.9317  49.1089
0202-02-11_13:29:00.200000      11927.04        2.17629300e+00        2.38802775e-06  49.9317  49.1089
0202-02-11_13:29:00.402000      11927.24        2.18570700e+00        2.58914983e-06  49.9317  49.1089
0202-02-11_13:29:00.600000      11927.44        2.19584400e+00        2.87952178e-06  49.9317  49.1089
0202-02-11_13:29:00.816000      11927.65        2.20628600e+00        3.10983600e-06  49.9236  49.0847
0202-02-11_13:29:01.020000      11927.86        2.21556600e+00        3.45028703e-06  49.9236  49.0847
0202-02-11_13:29:01.223000      11928.06        2.22556100e+00        3.71989599e-06  49.9236  49.0847
0202-02-11_13:29:01.426000      11928.26        2.23594100e+00        4.11420683e-06  49.9236  49.0847
0202-02-11_13:29:01.620000      11928.46        2.24567800e+00        4.32220859e-06  49.9294  49.1075
0202-02-11_13:29:01.812000      11928.65        2.25541700e+00        4.79343546e-06  49.9294  49.1075
0202-02-11_13:29:02.008000      11928.85        2.26584400e+00        5.18762234e-06  49.9294  49.1075
0202-02-11_13:29:02.200000      11929.04        2.27568700e+00        5.61162116e-06  49.9294  49.1075
0202-02-11_13:29:02.402000      11929.24        2.28447700e+00        6.18939001e-06  49.9294  49.1075
0202-02-11_13:29:02.617000      11929.46        2.29550200e+00        7.49200411e-06  49.9004  49.0857
0202-02-11_13:29:02.832000      11929.67        2.30527500e+00        7.58825761e-06  49.9004  49.0857
0202-02-11_13:29:03.035000      11929.87        2.31467600e+00        7.83697961e-06  49.9004  49.0857
0202-02-11_13:29:03.234000      11930.07        2.32494900e+00        9.23888421e-06  49.9004  49.0857
0202-02-11_13:29:03.430000      11930.27        2.33471800e+00        9.38410111e-06  49.9004  49.0857
0202-02-11_13:29:03.637000      11930.47        2.34437300e+00        1.06613658e-05  49.9156  49.1083
