Repository: shortlab/2025-devitre-PhD

# 2025-devitre-PhD
Data repository for Alexis Devitre's PhD thesis

File: chapter 5/data/020k_ffj29/Ic/anneal/140k/69 min/Ic_2024-02-11_17-14-10171287_f29-140Kanneal-20K.txt
# Ic = 7.03 A, n = 29.21 , Tavg = 20.08 K, f29-140Kanneal-20K
#datetime                        t_s     iHTS_A                vHTS_V                tHTS_K  tTAR_K
0202-02-11_17:14:02.906000      25429.74        3.23037600e+00        4.05281035e-08  20.0738  19.5711
0202-02-11_17:14:03.310000      25430.15        3.41835600e+00        4.83390035e-08  20.0738  19.5711
0202-02-11_17:14:03.715000      25430.55        3.80706700e+00        5.30509435e-08  20.0582  19.5793
0202-02-11_17:14:04.117000      25430.95        4.01011000e+00        3.32796235e-08  20.0582  19.5793
0202-02-11_17:14:04.550000      25431.39        4.39850700e+00        3.45192035e-08  20.0582  19.5793
0202-02-11_17:14:04.960000      25431.80        4.60164100e+00        5.14394935e-08  20.0509  19.7073
0202-02-11_17:14:05.363000      25432.20        4.99363600e+00        5.47243835e-08  20.0509  19.7073
0202-02-11_17:14:05.766000      25432.60        5.19687700e+00        2.59041035e-08  20.0762  19.5048
0202-02-11_17:14:06.164000      25433.00        5.58651200e+00        4.56134535e-08  20.0762  19.5048
0202-02-11_17:14:06.582000      25433.42        5.79057500e+00        3.74322135e-08  20.0762  19.5048
0202-02-11_17:14:06.984000      25433.82        6.18208400e+00        5.51582335e-08  20.0481  19.7096
0202-02-11_17:14:07.383000      25434.22        6.38496300e+00        6.19139535e-08  20.0481  19.7096
0202-02-11_17:14:07.790000      25434.63        6.77439800e+00        1.07778483e-07  20.0666  19.5690
0202-02-11_17:14:08.190000      25435.03        6.98129900e+00        2.24918953e-07  20.0666  19.5690
0202-02-11_17:14:08.598000      25435.44        7.37129500e+00        7.17900603e-07  20.0666  19.5690
0202-02-11_17:14:09.004000      25435.84        7.57580100e+00        2.26421555e-06  20.0534  19.5805
0202-02-11_17:14:09.395000      25436.23        7.96486000e+00        7.62961208e-06  20.0534  19.5805
0202-02-11_17:14:09.793000      25436.63        8.15093600e+00        1.39944877e-05  20.0849  19.7082

File: chapter 5/data/020k_ffj29/Ic/anneal/140k/69 min/Ic_2024-02-11_17-14-19413346_f29-140Kanneal-20K.txt
# Ic = 7.01 A, n = 28.63 , Tavg = 20.06 K, f29-140Kanneal-20K
#datetime                        t_s     iHTS_A                vHTS_V                tHTS_K  tTAR_K
0202-02-11_17:14:12.137000      25438.98        3.22943900e+00        3.69550090e-08  20.0603  19.7129
0202-02-11_17:14:12.570000      25439.41        3.41742900e+00        3.29263690e-08  20.0603  19.7129
0202-02-11_17:14:12.973000      25439.81        3.80243400e+00        1.99107690e-08  20.0784  19.5644
0202-02-11_17:14:13.375000      25440.21        4.00968000e+00        1.47665090e-08  20.0784  19.5644
0202-02-11_17:14:13.785000      25440.62        4.40185700e+00        3.51576090e-08  20.0687  19.5848
0202-02-11_17:14:14.188000      25441.03        4.60665200e+00        2.91456490e-08  20.0687  19.5848
0202-02-11_17:14:14.617000      25441.45        4.99355100e+00        5.01565390e-08  20.0687  19.5848
0202-02-11_17:14:15.010000      25441.85        5.19895200e+00        2.27616690e-08  20.0626  19.7087
0202-02-11_17:14:15.414000      25442.25        5.58932500e+00        2.02203890e-08  20.0626  19.7087
0202-02-11_17:14:15.820000      25442.66        5.79570100e+00        3.18724490e-08  20.0664  19.5106
0202-02-11_17:14:16.215000      25443.05        6.18399400e+00        3.28641190e-08  20.0664  19.5106
0202-02-11_17:14:16.613000      25443.45        6.38785300e+00        4.48260690e-08  20.0545  19.7100
0202-02-11_17:14:17.016000      25443.85        6.77800100e+00        9.30457690e-08  20.0545  19.7100
0202-02-11_17:14:17.410000      25444.25        6.98102900e+00        2.08512719e-07  20.0545  19.7100
0202-02-11_17:14:17.820000      25444.66        7.37013400e+00        7.79091759e-07  20.0743  19.5645
0202-02-11_17:14:18.220000      25445.06        7.57556900e+00        2.17281443e-06  20.0743  19.5645
0202-02-11_17:14:18.645000      25445.48        7.96774200e+00        8.06571949e-06  20.0607  19.5894
0202-02-11_17:14:19.043000      25445.88        8.15040200e+00        1.39910394e-05  20.0607  19.5894

File: chapter 5/data/020k_ffj29/Ic/anneal/140k/69 min/Ic_2024-02-11_17-34-42775002_f29-140Kanneal-40K.txt
# Ic = 3.32 A, n = 20.96 , Tavg = 39.99 K, f29-140Kanneal-40K
#datetime                        t_s     iHTS_A                vHTS_V                tHTS_K  tTAR_K
0202-02-11_17:33:18.383000      26585.22        2.09878800e-02        1.73510430e-08  39.9915  39.4031
0202-02-11_17:33:18.594000      26585.43        1.41682900e-02        1.82807330e-08  39.9915  39.4031
0202-02-11_17:33:18.805000      26585.64        2.33060900e-02        2.36109330e-08  39.9890  39.3815
0202-02-11_17:33:19.008000      26585.85        3.31533000e-02        2.38588530e-08  39.9890  39.3815
0202-02-11_17:33:19.200000      26586.04        4.31326000e-02        2.81973830e-08  39.9890  39.3815
0202-02-11_17:33:19.410000      26586.25        5.26518200e-02        2.07598930e-08  39.9890  39.3815
0202-02-11_17:33:19.610000      26586.45        6.28685700e-02        1.54916730e-08  39.9856  39.3817
0202-02-11_17:33:19.812000      26586.65        7.27825700e-02        1.04093930e-08  39.9856  39.3817
0202-02-11_17:33:20.008000      26586.85        8.16821200e-02        1.80947930e-08  39.9856  39.3817
0202-02-11_17:33:20.200000      26587.04        9.23901300e-02        1.38182430e-08  39.9856  39.3817
0202-02-11_17:33:20.395000      26587.23        1.02547500e-01        1.93343730e-08  39.9856  39.3817
0202-02-11_17:33:20.613000      26587.45        1.11726900e-01        2.21854130e-08  39.9856  39.3817
0202-02-11_17:33:20.824000      26587.66        1.22500200e-01        3.23499830e-08  39.9914  39.3768
0202-02-11_17:33:21.027000      26587.87        1.32083200e-01        2.60281230e-08  39.9914  39.3768
0202-02-11_17:33:21.230000      26588.07        1.41891900e-01        2.53463530e-08  39.9914  39.3768
0202-02-11_17:33:21.434000      26588.27        1.52162100e-01        2.60901030e-08  39.9914  39.3768
0202-02-11_17:33:21.633000      26588.47        1.61638300e-01        2.71437430e-08  39.9819  39.3723
0202-02-11_17:33:21.840000      26588.68        1.71544900e-01        2.33010430e-08  39.9819  39.3723
0202-02-11_17:33:22.030000      26588.87        1.82054100e-01        2.33640930e-08  39.9819  39.3723
0202-02-11_17:33:22.223000      26589.06        1.91672700e-01        2.29933030e-08  39.9819  39.3723
0202-02-11_17:33:22.426000      26589.26        2.01284000e-01        2.38001030e-08  39.9819  39.3723
0202-02-11_17:33:22.633000      26589.47        2.11741200e-01        1.59291130e-08  39.9869  39.3784
0202-02-11_17:33:22.830000      26589.67        2.21791700e-01        1.38838030e-08  39.9869  39.3784
0202-02-11_17:33:23.035000      26589.87        2.30767700e-01        1.76645330e-08  39.9869  39.3784
0202-02-11_17:33:23.227000      26590.06        2.41589500e-01        2.02676530e-08  39.9869  39.3784
0202-02-11_17:33:23.418000      26590.26        2.51427800e-01        2.09494230e-08  39.9869  39.3784
0202-02-11_17:33:23.625000      26590.46        2.60311800e-01        1.95858830e-08  39.9838  39.3774
0202-02-11_17:33:23.820000      26590.66        2.71307700e-01        2.06395230e-08  39.9838  39.3774
0202-02-11_17:33:24.016000      26590.85        2.81193500e-01        2.03916130e-08  39.9838  39.3774
0202-02-11_17:33:24.220000      26591.06        2.90227500e-01        2.59697330e-08  39.9838  39.3774
0202-02-11_17:33:24.414000      26591.25        3.00865700e-01        2.60936930e-08  39.9838  39.3774
0202-02-11_17:33:24.625000      26591.46        3.11144800e-01        2.52879630e-08  39.9826  39.3833
0202-02-11_17:33:24.824000      26591.66        3.20935200e-01        2.11973430e-08  39.9826  39.3833
0202-02-11_17:33:25.027000      26591.86        3.30890700e-01        1.77265130e-08  39.9826  39.3833
0202-02-11_17:33:25.227000      26592.07        3.40338700e-01        1.70447430e-08  39.9826  39.3833
0202-02-11_17:33:25.430000      26592.27        3.50088000e-01        1.95858830e-08  39.9826  39.3833
0202-02-11_17:33:25.640000      26592.48        3.60438400e-01        2.77051530e-08  39.9820  39.3709
0202-02-11_17:33:25.840000      26592.68        3.70058500e-01        2.91306730e-08  39.9820  39.3709
0202-02-11_17:33:26.035000      26592.87        3.80451900e-01        2.95645230e-08  39.9820  39.3709
0202-02-11_17:33:26.227000      26593.07        3.90100200e-01        2.59077530e-08  39.9820  39.3709
0202-02-11_17:33:26.418000      26593.26        3.99352300e-01        2.51020230e-08  39.9820  39.3709
0202-02-11_17:33:26.630000      26593.47        4.10139000e-01        2.51640030e-08  39.9861  39.3799
0202-02-11_17:33:26.824000      26593.66        4.20081200e-01        2.20650430e-08  39.9861  39.3799
0202-02-11_17:33:27.016000      26593.86        4.29110700e-01        2.36765030e-08  39.9861  39.3799
0202-02-11_17:33:27.223000      26594.06        4.40023500e-01        2.44202530e-08  39.9861  39.3799
0202-02-11_17:33:27.414000      26594.25        4.49870800e-01        3.12999430e-08  39.9861  39.3799
0202-02-11_17:33:27.620000      26594.46        4.58903200e-01        3.09900430e-08  39.9979  39.3769
0202-02-11_17:33:27.816000      26594.65        4.69621600e-01        3.71879530e-08  39.9979  39.3769
0202-02-11_17:33:28.008000      26594.85        4.79321800e-01        3.65683730e-08  39.9979  39.3769
0202-02-11_17:33:28.203000      26595.04        4.88496700e-01        3.42753530e-08  39.9979  39.3769
0202-02-11_17:33:28.406000      26595.25        4.99425800e-01        2.69001030e-08  39.9979  39.3769
0202-02-11_17:33:28.613000      26595.45        5.09463000e-01        2.33053130e-08  39.9838  39.3801
0202-02-11_17:33:28.820000      26595.66        5.18878400e-01        2.59704230e-08  39.9838  39.3801
0202-02-11_17:33:29.016000      26595.85        5.29332600e-01        2.31813530e-08  39.9838  39.3801
0202-02-11_17:33:29.207000      26596.05        5.39203600e-01        2.38011530e-08  39.9838  39.3801
0202-02-11_17:33:29.400000      26596.24        5.48233000e-01        1.74792730e-08  39.9838  39.3801
0202-02-11_17:33:29.613000      26596.45        5.59141700e-01        2.21896930e-08  39.9803  39.3789
0202-02-11_17:33:29.832000      26596.67        5.68736600e-01        2.05782330e-08  39.9803  39.3789
0202-02-11_17:33:30.023000      26596.86        5.78672900e-01        2.69620830e-08  39.9803  39.3789
0202-02-11_17:33:30.215000      26597.05        5.88701200e-01        2.55365630e-08  39.9803  39.3789
0202-02-11_17:33:30.420000      26597.26        5.98186300e-01        2.75198930e-08  39.9803  39.3789
0202-02-11_17:33:30.620000      26597.46        6.08468300e-01        2.44829230e-08  39.9942  39.3871
0202-02-11_17:33:30.820000      26597.66        6.18579700e-01        2.64662530e-08  39.9942  39.3871
0202-02-11_17:33:31.010000      26597.85        6.28406200e-01        2.47308330e-08  39.9942  39.3871
0202-02-11_17:33:31.203000      26598.04        6.37325000e-01        2.00824030e-08  39.9942  39.3871
0202-02-11_17:33:31.400000      26598.24        6.48358100e-01        1.76032330e-08  39.9942  39.3871
0202-02-11_17:33:31.613000      26598.45        6.58263200e-01        1.61157330e-08  39.9857  39.3781
0202-02-11_17:33:31.830000      26598.67        6.67963500e-01        1.93386530e-08  39.9857  39.3781
0202-02-11_17:33:32.023000      26598.86        6.77987300e-01        1.72933430e-08  39.9857  39.3781
0202-02-11_17:33:32.230000      26599.07        6.87867200e-01        1.76652130e-08  39.9857  39.3781
0202-02-11_17:33:32.426000      26599.26        6.97729300e-01        1.53100030e-08  39.9857  39.3781
0202-02-11_17:33:32.620000      26599.46        7.07723400e-01        1.87808430e-08  39.9861  39.3763
0202-02-11_17:33:32.830000      26599.67        7.18008200e-01        2.18178130e-08  39.9861  39.3763
0202-02-11_17:33:33.023000      26599.86        7.27070400e-01        2.65902130e-08  39.9861  39.3763
0202-02-11_17:33:33.215000      26600.05        7.37595800e-01        2.07021930e-08  39.9861  39.3763
0202-02-11_17:33:33.420000      26600.26        7.47284300e-01        2.10740630e-08  39.9861  39.3763
0202-02-11_17:33:33.630000      26600.47        7.56836100e-01        2.29334430e-08  39.9937  39.3780
0202-02-11_17:33:33.820000      26600.66        7.67394300e-01        2.73339630e-08  39.9937  39.3780
0202-02-11_17:33:34.020000      26600.86        7.77143600e-01        2.36155530e-08  39.9937  39.3780
0202-02-11_17:33:34.215000      26601.05        7.86628600e-01        2.32439430e-08  39.9937  39.3780
0202-02-11_17:33:34.406000      26601.24        7.96898000e-01        2.72108630e-08  39.9937  39.3780
0202-02-11_17:33:34.630000      26601.47        8.06910000e-01        2.62192030e-08  39.9878  39.3803
0202-02-11_17:33:34.824000      26601.66        8.16991700e-01        2.55374230e-08  39.9878  39.3803
0202-02-11_17:33:35.030000      26601.87        8.27166900e-01        2.38020130e-08  39.9878  39.3803
0202-02-11_17:33:35.234000      26602.07        8.36610500e-01        2.38020130e-08  39.9878  39.3803
0202-02-11_17:33:35.438000      26602.27        8.46218800e-01        2.90082630e-08  39.9878  39.3803
0202-02-11_17:33:35.633000      26602.47        8.56445900e-01        2.60332630e-08  39.9949  39.3700
0202-02-11_17:33:35.840000      26602.68        8.65999300e-01        2.83884730e-08  39.9949  39.3700
0202-02-11_17:33:36.035000      26602.87        8.76095000e-01        2.73348230e-08  39.9949  39.3700
0202-02-11_17:33:36.227000      26603.06        8.86424600e-01        3.01238830e-08  39.9949  39.3700
0202-02-11_17:33:36.430000      26603.27        8.96179800e-01        2.98759630e-08  39.9949  39.3700
0202-02-11_17:33:36.630000      26603.47        9.05785100e-01        2.75207630e-08  39.9924  39.3805
0202-02-11_17:33:36.836000      26603.68        9.16071700e-01        2.28103430e-08  39.9924  39.3805
0202-02-11_17:33:37.040000      26603.88        9.25225800e-01        2.07030530e-08  39.9924  39.3805
0202-02-11_17:33:37.242000      26604.08        9.36269200e-01        2.69009730e-08  39.9924  39.3805
0202-02-11_17:33:37.434000      26604.27        9.45974000e-01        2.69009730e-08  39.9924  39.3805
0202-02-11_17:33:37.652000      26604.49        9.55346400e-01        2.99999230e-08  39.9802  39.3694
0202-02-11_17:33:37.848000      26604.68        9.66193900e-01        2.89462830e-08  39.9802  39.3694
0202-02-11_17:33:38.040000      26604.88        9.76121300e-01        2.92561730e-08  39.9802  39.3694
0202-02-11_17:33:38.242000      26605.08        9.84877700e-01        3.03718030e-08  39.9802  39.3694
0202-02-11_17:33:38.438000      26605.27        9.95843900e-01        3.27889830e-08  39.9802  39.3694
0202-02-11_17:33:38.637000      26605.48        1.00601500e+00        3.32848230e-08  39.9803  39.3852
0202-02-11_17:33:38.840000      26605.68        1.01525800e+00        3.53921130e-08  39.9803  39.3852
0202-02-11_17:33:39.030000      26605.87        1.02533400e+00        3.65077330e-08  39.9803  39.3852
0202-02-11_17:33:39.223000      26606.06        1.03533000e+00        3.76853430e-08  39.9803  39.3852
0202-02-11_17:33:39.430000      26606.27        1.04460100e+00        3.48343030e-08  39.9803  39.3852
0202-02-11_17:33:39.640000      26606.48        1.05557800e+00        3.35947130e-08  39.9772  39.3700
0202-02-11_17:33:39.850000      26606.69        1.06500500e+00        3.37803730e-08  39.9772  39.3700
0202-02-11_17:33:40.043000      26606.88        1.07480600e+00        3.47716130e-08  39.9772  39.3700
0202-02-11_17:33:40.250000      26607.09        1.08518600e+00        2.78295330e-08  39.9772  39.3700
0202-02-11_17:33:40.445000      26607.28        1.09459900e+00        2.73953930e-08  39.9772  39.3700
0202-02-11_17:33:40.650000      26607.49        1.10434900e+00        2.90068530e-08  39.9860  39.3865
0202-02-11_17:33:40.850000      26607.69        1.11496600e+00        3.46469530e-08  39.9860  39.3865
0202-02-11_17:33:41.047000      26607.88        1.12467600e+00        3.30974730e-08  39.9860  39.3865
0202-02-11_17:33:41.240000      26608.08        1.13373100e+00        3.17339330e-08  39.9860  39.3865
0202-02-11_17:33:41.440000      26608.28        1.14458900e+00        3.06802830e-08  39.9860  39.3865
0202-02-11_17:33:41.640000      26608.48        1.15460800e+00        3.34693530e-08  39.9805  39.3700
0202-02-11_17:33:41.850000      26608.69        1.16400600e+00        3.34073730e-08  39.9805  39.3700
0202-02-11_17:33:42.047000      26608.88        1.17407400e+00        2.82011230e-08  39.9805  39.3700
0202-02-11_17:33:42.240000      26609.08        1.18420500e+00        2.36146630e-08  39.9805  39.3700
0202-02-11_17:33:42.430000      26609.27        1.19359900e+00        2.18172730e-08  39.9805  39.3700
0202-02-11_17:33:42.633000      26609.47        1.20424800e+00        2.82631030e-08  39.9871  39.3780
0202-02-11_17:33:42.824000      26609.66        1.21404900e+00        3.00604930e-08  39.9871  39.3780
0202-02-11_17:33:43.027000      26609.87        1.22295900e+00        2.96886230e-08  39.9871  39.3780
0202-02-11_17:33:43.230000      26610.07        1.23362200e+00        3.07422630e-08  39.9871  39.3780
0202-02-11_17:33:43.426000      26610.26        1.24380600e+00        2.64037230e-08  39.9871  39.3780
0202-02-11_17:33:43.637000      26610.48        1.25307000e+00        2.29328930e-08  39.9843  39.3769
0202-02-11_17:33:43.836000      26610.67        1.26364300e+00        1.40698830e-08  39.9843  39.3769
0202-02-11_17:33:44.040000      26610.88        1.27343700e+00        1.99578930e-08  39.9843  39.3769
0202-02-11_17:33:44.230000      26611.07        1.28328600e+00        2.41724830e-08  39.9843  39.3769
0202-02-11_17:33:44.420000      26611.26        1.29321800e+00        2.68375830e-08  39.9843  39.3769
0202-02-11_17:33:44.640000      26611.48        1.30349500e+00        2.08875830e-08  39.9799  39.3799
0202-02-11_17:33:44.832000      26611.67        1.31269200e+00        1.77886230e-08  39.9799  39.3799
0202-02-11_17:33:45.027000      26611.86        1.32265800e+00        1.62391530e-08  39.9799  39.3799
0202-02-11_17:33:45.220000      26612.06        1.33287800e+00        2.08875830e-08  39.9799  39.3799
0202-02-11_17:33:45.420000      26612.26        1.34326100e+00        1.97099830e-08  39.9799  39.3799
0202-02-11_17:33:45.617000      26612.46        1.35256400e+00        2.09495630e-08  39.9886  39.3756
0202-02-11_17:33:45.812000      26612.65        1.36255000e+00        1.66106430e-08  39.9886  39.3756
0202-02-11_17:33:46.016000      26612.86        1.37283300e+00        1.81585930e-08  39.9886  39.3756
0202-02-11_17:33:46.210000      26613.05        1.38254800e+00        1.98308930e-08  39.9886  39.3756
0202-02-11_17:33:46.402000      26613.24        1.39193300e+00        1.44999230e-08  39.9886  39.3756
0202-02-11_17:33:46.613000      26613.45        1.40202200e+00        2.07598130e-08  39.9853  39.3794
0202-02-11_17:33:46.812000      26613.65        1.41280100e+00        2.63379330e-08  39.9853  39.3794
0202-02-11_17:33:47.004000      26613.84        1.42249800e+00        3.51389630e-08  39.9853  39.3794
0202-02-11_17:33:47.210000      26614.05        1.43134800e+00        2.98707430e-08  39.9853  39.3794
0202-02-11_17:33:47.402000      26614.24        1.44196400e+00        2.36108530e-08  39.9853  39.3794
0202-02-11_17:33:47.605000      26614.44        1.45205000e+00        2.27431430e-08  39.9960  39.3797
0202-02-11_17:33:47.805000      26614.64        1.46168100e+00        2.02020030e-08  39.9960  39.3797
0202-02-11_17:33:48             26614.84        1.47170300e+00        2.41066830e-08  39.9960  39.3797
0202-02-11_17:33:48.190000      26615.03        1.48174000e+00        2.90030330e-08  39.9960  39.3797
0202-02-11_17:33:48.395000      26615.23        1.49153700e+00        3.46431330e-08  39.9960  39.3797
0202-02-11_17:33:48.590000      26615.43        1.50121600e+00        2.70197030e-08  39.9960  39.3797
0202-02-11_17:33:48.812000      26615.65        1.51178000e+00        2.13176230e-08  39.9889  39.3790
0202-02-11_17:33:49.004000      26615.84        1.52136400e+00        1.98301230e-08  39.9889  39.3790
0202-02-11_17:33:49.195000      26616.03        1.53104500e+00        2.40447030e-08  39.9889  39.3790
0202-02-11_17:33:49.390000      26616.23        1.54111000e+00        2.62139730e-08  39.9889  39.3790
0202-02-11_17:33:49.598000      26616.43        1.55117100e+00        1.97061730e-08  39.9866  39.3788
0202-02-11_17:33:49.793000      26616.63        1.56046200e+00        1.96441930e-08  39.9866  39.3788
0202-02-11_17:33:49.996000      26616.83        1.57117000e+00        1.67931530e-08  39.9866  39.3788
0202-02-11_17:33:50.188000      26617.03        1.58132900e+00        1.98921030e-08  39.9866  39.3788
0202-02-11_17:33:50.383000      26617.22        1.59001200e+00        2.30530430e-08  39.9866  39.3788
0202-02-11_17:33:50.594000      26617.43        1.60080600e+00        2.77014730e-08  39.9866  39.3788
0202-02-11_17:33:50.793000      26617.63        1.61089100e+00        2.57801230e-08  39.9903  39.3784
0202-02-11_17:33:50.996000      26617.83        1.62047200e+00        2.53462630e-08  39.9903  39.3784
0202-02-11_17:33:51.200000      26618.04        1.63095600e+00        2.90650130e-08  39.9903  39.3784
0202-02-11_17:33:51.402000      26618.24        1.64058400e+00        2.93129230e-08  39.9903  39.3784
0202-02-11_17:33:51.613000      26618.45        1.65015200e+00        2.59040830e-08  39.9903  39.3784
0202-02-11_17:33:51.810000      26618.65        1.66044600e+00        2.18132230e-08  39.9851  39.3786
0202-02-11_17:33:52.010000      26618.85        1.67038100e+00        2.47872530e-08  39.9851  39.3786
0202-02-11_17:33:52.207000      26619.04        1.67999800e+00        3.01167330e-08  39.9851  39.3786
0202-02-11_17:33:52.400000      26619.24        1.69067500e+00        3.11699030e-08  39.9851  39.3786
0202-02-11_17:33:52.613000      26619.45        1.70015300e+00        3.24094830e-08  39.9761  39.3772
0202-02-11_17:33:52.810000      26619.65        1.70961300e+00        2.80709530e-08  39.9761  39.3772
0202-02-11_17:33:53.010000      26619.85        1.72013100e+00        2.26167930e-08  39.9761  39.3772
0202-02-11_17:33:53.207000      26620.04        1.73020600e+00        1.97657530e-08  39.9761  39.3772
0202-02-11_17:33:53.400000      26620.24        1.73933500e+00        1.73485730e-08  39.9761  39.3772
0202-02-11_17:33:53.610000      26620.45        1.75041000e+00        1.77824230e-08  39.9740  39.3767
0202-02-11_17:33:53.812000      26620.65        1.75985400e+00        2.02615830e-08  39.9740  39.3767
0202-02-11_17:33:54.020000      26620.86        1.76982600e+00        2.33605430e-08  39.9740  39.3767
0202-02-11_17:33:54.215000      26621.05        1.77980200e+00        2.02615830e-08  39.9740  39.3767
0202-02-11_17:33:54.406000      26621.24        1.78988500e+00        1.95178330e-08  39.9740  39.3767
0202-02-11_17:33:54.613000      26621.45        1.79940900e+00        1.54892030e-08  39.9903  39.3798
0202-02-11_17:33:54.810000      26621.65        1.80942400e+00        1.32579530e-08  39.9903  39.3798
0202-02-11_17:33:55.004000      26621.84        1.81956800e+00        9.91108300e-09  39.9903  39.3798
0202-02-11_17:33:55.200000      26622.04        1.82915900e+00        1.45595130e-08  39.9903  39.3798
0202-02-11_17:33:55.390000      26622.23        1.83914100e+00        1.84641930e-08  39.9903  39.3798
0202-02-11_17:33:55.610000      26622.45        1.84951000e+00        2.06334630e-08  39.9854  39.3783
0202-02-11_17:33:55.805000      26622.64        1.85914700e+00        1.85261730e-08  39.9854  39.3783
0202-02-11_17:33:56.008000      26622.85        1.86895600e+00        1.21423330e-08  39.9854  39.3783
0202-02-11_17:33:56.203000      26623.04        1.87964000e+00        1.41876430e-08  39.9854  39.3783
0202-02-11_17:33:56.395000      26623.23        1.88897300e+00        1.13985830e-08  39.9854  39.3783
0202-02-11_17:33:56.620000      26623.46        1.89899900e+00        8.79546300e-09  39.9854  39.3783
0202-02-11_17:33:56.832000      26623.67        1.90913500e+00        1.19563930e-08  39.9907  39.3838
0202-02-11_17:33:57.027000      26623.86        1.91846700e+00        1.20803530e-08  39.9907  39.3838
0202-02-11_17:33:57.220000      26624.06        1.92834700e+00        1.43735730e-08  39.9907  39.3838
0202-02-11_17:33:57.410000      26624.25        1.93851800e+00        1.62329430e-08  39.9907  39.3838
0202-02-11_17:33:57.637000      26624.47        1.94877400e+00        1.69147130e-08  39.9830  39.3814
0202-02-11_17:33:57.844000      26624.68        1.95839200e+00        2.10055430e-08  39.9830  39.3814
0202-02-11_17:33:58.047000      26624.89        1.96874800e+00        2.49106430e-08  39.9830  39.3814
0202-02-11_17:33:58.250000      26625.09        1.97824800e+00        2.62125130e-08  39.9830  39.3814
0202-02-11_17:33:58.453000      26625.29        1.98798000e+00        2.46631430e-08  39.9830  39.3814
0202-02-11_17:33:58.652000      26625.49        1.99836700e+00        2.51589730e-08  39.9871  39.3886
0202-02-11_17:33:58.860000      26625.70        2.00795200e+00        1.91470030e-08  39.9871  39.3886
0202-02-11_17:33:59.050000      26625.89        2.01774400e+00        2.07584630e-08  39.9871  39.3886
0202-02-11_17:33:59.246000      26626.08        2.02808000e+00        1.49944130e-08  39.9871  39.3886
0202-02-11_17:33:59.450000      26626.29        2.03783000e+00        1.50563930e-08  39.9871  39.3886
0202-02-11_17:33:59.652000      26626.49        2.04767000e+00        1.13376430e-08  39.9883  39.3682
0202-02-11_17:33:59.860000      26626.70        2.05768200e+00        1.72876330e-08  39.9883  39.3682
0202-02-11_17:34:00.050000      26626.89        2.06773300e+00        1.52423230e-08  39.9883  39.3682
0202-02-11_17:34:00.242000      26627.08        2.07672400e+00        1.74115930e-08  39.9883  39.3682
0202-02-11_17:34:00.445000      26627.28        2.08746300e+00        1.49944130e-08  39.9883  39.3682
0202-02-11_17:34:00.645000      26627.48        2.09763100e+00        1.02840030e-08  39.9910  39.3866
0202-02-11_17:34:00.850000      26627.69        2.10711300e+00        1.30110830e-08  39.9910  39.3866
0202-02-11_17:34:01.055000      26627.89        2.11751100e+00        1.74115930e-08  39.9910  39.3866
0202-02-11_17:34:01.254000      26628.09        2.12729300e+00        1.86511730e-08  39.9910  39.3866
0202-02-11_17:34:01.457000      26628.30        2.13691400e+00        2.17501330e-08  39.9910  39.3866
0202-02-11_17:34:01.660000      26628.50        2.14715100e+00        2.39813730e-08  39.9839  39.3697
0202-02-11_17:34:01.863000      26628.70        2.15717700e+00        2.67704330e-08  39.9839  39.3697
0202-02-11_17:34:02.060000      26628.89        2.16675600e+00        2.84438730e-08  39.9839  39.3697
0202-02-11_17:34:02.250000      26629.09        2.17713000e+00        2.20600230e-08  39.9839  39.3697
0202-02-11_17:34:02.450000      26629.29        2.18706900e+00        1.74115930e-08  39.9839  39.3697
0202-02-11_17:34:02.660000      26629.50        2.19634200e+00        1.12136830e-08  39.9915  39.3877
0202-02-11_17:34:02.850000      26629.69        2.20666900e+00        1.65438830e-08  39.9915  39.3877
0202-02-11_17:34:03.055000      26629.89        2.21686900e+00        1.96428430e-08  39.9915  39.3877
0202-02-11_17:34:03.254000      26630.09        2.22611500e+00        1.80933630e-08  39.9915  39.3877
0202-02-11_17:34:03.450000      26630.29        2.23675500e+00        1.94569030e-08  39.9915  39.3877
0202-02-11_17:34:03.652000      26630.49        2.24653900e+00        1.62959730e-08  39.9835  39.3725
0202-02-11_17:34:03.855000      26630.69        2.25610800e+00        2.52204930e-08  39.9835  39.3725
0202-02-11_17:34:04.047000      26630.89        2.26595700e+00        1.94559830e-08  39.9835  39.3725
0202-02-11_17:34:04.250000      26631.09        2.27650200e+00        2.96200930e-08  39.9835  39.3725
0202-02-11_17:34:04.453000      26631.29        2.28614000e+00        2.73887030e-08  39.9835  39.3725
0202-02-11_17:34:04.650000      26631.49        2.29585500e+00        3.50121230e-08  39.9866  39.3882
0202-02-11_17:34:04.860000      26631.70        2.30637300e+00        3.16032730e-08  39.9866  39.3882
0202-02-11_17:34:05.050000      26631.89        2.31536500e+00        3.48881630e-08  39.9866  39.3882
0202-02-11_17:34:05.246000      26632.08        2.32568700e+00        3.07975430e-08  39.9866  39.3882
0202-02-11_17:34:05.450000      26632.29        2.33584800e+00        2.98678630e-08  39.9866  39.3882
0202-02-11_17:34:05.650000      26632.49        2.34575000e+00        2.30501630e-08  39.9733  39.3689
0202-02-11_17:34:05.844000      26632.68        2.35527800e+00        2.29881830e-08  39.9733  39.3689
0202-02-11_17:34:06.040000      26632.88        2.36574000e+00        2.45376630e-08  39.9733  39.3689
0202-02-11_17:34:06.234000      26633.07        2.37548800e+00        2.53433930e-08  39.9733  39.3689
0202-02-11_17:34:06.438000      26633.27        2.38507700e+00        2.35459930e-08  39.9733  39.3689
0202-02-11_17:34:06.633000      26633.47        2.39495800e+00        2.19965230e-08  39.9953  39.3815
0202-02-11_17:34:06.840000      26633.68        2.40526600e+00        1.80918430e-08  39.9953  39.3815
0202-02-11_17:34:07.043000      26633.88        2.41481900e+00        2.05710030e-08  39.9953  39.3815
0202-02-11_17:34:07.246000      26634.08        2.42497900e+00        1.49928830e-08  39.9953  39.3815
0202-02-11_17:34:07.450000      26634.29        2.43504000e+00        2.67689030e-08  39.9953  39.3815
0202-02-11_17:34:07.645000      26634.48        2.44466100e+00        2.63350530e-08  39.9813  39.3667
0202-02-11_17:34:07.855000      26634.69        2.45475100e+00        3.45782730e-08  39.9813  39.3667
0202-02-11_17:34:08.047000      26634.88        2.46517100e+00        3.22850430e-08  39.9813  39.3667
0202-02-11_17:34:08.240000      26635.08        2.47494500e+00        3.07355630e-08  39.9813  39.3667
0202-02-11_17:34:08.445000      26635.28        2.48425100e+00        2.30501630e-08  39.9813  39.3667
0202-02-11_17:34:08.650000      26635.49        2.49420300e+00        2.71407830e-08  39.9892  39.3863
0202-02-11_17:34:08.850000      26635.69        2.50459100e+00        2.67689030e-08  39.9892  39.3863
0202-02-11_17:34:09.043000      26635.88        2.51415300e+00        3.05496330e-08  39.9892  39.3863
0202-02-11_17:34:09.240000      26636.08        2.52409700e+00        2.43517230e-08  39.9892  39.3863
0202-02-11_17:34:09.430000      26636.27        2.53437100e+00        2.55913030e-08  39.9892  39.3863
0202-02-11_17:34:09.640000      26636.48        2.54452000e+00        3.30287930e-08  39.9833  39.3777
0202-02-11_17:34:09.836000      26636.67        2.55382400e+00        3.79249530e-08  39.9833  39.3777
0202-02-11_17:34:10.027000      26636.87        2.56405200e+00        4.00320430e-08  39.9833  39.3777
0202-02-11_17:34:10.234000      26637.07        2.57424600e+00        3.94120030e-08  39.9833  39.3777
0202-02-11_17:34:10.426000      26637.27        2.58399500e+00        4.07135630e-08  39.9833  39.3777
0202-02-11_17:34:10.620000      26637.46        2.59405900e+00        3.68708630e-08  39.9861  39.3739
0202-02-11_17:34:10.830000      26637.67        2.60378000e+00        2.93714030e-08  39.9861  39.3739
0202-02-11_17:34:11.020000      26637.86        2.61321500e+00        2.97432730e-08  39.9861  39.3739
0202-02-11_17:34:11.215000      26638.05        2.62396600e+00        3.29042030e-08  39.9861  39.3739
0202-02-11_17:34:11.418000      26638.26        2.63395400e+00        3.22224330e-08  39.9861  39.3739
0202-02-11_17:34:11.617000      26638.46        2.64337900e+00        2.78839030e-08  39.9756  39.3755
0202-02-11_17:34:11.812000      26638.65        2.65351600e+00        2.89995230e-08  39.9756  39.3755
0202-02-11_17:34:12.004000      26638.84        2.66337800e+00        3.29661830e-08  39.9756  39.3755
0202-02-11_17:34:12.200000      26639.04        2.67270300e+00        3.47635730e-08  39.9756  39.3755
0202-02-11_17:34:12.390000      26639.23        2.68328200e+00        3.55693030e-08  39.9756  39.3755
0202-02-11_17:34:12.610000      26639.45        2.69360400e+00        3.38958730e-08  39.9889  39.3772
0202-02-11_17:34:12.816000      26639.66        2.70288400e+00        3.03010830e-08  39.9889  39.3772
0202-02-11_17:34:13.010000      26639.85        2.71304300e+00        3.17266030e-08  39.9889  39.3772
0202-02-11_17:34:13.220000      26640.06        2.72263600e+00        2.95573330e-08  39.9889  39.3772
0202-02-11_17:34:13.414000      26640.25        2.73277400e+00        2.74500430e-08  39.9889  39.3772
0202-02-11_17:34:13.625000      26640.46        2.74295800e+00        2.80698430e-08  39.9877  39.3776
0202-02-11_17:34:13.824000      26640.66        2.75229300e+00        2.37313030e-08  39.9877  39.3776
0202-02-11_17:34:14.020000      26640.86        2.76293000e+00        2.50948430e-08  39.9877  39.3776
0202-02-11_17:34:14.210000      26641.05        2.77261600e+00        2.24297430e-08  39.9877  39.3776
0202-02-11_17:34:14.414000      26641.25        2.78164500e+00        2.99292130e-08  39.9877  39.3776
0202-02-11_17:34:14.617000      26641.46        2.79264300e+00        3.69328430e-08  39.9914  39.3786
0202-02-11_17:34:14.824000      26641.66        2.80299000e+00        3.96599230e-08  39.9914  39.3786
0202-02-11_17:34:15.020000      26641.86        2.81214100e+00        3.73047130e-08  39.9914  39.3786
0202-02-11_17:34:15.210000      26642.05        2.82263900e+00        3.53213830e-08  39.9914  39.3786
0202-02-11_17:34:15.414000      26642.25        2.83245300e+00        3.09208730e-08  39.9914  39.3786
0202-02-11_17:34:15.625000      26642.46        2.84167900e+00        3.41437830e-08  39.9931  39.3776
0202-02-11_17:34:15.832000      26642.67        2.85240200e+00        3.27197230e-08  39.9931  39.3776
0202-02-11_17:34:16.023000      26642.86        2.86221000e+00        3.47661230e-08  39.9931  39.3776
0202-02-11_17:34:16.220000      26643.06        2.87100200e+00        3.80521030e-08  39.9931  39.3776
0202-02-11_17:34:16.420000      26643.26        2.88190500e+00        4.45599030e-08  39.9931  39.3776
0202-02-11_17:34:16.625000      26643.46        2.89203700e+00        4.64812630e-08  39.9945  39.3798
0202-02-11_17:34:16.820000      26643.66        2.90148400e+00        3.92916830e-08  39.9945  39.3798
0202-02-11_17:34:17.010000      26643.85        2.91184600e+00        3.43333530e-08  39.9945  39.3798
0202-02-11_17:34:17.207000      26644.04        2.92173300e+00        3.36515830e-08  39.9945  39.3798
0202-02-11_17:34:17.400000      26644.24        2.93109600e+00        3.42713730e-08  39.9945  39.3798
0202-02-11_17:34:17.620000      26644.46        2.94155100e+00        3.07385730e-08  40.0001  39.3757
0202-02-11_17:34:17.816000      26644.65        2.95140000e+00        3.60687730e-08  40.0001  39.3757
0202-02-11_17:34:18.023000      26644.86        2.96109500e+00        3.21021130e-08  40.0001  39.3757
0202-02-11_17:34:18.227000      26645.07        2.97119800e+00        3.22880430e-08  40.0001  39.3757
0202-02-11_17:34:18.418000      26645.26        2.98128400e+00        2.53463930e-08  40.0001  39.3757
0202-02-11_17:34:18.620000      26645.46        2.99031600e+00        2.72677430e-08  39.9794  39.3765
0202-02-11_17:34:18.824000      26645.66        3.00090300e+00        3.01187830e-08  39.9794  39.3765
0202-02-11_17:34:19.016000      26645.85        3.01094100e+00        3.37135630e-08  39.9794  39.3765
0202-02-11_17:34:19.207000      26646.05        3.02007300e+00        4.13369930e-08  39.9794  39.3765
0202-02-11_17:34:19.410000      26646.25        3.03099300e+00        4.70390730e-08  39.9794  39.3765
0202-02-11_17:34:19.630000      26646.47        3.04107900e+00        4.56755330e-08  39.9795  39.3777
0202-02-11_17:34:19.832000      26646.67        3.05055500e+00        4.33203230e-08  39.9795  39.3777
0202-02-11_17:34:20.027000      26646.86        3.06050900e+00        4.47458430e-08  39.9795  39.3777
0202-02-11_17:34:20.220000      26647.06        3.07030300e+00        4.88364630e-08  39.9795  39.3777
0202-02-11_17:34:20.410000      26647.25        3.07988200e+00        4.97661530e-08  39.9795  39.3777
0202-02-11_17:34:20.620000      26647.46        3.09035200e+00        4.62953230e-08  39.9933  39.3776
0202-02-11_17:34:20.816000      26647.66        3.10016800e+00        4.40640730e-08  39.9933  39.3776
0202-02-11_17:34:21.020000      26647.86        3.10993400e+00        4.54895930e-08  39.9933  39.3776
0202-02-11_17:34:21.215000      26648.05        3.12003600e+00        5.57161430e-08  39.9933  39.3776
0202-02-11_17:34:21.406000      26648.24        3.13013700e+00        5.98067630e-08  39.9933  39.3776
0202-02-11_17:34:21.613000      26648.45        3.13964900e+00        6.36494630e-08  39.9856  39.3786
0202-02-11_17:34:21.816000      26648.65        3.15024600e+00        6.84214230e-08  39.9856  39.3786
0202-02-11_17:34:22.008000      26648.84        3.16016400e+00        7.35033830e-08  39.9856  39.3786
0202-02-11_17:34:22.210000      26649.05        3.16949700e+00        7.99488830e-08  39.9856  39.3786
0202-02-11_17:34:22.402000      26649.24        3.17940800e+00        8.35436730e-08  39.9856  39.3786
0202-02-11_17:34:22.613000      26649.45        3.18962800e+00        8.65186630e-08  39.9920  39.3790
0202-02-11_17:34:22.816000      26649.66        3.19933300e+00        9.95962530e-08  39.9920  39.3790
0202-02-11_17:34:23.020000      26649.86        3.20939800e+00        1.04182703e-07  39.9920  39.3790
0202-02-11_17:34:23.223000      26650.06        3.21953000e+00        1.09326963e-07  39.9920  39.3790
0202-02-11_17:34:23.414000      26650.25        3.22914000e+00        1.15586853e-07  39.9920  39.3790
0202-02-11_17:34:23.633000      26650.47        3.23880300e+00        1.18313933e-07  39.9894  39.3785
0202-02-11_17:34:23.830000      26650.67        3.24931500e+00        1.33374853e-07  39.9894  39.3785
0202-02-11_17:34:24.020000      26650.86        3.25942600e+00        1.37155573e-07  39.9894  39.3785
0202-02-11_17:34:24.227000      26651.06        3.26840400e+00        1.49737323e-07  39.9894  39.3785
0202-02-11_17:34:24.418000      26651.25        3.27918700e+00        1.57980543e-07  39.9894  39.3785
0202-02-11_17:34:24.633000      26651.47        3.28915500e+00        1.66843553e-07  39.9890  39.3805
0202-02-11_17:34:24.844000      26651.68        3.29840800e+00        1.82586233e-07  39.9890  39.3805
0202-02-11_17:34:25.040000      26651.88        3.30891700e+00        1.88288313e-07  39.9890  39.3805
0202-02-11_17:34:25.230000      26652.07        3.31871400e+00        2.03907043e-07  39.9890  39.3805
0202-02-11_17:34:25.438000      26652.28        3.32861900e+00        2.16426813e-07  39.9890  39.3805
0202-02-11_17:34:25.637000      26652.48        3.33878200e+00        2.25289823e-07  39.9811  39.3757
0202-02-11_17:34:25.832000      26652.67        3.34868500e+00        2.36755953e-07  39.9811  39.3757
0202-02-11_17:34:26.035000      26652.87        3.35843600e+00        2.55907483e-07  39.9811  39.3757
0202-02-11_17:34:26.230000      26653.07        3.36804100e+00        2.66381953e-07  39.9811  39.3757
0202-02-11_17:34:26.420000      26653.26        3.37836900e+00        2.81009013e-07  39.9811  39.3757
0202-02-11_17:34:26.633000      26653.47        3.38843200e+00        2.99416803e-07  39.9964  39.3815
0202-02-11_17:34:26.830000      26653.66        3.39776100e+00        3.29352693e-07  39.9964  39.3815
0202-02-11_17:34:27.020000      26653.86        3.40781600e+00        3.48876103e-07  39.9964  39.3815
0202-02-11_17:34:27.227000      26654.06        3.41828400e+00        3.73853673e-07  39.9964  39.3815
0202-02-11_17:34:27.418000      26654.26        3.42743400e+00        3.92075523e-07  39.9964  39.3815
0202-02-11_17:34:27.617000      26654.46        3.43801100e+00        4.15875423e-07  39.9851  39.3765
0202-02-11_17:34:27.824000      26654.66        3.44805700e+00        4.56719383e-07  39.9851  39.3765
0202-02-11_17:34:28.016000      26654.85        3.45767400e+00        4.83184263e-07  39.9851  39.3765
0202-02-11_17:34:28.207000      26655.05        3.46771500e+00        5.12872123e-07  39.9851  39.3765
0202-02-11_17:34:28.410000      26655.25        3.47770100e+00        5.42126243e-07  39.9851  39.3765
0202-02-11_17:34:28.625000      26655.46        3.48728700e+00        5.91585543e-07  39.9928  39.3778
0202-02-11_17:34:28.836000      26655.67        3.49759100e+00        6.23070913e-07  39.9928  39.3778
0202-02-11_17:34:29.030000      26655.87        3.50719900e+00        6.65340633e-07  39.9928  39.3778
0202-02-11_17:34:29.223000      26656.06        3.51705300e+00        6.98251523e-07  39.9928  39.3778
0202-02-11_17:34:29.414000      26656.25        3.52752700e+00        7.39467603e-07  39.9928  39.3778
0202-02-11_17:34:29.633000      26656.47        3.53705700e+00        7.97108143e-07  39.9910  39.3790
0202-02-11_17:34:29.840000      26656.68        3.54694700e+00        8.39501823e-07  39.9910  39.3790
0202-02-11_17:34:30.043000      26656.88        3.55703500e+00        9.01852773e-07  39.9910  39.3790
0202-02-11_17:34:30.234000      26657.07        3.56709800e+00        9.50940193e-07  39.9910  39.3790
0202-02-11_17:34:30.434000      26657.27        3.57646000e+00        1.00696927e-06  39.9910  39.3790
0202-02-11_17:34:30.633000      26657.47        3.58682800e+00        1.06504366e-06  39.9937  39.3767
0202-02-11_17:34:30.844000      26657.68        3.59692700e+00        1.15441748e-06  39.9937  39.3767
0202-02-11_17:34:31.035000      26657.87        3.60633500e+00        1.21404135e-06  39.9937  39.3767
0202-02-11_17:34:31.230000      26658.07        3.61670300e+00        1.28302406e-06  39.9937  39.3767
0202-02-11_17:34:31.438000      26658.27        3.62649400e+00        1.35429999e-06  39.9937  39.3767
0202-02-11_17:34:31.633000      26658.47        3.63635300e+00        1.46418888e-06  39.9797  39.3780
0202-02-11_17:34:31.832000      26658.67        3.64660000e+00        1.53893564e-06  39.9797  39.3780
0202-02-11_17:34:32.035000      26658.87        3.65653800e+00        1.65142765e-06  39.9797  39.3780
0202-02-11_17:34:32.230000      26659.07        3.66584600e+00        1.73119472e-06  39.9797  39.3780
0202-02-11_17:34:32.420000      26659.26        3.67629300e+00        1.82069250e-06  39.9797  39.3780
0202-02-11_17:34:32.630000      26659.47        3.68632900e+00        1.94204752e-06  39.9819  39.3787
0202-02-11_17:34:32.832000      26659.67        3.69570700e+00        2.04462288e-06  39.9819  39.3787
0202-02-11_17:34:33.035000      26659.87        3.70628500e+00        2.14744616e-06  39.9819  39.3787
0202-02-11_17:34:33.227000      26660.07        3.71612700e+00        2.28745688e-06  39.9819  39.3787
0202-02-11_17:34:33.420000      26660.26        3.72507200e+00        2.39573432e-06  39.9819  39.3787
0202-02-11_17:34:33.617000      26660.46        3.73582300e+00        2.51987905e-06  39.9938  39.3769
0202-02-11_17:34:33.824000      26660.66        3.74594200e+00        2.69057206e-06  39.9938  39.3769
0202-02-11_17:34:34.016000      26660.85        3.75514100e+00        2.82773378e-06  39.9938  39.3769
0202-02-11_17:34:34.210000      26661.05        3.76576700e+00        2.97406778e-06  39.9938  39.3769
0202-02-11_17:34:34.414000      26661.25        3.77588100e+00        3.17872283e-06  39.9938  39.3769
0202-02-11_17:34:34.617000      26661.45        3.78502500e+00        3.33317480e-06  39.9828  39.3780
0202-02-11_17:34:34.824000      26661.66        3.79563500e+00        3.48031323e-06  39.9828  39.3780
0202-02-11_17:34:35.020000      26661.86        3.80550900e+00        3.70325213e-06  39.9828  39.3780
0202-02-11_17:34:35.210000      26662.05        3.81459300e+00        3.87759940e-06  39.9828  39.3780
0202-02-11_17:34:35.402000      26662.24        3.82506700e+00        4.06471436e-06  39.9828  39.3780
0202-02-11_17:34:35.600000      26662.44        3.83508900e+00        4.31932459e-06  39.9813  39.3755
0202-02-11_17:34:35.797000      26662.64        3.84464300e+00        4.52447547e-06  39.9813  39.3755
0202-02-11_17:34:35.992000      26662.83        3.85491900e+00        4.74146437e-06  39.9813  39.3755
0202-02-11_17:34:36.200000      26663.04        3.86506900e+00        4.96799807e-06  39.9813  39.3755
0202-02-11_17:34:36.390000      26663.23        3.87408300e+00        5.20599787e-06  39.9813  39.3755
0202-02-11_17:34:36.594000      26663.43        3.88493700e+00        5.46767377e-06  39.9813  39.3755
0202-02-11_17:34:36.797000      26663.63        3.89494000e+00        5.82399167e-06  39.9817  39.3782
0202-02-11_17:34:36.990000      26663.83        3.90419000e+00        6.09316697e-06  39.9817  39.3782
0202-02-11_17:34:37.180000      26664.02        3.91438500e+00        6.37015167e-06  39.9817  39.3782
0202-02-11_17:34:37.387000      26664.23        3.92428100e+00        6.75553787e-06  39.9817  39.3782
0202-02-11_17:34:37.586000      26664.42        3.93439100e+00        7.05322357e-06  39.9774  39.3759
0202-02-11_17:34:37.793000      26664.63        3.94393700e+00        7.35221087e-06  39.9774  39.3759
0202-02-11_17:34:37.984000      26664.82        3.95452300e+00        7.76034337e-06  39.9774  39.3759
0202-02-11_17:34:38.176000      26665.02        3.96425800e+00        8.09552637e-06  39.9774  39.3759
0202-02-11_17:34:38.370000      26665.21        3.97394300e+00        8.44347717e-06  39.9774  39.3759
0202-02-11_17:34:38.586000      26665.42        3.98351200e+00        8.93205857e-06  39.9774  39.3759
0202-02-11_17:34:38.805000      26665.64        3.99454300e+00        9.43501917e-06  39.9969  39.3797
0202-02-11_17:34:38.996000      26665.83        4.00365800e+00        9.80162567e-06  39.9969  39.3797
0202-02-11_17:34:39.203000      26666.04        4.01340100e+00        1.01813097e-05  39.9969  39.3797
0202-02-11_17:34:39.400000      26666.24        4.02399800e+00        1.07306307e-05  39.9969  39.3797
0202-02-11_17:34:39.598000      26666.44        4.03380800e+00        1.11781195e-05  39.9832  39.3778
0202-02-11_17:34:39.805000      26666.64        4.04293400e+00        1.17786955e-05  39.9832  39.3778
0202-02-11_17:34:39.996000      26666.84        4.05370500e+00        1.22462647e-05  39.9832  39.3778
0202-02-11_17:34:40.188000      26667.03        4.06387300e+00        1.27299489e-05  39.9832  39.3778
0202-02-11_17:34:40.395000      26667.23        4.07283100e+00        1.34081242e-05  39.9832  39.3778
0202-02-11_17:34:40.613000      26667.45        4.08376800e+00        1.46326454e-05  39.9925  39.3781
0202-02-11_17:34:40.812000      26667.65        4.09337300e+00        1.48562040e-05  39.9925  39.3781
0202-02-11_17:34:41.004000      26667.84        4.10266500e+00        1.52135755e-05  39.9925  39.3781
0202-02-11_17:34:41.210000      26668.05        4.11337500e+00        1.63215139e-05  39.9925  39.3781
0202-02-11_17:34:41.410000      26668.25        4.12314500e+00        1.76440860e-05  39.9925  39.3781
0202-02-11_17:34:41.613000      26668.45        4.13269500e+00        1.77161057e-05  39.9873  39.3770
0202-02-11_17:34:41.810000      26668.65        4.14321300e+00        1.89395732e-05  39.9873  39.3770
0202-02-11_17:34:42             26668.84        4.15290100e+00        1.91356751e-05  39.9873  39.3770
0202-02-11_17:34:42.195000      26669.03        4.16249200e+00        2.05868538e-05  39.9873  39.3770
