Repository: shortlab/2025-devitre-PhD

# 2025-devitre-PhD
Data repository for Alexis Devitre's PhD thesis

File: chapter 5/data/022k_ffj51/Ic/1_anneal/after-step3/Ic_2025-03-27_03-56-16383874_30k-15e19pm2-03T-0nA.txt
# Ic = 11.44 A, n = 18.93 , Tavg = 30.11 K, 30k-15e19pm2-03T-0nA
#datetime                        t_s     iHTS_A                vHTS_V                tHTS_K  tTAR_K  tHOL_K  tSPA_K
0202-03-27_03:55:58.684000      28345.75        9.63735600e-03       -5.79923571e-09  30.1100  28.7928  28.9870  0.0000
0202-03-27_03:55:59.030000      28346.09        3.11693200e-01        1.52727643e-08  30.1100  28.7928  28.9870  0.0000
0202-03-27_03:55:59.390000      28346.45        6.10303200e-01        1.31035643e-08  30.1039  28.7950  28.9795  0.0000
0202-03-27_03:55:59.740000      28346.80        9.07366200e-01        1.38473643e-08  30.1039  28.7950  28.9795  0.0000
0202-03-27_03:56:00.086000      28347.15        1.20602800e+00        1.25458643e-08  30.1039  28.7950  28.9795  0.0000
0202-03-27_03:56:00.434000      28347.50        1.50445800e+00        1.60784643e-08  30.1015  28.7949  28.9736  0.0000
0202-03-27_03:56:00.780000      28347.84        1.80286300e+00       -8.83603571e-09  30.1015  28.7949  28.9736  0.0000
0202-03-27_03:56:01.140000      28348.20        2.10067100e+00       -1.29993357e-08  30.1015  28.7949  28.9736  0.0000
0202-03-27_03:56:01.490000      28348.55        2.39892800e+00       -6.37503571e-09  30.1181  28.7966  28.9873  0.0000
0202-03-27_03:56:01.836000      28348.90        2.69698100e+00       -6.80893571e-09  30.1181  28.7966  28.9873  0.0000
0202-03-27_03:56:02.195000      28349.26        2.99527100e+00       -1.31924357e-08  30.1181  28.7966  28.9873  0.0000
0202-03-27_03:56:02.598000      28349.66        3.29341900e+00       -1.51137357e-08  30.1129  28.7957  28.9893  0.0000
0202-03-27_03:56:02.945000      28350.01        3.59128700e+00       -1.77167357e-08  30.1129  28.7957  28.9893  0.0000
0202-03-27_03:56:03.293000      28350.36        3.88976100e+00       -2.58357357e-08  30.1196  28.7959  28.9956  0.0000
0202-03-27_03:56:03.652000      28350.71        4.18766200e+00       -2.24889357e-08  30.1196  28.7959  28.9956  0.0000
0202-03-27_03:56:04.008000      28351.07        4.48572400e+00       -2.68273357e-08  30.1196  28.7959  28.9956  0.0000
0202-03-27_03:56:04.370000      28351.43        4.78414800e+00       -2.72611357e-08  30.1206  28.7962  28.9952  0.0000
0202-03-27_03:56:04.720000      28351.78        5.08212400e+00       -3.35207357e-08  30.1206  28.7962  28.9952  0.0000
0202-03-27_03:56:05.066000      28352.13        5.38038200e+00       -4.05861357e-08  30.1206  28.7962  28.9952  0.0000
0202-03-27_03:56:05.414000      28352.48        5.67875500e+00       -5.04403357e-08  30.1235  28.7950  28.9945  0.0000
0202-03-27_03:56:05.760000      28352.82        5.97650500e+00       -5.48407357e-08  30.1235  28.7950  28.9945  0.0000
0202-03-27_03:56:06.117000      28353.18        6.27484900e+00       -5.51506357e-08  30.1235  28.7950  28.9945  0.0000
0202-03-27_03:56:06.470000      28353.53        6.57300600e+00       -4.57921357e-08  30.1117  28.7961  28.9799  0.0000
0202-03-27_03:56:06.812000      28353.88        6.87114400e+00       -5.73182357e-08  30.1117  28.7961  28.9799  0.0000
0202-03-27_03:56:07.164000      28354.23        7.16929700e+00       -6.20252357e-08  30.1117  28.7961  28.9799  0.0000
0202-03-27_03:56:07.510000      28354.57        7.46767700e+00       -6.67349357e-08  30.0986  28.7942  28.9715  0.0000
0202-03-27_03:56:07.870000      28354.93        7.76560900e+00       -6.69828357e-08  30.0986  28.7942  28.9715  0.0000
0202-03-27_03:56:08.246000      28355.31        8.06383400e+00       -6.54334357e-08  30.0986  28.7942  28.9715  0.0000
0202-03-27_03:56:08.617000      28355.68        8.36180000e+00       -6.51855357e-08  30.1001  28.7949  28.9712  0.0000
0202-03-27_03:56:08.965000      28356.03        8.66023900e+00       -8.26009357e-08  30.1001  28.7949  28.9712  0.0000
0202-03-27_03:56:09.312000      28356.37        8.95821000e+00       -8.31587357e-08  30.1198  28.7946  28.9876  0.0000
0202-03-27_03:56:09.656000      28356.72        9.25621100e+00       -8.17952357e-08  30.1198  28.7946  28.9876  0.0000
0202-03-27_03:56:10.008000      28357.07        9.55439900e+00       -7.85104357e-08  30.1198  28.7946  28.9876  0.0000
0202-03-27_03:56:10.355000      28357.42        9.85260900e+00       -7.62173357e-08  30.1189  28.7928  28.9851  0.0000
0202-03-27_03:56:10.703000      28357.76        1.01509200e+01       -7.03915357e-08  30.1189  28.7928  28.9851  0.0000
0202-03-27_03:56:11.050000      28358.11        1.04490700e+01       -5.67567357e-08  30.1189  28.7928  28.9851  0.0000
0202-03-27_03:56:11.406000      28358.47        1.07475400e+01       -3.59326357e-08  30.1080  28.7944  28.9846  0.0000
0202-03-27_03:56:11.754000      28358.82        1.10452200e+01        1.32147643e-08  30.1080  28.7944  28.9846  0.0000
0202-03-27_03:56:12.100000      28359.16        1.13428500e+01        7.56870643e-08  30.1080  28.7944  28.9846  0.0000
0202-03-27_03:56:12.450000      28359.51        1.16423600e+01        1.82100764e-07  30.1113  28.7927  28.9931  0.0000
0202-03-27_03:56:12.797000      28359.86        1.19415300e+01        3.52352364e-07  30.1113  28.7927  28.9931  0.0000
0202-03-27_03:56:13.156000      28360.22        1.22379600e+01        6.07449864e-07  30.1113  28.7927  28.9931  0.0000
0202-03-27_03:56:13.504000      28360.57        1.25357500e+01        1.00000896e-06  30.1055  28.7948  28.9810  0.0000
0202-03-27_03:56:13.850000      28360.91        1.28340300e+01        1.56188776e-06  30.1055  28.7948  28.9810  0.0000
0202-03-27_03:56:14.227000      28361.29        1.31318600e+01        2.89190326e-06  30.1055  28.7948  28.9810  0.0000
0202-03-27_03:56:14.594000      28361.66        1.34302000e+01        4.33514986e-06  30.0998  28.7940  28.9787  0.0000
0202-03-27_03:56:14.950000      28362.01        1.37284400e+01        6.40144608e-06  30.0998  28.7940  28.9787  0.0000
0202-03-27_03:56:15.312000      28362.37        1.40265100e+01        9.34873813e-06  30.0998  28.7940  28.9787  0.0000
0202-03-27_03:56:15.664000      28362.73        1.43248800e+01        1.36694912e-05  30.0970  28.7923  28.9693  0.0000
0202-03-27_03:56:16.010000      28363.07        1.46232400e+01        1.99878942e-05  30.0970  28.7923  28.9693  0.0000
0202-03-27_03:56:16.370000      28363.43        1.49215000e+01        2.97027675e-05  30.1092  28.7944  28.9681  0.0000

File: chapter 5/data/022k_ffj51/Ic/1_anneal/after-step3/Ic_2025-03-27_04-08-38694138_22k-15e19pm2-03T-0nA-anneal30k-6min.txt
# Ic = 15.90 A, n = 24.69 , Tavg = 22.00 K, 22k-15e19pm2-03T-0nA-anneal30k-6min
#datetime                        t_s     iHTS_A                vHTS_V                tHTS_K  tTAR_K  tHOL_K  tSPA_K
0202-03-27_04:08:15.723000      29082.78        9.79751600e-03       -3.08328333e-09  21.9851  19.7623  19.9562  0.0000
0202-03-27_04:08:16.070000      29083.13        3.11500700e-01        2.04058167e-08  21.9851  19.7623  19.9562  0.0000
0202-03-27_04:08:16.418000      29083.48        6.09948900e-01        2.42483167e-08  22.0054  19.7717  19.9867  0.0000
0202-03-27_04:08:16.760000      29083.83        9.07856800e-01        2.55498167e-08  22.0054  19.7717  19.9867  0.0000
0202-03-27_04:08:17.117000      29084.18        1.20602300e+00       -5.56238333e-09  22.0054  19.7717  19.9867  0.0000
0202-03-27_04:08:17.465000      29084.53        1.50410000e+00       -8.28938333e-09  21.9968  19.7592  19.9644  0.0000
0202-03-27_04:08:17.812000      29084.88        1.80301300e+00        7.45271667e-09  21.9968  19.7592  19.9644  0.0000
0202-03-27_04:08:18.160000      29085.22        2.10044400e+00        1.04895167e-08  21.9968  19.7592  19.9644  0.0000
0202-03-27_04:08:18.508000      29085.57        2.39849900e+00        1.26587167e-08  21.9867  19.7717  19.9642  0.0000
0202-03-27_04:08:18.867000      29085.93        2.69729800e+00        1.56491667e-09  21.9867  19.7717  19.9642  0.0000
0202-03-27_04:08:19.246000      29086.31        2.99528900e+00        9.37431667e-09  21.9867  19.7717  19.9642  0.0000
0202-03-27_04:08:19.617000      29086.68        3.29316900e+00        1.33420167e-08  21.9992  19.7644  19.9747  0.0000
0202-03-27_04:08:19.965000      29087.03        3.59114700e+00        1.14209167e-08  21.9992  19.7644  19.9747  0.0000
0202-03-27_04:08:20.330000      29087.39        3.88944000e+00       -3.54683333e-10  21.9992  19.7644  19.9747  0.0000
0202-03-27_04:08:20.676000      29087.74        4.18759300e+00        1.41116667e-10  21.9847  19.7642  19.9519  0.0000
0202-03-27_04:08:21.023000      29088.09        4.48580700e+00        1.11110167e-08  21.9847  19.7642  19.9519  0.0000
0202-03-27_04:08:21.370000      29088.43        4.78410900e+00        1.68748167e-08  22.0020  19.7722  19.9811  0.0000
0202-03-27_04:08:21.720000      29088.78        5.08195300e+00        3.85971667e-09  22.0020  19.7722  19.9811  0.0000
0202-03-27_04:08:22.066000      29089.13        5.38039500e+00        5.47111667e-09  22.0020  19.7722  19.9811  0.0000
0202-03-27_04:08:22.414000      29089.48        5.67812200e+00        1.01194167e-08  21.9905  19.7591  19.9626  0.0000
0202-03-27_04:08:22.760000      29089.83        5.97665100e+00        1.42718167e-08  21.9905  19.7591  19.9626  0.0000
0202-03-27_04:08:23.110000      29090.17        6.27465300e+00        2.13991167e-08  21.9905  19.7591  19.9626  0.0000
0202-03-27_04:08:23.460000      29090.52        6.57289100e+00        3.28028167e-08  21.9958  19.7720  19.9728  0.0000
0202-03-27_04:08:23.810000      29090.87        6.87135000e+00        2.40641167e-08  21.9958  19.7720  19.9728  0.0000
0202-03-27_04:08:24.164000      29091.23        7.16911800e+00        2.54896167e-08  21.9958  19.7720  19.9728  0.0000
0202-03-27_04:08:24.510000      29091.57        7.46749600e+00        4.11696167e-08  22.0034  19.7650  19.9787  0.0000
0202-03-27_04:08:24.860000      29091.92        7.76548000e+00        4.06118167e-08  22.0034  19.7650  19.9787  0.0000
0202-03-27_04:08:25.240000      29092.30        8.06338900e+00        4.12266167e-08  22.0034  19.7650  19.9787  0.0000
0202-03-27_04:08:25.617000      29092.68        8.36159000e+00        3.71287167e-08  21.9846  19.7648  19.9547  0.0000
0202-03-27_04:08:25.965000      29093.03        8.66001300e+00        4.49377167e-08  21.9846  19.7648  19.9547  0.0000
0202-03-27_04:08:26.316000      29093.38        8.95817600e+00        3.49595167e-08  21.9846  19.7648  19.9547  0.0000
0202-03-27_04:08:26.664000      29093.73        9.25656900e+00        3.54553167e-08  21.9960  19.7731  19.9773  0.0000
0202-03-27_04:08:27.010000      29094.07        9.55459400e+00        3.81203167e-08  21.9960  19.7731  19.9773  0.0000
0202-03-27_04:08:27.370000      29094.43        9.85240600e+00        4.19629167e-08  21.9891  19.7607  19.9520  0.0000
0202-03-27_04:08:27.715000      29094.78        1.01509400e+01        5.62175167e-08  21.9891  19.7607  19.9520  0.0000
0202-03-27_04:08:28.062000      29095.13        1.04488200e+01        5.20031167e-08  21.9891  19.7607  19.9520  0.0000
0202-03-27_04:08:28.410000      29095.47        1.07475600e+01        5.11974167e-08  21.9871  19.7726  19.9614  0.0000
0202-03-27_04:08:28.758000      29095.82        1.10448500e+01        4.71689167e-08  21.9871  19.7726  19.9614  0.0000
0202-03-27_04:08:29.105000      29096.17        1.13445500e+01        4.96480167e-08  21.9871  19.7726  19.9614  0.0000
0202-03-27_04:08:29.460000      29096.52        1.16408900e+01        4.86563167e-08  21.9987  19.7650  19.9764  0.0000
0202-03-27_04:08:29.810000      29096.87        1.19391400e+01        6.15475167e-08  21.9987  19.7650  19.9764  0.0000
0202-03-27_04:08:30.156000      29097.22        1.22380500e+01        5.97501167e-08  21.9987  19.7650  19.9764  0.0000
0202-03-27_04:08:30.504000      29097.57        1.25354000e+01        6.11756167e-08  21.9855  19.7650  19.9578  0.0000
0202-03-27_04:08:30.850000      29097.91        1.28337300e+01        6.29110167e-08  21.9855  19.7650  19.9578  0.0000
0202-03-27_04:08:31.258000      29098.32        1.31319400e+01        6.45210167e-08  21.9855  19.7650  19.9578  0.0000
0202-03-27_04:08:31.613000      29098.67        1.34305100e+01        6.89205167e-08  22.0056  19.7727  19.9852  0.0000
0202-03-27_04:08:31.960000      29099.02        1.37281500e+01        6.68753167e-08  22.0056  19.7727  19.9852  0.0000
0202-03-27_04:08:32.310000      29099.37        1.40261500e+01        8.09440167e-08  22.0056  19.7727  19.9852  0.0000
0202-03-27_04:08:32.668000      29099.73        1.43243300e+01        8.26174167e-08  21.9934  19.7600  19.9634  0.0000
0202-03-27_04:08:33.010000      29100.08        1.46231500e+01        9.64381167e-08  21.9934  19.7600  19.9634  0.0000
0202-03-27_04:08:33.360000      29100.42        1.49207600e+01        1.09887117e-07  21.9937  19.7727  19.9649  0.0000
0202-03-27_04:08:33.707000      29100.77        1.52193700e+01        1.42052917e-07  21.9937  19.7727  19.9649  0.0000
0202-03-27_04:08:34.066000      29101.13        1.55171500e+01        1.97274117e-07  21.9937  19.7727  19.9649  0.0000
0202-03-27_04:08:34.414000      29101.48        1.58153700e+01        2.51565617e-07  21.9995  19.7662  19.9747  0.0000
0202-03-27_04:08:34.770000      29101.83        1.61139100e+01        3.70746717e-07  21.9995  19.7662  19.9747  0.0000
0202-03-27_04:08:35.130000      29102.19        1.64120400e+01        5.40934517e-07  21.9995  19.7662  19.9747  0.0000
0202-03-27_04:08:35.477000      29102.54        1.67102700e+01        7.79606517e-07  21.9900  19.7670  19.9524  0.0000
0202-03-27_04:08:35.824000      29102.89        1.70081700e+01        1.12264712e-06  21.9900  19.7670  19.9524  0.0000
0202-03-27_04:08:36.184000      29103.25        1.73065100e+01        1.62955402e-06  21.9900  19.7670  19.9524  0.0000
0202-03-27_04:08:36.566000      29103.63        1.76044500e+01        2.76837452e-06  22.0047  19.7755  19.9854  0.0000
0202-03-27_04:08:36.920000      29103.98        1.79026200e+01        4.00016032e-06  22.0047  19.7755  19.9854  0.0000
0202-03-27_04:08:37.280000      29104.34        1.82008900e+01        5.78136902e-06  22.0047  19.7755  19.9854  0.0000
0202-03-27_04:08:37.633000      29104.70        1.84996500e+01        8.35060990e-06  22.0023  19.7632  19.9666  0.0000
0202-03-27_04:08:37.980000      29105.04        1.87974200e+01        1.20538990e-05  22.0023  19.7632  19.9666  0.0000
0202-03-27_04:08:38.330000      29105.39        1.90955200e+01        1.81089734e-05  22.0036  19.7758  19.9732  0.0000
0202-03-27_04:08:38.676000      29105.74        1.93936800e+01        2.73815373e-05  22.0036  19.7758  19.9732  0.0000

File: chapter 5/data/022k_ffj51/Ic/1_anneal/after-step3/Ic_2025-03-27_04-37-03803540_ffj51-22k-15e19pm2-03T-0nA-anneal40k-6min.txt
# Ic =  nan A, n =  nan , Tavg = 22.03 K, ffj51-22k-15e19pm2-03T-0nA-anneal40k-6min
#datetime                        t_s     iHTS_A                vHTS_V                tHTS_K  tTAR_K  tHOL_K  tSPA_K
0202-03-27_04:36:39.613000      30786.68        9.60521800e-03        3.19036923e-09  22.0311  19.9052  20.0951  0.0000
0202-03-27_04:36:39.960000      30787.02        3.11595500e-01        4.67026923e-09  22.0311  19.9052  20.0951  0.0000
0202-03-27_04:36:40.310000      30787.37        6.09126700e-01        5.84656923e-09  22.0425  19.9036  20.1170  0.0000
0202-03-27_04:36:40.676000      30787.74        9.07649900e-01        7.95376923e-09  22.0425  19.9036  20.1170  0.0000
0202-03-27_04:36:41.047000      30788.11        1.20567100e+00       -6.48673077e-09  22.0425  19.9036  20.1170  0.0000
0202-03-27_04:36:41.410000      30788.47        1.50402800e+00       -2.13611308e-08  22.0315  19.8982  20.0942  0.0000
0202-03-27_04:36:41.758000      30788.82        1.80277400e+00       -2.01216308e-08  22.0315  19.8982  20.0942  0.0000
0202-03-27_04:36:42.133000      30789.19        2.10034900e+00       -1.21886308e-08  22.0315  19.8982  20.0942  0.0000
0202-03-27_04:36:42.508000      30789.57        2.39840800e+00       -4.81343077e-09  22.0409  19.9084  20.1152  0.0000
0202-03-27_04:36:42.860000      30789.92        2.69714900e+00       -1.70847308e-08  22.0409  19.9084  20.1152  0.0000
0202-03-27_04:36:43.240000      30790.30        2.99483800e+00       -2.03075308e-08  22.0409  19.9084  20.1152  0.0000
0202-03-27_04:36:43.617000      30790.68        3.29318000e+00       -2.74968308e-08  22.0418  19.8957  20.1062  0.0000
0202-03-27_04:36:43.965000      30791.03        3.59121700e+00       -1.59072308e-08  22.0418  19.8957  20.1062  0.0000
0202-03-27_04:36:44.330000      30791.39        3.88968800e+00       -1.80763308e-08  22.0325  19.9030  20.0959  0.0000
0202-03-27_04:36:44.695000      30791.76        4.18742700e+00       -1.31182308e-08  22.0325  19.9030  20.0959  0.0000
0202-03-27_04:36:45.066000      30792.13        4.48564000e+00       -2.92941308e-08  22.0325  19.9030  20.0959  0.0000
0202-03-27_04:36:45.420000      30792.48        4.78365200e+00       -2.27262308e-08  22.0358  19.9007  20.1077  0.0000
0202-03-27_04:36:45.770000      30792.83        5.08210000e+00       -3.27712308e-08  22.0358  19.9007  20.1077  0.0000
0202-03-27_04:36:46.160000      30793.22        5.38035700e+00       -2.80006308e-08  22.0358  19.9007  20.1077  0.0000
0202-03-27_04:36:46.520000      30793.58        5.67858800e+00       -2.83105308e-08  22.0252  19.9035  20.0934  0.0000
0202-03-27_04:36:46.870000      30793.93        5.97639700e+00       -3.33926308e-08  22.0252  19.9035  20.0934  0.0000
0202-03-27_04:36:47.277000      30794.34        6.27423600e+00       -2.97360308e-08  22.0252  19.9035  20.0934  0.0000
0202-03-27_04:36:47.650000      30794.71        6.57252400e+00       -3.27728308e-08  22.0285  19.9054  20.1013  0.0000
0202-03-27_04:36:48.030000      30795.09        6.87067700e+00       -2.29186308e-08  22.0285  19.9054  20.1013  0.0000
0202-03-27_04:36:48.390000      30795.45        7.16875800e+00       -2.31665308e-08  22.0349  19.8927  20.0992  0.0000
0202-03-27_04:36:48.750000      30795.81        7.46671200e+00       -2.80006308e-08  22.0349  19.8927  20.0992  0.0000
0202-03-27_04:36:49.130000      30796.19        7.76506200e+00       -2.53976308e-08  22.0349  19.8927  20.0992  0.0000
0202-03-27_04:36:49.480000      30796.54        8.06350500e+00       -2.65752308e-08  22.0251  19.8999  20.0924  0.0000
0202-03-27_04:36:49.860000      30796.92        8.36136200e+00       -2.79387308e-08  22.0251  19.8999  20.0924  0.0000
0202-03-27_04:36:50.266000      30797.33        8.65920800e+00       -2.58934308e-08  22.0251  19.8999  20.0924  0.0000
0202-03-27_04:36:50.668000      30797.73        8.95788100e+00       -2.34144308e-08  22.0370  19.8978  20.1098  0.0000
0202-03-27_04:36:51.062000      30798.13        9.25595800e+00       -1.20107308e-08  22.0370  19.8978  20.1098  0.0000
0202-03-27_04:36:51.414000      30798.48        9.55417500e+00       -1.78703077e-09  22.0248  19.8914  20.0838  0.0000
0202-03-27_04:36:51.785000      30798.85        9.85201800e+00       -7.86323077e-09  22.0248  19.8914  20.0838  0.0000
0202-03-27_04:36:52.168000      30799.23        1.01504000e+01       -6.11930769e-10  22.0248  19.8914  20.0838  0.0000
0202-03-27_04:36:52.562000      30799.62        1.04487800e+01       -6.43773077e-09  22.0248  19.9012  20.1018  0.0000
0202-03-27_04:36:52.930000      30799.99        1.07466800e+01       -7.24343077e-09  22.0248  19.9012  20.1018  0.0000
0202-03-27_04:36:53.305000      30800.37        1.10443900e+01        4.59406923e-09  22.0248  19.9012  20.1018  0.0000
0202-03-27_04:36:53.664000      30800.73        1.13431900e+01        1.04818692e-08  22.0252  19.8883  20.0892  0.0000
0202-03-27_04:36:54.035000      30801.10        1.16411900e+01        7.94086923e-09  22.0252  19.8883  20.0892  0.0000
0202-03-27_04:36:54.383000      30801.45        1.19389800e+01        1.18453692e-08  22.0169  19.8955  20.0763  0.0000
0202-03-27_04:36:54.754000      30801.82        1.22370700e+01        1.80430692e-08  22.0169  19.8955  20.0763  0.0000
0202-03-27_04:36:55.133000      30802.19        1.25355000e+01        1.94684692e-08  22.0169  19.8955  20.0763  0.0000
0202-03-27_04:36:55.510000      30802.57        1.28337100e+01        9.11836923e-09  22.0347  19.8933  20.1042  0.0000
0202-03-27_04:36:55.860000      30802.92        1.31320400e+01        7.01116923e-09  22.0347  19.8933  20.1042  0.0000
0202-03-27_04:36:56.246000      30803.31        1.34295900e+01        1.56259692e-08  22.0347  19.8933  20.1042  0.0000
0202-03-27_04:36:56.633000      30803.69        1.37280300e+01        2.15756692e-08  22.0211  19.8878  20.0794  0.0000
0202-03-27_04:36:56.980000      30804.04        1.40260500e+01        3.03763692e-08  22.0211  19.8878  20.0794  0.0000
0202-03-27_04:36:57.363000      30804.42        1.43249800e+01        4.70999692e-08  22.0328  19.8993  20.1045  0.0000
0202-03-27_04:36:57.727000      30804.79        1.46228800e+01        4.97606692e-08  22.0328  19.8993  20.1045  0.0000
0202-03-27_04:36:58.098000      30805.16        1.49205500e+01        7.83938692e-08  22.0328  19.8993  20.1045  0.0000
0202-03-27_04:36:58.465000      30805.53        1.52193000e+01        9.64290692e-08  22.0333  19.8873  20.0937  0.0000
0202-03-27_04:36:58.848000      30805.91        1.55169800e+01        1.52579969e-07  22.0333  19.8873  20.0937  0.0000
0202-03-27_04:36:59.312000      30806.38        1.58152800e+01        2.21559969e-07  22.0333  19.8873  20.0937  0.0000
0202-03-27_04:36:59.664000      30806.73        1.61134100e+01        3.32994069e-07  22.0236  19.8956  20.0869  0.0000
0202-03-27_04:37:00.020000      30807.08        1.64123000e+01        5.15143469e-07  22.0236  19.8956  20.0869  0.0000
0202-03-27_04:37:00.367000      30807.43        1.67097800e+01        7.69991569e-07  22.0349  19.8939  20.1068  0.0000
0202-03-27_04:37:00.750000      30807.81        1.70080800e+01        1.16218007e-06  22.0349  19.8939  20.1068  0.0000
0202-03-27_04:37:01.133000      30808.19        1.73057400e+01        1.66140217e-06  22.0349  19.8939  20.1068  0.0000
0202-03-27_04:37:01.492000      30808.56        1.76041300e+01        2.84862737e-06  22.0149  19.8894  20.0722  0.0000
0202-03-27_04:37:01.850000      30808.91        1.79023300e+01        4.10917107e-06  22.0149  19.8894  20.0722  0.0000
0202-03-27_04:37:02.290000      30809.35        1.82003700e+01        5.97064060e-06  22.0149  19.8894  20.0722  0.0000
0202-03-27_04:37:02.656000      30809.72        1.84985900e+01        8.40192370e-06  22.0300  19.9003  20.0995  0.0000
0202-03-27_04:37:03.030000      30810.09        1.87971000e+01        1.25922294e-05  22.0300  19.9003  20.0995  0.0000
0202-03-27_04:37:03.383000      30810.45        1.90953200e+01        1.87787012e-05  22.0349  19.8890  20.0930  0.0000
0202-03-27_04:37:03.760000      30810.82        1.93935800e+01        2.90903118e-05  22.0349  19.8890  20.0930  0.0000

File: chapter 5/data/022k_ffj51/Ic/1_anneal/after-step3/Ic_2025-03-27_04-38-56425148_ffj51-22k-15e19pm2-03T-0nA-anneal40k-6min.txt
# Ic = 15.81 A, n = 24.10 , Tavg = 22.03 K, ffj51-22k-15e19pm2-03T-0nA-anneal40k-6min
#datetime                        t_s     iHTS_A                vHTS_V                tHTS_K  tTAR_K  tHOL_K  tSPA_K
0202-03-27_04:38:32.140000      30899.20        9.53072000e-03        2.20020000e-09  22.0173  19.8809  20.0741  0.0000
0202-03-27_04:38:32.496000      30899.56        3.11650000e-01        1.05670000e-08  22.0293  19.8924  20.0927  0.0000
0202-03-27_04:38:32.855000      30899.92        6.09729800e-01        6.53850000e-09  22.0293  19.8924  20.0927  0.0000
0202-03-27_04:38:33.240000      30900.30        9.07398500e-01       -5.54690000e-09  22.0293  19.8924  20.0927  0.0000
0202-03-27_04:38:33.625000      30900.69        1.20591900e+00       -2.56893000e-08  22.0238  19.8816  20.0852  0.0000
0202-03-27_04:38:33.984000      30901.05        1.50400600e+00       -2.28384000e-08  22.0238  19.8816  20.0852  0.0000
0202-03-27_04:38:34.375000      30901.44        1.80229600e+00       -1.81901000e-08  22.0183  19.8880  20.0786  0.0000
0202-03-27_04:38:34.750000      30901.81        2.10049500e+00       -1.31700000e-08  22.0183  19.8880  20.0786  0.0000
0202-03-27_04:38:35.133000      30902.19        2.39841300e+00       -1.34179000e-08  22.0183  19.8880  20.0786  0.0000
0202-03-27_04:38:35.496000      30902.56        2.69724800e+00       -1.00712000e-08  22.0309  19.8878  20.0980  0.0000
0202-03-27_04:38:35.850000      30902.92        2.99509800e+00       -1.56535000e-08  22.0309  19.8878  20.0980  0.0000
0202-03-27_04:38:36.250000      30903.31        3.29293100e+00       -2.51378000e-08  22.0309  19.8878  20.0980  0.0000
0202-03-27_04:38:36.664000      30903.73        3.59148800e+00       -1.36101000e-08  22.0222  19.8809  20.0794  0.0000
0202-03-27_04:38:37.030000      30904.09        3.88952700e+00       -7.28850000e-09  22.0222  19.8809  20.0794  0.0000
0202-03-27_04:38:37.406000      30904.47        4.18741200e+00       -1.76386000e-08  22.0301  19.8915  20.0954  0.0000
0202-03-27_04:38:37.754000      30904.82        4.48596100e+00       -1.60272000e-08  22.0301  19.8915  20.0954  0.0000
0202-03-27_04:38:38.133000      30905.19        4.78407800e+00       -2.02416000e-08  22.0301  19.8915  20.0954  0.0000
0202-03-27_04:38:38.504000      30905.57        5.08202700e+00       -2.18530000e-08  22.0296  19.8801  20.0910  0.0000
0202-03-27_04:38:38.855000      30905.92        5.38023000e+00       -2.87324000e-08  22.0296  19.8801  20.0910  0.0000
0202-03-27_04:38:39.246000      30906.31        5.67791500e+00       -4.07559000e-08  22.0296  19.8801  20.0910  0.0000
0202-03-27_04:38:39.633000      30906.70        5.97649500e+00       -3.03438000e-08  22.0146  19.8862  20.0718  0.0000
0202-03-27_04:38:40.010000      30907.07        6.27443800e+00       -1.48497000e-08  22.0146  19.8862  20.0718  0.0000
0202-03-27_04:38:40.375000      30907.44        6.57308300e+00       -2.91043000e-08  22.0300  19.8862  20.0985  0.0000
0202-03-27_04:38:40.740000      30907.80        6.87069900e+00       -2.60054000e-08  22.0300  19.8862  20.0985  0.0000
0202-03-27_04:38:41.110000      30908.17        7.16867200e+00       -1.64610000e-08  22.0300  19.8862  20.0985  0.0000
0202-03-27_04:38:41.460000      30908.52        7.46727300e+00       -2.74323000e-08  22.0131  19.8786  20.0653  0.0000
0202-03-27_04:38:41.832000      30908.89        7.76523300e+00       -3.00381000e-08  22.0131  19.8786  20.0653  0.0000
0202-03-27_04:38:42.188000      30909.25        8.06316900e+00       -1.63417000e-08  22.0131  19.8786  20.0653  0.0000
0202-03-27_04:38:42.566000      30909.63        8.36143300e+00       -1.36147000e-08  22.0195  19.8888  20.0893  0.0000
0202-03-27_04:38:42.965000      30910.03        8.65951600e+00       -2.88610000e-08  22.0195  19.8888  20.0893  0.0000
0202-03-27_04:38:43.312000      30910.37        8.95773400e+00       -2.71876000e-08  22.0264  19.8777  20.0901  0.0000
0202-03-27_04:38:43.684000      30910.75        9.25570600e+00       -2.59481000e-08  22.0264  19.8777  20.0901  0.0000
0202-03-27_04:38:44.062000      30911.13        9.55409200e+00       -1.48542000e-08  22.0264  19.8777  20.0901  0.0000
0202-03-27_04:38:44.410000      30911.47        9.85214900e+00       -2.49564000e-08  22.0173  19.8843  20.0772  0.0000
0202-03-27_04:38:44.758000      30911.82        1.01505800e+01       -2.41507000e-08  22.0173  19.8843  20.0772  0.0000
0202-03-27_04:38:45.133000      30912.19        1.04487200e+01       -2.48945000e-08  22.0173  19.8843  20.0772  0.0000
0202-03-27_04:38:45.480000      30912.54        1.07470000e+01       -2.76834000e-08  22.0281  19.8850  20.0978  0.0000
0202-03-27_04:38:45.850000      30912.91        1.10448000e+01       -1.94405000e-08  22.0281  19.8850  20.0978  0.0000
0202-03-27_04:38:46.250000      30913.31        1.13429600e+01       -2.69397000e-08  22.0281  19.8850  20.0978  0.0000
0202-03-27_04:38:46.645000      30913.71        1.16408700e+01       -3.33233000e-08  22.0145  19.8778  20.0701  0.0000
0202-03-27_04:38:47.020000      30914.08        1.19392700e+01       -2.82412000e-08  22.0145  19.8778  20.0701  0.0000
0202-03-27_04:38:47.375000      30914.44        1.22376000e+01       -2.43976000e-08  22.0228  19.8889  20.0861  0.0000
0202-03-27_04:38:47.730000      30914.79        1.25356100e+01       -2.12353000e-08  22.0228  19.8889  20.0861  0.0000
0202-03-27_04:38:48.098000      30915.16        1.28338500e+01       -2.83626000e-08  22.0228  19.8889  20.0861  0.0000
0202-03-27_04:38:48.473000      30915.54        1.31321600e+01       -2.16692000e-08  22.0208  19.8775  20.0839  0.0000
0202-03-27_04:38:48.840000      30915.90        1.34300500e+01       -9.33580000e-09  22.0208  19.8775  20.0839  0.0000
0202-03-27_04:38:49.203000      30916.26        1.37282900e+01       -3.01420000e-09  22.0208  19.8775  20.0839  0.0000
0202-03-27_04:38:49.630000      30916.69        1.40263400e+01       -3.32410000e-09  22.0130  19.8837  20.0697  0.0000
0202-03-27_04:38:49.984000      30917.05        1.43245400e+01        2.99750000e-09  22.0130  19.8837  20.0697  0.0000
0202-03-27_04:38:50.375000      30917.44        1.46229400e+01        2.27681000e-08  22.0193  19.8848  20.0921  0.0000
0202-03-27_04:38:50.742000      30917.80        1.49209600e+01        3.94398000e-08  22.0193  19.8848  20.0921  0.0000
0202-03-27_04:38:51.110000      30918.17        1.52188900e+01        7.86090000e-08  22.0193  19.8848  20.0921  0.0000
0202-03-27_04:38:51.480000      30918.54        1.55170100e+01        1.27322500e-07  22.0188  19.8778  20.0738  0.0000
0202-03-27_04:38:51.850000      30918.92        1.58149600e+01        2.00269000e-07  22.0188  19.8778  20.0738  0.0000
0202-03-27_04:38:52.254000      30919.31        1.61134100e+01        3.11269000e-07  22.0188  19.8778  20.0738  0.0000
0202-03-27_04:38:52.650000      30919.71        1.64114500e+01        4.97446700e-07  22.0219  19.8903  20.0937  0.0000
0202-03-27_04:38:53.030000      30920.09        1.67100200e+01        7.33515500e-07  22.0219  19.8903  20.0937  0.0000
0202-03-27_04:38:53.395000      30920.46        1.70079300e+01        1.09347290e-06  22.0284  19.8801  20.0916  0.0000
0202-03-27_04:38:53.754000      30920.82        1.73054200e+01        1.64834760e-06  22.0284  19.8801  20.0916  0.0000
0202-03-27_04:38:54.133000      30921.19        1.76047100e+01        2.81666850e-06  22.0284  19.8801  20.0916  0.0000
0202-03-27_04:38:54.492000      30921.56        1.79022400e+01        4.12189570e-06  22.0210  19.8865  20.0754  0.0000
0202-03-27_04:38:54.850000      30921.91        1.82003800e+01        5.95640304e-06  22.0210  19.8865  20.0754  0.0000
0202-03-27_04:38:55.316000      30922.38        1.84987800e+01        8.60577875e-06  22.0210  19.8865  20.0754  0.0000
0202-03-27_04:38:55.668000      30922.73        1.87968700e+01        1.26162226e-05  22.0400  19.8877  20.1017  0.0000
0202-03-27_04:38:56.043000      30923.11        1.90952200e+01        1.87485842e-05  22.0400  19.8877  20.1017  0.0000
0202-03-27_04:38:56.406000      30923.47        1.93933800e+01        2.88438891e-05  22.0328  19.8810  20.0732  0.0000

File: chapter 5/data/022k_ffj51/Ic/1_anneal/after-step3/Ic_2025-03-27_05-09-52455474_22k-15e19pm2-03T-0nA-anneal50k-6min.txt
# Ic =  nan A, n =  nan , Tavg = 22.13 K, 22k-15e19pm2-03T-0nA-anneal50k-6min
#datetime                        t_s     iHTS_A                vHTS_V                tHTS_K  tTAR_K  tHOL_K  tSPA_K
0202-03-27_05:09:29.420000      32756.49        8.89568900e-03       -6.56188235e-10  22.1018  20.0768  20.2675  0.0000
0202-03-27_05:09:29.770000      32756.83        3.10504900e-01        4.54981176e-09  22.1018  20.0768  20.2675  0.0000
0202-03-27_05:09:30.117000      32757.18        6.09127500e-01        2.62851176e-09  22.1018  20.0768  20.2675  0.0000
0202-03-27_05:09:30.465000      32757.53        9.07116300e-01       -4.70288235e-10  22.1155  20.0780  20.2876  0.0000
0202-03-27_05:09:30.812000      32757.87        1.20522600e+00        8.64031176e-09  22.1155  20.0780  20.2876  0.0000
0202-03-27_05:09:31.168000      32758.23        1.50348800e+00        2.62851176e-09  22.1155  20.0780  20.2876  0.0000
0202-03-27_05:09:31.516000      32758.58        1.80181500e+00        8.14441176e-09  22.1035  20.0713  20.2687  0.0000
0202-03-27_05:09:31.863000      32758.93        2.09964600e+00        1.47759118e-08  22.1035  20.0713  20.2687  0.0000
0202-03-27_05:09:32.220000      32759.28        2.39810500e+00        1.55197118e-08  22.1035  20.0713  20.2687  0.0000
0202-03-27_05:09:32.620000      32759.68        2.69618500e+00        3.86370118e-08  22.1093  20.0818  20.2818  0.0000
0202-03-27_05:09:32.965000      32760.03        2.99403800e+00        4.03112118e-08  22.1093  20.0818  20.2818  0.0000
0202-03-27_05:09:33.316000      32760.38        3.29222000e+00        3.56655118e-08  22.1093  20.0818  20.2818  0.0000
0202-03-27_05:09:33.670000      32760.74        3.59086000e+00        3.31253118e-08  22.1160  20.0711  20.2837  0.0000
0202-03-27_05:09:34.020000      32761.08        3.88933000e+00        4.46530118e-08  22.1160  20.0711  20.2837  0.0000
0202-03-27_05:09:34.367000      32761.43        4.18680800e+00        4.44670118e-08  22.1053  20.0772  20.2674  0.0000
0202-03-27_05:09:34.715000      32761.78        4.48493800e+00        4.67602118e-08  22.1053  20.0772  20.2674  0.0000
0202-03-27_05:09:35.062000      32762.13        4.78273200e+00        5.49411118e-08  22.1053  20.0772  20.2674  0.0000
0202-03-27_05:09:35.410000      32762.47        5.08112500e+00        5.92175118e-08  22.1206  20.0776  20.2888  0.0000
0202-03-27_05:09:35.758000      32762.82        5.37949400e+00        6.47954118e-08  22.1206  20.0776  20.2888  0.0000
0202-03-27_05:09:36.105000      32763.17        5.67770400e+00        7.32862118e-08  22.1206  20.0776  20.2888  0.0000
0202-03-27_05:09:36.453000      32763.52        5.97589500e+00        7.01254118e-08  22.0954  20.0704  20.2579  0.0000
0202-03-27_05:09:36.800000      32763.86        6.27383400e+00        7.52075118e-08  22.0954  20.0704  20.2579  0.0000
0202-03-27_05:09:37.150000      32764.21        6.57208100e+00        8.05375118e-08  22.0954  20.0704  20.2579  0.0000
0202-03-27_05:09:37.496000      32764.56        6.87002900e+00        8.30165118e-08  22.1146  20.0750  20.2907  0.0000
0202-03-27_05:09:37.844000      32764.91        7.16813100e+00        8.78507118e-08  22.1146  20.0750  20.2907  0.0000
0202-03-27_05:09:38.258000      32765.32        7.46640700e+00        8.67971118e-08  22.1146  20.0750  20.2907  0.0000
0202-03-27_05:09:38.617000      32765.68        7.76445800e+00        8.94001118e-08  22.1085  20.0701  20.2771  0.0000
0202-03-27_05:09:38.965000      32766.03        8.06259200e+00        9.22515118e-08  22.1085  20.0701  20.2771  0.0000
0202-03-27_05:09:39.312000      32766.38        8.36128500e+00        1.05701212e-07  22.1045  20.0764  20.2719  0.0000
0202-03-27_05:09:39.668000      32766.73        8.65964700e+00        1.17538712e-07  22.1045  20.0764  20.2719  0.0000
0202-03-27_05:09:40.016000      32767.08        8.95705100e+00        1.20203712e-07  22.1045  20.0764  20.2719  0.0000
0202-03-27_05:09:40.363000      32767.43        9.25528700e+00        1.21319312e-07  22.1199  20.0767  20.2910  0.0000
0202-03-27_05:09:40.710000      32767.78        9.55334500e+00        1.21567212e-07  22.1199  20.0767  20.2910  0.0000
0202-03-27_05:09:41.060000      32768.12        9.85149100e+00        1.29748112e-07  22.1199  20.0767  20.2910  0.0000
0202-03-27_05:09:41.410000      32768.47        1.01492900e+01        1.33652612e-07  22.1046  20.0700  20.2630  0.0000
0202-03-27_05:09:41.754000      32768.82        1.04472100e+01        1.23798312e-07  22.1046  20.0700  20.2630  0.0000
0202-03-27_05:09:42.100000      32769.17        1.07454100e+01        1.26959212e-07  22.1046  20.0700  20.2630  0.0000
0202-03-27_05:09:42.453000      32769.51        1.10437800e+01        1.35450012e-07  22.1121  20.0813  20.2812  0.0000
0202-03-27_05:09:42.797000      32769.86        1.13422400e+01        1.37309312e-07  22.1121  20.0813  20.2812  0.0000
0202-03-27_05:09:43.145000      32770.21        1.16399200e+01        1.23550412e-07  22.1121  20.0813  20.2812  0.0000
0202-03-27_05:09:43.504000      32770.57        1.19385000e+01        1.33466712e-07  22.1066  20.0713  20.2658  0.0000
0202-03-27_05:09:43.850000      32770.91        1.22367200e+01        1.48651012e-07  22.1066  20.0713  20.2658  0.0000
0202-03-27_05:09:44.285000      32771.35        1.25346300e+01        1.39168612e-07  22.1066  20.0713  20.2658  0.0000
0202-03-27_05:09:44.668000      32771.73        1.28326500e+01        1.41586512e-07  22.1011  20.0767  20.2685  0.0000
0202-03-27_05:09:45.010000      32772.07        1.31311000e+01        1.55412112e-07  22.1011  20.0767  20.2685  0.0000
0202-03-27_05:09:45.363000      32772.42        1.34291100e+01        1.53741212e-07  22.1118  20.0766  20.2874  0.0000
0202-03-27_05:09:45.710000      32772.77        1.37273900e+01        1.53369312e-07  22.1118  20.0766  20.2874  0.0000
0202-03-27_05:09:46.060000      32773.12        1.40250700e+01        1.60062812e-07  22.1118  20.0766  20.2874  0.0000
0202-03-27_05:09:46.414000      32773.48        1.43234700e+01        1.62603812e-07  22.1082  20.0704  20.2677  0.0000
0202-03-27_05:09:46.760000      32773.82        1.46215000e+01        1.83428012e-07  22.1082  20.0704  20.2677  0.0000
0202-03-27_05:09:47.110000      32774.17        1.49197100e+01        2.04871912e-07  22.1082  20.0704  20.2677  0.0000
0202-03-27_05:09:47.457000      32774.52        1.52178100e+01        2.34930612e-07  22.1098  20.0816  20.2817  0.0000
0202-03-27_05:09:47.812000      32774.88        1.55155400e+01        2.93622412e-07  22.1098  20.0816  20.2817  0.0000
0202-03-27_05:09:48.160000      32775.22        1.58140300e+01        3.62602412e-07  22.1098  20.0816  20.2817  0.0000
0202-03-27_05:09:48.516000      32775.58        1.61121900e+01        4.86617712e-07  22.0987  20.0719  20.2586  0.0000
0202-03-27_05:09:48.875000      32775.94        1.64103600e+01        6.70192512e-07  22.0987  20.0719  20.2586  0.0000
0202-03-27_05:09:49.242000      32776.31        1.67078600e+01        9.25040412e-07  22.0987  20.0719  20.2586  0.0000
0202-03-27_05:09:49.637000      32776.70        1.70068100e+01        1.31456361e-06  22.1030  20.0776  20.2623  0.0000
0202-03-27_05:09:49.984000      32777.05        1.73048800e+01        1.85803671e-06  22.1030  20.0776  20.2623  0.0000
0202-03-27_05:09:50.332000      32777.39        1.76033700e+01        3.12589281e-06  22.1140  20.0779  20.2840  0.0000
0202-03-27_05:09:50.680000      32777.74        1.79014000e+01        4.46285421e-06  22.1140  20.0779  20.2840  0.0000
0202-03-27_05:09:51.027000      32778.09        1.81993100e+01        6.38828388e-06  22.1140  20.0779  20.2840  0.0000
0202-03-27_05:09:51.383000      32778.45        1.84971500e+01        9.19037068e-06  22.1069  20.0716  20.2614  0.0000
0202-03-27_05:09:51.730000      32778.79        1.87954400e+01        1.33123115e-05  22.1069  20.0716  20.2614  0.0000
0202-03-27_05:09:52.080000      32779.14        1.90939100e+01        1.97479954e-05  22.1069  20.0716  20.2614  0.0000
0202-03-27_05:09:52.426000      32779.49        1.93918100e+01        3.10345006e-05  22.1267  20.0831  20.2875  0.0000

File: chapter 5/data/022k_ffj51/Ic/1_anneal/after-step3/Ic_2025-03-27_05-27-20676570_60k-15e19pm2-03T-0nA.txt
# Ic = 2.34 A, n = 13.90 , Tavg = 60.02 K, 60k-15e19pm2-03T-0nA
#datetime                        t_s     iHTS_A                vHTS_V                tHTS_K  tTAR_K  tHOL_K  tSPA_K
0202-03-27_05:26:41.656000      33788.72        8.85850700e-03        1.32339286e-09  59.9856  59.0960  59.5723  0.0000
0202-03-27_05:26:42.004000      33789.07        4.23698900e-02       -8.09650714e-09  59.9856  59.0960  59.5723  0.0000
0202-03-27_05:26:42.360000      33789.42        7.21549400e-02       -1.75170071e-08  60.0011  59.0993  59.5807  0.0000
0202-03-27_05:26:42.707000      33789.77        1.02084000e-01       -2.21033071e-08  60.0011  59.0993  59.5807  0.0000
0202-03-27_05:26:43.055000      33790.12        1.31923800e-01       -2.27230071e-08  60.0011  59.0993  59.5807  0.0000
0202-03-27_05:26:43.402000      33790.46        1.61685200e-01       -2.01820071e-08  60.0122  59.1012  59.6005  0.0000
0202-03-27_05:26:43.750000      33790.81        1.91571100e-01       -1.68353071e-08  60.0122  59.1012  59.6005  0.0000
0202-03-27_05:26:44.098000      33791.16        2.21077100e-01       -2.78671071e-08  60.0122  59.1012  59.6005  0.0000
0202-03-27_05:26:44.445000      33791.51        2.50875500e-01       -2.48922071e-08  60.0066  59.1024  59.5895  0.0000
0202-03-27_05:26:44.797000      33791.86        2.80704400e-01       -2.27070714e-09  60.0066  59.1024  59.5895  0.0000
0202-03-27_05:26:45.145000      33792.21        3.10654200e-01       -3.10899071e-08  60.0066  59.1024  59.5895  0.0000
0202-03-27_05:26:45.492000      33792.55        3.40587600e-01       -2.76812071e-08  59.9957  59.1025  59.5750  0.0000
0202-03-27_05:26:45.840000      33792.90        3.70341100e-01       -3.32591071e-08  59.9957  59.1025  59.5750  0.0000
0202-03-27_05:26:46.207000      33793.27        4.00556500e-01       -4.68939071e-08  59.9957  59.1025  59.5750  0.0000
0202-03-27_05:26:46.640000      33793.70        4.29738200e-01       -1.28687071e-08  60.0027  59.1027  59.5847  0.0000
0202-03-27_05:26:46.984000      33794.05        4.59878000e-01       -3.73495071e-08  60.0027  59.1027  59.5847  0.0000
0202-03-27_05:26:47.348000      33794.41        4.90054900e-01       -7.93768071e-08  60.0023  59.1029  59.5804  0.0000
0202-03-27_05:26:47.695000      33794.76        5.19080800e-01       -7.41754071e-08  60.0023  59.1029  59.5804  0.0000
0202-03-27_05:26:48.043000      33795.10        5.49723700e-01       -5.75037071e-08  60.0023  59.1029  59.5804  0.0000
0202-03-27_05:26:48.390000      33795.45        5.78708800e-01       -5.05003071e-08  59.9913  59.1029  59.5718  0.0000
0202-03-27_05:26:48.740000      33795.80        6.09071400e-01       -1.18984607e-07  59.9913  59.1029  59.5718  0.0000
0202-03-27_05:26:49.094000      33796.16        6.38098100e-01       -1.16629507e-07  59.9913  59.1029  59.5718  0.0000
0202-03-27_05:26:49.440000      33796.50        6.68405200e-01       -1.11485407e-07  60.0097  59.1032  59.5922  0.0000
0202-03-27_05:26:49.790000      33796.85        6.98392200e-01       -8.13027071e-08  60.0097  59.1032  59.5922  0.0000
0202-03-27_05:26:50.145000      33797.21        7.28454800e-01       -1.20967807e-07  60.0097  59.1032  59.5922  0.0000
0202-03-27_05:26:50.504000      33797.57        7.57749300e-01       -1.36028207e-07  59.9985  59.1033  59.5922  0.0000
0202-03-27_05:26:50.863000      33797.93        7.87488400e-01       -1.28591007e-07  59.9985  59.1033  59.5922  0.0000
0202-03-27_05:26:51.220000      33798.28        8.17904200e-01       -1.47184007e-07  59.9985  59.1033  59.5922  0.0000
0202-03-27_05:26:51.600000      33798.67        8.47287300e-01       -1.26297807e-07  60.0036  59.1036  59.5864  0.0000
0202-03-27_05:26:51.950000      33799.01        8.76790400e-01       -1.30512307e-07  60.0036  59.1036  59.5864  0.0000
0202-03-27_05:26:52.312000      33799.38        9.06929600e-01       -1.21215707e-07  60.0036  59.1036  59.5864  0.0000
0202-03-27_05:26:52.664000      33799.73        9.36649300e-01       -1.64661407e-07  60.0069  59.1038  59.5842  0.0000
0202-03-27_05:26:53.010000      33800.08        9.66415100e-01       -1.81084907e-07  60.0069  59.1038  59.5842  0.0000
0202-03-27_05:26:53.363000      33800.43        9.96217700e-01       -1.87963707e-07  60.0019  59.1035  59.5783  0.0000
0202-03-27_05:26:53.710000      33800.77        1.02595800e+00       -1.83439307e-07  60.0019  59.1035  59.5783  0.0000
0202-03-27_05:26:54.066000      33801.13        1.05577300e+00       -1.71477807e-07  60.0019  59.1035  59.5783  0.0000
0202-03-27_05:26:54.418000      33801.48        1.08525400e+00       -2.01164607e-07  59.9999  59.1032  59.5795  0.0000
0202-03-27_05:26:54.766000      33801.83        1.11584400e+00       -2.22732507e-07  59.9999  59.1032  59.5795  0.0000
0202-03-27_05:26:55.113000      33802.17        1.14539400e+00       -1.71167907e-07  59.9999  59.1032  59.5795  0.0000
0202-03-27_05:26:55.460000      33802.52        1.17503200e+00       -1.69184607e-07  60.0054  59.1038  59.5887  0.0000
0202-03-27_05:26:55.810000      33802.87        1.20511700e+00       -2.19571707e-07  60.0054  59.1038  59.5887  0.0000
0202-03-27_05:26:56.156000      33803.22        1.23450300e+00       -2.20439407e-07  60.0054  59.1038  59.5887  0.0000
0202-03-27_05:26:56.504000      33803.57        1.26467700e+00       -2.18394107e-07  60.0089  59.1044  59.5962  0.0000
0202-03-27_05:26:56.850000      33803.91        1.29412200e+00       -2.05812907e-07  60.0089  59.1044  59.5962  0.0000
0202-03-27_05:26:57.207000      33804.27        1.32434500e+00       -2.11700607e-07  60.0089  59.1044  59.5962  0.0000
0202-03-27_05:26:57.610000      33804.67        1.35385000e+00       -2.13869807e-07  60.0069  59.1046  59.5930  0.0000
0202-03-27_05:26:57.957000      33805.02        1.38369900e+00       -2.11886607e-07  60.0069  59.1046  59.5930  0.0000
0202-03-27_05:26:58.312000      33805.37        1.41388800e+00       -2.14365607e-07  60.0132  59.1051  59.5857  0.0000
0202-03-27_05:26:58.660000      33805.72        1.44302800e+00       -2.25025607e-07  60.0132  59.1051  59.5857  0.0000
0202-03-27_05:26:59.008000      33806.07        1.47347600e+00       -2.31282607e-07  60.0132  59.1051  59.5857  0.0000
0202-03-27_05:26:59.363000      33806.43        1.50325000e+00       -2.31961707e-07  60.0156  59.1052  59.5927  0.0000
0202-03-27_05:26:59.710000      33806.77        1.53301500e+00       -2.41568107e-07  60.0156  59.1052  59.5927  0.0000
0202-03-27_05:27:00.060000      33807.12        1.56293600e+00       -2.49067307e-07  60.0156  59.1052  59.5927  0.0000
0202-03-27_05:27:00.406000      33807.47        1.59289200e+00       -2.61772507e-07  60.0051  59.1047  59.5829  0.0000
0202-03-27_05:27:00.754000      33807.82        1.62284800e+00       -2.59975207e-07  60.0051  59.1047  59.5829  0.0000
0202-03-27_05:27:01.113000      33808.18        1.65242400e+00       -2.72060707e-07  60.0051  59.1047  59.5829  0.0000
0202-03-27_05:27:01.460000      33808.52        1.68206900e+00       -2.77452607e-07  60.0089  59.1044  59.5915  0.0000
0202-03-27_05:27:01.816000      33808.88        1.71220500e+00       -2.74725707e-07  60.0089  59.1044  59.5915  0.0000
0202-03-27_05:27:02.188000      33809.25        1.74179200e+00       -2.86253307e-07  60.0089  59.1044  59.5915  0.0000
0202-03-27_05:27:02.605000      33809.67        1.77170800e+00       -2.91211507e-07  60.0101  59.1053  59.5885  0.0000
0202-03-27_05:27:02.953000      33810.02        1.80157500e+00       -2.96727407e-07  60.0101  59.1053  59.5885  0.0000
0202-03-27_05:27:03.300000      33810.37        1.83115000e+00       -2.91211507e-07  60.0101  59.1053  59.5885  0.0000
0202-03-27_05:27:03.652000      33810.71        1.86086900e+00       -2.95239907e-07  60.0102  59.1048  59.5972  0.0000
0202-03-27_05:27:04             33811.06        1.89079400e+00       -2.97966907e-07  60.0102  59.1048  59.5972  0.0000
0202-03-27_05:27:04.350000      33811.42        1.92044400e+00       -3.00693907e-07  60.0209  59.1053  59.6040  0.0000
0202-03-27_05:27:04.700000      33811.76        1.95019900e+00       -3.02366907e-07  60.0209  59.1053  59.6040  0.0000
0202-03-27_05:27:05.047000      33812.11        1.98028500e+00       -3.02241807e-07  60.0209  59.1053  59.6040  0.0000
0202-03-27_05:27:05.395000      33812.46        2.00999900e+00       -3.04968407e-07  59.9973  59.1056  59.5790  0.0000
0202-03-27_05:27:05.742000      33812.81        2.03968700e+00       -3.01311707e-07  59.9973  59.1056  59.5790  0.0000
0202-03-27_05:27:06.100000      33813.16        2.06931200e+00       -2.99452407e-07  59.9973  59.1056  59.5790  0.0000
0202-03-27_05:27:06.450000      33813.51        2.09921000e+00       -2.95238007e-07  60.0055  59.1055  59.5818  0.0000
0202-03-27_05:27:06.797000      33813.86        2.12897100e+00       -2.89040307e-07  60.0055  59.1055  59.5818  0.0000
0202-03-27_05:27:07.145000      33814.21        2.15893500e+00       -2.84578007e-07  60.0055  59.1055  59.5818  0.0000
0202-03-27_05:27:07.492000      33814.56        2.18856600e+00       -2.83214507e-07  59.9978  59.1062  59.5885  0.0000
0202-03-27_05:27:07.840000      33814.90        2.21865200e+00       -2.67782307e-07  59.9978  59.1062  59.5885  0.0000
0202-03-27_05:27:08.195000      33815.26        2.24836900e+00       -2.45532707e-07  59.9978  59.1062  59.5885  0.0000
0202-03-27_05:27:08.590000      33815.65        2.27814100e+00       -2.19688407e-07  60.0104  59.1067  59.5907  0.0000
0202-03-27_05:27:08.938000      33816.00        2.30811600e+00       -2.04566107e-07  60.0104  59.1067  59.5907  0.0000
0202-03-27_05:27:09.312000      33816.38        2.33771300e+00       -1.71346607e-07  60.0104  59.1067  59.5907  0.0000
0202-03-27_05:27:09.660000      33816.72        2.36738700e+00       -1.37445407e-07  60.0029  59.1068  59.5880  0.0000
0202-03-27_05:27:10.020000      33817.08        2.39752000e+00       -9.30081071e-08  60.0029  59.1068  59.5880  0.0000
0202-03-27_05:27:10.380000      33817.44        2.42742000e+00       -4.23112071e-08  60.0218  59.1076  59.5997  0.0000
0202-03-27_05:27:10.727000      33817.79        2.45706400e+00        1.63239929e-08  60.0218  59.1076  59.5997  0.0000
0202-03-27_05:27:11.086000      33818.15        2.48686900e+00        8.64246929e-08  60.0218  59.1076  59.5997  0.0000
0202-03-27_05:27:11.434000      33818.50        2.51659200e+00        1.78398093e-07  60.0054  59.1080  59.5867  0.0000
0202-03-27_05:27:11.780000      33818.84        2.54665600e+00        2.77498693e-07  60.0054  59.1080  59.5867  0.0000
0202-03-27_05:27:12.130000      33819.19        2.57647800e+00        3.89862393e-07  60.0054  59.1080  59.5867  0.0000
0202-03-27_05:27:12.477000      33819.54        2.60598100e+00        5.27078593e-07  60.0035  59.1080  59.5852  0.0000
0202-03-27_05:27:12.836000      33819.90        2.63644700e+00        6.85614893e-07  60.0035  59.1080  59.5852  0.0000
0202-03-27_05:27:13.200000      33820.26        2.66581100e+00        8.47497793e-07  60.0035  59.1080  59.5852  0.0000
0202-03-27_05:27:13.570000      33820.63        2.69562700e+00        1.08090189e-06  60.0054  59.1084  59.5804  0.0000
0202-03-27_05:27:13.918000      33820.98        2.72528700e+00        1.31876819e-06  60.0054  59.1084  59.5804  0.0000
0202-03-27_05:27:14.285000      33821.35        2.75532100e+00        1.59623759e-06  60.0054  59.1084  59.5804  0.0000
0202-03-27_05:27:14.633000      33821.70        2.78518400e+00        1.90884769e-06  60.0099  59.1084  59.5908  0.0000
0202-03-27_05:27:14.980000      33822.04        2.81485800e+00        2.28138929e-06  60.0099  59.1084  59.5908  0.0000
0202-03-27_05:27:15.332000      33822.39        2.84497200e+00        2.68838989e-06  60.0054  59.1093  59.5930  0.0000
0202-03-27_05:27:15.676000      33822.74        2.87447700e+00        3.15470209e-06  60.0054  59.1093  59.5930  0.0000
0202-03-27_05:27:16.023000      33823.09        2.90446600e+00        3.69247339e-06  60.0054  59.1093  59.5930  0.0000
0202-03-27_05:27:16.387000      33823.45        2.93416300e+00        4.30783889e-06  60.0214  59.1096  59.6012  0.0000
0202-03-27_05:27:16.730000      33823.79        2.96391700e+00        5.00197451e-06  60.0214  59.1096  59.6012  0.0000
0202-03-27_05:27:17.080000      33824.14        2.99367000e+00        6.17110093e-06  60.0214  59.1096  59.6012  0.0000
0202-03-27_05:27:17.430000      33824.49        3.02351800e+00        6.63468641e-06  60.0125  59.1099  59.5908  0.0000
0202-03-27_05:27:17.777000      33824.84        3.05339600e+00        8.10384332e-06  60.0125  59.1099  59.5908  0.0000
0202-03-27_05:27:18.133000      33825.19        3.08350500e+00        9.26733131e-06  60.0125  59.1099  59.5908  0.0000
0202-03-27_05:27:18.480000      33825.54        3.11315900e+00        1.05472735e-05  60.0059  59.1100  59.5827  0.0000
0202-03-27_05:27:18.830000      33825.89        3.14280600e+00        1.19733566e-05  60.0059  59.1100  59.5827  0.0000
0202-03-27_05:27:19.195000      33826.26        3.17258800e+00        1.35512826e-05  60.0059  59.1100  59.5827  0.0000
0202-03-27_05:27:19.586000      33826.65        3.20238500e+00        1.54588086e-05  60.0080  59.1101  59.5833  0.0000
0202-03-27_05:27:19.945000      33827.01        3.23202700e+00        1.71114264e-05  60.0080  59.1101  59.5833  0.0000
0202-03-27_05:27:20.305000      33827.37        3.26204100e+00        1.96358132e-05  60.0080  59.1101  59.5833  0.0000
0202-03-27_05:27:20.664000      33827.72        3.29182200e+00        2.20237266e-05  60.0186  59.1104  59.6001  0.0000
