Repository: shortlab/2025-devitre-PhD

# 2025-devitre-PhD
Data repository for Alexis Devitre's PhD thesis

File: chapter 5/data/022k_ffj51/Ic/1_anneal/after-step3/Ic_2025-03-27_05-28-11334246_60k-15e19pm2-03T-0nA.txt
# Ic = 2.35 A, n = 14.31 , Tavg = 60.02 K, 60k-15e19pm2-03T-0nA
#datetime                        t_s     iHTS_A                vHTS_V                tHTS_K  tTAR_K  tHOL_K  tSPA_K
0202-03-27_05:27:32.695000      33839.76        8.66153600e-03        1.12506923e-09  60.0138  59.1141  59.5974  0.0000
0202-03-27_05:27:33.043000      33840.11        4.22861600e-02        1.99276923e-09  60.0138  59.1141  59.5974  0.0000
0202-03-27_05:27:33.395000      33840.46        7.21201200e-02        3.17036923e-09  60.0171  59.1177  59.6031  0.0000
0202-03-27_05:27:33.754000      33840.82        1.01986200e-01       -2.39030769e-10  60.0171  59.1177  59.6031  0.0000
0202-03-27_05:27:34.100000      33841.16        1.31775700e-01       -3.34203077e-09  60.0171  59.1177  59.6031  0.0000
0202-03-27_05:27:34.450000      33841.51        1.61417100e-01       -6.00903077e-09  60.0273  59.1195  59.6046  0.0000
0202-03-27_05:27:34.797000      33841.86        1.91200600e-01        1.05626923e-09  60.0273  59.1195  59.6046  0.0000
0202-03-27_05:27:35.207000      33842.27        2.21200800e-01       -2.54077308e-08  60.0273  59.1195  59.6046  0.0000
0202-03-27_05:27:35.590000      33842.65        2.51302400e-01       -4.53642308e-08  60.0215  59.1203  59.5954  0.0000
0202-03-27_05:27:35.945000      33843.01        2.80731200e-01       -3.91046308e-08  60.0215  59.1203  59.5954  0.0000
0202-03-27_05:27:36.293000      33843.36        3.10731400e-01       -6.20360308e-08  60.0194  59.1202  59.5990  0.0000
0202-03-27_05:27:36.640000      33843.70        3.40431400e-01       -6.22839308e-08  60.0194  59.1202  59.5990  0.0000
0202-03-27_05:27:36.990000      33844.05        3.70290600e-01       -5.73258308e-08  60.0194  59.1202  59.5990  0.0000
0202-03-27_05:27:37.340000      33844.40        3.99538000e-01       -5.34832308e-08  60.0093  59.1195  59.5911  0.0000
0202-03-27_05:27:37.688000      33844.75        4.30007200e-01       -7.23241308e-08  60.0093  59.1195  59.5911  0.0000
0202-03-27_05:27:38.035000      33845.10        4.59778900e-01       -8.63928308e-08  60.0093  59.1195  59.5911  0.0000
0202-03-27_05:27:38.383000      33845.45        4.89666700e-01       -8.88719308e-08  60.0137  59.1195  59.5965  0.0000
0202-03-27_05:27:38.740000      33845.80        5.19071700e-01       -7.51750308e-08  60.0137  59.1195  59.5965  0.0000
0202-03-27_05:27:39.086000      33846.15        5.49679000e-01       -8.24883308e-08  60.0137  59.1195  59.5965  0.0000
0202-03-27_05:27:39.434000      33846.50        5.78737200e-01       -5.52805308e-08  60.0161  59.1193  59.5990  0.0000
0202-03-27_05:27:39.780000      33846.84        6.08992700e-01       -5.16875308e-08  60.0161  59.1193  59.5990  0.0000
0202-03-27_05:27:40.130000      33847.19        6.38364300e-01       -6.22260308e-08  60.0161  59.1193  59.5990  0.0000
0202-03-27_05:27:40.490000      33847.55        6.68247300e-01       -5.83215308e-08  60.0329  59.1195  59.6160  0.0000
0202-03-27_05:27:40.836000      33847.90        6.97992200e-01       -3.87368308e-08  60.0329  59.1195  59.6160  0.0000
0202-03-27_05:27:41.188000      33848.25        7.27878500e-01       -7.38157308e-08  60.0329  59.1195  59.6160  0.0000
0202-03-27_05:27:41.574000      33848.64        7.57584900e-01       -1.36846031e-07  60.0271  59.1191  59.6053  0.0000
0202-03-27_05:27:41.934000      33849.00        7.87735000e-01       -1.28169331e-07  60.0271  59.1191  59.6053  0.0000
0202-03-27_05:27:42.316000      33849.38        8.17238000e-01       -4.53683308e-08  60.0271  59.1191  59.6053  0.0000
0202-03-27_05:27:42.670000      33849.73        8.47023000e-01       -5.88793308e-08  60.0150  59.1191  59.5952  0.0000
0202-03-27_05:27:43.020000      33850.08        8.76913100e-01       -7.58609308e-08  60.0150  59.1191  59.5952  0.0000
0202-03-27_05:27:43.367000      33850.43        9.06447300e-01       -8.49715308e-08  60.0141  59.1187  59.5978  0.0000
0202-03-27_05:27:43.723000      33850.79        9.37203000e-01       -6.74940308e-08  60.0141  59.1187  59.5978  0.0000
0202-03-27_05:27:44.070000      33851.13        9.66479200e-01       -3.68156308e-08  60.0141  59.1187  59.5978  0.0000
0202-03-27_05:27:44.418000      33851.48        9.96561100e-01       -4.23935308e-08  60.0130  59.1187  59.5857  0.0000
0202-03-27_05:27:44.766000      33851.83        1.02612200e+00       -8.52814308e-08  60.0130  59.1187  59.5857  0.0000
0202-03-27_05:27:45.113000      33852.18        1.05620500e+00       -7.53031308e-08  60.0130  59.1187  59.5857  0.0000
0202-03-27_05:27:45.477000      33852.54        1.08574800e+00       -7.03440308e-08  60.0290  59.1191  59.6081  0.0000
0202-03-27_05:27:45.820000      33852.88        1.11520300e+00       -5.96160308e-08  60.0290  59.1191  59.6081  0.0000
0202-03-27_05:27:46.168000      33853.23        1.14496500e+00       -8.47755308e-08  60.0290  59.1191  59.6081  0.0000
0202-03-27_05:27:46.520000      33853.58        1.17484800e+00       -9.61793308e-08  60.0235  59.1194  59.6143  0.0000
0202-03-27_05:27:46.867000      33853.93        1.20496100e+00       -8.73166308e-08  60.0235  59.1194  59.6143  0.0000
0202-03-27_05:27:47.266000      33854.33        1.23504300e+00       -8.63869308e-08  60.0235  59.1194  59.6143  0.0000
0202-03-27_05:27:47.617000      33854.68        1.26468800e+00       -1.00021831e-07  60.0270  59.1197  59.6066  0.0000
0202-03-27_05:27:47.965000      33855.03        1.29420400e+00       -9.47538308e-08  60.0270  59.1197  59.6066  0.0000
0202-03-27_05:27:48.312000      33855.38        1.32454500e+00       -9.18409308e-08  60.0359  59.1196  59.6169  0.0000
0202-03-27_05:27:48.664000      33855.73        1.35377800e+00       -1.08822531e-07  60.0359  59.1196  59.6169  0.0000
0202-03-27_05:27:49.010000      33856.07        1.38422800e+00       -1.22767331e-07  60.0359  59.1196  59.6169  0.0000
0202-03-27_05:27:49.360000      33856.42        1.41374700e+00       -1.13222831e-07  60.0272  59.1193  59.5991  0.0000
0202-03-27_05:27:49.707000      33856.77        1.44355000e+00       -1.10743831e-07  60.0272  59.1193  59.5991  0.0000
0202-03-27_05:27:50.055000      33857.12        1.47329600e+00       -1.19110631e-07  60.0272  59.1193  59.5991  0.0000
0202-03-27_05:27:50.402000      33857.46        1.50302800e+00       -1.20784031e-07  60.0345  59.1194  59.5988  0.0000
0202-03-27_05:27:50.758000      33857.82        1.53302300e+00       -1.26795731e-07  60.0345  59.1194  59.5988  0.0000
0202-03-27_05:27:51.105000      33858.17        1.56247300e+00       -1.32807531e-07  60.0345  59.1194  59.5988  0.0000
0202-03-27_05:27:51.453000      33858.52        1.59231700e+00       -1.29894831e-07  60.0145  59.1188  59.5929  0.0000
0202-03-27_05:27:51.800000      33858.86        1.62266400e+00       -1.34357531e-07  60.0145  59.1188  59.5929  0.0000
0202-03-27_05:27:52.150000      33859.21        1.65231600e+00       -1.40989031e-07  60.0145  59.1188  59.5929  0.0000
0202-03-27_05:27:52.508000      33859.57        1.68220300e+00       -1.41980731e-07  60.0258  59.1195  59.6086  0.0000
0202-03-27_05:27:52.850000      33859.92        1.71199700e+00       -1.38510031e-07  60.0258  59.1195  59.6086  0.0000
0202-03-27_05:27:53.246000      33860.31        1.74194500e+00       -1.38014131e-07  60.0258  59.1195  59.6086  0.0000
0202-03-27_05:27:53.617000      33860.68        1.77173700e+00       -1.45885231e-07  60.0271  59.1193  59.6106  0.0000
0202-03-27_05:27:53.965000      33861.03        1.80171500e+00       -1.43840031e-07  60.0271  59.1193  59.6106  0.0000
0202-03-27_05:27:54.330000      33861.39        1.83164300e+00       -1.40245331e-07  60.0280  59.1195  59.6025  0.0000
0202-03-27_05:27:54.680000      33861.74        1.86111900e+00       -1.42910331e-07  60.0280  59.1195  59.6025  0.0000
0202-03-27_05:27:55.027000      33862.09        1.89106200e+00       -1.46071131e-07  60.0280  59.1195  59.6025  0.0000
0202-03-27_05:27:55.375000      33862.44        1.92070000e+00       -1.48674131e-07  60.0297  59.1195  59.6075  0.0000
0202-03-27_05:27:55.730000      33862.79        1.95095400e+00       -1.49231931e-07  60.0297  59.1195  59.6075  0.0000
0202-03-27_05:27:56.080000      33863.14        1.98044700e+00       -1.42476531e-07  60.0297  59.1195  59.6075  0.0000
0202-03-27_05:27:56.426000      33863.49        2.00999400e+00       -1.39377631e-07  60.0155  59.1188  59.5909  0.0000
0202-03-27_05:27:56.773000      33863.84        2.03994400e+00       -1.36216831e-07  60.0155  59.1188  59.5909  0.0000
0202-03-27_05:27:57.120000      33864.19        2.06963200e+00       -1.32870131e-07  60.0155  59.1188  59.5909  0.0000
0202-03-27_05:27:57.480000      33864.54        2.09971700e+00       -1.30142331e-07  60.0287  59.1181  59.6040  0.0000
0202-03-27_05:27:57.830000      33864.89        2.12937900e+00       -1.18490231e-07  60.0287  59.1181  59.6040  0.0000
0202-03-27_05:27:58.195000      33865.26        2.15912600e+00       -1.18118331e-07  60.0287  59.1181  59.6040  0.0000
0202-03-27_05:27:58.566000      33865.63        2.18864100e+00       -1.07086531e-07  60.0154  59.1182  59.5952  0.0000
0202-03-27_05:27:58.930000      33865.99        2.21862800e+00       -8.62623308e-08  60.0154  59.1182  59.5952  0.0000
0202-03-27_05:27:59.297000      33866.36        2.24869200e+00       -6.50043308e-08  60.0154  59.1182  59.5952  0.0000
0202-03-27_05:27:59.656000      33866.72        2.27840700e+00       -4.61634308e-08  60.0278  59.1190  59.6084  0.0000
0202-03-27_05:28:00.004000      33867.07        2.30798400e+00       -2.24263308e-08  60.0278  59.1190  59.6084  0.0000
0202-03-27_05:28:00.350000      33867.41        2.33827900e+00        2.61216923e-09  60.0297  59.1195  59.6136  0.0000
0202-03-27_05:28:00.710000      33867.77        2.36807200e+00        4.07278692e-08  60.0297  59.1195  59.6136  0.0000
0202-03-27_05:28:01.060000      33868.12        2.39782800e+00        8.63426692e-08  60.0297  59.1195  59.6136  0.0000
0202-03-27_05:28:01.406000      33868.47        2.42720900e+00        1.36729769e-07  60.0223  59.1196  59.5967  0.0000
0202-03-27_05:28:01.754000      33868.82        2.45742800e+00        1.95483669e-07  60.0223  59.1196  59.5967  0.0000
0202-03-27_05:28:02.100000      33869.16        2.48703200e+00        2.68802069e-07  60.0223  59.1196  59.5967  0.0000
0202-03-27_05:28:02.460000      33869.52        2.51708900e+00        3.56932969e-07  60.0345  59.1197  59.6067  0.0000
0202-03-27_05:28:02.810000      33869.87        2.54713000e+00        4.56777369e-07  60.0345  59.1197  59.6067  0.0000
0202-03-27_05:28:03.156000      33870.22        2.57655100e+00        5.71313069e-07  60.0345  59.1197  59.6067  0.0000
0202-03-27_05:28:03.504000      33870.57        2.60661200e+00        7.15724269e-07  60.0211  59.1198  59.5966  0.0000
0202-03-27_05:28:03.850000      33870.91        2.63617200e+00        8.80149169e-07  60.0211  59.1198  59.5966  0.0000
0202-03-27_05:28:04.242000      33871.30        2.66582500e+00        1.06558337e-06  60.0211  59.1198  59.5966  0.0000
0202-03-27_05:28:04.605000      33871.67        2.69571100e+00        1.28863727e-06  60.0247  59.1201  59.5988  0.0000
0202-03-27_05:28:04.953000      33872.02        2.72567200e+00        1.53685377e-06  60.0247  59.1201  59.5988  0.0000
0202-03-27_05:28:05.312000      33872.38        2.75566700e+00        1.82120257e-06  60.0247  59.1201  59.5988  0.0000
0202-03-27_05:28:05.664000      33872.73        2.78560200e+00        2.10957997e-06  60.0252  59.1202  59.6067  0.0000
0202-03-27_05:28:06.010000      33873.07        2.81480000e+00        2.51589887e-06  60.0252  59.1202  59.6067  0.0000
0202-03-27_05:28:06.360000      33873.42        2.84488000e+00        2.93380737e-06  60.0262  59.1201  59.6061  0.0000
0202-03-27_05:28:06.707000      33873.77        2.87483900e+00        3.41660537e-06  60.0262  59.1201  59.6061  0.0000
0202-03-27_05:28:07.055000      33874.12        2.90444800e+00        3.97104847e-06  60.0262  59.1201  59.6061  0.0000
0202-03-27_05:28:07.402000      33874.47        2.93461400e+00        4.59248827e-06  60.0251  59.1205  59.6112  0.0000
0202-03-27_05:28:07.758000      33874.82        2.96435100e+00        5.66623370e-06  60.0251  59.1205  59.6112  0.0000
0202-03-27_05:28:08.105000      33875.17        2.99391900e+00        6.08742698e-06  60.0251  59.1205  59.6112  0.0000
0202-03-27_05:28:08.453000      33875.52        3.02384100e+00        7.42339556e-06  60.0285  59.1207  59.6003  0.0000
0202-03-27_05:28:08.800000      33875.86        3.05368700e+00        8.47247424e-06  60.0285  59.1207  59.6003  0.0000
0202-03-27_05:28:09.150000      33876.21        3.08359600e+00        9.62331584e-06  60.0285  59.1207  59.6003  0.0000
0202-03-27_05:28:09.504000      33876.57        3.11315700e+00        1.09642433e-05  60.0294  59.1205  59.6041  0.0000
0202-03-27_05:28:09.850000      33876.91        3.14284400e+00        1.24211291e-05  60.0294  59.1205  59.6041  0.0000
0202-03-27_05:28:10.223000      33877.28        3.17283200e+00        1.40512397e-05  60.0294  59.1205  59.6041  0.0000
0202-03-27_05:28:10.600000      33877.66        3.20247900e+00        1.50255788e-05  60.0175  59.1202  59.5921  0.0000
0202-03-27_05:28:10.957000      33878.02        3.23234300e+00        1.79329207e-05  60.0175  59.1202  59.5921  0.0000
0202-03-27_05:28:11.320000      33878.38        3.26243500e+00        2.01547360e-05  60.0175  59.1202  59.5921  0.0000

File: chapter 5/data/022k_ffj51/Ic/1_anneal/after-step3/Ic_2025-03-27_06-07-11799441_70k-15e19pm2-03T-0nA.txt
# Ic = 0.65 A, n = 9.79 , Tavg = 70.13 K, 70k-15e19pm2-03T-0nA
#datetime                        t_s     iHTS_A                vHTS_V                tHTS_K  tTAR_K  tHOL_K  tSPA_K
0202-03-27_06:06:59.094000      36206.15        8.86531800e-03       -1.00081056e-08  70.2124  68.9507  69.8326  0.0000
0202-03-27_06:06:59.440000      36206.50        4.26591400e-02       -2.35789056e-08  70.2123  68.9533  69.8241  0.0000
0202-03-27_06:06:59.790000      36206.85        7.22363500e-02       -2.89085056e-08  70.2123  68.9533  69.8241  0.0000
0202-03-27_06:07:00.145000      36207.21        1.01889100e-01       -3.75853056e-08  70.2123  68.9533  69.8241  0.0000
0202-03-27_06:07:00.492000      36207.55        1.31565800e-01       -4.45267056e-08  70.2188  68.9541  69.8130  0.0000
0202-03-27_06:07:00.840000      36207.90        1.61574300e-01       -4.60761056e-08  70.2188  68.9541  69.8130  0.0000
0202-03-27_06:07:01.215000      36208.28        1.91527000e-01       -4.53324056e-08  70.2188  68.9541  69.8130  0.0000
0202-03-27_06:07:01.605000      36208.67        2.21126400e-01       -6.73961056e-08  70.1902  68.9527  69.7985  0.0000
0202-03-27_06:07:01.960000      36209.02        2.50971700e-01       -7.98534056e-08  70.1902  68.9527  69.7985  0.0000
0202-03-27_06:07:02.320000      36209.38        2.81003000e-01       -7.41515056e-08  70.1902  68.9527  69.7985  0.0000
0202-03-27_06:07:02.668000      36209.73        3.10655900e-01       -7.44614056e-08  70.1789  68.9514  69.8042  0.0000
0202-03-27_06:07:03.016000      36210.08        3.40412000e-01       -7.96055056e-08  70.1789  68.9514  69.8042  0.0000
0202-03-27_06:07:03.370000      36210.43        3.69953500e-01       -8.40678056e-08  70.1847  68.9501  69.8079  0.0000
0202-03-27_06:07:03.720000      36210.78        3.99928100e-01       -7.94195056e-08  70.1847  68.9501  69.8079  0.0000
0202-03-27_06:07:04.066000      36211.13        4.30044100e-01       -9.21867056e-08  70.1847  68.9501  69.8079  0.0000
0202-03-27_06:07:04.418000      36211.48        4.59253200e-01       -7.21063056e-08  70.1881  68.9487  69.8124  0.0000
0202-03-27_06:07:04.766000      36211.83        4.89492800e-01       -7.97914056e-08  70.1881  68.9487  69.8124  0.0000
0202-03-27_06:07:05.125000      36212.19        5.19386100e-01       -1.27515406e-07  70.1881  68.9487  69.8124  0.0000
0202-03-27_06:07:05.473000      36212.53        5.49272000e-01       -9.88214056e-08  70.1791  68.9471  69.7917  0.0000
0202-03-27_06:07:05.820000      36212.88        5.79409400e-01       -8.56203056e-08  70.1791  68.9471  69.7917  0.0000
0202-03-27_06:07:06.168000      36213.23        6.08565100e-01       -7.16756056e-08  70.1791  68.9471  69.7917  0.0000
0202-03-27_06:07:06.516000      36213.58        6.38428500e-01       -3.24443056e-08  70.1693  68.9450  69.7755  0.0000
0202-03-27_06:07:06.875000      36213.94        6.68428800e-01        7.49613944e-08  70.1693  68.9450  69.7755  0.0000
0202-03-27_06:07:07.240000      36214.30        6.98160300e-01        2.24883094e-07  70.1693  68.9450  69.7755  0.0000
0202-03-27_06:07:07.600000      36214.66        7.27894500e-01        4.29530294e-07  70.1532  68.9436  69.7647  0.0000
0202-03-27_06:07:07.950000      36215.01        7.57905100e-01        7.44991794e-07  70.1532  68.9436  69.7647  0.0000
0202-03-27_06:07:08.310000      36215.37        7.87694600e-01        1.17678369e-06  70.1532  68.9436  69.7647  0.0000
0202-03-27_06:07:08.656000      36215.72        8.17758400e-01        1.76023266e-06  70.1472  68.9417  69.7450  0.0000
0202-03-27_06:07:09.004000      36216.07        8.47291100e-01        2.95068172e-06  70.1472  68.9417  69.7450  0.0000
0202-03-27_06:07:09.350000      36216.42        8.77397800e-01        4.08466999e-06  70.1483  68.9408  69.7610  0.0000
0202-03-27_06:07:09.700000      36216.76        9.07242200e-01        5.48435250e-06  70.1483  68.9408  69.7610  0.0000
0202-03-27_06:07:10.047000      36217.11        9.36797200e-01        7.38548876e-06  70.1483  68.9408  69.7610  0.0000
0202-03-27_06:07:10.400000      36217.46        9.66993000e-01        9.79179735e-06  70.1443  68.9400  69.7630  0.0000
0202-03-27_06:07:10.746000      36217.81        9.96849300e-01        1.10918875e-05  70.1443  68.9400  69.7630  0.0000
0202-03-27_06:07:11.094000      36218.16        1.02627800e+00        1.57949525e-05  70.1443  68.9400  69.7630  0.0000
0202-03-27_06:07:11.440000      36218.50        1.05639800e+00        1.97440080e-05  70.1343  68.9405  69.7733  0.0000
0202-03-27_06:07:11.790000      36218.85        1.08604700e+00        2.45262213e-05  70.1343  68.9405  69.7733  0.0000

File: chapter 5/data/022k_ffj51/Ic/1_anneal/after-step3/Ic_2025-03-27_06-07-37026032_70k-15e19pm2-03T-0nA.txt
# Ic = 0.66 A, n = 9.37 , Tavg = 70.04 K, 70k-15e19pm2-03T-0nA
#datetime                        t_s     iHTS_A                vHTS_V                tHTS_K  tTAR_K  tHOL_K  tSPA_K
0202-03-27_06:07:23.836000      36230.90        8.85314400e-03       -1.24349455e-08  70.1066  68.9392  69.7140  0.0000
0202-03-27_06:07:24.200000      36231.26        4.22362700e-02       -2.77432455e-08  70.1066  68.9392  69.7140  0.0000
0202-03-27_06:07:24.594000      36231.66        7.23017500e-02       -3.87750455e-08  70.0895  68.9420  69.6871  0.0000
0202-03-27_06:07:24.940000      36232.00        1.01550900e-01       -4.16879455e-08  70.0895  68.9420  69.6871  0.0000
0202-03-27_06:07:25.293000      36232.36        1.31744800e-01       -4.31754455e-08  70.0895  68.9420  69.6871  0.0000
0202-03-27_06:07:25.664000      36232.73        1.61384300e-01       -5.22860455e-08  70.0824  68.9443  69.6991  0.0000
0202-03-27_06:07:26.023000      36233.09        1.91343100e-01       -6.93915455e-08  70.0824  68.9443  69.6991  0.0000
0202-03-27_06:07:26.370000      36233.43        2.21365500e-01       -8.26546455e-08  70.0783  68.9452  69.6956  0.0000
0202-03-27_06:07:26.720000      36233.78        2.50870000e-01       -8.20348455e-08  70.0783  68.9452  69.6956  0.0000
0202-03-27_06:07:27.066000      36234.13        2.81181200e-01       -8.38941455e-08  70.0783  68.9452  69.6956  0.0000
0202-03-27_06:07:27.414000      36234.48        3.10574300e-01       -9.66613455e-08  70.0645  68.9447  69.7032  0.0000
0202-03-27_06:07:27.773000      36234.83        3.40580500e-01       -1.07197345e-07  70.0645  68.9447  69.7032  0.0000
0202-03-27_06:07:28.120000      36235.18        3.70811400e-01       -1.24611845e-07  70.0645  68.9447  69.7032  0.0000
0202-03-27_06:07:28.470000      36235.53        4.00005600e-01       -1.15684345e-07  70.0848  68.9436  69.7081  0.0000
0202-03-27_06:07:28.816000      36235.88        4.30074800e-01       -1.39110545e-07  70.0848  68.9436  69.7081  0.0000
0202-03-27_06:07:29.164000      36236.23        4.59769300e-01       -1.26529345e-07  70.0848  68.9436  69.7081  0.0000
0202-03-27_06:07:29.520000      36236.58        4.89414700e-01       -1.45928045e-07  70.0697  68.9426  69.6900  0.0000
0202-03-27_06:07:29.870000      36236.93        5.19752200e-01       -1.31797345e-07  70.0697  68.9426  69.6900  0.0000
0202-03-27_06:07:30.277000      36237.34        5.48885700e-01       -9.80820455e-08  70.0697  68.9426  69.6900  0.0000
0202-03-27_06:07:30.630000      36237.69        5.79265900e-01       -1.25909545e-07  70.0639  68.9429  69.6820  0.0000
0202-03-27_06:07:30.977000      36238.04        6.09435500e-01       -1.07378545e-07  70.0639  68.9429  69.6820  0.0000
0202-03-27_06:07:31.336000      36238.40        6.38969700e-01       -6.06481455e-08  70.0736  68.9433  69.6870  0.0000
0202-03-27_06:07:31.690000      36238.76        6.69053600e-01        5.35129545e-08  70.0736  68.9433  69.6870  0.0000
0202-03-27_06:07:32.040000      36239.10        6.98286500e-01        1.49576755e-07  70.0736  68.9433  69.6870  0.0000
0202-03-27_06:07:32.390000      36239.45        7.27976600e-01        2.85615655e-07  70.0785  68.9427  69.6754  0.0000
0202-03-27_06:07:32.746000      36239.81        7.57742800e-01        5.37240955e-07  70.0785  68.9427  69.6754  0.0000
0202-03-27_06:07:33.094000      36240.16        7.87337900e-01        8.64105955e-07  70.0785  68.9427  69.6754  0.0000
0202-03-27_06:07:33.440000      36240.50        8.17262400e-01        1.33017065e-06  70.0614  68.9424  69.6797  0.0000
0202-03-27_06:07:33.790000      36240.85        8.47328600e-01        1.95322222e-06  70.0614  68.9424  69.6797  0.0000
0202-03-27_06:07:34.137000      36241.20        8.77524800e-01        3.23452353e-06  70.0614  68.9424  69.6797  0.0000
0202-03-27_06:07:34.492000      36241.55        9.06897600e-01        4.35481468e-06  70.0430  68.9418  69.6696  0.0000
0202-03-27_06:07:34.840000      36241.90        9.36414000e-01        5.78604301e-06  70.0430  68.9418  69.6696  0.0000
0202-03-27_06:07:35.188000      36242.25        9.66947000e-01        7.50936762e-06  70.0430  68.9418  69.6696  0.0000
0202-03-27_06:07:35.562000      36242.62        9.96868200e-01        9.37182995e-06  70.0481  68.9423  69.6736  0.0000
0202-03-27_06:07:35.920000      36242.98        1.02635500e+00        1.13731223e-05  70.0481  68.9423  69.6736  0.0000
0202-03-27_06:07:36.290000      36243.35        1.05611000e+00        1.57566968e-05  70.0481  68.9423  69.6736  0.0000
0202-03-27_06:07:36.652000      36243.72        1.08621200e+00        1.95371133e-05  70.0449  68.9425  69.6810  0.0000
0202-03-27_06:07:37.008000      36244.07        1.11597200e+00        2.50420422e-05  70.0449  68.9425  69.6810  0.0000

File: chapter 5/data/022k_ffj51/Ic/1_anneal/after-step3/Ic_2025-03-27_06-08-26973318_70k-15e19pm2-03T-0nA.txt
# Ic = 0.67 A, n = 9.86 , Tavg = 70.00 K, 70k-15e19pm2-03T-0nA
#datetime                        t_s     iHTS_A                vHTS_V                tHTS_K  tTAR_K  tHOL_K  tSPA_K
0202-03-27_06:08:14.260000      36281.32        8.61828600e-03       -1.69959077e-08  70.0007  68.9657  69.6282  0.0000
0202-03-27_06:08:14.633000      36281.70        4.21678700e-02       -2.15803077e-08  69.9980  68.9721  69.6163  0.0000
0202-03-27_06:08:14.992000      36282.05        7.21800000e-02       -2.00865077e-08  69.9980  68.9721  69.6163  0.0000
0202-03-27_06:08:15.340000      36282.40        1.02126000e-01       -2.32463077e-08  70.0054  68.9753  69.6177  0.0000
0202-03-27_06:08:15.700000      36282.76        1.31608300e-01       -2.78326077e-08  70.0054  68.9753  69.6177  0.0000
0202-03-27_06:08:16.047000      36283.11        1.61316100e-01       -3.81827077e-08  70.0054  68.9753  69.6177  0.0000
0202-03-27_06:08:16.395000      36283.46        1.91065400e-01       -5.40487077e-08  70.0061  68.9759  69.6183  0.0000
0202-03-27_06:08:16.742000      36283.80        2.21061200e-01       -6.78695077e-08  70.0061  68.9759  69.6183  0.0000
0202-03-27_06:08:17.090000      36284.15        2.51019900e-01       -5.87589077e-08  70.0061  68.9759  69.6183  0.0000
0202-03-27_06:08:17.438000      36284.50        2.80455900e-01       -6.91090077e-08  69.9909  68.9762  69.6206  0.0000
0202-03-27_06:08:17.785000      36284.85        3.10706900e-01       -7.36333077e-08  69.9909  68.9762  69.6206  0.0000
0202-03-27_06:08:18.133000      36285.19        3.40316800e-01       -8.11325077e-08  69.9909  68.9762  69.6206  0.0000
0202-03-27_06:08:18.480000      36285.54        3.70309600e-01       -9.86099077e-08  69.9878  68.9769  69.6201  0.0000
0202-03-27_06:08:18.830000      36285.89        4.00039700e-01       -9.69985077e-08  69.9878  68.9769  69.6201  0.0000
0202-03-27_06:08:19.195000      36286.26        4.29969500e-01       -9.04290077e-08  69.9878  68.9769  69.6201  0.0000
0202-03-27_06:08:19.580000      36286.64        4.59940000e-01       -1.10323408e-07  69.9972  68.9778  69.6294  0.0000
0202-03-27_06:08:19.926000      36286.99        4.89656800e-01       -1.04063808e-07  69.9972  68.9778  69.6294  0.0000
0202-03-27_06:08:20.290000      36287.35        5.19393600e-01       -8.73921077e-08  69.9972  68.9778  69.6294  0.0000
0202-03-27_06:08:20.640000      36287.70        5.49108900e-01       -1.01218108e-07  70.0135  68.9776  69.6436  0.0000
0202-03-27_06:08:20.990000      36288.05        5.79469700e-01       -8.98197077e-08  70.0135  68.9776  69.6436  0.0000
0202-03-27_06:08:21.336000      36288.40        6.08965300e-01       -6.65165077e-08  69.9910  68.9774  69.6197  0.0000
0202-03-27_06:08:21.684000      36288.74        6.38885400e-01       -5.20140077e-08  69.9910  68.9774  69.6197  0.0000
0202-03-27_06:08:22.027000      36289.09        6.68593300e-01        1.67800923e-08  69.9910  68.9774  69.6197  0.0000
0202-03-27_06:08:22.375000      36289.44        6.98500000e-01        1.28399992e-07  70.0117  68.9775  69.6263  0.0000
0202-03-27_06:08:22.730000      36289.79        7.28148500e-01        3.16870992e-07  70.0117  68.9775  69.6263  0.0000
0202-03-27_06:08:23.080000      36290.14        7.58520500e-01        5.06643392e-07  70.0117  68.9775  69.6263  0.0000
0202-03-27_06:08:23.426000      36290.49        7.87551500e-01        8.40077692e-07  70.0079  68.9772  69.6146  0.0000
0202-03-27_06:08:23.773000      36290.84        8.17711100e-01        1.26244849e-06  70.0079  68.9772  69.6146  0.0000
0202-03-27_06:08:24.120000      36291.18        8.48048200e-01        1.88413609e-06  70.0079  68.9772  69.6146  0.0000
0202-03-27_06:08:24.470000      36291.53        8.77414700e-01        3.05487479e-06  70.0096  68.9771  69.6190  0.0000
0202-03-27_06:08:24.820000      36291.88        9.07598100e-01        4.20131861e-06  70.0096  68.9771  69.6190  0.0000
0202-03-27_06:08:25.168000      36292.23        9.37078900e-01        5.73176966e-06  70.0096  68.9771  69.6190  0.0000
0202-03-27_06:08:25.516000      36292.58        9.66405300e-01        7.61406207e-06  69.9824  68.9765  69.6120  0.0000
0202-03-27_06:08:25.863000      36292.93        9.96522300e-01        9.90217750e-06  69.9824  68.9765  69.6120  0.0000
0202-03-27_06:08:26.234000      36293.30        1.02667800e+00        1.26553660e-05  69.9824  68.9765  69.6120  0.0000
0202-03-27_06:08:26.613000      36293.68        1.05624400e+00        1.61716975e-05  70.0035  68.9774  69.6344  0.0000
0202-03-27_06:08:26.960000      36294.02        1.08613200e+00        2.01875643e-05  70.0035  68.9774  69.6344  0.0000
