Repository: shortlab/2025-devitre-PhD

# 2025-devitre-PhD
Data repository for Alexis Devitre's PhD thesis

File: chapter 5/data/022k_ffj51/Ic/1_anneal/after-step3/Ic_2025-03-27_06-31-55008318_22k-15e19pm2-03T-0nA-anneal70k-6min.txt
# Ic = 16.06 A, n = 24.70 , Tavg = 22.12 K, 22k-15e19pm2-03T-0nA-anneal70k-6min
#datetime                        t_s     iHTS_A                vHTS_V                tHTS_K  tTAR_K  tHOL_K  tSPA_K
0202-03-27_06:31:31.875000      37678.94        8.15802700e-03       -7.92859286e-09  22.1454  20.2246  20.4373  0.0000
0202-03-27_06:31:32.240000      37679.30        3.09557700e-01       -9.16809286e-09  22.1454  20.2246  20.4373  0.0000
0202-03-27_06:31:32.625000      37679.69        6.07756700e-01        1.67780714e-09  22.1330  20.2231  20.4155  0.0000
0202-03-27_06:31:32.984000      37680.05        9.05916300e-01        6.14010714e-09  22.1330  20.2231  20.4155  0.0000
0202-03-27_06:31:33.332000      37680.39        1.20443600e+00       -9.91179286e-09  22.1467  20.2293  20.4380  0.0000
0202-03-27_06:31:33.680000      37680.74        1.50209600e+00       -4.45789286e-09  22.1467  20.2293  20.4380  0.0000
0202-03-27_06:31:34.027000      37681.09        1.80084500e+00        6.86207143e-10  22.1467  20.2293  20.4380  0.0000
0202-03-27_06:31:34.387000      37681.45        2.09863600e+00       -6.87499286e-09  22.1380  20.2160  20.4151  0.0000
0202-03-27_06:31:34.730000      37681.79        2.39706300e+00       -4.89079286e-09  22.1380  20.2160  20.4151  0.0000
0202-03-27_06:31:35.080000      37682.14        2.69514800e+00       -4.20609286e-09  22.1380  20.2160  20.4151  0.0000
0202-03-27_06:31:35.426000      37682.49        2.99311900e+00       -8.79139286e-09  22.1366  20.2258  20.4172  0.0000
0202-03-27_06:31:35.773000      37682.84        3.29143600e+00       -6.62219286e-09  22.1366  20.2258  20.4172  0.0000
0202-03-27_06:31:36.133000      37683.19        3.58972700e+00       -8.54339286e-09  22.1366  20.2258  20.4172  0.0000
0202-03-27_06:31:36.480000      37683.54        3.88843100e+00       -8.58292857e-10  22.1325  20.2128  20.4076  0.0000
0202-03-27_06:31:36.830000      37683.89        4.18616100e+00       -1.71581929e-08  22.1325  20.2128  20.4076  0.0000
0202-03-27_06:31:37.184000      37684.25        4.48461200e+00       -1.83976929e-08  22.1325  20.2128  20.4076  0.0000
0202-03-27_06:31:37.613000      37684.68        4.78287000e+00       -1.45551929e-08  22.1322  20.2155  20.4086  0.0000
0202-03-27_06:31:37.973000      37685.03        5.08070000e+00       -6.10392857e-10  22.1322  20.2155  20.4086  0.0000
0202-03-27_06:31:38.320000      37685.38        5.37875000e+00        1.06290714e-09  22.1365  20.2213  20.4220  0.0000
0202-03-27_06:31:38.668000      37685.73        5.67699800e+00       -4.82479286e-09  22.1365  20.2213  20.4220  0.0000
0202-03-27_06:31:39.016000      37686.08        5.97520100e+00       -1.60209286e-09  22.1365  20.2213  20.4220  0.0000
0202-03-27_06:31:39.375000      37686.44        6.27337400e+00        3.23210714e-09  22.1255  20.2077  20.4111  0.0000
0202-03-27_06:31:39.723000      37686.78        6.57142100e+00        1.32104071e-08  22.1255  20.2077  20.4111  0.0000
0202-03-27_06:31:40.070000      37687.13        6.86890900e+00        1.59993071e-08  22.1255  20.2077  20.4111  0.0000
0202-03-27_06:31:40.418000      37687.48        7.16715400e+00        1.70529071e-08  22.1279  20.2177  20.4191  0.0000
0202-03-27_06:31:40.766000      37687.83        7.46522900e+00        1.30176071e-08  22.1279  20.2177  20.4191  0.0000
0202-03-27_06:31:41.120000      37688.18        7.76318700e+00        1.48701071e-08  22.1279  20.2177  20.4191  0.0000
0202-03-27_06:31:41.470000      37688.53        8.06136000e+00        3.01784071e-08  22.1226  20.2049  20.4050  0.0000
0202-03-27_06:31:41.816000      37688.88        8.35974300e+00        2.54062071e-08  22.1226  20.2049  20.4050  0.0000
0202-03-27_06:31:42.164000      37689.23        8.65718400e+00        3.07982071e-08  22.1226  20.2049  20.4050  0.0000
0202-03-27_06:31:42.510000      37689.58        8.95633300e+00        2.27412071e-08  22.1290  20.2152  20.4108  0.0000
0202-03-27_06:31:42.870000      37689.93        9.25385500e+00        2.88769071e-08  22.1290  20.2152  20.4108  0.0000
0202-03-27_06:31:43.277000      37690.34        9.55175100e+00        3.45787071e-08  22.1290  20.2152  20.4108  0.0000
0202-03-27_06:31:43.637000      37690.70        9.84985000e+00        5.08166071e-08  22.1280  20.2141  20.4147  0.0000
0202-03-27_06:31:43.996000      37691.06        1.01483800e+01        4.27597071e-08  22.1280  20.2141  20.4147  0.0000
0202-03-27_06:31:44.355000      37691.42        1.04465800e+01        4.39992071e-08  22.1295  20.2012  20.4035  0.0000
0202-03-27_06:31:44.703000      37691.77        1.07444900e+01        5.24280071e-08  22.1295  20.2012  20.4035  0.0000
0202-03-27_06:31:45.050000      37692.12        1.10422400e+01        4.67882071e-08  22.1295  20.2012  20.4035  0.0000
0202-03-27_06:31:45.400000      37692.46        1.13401900e+01        4.32555071e-08  22.1174  20.2102  20.4000  0.0000
0202-03-27_06:31:45.746000      37692.81        1.16387400e+01        4.28836071e-08  22.1174  20.2102  20.4000  0.0000
0202-03-27_06:31:46.105000      37693.17        1.19365600e+01        4.59205071e-08  22.1174  20.2102  20.4000  0.0000
0202-03-27_06:31:46.453000      37693.52        1.22347100e+01        6.19716071e-08  22.1280  20.2017  20.4083  0.0000
0202-03-27_06:31:46.800000      37693.86        1.25324600e+01        5.47796071e-08  22.1280  20.2017  20.4083  0.0000
0202-03-27_06:31:47.150000      37694.21        1.28306900e+01        6.13483071e-08  22.1280  20.2017  20.4083  0.0000
0202-03-27_06:31:47.496000      37694.56        1.31285000e+01        5.24856071e-08  22.1120  20.2064  20.3964  0.0000
0202-03-27_06:31:47.850000      37694.92        1.34268000e+01        5.55225071e-08  22.1120  20.2064  20.3964  0.0000
0202-03-27_06:31:48.250000      37695.31        1.37251200e+01        7.27520071e-08  22.1120  20.2064  20.3964  0.0000
0202-03-27_06:31:48.605000      37695.67        1.40232600e+01        6.66783071e-08  22.1278  20.2055  20.4173  0.0000
0202-03-27_06:31:48.953000      37696.01        1.43215300e+01        7.62847071e-08  22.1278  20.2055  20.4173  0.0000
0202-03-27_06:31:49.300000      37696.36        1.46194900e+01        7.90116071e-08  22.1278  20.2055  20.4173  0.0000
0202-03-27_06:31:49.652000      37696.72        1.49173800e+01        9.81625071e-08  22.1189  20.1925  20.3953  0.0000
0202-03-27_06:31:50             37697.06        1.52154100e+01        1.33799107e-07  22.1189  20.1925  20.3953  0.0000
0202-03-27_06:31:50.355000      37697.42        1.55139700e+01        1.66956607e-07  22.1152  20.2028  20.3976  0.0000
0202-03-27_06:31:50.715000      37697.78        1.58120800e+01        2.11827807e-07  22.1152  20.2028  20.3976  0.0000
0202-03-27_06:31:51.074000      37698.14        1.61100000e+01        3.04235107e-07  22.1152  20.2028  20.3976  0.0000
0202-03-27_06:31:51.420000      37698.49        1.64081900e+01        4.36493507e-07  22.1192  20.1962  20.4013  0.0000
0202-03-27_06:31:51.770000      37698.83        1.67061400e+01        6.25522607e-07  22.1192  20.1962  20.4013  0.0000
0202-03-27_06:31:52.117000      37699.18        1.70043700e+01        9.08942207e-07  22.1192  20.1962  20.4013  0.0000
0202-03-27_06:31:52.465000      37699.53        1.73030200e+01        1.31817141e-06  22.1199  20.2017  20.3956  0.0000
0202-03-27_06:31:52.824000      37699.89        1.76007200e+01        1.91178151e-06  22.1199  20.2017  20.3956  0.0000
0202-03-27_06:31:53.170000      37700.23        1.78985900e+01        3.26374301e-06  22.1199  20.2017  20.3956  0.0000
0202-03-27_06:31:53.560000      37700.62        1.81966900e+01        4.57467581e-06  22.1232  20.2011  20.4031  0.0000
0202-03-27_06:31:53.906000      37700.97        1.84951700e+01        6.82077628e-06  22.1232  20.2011  20.4031  0.0000
0202-03-27_06:31:54.285000      37701.35        1.87931500e+01        9.84233022e-06  22.1232  20.2011  20.4031  0.0000
0202-03-27_06:31:54.645000      37701.71        1.90914800e+01        1.33601960e-05  22.1202  20.1884  20.3900  0.0000
0202-03-27_06:31:54.992000      37702.05        1.93892900e+01        2.15656572e-05  22.1202  20.1884  20.3900  0.0000

File: chapter 5/data/022k_ffj51/Ic/1_anneal/after-step3/Ic_2025-03-27_06-33-05141373_22k-15e19pm2-03T-0nA-anneal70k-6min.txt
# Ic =  nan A, n =  nan , Tavg = 22.12 K, 22k-15e19pm2-03T-0nA-anneal70k-6min
#datetime                        t_s     iHTS_A                vHTS_V                tHTS_K  tTAR_K  tHOL_K  tSPA_K
0202-03-27_06:32:42.152000      37749.21        8.08655800e-03        1.57945615e-08  22.1243  20.1605  20.3804  0.0000
0202-03-27_06:32:42.510000      37749.57        3.09673800e-01        2.08766615e-08  22.1201  20.1689  20.3671  0.0000
0202-03-27_06:32:42.860000      37749.92        6.07571200e-01        5.70710615e-08  22.1201  20.1689  20.3671  0.0000
0202-03-27_06:32:43.234000      37750.30        9.06514700e-01        5.51497615e-08  22.1201  20.1689  20.3671  0.0000
0202-03-27_06:32:43.600000      37750.67        1.20425600e+00        4.07091615e-08  22.1228  20.1683  20.3696  0.0000
0202-03-27_06:32:43.960000      37751.02        1.50240000e+00        3.73624615e-08  22.1228  20.1683  20.3696  0.0000
0202-03-27_06:32:44.320000      37751.38        1.80097400e+00        4.06472615e-08  22.1228  20.1683  20.3696  0.0000
0202-03-27_06:32:44.664000      37751.73        2.09874700e+00        4.10186615e-08  22.1173  20.1563  20.3580  0.0000
0202-03-27_06:32:45.010000      37752.08        2.39674500e+00        4.74634615e-08  22.1173  20.1563  20.3580  0.0000
0202-03-27_06:32:45.363000      37752.42        2.69555800e+00        4.83929615e-08  22.1138  20.1673  20.3601  0.0000
0202-03-27_06:32:45.715000      37752.78        2.99332900e+00        4.60998615e-08  22.1138  20.1673  20.3601  0.0000
0202-03-27_06:32:46.062000      37753.13        3.29145200e+00        6.55605615e-08  22.1138  20.1673  20.3601  0.0000
0202-03-27_06:32:46.414000      37753.48        3.59005900e+00        5.98586615e-08  22.1136  20.1602  20.3662  0.0000
0202-03-27_06:32:46.760000      37753.82        3.88798300e+00        6.71719615e-08  22.1136  20.1602  20.3662  0.0000
0202-03-27_06:32:47.110000      37754.17        4.18590200e+00        6.19658615e-08  22.1136  20.1602  20.3662  0.0000
0202-03-27_06:32:47.457000      37754.52        4.48432700e+00        6.98988615e-08  22.1041  20.1598  20.3496  0.0000
0202-03-27_06:32:47.805000      37754.87        4.78276300e+00        7.45471615e-08  22.1041  20.1598  20.3496  0.0000
0202-03-27_06:32:48.152000      37755.21        5.08034300e+00        8.17364615e-08  22.1041  20.1598  20.3496  0.0000
0202-03-27_06:32:48.500000      37755.56        5.37832700e+00        8.52071615e-08  22.1189  20.1583  20.3662  0.0000
0202-03-27_06:32:48.844000      37755.91        5.67637100e+00        9.15907615e-08  22.1189  20.1583  20.3662  0.0000
0202-03-27_06:32:49.227000      37756.29        5.97441600e+00        9.65489615e-08  22.1189  20.1583  20.3662  0.0000
0202-03-27_06:32:49.600000      37756.67        6.27264400e+00        9.35740615e-08  22.1175  20.1544  20.3582  0.0000
0202-03-27_06:32:49.953000      37757.01        6.57102100e+00        9.58051615e-08  22.1175  20.1544  20.3582  0.0000
0202-03-27_06:32:50.305000      37757.37        6.86851300e+00        9.46895615e-08  22.1175  20.1544  20.3582  0.0000
0202-03-27_06:32:50.656000      37757.72        7.16715700e+00        9.43169615e-08  22.1214  20.1657  20.3619  0.0000
0202-03-27_06:32:51.004000      37758.07        7.46479400e+00        9.09074615e-08  22.1214  20.1657  20.3619  0.0000
0202-03-27_06:32:51.350000      37758.42        7.76336500e+00        9.35104615e-08  22.1216  20.1585  20.3668  0.0000
0202-03-27_06:32:51.700000      37758.76        8.06149100e+00        9.23329615e-08  22.1216  20.1585  20.3668  0.0000
0202-03-27_06:32:52.047000      37759.11        8.35972400e+00        8.40280615e-08  22.1216  20.1585  20.3668  0.0000
0202-03-27_06:32:52.395000      37759.46        8.65750200e+00        8.20447615e-08  22.1062  20.1577  20.3434  0.0000
0202-03-27_06:32:52.754000      37759.82        8.95580200e+00        8.67550615e-08  22.1062  20.1577  20.3434  0.0000
0202-03-27_06:32:53.100000      37760.16        9.25407400e+00        1.00575862e-07  22.1062  20.1577  20.3434  0.0000
0202-03-27_06:32:53.450000      37760.51        9.55170700e+00        9.17751615e-08  22.1189  20.1636  20.3761  0.0000
0202-03-27_06:32:53.797000      37760.86        9.85004800e+00        8.91720615e-08  22.1189  20.1636  20.3761  0.0000
0202-03-27_06:32:54.145000      37761.21        1.01479500e+01        8.27884615e-08  22.1189  20.1636  20.3761  0.0000
0202-03-27_06:32:54.492000      37761.56        1.04459800e+01        7.83881615e-08  22.1043  20.1579  20.3488  0.0000
0202-03-27_06:32:54.848000      37761.91        1.07443400e+01        6.61167615e-08  22.1043  20.1579  20.3488  0.0000
0202-03-27_06:32:55.258000      37762.32        1.10422600e+01        7.20045615e-08  22.1043  20.1579  20.3488  0.0000
0202-03-27_06:32:55.610000      37762.67        1.13402800e+01        6.26460615e-08  22.1108  20.1630  20.3576  0.0000
0202-03-27_06:32:55.957000      37763.02        1.16383700e+01        6.09106615e-08  22.1108  20.1630  20.3576  0.0000
0202-03-27_06:32:56.310000      37763.37        1.19365600e+01        4.83915615e-08  22.1108  20.1630  20.3576  0.0000
0202-03-27_06:32:56.656000      37763.72        1.22343400e+01        4.11416615e-08  22.1247  20.1559  20.3667  0.0000
0202-03-27_06:32:57.004000      37764.07        1.25327500e+01        3.76095615e-08  22.1247  20.1559  20.3667  0.0000
0202-03-27_06:32:57.350000      37764.41        1.28309000e+01        3.80434615e-08  22.1057  20.1564  20.3408  0.0000
0202-03-27_06:32:57.695000      37764.76        1.31289700e+01        3.55643615e-08  22.1057  20.1564  20.3408  0.0000
0202-03-27_06:32:58.050000      37765.12        1.34274100e+01        3.29613615e-08  22.1057  20.1564  20.3408  0.0000
0202-03-27_06:32:58.402000      37765.46        1.37252500e+01        4.28776615e-08  22.1233  20.1627  20.3703  0.0000
0202-03-27_06:32:58.750000      37765.81        1.40235200e+01        3.81673615e-08  22.1233  20.1627  20.3703  0.0000
0202-03-27_06:32:59.098000      37766.16        1.43216200e+01        3.96548615e-08  22.1233  20.1627  20.3703  0.0000
0202-03-27_06:32:59.453000      37766.52        1.46196200e+01        5.43433615e-08  22.1018  20.1512  20.3422  0.0000
0202-03-27_06:32:59.800000      37766.86        1.49176800e+01        5.92394615e-08  22.1018  20.1512  20.3422  0.0000
0202-03-27_06:33:00.156000      37767.22        1.52158900e+01        8.50838615e-08  22.1018  20.1512  20.3422  0.0000
0202-03-27_06:33:00.516000      37767.58        1.55140900e+01        1.08944862e-07  22.1202  20.1605  20.3731  0.0000
0202-03-27_06:33:00.863000      37767.92        1.58120100e+01        1.69434162e-07  22.1202  20.1605  20.3731  0.0000
0202-03-27_06:33:01.266000      37768.33        1.61106100e+01        2.54776262e-07  22.1202  20.1605  20.3731  0.0000
0202-03-27_06:33:01.620000      37768.68        1.64084100e+01        3.99182062e-07  22.1176  20.1549  20.3658  0.0000
0202-03-27_06:33:01.970000      37769.03        1.67070500e+01        5.98561362e-07  22.1176  20.1549  20.3658  0.0000
0202-03-27_06:33:02.320000      37769.38        1.70049900e+01        8.83408762e-07  22.1176  20.1549  20.3658  0.0000
0202-03-27_06:33:02.668000      37769.73        1.73027400e+01        1.28564096e-06  22.1090  20.1557  20.3447  0.0000
0202-03-27_06:33:03.023000      37770.09        1.76010200e+01        1.88483216e-06  22.1090  20.1557  20.3447  0.0000
0202-03-27_06:33:03.370000      37770.43        1.78991500e+01        3.25836086e-06  22.1252  20.1621  20.3672  0.0000
0202-03-27_06:33:03.720000      37770.78        1.81972700e+01        4.69727504e-06  22.1252  20.1621  20.3672  0.0000
0202-03-27_06:33:04.066000      37771.13        1.84952500e+01        6.74839550e-06  22.1252  20.1621  20.3672  0.0000
0202-03-27_06:33:04.414000      37771.48        1.87932300e+01        9.77564975e-06  22.1189  20.1510  20.3504  0.0000
0202-03-27_06:33:04.760000      37771.82        1.90915900e+01        1.43546809e-05  22.1189  20.1510  20.3504  0.0000
0202-03-27_06:33:05.110000      37772.17        1.93895000e+01        2.13942282e-05  22.1189  20.1510  20.3504  0.0000

File: chapter 5/data/022k_ffj51/Ic/1_anneal/after-step3/Ic_2025-03-27_06-33-40348506_22k-15e19pm2-03T-0nA-anneal70k-6min.txt
# Ic = 15.93 A, n = 23.68 , Tavg = 22.14 K, 22k-15e19pm2-03T-0nA-anneal70k-6min
#datetime                        t_s     iHTS_A                vHTS_V                tHTS_K  tTAR_K  tHOL_K  tSPA_K
0202-03-27_06:33:17.184000      37784.24        8.10665900e-03        1.73569111e-08  22.1361  20.1569  20.3703  0.0000
0202-03-27_06:33:17.610000      37784.67        3.09902600e-01        3.42766111e-08  22.1286  20.1600  20.3534  0.0000
0202-03-27_06:33:17.957000      37785.02        6.08241500e-01        1.52497111e-08  22.1286  20.1600  20.3534  0.0000
0202-03-27_06:33:18.316000      37785.38        9.06472400e-01        3.93587111e-08  22.1286  20.1600  20.3534  0.0000
0202-03-27_06:33:18.668000      37785.73        1.20426400e+00        5.97490111e-08  22.1351  20.1657  20.3734  0.0000
0202-03-27_06:33:19.016000      37786.08        1.50234600e+00        5.34274111e-08  22.1351  20.1657  20.3734  0.0000
0202-03-27_06:33:19.363000      37786.43        1.80068200e+00        3.60739111e-08  22.1214  20.1554  20.3529  0.0000
0202-03-27_06:33:19.710000      37786.77        2.09881800e+00        3.87364111e-08  22.1214  20.1554  20.3529  0.0000
0202-03-27_06:33:20.060000      37787.12        2.39680500e+00        3.91666111e-08  22.1214  20.1554  20.3529  0.0000
0202-03-27_06:33:20.418000      37787.48        2.69472300e+00        3.96004111e-08  22.1264  20.1678  20.3672  0.0000
0202-03-27_06:33:20.766000      37787.83        2.99334700e+00        4.72236111e-08  22.1264  20.1678  20.3672  0.0000
0202-03-27_06:33:21.113000      37788.18        3.29160600e+00        3.22872111e-08  22.1264  20.1678  20.3672  0.0000
0202-03-27_06:33:21.460000      37788.52        3.58949400e+00        3.00560111e-08  22.1339  20.1592  20.3752  0.0000
0202-03-27_06:33:21.810000      37788.87        3.88782400e+00        3.73073111e-08  22.1339  20.1592  20.3752  0.0000
0202-03-27_06:33:22.156000      37789.22        4.18558700e+00        3.64396111e-08  22.1339  20.1592  20.3752  0.0000
0202-03-27_06:33:22.504000      37789.57        4.48385600e+00        4.08400111e-08  22.1317  20.1666  20.3702  0.0000
0202-03-27_06:33:22.850000      37789.92        4.78241100e+00        3.80510111e-08  22.1317  20.1666  20.3702  0.0000
0202-03-27_06:33:23.254000      37790.32        5.08028300e+00        3.24731111e-08  22.1317  20.1666  20.3702  0.0000
0202-03-27_06:33:23.610000      37790.67        5.37894900e+00        4.15837111e-08  22.1406  20.1643  20.3753  0.0000
0202-03-27_06:33:23.957000      37791.02        5.67701900e+00        3.29689111e-08  22.1406  20.1643  20.3753  0.0000
0202-03-27_06:33:24.316000      37791.38        5.97471900e+00        2.60275111e-08  22.1247  20.1538  20.3515  0.0000
0202-03-27_06:33:24.664000      37791.73        6.27242700e+00        3.09237111e-08  22.1247  20.1538  20.3515  0.0000
0202-03-27_06:33:25.023000      37792.09        6.57159200e+00        2.58416111e-08  22.1247  20.1538  20.3515  0.0000
0202-03-27_06:33:25.370000      37792.43        6.86858200e+00        2.65853111e-08  22.1237  20.1656  20.3615  0.0000
0202-03-27_06:33:25.727000      37792.79        7.16668700e+00        2.75747111e-08  22.1237  20.1656  20.3615  0.0000
0202-03-27_06:33:26.086000      37793.15        7.46494200e+00        1.67892111e-08  22.1237  20.1656  20.3615  0.0000
0202-03-27_06:33:26.434000      37793.50        7.76401400e+00        1.92063111e-08  22.1231  20.1573  20.3594  0.0000
0202-03-27_06:33:26.780000      37793.84        8.06148400e+00        1.45581111e-08  22.1231  20.1573  20.3594  0.0000
0202-03-27_06:33:27.137000      37794.20        8.35972700e+00        6.25321111e-09  22.1231  20.1573  20.3594  0.0000
0202-03-27_06:33:27.490000      37794.55        8.65762100e+00        1.89584111e-08  22.1199  20.1652  20.3668  0.0000
0202-03-27_06:33:27.836000      37794.90        8.95619100e+00        1.82767111e-08  22.1199  20.1652  20.3668  0.0000
0202-03-27_06:33:28.184000      37795.25        9.25402400e+00        2.16234111e-08  22.1199  20.1652  20.3668  0.0000
0202-03-27_06:33:28.613000      37795.68        9.55240300e+00        2.11896111e-08  22.1323  20.1633  20.3772  0.0000
0202-03-27_06:33:28.973000      37796.03        9.85000100e+00        2.11276111e-08  22.1323  20.1633  20.3772  0.0000
0202-03-27_06:33:29.320000      37796.38        1.01484400e+01        2.46603111e-08  22.1243  20.1530  20.3594  0.0000
0202-03-27_06:33:29.664000      37796.73        1.04458200e+01        1.13972111e-08  22.1243  20.1530  20.3594  0.0000
0202-03-27_06:33:30.010000      37797.08        1.07445400e+01        9.53791111e-09  22.1243  20.1530  20.3594  0.0000
0202-03-27_06:33:30.370000      37797.44        1.10427400e+01        1.58596111e-08  22.1247  20.1651  20.3602  0.0000
0202-03-27_06:33:30.720000      37797.78        1.13402100e+01        2.04459111e-08  22.1247  20.1651  20.3602  0.0000
0202-03-27_06:33:31.066000      37798.13        1.16381300e+01        2.14995111e-08  22.1247  20.1651  20.3602  0.0000
0202-03-27_06:33:31.414000      37798.48        1.19363500e+01        2.62727111e-08  22.1336  20.1568  20.3650  0.0000
0202-03-27_06:33:31.760000      37798.83        1.22351300e+01        2.67081111e-08  22.1336  20.1568  20.3650  0.0000
0202-03-27_06:33:32.120000      37799.18        1.25329700e+01        2.41670111e-08  22.1336  20.1568  20.3650  0.0000
0202-03-27_06:33:32.470000      37799.53        1.28310100e+01        2.45389111e-08  22.1166  20.1593  20.3449  0.0000
0202-03-27_06:33:32.816000      37799.88        1.31295300e+01        2.37332111e-08  22.1166  20.1593  20.3449  0.0000
0202-03-27_06:33:33.164000      37800.23        1.34274700e+01        2.79476111e-08  22.1166  20.1593  20.3449  0.0000
0202-03-27_06:33:33.510000      37800.57        1.37254300e+01        3.97232111e-08  22.1330  20.1560  20.3680  0.0000
0202-03-27_06:33:33.860000      37800.92        1.40233400e+01        4.97634111e-08  22.1330  20.1560  20.3680  0.0000
0202-03-27_06:33:34.266000      37801.33        1.43216300e+01        5.06931111e-08  22.1330  20.1560  20.3680  0.0000
0202-03-27_06:33:34.633000      37801.70        1.46195100e+01        6.91622111e-08  22.1241  20.1544  20.3555  0.0000
0202-03-27_06:33:34.992000      37802.05        1.49171800e+01        9.10400111e-08  22.1241  20.1544  20.3555  0.0000
0202-03-27_06:33:35.350000      37802.42        1.52158900e+01        1.23082011e-07  22.1275  20.1659  20.3614  0.0000
0202-03-27_06:33:35.700000      37802.76        1.55139400e+01        1.65226211e-07  22.1275  20.1659  20.3614  0.0000
0202-03-27_06:33:36.047000      37803.11        1.58121000e+01        2.24909911e-07  22.1275  20.1659  20.3614  0.0000
0202-03-27_06:33:36.395000      37803.46        1.61103300e+01        3.22647311e-07  22.1352  20.1577  20.3705  0.0000
0202-03-27_06:33:36.742000      37803.81        1.64082900e+01        4.62343111e-07  22.1352  20.1577  20.3705  0.0000
0202-03-27_06:33:37.105000      37804.17        1.67061200e+01        6.65503411e-07  22.1352  20.1577  20.3705  0.0000
0202-03-27_06:33:37.453000      37804.51        1.70045200e+01        9.73778011e-07  22.1260  20.1607  20.3486  0.0000
0202-03-27_06:33:37.800000      37804.86        1.73028800e+01        1.39274221e-06  22.1260  20.1607  20.3486  0.0000
0202-03-27_06:33:38.150000      37805.21        1.76004500e+01        2.00742811e-06  22.1260  20.1607  20.3486  0.0000
0202-03-27_06:33:38.496000      37805.56        1.78990600e+01        3.38876701e-06  22.1401  20.1576  20.3659  0.0000
0202-03-27_06:33:38.850000      37805.91        1.81971700e+01        4.86809117e-06  22.1401  20.1576  20.3659  0.0000
0202-03-27_06:33:39.234000      37806.30        1.84951200e+01        6.98267755e-06  22.1401  20.1576  20.3659  0.0000
0202-03-27_06:33:39.625000      37806.69        1.87931800e+01        9.71294145e-06  22.1315  20.1564  20.3545  0.0000
0202-03-27_06:33:39.973000      37807.04        1.90915600e+01        1.47419924e-05  22.1315  20.1564  20.3545  0.0000
0202-03-27_06:33:40.332000      37807.39        1.93896300e+01        2.20001389e-05  22.1409  20.1683  20.3676  0.0000

File: chapter 5/data/022k_ffj51/Ic/1_anneal/after-step3/Ic_2025-03-27_08-27-46628019_60k-15e19pm2-03T-0nA-afterTc.txt
# Ic = 2.45 A, n = 15.22 , Tavg = 60.15 K, 60k-15e19pm2-03T-0nA-afterTc
#datetime                        t_s     iHTS_A                vHTS_V                tHTS_K  tTAR_K  tHOL_K  tSPA_K
0202-03-27_08:27:34.523000      44641.58        7.78548600e-03        1.47213353e-08  60.2197  59.1029  59.7420  0.0000
0202-03-27_08:27:34.867000      44641.93        1.10617000e-01        2.74265353e-08  60.2197  59.1029  59.7420  0.0000
0202-03-27_08:27:35.246000      44642.31        2.09971500e-01        3.57934353e-08  60.2197  59.1029  59.7420  0.0000
0202-03-27_08:27:35.625000      44642.69        3.09512600e-01        4.25488353e-08  60.2216  59.1025  59.7506  0.0000
0202-03-27_08:27:35.973000      44643.03        4.08950100e-01        6.42407353e-08  60.2216  59.1025  59.7506  0.0000
0202-03-27_08:27:36.320000      44643.38        5.08271500e-01        8.30817353e-08  60.2034  59.1011  59.7394  0.0000
0202-03-27_08:27:36.668000      44643.73        6.07398500e-01        1.11405135e-07  60.2034  59.1011  59.7394  0.0000
0202-03-27_08:27:37.027000      44644.09        7.06977600e-01        7.31034353e-08  60.2034  59.1011  59.7394  0.0000
0202-03-27_08:27:37.375000      44644.44        8.05956200e-01        5.74851353e-08  60.2221  59.0980  59.7404  0.0000
0202-03-27_08:27:37.723000      44644.79        9.05703500e-01        6.69055353e-08  60.2221  59.0980  59.7404  0.0000
0202-03-27_08:27:38.070000      44645.13        1.00512400e+00        1.20329535e-07  60.2221  59.0980  59.7404  0.0000
0202-03-27_08:27:38.420000      44645.48        1.10428200e+00        1.16363035e-07  60.2113  59.0953  59.7276  0.0000
0202-03-27_08:27:38.777000      44645.84        1.20342800e+00        8.44449353e-08  60.2113  59.0953  59.7276  0.0000
0202-03-27_08:27:39.125000      44646.19        1.30308800e+00        1.07810235e-07  60.2113  59.0953  59.7276  0.0000
0202-03-27_08:27:39.473000      44646.54        1.40249100e+00        9.95053353e-08  60.2046  59.0921  59.7171  0.0000
0202-03-27_08:27:39.820000      44646.88        1.50234400e+00        1.02604135e-07  60.2046  59.0921  59.7171  0.0000
0202-03-27_08:27:40.184000      44647.25        1.60140700e+00        1.17850435e-07  60.2046  59.0921  59.7171  0.0000
0202-03-27_08:27:40.610000      44647.67        1.70072400e+00        1.07562335e-07  60.2036  59.0891  59.7086  0.0000
0202-03-27_08:27:40.957000      44648.02        1.79995500e+00        1.12458435e-07  60.2036  59.0891  59.7086  0.0000
0202-03-27_08:27:41.312000      44648.37        1.89924900e+00        1.20949335e-07  60.1702  59.0858  59.6869  0.0000
0202-03-27_08:27:41.660000      44648.72        1.99887600e+00        1.25969435e-07  60.1702  59.0858  59.6869  0.0000
0202-03-27_08:27:42.016000      44649.08        2.09815400e+00        1.43942735e-07  60.1702  59.0858  59.6869  0.0000
0202-03-27_08:27:42.363000      44649.43        2.19740400e+00        1.70344835e-07  60.1770  59.0825  59.7042  0.0000
0202-03-27_08:27:42.710000      44649.77        2.29679500e+00        2.03750235e-07  60.1770  59.0825  59.7042  0.0000
0202-03-27_08:27:43.060000      44650.12        2.39602200e+00        2.72111935e-07  60.1770  59.0825  59.7042  0.0000
0202-03-27_08:27:43.406000      44650.47        2.49573300e+00        4.05549835e-07  60.1602  59.0799  59.7036  0.0000
0202-03-27_08:27:43.766000      44650.83        2.59504000e+00        6.25815235e-07  60.1602  59.0799  59.7036  0.0000
0202-03-27_08:27:44.113000      44651.18        2.69484800e+00        9.97985835e-07  60.1602  59.0799  59.7036  0.0000
0202-03-27_08:27:44.460000      44651.52        2.79417900e+00        1.60808514e-06  60.1853  59.0771  59.6988  0.0000
0202-03-27_08:27:44.810000      44651.87        2.89329300e+00        3.14411754e-06  60.1853  59.0771  59.6988  0.0000
0202-03-27_08:27:45.156000      44652.22        2.99247700e+00        4.91931824e-06  60.1853  59.0771  59.6988  0.0000
0202-03-27_08:27:45.508000      44652.57        3.09194000e+00        7.57285379e-06  60.1605  59.0754  59.6819  0.0000
0202-03-27_08:27:45.850000      44652.92        3.19172700e+00        1.13453180e-05  60.1605  59.0754  59.6819  0.0000
0202-03-27_08:27:46.215000      44653.28        3.29120700e+00        1.70231961e-05  60.1605  59.0754  59.6819  0.0000
0202-03-27_08:27:46.610000      44653.67        3.39024400e+00        2.46104985e-05  60.1543  59.0738  59.6565  0.0000

File: chapter 5/data/022k_ffj51/Ic/1_anneal/after-step3/Ic_2025-03-27_08-28-34887273_60k-15e19pm2-03T-0nA-afterTc.txt
# Ic = 2.48 A, n = 15.37 , Tavg = 60.00 K, 60k-15e19pm2-03T-0nA-afterTc
#datetime                        t_s     iHTS_A                vHTS_V                tHTS_K  tTAR_K  tHOL_K  tSPA_K
0202-03-27_08:28:22.773000      44689.84        7.73443300e-03       -4.85522222e-10  60.0390  59.0546  59.5642  0.0000
0202-03-27_08:28:23.133000      44690.20        1.10739000e-01        5.71217778e-09  60.0390  59.0546  59.5642  0.0000
0202-03-27_08:28:23.480000      44690.54        2.10519100e-01        1.20957778e-08  60.0310  59.0584  59.5623  0.0000
0202-03-27_08:28:23.830000      44690.89        3.09727700e-01        7.38557778e-09  60.0310  59.0584  59.5623  0.0000
0202-03-27_08:28:24.200000      44691.26        4.09399700e-01        1.43890778e-08  60.0310  59.0584  59.5623  0.0000
0202-03-27_08:28:24.625000      44691.69        5.08635000e-01        1.37692778e-08  60.0181  59.0604  59.5417  0.0000
0202-03-27_08:28:24.980000      44692.04        6.07540600e-01        3.30440778e-08  60.0181  59.0604  59.5417  0.0000
0202-03-27_08:28:25.330000      44692.39        7.07344400e-01        3.72584778e-08  60.0256  59.0613  59.5617  0.0000
0202-03-27_08:28:25.676000      44692.74        8.06866300e-01        2.28798778e-08  60.0256  59.0613  59.5617  0.0000
0202-03-27_08:28:26.035000      44693.10        9.05772900e-01        1.31495778e-08  60.0256  59.0613  59.5617  0.0000
0202-03-27_08:28:26.383000      44693.45        1.00526100e+00        2.30657778e-08  60.0032  59.0620  59.5533  0.0000
0202-03-27_08:28:26.742000      44693.80        1.10491000e+00        3.24862778e-08  60.0032  59.0620  59.5533  0.0000
0202-03-27_08:28:27.098000      44694.16        1.20375500e+00        1.36453778e-08  60.0032  59.0620  59.5533  0.0000
0202-03-27_08:28:27.445000      44694.51        1.30399800e+00        2.12064778e-08  60.0241  59.0619  59.5659  0.0000
0202-03-27_08:28:27.805000      44694.87        1.40292400e+00        2.12064778e-08  60.0241  59.0619  59.5659  0.0000
0202-03-27_08:28:28.152000      44695.22        1.50237800e+00        3.28581778e-08  60.0241  59.0619  59.5659  0.0000
0202-03-27_08:28:28.500000      44695.56        1.60172600e+00        4.23405778e-08  60.0147  59.0626  59.5469  0.0000
0202-03-27_08:28:28.848000      44695.91        1.70131700e+00        4.38899778e-08  60.0147  59.0626  59.5469  0.0000
0202-03-27_08:28:29.215000      44696.28        1.80041800e+00        4.76705778e-08  60.0147  59.0626  59.5469  0.0000
0202-03-27_08:28:29.610000      44696.67        1.89987000e+00        4.93458778e-08  60.0161  59.0637  59.5506  0.0000
0202-03-27_08:28:29.957000      44697.02        1.99931600e+00        5.46196778e-08  60.0161  59.0637  59.5506  0.0000
0202-03-27_08:28:30.316000      44697.38        2.09848800e+00        6.80704778e-08  60.0142  59.0639  59.5353  0.0000
0202-03-27_08:28:30.660000      44697.72        2.19796500e+00        8.17053778e-08  60.0142  59.0639  59.5353  0.0000
0202-03-27_08:28:31.016000      44698.08        2.29738200e+00        1.10462578e-07  60.0142  59.0639  59.5353  0.0000
0202-03-27_08:28:31.363000      44698.43        2.39658300e+00        1.78884978e-07  60.0152  59.0635  59.5529  0.0000
0202-03-27_08:28:31.710000      44698.77        2.49593900e+00        2.77799778e-07  60.0152  59.0635  59.5529  0.0000
0202-03-27_08:28:32.060000      44699.12        2.59545200e+00        4.52636178e-07  60.0152  59.0635  59.5529  0.0000
0202-03-27_08:28:32.418000      44699.48        2.69503600e+00        7.16843078e-07  59.9883  59.0639  59.5463  0.0000
0202-03-27_08:28:32.760000      44699.83        2.79430300e+00        1.22505238e-06  59.9883  59.0639  59.5463  0.0000
0202-03-27_08:28:33.120000      44700.18        2.89359200e+00        2.40843648e-06  59.9883  59.0639  59.5463  0.0000
0202-03-27_08:28:33.473000      44700.54        2.99313400e+00        4.09817048e-06  60.0289  59.0646  59.5567  0.0000
0202-03-27_08:28:33.820000      44700.88        3.09217700e+00        6.35338038e-06  60.0289  59.0646  59.5567  0.0000
0202-03-27_08:28:34.168000      44701.23        3.19165100e+00        9.61583629e-06  60.0289  59.0646  59.5567  0.0000
0202-03-27_08:28:34.523000      44701.59        3.29086100e+00        1.44125266e-05  60.0018  59.0659  59.5430  0.0000
0202-03-27_08:28:34.870000      44701.93        3.39050800e+00        2.12902358e-05  60.0018  59.0659  59.5430  0.0000

File: chapter 5/data/022k_ffj51/Ic/1_anneal/after-step3/Ic_2025-03-27_08-36-26145884_50k-15e19pm2-03T-0nA-afterTc.txt
# Ic = 4.82 A, n = 16.64 , Tavg = 49.95 K, 50k-15e19pm2-03T-0nA-afterTc
#datetime                        t_s     iHTS_A                vHTS_V                tHTS_K  tTAR_K  tHOL_K  tSPA_K
0202-03-27_08:36:03.070000      45150.13        8.16566000e-03        9.99203889e-09  49.9704  49.0583  49.4246  0.0000
0202-03-27_08:36:03.418000      45150.48        1.11329600e-01        8.81443889e-09  49.9491  49.0612  49.4084  0.0000
0202-03-27_08:36:03.766000      45150.83        2.10342300e-01        1.43304389e-08  49.9491  49.0612  49.4084  0.0000
0202-03-27_08:36:04.113000      45151.18        3.10039100e-01        1.91026389e-08  49.9491  49.0612  49.4084  0.0000
0202-03-27_08:36:04.473000      45151.53        4.09417000e-01        1.88547389e-08  49.9608  49.0630  49.4216  0.0000
0202-03-27_08:36:04.820000      45151.88        5.08900100e-01        3.75097389e-08  49.9608  49.0630  49.4216  0.0000
0202-03-27_08:36:05.168000      45152.23        6.08243800e-01        3.71379389e-08  49.9608  49.0630  49.4216  0.0000
0202-03-27_08:36:05.516000      45152.58        7.07890800e-01        3.65180389e-08  49.9445  49.0644  49.4220  0.0000
0202-03-27_08:36:05.863000      45152.93        8.06722400e-01        5.90143889e-09  49.9445  49.0644  49.4220  0.0000
0202-03-27_08:36:06.273000      45153.34        9.07130300e-01       -9.65476111e-09  49.9445  49.0644  49.4220  0.0000
0202-03-27_08:36:06.630000      45153.69        1.00566500e+00        3.05681389e-08  49.9594  49.0644  49.4208  0.0000
0202-03-27_08:36:06.977000      45154.04        1.10506800e+00        6.81881389e-08  49.9594  49.0644  49.4208  0.0000
0202-03-27_08:36:07.330000      45154.39        1.20473000e+00        5.25079389e-08  49.9664  49.0661  49.4202  0.0000
0202-03-27_08:36:07.684000      45154.75        1.30390900e+00        3.87491389e-08  49.9664  49.0661  49.4202  0.0000
0202-03-27_08:36:08.030000      45155.09        1.40341800e+00        3.84392389e-08  49.9664  49.0661  49.4202  0.0000
0202-03-27_08:36:08.380000      45155.44        1.50267700e+00        3.79434389e-08  49.9628  49.0666  49.4104  0.0000
0202-03-27_08:36:08.727000      45155.79        1.60198000e+00        4.32734389e-08  49.9628  49.0666  49.4104  0.0000
0202-03-27_08:36:09.074000      45156.14        1.70120200e+00        3.68898389e-08  49.9628  49.0666  49.4104  0.0000
0202-03-27_08:36:09.420000      45156.48        1.80079600e+00        3.20556389e-08  49.9550  49.0672  49.4126  0.0000
0202-03-27_08:36:09.777000      45156.84        1.90031800e+00        3.24274389e-08  49.9550  49.0672  49.4126  0.0000
0202-03-27_08:36:10.125000      45157.19        1.99967300e+00        3.65179389e-08  49.9550  49.0672  49.4126  0.0000
0202-03-27_08:36:10.473000      45157.53        2.09907300e+00        3.03202389e-08  49.9472  49.0674  49.4184  0.0000
0202-03-27_08:36:10.820000      45157.88        2.19814400e+00        2.54860389e-08  49.9472  49.0674  49.4184  0.0000
0202-03-27_08:36:11.168000      45158.23        2.29771200e+00        2.17674389e-08  49.9472  49.0674  49.4184  0.0000
0202-03-27_08:36:11.527000      45158.59        2.39686300e+00        2.36369389e-08  49.9410  49.0680  49.4159  0.0000
0202-03-27_08:36:11.870000      45158.93        2.49645500e+00        2.75482389e-08  49.9410  49.0680  49.4159  0.0000
0202-03-27_08:36:12.277000      45159.34        2.59574800e+00        3.45516389e-08  49.9410  49.0680  49.4159  0.0000
0202-03-27_08:36:12.630000      45159.69        2.69524100e+00        3.85181389e-08  49.9476  49.0685  49.4143  0.0000
0202-03-27_08:36:12.984000      45160.05        2.79445500e+00        4.25466389e-08  49.9476  49.0685  49.4143  0.0000
0202-03-27_08:36:13.332000      45160.40        2.89405800e+00        3.86420389e-08  49.9642  49.0693  49.4160  0.0000
0202-03-27_08:36:13.680000      45160.74        2.99307400e+00        3.70307389e-08  49.9642  49.0693  49.4160  0.0000
0202-03-27_08:36:14.027000      45161.09        3.09261400e+00        4.22367389e-08  49.9642  49.0693  49.4160  0.0000
0202-03-27_08:36:14.387000      45161.45        3.19190200e+00        4.48397389e-08  49.9493  49.0697  49.4082  0.0000
0202-03-27_08:36:14.730000      45161.79        3.29117700e+00        3.82702389e-08  49.9493  49.0697  49.4082  0.0000
0202-03-27_08:36:15.090000      45162.15        3.39062700e+00        4.42819389e-08  49.9493  49.0697  49.4082  0.0000
0202-03-27_08:36:15.445000      45162.51        3.49021200e+00        5.05416389e-08  49.9495  49.0694  49.4066  0.0000
0202-03-27_08:36:15.793000      45162.86        3.58920400e+00        5.46940389e-08  49.9495  49.0694  49.4066  0.0000
0202-03-27_08:36:16.140000      45163.20        3.68879900e+00        5.53758389e-08  49.9495  49.0694  49.4066  0.0000
0202-03-27_08:36:16.500000      45163.56        3.78859000e+00        5.95902389e-08  49.9422  49.0702  49.4176  0.0000
0202-03-27_08:36:16.844000      45163.91        3.88765700e+00        6.02719389e-08  49.9422  49.0702  49.4176  0.0000
0202-03-27_08:36:17.242000      45164.30        3.98690000e+00        6.18829389e-08  49.9422  49.0702  49.4176  0.0000
0202-03-27_08:36:17.610000      45164.67        4.08639800e+00        6.86373389e-08  49.9370  49.0705  49.4138  0.0000
0202-03-27_08:36:17.957000      45165.02        4.18569900e+00        7.11784389e-08  49.9370  49.0705  49.4138  0.0000
0202-03-27_08:36:18.316000      45165.38        4.28503800e+00        7.55168389e-08  49.9458  49.0715  49.4126  0.0000
0202-03-27_08:36:18.676000      45165.74        4.38441100e+00        8.79121389e-08  49.9458  49.0715  49.4126  0.0000
0202-03-27_08:36:19.035000      45166.10        4.48389400e+00        1.16359539e-07  49.9458  49.0715  49.4126  0.0000
0202-03-27_08:36:19.395000      45166.46        4.58334600e+00        1.44930839e-07  49.9564  49.0721  49.4172  0.0000
0202-03-27_08:36:19.742000      45166.81        4.68287800e+00        1.75361439e-07  49.9564  49.0721  49.4172  0.0000
0202-03-27_08:36:20.090000      45167.15        4.78188600e+00        2.26182339e-07  49.9564  49.0721  49.4172  0.0000
0202-03-27_08:36:20.438000      45167.50        4.88134100e+00        2.92683439e-07  49.9453  49.0729  49.3995  0.0000
0202-03-27_08:36:20.785000      45167.85        4.98085200e+00        4.06101039e-07  49.9453  49.0729  49.3995  0.0000
0202-03-27_08:36:21.133000      45168.19        5.07999000e+00        5.57820239e-07  49.9453  49.0729  49.3995  0.0000
0202-03-27_08:36:21.484000      45168.55        5.17938900e+00        7.58129239e-07  49.9414  49.0729  49.4053  0.0000
0202-03-27_08:36:21.832000      45168.90        5.27851300e+00        1.02239834e-06  49.9414  49.0729  49.4053  0.0000
0202-03-27_08:36:22.200000      45169.26        5.37802900e+00        1.36134944e-06  49.9414  49.0729  49.4053  0.0000
0202-03-27_08:36:22.580000      45169.64        5.47755900e+00        1.81886214e-06  49.9288  49.0741  49.4053  0.0000
0202-03-27_08:36:22.938000      45170.00        5.57695600e+00        2.39778844e-06  49.9288  49.0741  49.4053  0.0000
0202-03-27_08:36:23.300000      45170.36        5.67630600e+00        3.57498464e-06  49.9288  49.0741  49.4053  0.0000
0202-03-27_08:36:23.670000      45170.73        5.77575600e+00        4.64792614e-06  49.9403  49.0745  49.4157  0.0000
0202-03-27_08:36:24.020000      45171.08        5.87485100e+00        5.97584004e-06  49.9403  49.0745  49.4157  0.0000
0202-03-27_08:36:24.375000      45171.44        5.97455100e+00        7.64512194e-06  49.9421  49.0758  49.4149  0.0000
0202-03-27_08:36:24.723000      45171.78        6.07383400e+00        9.73237494e-06  49.9421  49.0758  49.4149  0.0000
0202-03-27_08:36:25.070000      45172.13        6.17320700e+00        1.23322997e-05  49.9421  49.0758  49.4149  0.0000
0202-03-27_08:36:25.418000      45172.48        6.27282000e+00        1.54926182e-05  49.9494  49.0765  49.4120  0.0000
0202-03-27_08:36:25.773000      45172.84        6.37215900e+00        1.96495361e-05  49.9494  49.0765  49.4120  0.0000
0202-03-27_08:36:26.133000      45173.20        6.47080500e+00        2.44766244e-05  49.9494  49.0765  49.4120  0.0000
