Repository: shortlab/2025-devitre-PhD

# 2025-devitre-PhD
Data repository for Alexis Devitre's PhD thesis

File: chapter 5/data/022k_ffj51/Ic/1_anneal/after-step3/Ic_2025-03-27_08-37-20414740_50k-15e19pm2-03T-0nA-afterTc.txt
# Ic = 4.77 A, n = 16.12 , Tavg = 49.95 K, 50k-15e19pm2-03T-0nA-afterTc
#datetime                        t_s     iHTS_A                vHTS_V                tHTS_K  tTAR_K  tHOL_K  tSPA_K
0202-03-27_08:36:57.316000      45204.38        8.17976500e-03       -2.40984118e-09  49.9391  49.1007  49.4135  0.0000
0202-03-27_08:36:57.676000      45204.74        1.11636200e-01        5.95705882e-09  49.9391  49.1007  49.4135  0.0000
0202-03-27_08:36:58.035000      45205.10        2.10921900e-01        6.27215882e-09  49.9391  49.1007  49.4135  0.0000
0202-03-27_08:36:58.383000      45205.44        3.10653000e-01        2.10331588e-08  49.9535  49.1030  49.4245  0.0000
0202-03-27_08:36:58.730000      45205.79        4.10011100e-01        1.22962588e-08  49.9535  49.1030  49.4245  0.0000
0202-03-27_08:36:59.086000      45206.15        5.09066900e-01        3.08272588e-08  49.9535  49.1030  49.4245  0.0000
0202-03-27_08:36:59.438000      45206.50        6.08432900e-01        1.26061588e-08  49.9350  49.1049  49.4113  0.0000
0202-03-27_08:36:59.785000      45206.85        7.07910900e-01        2.56585882e-09  49.9350  49.1049  49.4113  0.0000
0202-03-27_08:37:00.133000      45207.19        8.06794600e-01        2.29562588e-08  49.9350  49.1049  49.4113  0.0000
0202-03-27_08:37:00.480000      45207.54        9.07423600e-01        3.39880588e-08  49.9493  49.1057  49.4247  0.0000
0202-03-27_08:37:00.830000      45207.89        1.00601600e+00        2.93398588e-08  49.9493  49.1057  49.4247  0.0000
0202-03-27_08:37:01.180000      45208.24        1.10522300e+00       -4.37554118e-09  49.9493  49.1057  49.4247  0.0000
0202-03-27_08:37:01.617000      45208.68        1.20465600e+00       -5.32941176e-10  49.9331  49.1071  49.4277  0.0000
0202-03-27_08:37:01.965000      45209.03        1.30414200e+00        1.40315588e-08  49.9331  49.1071  49.4277  0.0000
0202-03-27_08:37:02.324000      45209.39        1.40352300e+00        1.75642588e-08  49.9331  49.1071  49.4277  0.0000
0202-03-27_08:37:02.670000      45209.73        1.50309800e+00        2.42577588e-08  49.9417  49.1082  49.4314  0.0000
0202-03-27_08:37:03.020000      45210.08        1.60243400e+00        2.27083588e-08  49.9417  49.1082  49.4314  0.0000
0202-03-27_08:37:03.367000      45210.43        1.70173600e+00        2.46295588e-08  49.9503  49.1095  49.4332  0.0000
0202-03-27_08:37:03.715000      45210.78        1.80153600e+00        2.38858588e-08  49.9503  49.1095  49.4332  0.0000
0202-03-27_08:37:04.074000      45211.14        1.90029500e+00        1.70666588e-08  49.9503  49.1095  49.4332  0.0000
0202-03-27_08:37:04.420000      45211.49        1.99971300e+00        1.30989588e-08  49.9497  49.1103  49.4265  0.0000
0202-03-27_08:37:04.770000      45211.83        2.09899100e+00        1.23551588e-08  49.9497  49.1103  49.4265  0.0000
0202-03-27_08:37:05.117000      45212.18        2.19856700e+00        1.32848588e-08  49.9497  49.1103  49.4265  0.0000
0202-03-27_08:37:05.465000      45212.53        2.29761500e+00        1.09916588e-08  49.9606  49.1104  49.4340  0.0000
0202-03-27_08:37:05.824000      45212.89        2.39701500e+00        5.59975882e-09  49.9606  49.1104  49.4340  0.0000
0202-03-27_08:37:06.170000      45213.23        2.49626500e+00        1.40905588e-08  49.9606  49.1104  49.4340  0.0000
0202-03-27_08:37:06.550000      45213.61        2.59572800e+00        1.61977588e-08  49.9400  49.1110  49.4198  0.0000
0202-03-27_08:37:06.900000      45213.96        2.69532400e+00        7.83085882e-09  49.9400  49.1110  49.4198  0.0000
0202-03-27_08:37:07.277000      45214.34        2.79461400e+00       -4.13064118e-09  49.9400  49.1110  49.4198  0.0000
0202-03-27_08:37:07.637000      45214.70        2.89421900e+00        2.99665882e-09  49.9493  49.1108  49.4298  0.0000
0202-03-27_08:37:07.996000      45215.06        2.99342500e+00        9.31835882e-09  49.9493  49.1108  49.4298  0.0000
0202-03-27_08:37:08.344000      45215.41        3.09284900e+00        7.76885882e-09  49.9304  49.1116  49.4243  0.0000
0202-03-27_08:37:08.690000      45215.75        3.19212000e+00        4.29815882e-09  49.9304  49.1116  49.4243  0.0000
0202-03-27_08:37:09.050000      45216.11        3.29159300e+00       -2.08544118e-09  49.9304  49.1116  49.4243  0.0000
0202-03-27_08:37:09.400000      45216.46        3.39078400e+00        3.67845882e-09  49.9523  49.1115  49.4383  0.0000
0202-03-27_08:37:09.746000      45216.81        3.49029400e+00        1.24162588e-08  49.9523  49.1115  49.4383  0.0000
0202-03-27_08:37:10.094000      45217.16        3.58977500e+00        1.30343588e-08  49.9523  49.1115  49.4383  0.0000
0202-03-27_08:37:10.440000      45217.51        3.68893200e+00        1.22283588e-08  49.9406  49.1123  49.4317  0.0000
0202-03-27_08:37:10.800000      45217.86        3.78874500e+00        1.24142588e-08  49.9406  49.1123  49.4317  0.0000
0202-03-27_08:37:11.150000      45218.21        3.88819000e+00        1.55750588e-08  49.9406  49.1123  49.4317  0.0000
0202-03-27_08:37:11.496000      45218.56        3.98743300e+00        2.20206588e-08  49.9492  49.1126  49.4291  0.0000
0202-03-27_08:37:11.844000      45218.91        4.08662800e+00        2.07191588e-08  49.9492  49.1126  49.4291  0.0000
0202-03-27_08:37:12.250000      45219.31        4.18618400e+00        2.74126588e-08  49.9492  49.1126  49.4291  0.0000
0202-03-27_08:37:12.610000      45219.67        4.28525300e+00        4.12334588e-08  49.9603  49.1130  49.4344  0.0000
0202-03-27_08:37:12.965000      45220.03        4.38473200e+00        6.18097588e-08  49.9603  49.1130  49.4344  0.0000
0202-03-27_08:37:13.324000      45220.39        4.48453300e+00        8.82118588e-08  49.9603  49.1130  49.4344  0.0000
0202-03-27_08:37:13.670000      45220.73        4.58346300e+00        1.15915459e-07  49.9435  49.1138  49.4227  0.0000
0202-03-27_08:37:14.027000      45221.09        4.68302200e+00        1.55952559e-07  49.9435  49.1138  49.4227  0.0000
0202-03-27_08:37:14.375000      45221.44        4.78241500e+00        2.13157059e-07  49.9531  49.1145  49.4362  0.0000
0202-03-27_08:37:14.723000      45221.79        4.88178300e+00        2.92549359e-07  49.9531  49.1145  49.4362  0.0000
0202-03-27_08:37:15.070000      45222.13        4.98110800e+00        4.02806059e-07  49.9531  49.1145  49.4362  0.0000
0202-03-27_08:37:15.418000      45222.48        5.08039000e+00        5.49071359e-07  49.9452  49.1152  49.4297  0.0000
0202-03-27_08:37:15.777000      45222.84        5.17951700e+00        7.62149559e-07  49.9452  49.1152  49.4297  0.0000
0202-03-27_08:37:16.125000      45223.19        5.27881300e+00        1.03807146e-06  49.9452  49.1152  49.4297  0.0000
0202-03-27_08:37:16.473000      45223.54        5.37862700e+00        1.38947986e-06  49.9437  49.1161  49.4394  0.0000
0202-03-27_08:37:16.820000      45223.88        5.47769100e+00        1.85213656e-06  49.9437  49.1161  49.4394  0.0000
0202-03-27_08:37:17.168000      45224.23        5.57744500e+00        2.45324936e-06  49.9437  49.1161  49.4394  0.0000
0202-03-27_08:37:17.527000      45224.59        5.67674200e+00        3.65175636e-06  49.9549  49.1163  49.4466  0.0000
0202-03-27_08:37:17.875000      45224.94        5.77601400e+00        4.72810716e-06  49.9549  49.1163  49.4466  0.0000
0202-03-27_08:37:18.280000      45225.34        5.87555500e+00        6.09525306e-06  49.9549  49.1163  49.4466  0.0000
0202-03-27_08:37:18.640000      45225.70        5.97463600e+00        7.53299047e-06  49.9621  49.1172  49.4347  0.0000
0202-03-27_08:37:19.004000      45226.07        6.07394700e+00        9.95132456e-06  49.9621  49.1172  49.4347  0.0000
0202-03-27_08:37:19.350000      45226.42        6.17380900e+00        1.25714550e-05  49.9632  49.1179  49.4360  0.0000
0202-03-27_08:37:19.700000      45226.76        6.27275800e+00        1.58281491e-05  49.9632  49.1179  49.4360  0.0000
0202-03-27_08:37:20.047000      45227.11        6.37213200e+00        1.98967547e-05  49.9632  49.1179  49.4360  0.0000
0202-03-27_08:37:20.395000      45227.46        6.47127300e+00        2.46997363e-05  49.9519  49.1186  49.4325  0.0000

File: chapter 5/data/022k_ffj51/Ic/1_anneal/after-step3/Ic_2025-03-27_08-37-47426737_50k-15e19pm2-03T-0nA-afterTc.txt
# Ic = 4.78 A, n = 16.22 , Tavg = 49.96 K, 50k-15e19pm2-03T-0nA-afterTc
#datetime                        t_s     iHTS_A                vHTS_V                tHTS_K  tTAR_K  tHOL_K  tSPA_K
0202-03-27_08:37:24.460000      45231.52        8.40321000e-03        1.09147833e-08  49.9442  49.1183  49.4419  0.0000
0202-03-27_08:37:24.820000      45231.88        1.11587400e-01        1.24022833e-08  49.9442  49.1183  49.4419  0.0000
0202-03-27_08:37:25.168000      45232.23        2.10932500e-01        1.14725833e-08  49.9442  49.1183  49.4419  0.0000
0202-03-27_08:37:25.516000      45232.58        3.10666500e-01        1.11626833e-08  49.9600  49.1212  49.4408  0.0000
0202-03-27_08:37:25.863000      45232.93        4.09626000e-01        1.61828833e-08  49.9600  49.1212  49.4408  0.0000
0202-03-27_08:37:26.234000      45233.30        5.08833000e-01        1.28360833e-08  49.9600  49.1212  49.4408  0.0000
0202-03-27_08:37:26.613000      45233.68        6.08602900e-01        3.40321833e-08  49.9590  49.1226  49.4431  0.0000
0202-03-27_08:37:26.973000      45234.04        7.07354300e-01        3.01275833e-08  49.9590  49.1226  49.4431  0.0000
0202-03-27_08:37:27.320000      45234.38        8.06631100e-01        9.23998333e-09  49.9423  49.1235  49.4300  0.0000
0202-03-27_08:37:27.668000      45234.73        9.05968500e-01       -2.44716667e-10  49.9423  49.1235  49.4300  0.0000
0202-03-27_08:37:28.027000      45235.09        1.00596500e+00        1.68608833e-08  49.9423  49.1235  49.4300  0.0000
0202-03-27_08:37:28.375000      45235.44        1.10544700e+00        4.23952833e-08  49.9576  49.1237  49.4444  0.0000
0202-03-27_08:37:28.720000      45235.78        1.20478200e+00        2.77067833e-08  49.9576  49.1237  49.4444  0.0000
0202-03-27_08:37:29.066000      45236.13        1.30398000e+00        3.67553833e-08  49.9576  49.1237  49.4444  0.0000
0202-03-27_08:37:29.418000      45236.48        1.40328300e+00        3.87386833e-08  49.9464  49.1248  49.4454  0.0000
0202-03-27_08:37:29.766000      45236.83        1.50243600e+00        3.44622833e-08  49.9464  49.1248  49.4454  0.0000
0202-03-27_08:37:30.113000      45237.18        1.60253300e+00        4.17755833e-08  49.9464  49.1248  49.4454  0.0000
0202-03-27_08:37:30.460000      45237.52        1.70177300e+00        4.00401833e-08  49.9507  49.1247  49.4470  0.0000
0202-03-27_08:37:30.810000      45237.87        1.80119100e+00        3.26649833e-08  49.9507  49.1247  49.4470  0.0000
0202-03-27_08:37:31.156000      45238.22        1.90082300e+00        2.65911833e-08  49.9507  49.1247  49.4470  0.0000
0202-03-27_08:37:31.508000      45238.57        1.99983700e+00        2.28106833e-08  49.9605  49.1261  49.4453  0.0000
0202-03-27_08:37:31.863000      45238.93        2.09924900e+00        2.16950833e-08  49.9605  49.1261  49.4453  0.0000
0202-03-27_08:37:32.220000      45239.28        2.19880800e+00        2.75208833e-08  49.9605  49.1261  49.4453  0.0000
0202-03-27_08:37:32.594000      45239.66        2.29818400e+00        3.17352833e-08  49.9609  49.1264  49.4429  0.0000
0202-03-27_08:37:32.953000      45240.01        2.39734500e+00        3.26649833e-08  49.9609  49.1264  49.4429  0.0000
0202-03-27_08:37:33.320000      45240.38        2.49635100e+00        2.72756833e-08  49.9609  49.1264  49.4429  0.0000
0202-03-27_08:37:33.668000      45240.73        2.59582500e+00        2.85789833e-08  49.9656  49.1270  49.4405  0.0000
0202-03-27_08:37:34.016000      45241.08        2.69518100e+00        1.95923833e-08  49.9656  49.1270  49.4405  0.0000
0202-03-27_08:37:34.363000      45241.43        2.79463500e+00        1.61216833e-08  49.9548  49.1275  49.4439  0.0000
0202-03-27_08:37:34.710000      45241.77        2.89425400e+00        2.21334833e-08  49.9548  49.1275  49.4439  0.0000
0202-03-27_08:37:35.066000      45242.13        2.99346100e+00        2.46744833e-08  49.9548  49.1275  49.4439  0.0000
0202-03-27_08:37:35.414000      45242.48        3.09310800e+00        3.08721833e-08  49.9509  49.1271  49.4456  0.0000
0202-03-27_08:37:35.758000      45242.82        3.19213800e+00        2.69675833e-08  49.9509  49.1271  49.4456  0.0000
0202-03-27_08:37:36.117000      45243.18        3.29194900e+00        3.13059833e-08  49.9509  49.1271  49.4456  0.0000
0202-03-27_08:37:36.473000      45243.54        3.39126900e+00        3.62021833e-08  49.9502  49.1273  49.4504  0.0000
0202-03-27_08:37:36.836000      45243.90        3.49039900e+00        3.89291833e-08  49.9502  49.1273  49.4504  0.0000
0202-03-27_08:37:37.188000      45244.25        3.58972400e+00        4.17800833e-08  49.9502  49.1273  49.4504  0.0000
0202-03-27_08:37:37.574000      45244.64        3.68861400e+00        3.34751833e-08  49.9580  49.1275  49.4524  0.0000
0202-03-27_08:37:37.920000      45244.99        3.78835600e+00        4.54366833e-08  49.9580  49.1275  49.4524  0.0000
0202-03-27_08:37:38.280000      45245.35        3.88767200e+00        5.72742833e-08  49.9580  49.1275  49.4524  0.0000
0202-03-27_08:37:38.633000      45245.70        3.98733000e+00        6.36578833e-08  49.9582  49.1279  49.4484  0.0000
0202-03-27_08:37:38.980000      45246.04        4.08667500e+00        6.09289833e-08  49.9582  49.1279  49.4484  0.0000
0202-03-27_08:37:39.330000      45246.39        4.18600600e+00        7.38162833e-08  49.9742  49.1280  49.4532  0.0000
0202-03-27_08:37:39.676000      45246.74        4.28527100e+00        8.51573833e-08  49.9742  49.1280  49.4532  0.0000
0202-03-27_08:37:40.035000      45247.10        4.38453700e+00        9.94120833e-08  49.9742  49.1280  49.4532  0.0000
0202-03-27_08:37:40.383000      45247.44        4.48403000e+00        1.17385283e-07  49.9534  49.1281  49.4453  0.0000
0202-03-27_08:37:40.730000      45247.79        4.58333500e+00        1.44903083e-07  49.9534  49.1281  49.4453  0.0000
0202-03-27_08:37:41.080000      45248.14        4.68291100e+00        1.84940083e-07  49.9534  49.1281  49.4453  0.0000
0202-03-27_08:37:41.426000      45248.49        4.78229700e+00        2.45615383e-07  49.9602  49.1282  49.4572  0.0000
0202-03-27_08:37:41.773000      45248.84        4.88168600e+00        3.17818383e-07  49.9602  49.1282  49.4572  0.0000
0202-03-27_08:37:42.120000      45249.18        4.98104100e+00        4.40780383e-07  49.9602  49.1282  49.4572  0.0000
0202-03-27_08:37:42.470000      45249.53        5.08042800e+00        5.94978783e-07  49.9626  49.1290  49.4604  0.0000
0202-03-27_08:37:42.816000      45249.88        5.17962800e+00        8.00617883e-07  49.9626  49.1290  49.4604  0.0000
0202-03-27_08:37:43.164000      45250.23        5.27853400e+00        1.07474138e-06  49.9626  49.1290  49.4604  0.0000
0202-03-27_08:37:43.516000      45250.58        5.37863700e+00        1.42862898e-06  49.9653  49.1299  49.4502  0.0000
0202-03-27_08:37:43.870000      45250.93        5.47809900e+00        1.89946688e-06  49.9653  49.1299  49.4502  0.0000
0202-03-27_08:37:44.273000      45251.33        5.57720400e+00        2.57203938e-06  49.9653  49.1299  49.4502  0.0000
0202-03-27_08:37:44.625000      45251.69        5.67656600e+00        3.25762708e-06  49.9632  49.1300  49.4430  0.0000
0202-03-27_08:37:44.973000      45252.04        5.77617200e+00        4.75380198e-06  49.9632  49.1300  49.4430  0.0000
0202-03-27_08:37:45.324000      45252.39        5.87567200e+00        6.15478888e-06  49.9770  49.1300  49.4506  0.0000
0202-03-27_08:37:45.670000      45252.73        5.97474500e+00        7.86132182e-06  49.9770  49.1300  49.4506  0.0000
0202-03-27_08:37:46.020000      45253.08        6.07423700e+00        9.97987690e-06  49.9770  49.1300  49.4506  0.0000
0202-03-27_08:37:46.367000      45253.43        6.17397400e+00        1.25947427e-05  49.9523  49.1297  49.4404  0.0000
0202-03-27_08:37:46.715000      45253.78        6.27307300e+00        1.58725130e-05  49.9523  49.1297  49.4404  0.0000
0202-03-27_08:37:47.060000      45254.12        6.37238800e+00        1.99780015e-05  49.9523  49.1297  49.4404  0.0000
0202-03-27_08:37:47.406000      45254.47        6.47122500e+00        2.49348787e-05  49.9630  49.1301  49.4571  0.0000

File: chapter 5/data/022k_ffj51/Ic/1_anneal/after-step3/Ic_2025-03-27_08-46-30136096_40k-15e19pm2-03T-0nA-afterTc.txt
# Ic = 7.85 A, n = 17.64 , Tavg = 39.95 K, 40k-15e19pm2-03T-0nA-afterTc
#datetime                        t_s     iHTS_A                vHTS_V                tHTS_K  tTAR_K  tHOL_K  tSPA_K
0202-03-27_08:46:17.730000      45764.79        9.11465800e-03        6.92100000e-10  39.9439  39.0552  39.2988  0.0000
0202-03-27_08:46:18.086000      45765.15        3.11109700e-01        2.64142000e-08  39.9439  39.0552  39.2988  0.0000
0202-03-27_08:46:18.445000      45765.51        6.08556300e-01        3.42250000e-09  39.9398  39.0572  39.3032  0.0000
0202-03-27_08:46:18.793000      45765.85        9.07372100e-01        1.99700000e-10  39.9398  39.0572  39.3032  0.0000
0202-03-27_08:46:19.140000      45766.20        1.20528000e+00       -1.09561000e-08  39.9398  39.0572  39.3032  0.0000
0202-03-27_08:46:19.490000      45766.55        1.50318500e+00        1.81110000e-09  39.9354  39.0583  39.3009  0.0000
0202-03-27_08:46:19.844000      45766.91        1.80171300e+00        4.29020000e-09  39.9354  39.0583  39.3009  0.0000
0202-03-27_08:46:20.223000      45767.28        2.09985900e+00        1.40825000e-08  39.9354  39.0583  39.3009  0.0000
0202-03-27_08:46:20.598000      45767.66        2.39761400e+00        1.03639000e-08  39.9375  39.0595  39.3003  0.0000
0202-03-27_08:46:20.957000      45768.02        2.69606300e+00        2.70357000e-08  39.9375  39.0595  39.3003  0.0000
0202-03-27_08:46:21.330000      45768.39        2.99429600e+00        2.82752000e-08  39.9375  39.0595  39.3003  0.0000
0202-03-27_08:46:21.684000      45768.75        3.29259900e+00        2.62300000e-08  39.9457  39.0601  39.3090  0.0000
0202-03-27_08:46:22.030000      45769.10        3.59050200e+00        2.65398000e-08  39.9457  39.0601  39.3090  0.0000
0202-03-27_08:46:22.383000      45769.44        3.88897300e+00        2.44326000e-08  39.9422  39.0613  39.2983  0.0000
0202-03-27_08:46:22.730000      45769.79        4.18759300e+00        2.69737000e-08  39.9422  39.0613  39.2983  0.0000
0202-03-27_08:46:23.090000      45770.15        4.48564400e+00        2.77174000e-08  39.9422  39.0613  39.2983  0.0000
0202-03-27_08:46:23.438000      45770.50        4.78345400e+00        3.73238000e-08  39.9431  39.0617  39.3016  0.0000
0202-03-27_08:46:23.785000      45770.85        5.08146400e+00        3.78231000e-08  39.9431  39.0617  39.3016  0.0000
0202-03-27_08:46:24.133000      45771.19        5.38009200e+00        4.10528000e-08  39.9431  39.0617  39.3016  0.0000
0202-03-27_08:46:24.480000      45771.54        5.67737000e+00        4.58882000e-08  39.9382  39.0624  39.3032  0.0000
0202-03-27_08:46:24.836000      45771.90        5.97610700e+00        3.91947000e-08  39.9382  39.0624  39.3032  0.0000
0202-03-27_08:46:25.184000      45772.25        6.27449400e+00        4.74996000e-08  39.9382  39.0624  39.3032  0.0000
0202-03-27_08:46:25.580000      45772.64        6.57210900e+00        5.63622000e-08  39.9436  39.0628  39.3089  0.0000
0202-03-27_08:46:25.926000      45772.99        6.87028000e+00        5.58664000e-08  39.9436  39.0628  39.3089  0.0000
0202-03-27_08:46:26.277000      45773.34        7.16838200e+00        6.71462000e-08  39.9436  39.0628  39.3089  0.0000
0202-03-27_08:46:26.630000      45773.69        7.46730500e+00        1.13009000e-07  39.9398  39.0633  39.3104  0.0000
0202-03-27_08:46:26.977000      45774.04        7.76458200e+00        1.94756300e-07  39.9398  39.0633  39.3104  0.0000
0202-03-27_08:46:27.324000      45774.39        8.06271700e+00        3.52053200e-07  39.9494  39.0642  39.3107  0.0000
0202-03-27_08:46:27.668000      45774.73        8.36058600e+00        6.39191400e-07  39.9494  39.0642  39.3107  0.0000
0202-03-27_08:46:28.016000      45775.08        8.65845400e+00        1.14851610e-06  39.9494  39.0642  39.3107  0.0000
0202-03-27_08:46:28.370000      45775.43        8.95647400e+00        2.54014150e-06  39.9425  39.0651  39.3025  0.0000
0202-03-27_08:46:28.720000      45775.78        9.25526800e+00        4.23551480e-06  39.9425  39.0651  39.3025  0.0000
0202-03-27_08:46:29.066000      45776.13        9.55299500e+00        6.89946040e-06  39.9425  39.0651  39.3025  0.0000
0202-03-27_08:46:29.414000      45776.48        9.85078100e+00        1.10805342e-05  39.9462  39.0653  39.3044  0.0000
0202-03-27_08:46:29.760000      45776.83        1.01491900e+01        1.74568259e-05  39.9462  39.0653  39.3044  0.0000
0202-03-27_08:46:30.117000      45777.18        1.04478500e+01        2.78232444e-05  39.9462  39.0653  39.3044  0.0000

File: chapter 5/data/022k_ffj51/Ic/1_anneal/after-step3/Ic_2025-03-27_09-07-24195127_25k-15e19pm2-03T-0nA-afterTc.txt
# Ic = 14.49 A, n = 22.01 , Tavg = 25.10 K, 25k-15e19pm2-03T-0nA-afterTc
#datetime                        t_s     iHTS_A                vHTS_V                tHTS_K  tTAR_K  tHOL_K  tSPA_K
0202-03-27_09:07:02.860000      47009.92        9.51642700e-03        9.40806667e-09  25.0878  23.6124  23.7853  0.0000
0202-03-27_09:07:03.246000      47010.31        3.11384900e-01        2.30429667e-08  25.0878  23.6124  23.7853  0.0000
0202-03-27_09:07:03.617000      47010.68        6.09275900e-01        3.57481667e-08  25.1055  23.6178  23.7998  0.0000
0202-03-27_09:07:03.965000      47011.03        9.07332700e-01        4.09542667e-08  25.1055  23.6178  23.7998  0.0000
0202-03-27_09:07:04.312000      47011.38        1.20543300e+00        5.01887667e-08  25.0852  23.6138  23.7901  0.0000
0202-03-27_09:07:04.670000      47011.74        1.50345000e+00        5.34115667e-08  25.0852  23.6138  23.7901  0.0000
0202-03-27_09:07:05.023000      47012.08        1.80199800e+00        2.49642667e-08  25.0852  23.6138  23.7901  0.0000
0202-03-27_09:07:05.370000      47012.43        2.09972500e+00        3.02300667e-08  25.1041  23.6205  23.8039  0.0000
0202-03-27_09:07:05.720000      47012.78        2.39797600e+00        3.43760667e-08  25.1041  23.6205  23.8039  0.0000
0202-03-27_09:07:06.066000      47013.13        2.69626500e+00        3.46218667e-08  25.1041  23.6205  23.8039  0.0000
0202-03-27_09:07:06.414000      47013.48        2.99483500e+00        4.54677667e-08  25.1037  23.6177  23.8087  0.0000
0202-03-27_09:07:06.770000      47013.83        3.29289700e+00        4.69552667e-08  25.1037  23.6177  23.8087  0.0000
0202-03-27_09:07:07.117000      47014.18        3.59085000e+00        6.27593667e-08  25.1037  23.6177  23.8087  0.0000
0202-03-27_09:07:07.465000      47014.53        3.88890300e+00        5.70574667e-08  25.0924  23.6164  23.7823  0.0000
0202-03-27_09:07:07.812000      47014.88        4.18720200e+00        4.93103667e-08  25.0924  23.6164  23.7823  0.0000
0202-03-27_09:07:08.160000      47015.22        4.48528500e+00        4.60255667e-08  25.0924  23.6164  23.7823  0.0000
0202-03-27_09:07:08.508000      47015.57        4.78384400e+00        6.32551667e-08  25.1074  23.6156  23.7966  0.0000
0202-03-27_09:07:08.855000      47015.92        5.08188500e+00        5.68095667e-08  25.1074  23.6156  23.7966  0.0000
0202-03-27_09:07:09.266000      47016.33        5.37971500e+00        5.38346667e-08  25.1074  23.6156  23.7966  0.0000
0202-03-27_09:07:09.630000      47016.69        5.67774500e+00        5.34008667e-08  25.0935  23.6137  23.7910  0.0000
0202-03-27_09:07:09.977000      47017.04        5.97575400e+00        4.90004667e-08  25.0935  23.6137  23.7910  0.0000
0202-03-27_09:07:10.340000      47017.40        6.27401200e+00        5.78631667e-08  25.0986  23.6178  23.7964  0.0000
0202-03-27_09:07:10.695000      47017.76        6.57254600e+00        4.57156667e-08  25.0986  23.6178  23.7964  0.0000
0202-03-27_09:07:11.043000      47018.11        6.87073000e+00        4.80708667e-08  25.0986  23.6178  23.7964  0.0000
0202-03-27_09:07:11.390000      47018.45        7.16869300e+00        3.62324667e-08  25.1005  23.6147  23.8048  0.0000
0202-03-27_09:07:11.750000      47018.81        7.46637100e+00        3.07777667e-08  25.1005  23.6147  23.8048  0.0000
0202-03-27_09:07:12.098000      47019.16        7.76483800e+00        4.00742667e-08  25.1005  23.6147  23.8048  0.0000
0202-03-27_09:07:12.445000      47019.51        8.06301600e+00        3.15214667e-08  25.0961  23.6134  23.7974  0.0000
0202-03-27_09:07:12.793000      47019.86        8.36099800e+00        2.09234667e-08  25.0961  23.6134  23.7974  0.0000
0202-03-27_09:07:13.140000      47020.20        8.65921300e+00        2.03656667e-08  25.0961  23.6134  23.7974  0.0000
0202-03-27_09:07:13.500000      47020.56        8.95699300e+00        1.28664667e-08  25.0966  23.6126  23.7842  0.0000
0202-03-27_09:07:13.848000      47020.91        9.25546500e+00        1.73907667e-08  25.0966  23.6126  23.7842  0.0000
0202-03-27_09:07:14.260000      47021.32        9.55324500e+00        1.36101667e-08  25.0966  23.6126  23.7842  0.0000
0202-03-27_09:07:14.630000      47021.69        9.85172300e+00        1.67090667e-08  25.0960  23.6104  23.7855  0.0000
0202-03-27_09:07:14.992000      47022.05        1.01495700e+01        1.70808667e-08  25.0960  23.6104  23.7855  0.0000
0202-03-27_09:07:15.344000      47022.41        1.04475200e+01        1.11931667e-08  25.0856  23.6157  23.7824  0.0000
0202-03-27_09:07:15.690000      47022.75        1.07459900e+01        2.14446667e-09  25.0856  23.6157  23.7824  0.0000
0202-03-27_09:07:16.040000      47023.10        1.10444200e+01       -9.54333333e-10  25.0856  23.6157  23.7824  0.0000
0202-03-27_09:07:16.387000      47023.45        1.13423600e+01       -5.66453333e-09  25.0982  23.6120  23.7956  0.0000
0202-03-27_09:07:16.746000      47023.81        1.16400800e+01       -6.34633333e-09  25.0982  23.6120  23.7956  0.0000
0202-03-27_09:07:17.094000      47024.16        1.19389100e+01        1.77226667e-09  25.0982  23.6120  23.7956  0.0000
0202-03-27_09:07:17.440000      47024.50        1.22367100e+01       -2.38123333e-09  25.0892  23.6116  23.7968  0.0000
0202-03-27_09:07:17.790000      47024.85        1.25348600e+01       -5.72833333e-09  25.0892  23.6116  23.7968  0.0000
0202-03-27_09:07:18.137000      47025.20        1.28331900e+01       -7.08233333e-10  25.0892  23.6116  23.7968  0.0000
0202-03-27_09:07:18.496000      47025.56        1.31308300e+01        1.29266667e-08  25.1088  23.6113  23.7928  0.0000
0202-03-27_09:07:18.844000      47025.91        1.34288300e+01        3.74694667e-08  25.1088  23.6113  23.7928  0.0000
0202-03-27_09:07:19.223000      47026.28        1.37273500e+01        6.34377667e-08  25.1088  23.6113  23.7928  0.0000
0202-03-27_09:07:19.620000      47026.69        1.40250400e+01        9.98181667e-08  25.1027  23.6097  23.7968  0.0000
0202-03-27_09:07:19.980000      47027.04        1.43235200e+01        1.60059567e-07  25.1027  23.6097  23.7968  0.0000
0202-03-27_09:07:20.332000      47027.40        1.46216400e+01        2.65791967e-07  25.0953  23.6148  23.7843  0.0000
0202-03-27_09:07:20.680000      47027.74        1.49200000e+01        3.87018667e-07  25.0953  23.6148  23.7843  0.0000
0202-03-27_09:07:21.027000      47028.09        1.52178300e+01        5.93897167e-07  25.0953  23.6148  23.7843  0.0000
0202-03-27_09:07:21.380000      47028.44        1.55161300e+01        8.96467967e-07  25.0956  23.6104  23.7796  0.0000
0202-03-27_09:07:21.734000      47028.80        1.58141100e+01        1.32435577e-06  25.0956  23.6104  23.7796  0.0000
0202-03-27_09:07:22.082000      47029.14        1.61125900e+01        1.96531977e-06  25.0956  23.6104  23.7796  0.0000
0202-03-27_09:07:22.430000      47029.49        1.64104200e+01        3.36426017e-06  25.0902  23.6107  23.7852  0.0000
0202-03-27_09:07:22.777000      47029.84        1.67083100e+01        4.84996799e-06  25.0902  23.6107  23.7852  0.0000
0202-03-27_09:07:23.125000      47030.19        1.70067800e+01        6.91317547e-06  25.0902  23.6107  23.7852  0.0000
0202-03-27_09:07:23.477000      47030.54        1.73053800e+01        9.98660505e-06  25.0977  23.6139  23.7933  0.0000
0202-03-27_09:07:23.824000      47030.89        1.76029900e+01        1.43887574e-05  25.0977  23.6139  23.7933  0.0000
0202-03-27_09:07:24.170000      47031.24        1.79013900e+01        2.10030854e-05  25.0977  23.6139  23.7933  0.0000

File: chapter 5/data/022k_ffj51/Ic/1_anneal/after-step3/Ic_2025-03-27_15-13-44361995_15e19pm2-0nA-anneal300k-30min-22k-.txt
# Ic = 19.57 A, n = 26.64 , Tavg = 22.18 K, 15e19pm2-0nA-anneal300k-30min-22k-
#datetime                        t_s     iHTS_A                vHTS_V                tHTS_K  tTAR_K  tHOL_K  tSPA_K
0202-03-27_15:13:16.273000      16925.10        7.45753200e-03       -1.08389833e-08  22.1712  19.5899  19.7659  0.0000
0202-03-27_15:13:16.637000      16925.47        3.08561400e-01       -8.60778333e-09  22.1753  19.5995  19.7903  0.0000
0202-03-27_15:13:16.984000      16925.81        6.07494700e-01        8.37371667e-09  22.1753  19.5995  19.7903  0.0000
0202-03-27_15:13:17.332000      16926.16        9.05613200e-01        2.54791667e-09  22.1753  19.5995  19.7903  0.0000
0202-03-27_15:13:17.680000      16926.51        1.20294900e+00        1.51911167e-08  22.1825  19.5849  19.7792  0.0000
0202-03-27_15:13:18.027000      16926.86        1.50162200e+00       -6.50058333e-09  22.1825  19.5849  19.7792  0.0000
0202-03-27_15:13:18.387000      16927.21        1.79986500e+00       -1.70365833e-08  22.1825  19.5849  19.7792  0.0000
0202-03-27_15:13:18.734000      16927.56        2.09799400e+00       -3.15388333e-09  22.1844  19.5975  19.7894  0.0000
0202-03-27_15:13:19.080000      16927.91        2.39619400e+00       -7.80288333e-09  22.1844  19.5975  19.7894  0.0000
0202-03-27_15:13:19.426000      16928.26        2.69480100e+00       -4.76768333e-09  22.1844  19.5975  19.7894  0.0000
0202-03-27_15:13:19.773000      16928.60        2.99297700e+00       -1.06556833e-08  22.1833  19.5917  19.7989  0.0000
0202-03-27_15:13:20.133000      16928.96        3.29075700e+00       -9.10628333e-09  22.1833  19.5917  19.7989  0.0000
0202-03-27_15:13:20.516000      16929.34        3.58888600e+00        3.84671667e-09  22.1833  19.5917  19.7989  0.0000
0202-03-27_15:13:20.920000      16929.75        3.88739700e+00        4.38016667e-10  22.1733  19.5891  19.7714  0.0000
0202-03-27_15:13:21.285000      16930.11        4.18538600e+00        8.37101667e-09  22.1733  19.5891  19.7714  0.0000
0202-03-27_15:13:21.637000      16930.46        4.48324600e+00        1.20276167e-08  22.1714  19.5983  19.7895  0.0000
0202-03-27_15:13:21.984000      16930.81        4.78135000e+00       -3.05683333e-10  22.1714  19.5983  19.7895  0.0000
0202-03-27_15:13:22.332000      16931.16        5.07927800e+00        2.35931667e-09  22.1714  19.5983  19.7895  0.0000
0202-03-27_15:13:22.680000      16931.51        5.37734100e+00        1.23995167e-08  22.1721  19.5833  19.7722  0.0000
0202-03-27_15:13:23.027000      16931.86        5.67589800e+00        1.60561167e-08  22.1721  19.5833  19.7722  0.0000
0202-03-27_15:13:23.383000      16932.21        5.97457700e+00        1.50644167e-08  22.1721  19.5833  19.7722  0.0000
0202-03-27_15:13:23.730000      16932.56        6.27264500e+00        1.44447167e-08  22.1678  19.5945  19.7756  0.0000
0202-03-27_15:13:24.080000      16932.91        6.57017600e+00        8.99081667e-09  22.1678  19.5945  19.7756  0.0000
0202-03-27_15:13:24.426000      16933.26        6.86868800e+00        9.67251667e-09  22.1678  19.5945  19.7756  0.0000
0202-03-27_15:13:24.773000      16933.60        7.16688100e+00        1.06022167e-08  22.1843  19.5883  19.7913  0.0000
0202-03-27_15:13:25.133000      16933.96        7.46498300e+00        7.69041667e-09  22.1843  19.5883  19.7913  0.0000
0202-03-27_15:13:25.510000      16934.34        7.76350500e+00        1.23394167e-08  22.1843  19.5883  19.7913  0.0000
0202-03-27_15:13:25.910000      16934.74        8.06120000e+00        1.75454167e-08  22.1811  19.5863  19.7757  0.0000
0202-03-27_15:13:26.258000      16935.09        8.35945500e+00        7.62921667e-09  22.1811  19.5863  19.7757  0.0000
0202-03-27_15:13:26.613000      16935.44        8.65732700e+00        9.73641667e-09  22.1811  19.5863  19.7757  0.0000
0202-03-27_15:13:26.973000      16935.80        8.95556700e+00        6.57561667e-09  22.1783  19.5951  19.7922  0.0000
0202-03-27_15:13:27.320000      16936.15        9.25358800e+00        1.13478167e-08  22.1783  19.5951  19.7922  0.0000
0202-03-27_15:13:27.668000      16936.50        9.55182800e+00       -3.40258333e-09  22.1750  19.5806  19.7706  0.0000
0202-03-27_15:13:28.016000      16936.85        9.85005000e+00        1.86541667e-09  22.1750  19.5806  19.7706  0.0000
0202-03-27_15:13:28.363000      16937.19        1.01481000e+01       -1.18313833e-08  22.1750  19.5806  19.7706  0.0000
0202-03-27_15:13:28.710000      16937.54        1.04467700e+01       -2.03908333e-09  22.1588  19.5919  19.7677  0.0000
0202-03-27_15:13:29.060000      16937.89        1.07446400e+01       -4.64208333e-09  22.1588  19.5919  19.7677  0.0000
0202-03-27_15:13:29.406000      16938.24        1.10428100e+01       -7.49298333e-09  22.1588  19.5919  19.7677  0.0000
0202-03-27_15:13:29.754000      16938.58        1.13407100e+01       -9.29028333e-09  22.1660  19.5846  19.7772  0.0000
0202-03-27_15:13:30.113000      16938.94        1.16391700e+01       -1.62316833e-08  22.1660  19.5846  19.7772  0.0000
0202-03-27_15:13:30.457000      16939.29        1.19374900e+01       -1.48061833e-08  22.1660  19.5846  19.7772  0.0000
0202-03-27_15:13:30.810000      16939.64        1.22351600e+01       -2.16831833e-08  22.1598  19.5829  19.7583  0.0000
0202-03-27_15:13:31.156000      16939.98        1.25328400e+01       -1.96951833e-08  22.1598  19.5829  19.7583  0.0000
0202-03-27_15:13:31.540000      16940.37        1.28308300e+01       -1.84548833e-08  22.1598  19.5829  19.7583  0.0000
0202-03-27_15:13:31.914000      16940.74        1.31297200e+01       -2.18635833e-08  22.1875  19.5920  19.8013  0.0000
0202-03-27_15:13:32.266000      16941.09        1.34275700e+01       -2.36608833e-08  22.1875  19.5920  19.8013  0.0000
0202-03-27_15:13:32.613000      16941.44        1.37258800e+01       -3.07880833e-08  22.1880  19.5774  19.7788  0.0000
0202-03-27_15:13:32.965000      16941.79        1.40233100e+01       -3.24614833e-08  22.1880  19.5774  19.7788  0.0000
0202-03-27_15:13:33.312000      16942.14        1.43222500e+01       -3.10979833e-08  22.1880  19.5774  19.7788  0.0000
0202-03-27_15:13:33.660000      16942.49        1.46201800e+01       -3.55602833e-08  22.1736  19.5892  19.7747  0.0000
0202-03-27_15:13:34.008000      16942.84        1.49184500e+01       -3.81012833e-08  22.1736  19.5892  19.7747  0.0000
0202-03-27_15:13:34.355000      16943.19        1.52164600e+01       -4.09522833e-08  22.1736  19.5892  19.7747  0.0000
0202-03-27_15:13:34.703000      16943.53        1.55148400e+01       -4.25016833e-08  22.1724  19.5814  19.7742  0.0000
0202-03-27_15:13:35.050000      16943.88        1.58130400e+01       -4.30593833e-08  22.1724  19.5814  19.7742  0.0000
0202-03-27_15:13:35.406000      16944.24        1.61106500e+01       -4.67779833e-08  22.1724  19.5814  19.7742  0.0000
0202-03-27_15:13:35.758000      16944.59        1.64092100e+01       -5.13022833e-08  22.1537  19.5789  19.7462  0.0000
0202-03-27_15:13:36.105000      16944.93        1.67076700e+01       -5.16740833e-08  22.1537  19.5789  19.7462  0.0000
0202-03-27_15:13:36.453000      16945.28        1.70054800e+01       -4.34932833e-08  22.1537  19.5789  19.7462  0.0000
0202-03-27_15:13:36.800000      16945.63        1.73034800e+01       -5.12384833e-08  22.1667  19.5874  19.7706  0.0000
0202-03-27_15:13:37.160000      16945.99        1.76018400e+01       -4.74561833e-08  22.1667  19.5874  19.7706  0.0000
0202-03-27_15:13:37.570000      16946.40        1.78997900e+01       -3.20860833e-08  22.1667  19.5874  19.7706  0.0000
0202-03-27_15:13:37.930000      16946.76        1.81975600e+01       -1.73357833e-08  22.1717  19.5732  19.7684  0.0000
0202-03-27_15:13:38.277000      16947.11        1.84958700e+01       -7.10968333e-09  22.1717  19.5732  19.7684  0.0000
0202-03-27_15:13:38.640000      16947.47        1.87942300e+01        2.69772167e-08  22.1717  19.5732  19.7684  0.0000
0202-03-27_15:13:39             16947.83        1.90923800e+01        6.23037167e-08  22.1750  19.5859  19.7727  0.0000
0202-03-27_15:13:39.344000      16948.17        1.93906000e+01        1.16718817e-07  22.1750  19.5859  19.7727  0.0000
0202-03-27_15:13:39.690000      16948.52        1.96887800e+01        2.01130417e-07  22.1801  19.5798  19.7845  0.0000
0202-03-27_15:13:40.040000      16948.87        1.99868800e+01        3.22789817e-07  22.1801  19.5798  19.7845  0.0000
0202-03-27_15:13:40.395000      16949.22        2.02848300e+01        4.94959817e-07  22.1801  19.5798  19.7845  0.0000
0202-03-27_15:13:40.742000      16949.57        2.05833600e+01        7.60713917e-07  22.1669  19.5784  19.7545  0.0000
0202-03-27_15:13:41.090000      16949.92        2.08814000e+01        1.09402202e-06  22.1669  19.5784  19.7545  0.0000
0202-03-27_15:13:41.438000      16950.27        2.11795700e+01        1.55797612e-06  22.1669  19.5784  19.7545  0.0000
0202-03-27_15:13:41.785000      16950.61        2.14776500e+01        2.20568982e-06  22.1646  19.5875  19.7753  0.0000
0202-03-27_15:13:42.145000      16950.97        2.17757800e+01        3.63796054e-06  22.1646  19.5875  19.7753  0.0000
0202-03-27_15:13:42.504000      16951.33        2.20744300e+01        5.06496317e-06  22.1646  19.5875  19.7753  0.0000
0202-03-27_15:13:42.926000      16951.75        2.23717100e+01        7.01851561e-06  22.1734  19.5731  19.7639  0.0000
0202-03-27_15:13:43.285000      16952.11        2.26703900e+01        9.90202217e-06  22.1734  19.5731  19.7639  0.0000
0202-03-27_15:13:43.640000      16952.47        2.29687500e+01        1.27954487e-05  22.1778  19.5857  19.7694  0.0000
0202-03-27_15:13:43.990000      16952.82        2.32669900e+01        1.99485999e-05  22.1778  19.5857  19.7694  0.0000
0202-03-27_15:13:44.336000      16953.17        2.35644000e+01        2.99733786e-05  22.1778  19.5857  19.7694  0.0000
