Repository: shortlab/2025-devitre-PhD

# 2025-devitre-PhD
Data repository for Alexis Devitre's PhD thesis

File: chapter 5/data/022k_ffj51/Ic/1_anneal/after-step3/Ic_2025-03-28_00-48-05270786_15e19pm2-0nA-anneal300k-300min-22k-.txt
# Ic = 20.65 A, n = 27.37 , Tavg = 22.09 K, 15e19pm2-0nA-anneal300k-300min-22k-
#datetime                        t_s     iHTS_A                vHTS_V                tHTS_K  tTAR_K  tHOL_K  tSPA_K
0202-03-28_00:47:36.160000      51384.99        7.68735700e-03        8.37597778e-09  22.1112  19.2191  19.4203  0.0000
0202-03-28_00:47:36.535000      51385.37        3.09716400e-01        7.81817778e-09  22.1112  19.2191  19.4203  0.0000
0202-03-28_00:47:36.918000      51385.75        6.07616400e-01        1.65566778e-08  22.1043  19.2062  19.3959  0.0000
0202-03-28_00:47:37.266000      51386.09        9.05495300e-01        3.47155778e-08  22.1043  19.2062  19.3959  0.0000
0202-03-28_00:47:37.617000      51386.45        1.20358500e+00       -1.55467222e-08  22.1043  19.2062  19.3959  0.0000
0202-03-28_00:47:37.973000      51386.80        1.50211800e+00       -5.19672222e-09  22.1036  19.2175  19.4027  0.0000
0202-03-28_00:47:38.320000      51387.15        1.80013200e+00        5.21517778e-09  22.1036  19.2175  19.4027  0.0000
0202-03-28_00:47:38.668000      51387.50        2.09858500e+00        5.71097778e-09  22.1118  19.2108  19.4172  0.0000
0202-03-28_00:47:39.016000      51387.84        2.39688000e+00        4.84327778e-09  22.1118  19.2108  19.4172  0.0000
0202-03-28_00:47:39.363000      51388.19        2.69482500e+00       -3.52342222e-09  22.1118  19.2108  19.4172  0.0000
0202-03-28_00:47:39.710000      51388.54        2.99305000e+00       -6.43622222e-09  22.0936  19.2082  19.3840  0.0000
0202-03-28_00:47:40.062000      51388.89        3.29144200e+00       -4.51502222e-09  22.0936  19.2082  19.3840  0.0000
0202-03-28_00:47:40.410000      51389.24        3.58926400e+00        3.10797778e-09  22.0936  19.2082  19.3840  0.0000
0202-03-28_00:47:40.758000      51389.59        3.88789300e+00        4.78137778e-09  22.1057  19.2162  19.4169  0.0000
0202-03-28_00:47:41.105000      51389.94        4.18591700e+00        1.11648778e-08  22.1057  19.2162  19.4169  0.0000
0202-03-28_00:47:41.453000      51390.28        4.48402900e+00        1.04211778e-08  22.1057  19.2162  19.4169  0.0000
0202-03-28_00:47:41.812000      51390.64        4.78225000e+00        5.64757778e-09  22.0897  19.2078  19.3828  0.0000
0202-03-28_00:47:42.160000      51390.99        5.08055600e+00        1.06665778e-08  22.0897  19.2078  19.3828  0.0000
0202-03-28_00:47:42.547000      51391.38        5.37856800e+00        1.07285778e-08  22.0897  19.2078  19.3828  0.0000
0202-03-28_00:47:42.920000      51391.75        5.67658800e+00        5.27467778e-09  22.0968  19.2140  19.4001  0.0000
0202-03-28_00:47:43.270000      51392.10        5.97493600e+00        4.71697778e-09  22.0968  19.2140  19.4001  0.0000
0202-03-28_00:47:43.620000      51392.45        6.27287900e+00        2.73367778e-09  22.0968  19.2140  19.4001  0.0000
0202-03-28_00:47:43.970000      51392.80        6.57137600e+00       -6.81052222e-09  22.1043  19.2071  19.4103  0.0000
0202-03-28_00:47:44.330000      51393.16        6.86913400e+00        6.77777778e-12  22.1043  19.2071  19.4103  0.0000
0202-03-28_00:47:44.684000      51393.51        7.16772000e+00        2.54777778e-09  22.0871  19.2043  19.3806  0.0000
0202-03-28_00:47:45.047000      51393.88        7.46558300e+00        5.83247778e-09  22.0871  19.2043  19.3806  0.0000
0202-03-28_00:47:45.395000      51394.22        7.76402800e+00        1.04806778e-08  22.0871  19.2043  19.3806  0.0000
0202-03-28_00:47:45.742000      51394.57        8.06222500e+00        1.61817778e-09  22.0985  19.2123  19.4116  0.0000
0202-03-28_00:47:46.090000      51394.92        8.36012800e+00       -6.99652222e-09  22.0985  19.2123  19.4116  0.0000
0202-03-28_00:47:46.438000      51395.27        8.65800600e+00       -4.95132222e-09  22.0985  19.2123  19.4116  0.0000
0202-03-28_00:47:46.797000      51395.63        8.95661000e+00       -9.97132222e-09  22.0863  19.2040  19.3804  0.0000
0202-03-28_00:47:47.145000      51395.97        9.25485100e+00        6.26637778e-09  22.0863  19.2040  19.3804  0.0000
0202-03-28_00:47:47.492000      51396.32        9.55286200e+00       -7.35022222e-10  22.0863  19.2040  19.3804  0.0000
0202-03-28_00:47:47.887000      51396.72        9.85073700e+00        7.63617778e-09  22.0921  19.2099  19.3970  0.0000
0202-03-28_00:47:48.246000      51397.08        1.01491700e+01       -8.84942222e-09  22.0921  19.2099  19.3970  0.0000
0202-03-28_00:47:48.613000      51397.44        1.04472100e+01       -1.15143222e-08  22.1000  19.2038  19.4097  0.0000
0202-03-28_00:47:48.960000      51397.79        1.07453800e+01       -2.46592222e-09  22.1000  19.2038  19.4097  0.0000
0202-03-28_00:47:49.316000      51398.15        1.10437700e+01        3.85557778e-09  22.1000  19.2038  19.4097  0.0000
0202-03-28_00:47:49.664000      51398.49        1.13418200e+01       -5.44072222e-09  22.0811  19.2014  19.3772  0.0000
0202-03-28_00:47:50.023000      51398.85        1.16402200e+01        3.91757778e-09  22.0811  19.2014  19.3772  0.0000
0202-03-28_00:47:50.370000      51399.20        1.19381100e+01       -2.28002222e-09  22.0811  19.2014  19.3772  0.0000
0202-03-28_00:47:50.720000      51399.55        1.22361300e+01       -8.60152222e-09  22.0899  19.2092  19.4041  0.0000
0202-03-28_00:47:51.066000      51399.90        1.25348300e+01       -1.77119222e-08  22.0899  19.2092  19.4041  0.0000
0202-03-28_00:47:51.414000      51400.24        1.28328100e+01       -2.12445222e-08  22.0899  19.2092  19.4041  0.0000
0202-03-28_00:47:51.773000      51400.60        1.31310400e+01       -2.10586222e-08  22.0828  19.1950  19.3773  0.0000
0202-03-28_00:47:52.120000      51400.95        1.34288800e+01       -1.20101222e-08  22.0828  19.1950  19.3773  0.0000
0202-03-28_00:47:52.470000      51401.30        1.37273400e+01       -1.54808222e-08  22.0828  19.1950  19.3773  0.0000
0202-03-28_00:47:52.816000      51401.64        1.40254300e+01       -2.00050222e-08  22.0943  19.2064  19.4070  0.0000
0202-03-28_00:47:53.164000      51401.99        1.43239000e+01       -2.57068222e-08  22.0943  19.2064  19.4070  0.0000
0202-03-28_00:47:53.540000      51402.37        1.46218100e+01       -2.65726222e-08  22.0943  19.2064  19.4070  0.0000
0202-03-28_00:47:53.926000      51402.75        1.49199800e+01       -2.76250222e-08  22.0947  19.1996  19.4017  0.0000
0202-03-28_00:47:54.273000      51403.10        1.52179100e+01       -2.68813222e-08  22.0947  19.1996  19.4017  0.0000
0202-03-28_00:47:54.630000      51403.46        1.55164000e+01       -2.21711222e-08  22.0809  19.1973  19.3730  0.0000
0202-03-28_00:47:54.977000      51403.81        1.58141600e+01       -3.07238222e-08  22.0809  19.1973  19.3730  0.0000
0202-03-28_00:47:55.324000      51404.15        1.61124100e+01       -3.09717222e-08  22.0809  19.1973  19.3730  0.0000
0202-03-28_00:47:55.670000      51404.50        1.64110500e+01       -3.98342222e-08  22.0944  19.2052  19.4037  0.0000
0202-03-28_00:47:56.020000      51404.85        1.67090600e+01       -3.67974222e-08  22.0944  19.2052  19.4037  0.0000
0202-03-28_00:47:56.375000      51405.20        1.70074500e+01       -2.42163222e-08  22.0944  19.2052  19.4037  0.0000
0202-03-28_00:47:56.723000      51405.55        1.73053400e+01       -3.76031222e-08  22.0882  19.1914  19.3821  0.0000
0202-03-28_00:47:57.080000      51405.91        1.76035100e+01       -2.76870222e-08  22.0882  19.1914  19.3821  0.0000
0202-03-28_00:47:57.438000      51406.27        1.79015700e+01       -2.97322222e-08  22.0882  19.1914  19.3821  0.0000
0202-03-28_00:47:57.785000      51406.61        1.81999600e+01       -3.36366222e-08  22.0898  19.2023  19.4014  0.0000
0202-03-28_00:47:58.133000      51406.96        1.84977900e+01       -4.30570222e-08  22.0898  19.2023  19.4014  0.0000
0202-03-28_00:47:58.504000      51407.33        1.87962100e+01       -4.15695222e-08  22.0898  19.2023  19.4014  0.0000
0202-03-28_00:47:58.895000      51407.72        1.90940000e+01       -2.21092222e-08  22.0945  19.1956  19.3997  0.0000
0202-03-28_00:47:59.242000      51408.07        1.93921400e+01       -1.26907222e-08  22.0945  19.1956  19.3997  0.0000
0202-03-28_00:47:59.605000      51408.43        1.96906100e+01        7.82037778e-09  22.0945  19.1956  19.3997  0.0000
0202-03-28_00:47:59.960000      51408.79        1.99891300e+01        3.93040778e-08  22.0736  19.1939  19.3644  0.0000
0202-03-28_00:48:00.310000      51409.14        2.02867900e+01        8.86367778e-08  22.0736  19.1939  19.3644  0.0000
0202-03-28_00:48:00.656000      51409.49        2.05848200e+01        1.50302578e-07  22.0900  19.2030  19.4033  0.0000
0202-03-28_00:48:01.004000      51409.83        2.08830600e+01        2.42956278e-07  22.0900  19.2030  19.4033  0.0000
0202-03-28_00:48:01.350000      51410.18        2.11811800e+01        3.76699778e-07  22.0900  19.2030  19.4033  0.0000
0202-03-28_00:48:01.700000      51410.53        2.14795700e+01        5.48930278e-07  22.0901  19.1896  19.3800  0.0000
0202-03-28_00:48:02.047000      51410.88        2.17780400e+01        8.32283178e-07  22.0901  19.1896  19.3800  0.0000
0202-03-28_00:48:02.395000      51411.22        2.20756700e+01        1.19155628e-06  22.0901  19.1896  19.3800  0.0000
0202-03-28_00:48:02.742000      51411.57        2.23739300e+01        1.69684418e-06  22.0852  19.2022  19.3889  0.0000
0202-03-28_00:48:03.090000      51411.92        2.26722200e+01        2.81122928e-06  22.0852  19.2022  19.3889  0.0000
0202-03-28_00:48:03.438000      51412.27        2.29703200e+01        3.86574585e-06  22.0852  19.2022  19.3889  0.0000
0202-03-28_00:48:03.790000      51412.62        2.32685300e+01        5.33463195e-06  22.1003  19.1958  19.3982  0.0000
0202-03-28_00:48:04.137000      51412.96        2.35668800e+01        7.36935619e-06  22.1003  19.1958  19.3982  0.0000
0202-03-28_00:48:04.504000      51413.33        2.38646000e+01        1.02626298e-05  22.1003  19.1958  19.3982  0.0000
0202-03-28_00:48:04.887000      51413.71        2.41633700e+01        1.44027354e-05  22.0905  19.1945  19.3722  0.0000
0202-03-28_00:48:05.240000      51414.07        2.44616500e+01        2.06704300e-05  22.0905  19.1945  19.3722  0.0000

File: chapter 5/data/022k_ffj51/Ic/1_anneal/after-step3/Ic_2025-03-28_11-06-00790540_15e19pm2-0nA-anneal300k-720min-22k-.txt
# Ic = 20.85 A, n = 27.15 , Tavg = 22.44 K, 15e19pm2-0nA-anneal300k-720min-22k-
#datetime                        t_s     iHTS_A                vHTS_V                tHTS_K  tTAR_K  tHOL_K  tSPA_K
0202-03-28_11:05:31.410000      88460.24        7.99143700e-03        4.57936667e-09  22.4462  19.3910  19.6116  0.0000
0202-03-28_11:05:31.760000      88460.59        3.09761000e-01        1.44335667e-08  22.4348  19.3866  19.5813  0.0000
0202-03-28_11:05:32.110000      88460.94        6.07807700e-01        9.53746667e-09  22.4348  19.3866  19.5813  0.0000
0202-03-28_11:05:32.457000      88461.29        9.06206100e-01       -1.02949333e-08  22.4348  19.3866  19.5813  0.0000
0202-03-28_11:05:32.805000      88461.63        1.20451700e+00       -3.10573333e-09  22.4425  19.3904  19.6101  0.0000
0202-03-28_11:05:33.152000      88461.98        1.50262400e+00        1.66027667e-08  22.4425  19.3904  19.6101  0.0000
0202-03-28_11:05:33.500000      88462.33        1.80055200e+00        7.05836667e-09  22.4425  19.3904  19.6101  0.0000
0202-03-28_11:05:33.926000      88462.76        2.09883100e+00        5.13716667e-09  22.4301  19.3853  19.5884  0.0000
0202-03-28_11:05:34.273000      88463.10        2.39711700e+00        3.02996667e-09  22.4301  19.3853  19.5884  0.0000
0202-03-28_11:05:34.625000      88463.45        2.69477800e+00        4.33146667e-09  22.4301  19.3853  19.5884  0.0000
0202-03-28_11:05:34.973000      88463.80        2.99327100e+00        1.98254667e-08  22.4260  19.3947  19.5860  0.0000
0202-03-28_11:05:35.324000      88464.15        3.29120200e+00        6.06986667e-09  22.4260  19.3947  19.5860  0.0000
0202-03-28_11:05:35.670000      88464.50        3.58987800e+00        5.57616667e-09  22.4374  19.3911  19.6052  0.0000
0202-03-28_11:05:36.020000      88464.85        3.88768400e+00       -1.05533333e-09  22.4374  19.3911  19.6052  0.0000
0202-03-28_11:05:36.367000      88465.20        4.18595200e+00        1.54766667e-09  22.4374  19.3911  19.6052  0.0000
0202-03-28_11:05:36.715000      88465.54        4.48391200e+00        5.70006667e-09  22.4209  19.3853  19.5732  0.0000
0202-03-28_11:05:37.074000      88465.90        4.78228100e+00        9.23266667e-09  22.4209  19.3853  19.5732  0.0000
0202-03-28_11:05:37.420000      88466.25        5.08061000e+00        5.20426667e-09  22.4209  19.3853  19.5732  0.0000
0202-03-28_11:05:37.770000      88466.60        5.37830700e+00        4.70846667e-09  22.4327  19.3963  19.6048  0.0000
0202-03-28_11:05:38.125000      88466.95        5.67651500e+00        1.55542667e-08  22.4327  19.3963  19.6048  0.0000
0202-03-28_11:05:38.484000      88467.31        5.97464300e+00        1.83431667e-08  22.4327  19.3963  19.6048  0.0000
0202-03-28_11:05:38.890000      88467.72        6.27299500e+00        2.23096667e-08  22.4351  19.3828  19.5909  0.0000
0202-03-28_11:05:39.250000      88468.08        6.57097300e+00        2.16279667e-08  22.4351  19.3828  19.5909  0.0000
0202-03-28_11:05:39.600000      88468.43        6.86923000e+00        2.37970667e-08  22.4351  19.3828  19.5909  0.0000
0202-03-28_11:05:39.953000      88468.78        7.16721100e+00        2.34252667e-08  22.4242  19.3918  19.5837  0.0000
0202-03-28_11:05:40.310000      88469.14        7.46522400e+00        2.44788667e-08  22.4242  19.3918  19.5837  0.0000
0202-03-28_11:05:40.660000      88469.49        7.76329100e+00        2.67099667e-08  22.4410  19.3890  19.6072  0.0000
0202-03-28_11:05:41.008000      88469.84        8.06170500e+00        2.02651667e-08  22.4410  19.3890  19.6072  0.0000
0202-03-28_11:05:41.355000      88470.19        8.35989700e+00        1.25196667e-08  22.4410  19.3890  19.6072  0.0000
0202-03-28_11:05:41.703000      88470.53        8.65786200e+00        2.18783667e-08  22.4194  19.3834  19.5702  0.0000
0202-03-28_11:05:42.062000      88470.89        8.95595000e+00        2.37995667e-08  22.4194  19.3834  19.5702  0.0000
0202-03-28_11:05:42.410000      88471.24        9.25411700e+00        3.15466667e-08  22.4194  19.3834  19.5702  0.0000
0202-03-28_11:05:42.758000      88471.59        9.55214100e+00        2.49771667e-08  22.4312  19.3943  19.6007  0.0000
0202-03-28_11:05:43.105000      88471.93        9.85043400e+00        1.77879667e-08  22.4312  19.3943  19.6007  0.0000
0202-03-28_11:05:43.453000      88472.28        1.01487600e+01        2.49151667e-08  22.4312  19.3943  19.6007  0.0000
0202-03-28_11:05:43.800000      88472.63        1.04466900e+01        2.49151667e-08  22.4216  19.3840  19.5761  0.0000
0202-03-28_11:05:44.150000      88472.98        1.07449200e+01        1.76019667e-08  22.4216  19.3840  19.5761  0.0000
0202-03-28_11:05:44.510000      88473.34        1.10430800e+01        1.10944667e-08  22.4216  19.3840  19.5761  0.0000
0202-03-28_11:05:44.895000      88473.72        1.13408600e+01        1.66723667e-08  22.4199  19.3909  19.5810  0.0000
0202-03-28_11:05:45.242000      88474.07        1.16392000e+01       -1.85133333e-10  22.4199  19.3909  19.5810  0.0000
0202-03-28_11:05:45.600000      88474.43        1.19372900e+01       -3.59383333e-09  22.4199  19.3909  19.5810  0.0000
0202-03-28_11:05:45.957000      88474.79        1.22352700e+01       -2.60223333e-09  22.4341  19.3885  19.6048  0.0000
0202-03-28_11:05:46.305000      88475.13        1.25331300e+01       -7.18843333e-09  22.4341  19.3885  19.6048  0.0000
0202-03-28_11:05:46.652000      88475.48        1.28317200e+01       -2.91213333e-09  22.4166  19.3832  19.5732  0.0000
0202-03-28_11:05:47             88475.83        1.31299900e+01       -1.19620333e-08  22.4166  19.3832  19.5732  0.0000
0202-03-28_11:05:47.355000      88476.19        1.34277400e+01       -2.10118333e-08  22.4166  19.3832  19.5732  0.0000
0202-03-28_11:05:47.703000      88476.53        1.37260700e+01       -2.72893333e-09  22.4317  19.3949  19.6010  0.0000
0202-03-28_11:05:48.050000      88476.88        1.40241300e+01       -8.36873333e-09  22.4317  19.3949  19.6010  0.0000
0202-03-28_11:05:48.400000      88477.23        1.43222400e+01       -8.49273333e-09  22.4317  19.3949  19.6010  0.0000
0202-03-28_11:05:48.746000      88477.58        1.46207500e+01       -1.66735333e-08  22.4271  19.3822  19.5891  0.0000
0202-03-28_11:05:49.105000      88477.94        1.49185800e+01       -2.36768333e-08  22.4271  19.3822  19.5891  0.0000
0202-03-28_11:05:49.453000      88478.28        1.52168500e+01       -2.17555333e-08  22.4271  19.3822  19.5891  0.0000
0202-03-28_11:05:49.800000      88478.63        1.55149600e+01       -3.08660333e-08  22.4298  19.3946  19.5991  0.0000
0202-03-28_11:05:50.150000      88478.98        1.58131500e+01       -3.08041333e-08  22.4298  19.3946  19.5991  0.0000
0202-03-28_11:05:50.510000      88479.34        1.61111400e+01       -3.28493333e-08  22.4298  19.3946  19.5991  0.0000
0202-03-28_11:05:50.914000      88479.74        1.64089300e+01       -4.71658333e-08  22.4333  19.3881  19.6022  0.0000
0202-03-28_11:05:51.260000      88480.09        1.67074000e+01       -4.05343333e-08  22.4333  19.3881  19.6022  0.0000
0202-03-28_11:05:51.613000      88480.44        1.70052200e+01       -4.70418333e-08  22.4333  19.3881  19.6022  0.0000
0202-03-28_11:05:51.960000      88480.79        1.73034800e+01       -5.32394333e-08  22.4194  19.3818  19.5698  0.0000
0202-03-28_11:05:52.310000      88481.14        1.76016200e+01       -5.72679333e-08  22.4194  19.3818  19.5698  0.0000
0202-03-28_11:05:52.664000      88481.49        1.78997700e+01       -6.16687333e-08  22.4228  19.3934  19.5940  0.0000
0202-03-28_11:05:53.010000      88481.84        1.81981400e+01       -5.26235333e-08  22.4228  19.3934  19.5940  0.0000
0202-03-28_11:05:53.360000      88482.19        1.84962000e+01       -6.20456333e-08  22.4228  19.3934  19.5940  0.0000
0202-03-28_11:05:53.710000      88482.54        1.87942600e+01       -5.85129333e-08  22.4231  19.3805  19.5816  0.0000
0202-03-28_11:05:54.055000      88482.89        1.90924100e+01       -5.82650333e-08  22.4231  19.3805  19.5816  0.0000
0202-03-28_11:05:54.414000      88483.24        1.93910200e+01       -5.38647333e-08  22.4231  19.3805  19.5816  0.0000
0202-03-28_11:05:54.760000      88483.59        1.96889200e+01       -3.57057333e-08  22.4169  19.3891  19.5777  0.0000
0202-03-28_11:05:55.110000      88483.94        1.99875500e+01       -2.18231333e-08  22.4169  19.3891  19.5777  0.0000
0202-03-28_11:05:55.457000      88484.29        2.02853200e+01        1.52386667e-08  22.4169  19.3891  19.5777  0.0000
0202-03-28_11:05:55.812000      88484.64        2.05839600e+01        7.95698667e-08  22.4242  19.3788  19.5850  0.0000
0202-03-28_11:05:56.160000      88484.99        2.08819500e+01        1.37889467e-07  22.4242  19.3788  19.5850  0.0000
0202-03-28_11:05:56.540000      88485.37        2.11802700e+01        2.53660967e-07  22.4242  19.3788  19.5850  0.0000
0202-03-28_11:05:56.930000      88485.76        2.14781900e+01        4.16658267e-07  22.4202  19.3816  19.5708  0.0000
0202-03-28_11:05:57.277000      88486.11        2.17765500e+01        6.01719067e-07  22.4202  19.3816  19.5708  0.0000
0202-03-28_11:05:57.637000      88486.47        2.20745100e+01        8.74290167e-07  22.4313  19.3932  19.6015  0.0000
0202-03-28_11:05:57.990000      88486.82        2.23728900e+01        1.27918047e-06  22.4313  19.3932  19.6015  0.0000
0202-03-28_11:05:58.336000      88487.16        2.26709400e+01        1.80542007e-06  22.4313  19.3932  19.6015  0.0000
0202-03-28_11:05:58.684000      88487.51        2.29691000e+01        2.92154557e-06  22.4343  19.3804  19.5907  0.0000
0202-03-28_11:05:59.030000      88487.86        2.32671900e+01        4.06574547e-06  22.4343  19.3804  19.5907  0.0000
0202-03-28_11:05:59.383000      88488.21        2.35652500e+01        5.65177846e-06  22.4343  19.3804  19.5907  0.0000
0202-03-28_11:05:59.730000      88488.56        2.38632600e+01        7.80867422e-06  22.4286  19.3893  19.5815  0.0000
0202-03-28_11:06:00.080000      88488.91        2.41617100e+01        1.07047601e-05  22.4286  19.3893  19.5815  0.0000
0202-03-28_11:06:00.426000      88489.26        2.44601700e+01        1.47457326e-05  22.4286  19.3893  19.5815  0.0000
0202-03-28_11:06:00.773000      88489.60        2.47581400e+01        2.05958864e-05  22.4430  19.3879  19.6020  0.0000

File: chapter 5/data/022k_ffj51/Ic/1_anneal/after-step3/Ic_2025-03-28_16-34-50527184_70k-.txt
# Ic = 3.35 A, n = 23.93 , Tavg = 70.03 K, 70k-
#datetime                        t_s     iHTS_A                vHTS_V                tHTS_K  tTAR_K  tHOL_K  tSPA_K
0202-03-28_16:34:01.605000      14547.32        7.05590500e-03        1.29956923e-08  70.1279  68.6446  69.4590  0.0000
0202-03-28_16:34:01.953000      14547.66        4.00901500e-02       -1.25870769e-09  70.1279  68.6446  69.4590  0.0000
0202-03-28_16:34:02.312000      14548.02        6.96749700e-02       -7.82810769e-09  70.1235  68.6472  69.4551  0.0000
0202-03-28_16:34:02.656000      14548.37        9.95611800e-02        2.14989231e-09  70.1235  68.6472  69.4551  0.0000
0202-03-28_16:34:03.030000      14548.74        1.29431100e-01        7.23189231e-09  70.1235  68.6472  69.4551  0.0000
0202-03-28_16:34:03.430000      14549.14        1.58974000e-01        5.74449231e-09  70.0951  68.6487  69.4354  0.0000
0202-03-28_16:34:03.793000      14549.50        1.88981900e-01        2.14989231e-09  70.0951  68.6487  69.4354  0.0000
0202-03-28_16:34:04.160000      14549.87        2.18801600e-01       -3.73780769e-09  70.0951  68.6487  69.4354  0.0000
0202-03-28_16:34:04.520000      14550.23        2.48581000e-01       -6.21680769e-09  70.1059  68.6491  69.4280  0.0000
0202-03-28_16:34:04.880000      14550.59        2.78449400e-01        4.38109231e-09  70.1059  68.6491  69.4280  0.0000
0202-03-28_16:34:05.240000      14550.95        3.08326500e-01        9.46309231e-09  70.0937  68.6499  69.4124  0.0000
0202-03-28_16:34:05.586000      14551.30        3.38303300e-01        2.03087923e-08  70.0937  68.6499  69.4124  0.0000
0202-03-28_16:34:05.934000      14551.64        3.67808000e-01       -1.24143077e-08  70.0937  68.6499  69.4124  0.0000
0202-03-28_16:34:06.280000      14551.99        3.97762300e-01        2.08587923e-08  70.0978  68.6512  69.4208  0.0000
0202-03-28_16:34:06.630000      14552.34        4.27730200e-01        3.27462923e-08  70.0978  68.6512  69.4208  0.0000
0202-03-28_16:34:06.992000      14552.70        4.57061000e-01        1.53310923e-08  70.0978  68.6512  69.4208  0.0000
0202-03-28_16:34:07.440000      14553.15        4.87089800e-01        1.78101923e-08  70.0861  68.6532  69.4223  0.0000
0202-03-28_16:34:07.790000      14553.50        5.16634600e-01        1.81200923e-08  70.0861  68.6532  69.4223  0.0000
0202-03-28_16:34:08.150000      14553.86        5.46624800e-01        3.12588923e-08  70.0861  68.6532  69.4223  0.0000
0202-03-28_16:34:08.500000      14554.21        5.77132900e-01       -3.41255077e-08  70.0821  68.6533  69.4200  0.0000
0202-03-28_16:34:08.844000      14554.56        6.06388300e-01       -4.28021077e-08  70.0821  68.6533  69.4200  0.0000
0202-03-28_16:34:09.203000      14554.91        6.36503100e-01        3.67127923e-08  70.0886  68.6550  69.4309  0.0000
0202-03-28_16:34:09.560000      14555.27        6.66272000e-01        4.76824923e-08  70.0886  68.6550  69.4309  0.0000
0202-03-28_16:34:09.920000      14555.63        6.95856900e-01        5.05333923e-08  70.0886  68.6550  69.4309  0.0000
0202-03-28_16:34:10.277000      14555.99        7.25274100e-01        2.64247923e-08  70.0851  68.6556  69.4216  0.0000
0202-03-28_16:34:10.620000      14556.33        7.55562500e-01        5.48096923e-08  70.0851  68.6556  69.4216  0.0000
0202-03-28_16:34:10.970000      14556.68        7.85315300e-01       -1.89414077e-08  70.0851  68.6556  69.4216  0.0000
0202-03-28_16:34:11.316000      14557.03        8.15079800e-01       -2.68743077e-08  70.1021  68.6561  69.4219  0.0000
0202-03-28_16:34:11.676000      14557.39        8.44683500e-01        4.07411923e-08  70.1021  68.6561  69.4219  0.0000
0202-03-28_16:34:12.050000      14557.76        8.74606800e-01        4.61029231e-09  70.1021  68.6561  69.4219  0.0000
0202-03-28_16:34:12.438000      14558.15        9.04564200e-01        2.98998923e-08  70.0841  68.6556  69.4129  0.0000
0202-03-28_16:34:12.785000      14558.50        9.34317500e-01        3.37428923e-08  70.0841  68.6556  69.4129  0.0000
0202-03-28_16:34:13.140000      14558.85        9.64343200e-01        4.02502923e-08  70.0936  68.6563  69.4273  0.0000
0202-03-28_16:34:13.490000      14559.20        9.94135900e-01        8.45629923e-08  70.0936  68.6563  69.4273  0.0000
0202-03-28_16:34:13.836000      14559.55        1.02398200e+00        8.04725923e-08  70.0936  68.6563  69.4273  0.0000
0202-03-28_16:34:14.184000      14559.89        1.05342300e+00        4.32870923e-08  70.0846  68.6578  69.4210  0.0000
0202-03-28_16:34:14.530000      14560.24        1.08307800e+00        5.57441923e-08  70.0846  68.6578  69.4210  0.0000
0202-03-28_16:34:14.880000      14560.59        1.11284400e+00        4.75634923e-08  70.0846  68.6578  69.4210  0.0000
0202-03-28_16:34:15.227000      14560.94        1.14324700e+00       -2.24691077e-08  70.0844  68.6591  69.4186  0.0000
0202-03-28_16:34:15.574000      14561.28        1.17325900e+00        1.76339231e-09  70.0844  68.6591  69.4186  0.0000
0202-03-28_16:34:15.918000      14561.63        1.20311500e+00        4.62619923e-08  70.0844  68.6591  69.4186  0.0000
0202-03-28_16:34:16.266000      14561.98        1.23278500e+00        6.22516923e-08  70.0607  68.6602  69.4031  0.0000
0202-03-28_16:34:16.613000      14562.32        1.26242800e+00        8.17740923e-08  70.0607  68.6602  69.4031  0.0000
0202-03-28_16:34:16.970000      14562.68        1.29222300e+00        4.72535923e-08  70.0607  68.6602  69.4031  0.0000
0202-03-28_16:34:17.316000      14563.03        1.32193600e+00        4.75014923e-08  70.0765  68.6610  69.4053  0.0000
0202-03-28_16:34:17.664000      14563.37        1.35175400e+00        6.41728923e-08  70.0765  68.6610  69.4053  0.0000
0202-03-28_16:34:18.030000      14563.74        1.38162500e+00        5.33299923e-08  70.0765  68.6610  69.4053  0.0000
0202-03-28_16:34:18.420000      14564.13        1.41143500e+00        5.73006923e-08  70.0526  68.6610  69.3771  0.0000
0202-03-28_16:34:18.770000      14564.48        1.44107900e+00        6.98197923e-08  70.0526  68.6610  69.3771  0.0000
0202-03-28_16:34:19.130000      14564.84        1.47117300e+00        6.33122923e-08  70.0526  68.6610  69.3771  0.0000
0202-03-28_16:34:19.492000      14565.20        1.50109100e+00        6.97577923e-08  70.0688  68.6623  69.4010  0.0000
0202-03-28_16:34:19.840000      14565.55        1.53057900e+00        8.56854923e-08  70.0688  68.6623  69.4010  0.0000
0202-03-28_16:34:20.195000      14565.91        1.56076600e+00        8.85363923e-08  70.0757  68.6626  69.4120  0.0000
0202-03-28_16:34:20.543000      14566.25        1.59059900e+00        9.21309923e-08  70.0757  68.6626  69.4120  0.0000
0202-03-28_16:34:20.890000      14566.60        1.62014400e+00        9.21929923e-08  70.0757  68.6626  69.4120  0.0000
0202-03-28_16:34:21.240000      14566.95        1.64995600e+00        1.04464192e-07  70.0743  68.6637  69.4157  0.0000
0202-03-28_16:34:21.586000      14567.30        1.67972000e+00        1.27023292e-07  70.0743  68.6637  69.4157  0.0000
0202-03-28_16:34:21.945000      14567.66        1.70976400e+00        1.28076892e-07  70.0743  68.6637  69.4157  0.0000
0202-03-28_16:34:22.293000      14568.00        1.73969600e+00        1.09856092e-07  70.0692  68.6649  69.4288  0.0000
0202-03-28_16:34:22.640000      14568.35        1.76908600e+00        1.04712092e-07  70.0692  68.6649  69.4288  0.0000
0202-03-28_16:34:22.990000      14568.70        1.79905000e+00        1.05827592e-07  70.0692  68.6649  69.4288  0.0000
0202-03-28_16:34:23.383000      14569.09        1.82911400e+00        1.02790792e-07  70.0702  68.6655  69.4151  0.0000
0202-03-28_16:34:23.742000      14569.45        1.85879700e+00        1.00990492e-07  70.0702  68.6655  69.4151  0.0000
0202-03-28_16:34:24.105000      14569.82        1.88873200e+00        1.04947792e-07  70.0702  68.6655  69.4151  0.0000
0202-03-28_16:34:24.453000      14570.16        1.91845200e+00        1.05006792e-07  70.0590  68.6666  69.4054  0.0000
0202-03-28_16:34:24.800000      14570.51        1.94813600e+00        1.13435492e-07  70.0590  68.6666  69.4054  0.0000
0202-03-28_16:34:25.164000      14570.87        1.97784800e+00        1.14860892e-07  70.0558  68.6671  69.3885  0.0000
0202-03-28_16:34:25.520000      14571.23        2.00782500e+00        1.20314792e-07  70.0558  68.6671  69.3885  0.0000
0202-03-28_16:34:25.880000      14571.59        2.03770700e+00        1.14179192e-07  70.0558  68.6671  69.3885  0.0000
0202-03-28_16:34:26.227000      14571.94        2.06737800e+00        1.01536092e-07  70.0537  68.6683  69.3815  0.0000
0202-03-28_16:34:26.574000      14572.29        2.09716900e+00        9.96767923e-08  70.0537  68.6683  69.3815  0.0000
0202-03-28_16:34:26.920000      14572.63        2.12713200e+00        1.10832492e-07  70.0537  68.6683  69.3815  0.0000
0202-03-28_16:34:27.270000      14572.98        2.15662800e+00        9.48426923e-08  70.0413  68.6689  69.3775  0.0000
0202-03-28_16:34:27.617000      14573.33        2.18665400e+00        5.74713923e-08  70.0413  68.6689  69.3775  0.0000
0202-03-28_16:34:27.965000      14573.67        2.21611700e+00        5.20794923e-08  70.0413  68.6689  69.3775  0.0000
0202-03-28_16:34:28.312000      14574.02        2.24570500e+00        3.70193923e-08  70.0558  68.6703  69.3976  0.0000
0202-03-28_16:34:28.668000      14574.38        2.27603300e+00        2.21451923e-08  70.0558  68.6703  69.3976  0.0000
0202-03-28_16:34:29.023000      14574.74        2.30569500e+00        1.55757923e-08  70.0558  68.6703  69.3976  0.0000
0202-03-28_16:34:29.445000      14575.15        2.33556700e+00        9.25419231e-09  70.0535  68.6713  69.4052  0.0000
0202-03-28_16:34:29.790000      14575.50        2.36541500e+00        4.80089231e-09  70.0535  68.6713  69.4052  0.0000
0202-03-28_16:34:30.164000      14575.87        2.39513200e+00       -5.54020769e-09  70.0535  68.6713  69.4052  0.0000
0202-03-28_16:34:30.510000      14576.22        2.42511700e+00       -1.25434077e-08  70.0595  68.6721  69.4081  0.0000
0202-03-28_16:34:30.860000      14576.57        2.45495000e+00       -1.64479077e-08  70.0595  68.6721  69.4081  0.0000
0202-03-28_16:34:31.207000      14576.92        2.48462900e+00       -2.30793077e-08  70.0511  68.6724  69.4030  0.0000
0202-03-28_16:34:31.566000      14577.28        2.51399400e+00       -2.61161077e-08  70.0511  68.6724  69.4030  0.0000
0202-03-28_16:34:31.910000      14577.62        2.54455300e+00       -2.77275077e-08  70.0511  68.6724  69.4030  0.0000
0202-03-28_16:34:32.258000      14577.97        2.57425200e+00       -3.55984077e-08  70.0450  68.6724  69.3775  0.0000
0202-03-28_16:34:32.613000      14578.33        2.60399900e+00       -3.92549077e-08  70.0450  68.6724  69.3775  0.0000
0202-03-28_16:34:32.973000      14578.68        2.63373300e+00       -3.49166077e-08  70.0450  68.6724  69.3775  0.0000
0202-03-28_16:34:33.336000      14579.05        2.66342600e+00       -3.95648077e-08  70.0432  68.6723  69.3802  0.0000
0202-03-28_16:34:33.684000      14579.39        2.69323500e+00       -4.04325077e-08  70.0432  68.6723  69.3802  0.0000
0202-03-28_16:34:34.090000      14579.80        2.72299800e+00       -4.87372077e-08  70.0432  68.6723  69.3802  0.0000
0202-03-28_16:34:34.438000      14580.15        2.75305600e+00       -5.70420077e-08  70.0254  68.6741  69.3683  0.0000
0202-03-28_16:34:34.790000      14580.50        2.78270400e+00       -6.30536077e-08  70.0254  68.6741  69.3683  0.0000
0202-03-28_16:34:35.164000      14580.87        2.81234300e+00       -5.52447077e-08  70.0254  68.6741  69.3683  0.0000
0202-03-28_16:34:35.523000      14581.23        2.84234900e+00       -6.58371077e-08  70.0288  68.6755  69.3842  0.0000
0202-03-28_16:34:35.870000      14581.58        2.87238600e+00       -7.10350077e-08  70.0288  68.6755  69.3842  0.0000
0202-03-28_16:34:36.230000      14581.94        2.90204100e+00       -7.23365077e-08  70.0385  68.6761  69.3888  0.0000
0202-03-28_16:34:36.580000      14582.29        2.93226200e+00       -7.51874077e-08  70.0385  68.6761  69.3888  0.0000
0202-03-28_16:34:36.926000      14582.64        2.96156200e+00       -6.75024077e-08  70.0385  68.6761  69.3888  0.0000
0202-03-28_16:34:37.273000      14582.98        2.99146600e+00       -7.04772077e-08  70.0529  68.6781  69.4108  0.0000
0202-03-28_16:34:37.620000      14583.33        3.02123700e+00       -7.34521077e-08  70.0529  68.6781  69.4108  0.0000
0202-03-28_16:34:37.970000      14583.68        3.05132800e+00       -7.06632077e-08  70.0529  68.6781  69.4108  0.0000
0202-03-28_16:34:38.316000      14584.03        3.08070100e+00       -7.66128077e-08  70.0380  68.6780  69.3828  0.0000
0202-03-28_16:34:38.664000      14584.38        3.11105300e+00       -8.83262077e-08  70.0380  68.6780  69.3828  0.0000
0202-03-28_16:34:39.043000      14584.75        3.14048600e+00       -8.34301077e-08  70.0380  68.6780  69.3828  0.0000
0202-03-28_16:34:39.418000      14585.13        3.17053500e+00       -7.98975077e-08  70.0458  68.6783  69.3784  0.0000
0202-03-28_16:34:39.773000      14585.48        3.20049700e+00       -6.56431077e-08  70.0458  68.6783  69.3784  0.0000
0202-03-28_16:34:40.145000      14585.85        3.23014600e+00       -3.86217077e-08  70.0458  68.6783  69.3784  0.0000
0202-03-28_16:34:40.508000      14586.22        3.25952100e+00       -1.06087077e-08  70.0445  68.6793  69.3802  0.0000
0202-03-28_16:34:40.863000      14586.58        3.28939300e+00        2.89316923e-08  70.0445  68.6793  69.3802  0.0000
0202-03-28_16:34:41.227000      14586.94        3.31923400e+00        7.21905923e-08  70.0431  68.6802  69.3812  0.0000
0202-03-28_16:34:41.580000      14587.29        3.34932600e+00        1.19105092e-07  70.0431  68.6802  69.3812  0.0000
0202-03-28_16:34:41.926000      14587.63        3.37903000e+00        1.71597992e-07  70.0431  68.6802  69.3812  0.0000
0202-03-28_16:34:42.273000      14587.98        3.40889200e+00        2.36858292e-07  70.0169  68.6815  69.3784  0.0000
0202-03-28_16:34:42.620000      14588.33        3.43863600e+00        3.16868892e-07  70.0169  68.6815  69.3784  0.0000
0202-03-28_16:34:42.977000      14588.69        3.46833600e+00        4.16153992e-07  70.0169  68.6815  69.3784  0.0000
0202-03-28_16:34:43.370000      14589.08        3.49798200e+00        5.38307992e-07  70.0339  68.6811  69.3844  0.0000
0202-03-28_16:34:43.720000      14589.43        3.52802700e+00        6.72733192e-07  70.0339  68.6811  69.3844  0.0000
0202-03-28_16:34:44.105000      14589.82        3.55775600e+00        8.19739492e-07  70.0339  68.6811  69.3844  0.0000
0202-03-28_16:34:44.470000      14590.18        3.58757400e+00        1.03603459e-06  70.0371  68.6827  69.3838  0.0000
0202-03-28_16:34:44.816000      14590.53        3.61760900e+00        1.27935109e-06  70.0371  68.6827  69.3838  0.0000
0202-03-28_16:34:45.168000      14590.88        3.64726600e+00        1.57565679e-06  70.0261  68.6833  69.3736  0.0000
0202-03-28_16:34:45.516000      14591.23        3.67710900e+00        1.92334029e-06  70.0261  68.6833  69.3736  0.0000
0202-03-28_16:34:45.863000      14591.57        3.70717200e+00        2.33876319e-06  70.0261  68.6833  69.3736  0.0000
0202-03-28_16:34:46.220000      14591.93        3.73674600e+00        2.83419669e-06  70.0221  68.6836  69.3718  0.0000
0202-03-28_16:34:46.562000      14592.27        3.76678800e+00        3.42463889e-06  70.0221  68.6836  69.3718  0.0000
0202-03-28_16:34:46.910000      14592.62        3.79675100e+00        4.09447189e-06  70.0221  68.6836  69.3718  0.0000
0202-03-28_16:34:47.258000      14592.97        3.82644900e+00        5.28478399e-06  70.0344  68.6846  69.3782  0.0000
0202-03-28_16:34:47.605000      14593.32        3.85621000e+00        5.76963019e-06  70.0344  68.6846  69.3782  0.0000
0202-03-28_16:34:47.965000      14593.67        3.88591600e+00        7.37200949e-06  70.0344  68.6846  69.3782  0.0000
0202-03-28_16:34:48.312000      14594.02        3.91579700e+00        8.64027829e-06  70.0296  68.6851  69.3821  0.0000
0202-03-28_16:34:48.660000      14594.37        3.94580200e+00        1.00573505e-05  70.0296  68.6851  69.3821  0.0000
0202-03-28_16:34:49.086000      14594.80        3.97532500e+00        1.17117893e-05  70.0296  68.6851  69.3821  0.0000
0202-03-28_16:34:49.450000      14595.16        4.00500000e+00        1.34517545e-05  70.0184  68.6855  69.3768  0.0000
0202-03-28_16:34:49.797000      14595.51        4.03485300e+00        1.57243380e-05  70.0184  68.6855  69.3768  0.0000
0202-03-28_16:34:50.152000      14595.86        4.06477300e+00        1.81326481e-05  70.0343  68.6871  69.3899  0.0000
0202-03-28_16:34:50.508000      14596.22        4.09455700e+00        2.03604232e-05  70.0343  68.6871  69.3899  0.0000

File: chapter 5/data/022k_ffj51/Ic/1_anneal/after-step3/Ic_2025-03-28_16-58-28966980_50k-15e19pm2-0T-anneal300k-720min.txt
# Ic = 10.22 A, n = 21.15 , Tavg = 49.94 K, 50k-15e19pm2-0T-anneal300k-720min
#datetime                        t_s     iHTS_A                vHTS_V                tHTS_K  tTAR_K  tHOL_K  tSPA_K
0202-03-28_16:57:43.137000      15968.85        8.45137000e-03        9.95506250e-10  49.9181  48.6676  49.0282  0.0000
0202-03-28_16:57:43.484000      15969.19        1.11270600e-01       -1.54549375e-09  49.9259  48.6708  49.0415  0.0000
0202-03-28_16:57:43.840000      15969.55        2.10961200e-01       -7.79159375e-09  49.9259  48.6708  49.0415  0.0000
0202-03-28_16:57:44.188000      15969.90        3.10549600e-01        2.19540625e-09  49.9220  48.6724  49.0442  0.0000
0202-03-28_16:57:44.535000      15970.25        4.10378100e-01        3.98106250e-10  49.9220  48.6724  49.0442  0.0000
0202-03-28_16:57:44.883000      15970.59        5.09108300e-01       -9.82789375e-09  49.9220  48.6724  49.0442  0.0000
0202-03-28_16:57:45.230000      15970.94        6.09017200e-01        1.06241062e-08  49.9294  48.6740  49.0498  0.0000
0202-03-28_16:57:45.590000      15971.30        7.07745900e-01        5.29420625e-09  49.9294  48.6740  49.0498  0.0000
0202-03-28_16:57:45.934000      15971.65        8.07562800e-01       -1.21329375e-09  49.9294  48.6740  49.0498  0.0000
0202-03-28_16:57:46.280000      15971.99        9.07054400e-01        2.44330625e-09  49.9260  48.6751  49.0456  0.0000
0202-03-28_16:57:46.640000      15972.35        1.00633200e+00        1.35989063e-08  49.9260  48.6751  49.0456  0.0000
0202-03-28_16:57:47.060000      15972.77        1.10543100e+00       -2.32145937e-08  49.9260  48.6751  49.0456  0.0000
0202-03-28_16:57:47.426000      15973.14        1.20537400e+00       -4.95541938e-08  49.9180  48.6756  49.0382  0.0000
0202-03-28_16:57:47.773000      15973.48        1.30469200e+00       -5.21570938e-08  49.9180  48.6756  49.0382  0.0000
0202-03-28_16:57:48.140000      15973.85        1.40416300e+00       -5.37684938e-08  49.9180  48.6756  49.0382  0.0000
0202-03-28_16:57:48.490000      15974.20        1.50316500e+00       -5.49459938e-08  49.9268  48.6768  49.0406  0.0000
0202-03-28_16:57:48.836000      15974.55        1.60295700e+00       -6.37465938e-08  49.9268  48.6768  49.0406  0.0000
0202-03-28_16:57:49.184000      15974.89        1.70236700e+00       -5.95941938e-08  49.9173  48.6778  49.0306  0.0000
0202-03-28_16:57:49.530000      15975.24        1.80171700e+00       -5.91610938e-08  49.9173  48.6778  49.0306  0.0000
0202-03-28_16:57:49.880000      15975.59        1.90089900e+00       -6.92644938e-08  49.9173  48.6778  49.0306  0.0000
0202-03-28_16:57:50.227000      15975.94        2.00020400e+00       -6.96985938e-08  49.9195  48.6791  49.0359  0.0000
0202-03-28_16:57:50.582000      15976.29        2.09957700e+00       -6.62278938e-08  49.9195  48.6791  49.0359  0.0000
0202-03-28_16:57:50.930000      15976.64        2.19942100e+00       -6.50503938e-08  49.9195  48.6791  49.0359  0.0000
0202-03-28_16:57:51.277000      15976.99        2.29841200e+00       -6.65997938e-08  49.9184  48.6803  49.0442  0.0000
0202-03-28_16:57:51.625000      15977.34        2.39814200e+00       -6.13318937e-08  49.9184  48.6803  49.0442  0.0000
0202-03-28_16:57:51.973000      15977.68        2.49711800e+00       -5.48863938e-08  49.9184  48.6803  49.0442  0.0000
0202-03-28_16:57:52.324000      15978.03        2.59700100e+00       -5.73653938e-08  49.9236  48.6812  49.0480  0.0000
0202-03-28_16:57:52.670000      15978.38        2.69636600e+00       -5.86049938e-08  49.9236  48.6812  49.0480  0.0000
0202-03-28_16:57:53.100000      15978.81        2.79582200e+00       -5.41426938e-08  49.9236  48.6812  49.0480  0.0000
0202-03-28_16:57:53.457000      15979.17        2.89499100e+00       -5.35229937e-08  49.9239  48.6822  49.0541  0.0000
0202-03-28_16:57:53.820000      15979.53        2.99438600e+00       -5.30890938e-08  49.9239  48.6822  49.0541  0.0000
0202-03-28_16:57:54.168000      15979.88        3.09359900e+00       -4.88747938e-08  49.9325  48.6829  49.0530  0.0000
0202-03-28_16:57:54.516000      15980.23        3.19295100e+00       -5.30890938e-08  49.9325  48.6829  49.0530  0.0000
0202-03-28_16:57:54.863000      15980.58        3.29248500e+00       -4.41646937e-08  49.9325  48.6829  49.0530  0.0000
0202-03-28_16:57:55.210000      15980.92        3.39157900e+00       -3.63556938e-08  49.9218  48.6842  49.0442  0.0000
0202-03-28_16:57:55.570000      15981.28        3.49108300e+00       -3.87192938e-08  49.9218  48.6842  49.0442  0.0000
0202-03-28_16:57:55.918000      15981.63        3.59062500e+00       -4.20096938e-08  49.9218  48.6842  49.0442  0.0000
0202-03-28_16:57:56.266000      15981.98        3.69013300e+00       -4.66578938e-08  49.9299  48.6853  49.0488  0.0000
0202-03-28_16:57:56.613000      15982.32        3.78932200e+00       -3.83530938e-08  49.9299  48.6853  49.0488  0.0000
0202-03-28_16:57:56.960000      15982.67        3.88860100e+00       -3.71755937e-08  49.9299  48.6853  49.0488  0.0000
0202-03-28_16:57:57.320000      15983.03        3.98844400e+00       -3.86629938e-08  49.9194  48.6862  49.0437  0.0000
0202-03-28_16:57:57.664000      15983.38        4.08730000e+00       -2.84989938e-08  49.9194  48.6862  49.0437  0.0000
0202-03-28_16:57:58.082000      15983.79        4.18683500e+00       -2.64537937e-08  49.9194  48.6862  49.0437  0.0000
0202-03-28_16:57:58.438000      15984.15        4.28653700e+00       -1.72194938e-08  49.9203  48.6867  49.0421  0.0000
0202-03-28_16:57:58.800000      15984.51        4.38593500e+00       -3.07920938e-08  49.9203  48.6867  49.0421  0.0000
0202-03-28_16:57:59.160000      15984.87        4.48506700e+00       -2.64537937e-08  49.9210  48.6878  49.0500  0.0000
0202-03-28_16:57:59.504000      15985.22        4.58444400e+00       -3.26513938e-08  49.9210  48.6878  49.0500  0.0000
0202-03-28_16:57:59.850000      15985.56        4.68351900e+00       -3.01723937e-08  49.9210  48.6878  49.0500  0.0000
0202-03-28_16:58:00.200000      15985.91        4.78341300e+00       -2.49043938e-08  49.9242  48.6887  49.0567  0.0000
0202-03-28_16:58:00.555000      15986.26        4.88272900e+00       -2.32310938e-08  49.9242  48.6887  49.0567  0.0000
0202-03-28_16:58:00.900000      15986.61        4.98194900e+00       -1.32529938e-08  49.9242  48.6887  49.0567  0.0000
0202-03-28_16:58:01.246000      15986.96        5.08148200e+00       -7.42809375e-09  49.9270  48.6898  49.0573  0.0000
0202-03-28_16:58:01.594000      15987.31        5.18118500e+00       -9.84669375e-09  49.9270  48.6898  49.0573  0.0000
0202-03-28_16:58:01.940000      15987.65        5.28038500e+00       -1.22639937e-08  49.9270  48.6898  49.0573  0.0000
0202-03-28_16:58:02.300000      15988.01        5.37960300e+00       -1.20779938e-08  49.9287  48.6904  49.0527  0.0000
0202-03-28_16:58:02.650000      15988.36        5.47875800e+00       -1.03426937e-08  49.9287  48.6904  49.0527  0.0000
0202-03-28_16:58:03.050000      15988.76        5.57842600e+00       -7.98759375e-09  49.9287  48.6904  49.0527  0.0000
0202-03-28_16:58:03.450000      15989.16        5.67780000e+00       -6.62419375e-09  49.9263  48.6915  49.0539  0.0000
0202-03-28_16:58:03.797000      15989.51        5.77694600e+00       -2.96759375e-09  49.9263  48.6915  49.0539  0.0000
0202-03-28_16:58:04.150000      15989.86        5.87599200e+00       -1.78693750e-10  49.9263  48.6915  49.0539  0.0000
0202-03-28_16:58:04.500000      15990.21        5.97578200e+00       -3.58739375e-09  49.9268  48.6924  49.0536  0.0000
0202-03-28_16:58:04.848000      15990.56        6.07485200e+00       -1.02187938e-08  49.9268  48.6924  49.0536  0.0000
0202-03-28_16:58:05.195000      15990.90        6.17469300e+00       -9.41309375e-09  49.9291  48.6937  49.0543  0.0000
0202-03-28_16:58:05.550000      15991.26        6.27379000e+00       -4.33109375e-09  49.9291  48.6937  49.0543  0.0000
0202-03-28_16:58:05.900000      15991.61        6.37343100e+00        3.35390625e-09  49.9291  48.6937  49.0543  0.0000
0202-03-28_16:58:06.246000      15991.96        6.47260200e+00       -4.88593750e-10  49.9299  48.6942  49.0594  0.0000
0202-03-28_16:58:06.594000      15992.30        6.57173200e+00        5.33710625e-09  49.9299  48.6942  49.0594  0.0000
0202-03-28_16:58:06.940000      15992.65        6.67129600e+00        7.69220625e-09  49.9299  48.6942  49.0594  0.0000
0202-03-28_16:58:07.300000      15993.01        6.77106100e+00        1.08426062e-08  49.9267  48.6945  49.0588  0.0000
0202-03-28_16:58:07.650000      15993.36        6.87022300e+00        1.26329062e-08  49.9267  48.6945  49.0588  0.0000
0202-03-28_16:58:08.050000      15993.76        6.96929400e+00        2.15900625e-09  49.9267  48.6945  49.0588  0.0000
0202-03-28_16:58:08.430000      15994.14        7.06887900e+00        1.20132062e-08  49.9300  48.6952  49.0665  0.0000
0202-03-28_16:58:08.790000      15994.50        7.16793900e+00        1.41203062e-08  49.9300  48.6952  49.0665  0.0000
0202-03-28_16:58:09.150000      15994.86        7.26783700e+00        1.76529062e-08  49.9300  48.6952  49.0665  0.0000
0202-03-28_16:58:09.496000      15995.21        7.36702600e+00        2.62056062e-08  49.9352  48.6961  49.0596  0.0000
0202-03-28_16:58:09.840000      15995.55        7.46623300e+00        1.84586062e-08  49.9352  48.6961  49.0596  0.0000
0202-03-28_16:58:10.188000      15995.90        7.56551300e+00        1.39964062e-08  49.9325  48.6972  49.0552  0.0000
0202-03-28_16:58:10.535000      15996.25        7.66504700e+00        1.30048063e-08  49.9325  48.6972  49.0552  0.0000
0202-03-28_16:58:10.883000      15996.59        7.76497500e+00        1.71571062e-08  49.9325  48.6972  49.0552  0.0000
0202-03-28_16:58:11.230000      15996.94        7.86416100e+00        2.03799062e-08  49.9316  48.6978  49.0608  0.0000
0202-03-28_16:58:11.580000      15997.29        7.96338600e+00        2.86226063e-08  49.9316  48.6978  49.0608  0.0000
0202-03-28_16:58:11.926000      15997.64        8.06267100e+00        2.88086062e-08  49.9316  48.6978  49.0608  0.0000
0202-03-28_16:58:12.285000      15998.00        8.16210500e+00        2.24251063e-08  49.9303  48.6987  49.0560  0.0000
0202-03-28_16:58:12.633000      15998.34        8.26126700e+00        2.92424062e-08  49.9303  48.6987  49.0560  0.0000
0202-03-28_16:58:12.996000      15998.71        8.36071300e+00        2.39072062e-08  49.9303  48.6987  49.0560  0.0000
0202-03-28_16:58:13.383000      15999.09        8.46007000e+00        3.61661062e-08  49.9353  48.6994  49.0634  0.0000
0202-03-28_16:58:13.740000      15999.45        8.55973300e+00        2.98446062e-08  49.9353  48.6994  49.0634  0.0000
0202-03-28_16:58:14.113000      15999.82        8.65880100e+00        3.41209062e-08  49.9353  48.6994  49.0634  0.0000
0202-03-28_16:58:14.470000      16000.18        8.75849100e+00        3.90789063e-08  49.9313  48.6997  49.0656  0.0000
0202-03-28_16:58:14.830000      16000.54        8.85755800e+00        4.52145062e-08  49.9313  48.6997  49.0656  0.0000
0202-03-28_16:58:15.188000      16000.90        8.95745200e+00        4.98627063e-08  49.9381  48.6999  49.0727  0.0000
0202-03-28_16:58:15.535000      16001.25        9.05645900e+00        5.76716063e-08  49.9381  48.6999  49.0727  0.0000
0202-03-28_16:58:15.883000      16001.59        9.15616100e+00        6.72779062e-08  49.9381  48.6999  49.0727  0.0000
0202-03-28_16:58:16.227000      16001.94        9.25520600e+00        8.04167063e-08  49.9366  48.7010  49.0709  0.0000
0202-03-28_16:58:16.580000      16002.29        9.35439500e+00        9.00229062e-08  49.9366  48.7010  49.0709  0.0000
0202-03-28_16:58:16.926000      16002.64        9.45381000e+00        9.55388062e-08  49.9366  48.7010  49.0709  0.0000
0202-03-28_16:58:17.277000      16002.99        9.55313300e+00        1.01302506e-07  49.9409  48.7020  49.0710  0.0000
0202-03-28_16:58:17.625000      16003.34        9.65214600e+00        1.04649206e-07  49.9409  48.7020  49.0710  0.0000
0202-03-28_16:58:17.973000      16003.68        9.75219700e+00        1.11404506e-07  49.9409  48.7020  49.0710  0.0000
0202-03-28_16:58:18.320000      16004.03        9.85123700e+00        1.26712506e-07  49.9367  48.7024  49.0652  0.0000
0202-03-28_16:58:18.668000      16004.38        9.95080800e+00        1.51192906e-07  49.9367  48.7024  49.0652  0.0000
0202-03-28_16:58:19.060000      16004.77        1.00501900e+01        1.76734706e-07  49.9367  48.7024  49.0652  0.0000
0202-03-28_16:58:19.426000      16005.14        1.01488300e+01        2.14297206e-07  49.9378  48.7027  49.0637  0.0000
0202-03-28_16:58:19.773000      16005.48        1.02487200e+01        2.56874506e-07  49.9378  48.7027  49.0637  0.0000
0202-03-28_16:58:20.120000      16005.83        1.03486800e+01        2.99761606e-07  49.9378  48.7027  49.0637  0.0000
0202-03-28_16:58:20.477000      16006.19        1.04477900e+01        3.62542906e-07  49.9385  48.7029  49.0574  0.0000
0202-03-28_16:58:20.824000      16006.54        1.05473700e+01        4.42801306e-07  49.9385  48.7029  49.0574  0.0000
0202-03-28_16:58:21.170000      16006.88        1.06466900e+01        5.30682806e-07  49.9393  48.7036  49.0612  0.0000
0202-03-28_16:58:21.520000      16007.23        1.07459600e+01        6.24637806e-07  49.9393  48.7036  49.0612  0.0000
0202-03-28_16:58:21.875000      16007.59        1.08451900e+01        7.67677506e-07  49.9393  48.7036  49.0612  0.0000
0202-03-28_16:58:22.223000      16007.93        1.09446600e+01        9.16852906e-07  49.9386  48.7040  49.0687  0.0000
0202-03-28_16:58:22.580000      16008.29        1.10439000e+01        1.11752991e-06  49.9386  48.7040  49.0687  0.0000
0202-03-28_16:58:22.938000      16008.65        1.11432300e+01        1.36097021e-06  49.9386  48.7040  49.0687  0.0000
0202-03-28_16:58:23.285000      16008.99        1.12430300e+01        1.62207351e-06  49.9501  48.7050  49.0807  0.0000
0202-03-28_16:58:23.630000      16009.34        1.13422700e+01        1.94484251e-06  49.9501  48.7050  49.0807  0.0000
0202-03-28_16:58:23.992000      16009.70        1.14418700e+01        2.31285381e-06  49.9501  48.7050  49.0807  0.0000
0202-03-28_16:58:24.387000      16010.10        1.15407500e+01        2.76242491e-06  49.9410  48.7053  49.0741  0.0000
0202-03-28_16:58:24.734000      16010.44        1.16406000e+01        3.25302721e-06  49.9410  48.7053  49.0741  0.0000
0202-03-28_16:58:25.105000      16010.82        1.17400400e+01        3.85407161e-06  49.9410  48.7053  49.0741  0.0000
0202-03-28_16:58:25.460000      16011.17        1.18398800e+01        4.92160121e-06  49.9405  48.7059  49.0723  0.0000
0202-03-28_16:58:25.810000      16011.52        1.19389700e+01        5.34737361e-06  49.9405  48.7059  49.0723  0.0000
0202-03-28_16:58:26.156000      16011.87        1.20379500e+01        6.77460961e-06  49.9496  48.7067  49.0687  0.0000
0202-03-28_16:58:26.500000      16012.21        1.21375800e+01        7.93497871e-06  49.9496  48.7067  49.0687  0.0000
0202-03-28_16:58:26.848000      16012.56        1.22357600e+01        9.12627361e-06  49.9496  48.7067  49.0687  0.0000
0202-03-28_16:58:27.207000      16012.92        1.23370900e+01        1.08277516e-05  49.9419  48.7074  49.0674  0.0000
0202-03-28_16:58:27.562000      16013.27        1.24351300e+01        1.27081532e-05  49.9419  48.7074  49.0674  0.0000
0202-03-28_16:58:27.910000      16013.62        1.25345100e+01        1.47488237e-05  49.9419  48.7074  49.0674  0.0000
0202-03-28_16:58:28.258000      16013.97        1.26341700e+01        1.71714497e-05  49.9435  48.7082  49.0707  0.0000
0202-03-28_16:58:28.605000      16014.32        1.27334600e+01        1.99384122e-05  49.9435  48.7082  49.0707  0.0000
0202-03-28_16:58:28.953000      16014.66        1.28327400e+01        2.32132027e-05  49.9435  48.7082  49.0707  0.0000
