Repository: shortlab/2025-devitre-PhD

# 2025-devitre-PhD
Data repository for Alexis Devitre's PhD thesis

File: chapter 5/data/022k_ffj51/Ic/1_anneal/after-step3/Ic_2025-03-28_17-09-37554159_40k-15e19pm2-0T-anneal300k-720min.txt
# Ic = 15.00 A, n = 23.24 , Tavg = 39.95 K, 40k-15e19pm2-0T-anneal300k-720min
#datetime                        t_s     iHTS_A                vHTS_V                tHTS_K  tTAR_K  tHOL_K  tSPA_K
0202-03-28_17:09:15.500000      16661.21        9.74922800e-03        6.64166667e-09  39.9358  38.5041  38.7722  0.0000
0202-03-28_17:09:15.863000      16661.57        3.11564900e-01        2.33131667e-08  39.9358  38.5041  38.7722  0.0000
0202-03-28_17:09:16.210000      16661.92        6.09424700e-01        7.88126667e-09  39.9414  38.5063  38.7817  0.0000
0202-03-28_17:09:16.560000      16662.27        9.08360600e-01        2.28793667e-08  39.9414  38.5063  38.7817  0.0000
0202-03-28_17:09:16.906000      16662.62        1.20578600e+00        2.89529667e-08  39.9414  38.5063  38.7817  0.0000
0202-03-28_17:09:17.254000      16662.96        1.50428900e+00        1.23434667e-08  39.9403  38.5082  38.7857  0.0000
0202-03-28_17:09:17.613000      16663.32        1.80303500e+00        1.77353667e-08  39.9403  38.5082  38.7857  0.0000
0202-03-28_17:09:17.957000      16663.67        2.10086800e+00        2.76514667e-08  39.9403  38.5082  38.7857  0.0000
0202-03-28_17:09:18.305000      16664.02        2.39946400e+00        3.03801667e-08  39.9429  38.5108  38.7873  0.0000
0202-03-28_17:09:18.652000      16664.36        2.69727000e+00        3.45981667e-08  39.9429  38.5108  38.7873  0.0000
0202-03-28_17:09:19.090000      16664.80        2.99555100e+00        4.48247667e-08  39.9429  38.5108  38.7873  0.0000
0202-03-28_17:09:19.450000      16665.16        3.29354900e+00        5.31295667e-08  39.9416  38.5118  38.7892  0.0000
0202-03-28_17:09:19.810000      16665.52        3.59126100e+00        4.69319667e-08  39.9416  38.5118  38.7892  0.0000
0202-03-28_17:09:20.164000      16665.87        3.88977800e+00        4.01766667e-08  39.9423  38.5133  38.7888  0.0000
0202-03-28_17:09:20.523000      16666.23        4.18799600e+00        3.62101667e-08  39.9423  38.5133  38.7888  0.0000
0202-03-28_17:09:20.867000      16666.58        4.48648500e+00        4.91630667e-08  39.9423  38.5133  38.7888  0.0000
0202-03-28_17:09:21.215000      16666.93        4.78447800e+00        4.68079667e-08  39.9444  38.5147  38.7865  0.0000
0202-03-28_17:09:21.562000      16667.27        5.08261600e+00        4.52586667e-08  39.9444  38.5147  38.7865  0.0000
0202-03-28_17:09:21.910000      16667.62        5.38108700e+00        3.56523667e-08  39.9444  38.5147  38.7865  0.0000
0202-03-28_17:09:22.258000      16667.97        5.67909200e+00        4.55065667e-08  39.9386  38.5149  38.7796  0.0000
0202-03-28_17:09:22.613000      16668.32        5.97734600e+00        4.84813667e-08  39.9386  38.5149  38.7796  0.0000
0202-03-28_17:09:22.957000      16668.67        6.27544000e+00        5.25717667e-08  39.9386  38.5149  38.7796  0.0000
0202-03-28_17:09:23.310000      16669.02        6.57407300e+00        5.92650667e-08  39.9410  38.5160  38.7816  0.0000
0202-03-28_17:09:23.656000      16669.37        6.87283400e+00        5.81495667e-08  39.9410  38.5160  38.7816  0.0000
0202-03-28_17:09:24.023000      16669.73        7.17221900e+00        4.90391667e-08  39.9410  38.5160  38.7816  0.0000
0202-03-28_17:09:24.418000      16670.13        7.46837600e+00        5.21290667e-08  39.9479  38.5172  38.7866  0.0000
0202-03-28_17:09:24.760000      16670.47        7.76622400e+00        6.05539667e-08  39.9479  38.5172  38.7866  0.0000
0202-03-28_17:09:25.133000      16670.84        8.06385800e+00        6.60698667e-08  39.9479  38.5172  38.7866  0.0000
0202-03-28_17:09:25.477000      16671.19        8.36232500e+00        6.25991667e-08  39.9467  38.5183  38.7914  0.0000
0202-03-28_17:09:25.824000      16671.54        8.66023400e+00        5.04519667e-08  39.9467  38.5183  38.7914  0.0000
0202-03-28_17:09:26.176000      16671.88        8.95826400e+00        4.30148667e-08  39.9470  38.5192  38.7937  0.0000
0202-03-28_17:09:26.523000      16672.23        9.25663000e+00        4.40064667e-08  39.9470  38.5192  38.7937  0.0000
0202-03-28_17:09:26.867000      16672.58        9.55449100e+00        4.59277667e-08  39.9470  38.5192  38.7937  0.0000
0202-03-28_17:09:27.227000      16672.94        9.85287600e+00        5.72692667e-08  39.9535  38.5192  38.8028  0.0000
0202-03-28_17:09:27.570000      16673.28        1.01511300e+01        4.87786667e-08  39.9535  38.5192  38.8028  0.0000
0202-03-28_17:09:27.930000      16673.64        1.04493800e+01        6.25991667e-08  39.9535  38.5192  38.8028  0.0000
0202-03-28_17:09:28.285000      16674.00        1.07473500e+01        5.68974667e-08  39.9491  38.5203  38.7984  0.0000
0202-03-28_17:09:28.633000      16674.34        1.10455300e+01        5.52240667e-08  39.9491  38.5203  38.7984  0.0000
0202-03-28_17:09:28.992000      16674.70        1.13435300e+01        5.59058667e-08  39.9491  38.5203  38.7984  0.0000
0202-03-28_17:09:29.400000      16675.11        1.16420500e+01        5.27450667e-08  39.9508  38.5213  38.7981  0.0000
0202-03-28_17:09:29.746000      16675.46        1.19398300e+01        4.78489667e-08  39.9508  38.5213  38.7981  0.0000
0202-03-28_17:09:30.094000      16675.81        1.22384500e+01        4.99673667e-08  39.9508  38.5213  38.7981  0.0000
0202-03-28_17:09:30.445000      16676.16        1.25364900e+01        6.07060667e-08  39.9465  38.5225  38.7948  0.0000
0202-03-28_17:09:30.800000      16676.51        1.28342400e+01        5.82889667e-08  39.9465  38.5225  38.7948  0.0000
0202-03-28_17:09:31.150000      16676.86        1.31328400e+01        7.01263667e-08  39.9461  38.5237  38.7902  0.0000
0202-03-28_17:09:31.496000      16677.21        1.34311900e+01        7.34110667e-08  39.9461  38.5237  38.7902  0.0000
0202-03-28_17:09:31.844000      16677.55        1.37292600e+01        8.90908667e-08  39.9461  38.5237  38.7902  0.0000
0202-03-28_17:09:32.190000      16677.90        1.40280700e+01        9.13219667e-08  39.9447  38.5242  38.7889  0.0000
0202-03-28_17:09:32.540000      16678.25        1.43256400e+01        1.22123867e-07  39.9447  38.5242  38.7889  0.0000
0202-03-28_17:09:32.887000      16678.60        1.46239700e+01        1.76104567e-07  39.9447  38.5242  38.7889  0.0000
0202-03-28_17:09:33.234000      16678.95        1.49223200e+01        2.40621067e-07  39.9498  38.5258  38.7968  0.0000
0202-03-28_17:09:33.582000      16679.29        1.52202400e+01        3.50875667e-07  39.9498  38.5258  38.7968  0.0000
0202-03-28_17:09:33.930000      16679.64        1.55185100e+01        5.27505967e-07  39.9498  38.5258  38.7968  0.0000
0202-03-28_17:09:34.277000      16679.99        1.58165400e+01        7.76957667e-07  39.9489  38.5266  38.7986  0.0000
0202-03-28_17:09:34.637000      16680.35        1.61145700e+01        1.12935077e-06  39.9489  38.5266  38.7986  0.0000
0202-03-28_17:09:34.996000      16680.71        1.64131300e+01        1.67882607e-06  39.9489  38.5266  38.7986  0.0000
0202-03-28_17:09:35.430000      16681.14        1.67106200e+01        2.50359697e-06  39.9550  38.5275  38.8062  0.0000
0202-03-28_17:09:35.793000      16681.50        1.70088800e+01        4.21889487e-06  39.9550  38.5275  38.8062  0.0000
0202-03-28_17:09:36.145000      16681.86        1.73074200e+01        6.05219537e-06  39.9630  38.5291  38.8117  0.0000
0202-03-28_17:09:36.492000      16682.20        1.76052800e+01        8.62362337e-06  39.9630  38.5291  38.8117  0.0000
0202-03-28_17:09:36.840000      16682.55        1.79039300e+01        1.22600395e-05  39.9630  38.5291  38.8117  0.0000
0202-03-28_17:09:37.188000      16682.90        1.82019000e+01        1.74166540e-05  39.9511  38.5295  38.8060  0.0000
0202-03-28_17:09:37.540000      16683.25        1.84999800e+01        2.50320989e-05  39.9511  38.5295  38.8060  0.0000

File: chapter 5/data/022k_ffj51/Ic/1_anneal/after-step3/Ic_2025-03-28_17-20-23335691_30k-15e19pm2-0T-anneal300k-720min.txt
# Ic = 20.81 A, n = 28.56 , Tavg = 30.07 K, 30k-15e19pm2-0T-anneal300k-720min
#datetime                        t_s     iHTS_A                vHTS_V                tHTS_K  tTAR_K  tHOL_K  tSPA_K
0202-03-28_17:19:53.800000      17299.51        9.37521400e-03        1.80039000e-08  30.0650  28.1484  28.3781  0.0000
0202-03-28_17:19:54.150000      17299.86        3.11265000e-01        1.88715000e-08  30.0634  28.1476  28.3726  0.0000
0202-03-28_17:19:54.508000      17300.22        6.09049400e-01        2.83533000e-08  30.0634  28.1476  28.3726  0.0000
0202-03-28_17:19:54.855000      17300.57        9.07335500e-01        3.24433000e-08  30.0634  28.1476  28.3726  0.0000
0202-03-28_17:19:55.203000      17300.91        1.20575100e+00        8.45647000e-08  30.0596  28.1486  28.3700  0.0000
0202-03-28_17:19:55.550000      17301.26        1.50372900e+00        6.60960000e-08  30.0596  28.1486  28.3700  0.0000
0202-03-28_17:19:55.900000      17301.61        1.80202800e+00        4.53342000e-08  30.0596  28.1486  28.3700  0.0000
0202-03-28_17:19:56.258000      17301.97        2.10013200e+00        3.95705000e-08  30.0637  28.1498  28.3709  0.0000
0202-03-28_17:19:56.605000      17302.32        2.39838300e+00        4.91147000e-08  30.0637  28.1498  28.3709  0.0000
0202-03-28_17:19:56.953000      17302.66        2.69639200e+00        4.67596000e-08  30.0637  28.1498  28.3709  0.0000
0202-03-28_17:19:57.310000      17303.02        2.99477900e+00        5.72335000e-08  30.0628  28.1494  28.3734  0.0000
0202-03-28_17:19:57.668000      17303.38        3.29297700e+00        5.76673000e-08  30.0628  28.1494  28.3734  0.0000
0202-03-28_17:19:58.074000      17303.78        3.59129700e+00        6.49185000e-08  30.0628  28.1494  28.3734  0.0000
0202-03-28_17:19:58.426000      17304.13        3.88898500e+00        7.86151000e-08  30.0604  28.1503  28.3713  0.0000
0202-03-28_17:19:58.770000      17304.48        4.18703600e+00        8.84692000e-08  30.0604  28.1503  28.3713  0.0000
0202-03-28_17:19:59.130000      17304.84        4.48572400e+00        8.80973000e-08  30.0626  28.1489  28.3744  0.0000
0202-03-28_17:19:59.480000      17305.19        4.78402200e+00        8.98946000e-08  30.0626  28.1489  28.3744  0.0000
0202-03-28_17:19:59.824000      17305.54        5.08229600e+00        1.12515700e-07  30.0626  28.1489  28.3744  0.0000
0202-03-28_17:20:00.170000      17305.88        5.38032800e+00        1.18901000e-07  30.0633  28.1495  28.3742  0.0000
0202-03-28_17:20:00.520000      17306.23        5.67852700e+00        1.20330200e-07  30.0633  28.1495  28.3742  0.0000
0202-03-28_17:20:00.867000      17306.58        5.97699900e+00        1.22933800e-07  30.0633  28.1495  28.3742  0.0000
0202-03-28_17:20:01.227000      17306.94        6.27495300e+00        1.24917000e-07  30.0641  28.1504  28.3738  0.0000
0202-03-28_17:20:01.574000      17307.28        6.57320100e+00        1.39853100e-07  30.0641  28.1504  28.3738  0.0000
0202-03-28_17:20:01.920000      17307.63        6.87145300e+00        1.32478000e-07  30.0641  28.1504  28.3738  0.0000
0202-03-28_17:20:02.270000      17307.98        7.16950600e+00        1.30246900e-07  30.0602  28.1487  28.3726  0.0000
0202-03-28_17:20:02.617000      17308.33        7.46785100e+00        1.38303700e-07  30.0602  28.1487  28.3726  0.0000
0202-03-28_17:20:02.965000      17308.67        7.76582400e+00        1.59189400e-07  30.0602  28.1487  28.3726  0.0000
0202-03-28_17:20:03.312000      17309.02        8.06416500e+00        1.62660100e-07  30.0647  28.1506  28.3761  0.0000
0202-03-28_17:20:03.660000      17309.37        8.36226100e+00        1.72576100e-07  30.0647  28.1506  28.3761  0.0000
0202-03-28_17:20:04.030000      17309.74        8.66024500e+00        1.75736900e-07  30.0647  28.1506  28.3761  0.0000
0202-03-28_17:20:04.418000      17310.13        8.95866400e+00        1.82244300e-07  30.0632  28.1497  28.3747  0.0000
0202-03-28_17:20:04.766000      17310.48        9.25694500e+00        1.86644600e-07  30.0632  28.1497  28.3747  0.0000
0202-03-28_17:20:05.130000      17310.84        9.55491300e+00        1.88441900e-07  30.0632  28.1497  28.3747  0.0000
0202-03-28_17:20:05.496000      17311.21        9.85304500e+00        2.07840200e-07  30.0608  28.1501  28.3739  0.0000
0202-03-28_17:20:05.844000      17311.55        1.01511000e+01        2.10133300e-07  30.0608  28.1501  28.3739  0.0000
0202-03-28_17:20:06.200000      17311.91        1.04495500e+01        2.09692900e-07  30.0593  28.1511  28.3730  0.0000
0202-03-28_17:20:06.550000      17312.26        1.07475800e+01        2.23818900e-07  30.0593  28.1511  28.3730  0.0000
0202-03-28_17:20:06.900000      17312.61        1.10458900e+01        2.24872500e-07  30.0593  28.1511  28.3730  0.0000
0202-03-28_17:20:07.246000      17312.96        1.13442300e+01        2.38197300e-07  30.0587  28.1497  28.3704  0.0000
0202-03-28_17:20:07.594000      17313.30        1.16422100e+01        2.39498800e-07  30.0587  28.1497  28.3704  0.0000
0202-03-28_17:20:07.950000      17313.66        1.19403200e+01        2.36709900e-07  30.0587  28.1497  28.3704  0.0000
0202-03-28_17:20:08.297000      17314.01        1.22387800e+01        2.45324500e-07  30.0622  28.1512  28.3736  0.0000
0202-03-28_17:20:08.645000      17314.36        1.25370700e+01        2.41543900e-07  30.0622  28.1512  28.3736  0.0000
0202-03-28_17:20:09.043000      17314.75        1.28350100e+01        2.54558800e-07  30.0622  28.1512  28.3736  0.0000
0202-03-28_17:20:09.438000      17315.15        1.31334000e+01        2.51026200e-07  30.0611  28.1502  28.3730  0.0000
0202-03-28_17:20:09.785000      17315.50        1.34312600e+01        2.62491700e-07  30.0611  28.1502  28.3730  0.0000
0202-03-28_17:20:10.156000      17315.87        1.37295100e+01        2.68441300e-07  30.0611  28.1502  28.3730  0.0000
0202-03-28_17:20:10.516000      17316.22        1.40277200e+01        2.79968800e-07  30.0623  28.1510  28.3740  0.0000
0202-03-28_17:20:10.860000      17316.57        1.43255800e+01        2.79906800e-07  30.0623  28.1510  28.3740  0.0000
0202-03-28_17:20:11.220000      17316.93        1.46245400e+01        2.90194700e-07  30.0592  28.1519  28.3743  0.0000
0202-03-28_17:20:11.574000      17317.29        1.49224600e+01        2.92921700e-07  30.0592  28.1519  28.3743  0.0000
0202-03-28_17:20:11.920000      17317.63        1.52207300e+01        2.90069200e-07  30.0592  28.1519  28.3743  0.0000
0202-03-28_17:20:12.270000      17317.98        1.55192900e+01        2.88083500e-07  30.0611  28.1509  28.3757  0.0000
0202-03-28_17:20:12.630000      17318.34        1.58171500e+01        2.73085500e-07  30.0611  28.1509  28.3757  0.0000
0202-03-28_17:20:12.977000      17318.69        1.61152000e+01        2.89199100e-07  30.0611  28.1509  28.3757  0.0000
0202-03-28_17:20:13.330000      17319.04        1.64132800e+01        2.85790400e-07  30.0603  28.1530  28.3756  0.0000
0202-03-28_17:20:13.676000      17319.39        1.67112600e+01        2.85170700e-07  30.0603  28.1530  28.3756  0.0000
0202-03-28_17:20:14.090000      17319.80        1.70095300e+01        2.85790400e-07  30.0603  28.1530  28.3756  0.0000
0202-03-28_17:20:14.457000      17320.17        1.73079200e+01        2.93723300e-07  30.0626  28.1514  28.3762  0.0000
0202-03-28_17:20:14.812000      17320.52        1.76062100e+01        2.91492200e-07  30.0626  28.1514  28.3762  0.0000
0202-03-28_17:20:15.160000      17320.87        1.79039000e+01        2.97999600e-07  30.0591  28.1522  28.3727  0.0000
0202-03-28_17:20:15.508000      17321.22        1.82025600e+01        3.00416700e-07  30.0591  28.1522  28.3727  0.0000
0202-03-28_17:20:15.867000      17321.58        1.85003800e+01        3.10642600e-07  30.0591  28.1522  28.3727  0.0000
0202-03-28_17:20:16.215000      17321.92        1.87989100e+01        3.28429600e-07  30.0589  28.1528  28.3724  0.0000
0202-03-28_17:20:16.562000      17322.27        1.90968700e+01        3.29111300e-07  30.0589  28.1528  28.3724  0.0000
0202-03-28_17:20:16.910000      17322.62        1.93953300e+01        3.36300500e-07  30.0589  28.1528  28.3724  0.0000
0202-03-28_17:20:17.258000      17322.97        1.96935000e+01        3.54955100e-07  30.0614  28.1514  28.3750  0.0000
0202-03-28_17:20:17.617000      17323.33        1.99915100e+01        3.74414500e-07  30.0614  28.1514  28.3750  0.0000
0202-03-28_17:20:17.965000      17323.68        2.02896000e+01        4.26653800e-07  30.0614  28.1514  28.3750  0.0000
0202-03-28_17:20:18.312000      17324.02        2.05881300e+01        4.82862600e-07  30.0629  28.1533  28.3756  0.0000
0202-03-28_17:20:18.660000      17324.37        2.08864200e+01        5.73408900e-07  30.0629  28.1533  28.3756  0.0000
0202-03-28_17:20:19.105000      17324.82        2.11843400e+01        6.97484000e-07  30.0629  28.1533  28.3756  0.0000
0202-03-28_17:20:19.470000      17325.18        2.14825300e+01        9.01073800e-07  30.0637  28.1526  28.3763  0.0000
0202-03-28_17:20:19.812000      17325.53        2.17807900e+01        1.14104320e-06  30.0637  28.1526  28.3763  0.0000
0202-03-28_17:20:20.170000      17325.88        2.20790300e+01        1.48246660e-06  30.0637  28.1526  28.3763  0.0000
0202-03-28_17:20:20.520000      17326.23        2.23774000e+01        1.89621560e-06  30.0654  28.1537  28.3789  0.0000
0202-03-28_17:20:20.875000      17326.59        2.26754700e+01        2.99603410e-06  30.0654  28.1537  28.3789  0.0000
0202-03-28_17:20:21.234000      17326.94        2.29732900e+01        4.05848140e-06  30.0685  28.1546  28.3799  0.0000
0202-03-28_17:20:21.582000      17327.29        2.32715300e+01        5.52649680e-06  30.0685  28.1546  28.3799  0.0000
0202-03-28_17:20:21.926000      17327.64        2.35695900e+01        7.51901150e-06  30.0685  28.1546  28.3799  0.0000
0202-03-28_17:20:22.277000      17327.99        2.38677400e+01        1.02907451e-05  30.0654  28.1534  28.3775  0.0000
0202-03-28_17:20:22.625000      17328.33        2.41659300e+01        1.41916117e-05  30.0654  28.1534  28.3775  0.0000
0202-03-28_17:20:22.973000      17328.68        2.44644900e+01        1.96325728e-05  30.0654  28.1534  28.3775  0.0000
0202-03-28_17:20:23.320000      17329.03        2.47626400e+01        2.77209916e-05  30.0704  28.1549  28.3770  0.0000

File: chapter 5/data/022k_ffj51/Ic/1_anneal/after-step3/Ic_2025-03-28_17-33-02179471_25k-15e19pm2-0T-anneal300k-720min.txt
# Ic =  nan A, n =  nan , Tavg = 25.28 K, 25k-15e19pm2-0T-anneal300k-720min
#datetime                        t_s     iHTS_A                vHTS_V                tHTS_K  tTAR_K  tHOL_K  tSPA_K
0202-03-28_17:32:29.105000      18054.82        9.75473900e-03        7.15813333e-09  25.2548  22.8581  23.0651  0.0000
0202-03-28_17:32:29.477000      18055.19        3.11325800e-01        1.37895333e-08  25.2548  22.8581  23.0651  0.0000
0202-03-28_17:32:29.836000      18055.55        6.09877200e-01       -7.12766667e-10  25.2548  22.8581  23.0651  0.0000
0202-03-28_17:32:30.184000      18055.89        9.07761500e-01       -6.47646667e-09  25.2580  22.8528  23.0628  0.0000
0202-03-28_17:32:30.530000      18056.24        1.20642900e+00        2.20013333e-09  25.2580  22.8528  23.0628  0.0000
0202-03-28_17:32:30.880000      18056.59        1.50420500e+00        9.60633333e-10  25.2580  22.8528  23.0628  0.0000
0202-03-28_17:32:31.234000      18056.95        1.80255500e+00        3.50471333e-08  25.2549  22.8550  23.0649  0.0000
0202-03-28_17:32:31.586000      18057.29        2.10061900e+00        4.34758333e-08  25.2549  22.8550  23.0649  0.0000
0202-03-28_17:32:31.934000      18057.64        2.39908900e+00        3.36217333e-08  25.2549  22.8550  23.0649  0.0000
0202-03-28_17:32:32.280000      18057.99        2.69691300e+00        3.42414333e-08  25.2614  22.8567  23.0758  0.0000
0202-03-28_17:32:32.630000      18058.34        2.99532700e+00        3.88923333e-08  25.2614  22.8567  23.0758  0.0000
0202-03-28_17:32:32.990000      18058.70        3.29360100e+00        3.86471333e-08  25.2614  22.8567  23.0758  0.0000
0202-03-28_17:32:33.400000      18059.11        3.59149100e+00        4.13120333e-08  25.2617  22.8514  23.0766  0.0000
0202-03-28_17:32:33.746000      18059.46        3.88984300e+00        3.99486333e-08  25.2617  22.8514  23.0766  0.0000
0202-03-28_17:32:34.105000      18059.82        4.18827000e+00        3.90809333e-08  25.2617  22.8514  23.0766  0.0000
0202-03-28_17:32:34.453000      18060.16        4.48635900e+00        4.58982333e-08  25.2633  22.8570  23.0798  0.0000
0202-03-28_17:32:34.800000      18060.51        4.78452400e+00        4.72617333e-08  25.2633  22.8570  23.0798  0.0000
0202-03-28_17:32:35.164000      18060.87        5.08269500e+00        4.90590333e-08  25.2561  22.8511  23.0744  0.0000
0202-03-28_17:32:35.523000      18061.23        5.38100200e+00        5.35212333e-08  25.2561  22.8511  23.0744  0.0000
0202-03-28_17:32:35.867000      18061.58        5.67875000e+00        5.27775333e-08  25.2561  22.8511  23.0744  0.0000
0202-03-28_17:32:36.227000      18061.94        5.97720700e+00        4.06303333e-08  25.2540  22.8519  23.0651  0.0000
0202-03-28_17:32:36.574000      18062.29        6.27550000e+00        5.37691333e-08  25.2540  22.8519  23.0651  0.0000
0202-03-28_17:32:36.920000      18062.63        6.57367200e+00        6.24457333e-08  25.2540  22.8519  23.0651  0.0000
0202-03-28_17:32:37.270000      18062.98        6.87180800e+00        5.58763333e-08  25.2555  22.8541  23.0678  0.0000
0202-03-28_17:32:37.617000      18063.33        7.17011400e+00        5.56904333e-08  25.2555  22.8541  23.0678  0.0000
0202-03-28_17:32:37.977000      18063.69        7.46808300e+00        5.11042333e-08  25.2555  22.8541  23.0678  0.0000
0202-03-28_17:32:38.330000      18064.04        7.76625400e+00        5.46353333e-08  25.2543  22.8500  23.0573  0.0000
0202-03-28_17:32:38.676000      18064.39        8.06472800e+00        4.96728333e-08  25.2543  22.8500  23.0573  0.0000
0202-03-28_17:32:39.050000      18064.76        8.36253200e+00        4.89896333e-08  25.2543  22.8500  23.0573  0.0000
0202-03-28_17:32:39.414000      18065.13        8.66065500e+00        5.06010333e-08  25.2544  22.8564  23.0614  0.0000
0202-03-28_17:32:39.773000      18065.48        8.95898800e+00        4.78121333e-08  25.2544  22.8564  23.0614  0.0000
0202-03-28_17:32:40.145000      18065.86        9.25720300e+00        4.72543333e-08  25.2544  22.8564  23.0614  0.0000
0202-03-28_17:32:40.508000      18066.22        9.55582800e+00        4.86178333e-08  25.2629  22.8519  23.0700  0.0000
0202-03-28_17:32:40.860000      18066.57        9.85354100e+00        3.82059333e-08  25.2629  22.8519  23.0700  0.0000
0202-03-28_17:32:41.207000      18066.92        1.01521300e+01        2.92194333e-08  25.2570  22.8536  23.0678  0.0000
0202-03-28_17:32:41.555000      18067.26        1.04500000e+01        3.43014333e-08  25.2570  22.8536  23.0678  0.0000
0202-03-28_17:32:41.902000      18067.61        1.07483300e+01        4.00652333e-08  25.2570  22.8536  23.0678  0.0000
0202-03-28_17:32:42.250000      18067.96        1.10463800e+01        3.25041333e-08  25.2513  22.8554  23.0735  0.0000
0202-03-28_17:32:42.598000      18068.31        1.13446200e+01        3.50451333e-08  25.2513  22.8554  23.0735  0.0000
0202-03-28_17:32:42.957000      18068.67        1.16427000e+01        2.72362333e-08  25.2513  22.8554  23.0735  0.0000
0202-03-28_17:32:43.305000      18069.02        1.19411100e+01        3.64706333e-08  25.2580  22.8500  23.0728  0.0000
0202-03-28_17:32:43.652000      18069.36        1.22392100e+01        2.85997333e-08  25.2580  22.8500  23.0728  0.0000
0202-03-28_17:32:44.050000      18069.76        1.25371300e+01        3.60987333e-08  25.2580  22.8500  23.0728  0.0000
0202-03-28_17:32:44.430000      18070.14        1.28357200e+01        3.38021333e-08  25.2519  22.8563  23.0718  0.0000
0202-03-28_17:32:44.777000      18070.49        1.31336700e+01        3.29321333e-08  25.2519  22.8563  23.0718  0.0000
0202-03-28_17:32:45.125000      18070.83        1.34320700e+01        3.42956333e-08  25.2595  22.8509  23.0746  0.0000
0202-03-28_17:32:45.470000      18071.18        1.37301000e+01        3.51013333e-08  25.2595  22.8509  23.0746  0.0000
0202-03-28_17:32:45.816000      18071.53        1.40284700e+01        3.96874333e-08  25.2595  22.8509  23.0746  0.0000
0202-03-28_17:32:46.170000      18071.88        1.43263600e+01        3.31800333e-08  25.2543  22.8525  23.0624  0.0000
0202-03-28_17:32:46.520000      18072.23        1.46247800e+01        3.65267333e-08  25.2543  22.8525  23.0624  0.0000
0202-03-28_17:32:46.867000      18072.58        1.49226700e+01        3.02052333e-08  25.2543  22.8525  23.0624  0.0000
0202-03-28_17:32:47.227000      18072.94        1.52210200e+01        3.05151333e-08  25.2540  22.8543  23.0632  0.0000
0202-03-28_17:32:47.586000      18073.30        1.55197100e+01        2.12187333e-08  25.2540  22.8543  23.0632  0.0000
0202-03-28_17:32:47.957000      18073.67        1.58175700e+01        3.13827333e-08  25.2540  22.8543  23.0632  0.0000
0202-03-28_17:32:48.305000      18074.02        1.61156200e+01        2.69205333e-08  25.2567  22.8491  23.0567  0.0000
0202-03-28_17:32:48.652000      18074.36        1.64143000e+01        1.73762333e-08  25.2567  22.8491  23.0567  0.0000
0202-03-28_17:32:49.020000      18074.73        1.67125300e+01        2.96474333e-08  25.2567  22.8491  23.0567  0.0000
0202-03-28_17:32:49.395000      18075.11        1.70100800e+01        3.72704333e-08  25.2529  22.8551  23.0634  0.0000
0202-03-28_17:32:49.754000      18075.46        1.73086500e+01        3.30561333e-08  25.2529  22.8551  23.0634  0.0000
0202-03-28_17:32:50.110000      18075.82        1.76068400e+01        2.59880333e-08  25.2529  22.8551  23.0634  0.0000
0202-03-28_17:32:50.460000      18076.17        1.79050700e+01        2.62303333e-08  25.2604  22.8500  23.0718  0.0000
0202-03-28_17:32:50.810000      18076.52        1.82031700e+01        3.51539333e-08  25.2604  22.8500  23.0718  0.0000
0202-03-28_17:32:51.156000      18076.87        1.85019300e+01        2.44321333e-08  25.2584  22.8516  23.0763  0.0000
0202-03-28_17:32:51.504000      18077.21        1.87995600e+01        2.17052333e-08  25.2584  22.8516  23.0763  0.0000
0202-03-28_17:32:51.850000      18077.56        1.90977800e+01        2.70970333e-08  25.2584  22.8516  23.0763  0.0000
0202-03-28_17:32:52.200000      18077.91        1.93958600e+01        2.73449333e-08  25.2601  22.8538  23.0750  0.0000
0202-03-28_17:32:52.547000      18078.26        1.96946300e+01        3.26129333e-08  25.2601  22.8538  23.0750  0.0000
0202-03-28_17:32:52.895000      18078.60        1.99921700e+01        2.53617333e-08  25.2601  22.8538  23.0750  0.0000
0202-03-28_17:32:53.242000      18078.95        2.02909500e+01        1.40202333e-08  25.2537  22.8489  23.0616  0.0000
0202-03-28_17:32:53.590000      18079.30        2.05892200e+01        1.68091333e-08  25.2537  22.8489  23.0616  0.0000
0202-03-28_17:32:53.938000      18079.65        2.08872900e+01        2.06516333e-08  25.2537  22.8489  23.0616  0.0000
0202-03-28_17:32:54.285000      18080.00        2.11854600e+01        2.25108333e-08  25.2607  22.8558  23.0637  0.0000
0202-03-28_17:32:54.633000      18080.34        2.14839900e+01        2.21390333e-08  25.2607  22.8558  23.0637  0.0000
0202-03-28_17:32:55.008000      18080.72        2.17817500e+01        1.52597333e-08  25.2607  22.8558  23.0637  0.0000
0202-03-28_17:32:55.426000      18081.14        2.20801000e+01        4.15374333e-08  25.2636  22.8515  23.0694  0.0000
0202-03-28_17:32:55.785000      18081.50        2.23783500e+01        4.38924333e-08  25.2636  22.8515  23.0694  0.0000
0202-03-28_17:32:56.150000      18081.86        2.26765200e+01        6.02503333e-08  25.2599  22.8536  23.0639  0.0000
0202-03-28_17:32:56.504000      18082.21        2.29746000e+01        8.86934333e-08  25.2599  22.8536  23.0639  0.0000
0202-03-28_17:32:56.848000      18082.56        2.32731600e+01        1.07286133e-07  25.2599  22.8536  23.0639  0.0000
0202-03-28_17:32:57.195000      18082.91        2.35715800e+01        1.39575433e-07  25.2637  22.8559  23.0674  0.0000
0202-03-28_17:32:57.543000      18083.25        2.38696200e+01        2.01303133e-07  25.2637  22.8559  23.0674  0.0000
0202-03-28_17:32:57.902000      18083.61        2.41674500e+01        2.80446133e-07  25.2637  22.8559  23.0674  0.0000
0202-03-28_17:32:58.250000      18083.96        2.44659100e+01        4.12764133e-07  25.2638  22.8511  23.0694  0.0000
0202-03-28_17:32:58.598000      18084.31        2.47642100e+01        5.72227433e-07  25.2638  22.8511  23.0694  0.0000
0202-03-28_17:32:58.953000      18084.66        2.50627700e+01        8.47833233e-07  25.2638  22.8511  23.0694  0.0000
0202-03-28_17:32:59.312000      18085.02        2.53607900e+01        1.22669033e-06  25.2726  22.8578  23.0785  0.0000
0202-03-28_17:32:59.670000      18085.38        2.56589100e+01        1.72720573e-06  25.2726  22.8578  23.0785  0.0000
0202-03-28_17:33:00.043000      18085.75        2.59570200e+01        2.84766353e-06  25.2726  22.8578  23.0785  0.0000
0202-03-28_17:33:00.406000      18086.12        2.62550500e+01        3.98225183e-06  25.2731  22.8533  23.0843  0.0000
0202-03-28_17:33:00.750000      18086.46        2.65534800e+01        5.57428239e-06  25.2731  22.8533  23.0843  0.0000
0202-03-28_17:33:01.110000      18086.82        2.68509200e+01        7.81247111e-06  25.2669  22.8550  23.0747  0.0000
0202-03-28_17:33:01.457000      18087.17        2.71496600e+01        1.09524676e-05  25.2669  22.8550  23.0747  0.0000
0202-03-28_17:33:01.805000      18087.51        2.74478200e+01        1.55238549e-05  25.2669  22.8550  23.0747  0.0000
0202-03-28_17:33:02.152000      18087.86        2.77460800e+01        2.23272051e-05  25.2790  22.8579  23.0810  0.0000
