Repository: shortlab/2025-devitre-PhD

# 2025-devitre-PhD
Data repository for Alexis Devitre's PhD thesis

File: chapter 5/data/022k_ffj51/Ic/1_anneal/after-step3/Ic_2025-03-28_18-07-29827347_ffj51-15e19pm2-0T-anneal300k-720min-22k.txt
# Ic =  nan A, n =  nan , Tavg = 22.04 K, ffj51-15e19pm2-0T-anneal300k-720min-22k
#datetime                        t_s     iHTS_A                vHTS_V                tHTS_K  tTAR_K  tHOL_K  tSPA_K
0202-03-28_18:07:23.290000      20149.00        8.52861900e-03       -7.53347222e-09  22.0435  19.3283  19.5609  0.0000
0202-03-28_18:07:23.637000      20149.35        1.29679200e-02       -1.33591722e-08  22.0435  19.3283  19.5609  0.0000
0202-03-28_18:07:23.996000      20149.71        1.40974000e-02       -1.70157722e-08  22.0435  19.3283  19.5609  0.0000
0202-03-28_18:07:24.426000      20150.13        1.49895700e-02       -1.19956722e-08  22.0431  19.3190  19.5651  0.0000
0202-03-28_18:07:24.777000      20150.49        1.59246300e-02       -6.10807222e-09  22.0431  19.3190  19.5651  0.0000
0202-03-28_18:07:25.160000      20150.87        1.66903300e-02       -6.91367222e-09  22.0456  19.3210  19.5501  0.0000
0202-03-28_18:07:25.516000      20151.23        1.82977400e-02       -1.18717722e-08  22.0456  19.3210  19.5501  0.0000
0202-03-28_18:07:25.875000      20151.59        1.89715700e-02       -2.43907722e-08  22.0456  19.3210  19.5501  0.0000
0202-03-28_18:07:26.234000      20151.94        2.01331200e-02       -1.89369722e-08  22.0439  19.3261  19.5642  0.0000
0202-03-28_18:07:26.590000      20152.30        2.09449900e-02       -1.90608722e-08  22.0439  19.3261  19.5642  0.0000
0202-03-28_18:07:26.940000      20152.65        2.19824600e-02       -2.18497722e-08  22.0439  19.3261  19.5642  0.0000
0202-03-28_18:07:27.293000      20153.00        2.30623000e-02       -2.89116722e-08  22.0403  19.3157  19.5463  0.0000
0202-03-28_18:07:27.640000      20153.35        2.37420800e-02       -3.75240722e-08  22.0403  19.3157  19.5463  0.0000
0202-03-28_18:07:27.992000      20153.70        2.46756500e-02       -4.49611722e-08  22.0403  19.3157  19.5463  0.0000
0202-03-28_18:07:28.360000      20154.07        2.59966000e-02       -4.12425722e-08  22.0409  19.3284  19.5500  0.0000
0202-03-28_18:07:28.710000      20154.42        2.68129200e-02       -3.98791722e-08  22.0409  19.3284  19.5500  0.0000
0202-03-28_18:07:29.100000      20154.81        2.80129700e-02       -3.64704722e-08  22.0409  19.3284  19.5500  0.0000
0202-03-28_18:07:29.460000      20155.17        2.87862500e-02       -4.10566722e-08  22.0425  19.3180  19.5558  0.0000
0202-03-28_18:07:29.812000      20155.52        2.99854900e-02       -4.18623722e-08  22.0425  19.3180  19.5558  0.0000

File: chapter 5/data/022k_ffj51/Ic/1_anneal/after-step3/Ic_2025-03-28_18-08-16697630_ffj51-15e19pm2-0T-anneal300k-720min-22k.txt
# Ic = 26.27 A, n = 37.53 , Tavg = 22.08 K, ffj51-15e19pm2-0T-anneal300k-720min-22k
#datetime                        t_s     iHTS_A                vHTS_V                tHTS_K  tTAR_K  tHOL_K  tSPA_K
0202-03-28_18:07:40.844000      20166.56        8.24980200e-03       -1.45990000e-09  22.0318  19.3180  19.5387  0.0000
0202-03-28_18:07:41.207000      20166.92        3.09758500e-01        1.23607000e-08  22.0392  19.3226  19.5543  0.0000
0202-03-28_18:07:41.550000      20167.26        6.08065200e-01        1.75046000e-08  22.0392  19.3226  19.5543  0.0000
0202-03-28_18:07:41.910000      20167.62        9.05904500e-01        6.96880000e-09  22.0392  19.3226  19.5543  0.0000
0202-03-28_18:07:42.258000      20167.97        1.20457200e+00        2.38262000e-08  22.0354  19.3135  19.5412  0.0000
0202-03-28_18:07:42.613000      20168.32        1.50280300e+00        4.58894000e-08  22.0354  19.3135  19.5412  0.0000
0202-03-28_18:07:42.960000      20168.67        1.80108100e+00        1.17409000e-08  22.0354  19.3135  19.5412  0.0000
0202-03-28_18:07:43.310000      20169.02        2.09952000e+00       -9.64000000e-11  22.0353  19.3264  19.5488  0.0000
0202-03-28_18:07:43.656000      20169.37        2.39750900e+00        3.37420000e-09  22.0353  19.3264  19.5488  0.0000
0202-03-28_18:07:44.020000      20169.73        2.69573700e+00       -7.78140000e-09  22.0353  19.3264  19.5488  0.0000
0202-03-28_18:07:44.426000      20170.14        2.99390000e+00       -7.40950000e-09  22.0463  19.3159  19.5606  0.0000
0202-03-28_18:07:44.773000      20170.48        3.29190100e+00       -6.41800000e-09  22.0463  19.3159  19.5606  0.0000
0202-03-28_18:07:45.145000      20170.85        3.59003600e+00       -6.04620000e-09  22.0333  19.3200  19.5440  0.0000
0202-03-28_18:07:45.510000      20171.22        3.88815300e+00       -5.42640000e-09  22.0333  19.3200  19.5440  0.0000
0202-03-28_18:07:45.867000      20171.58        4.18642500e+00       -7.78150000e-09  22.0333  19.3200  19.5440  0.0000
0202-03-28_18:07:46.220000      20171.93        4.48454300e+00       -6.85190000e-09  22.0397  19.3228  19.5637  0.0000
0202-03-28_18:07:46.566000      20172.28        4.78282300e+00       -9.95060000e-09  22.0397  19.3228  19.5637  0.0000
0202-03-28_18:07:46.914000      20172.62        5.08099600e+00       -1.62102000e-08  22.0397  19.3228  19.5637  0.0000
0202-03-28_18:07:47.270000      20172.98        5.37913900e+00       -1.42889000e-08  22.0346  19.3130  19.5474  0.0000
0202-03-28_18:07:47.630000      20173.34        5.67709600e+00       -1.46608000e-08  22.0346  19.3130  19.5474  0.0000
0202-03-28_18:07:47.992000      20173.70        5.97577400e+00       -2.09823000e-08  22.0346  19.3130  19.5474  0.0000
0202-03-28_18:07:48.344000      20174.06        6.27356100e+00       -2.86673000e-08  22.0408  19.3254  19.5534  0.0000
0202-03-28_18:07:48.695000      20174.41        6.57174700e+00       -3.27576000e-08  22.0408  19.3254  19.5534  0.0000
0202-03-28_18:07:49.082000      20174.79        6.87007200e+00       -2.82334000e-08  22.0408  19.3254  19.5534  0.0000
0202-03-28_18:07:49.450000      20175.16        7.16807800e+00       -1.62721000e-08  22.0449  19.3145  19.5541  0.0000
0202-03-28_18:07:49.797000      20175.51        7.46614400e+00       -1.44129000e-08  22.0449  19.3145  19.5541  0.0000
0202-03-28_18:07:50.150000      20175.86        7.76456100e+00       -2.45149000e-08  22.0260  19.3186  19.5350  0.0000
0202-03-28_18:07:50.510000      20176.22        8.06262700e+00       -1.67691000e-08  22.0260  19.3186  19.5350  0.0000
0202-03-28_18:07:50.860000      20176.57        8.36098700e+00       -1.75759000e-08  22.0260  19.3186  19.5350  0.0000
0202-03-28_18:07:51.207000      20176.92        8.65893100e+00       -1.83815000e-08  22.0336  19.3211  19.5549  0.0000
0202-03-28_18:07:51.555000      20177.27        8.95697800e+00       -1.02008000e-08  22.0336  19.3211  19.5549  0.0000
0202-03-28_18:07:51.910000      20177.62        9.25566500e+00       -8.15560000e-09  22.0336  19.3211  19.5549  0.0000
0202-03-28_18:07:52.260000      20177.97        9.55348800e+00       -4.62300000e-09  22.0319  19.3119  19.5404  0.0000
0202-03-28_18:07:52.613000      20178.32        9.85185300e+00       -1.35474000e-08  22.0319  19.3119  19.5404  0.0000
0202-03-28_18:07:52.970000      20178.68        1.01499300e+01       -1.51588000e-08  22.0319  19.3119  19.5404  0.0000
0202-03-28_18:07:53.330000      20179.04        1.04481500e+01       -2.34016000e-08  22.0320  19.3243  19.5530  0.0000
0202-03-28_18:07:53.680000      20179.39        1.07461200e+01       -2.43312000e-08  22.0320  19.3243  19.5530  0.0000
0202-03-28_18:07:54.066000      20179.78        1.10438800e+01       -1.32995000e-08  22.0320  19.3243  19.5530  0.0000
0202-03-28_18:07:54.438000      20180.15        1.13427100e+01       -1.97450000e-08  22.0392  19.3138  19.5520  0.0000
0202-03-28_18:07:54.790000      20180.50        1.16409900e+01       -2.30297000e-08  22.0392  19.3138  19.5520  0.0000
0202-03-28_18:07:55.152000      20180.86        1.19392100e+01       -1.53447000e-08  22.0298  19.3183  19.5392  0.0000
0202-03-28_18:07:55.510000      20181.22        1.22374500e+01       -2.39180000e-09  22.0298  19.3183  19.5392  0.0000
0202-03-28_18:07:55.870000      20181.58        1.25354900e+01        2.13240000e-09  22.0298  19.3183  19.5392  0.0000
0202-03-28_18:07:56.230000      20181.94        1.28338400e+01       -8.34280000e-09  22.0398  19.3211  19.5577  0.0000
0202-03-28_18:07:56.590000      20182.30        1.31315700e+01       -6.91990000e-09  22.0398  19.3211  19.5577  0.0000
0202-03-28_18:07:56.940000      20182.65        1.34302400e+01       -8.34580000e-09  22.0398  19.3211  19.5577  0.0000
0202-03-28_18:07:57.293000      20183.00        1.37283800e+01       -1.47293000e-08  22.0364  19.3124  19.5392  0.0000
0202-03-28_18:07:57.640000      20183.35        1.40269400e+01       -4.56530000e-09  22.0364  19.3124  19.5392  0.0000
0202-03-28_18:07:58.020000      20183.73        1.43248400e+01       -2.95390000e-09  22.0364  19.3124  19.5392  0.0000
0202-03-28_18:07:58.434000      20184.14        1.46229200e+01       -5.12310000e-09  22.0375  19.3251  19.5459  0.0000
0202-03-28_18:07:58.790000      20184.50        1.49212400e+01       -1.00811000e-08  22.0375  19.3251  19.5459  0.0000
0202-03-28_18:07:59.152000      20184.86        1.52195000e+01        1.44800000e-10  22.0379  19.3145  19.5464  0.0000
0202-03-28_18:07:59.510000      20185.22        1.55176300e+01       -9.39940000e-09  22.0379  19.3145  19.5464  0.0000
0202-03-28_18:07:59.860000      20185.57        1.58157300e+01       -1.07629000e-08  22.0379  19.3145  19.5464  0.0000
0202-03-28_18:08:00.215000      20185.93        1.61140000e+01       -1.96254000e-08  22.0376  19.3198  19.5434  0.0000
0202-03-28_18:08:00.562000      20186.27        1.64123400e+01       -1.11347000e-08  22.0376  19.3198  19.5434  0.0000
0202-03-28_18:08:00.910000      20186.62        1.67103300e+01       -1.72703000e-08  22.0376  19.3198  19.5434  0.0000
0202-03-28_18:08:01.260000      20186.97        1.70087700e+01       -1.62167000e-08  22.0450  19.3226  19.5615  0.0000
0202-03-28_18:08:01.613000      20187.32        1.73065500e+01       -2.35298000e-08  22.0450  19.3226  19.5615  0.0000
0202-03-28_18:08:01.970000      20187.68        1.76052200e+01       -3.17111000e-08  22.0450  19.3226  19.5615  0.0000
0202-03-28_18:08:02.320000      20188.03        1.79031800e+01       -1.96906000e-08  22.0432  19.3146  19.5443  0.0000
0202-03-28_18:08:02.668000      20188.38        1.82011900e+01       -2.79348000e-08  22.0432  19.3146  19.5443  0.0000
0202-03-28_18:08:03.066000      20188.78        1.84995900e+01       -3.37605000e-08  22.0432  19.3146  19.5443  0.0000
0202-03-28_18:08:03.438000      20189.15        1.87974700e+01       -3.33266000e-08  22.0454  19.3271  19.5569  0.0000
0202-03-28_18:08:03.790000      20189.50        1.90952800e+01       -3.33886000e-08  22.0454  19.3271  19.5569  0.0000
0202-03-28_18:08:04.150000      20189.86        1.93941800e+01       -3.09096000e-08  22.0560  19.3174  19.5616  0.0000
0202-03-28_18:08:04.510000      20190.22        1.96920500e+01       -2.53938000e-08  22.0560  19.3174  19.5616  0.0000
0202-03-28_18:08:04.860000      20190.57        1.99902200e+01       -2.61995000e-08  22.0560  19.3174  19.5616  0.0000
0202-03-28_18:08:05.207000      20190.92        2.02887300e+01       -3.48141000e-08  22.0444  19.3232  19.5454  0.0000
0202-03-28_18:08:05.555000      20191.27        2.05872100e+01       -3.63635000e-08  22.0444  19.3232  19.5454  0.0000
0202-03-28_18:08:05.910000      20191.62        2.08847900e+01       -4.20032000e-08  22.0444  19.3232  19.5454  0.0000
0202-03-28_18:08:06.258000      20191.97        2.11830800e+01       -4.68373000e-08  22.0541  19.3260  19.5658  0.0000
0202-03-28_18:08:06.613000      20192.32        2.14812900e+01       -5.61337000e-08  22.0541  19.3260  19.5658  0.0000
0202-03-28_18:08:06.960000      20192.67        2.17799400e+01       -6.02241000e-08  22.0541  19.3260  19.5658  0.0000
0202-03-28_18:08:07.312000      20193.02        2.20779200e+01       -5.51421000e-08  22.0461  19.3179  19.5447  0.0000
0202-03-28_18:08:07.660000      20193.37        2.23761600e+01       -6.66695000e-08  22.0461  19.3179  19.5447  0.0000
0202-03-28_18:08:08.047000      20193.76        2.26742100e+01       -6.36948000e-08  22.0461  19.3179  19.5447  0.0000
0202-03-28_18:08:08.438000      20194.15        2.29717300e+01       -7.03882000e-08  22.0537  19.3311  19.5606  0.0000
0202-03-28_18:08:08.797000      20194.51        2.32703500e+01       -6.45625000e-08  22.0537  19.3311  19.5606  0.0000
0202-03-28_18:08:09.152000      20194.86        2.35692400e+01       -6.79092000e-08  22.0596  19.3208  19.5592  0.0000
0202-03-28_18:08:09.510000      20195.22        2.38668700e+01       -7.07601000e-08  22.0596  19.3208  19.5592  0.0000
0202-03-28_18:08:09.860000      20195.57        2.41655200e+01       -6.62978000e-08  22.0596  19.3208  19.5592  0.0000
0202-03-28_18:08:10.207000      20195.92        2.44639000e+01       -4.96884000e-08  22.0497  19.3253  19.5475  0.0000
0202-03-28_18:08:10.555000      20196.27        2.47618700e+01       -4.41725000e-08  22.0497  19.3253  19.5475  0.0000
0202-03-28_18:08:10.914000      20196.62        2.50594300e+01       -2.30389000e-08  22.0497  19.3253  19.5475  0.0000
0202-03-28_18:08:11.270000      20196.98        2.53576400e+01       -2.08077000e-08  22.0666  19.3287  19.5712  0.0000
0202-03-28_18:08:11.633000      20197.34        2.56560800e+01        1.00561000e-08  22.0666  19.3287  19.5712  0.0000
0202-03-28_18:08:11.980000      20197.69        2.59546500e+01        5.87070000e-08  22.0666  19.3287  19.5712  0.0000
0202-03-28_18:08:12.370000      20198.08        2.62527700e+01        1.27747800e-07  22.0624  19.3212  19.5533  0.0000
0202-03-28_18:08:12.720000      20198.43        2.65508600e+01        2.37196700e-07  22.0624  19.3212  19.5533  0.0000
0202-03-28_18:08:13.105000      20198.82        2.68487100e+01        3.92755500e-07  22.0624  19.3212  19.5533  0.0000
0202-03-28_18:08:13.473000      20199.18        2.71478600e+01        6.53548900e-07  22.0665  19.3344  19.5661  0.0000
0202-03-28_18:08:13.820000      20199.53        2.74462300e+01        9.65285900e-07  22.0665  19.3344  19.5661  0.0000
0202-03-28_18:08:14.168000      20199.88        2.77442700e+01        1.43202390e-06  22.0723  19.3254  19.5626  0.0000
0202-03-28_18:08:14.527000      20200.24        2.80418700e+01        2.50916006e-06  22.0723  19.3254  19.5626  0.0000
0202-03-28_18:08:14.875000      20200.59        2.83401400e+01        3.61703614e-06  22.0723  19.3254  19.5626  0.0000
0202-03-28_18:08:15.250000      20200.96        2.86388300e+01        5.07854508e-06  22.0754  19.3313  19.5530  0.0000
0202-03-28_18:08:15.613000      20201.32        2.89370300e+01        7.38738461e-06  22.0754  19.3313  19.5530  0.0000
0202-03-28_18:08:15.970000      20201.68        2.92348400e+01        1.06262922e-05  22.0754  19.3313  19.5530  0.0000
0202-03-28_18:08:16.312000      20202.03        2.95333200e+01        1.54778258e-05  22.0836  19.3347  19.5756  0.0000
0202-03-28_18:08:16.670000      20202.38        2.98317100e+01        2.34159580e-05  22.0836  19.3347  19.5756  0.0000

File: chapter 5/data/022k_ffj51/Ic/1_anneal/after-step3/Ic_2025-03-28_18-11-54229931_ffj51-15e19pm2-0T-anneal300k-720min-22k.txt
# Ic = 26.20 A, n = 36.93 , Tavg = 22.18 K, ffj51-15e19pm2-0T-anneal300k-720min-22k
#datetime                        t_s     iHTS_A                vHTS_V                tHTS_K  tTAR_K  tHOL_K  tSPA_K
0202-03-28_18:11:18.797000      20384.51        8.32439900e-03        3.79663333e-09  22.1397  19.3293  19.5550  0.0000
0202-03-28_18:11:19.150000      20384.86        3.10333400e-01        4.54093333e-09  22.1469  19.3362  19.5746  0.0000
0202-03-28_18:11:19.496000      20385.21        6.08450800e-01        1.12962333e-08  22.1469  19.3362  19.5746  0.0000
0202-03-28_18:11:19.844000      20385.55        9.06431400e-01       -1.64688667e-08  22.1469  19.3362  19.5746  0.0000
0202-03-28_18:11:20.188000      20385.90        1.20456500e+00       -5.21667667e-08  22.1431  19.3233  19.5609  0.0000
0202-03-28_18:11:20.535000      20386.25        1.50324800e+00       -3.87180667e-08  22.1431  19.3233  19.5609  0.0000
0202-03-28_18:11:20.890000      20386.60        1.80071700e+00       -1.32460667e-08  22.1431  19.3233  19.5609  0.0000
0202-03-28_18:11:21.240000      20386.95        2.09911400e+00        8.94113333e-09  22.1366  19.3355  19.5616  0.0000
0202-03-28_18:11:21.586000      20387.30        2.39741500e+00        7.86333333e-11  22.1366  19.3355  19.5616  0.0000
0202-03-28_18:11:21.934000      20387.64        2.69515700e+00       -1.28476667e-09  22.1366  19.3355  19.5616  0.0000
0202-03-28_18:11:22.280000      20387.99        2.99394000e+00       -7.97816667e-09  22.1415  19.3223  19.5538  0.0000
0202-03-28_18:11:22.630000      20388.34        3.29171400e+00       -1.17586667e-08  22.1415  19.3223  19.5538  0.0000
0202-03-28_18:11:23             20388.71        3.59044400e+00       -1.83280667e-08  22.1415  19.3223  19.5538  0.0000
0202-03-28_18:11:23.390000      20389.10        3.88842200e+00       -1.31841667e-08  22.1357  19.3263  19.5492  0.0000
0202-03-28_18:11:23.740000      20389.45        4.18653200e+00       -2.25424667e-08  22.1357  19.3263  19.5492  0.0000
0202-03-28_18:11:24.100000      20389.81        4.48480000e+00       -3.45036667e-08  22.1357  19.3263  19.5492  0.0000
0202-03-28_18:11:24.457000      20390.17        4.78308600e+00       -3.96473667e-08  22.1493  19.3320  19.5722  0.0000
0202-03-28_18:11:24.805000      20390.51        5.08118500e+00       -4.03887667e-08  22.1493  19.3320  19.5722  0.0000
0202-03-28_18:11:25.152000      20390.86        5.37908800e+00       -3.65452667e-08  22.1376  19.3190  19.5525  0.0000
0202-03-28_18:11:25.500000      20391.21        5.67750000e+00       -3.43760667e-08  22.1376  19.3190  19.5525  0.0000
0202-03-28_18:11:25.848000      20391.56        5.97576600e+00       -4.00158667e-08  22.1376  19.3190  19.5525  0.0000
0202-03-28_18:11:26.203000      20391.91        6.27318100e+00       -3.36323667e-08  22.1411  19.3323  19.5600  0.0000
0202-03-28_18:11:26.550000      20392.26        6.57209800e+00       -2.69389667e-08  22.1411  19.3323  19.5600  0.0000
0202-03-28_18:11:26.900000      20392.61        6.87009900e+00       -4.29286667e-08  22.1411  19.3323  19.5600  0.0000
0202-03-28_18:11:27.246000      20392.96        7.16837200e+00       -4.39822667e-08  22.1430  19.3227  19.5641  0.0000
0202-03-28_18:11:27.600000      20393.31        7.46650100e+00       -3.66071667e-08  22.1430  19.3227  19.5641  0.0000
0202-03-28_18:11:27.950000      20393.66        7.76484300e+00       -4.39202667e-08  22.1430  19.3227  19.5641  0.0000
0202-03-28_18:11:28.310000      20394.02        8.06336600e+00       -4.06355667e-08  22.1334  19.3315  19.5546  0.0000
0202-03-28_18:11:28.664000      20394.38        8.36127700e+00       -4.86924667e-08  22.1334  19.3315  19.5546  0.0000
0202-03-28_18:11:29.055000      20394.76        8.65910700e+00       -4.52217667e-08  22.1334  19.3315  19.5546  0.0000
0202-03-28_18:11:29.426000      20395.14        8.95747300e+00       -5.76788667e-08  22.1421  19.3298  19.5672  0.0000
0202-03-28_18:11:29.773000      20395.48        9.25531800e+00       -4.84445667e-08  22.1421  19.3298  19.5672  0.0000
0202-03-28_18:11:30.117000      20395.83        9.55357700e+00       -5.55716667e-08  22.1420  19.3176  19.5520  0.0000
0202-03-28_18:11:30.465000      20396.18        9.85152300e+00       -5.40835667e-08  22.1420  19.3176  19.5520  0.0000
0202-03-28_18:11:30.812000      20396.52        1.01499900e+01       -5.66234667e-08  22.1420  19.3176  19.5520  0.0000
0202-03-28_18:11:31.170000      20396.88        1.04481500e+01       -6.65395667e-08  22.1418  19.3304  19.5570  0.0000
0202-03-28_18:11:31.520000      20397.23        1.07462800e+01       -5.86066667e-08  22.1418  19.3304  19.5570  0.0000
0202-03-28_18:11:31.867000      20397.58        1.10445200e+01       -6.59197667e-08  22.1418  19.3304  19.5570  0.0000
0202-03-28_18:11:32.220000      20397.93        1.13425000e+01       -6.17054667e-08  22.1482  19.3214  19.5646  0.0000
0202-03-28_18:11:32.566000      20398.28        1.16408700e+01       -5.69952667e-08  22.1482  19.3214  19.5646  0.0000
0202-03-28_18:11:32.914000      20398.62        1.19391900e+01       -6.43703667e-08  22.1482  19.3214  19.5646  0.0000
0202-03-28_18:11:33.260000      20398.97        1.22374600e+01       -6.54239667e-08  22.1355  19.3228  19.5478  0.0000
0202-03-28_18:11:33.610000      20399.32        1.25354700e+01       -6.44323667e-08  22.1355  19.3228  19.5478  0.0000
0202-03-28_18:11:33.957000      20399.67        1.28336800e+01       -7.03820667e-08  22.1355  19.3228  19.5478  0.0000
0202-03-28_18:11:34.305000      20400.02        1.31320800e+01       -6.13335667e-08  22.1382  19.3194  19.5598  0.0000
0202-03-28_18:11:34.652000      20400.36        1.34299500e+01       -6.00320667e-08  22.1382  19.3194  19.5598  0.0000
0202-03-28_18:11:35.082000      20400.79        1.37281600e+01       -6.25730667e-08  22.1382  19.3194  19.5598  0.0000
0202-03-28_18:11:35.445000      20401.16        1.40263400e+01       -5.91644667e-08  22.1385  19.3170  19.5533  0.0000
0202-03-28_18:11:35.805000      20401.52        1.43247400e+01       -6.12096667e-08  22.1385  19.3170  19.5533  0.0000
0202-03-28_18:11:36.168000      20401.88        1.46224800e+01       -5.99700667e-08  22.1303  19.3296  19.5535  0.0000
0202-03-28_18:11:36.516000      20402.23        1.49207500e+01       -5.84199667e-08  22.1303  19.3296  19.5535  0.0000
0202-03-28_18:11:36.863000      20402.57        1.52192500e+01       -5.91013667e-08  22.1303  19.3296  19.5535  0.0000
0202-03-28_18:11:37.210000      20402.92        1.55172600e+01       -5.84195667e-08  22.1432  19.3208  19.5580  0.0000
0202-03-28_18:11:37.560000      20403.27        1.58154200e+01       -5.48250667e-08  22.1432  19.3208  19.5580  0.0000
0202-03-28_18:11:37.918000      20403.63        1.61133400e+01       -6.68482667e-08  22.1432  19.3208  19.5580  0.0000
0202-03-28_18:11:38.266000      20403.98        1.64119200e+01       -6.52988667e-08  22.1313  19.3235  19.5386  0.0000
0202-03-28_18:11:38.613000      20404.32        1.67100000e+01       -8.03589667e-08  22.1313  19.3235  19.5386  0.0000
0202-03-28_18:11:38.960000      20404.67        1.70081200e+01       -7.55868667e-08  22.1313  19.3235  19.5386  0.0000
0202-03-28_18:11:39.316000      20405.03        1.73060600e+01       -6.55467667e-08  22.1409  19.3200  19.5550  0.0000
0202-03-28_18:11:39.664000      20405.38        1.76049400e+01       -6.62285667e-08  22.1409  19.3200  19.5550  0.0000
0202-03-28_18:11:40.055000      20405.77        1.79025800e+01       -6.10225667e-08  22.1409  19.3200  19.5550  0.0000
0202-03-28_18:11:40.430000      20406.14        1.82008900e+01       -5.62504667e-08  22.1346  19.3177  19.5447  0.0000
0202-03-28_18:11:40.780000      20406.49        1.84989300e+01       -6.34396667e-08  22.1346  19.3177  19.5447  0.0000
0202-03-28_18:11:41.137000      20406.85        1.87975500e+01       -7.82517667e-08  22.1471  19.3314  19.5645  0.0000
0202-03-28_18:11:41.484000      20407.20        1.90958500e+01       -7.66404667e-08  22.1471  19.3314  19.5645  0.0000
0202-03-28_18:11:41.832000      20407.54        1.93936200e+01       -8.13505667e-08  22.1471  19.3314  19.5645  0.0000
0202-03-28_18:11:42.184000      20407.89        1.96922000e+01       -8.27160667e-08  22.1522  19.3230  19.5705  0.0000
0202-03-28_18:11:42.530000      20408.24        1.99903300e+01       -8.74293667e-08  22.1522  19.3230  19.5705  0.0000
0202-03-28_18:11:42.887000      20408.60        2.02882100e+01       -8.09838667e-08  22.1522  19.3230  19.5705  0.0000
0202-03-28_18:11:43.234000      20408.95        2.05861800e+01       -7.50342667e-08  22.1384  19.3262  19.5493  0.0000
0202-03-28_18:11:43.582000      20409.29        2.08849900e+01       -8.10458667e-08  22.1384  19.3262  19.5493  0.0000
0202-03-28_18:11:43.930000      20409.64        2.11831500e+01       -8.37727667e-08  22.1384  19.3262  19.5493  0.0000
0202-03-28_18:11:44.280000      20409.99        2.14814300e+01       -8.71194667e-08  22.1551  19.3225  19.5622  0.0000
0202-03-28_18:11:44.630000      20410.34        2.17795300e+01       -8.76772667e-08  22.1551  19.3225  19.5622  0.0000
0202-03-28_18:11:44.977000      20410.69        2.20775300e+01       -9.83370667e-08  22.1551  19.3225  19.5622  0.0000
0202-03-28_18:11:45.330000      20411.04        2.23757400e+01       -1.08501067e-07  22.1461  19.3206  19.5506  0.0000
0202-03-28_18:11:45.676000      20411.39        2.26741100e+01       -1.00878067e-07  22.1461  19.3206  19.5506  0.0000
0202-03-28_18:11:46.082000      20411.79        2.29720200e+01       -1.05774167e-07  22.1461  19.3206  19.5506  0.0000
0202-03-28_18:11:46.438000      20412.15        2.32705000e+01       -1.08315167e-07  22.1479  19.3341  19.5561  0.0000
0202-03-28_18:11:46.785000      20412.50        2.35687700e+01       -9.98864667e-08  22.1479  19.3341  19.5561  0.0000
0202-03-28_18:11:47.137000      20412.85        2.38667800e+01       -1.01931667e-07  22.1563  19.3250  19.5625  0.0000
0202-03-28_18:11:47.484000      20413.19        2.41650200e+01       -1.05092367e-07  22.1563  19.3250  19.5625  0.0000
0202-03-28_18:11:47.832000      20413.54        2.44630900e+01       -9.48044667e-08  22.1563  19.3250  19.5625  0.0000
0202-03-28_18:11:48.188000      20413.90        2.47613300e+01       -9.35028667e-08  22.1545  19.3283  19.5547  0.0000
0202-03-28_18:11:48.535000      20414.25        2.50601000e+01       -6.28248667e-08  22.1545  19.3283  19.5547  0.0000
0202-03-28_18:11:48.883000      20414.59        2.53579000e+01       -4.70830667e-08  22.1545  19.3283  19.5547  0.0000
0202-03-28_18:11:49.234000      20414.94        2.56559200e+01       -1.36782667e-08  22.1622  19.3327  19.5779  0.0000
0202-03-28_18:11:49.582000      20415.29        2.59546300e+01        2.95807333e-08  22.1622  19.3327  19.5779  0.0000
0202-03-28_18:11:49.938000      20415.65        2.62524500e+01        1.07917833e-07  22.1622  19.3327  19.5779  0.0000
0202-03-28_18:11:50.285000      20416.00        2.65508900e+01        2.38562333e-07  22.1610  19.3225  19.5597  0.0000
0202-03-28_18:11:50.633000      20416.34        2.68501600e+01        3.88109333e-07  22.1610  19.3225  19.5597  0.0000
0202-03-28_18:11:50.992000      20416.70        2.71473400e+01        6.44502233e-07  22.1610  19.3225  19.5597  0.0000
0202-03-28_18:11:51.380000      20417.09        2.74454400e+01        9.77434933e-07  22.1712  19.3361  19.5741  0.0000
0202-03-28_18:11:51.723000      20417.44        2.77441500e+01        1.45278743e-06  22.1712  19.3361  19.5741  0.0000
0202-03-28_18:11:52.080000      20417.79        2.80424400e+01        2.55973293e-06  22.1714  19.3273  19.5742  0.0000
0202-03-28_18:11:52.438000      20418.15        2.83405200e+01        3.69363778e-06  22.1714  19.3273  19.5742  0.0000
0202-03-28_18:11:52.797000      20418.51        2.86392900e+01        5.32656983e-06  22.1714  19.3273  19.5742  0.0000
0202-03-28_18:11:53.156000      20418.87        2.89367200e+01        7.64420786e-06  22.1641  19.3314  19.5543  0.0000
0202-03-28_18:11:53.504000      20419.21        2.92347900e+01        1.09613877e-05  22.1641  19.3314  19.5543  0.0000
0202-03-28_18:11:53.850000      20419.56        2.95330800e+01        1.60046091e-05  22.1641  19.3314  19.5543  0.0000
0202-03-28_18:11:54.200000      20419.91        2.98318100e+01        2.42034068e-05  22.1776  19.3374  19.5697  0.0000

File: chapter 5/data/022k_ffj51/Ic/1_anneal/after-step3/Ic_2025-03-28_18-19-28951678_ffj51-15e19pm2-0T-anneal300k-720min-22k.txt
# Ic =  nan A, n =  nan , Tavg = 22.20 K, ffj51-15e19pm2-0T-anneal300k-720min-22k
#datetime                        t_s     iHTS_A                vHTS_V                tHTS_K  tTAR_K  tHOL_K  tSPA_K
0202-03-28_18:18:53.504000      277.36        8.85655800e-03        1.88251875e-09  22.1623  19.1915  19.4314  0.0000
0202-03-28_18:18:53.890000      277.75        3.11101200e-01        1.22944188e-08  22.1662  19.2053  19.4351  0.0000
0202-03-28_18:18:54.240000      278.10        6.09685800e-01        2.37831875e-09  22.1662  19.2053  19.4351  0.0000
0202-03-28_18:18:54.590000      278.45        9.07565200e-01       -2.29077813e-08  22.1662  19.2053  19.4351  0.0000
0202-03-28_18:18:54.940000      278.80        1.20562000e+00        2.07851187e-08  22.1833  19.1968  19.4457  0.0000
0202-03-28_18:18:55.290000      279.15        1.50374300e+00        3.11350188e-08  22.1833  19.1968  19.4457  0.0000
0202-03-28_18:18:55.640000      279.50        1.80183900e+00        6.03491875e-09  22.1674  19.1985  19.4262  0.0000
0202-03-28_18:18:55.990000      279.85        2.10050400e+00        2.93611875e-09  22.1674  19.1985  19.4262  0.0000
0202-03-28_18:18:56.336000      280.19        2.39867800e+00       -7.47578125e-09  22.1674  19.1985  19.4262  0.0000
0202-03-28_18:18:56.684000      280.54        2.69659800e+00       -1.04506812e-08  22.1714  19.2050  19.4419  0.0000
0202-03-28_18:18:57.030000      280.89        2.99487700e+00       -1.17521812e-08  22.1714  19.2050  19.4419  0.0000
0202-03-28_18:18:57.387000      281.25        3.29291300e+00       -1.37959812e-08  22.1714  19.2050  19.4419  0.0000
0202-03-28_18:18:57.734000      281.59        3.59125900e+00       -1.09373813e-08  22.1731  19.1925  19.4319  0.0000
0202-03-28_18:18:58.086000      281.94        3.88970700e+00       -1.86803812e-08  22.1731  19.1925  19.4319  0.0000
0202-03-28_18:18:58.434000      282.29        4.18774700e+00       -1.76267812e-08  22.1731  19.1925  19.4319  0.0000
0202-03-28_18:18:58.780000      282.64        4.48584900e+00       -1.89282812e-08  22.1718  19.2057  19.4360  0.0000
0202-03-28_18:18:59.137000      283.00        4.78414900e+00       -1.19869812e-08  22.1718  19.2057  19.4360  0.0000
0202-03-28_18:18:59.508000      283.37        5.08252900e+00        1.89551875e-09  22.1718  19.2057  19.4360  0.0000
0202-03-28_18:18:59.880000      283.74        5.38106300e+00       -2.11681250e-10  22.1755  19.1963  19.4445  0.0000
0202-03-28_18:19:00.227000      284.09        5.67894400e+00       -3.00058125e-09  22.1755  19.1963  19.4445  0.0000
0202-03-28_18:19:00.598000      284.46        5.97707200e+00       -4.98378125e-09  22.1755  19.1963  19.4445  0.0000
0202-03-28_18:19:00.950000      284.81        6.27497400e+00       -7.83468125e-09  22.1688  19.1975  19.4306  0.0000
0202-03-28_18:19:01.305000      285.17        6.57378600e+00        5.18021875e-09  22.1688  19.1975  19.4306  0.0000
0202-03-28_18:19:01.664000      285.52        6.87152700e+00        1.52822187e-08  22.1735  19.2031  19.4456  0.0000
0202-03-28_18:19:02.010000      285.87        7.16987900e+00        2.08600187e-08  22.1735  19.2031  19.4456  0.0000
0202-03-28_18:19:02.370000      286.23        7.46780900e+00        1.69556188e-08  22.1735  19.2031  19.4456  0.0000
0202-03-28_18:19:02.720000      286.58        7.76586400e+00        2.35869187e-08  22.1678  19.1894  19.4274  0.0000
0202-03-28_18:19:03.066000      286.93        8.06435400e+00        2.28432187e-08  22.1678  19.1894  19.4274  0.0000
0202-03-28_18:19:03.418000      287.28        8.36226300e+00        2.01191187e-08  22.1678  19.1894  19.4274  0.0000
0202-03-28_18:19:03.766000      287.62        8.66071900e+00        2.04332188e-08  22.1740  19.2022  19.4312  0.0000
0202-03-28_18:19:04.125000      287.98        8.95883900e+00        2.89238188e-08  22.1740  19.2022  19.4312  0.0000
0202-03-28_18:19:04.473000      288.33        9.25716100e+00        4.09471187e-08  22.1740  19.2022  19.4312  0.0000
0202-03-28_18:19:04.824000      288.68        9.55545700e+00        2.78083187e-08  22.1742  19.1924  19.4324  0.0000
0202-03-28_18:19:05.170000      289.03        9.85356800e+00        2.76223188e-08  22.1742  19.1924  19.4324  0.0000
0202-03-28_18:19:05.535000      289.39        1.01515200e+01        2.87999187e-08  22.1742  19.1924  19.4324  0.0000
0202-03-28_18:19:05.900000      289.76        1.04499500e+01        3.09690187e-08  22.1621  19.1930  19.4155  0.0000
0202-03-28_18:19:06.258000      290.12        1.07477900e+01        1.78922188e-08  22.1621  19.1930  19.4155  0.0000
0202-03-28_18:19:06.610000      290.47        1.10466100e+01        2.42137187e-08  22.1621  19.1930  19.4155  0.0000
0202-03-28_18:19:06.960000      290.82        1.13444200e+01        1.80161188e-08  22.1781  19.1999  19.4379  0.0000
0202-03-28_18:19:07.310000      291.17        1.16428500e+01        1.69006188e-08  22.1781  19.1999  19.4379  0.0000
0202-03-28_18:19:07.660000      291.52        1.19409500e+01        1.26243188e-08  22.1699  19.1874  19.4229  0.0000
0202-03-28_18:19:08.008000      291.87        1.22391900e+01        2.53292187e-08  22.1699  19.1874  19.4229  0.0000
0202-03-28_18:19:08.355000      292.22        1.25373700e+01        1.84500188e-08  22.1699  19.1874  19.4229  0.0000
0202-03-28_18:19:08.703000      292.56        1.28354100e+01        1.62808187e-08  22.1726  19.2001  19.4299  0.0000
0202-03-28_18:19:09.050000      292.91        1.31337600e+01        1.98134188e-08  22.1726  19.2001  19.4299  0.0000
0202-03-28_18:19:09.410000      293.27        1.34318900e+01        1.96861188e-08  22.1726  19.2001  19.4299  0.0000
0202-03-28_18:19:09.758000      293.62        1.37300500e+01        3.46200188e-08  22.1770  19.1907  19.4390  0.0000
0202-03-28_18:19:10.110000      293.97        1.40282000e+01        2.34644187e-08  22.1770  19.1907  19.4390  0.0000
0202-03-28_18:19:10.457000      294.32        1.43268300e+01        1.04496188e-08  22.1770  19.1907  19.4390  0.0000
0202-03-28_18:19:10.805000      294.66        1.46245800e+01        1.21229188e-08  22.1706  19.1915  19.4263  0.0000
0202-03-28_18:19:11.164000      295.02        1.49230700e+01        1.85684187e-08  22.1706  19.1915  19.4263  0.0000
0202-03-28_18:19:11.510000      295.37        1.52213500e+01        3.30087188e-08  22.1706  19.1915  19.4263  0.0000
0202-03-28_18:19:11.860000      295.72        1.55191800e+01        2.45180187e-08  22.1784  19.1886  19.4333  0.0000
0202-03-28_18:19:12.215000      296.07        1.58175800e+01        2.83605188e-08  22.1784  19.1886  19.4333  0.0000
0202-03-28_18:19:12.574000      296.44        1.61158700e+01        1.94980188e-08  22.1784  19.1886  19.4333  0.0000
0202-03-28_18:19:12.934000      296.79        1.64140300e+01        1.68950188e-08  22.1635  19.1912  19.4145  0.0000
0202-03-28_18:19:13.280000      297.14        1.67121800e+01        1.03256187e-08  22.1635  19.1912  19.4145  0.0000
0202-03-28_18:19:13.633000      297.49        1.70104400e+01        3.47618750e-10  22.1712  19.1967  19.4263  0.0000
0202-03-28_18:19:13.980000      297.84        1.73087400e+01        1.33921875e-09  22.1712  19.1967  19.4263  0.0000
0202-03-28_18:19:14.330000      298.19        1.76071500e+01       -1.07788125e-09  22.1712  19.1967  19.4263  0.0000
0202-03-28_18:19:14.684000      298.54        1.79050600e+01       -9.32058125e-09  22.1749  19.1879  19.4290  0.0000
0202-03-28_18:19:15.030000      298.89        1.82028700e+01       -9.50608125e-09  22.1749  19.1879  19.4290  0.0000
0202-03-28_18:19:15.380000      299.24        1.85013200e+01       -2.24812500e-11  22.1749  19.1879  19.4290  0.0000
0202-03-28_18:19:15.727000      299.59        1.87996300e+01       -6.71548125e-09  22.1663  19.1889  19.4133  0.0000
0202-03-28_18:19:16.074000      299.93        1.90972900e+01       -1.27270813e-08  22.1663  19.1889  19.4133  0.0000
0202-03-28_18:19:16.434000      300.29        1.93959600e+01       -2.33868813e-08  22.1663  19.1889  19.4133  0.0000
0202-03-28_18:19:16.780000      300.64        1.96941400e+01       -2.06599812e-08  22.1755  19.1962  19.4313  0.0000
0202-03-28_18:19:17.130000      300.99        1.99923500e+01       -2.45643813e-08  22.1755  19.1962  19.4313  0.0000
0202-03-28_18:19:17.477000      301.34        2.02904300e+01       -2.17754813e-08  22.1755  19.1962  19.4313  0.0000
0202-03-28_18:19:17.883000      301.74        2.05884100e+01       -1.46482813e-08  22.1733  19.1836  19.4160  0.0000
0202-03-28_18:19:18.230000      302.09        2.08868700e+01       -2.67335812e-08  22.1733  19.1836  19.4160  0.0000
0202-03-28_18:19:18.610000      302.47        2.11852000e+01       -3.02661812e-08  22.1733  19.1836  19.4160  0.0000
0202-03-28_18:19:18.965000      302.82        2.14838900e+01       -3.16915812e-08  22.1688  19.1961  19.4233  0.0000
0202-03-28_18:19:19.312000      303.17        2.17817400e+01       -3.99962812e-08  22.1688  19.1961  19.4233  0.0000
0202-03-28_18:19:19.670000      303.53        2.20797300e+01       -5.17716812e-08  22.1824  19.1866  19.4391  0.0000
0202-03-28_18:19:20.020000      303.88        2.23781400e+01       -5.50563813e-08  22.1824  19.1866  19.4391  0.0000
0202-03-28_18:19:20.367000      304.23        2.26763800e+01       -5.65437812e-08  22.1824  19.1866  19.4391  0.0000
0202-03-28_18:19:20.715000      304.58        2.29743800e+01       -5.54282812e-08  22.1737  19.1872  19.4171  0.0000
0202-03-28_18:19:21.062000      304.92        2.32726100e+01       -5.12127813e-08  22.1737  19.1872  19.4171  0.0000
0202-03-28_18:19:21.420000      305.28        2.35708600e+01       -6.19334812e-08  22.1737  19.1872  19.4171  0.0000
0202-03-28_18:19:21.770000      305.63        2.38694700e+01       -5.95164812e-08  22.1822  19.1952  19.4437  0.0000
0202-03-28_18:19:22.117000      305.98        2.41678400e+01       -6.44744813e-08  22.1822  19.1952  19.4437  0.0000
0202-03-28_18:19:22.465000      306.33        2.44657200e+01       -5.57978813e-08  22.1822  19.1952  19.4437  0.0000
0202-03-28_18:19:22.816000      306.67        2.47637900e+01       -5.50541813e-08  22.1831  19.1831  19.4264  0.0000
0202-03-28_18:19:23.170000      307.03        2.50620800e+01       -4.61296813e-08  22.1831  19.1831  19.4264  0.0000
0202-03-28_18:19:23.574000      307.44        2.53604600e+01       -2.09676813e-08  22.1831  19.1831  19.4264  0.0000
0202-03-28_18:19:23.938000      307.80        2.56588500e+01        5.31001875e-09  22.1742  19.1962  19.4199  0.0000
0202-03-28_18:19:24.297000      308.16        2.59568800e+01        4.98704187e-08  22.1742  19.1962  19.4199  0.0000
0202-03-28_18:19:24.660000      308.52        2.62550500e+01        1.25728519e-07  22.1922  19.1882  19.4352  0.0000
0202-03-28_18:19:25.008000      308.87        2.65534300e+01        2.42552419e-07  22.1922  19.1882  19.4352  0.0000
0202-03-28_18:19:25.355000      309.21        2.68516800e+01        3.92967119e-07  22.1922  19.1882  19.4352  0.0000
0202-03-28_18:19:25.703000      309.56        2.71501500e+01        6.18992019e-07  22.1850  19.1886  19.4165  0.0000
0202-03-28_18:19:26.050000      309.91        2.74482700e+01        9.51986719e-07  22.1850  19.1886  19.4165  0.0000
0202-03-28_18:19:26.406000      310.27        2.77463800e+01        1.42058392e-06  22.1850  19.1886  19.4165  0.0000
0202-03-28_18:19:26.754000      310.61        2.80442500e+01        2.08155222e-06  22.1876  19.1962  19.4349  0.0000
0202-03-28_18:19:27.100000      310.96        2.83420600e+01        3.56003739e-06  22.1876  19.1962  19.4349  0.0000
0202-03-28_18:19:27.453000      311.31        2.86406900e+01        5.10986109e-06  22.1876  19.1962  19.4349  0.0000
0202-03-28_18:19:27.800000      311.66        2.89396800e+01        7.27175575e-06  22.1922  19.1833  19.4223  0.0000
0202-03-28_18:19:28.150000      312.01        2.92371600e+01        1.04861200e-05  22.1922  19.1833  19.4223  0.0000
0202-03-28_18:19:28.527000      312.39        2.95359600e+01        1.52952562e-05  22.1922  19.1833  19.4223  0.0000
0202-03-28_18:19:28.920000      312.78        2.98339300e+01        2.27847418e-05  22.2002  19.1977  19.4311  0.0000
