Repository: shortlab/2025-devitre-PhD

# 2025-devitre-PhD
Data repository for Alexis Devitre's PhD thesis

File: chapter 5/data/022k_ffj51/Ic/1_anneal/after-step3/Ic_2025-03-28_21-22-57707381_70k-15e19pm2-03T-anneal300k-720min.txt
# Ic = 1.37 A, n = 13.63 , Tavg = 69.97 K, 70k-15e19pm2-03T-anneal300k-720min
#datetime                        t_s     iHTS_A                vHTS_V                tHTS_K  tTAR_K  tHOL_K  tSPA_K
0202-03-28_21:22:34.570000      11298.43        6.65686600e-03        1.89242786e-08  69.9486  68.5957  69.2534  0.0000
0202-03-28_21:22:34.938000      11298.80        4.02283500e-02        1.10533786e-08  69.9412  68.5991  69.2472  0.0000
0202-03-28_21:22:35.285000      11299.14        7.01696600e-02        1.88097857e-09  69.9412  68.5991  69.2472  0.0000
0202-03-28_21:22:35.650000      11299.51        9.97441500e-02       -4.99832143e-09  69.9493  68.6015  69.2421  0.0000
0202-03-28_21:22:35.996000      11299.85        1.30025100e-01       -9.02682143e-09  69.9493  68.6015  69.2421  0.0000
0202-03-28_21:22:36.355000      11300.22        1.59476600e-01       -1.72075214e-08  69.9493  68.6015  69.2421  0.0000
0202-03-28_21:22:36.723000      11300.58        1.89174300e-01       -3.27634214e-08  69.9486  68.6032  69.2394  0.0000
0202-03-28_21:22:37.125000      11300.98        2.19513100e-01       -4.57163214e-08  69.9486  68.6032  69.2394  0.0000
0202-03-28_21:22:37.484000      11301.34        2.48928800e-01       -7.32955214e-08  69.9486  68.6032  69.2394  0.0000
0202-03-28_21:22:37.844000      11301.70        2.78881700e-01       -8.06086214e-08  69.9430  68.6036  69.2416  0.0000
0202-03-28_21:22:38.203000      11302.06        3.08734200e-01       -9.25699214e-08  69.9430  68.6036  69.2416  0.0000
0202-03-28_21:22:38.590000      11302.45        3.38041600e-01       -6.49908214e-08  69.9430  68.6036  69.2416  0.0000
0202-03-28_21:22:38.945000      11302.80        3.68417500e-01       -7.08785214e-08  69.9452  68.6047  69.2426  0.0000
0202-03-28_21:22:39.293000      11303.15        3.97761800e-01       -9.72181214e-08  69.9452  68.6047  69.2426  0.0000
0202-03-28_21:22:39.645000      11303.50        4.27886900e-01       -1.00259321e-07  69.9568  68.6053  69.2767  0.0000
0202-03-28_21:22:39.992000      11303.85        4.57845300e-01       -7.34304214e-08  69.9568  68.6053  69.2767  0.0000
0202-03-28_21:22:40.340000      11304.20        4.87013100e-01       -9.42542214e-08  69.9568  68.6053  69.2767  0.0000
0202-03-28_21:22:40.688000      11304.55        5.16964600e-01       -7.53516214e-08  69.9462  68.6066  69.2703  0.0000
0202-03-28_21:22:41.035000      11304.90        5.46703900e-01       -1.04294221e-07  69.9462  68.6066  69.2703  0.0000
0202-03-28_21:22:41.387000      11305.25        5.76851300e-01       -9.95221214e-08  69.9462  68.6066  69.2703  0.0000
0202-03-28_21:22:41.734000      11305.59        6.06400600e-01       -8.19830214e-08  69.9552  68.6074  69.2721  0.0000
0202-03-28_21:22:42.082000      11305.94        6.36427800e-01       -9.49359214e-08  69.9552  68.6074  69.2721  0.0000
0202-03-28_21:22:42.430000      11306.29        6.66066100e-01       -1.04356221e-07  69.9552  68.6074  69.2721  0.0000
0202-03-28_21:22:42.777000      11306.64        6.96502900e-01       -8.89862214e-08  69.9383  68.6079  69.2559  0.0000
0202-03-28_21:22:43.125000      11306.98        7.25641100e-01       -4.31862214e-08  69.9383  68.6079  69.2559  0.0000
0202-03-28_21:22:43.473000      11307.33        7.55200700e-01       -4.83922214e-08  69.9383  68.6079  69.2559  0.0000
0202-03-28_21:22:43.820000      11307.68        7.85754000e-01       -9.61754214e-08  69.9434  68.6085  69.2432  0.0000
0202-03-28_21:22:44.176000      11308.03        8.15592700e-01       -9.56796214e-08  69.9434  68.6085  69.2432  0.0000
0202-03-28_21:22:44.562000      11308.42        8.45158300e-01       -1.11979221e-07  69.9434  68.6085  69.2432  0.0000
0202-03-28_21:22:44.926000      11308.79        8.74551000e-01       -9.34485214e-08  69.9376  68.6086  69.2318  0.0000
0202-03-28_21:22:45.273000      11309.13        9.04655300e-01       -8.35944214e-08  69.9376  68.6086  69.2318  0.0000
0202-03-28_21:22:45.637000      11309.50        9.34292100e-01       -6.98254214e-08  69.9691  68.6094  69.2527  0.0000
0202-03-28_21:22:45.984000      11309.84        9.64114400e-01       -4.39127214e-08  69.9691  68.6094  69.2527  0.0000
0202-03-28_21:22:46.332000      11310.19        9.94144600e-01       -7.99825214e-08  69.9691  68.6094  69.2527  0.0000
0202-03-28_21:22:46.680000      11310.54        1.02391700e+00       -8.77915214e-08  69.9560  68.6107  69.2544  0.0000
0202-03-28_21:22:47.027000      11310.89        1.05390600e+00       -9.93809214e-08  69.9560  68.6107  69.2544  0.0000
0202-03-28_21:22:47.387000      11311.25        1.08390600e+00       -9.38031214e-08  69.9560  68.6107  69.2544  0.0000
0202-03-28_21:22:47.734000      11311.59        1.11319400e+00       -1.15804421e-07  69.9566  68.6114  69.2691  0.0000
0202-03-28_21:22:48.082000      11311.94        1.14346900e+00       -9.90090214e-08  69.9566  68.6114  69.2691  0.0000
0202-03-28_21:22:48.438000      11312.30        1.17333600e+00       -4.14956214e-08  69.9566  68.6114  69.2691  0.0000
0202-03-28_21:22:48.797000      11312.65        1.20265600e+00       -3.43065214e-08  69.9663  68.6126  69.2750  0.0000
0202-03-28_21:22:49.156000      11313.02        1.23294600e+00       -2.78610214e-08  69.9663  68.6126  69.2750  0.0000
0202-03-28_21:22:49.535000      11313.39        1.26229700e+00       -3.93885214e-08  69.9663  68.6126  69.2750  0.0000
0202-03-28_21:22:49.895000      11313.75        1.29227000e+00        3.06477857e-09  69.9584  68.6135  69.2790  0.0000
0202-03-28_21:22:50.242000      11314.10        1.32237800e+00        4.22953786e-08  69.9584  68.6135  69.2790  0.0000
0202-03-28_21:22:50.617000      11314.48        1.35192800e+00        6.79532786e-08  69.9584  68.6135  69.2790  0.0000
0202-03-28_21:22:50.965000      11314.83        1.38177800e+00        1.23359579e-07  69.9436  68.6137  69.2564  0.0000
0202-03-28_21:22:51.316000      11315.17        1.41165100e+00        1.95193279e-07  69.9436  68.6137  69.2564  0.0000
0202-03-28_21:22:51.664000      11315.52        1.44122300e+00        2.83578479e-07  69.9527  68.6135  69.2469  0.0000
0202-03-28_21:22:52.008000      11315.87        1.47120200e+00        4.06229579e-07  69.9527  68.6135  69.2469  0.0000
0202-03-28_21:22:52.363000      11316.22        1.50099300e+00        5.61912279e-07  69.9527  68.6135  69.2469  0.0000
0202-03-28_21:22:52.710000      11316.57        1.53085700e+00        7.64200679e-07  69.9414  68.6141  69.2392  0.0000
0202-03-28_21:22:53.060000      11316.92        1.56085000e+00        1.01712308e-06  69.9414  68.6141  69.2392  0.0000
0202-03-28_21:22:53.406000      11317.27        1.59064900e+00        1.34850668e-06  69.9414  68.6141  69.2392  0.0000
0202-03-28_21:22:53.758000      11317.62        1.62052100e+00        1.77929908e-06  69.9594  68.6153  69.2444  0.0000
0202-03-28_21:22:54.100000      11317.96        1.65045600e+00        2.24622328e-06  69.9594  68.6153  69.2444  0.0000
0202-03-28_21:22:54.450000      11318.31        1.68023800e+00        3.31629418e-06  69.9594  68.6153  69.2444  0.0000
0202-03-28_21:22:54.800000      11318.66        1.70990600e+00        3.75123898e-06  69.9511  68.6166  69.2673  0.0000
0202-03-28_21:22:55.150000      11319.01        1.73961900e+00        5.27701638e-06  69.9511  68.6166  69.2673  0.0000
0202-03-28_21:22:55.504000      11319.36        1.76967600e+00        6.58767648e-06  69.9511  68.6166  69.2673  0.0000
0202-03-28_21:22:55.920000      11319.78        1.79947300e+00        8.20046768e-06  69.9728  68.6163  69.2752  0.0000
0202-03-28_21:22:56.277000      11320.14        1.82926400e+00        9.81071788e-06  69.9728  68.6163  69.2752  0.0000
0202-03-28_21:22:56.633000      11320.49        1.85893700e+00        1.24278239e-05  69.9588  68.6170  69.2776  0.0000
0202-03-28_21:22:56.980000      11320.84        1.88902200e+00        1.50871351e-05  69.9588  68.6170  69.2776  0.0000
0202-03-28_21:22:57.340000      11321.20        1.91878600e+00        1.83109165e-05  69.9588  68.6170  69.2776  0.0000
0202-03-28_21:22:57.688000      11321.55        1.94852400e+00        2.19879318e-05  69.9709  68.6182  69.2802  0.0000

File: chapter 5/data/022k_ffj51/Ic/1_anneal/after-step3/Ic_2025-03-28_21-33-12168183_60k-15e19pm2-03T-anneal300k-720min.txt
# Ic =  nan A, n =  nan , Tavg = 59.93 K, 60k-15e19pm2-03T-anneal300k-720min
#datetime                        t_s     iHTS_A                vHTS_V                tHTS_K  tTAR_K  tHOL_K  tSPA_K
0202-03-28_21:32:54.790000      11918.65        7.41760400e-03        1.04170500e-08  59.9357  58.6245  59.1151  0.0000
0202-03-28_21:32:55.152000      11919.01        1.10365800e-01        1.13467500e-08  59.9357  58.6245  59.1151  0.0000
0202-03-28_21:32:55.527000      11919.38        2.09787600e-01        1.01691500e-08  59.9357  58.6245  59.1151  0.0000
0202-03-28_21:32:55.906000      11919.77        3.09726200e-01        9.42545000e-09  59.9419  58.6273  59.1246  0.0000
0202-03-28_21:32:56.258000      11920.12        4.08698300e-01        3.28985000e-09  59.9419  58.6273  59.1246  0.0000
0202-03-28_21:32:56.610000      11920.47        5.08151900e-01        2.70885500e-08  59.9419  58.6273  59.1246  0.0000
0202-03-28_21:32:56.957000      11920.82        6.07661300e-01        2.71505500e-08  59.9320  58.6293  59.1181  0.0000
0202-03-28_21:32:57.305000      11921.16        7.06982100e-01        3.44016500e-08  59.9320  58.6293  59.1181  0.0000
0202-03-28_21:32:57.660000      11921.52        8.06030600e-01        5.88808500e-08  59.9323  58.6296  59.1243  0.0000
0202-03-28_21:32:58.004000      11921.86        9.06037200e-01        4.46245500e-08  59.9323  58.6296  59.1243  0.0000
0202-03-28_21:32:58.350000      11922.21        1.00480000e+00        6.32355000e-09  59.9323  58.6296  59.1243  0.0000
0202-03-28_21:32:58.700000      11922.56        1.10434500e+00        1.90285500e-08  59.9334  58.6312  59.1156  0.0000
0202-03-28_21:32:59.047000      11922.91        1.20372100e+00        3.84455000e-09  59.9334  58.6312  59.1156  0.0000
0202-03-28_21:32:59.395000      11923.26        1.30329100e+00        8.67865000e-09  59.9334  58.6312  59.1156  0.0000
0202-03-28_21:32:59.746000      11923.60        1.40253500e+00        2.16315500e-08  59.9310  58.6316  59.1061  0.0000
0202-03-28_21:33:00.094000      11923.95        1.50215200e+00        2.33668500e-08  59.9310  58.6316  59.1061  0.0000
0202-03-28_21:33:00.440000      11924.30        1.60192700e+00        1.91525500e-08  59.9310  58.6316  59.1061  0.0000
0202-03-28_21:33:00.790000      11924.65        1.70082400e+00        2.26231500e-08  59.9280  58.6323  59.0984  0.0000
0202-03-28_21:33:01.137000      11925.00        1.80045600e+00        1.71073500e-08  59.9280  58.6323  59.0984  0.0000
0202-03-28_21:33:01.490000      11925.35        1.89940400e+00        2.60318500e-08  59.9280  58.6323  59.0984  0.0000
0202-03-28_21:33:01.880000      11925.74        1.99933700e+00        2.44824500e-08  59.9246  58.6333  59.1060  0.0000
0202-03-28_21:33:02.240000      11926.10        2.09839200e+00        3.09279500e-08  59.9246  58.6333  59.1060  0.0000
0202-03-28_21:33:02.590000      11926.45        2.19771600e+00        3.47084500e-08  59.9246  58.6333  59.1060  0.0000
0202-03-28_21:33:02.960000      11926.82        2.29717000e+00        3.19815500e-08  59.9364  58.6344  59.1244  0.0000
0202-03-28_21:33:03.305000      11927.17        2.39676900e+00        3.42126500e-08  59.9364  58.6344  59.1244  0.0000
0202-03-28_21:33:03.664000      11927.52        2.49596800e+00        3.00155500e-08  59.9361  58.6357  59.1311  0.0000
0202-03-28_21:33:04.023000      11927.88        2.59543400e+00        2.21561500e-08  59.9361  58.6357  59.1311  0.0000
0202-03-28_21:33:04.370000      11928.23        2.69485500e+00        2.01109500e-08  59.9361  58.6357  59.1311  0.0000
0202-03-28_21:33:04.720000      11928.58        2.79423900e+00        1.73839500e-08  59.9367  58.6366  59.1293  0.0000
0202-03-28_21:33:05.080000      11928.94        2.89355200e+00        1.46570500e-08  59.9367  58.6366  59.1293  0.0000
0202-03-28_21:33:05.426000      11929.28        2.99280400e+00        2.36435500e-08  59.9367  58.6366  59.1293  0.0000
0202-03-28_21:33:05.773000      11929.63        3.09233500e+00        3.69063500e-08  59.9375  58.6365  59.1232  0.0000
0202-03-28_21:33:06.120000      11929.98        3.19189700e+00        3.65964500e-08  59.9375  58.6365  59.1232  0.0000
0202-03-28_21:33:06.477000      11930.34        3.29134000e+00        5.02310500e-08  59.9375  58.6365  59.1232  0.0000
0202-03-28_21:33:06.860000      11930.72        3.39058800e+00        6.33079500e-08  59.9419  58.6379  59.1162  0.0000
0202-03-28_21:33:07.207000      11931.07        3.48963800e+00        9.73945500e-08  59.9419  58.6379  59.1162  0.0000
0202-03-28_21:33:07.580000      11931.44        3.58902000e+00        1.50259750e-07  59.9419  58.6379  59.1162  0.0000
0202-03-28_21:33:07.938000      11931.80        3.68858000e+00        2.54874650e-07  59.9441  58.6391  59.1225  0.0000
0202-03-28_21:33:08.297000      11932.16        3.78789500e+00        4.04917750e-07  59.9441  58.6391  59.1225  0.0000
0202-03-28_21:33:08.650000      11932.51        3.88752100e+00        6.33112050e-07  59.9357  58.6403  59.1188  0.0000
0202-03-28_21:33:08.996000      11932.86        3.98680500e+00        9.72490750e-07  59.9357  58.6403  59.1188  0.0000
0202-03-28_21:33:09.344000      11933.20        4.08627400e+00        1.47579665e-06  59.9357  58.6403  59.1188  0.0000
0202-03-28_21:33:09.690000      11933.55        4.18513800e+00        2.60617285e-06  59.9305  58.6417  59.1207  0.0000
0202-03-28_21:33:10.047000      11933.91        4.28471100e+00        3.79238655e-06  59.9305  58.6417  59.1207  0.0000
0202-03-28_21:33:10.395000      11934.25        4.38430500e+00        5.41311145e-06  59.9305  58.6417  59.1207  0.0000
0202-03-28_21:33:10.742000      11934.60        4.48385000e+00        7.62142725e-06  59.9357  58.6422  59.1258  0.0000
0202-03-28_21:33:11.090000      11934.95        4.58303600e+00        1.05696704e-05  59.9357  58.6422  59.1258  0.0000
0202-03-28_21:33:11.438000      11935.30        4.68235100e+00        1.45230342e-05  59.9357  58.6422  59.1258  0.0000
0202-03-28_21:33:11.785000      11935.64        4.78195800e+00        1.97985244e-05  59.9289  58.6430  59.1226  0.0000
0202-03-28_21:33:12.140000      11936.00        4.88159200e+00        2.69140257e-05  59.9289  58.6430  59.1226  0.0000

File: chapter 5/data/022k_ffj51/Ic/1_anneal/after-step3/Ic_2025-03-28_22-30-39997231_ffj51-15e19pm2-03T-anneal300k-720min-22k.txt
# Ic =  nan A, n =  nan , Tavg = 22.23 K, ffj51-15e19pm2-03T-anneal300k-720min-22k
#datetime                        t_s     iHTS_A                vHTS_V                tHTS_K  tTAR_K  tHOL_K  tSPA_K
0202-03-28_22:30:07.445000      15351.30        9.72431200e-03        6.00676923e-10  22.2036  19.1662  19.3636  0.0000
0202-03-28_22:30:07.805000      15351.67        3.11295400e-01        5.68267692e-09  22.1887  19.1563  19.3243  0.0000
0202-03-28_22:30:08.176000      15352.03        6.09384500e-01       -1.58228231e-08  22.1887  19.1563  19.3243  0.0000
0202-03-28_22:30:08.620000      15352.48        9.07652700e-01        5.80667692e-09  22.1887  19.1563  19.3243  0.0000
0202-03-28_22:30:08.996000      15352.85        1.20556800e+00        1.55987769e-08  22.1853  19.1636  19.3380  0.0000
0202-03-28_22:30:09.390000      15353.25        1.50397900e+00        3.08117692e-09  22.1853  19.1636  19.3380  0.0000
0202-03-28_22:30:09.785000      15353.64        1.80250200e+00       -9.42223077e-10  22.2057  19.1589  19.3639  0.0000
0202-03-28_22:30:10.170000      15354.03        2.10042500e+00       -4.59812308e-09  22.2057  19.1589  19.3639  0.0000
0202-03-28_22:30:10.610000      15354.47        2.39852400e+00        4.20247692e-09  22.2057  19.1589  19.3639  0.0000
0202-03-28_22:30:10.960000      15354.82        2.69688300e+00        9.90417692e-09  22.1845  19.1559  19.3252  0.0000
0202-03-28_22:30:11.360000      15355.22        2.99491500e+00        1.72347692e-09  22.1845  19.1559  19.3252  0.0000
0202-03-28_22:30:11.742000      15355.60        3.29329500e+00        4.38837692e-09  22.1957  19.1665  19.3663  0.0000
0202-03-28_22:30:12.160000      15356.02        3.59108000e+00        1.47557692e-09  22.1957  19.1665  19.3663  0.0000
0202-03-28_22:30:12.555000      15356.42        3.88941800e+00       -8.81242308e-09  22.1957  19.1665  19.3663  0.0000
0202-03-28_22:30:12.970000      15356.83        4.18788400e+00       -8.87442308e-09  22.1924  19.1512  19.3380  0.0000
0202-03-28_22:30:13.360000      15357.22        4.48610700e+00       -6.39532308e-09  22.1924  19.1512  19.3380  0.0000
0202-03-28_22:30:13.734000      15357.60        4.78405200e+00        4.45037692e-09  22.1840  19.1640  19.3354  0.0000
0202-03-28_22:30:14.094000      15357.95        5.08312000e+00        2.97976923e-10  22.1840  19.1640  19.3354  0.0000
0202-03-28_22:30:14.490000      15358.35        5.38036300e+00        1.85807769e-08  22.1840  19.1640  19.3354  0.0000
0202-03-28_22:30:14.902000      15358.76        5.67923200e+00        1.06478769e-08  22.1985  19.1581  19.3570  0.0000
0202-03-28_22:30:15.300000      15359.16        5.97721000e+00        1.31267769e-08  22.1985  19.1581  19.3570  0.0000
0202-03-28_22:30:15.720000      15359.58        6.27530500e+00        1.08954769e-08  22.1810  19.1549  19.3202  0.0000
0202-03-28_22:30:16.074000      15359.93        6.57391500e+00        6.06137692e-09  22.1810  19.1549  19.3202  0.0000
0202-03-28_22:30:16.465000      15360.32        6.87127300e+00        2.28077692e-09  22.1810  19.1549  19.3202  0.0000
0202-03-28_22:30:16.848000      15360.71        7.17030200e+00        9.22207692e-09  22.1936  19.1661  19.3570  0.0000
0202-03-28_22:30:17.240000      15361.10        7.46800900e+00        2.18031769e-08  22.1936  19.1661  19.3570  0.0000
0202-03-28_22:30:17.610000      15361.47        7.76628900e+00        1.92621769e-08  22.1936  19.1661  19.3570  0.0000
0202-03-28_22:30:17.992000      15361.85        8.06477300e+00        1.91381769e-08  22.1923  19.1506  19.3358  0.0000
0202-03-28_22:30:18.363000      15362.22        8.36286100e+00        1.56675769e-08  22.1923  19.1506  19.3358  0.0000
0202-03-28_22:30:18.730000      15362.59        8.66066500e+00        1.83944769e-08  22.1901  19.1631  19.3454  0.0000
0202-03-28_22:30:19.117000      15362.98        8.95852000e+00        1.38702769e-08  22.1901  19.1631  19.3454  0.0000
0202-03-28_22:30:19.520000      15363.38        9.25735800e+00        1.26926769e-08  22.1901  19.1631  19.3454  0.0000
0202-03-28_22:30:19.910000      15363.77        9.55527600e+00        7.85857692e-09  22.2019  19.1577  19.3648  0.0000
0202-03-28_22:30:20.266000      15364.13        9.85366800e+00       -1.23230769e-11  22.2019  19.1577  19.3648  0.0000
0202-03-28_22:30:20.620000      15364.48        1.01523000e+01        3.83017692e-09  22.1807  19.1539  19.3255  0.0000
0202-03-28_22:30:20.992000      15364.85        1.04502900e+01        3.45857692e-09  22.1807  19.1539  19.3255  0.0000
0202-03-28_22:30:21.375000      15365.23        1.07485600e+01        1.14545769e-08  22.1807  19.1539  19.3255  0.0000
0202-03-28_22:30:21.770000      15365.63        1.10466300e+01        1.57932769e-08  22.1958  19.1647  19.3626  0.0000
0202-03-28_22:30:22.160000      15366.02        1.13446000e+01        1.13929769e-08  22.1958  19.1647  19.3626  0.0000
0202-03-28_22:30:22.586000      15366.45        1.16431000e+01        1.59791769e-08  22.1958  19.1647  19.3626  0.0000
0202-03-28_22:30:22.960000      15366.82        1.19409400e+01        3.27125769e-08  22.1920  19.1495  19.3337  0.0000
0202-03-28_22:30:23.360000      15367.22        1.22392800e+01        3.51295769e-08  22.1920  19.1495  19.3337  0.0000
0202-03-28_22:30:23.740000      15367.60        1.25375800e+01        2.76925769e-08  22.1805  19.1624  19.3319  0.0000
0202-03-28_22:30:24.094000      15367.95        1.28356300e+01        2.24246769e-08  22.1805  19.1624  19.3319  0.0000
0202-03-28_22:30:24.492000      15368.35        1.31334200e+01        2.46557769e-08  22.1805  19.1624  19.3319  0.0000
0202-03-28_22:30:24.957000      15368.82        1.34318900e+01        1.65369769e-08  22.1939  19.1576  19.3501  0.0000
0202-03-28_22:30:25.360000      15369.22        1.37299100e+01        1.08971769e-08  22.1939  19.1576  19.3501  0.0000
0202-03-28_22:30:25.740000      15369.60        1.40280400e+01        9.90557692e-09  22.1814  19.1549  19.3182  0.0000
0202-03-28_22:30:26.113000      15369.97        1.43260600e+01        1.73426769e-08  22.1814  19.1549  19.3182  0.0000
0202-03-28_22:30:26.516000      15370.38        1.46245900e+01        1.57312769e-08  22.1814  19.1549  19.3182  0.0000
0202-03-28_22:30:26.957000      15370.81        1.49228200e+01        1.29057692e-09  22.2018  19.1659  19.3648  0.0000
0202-03-28_22:30:27.355000      15371.21        1.52203300e+01       -5.09392308e-09  22.2018  19.1659  19.3648  0.0000
0202-03-28_22:30:27.740000      15371.60        1.55185600e+01       -5.89952308e-09  22.1891  19.1502  19.3389  0.0000
0202-03-28_22:30:28.094000      15371.95        1.58171100e+01       -9.24622308e-09  22.1891  19.1502  19.3389  0.0000
0202-03-28_22:30:28.496000      15372.35        1.61152300e+01       -1.04238231e-08  22.1891  19.1502  19.3389  0.0000
0202-03-28_22:30:28.953000      15372.81        1.64135000e+01       -1.34606231e-08  22.1933  19.1631  19.3459  0.0000
0202-03-28_22:30:29.340000      15373.20        1.67120400e+01       -1.35225231e-08  22.1933  19.1631  19.3459  0.0000
0202-03-28_22:30:29.695000      15373.55        1.70094800e+01       -6.70522308e-09  22.2009  19.1578  19.3622  0.0000
0202-03-28_22:30:30.090000      15373.95        1.73082600e+01       -1.71171231e-08  22.2009  19.1578  19.3622  0.0000
0202-03-28_22:30:30.480000      15374.34        1.76064700e+01       -8.50252308e-09  22.2009  19.1578  19.3622  0.0000
0202-03-28_22:30:30.910000      15374.77        1.79046100e+01       -1.78608231e-08  22.1826  19.1550  19.3220  0.0000
0202-03-28_22:30:31.266000      15375.13        1.82028600e+01       -2.38725231e-08  22.1826  19.1550  19.3220  0.0000
0202-03-28_22:30:31.650000      15375.51        1.85006000e+01       -1.66833231e-08  22.1826  19.1550  19.3220  0.0000
0202-03-28_22:30:32.062000      15375.92        1.87987400e+01       -1.68522308e-09  22.1965  19.1668  19.3601  0.0000
0202-03-28_22:30:32.450000      15376.31        1.90970200e+01        6.37157692e-09  22.1965  19.1668  19.3601  0.0000
0202-03-28_22:30:32.844000      15376.70        1.93954100e+01        2.39091769e-08  22.1931  19.1524  19.3308  0.0000
0202-03-28_22:30:33.203000      15377.06        1.96933900e+01        3.32019769e-08  22.1931  19.1524  19.3308  0.0000
0202-03-28_22:30:33.594000      15377.45        1.99917400e+01        5.60709769e-08  22.1931  19.1524  19.3308  0.0000
0202-03-28_22:30:33.970000      15377.83        2.02900100e+01        7.83821769e-08  22.1951  19.1653  19.3372  0.0000
0202-03-28_22:30:34.355000      15378.22        2.05881800e+01        1.41783177e-07  22.1951  19.1653  19.3372  0.0000
0202-03-28_22:30:34.730000      15378.59        2.08861700e+01        2.06237877e-07  22.2115  19.1601  19.3628  0.0000
0202-03-28_22:30:35.094000      15378.95        2.11845100e+01        3.15005077e-07  22.2115  19.1601  19.3628  0.0000
0202-03-28_22:30:35.500000      15379.36        2.14830200e+01        4.50049877e-07  22.2115  19.1601  19.3628  0.0000
0202-03-28_22:30:35.934000      15379.79        2.17809700e+01        6.45211077e-07  22.1959  19.1587  19.3320  0.0000
0202-03-28_22:30:36.300000      15380.16        2.20791000e+01        9.54407377e-07  22.1959  19.1587  19.3320  0.0000
0202-03-28_22:30:36.710000      15380.57        2.23771500e+01        1.34677497e-06  22.2141  19.1706  19.3741  0.0000
0202-03-28_22:30:37.086000      15380.94        2.26757700e+01        1.85584262e-06  22.2141  19.1706  19.3741  0.0000
0202-03-28_22:30:37.496000      15381.35        2.29739800e+01        2.99799110e-06  22.2141  19.1706  19.3741  0.0000
0202-03-28_22:30:37.883000      15381.74        2.32722700e+01        4.11751849e-06  22.2106  19.1561  19.3479  0.0000
0202-03-28_22:30:38.285000      15382.14        2.35701400e+01        5.74958416e-06  22.2106  19.1561  19.3479  0.0000
0202-03-28_22:30:38.710000      15382.57        2.38681600e+01        7.90199639e-06  22.2103  19.1695  19.3500  0.0000
0202-03-28_22:30:39.094000      15382.95        2.41662600e+01        1.10683933e-05  22.2103  19.1695  19.3500  0.0000
0202-03-28_22:30:39.490000      15383.35        2.44648300e+01        1.54915594e-05  22.2103  19.1695  19.3500  0.0000
0202-03-28_22:30:39.957000      15383.82        2.47626600e+01        2.22793582e-05  22.2279  19.1646  19.3678  0.0000

File: chapter 5/data/022k_ffj51/Ic/1_anneal/after-step3/Ic_2025-03-28_22-32-49972380_ffj51-15e19pm2-03T-anneal300k-720min-22k.txt
# Ic = 20.85 A, n = 27.43 , Tavg = 22.29 K, ffj51-15e19pm2-03T-anneal300k-720min-22k
#datetime                        t_s     iHTS_A                vHTS_V                tHTS_K  tTAR_K  tHOL_K  tSPA_K
0202-03-28_22:32:16.727000      15480.59        9.33395700e-03       -7.04452000e-09  22.2671  19.1828  19.3848  0.0000
0202-03-28_22:32:17.082000      15480.94        3.11347100e-01       -6.85942000e-09  22.2671  19.1828  19.3848  0.0000
0202-03-28_22:32:17.484000      15481.35        6.09835200e-01        1.60696800e-08  22.2671  19.1828  19.3848  0.0000
0202-03-28_22:32:17.902000      15481.76        9.07713300e-01       -2.14876200e-08  22.2629  19.1674  19.3548  0.0000
0202-03-28_22:32:18.293000      15482.15        1.20588900e+00       -1.22152000e-09  22.2629  19.1674  19.3548  0.0000
0202-03-28_22:32:18.727000      15482.58        1.50446300e+00        2.64815800e-08  22.2588  19.1814  19.3636  0.0000
0202-03-28_22:32:19.094000      15482.95        1.80303000e+00        8.38468000e-09  22.2588  19.1814  19.3636  0.0000
0202-03-28_22:32:19.510000      15483.37        2.10072800e+00        1.89824800e-08  22.2588  19.1814  19.3636  0.0000
0202-03-28_22:32:19.960000      15483.82        2.39908900e+00        1.69372800e-08  22.2670  19.1731  19.3761  0.0000
0202-03-28_22:32:20.360000      15484.22        2.69738100e+00        1.79908800e-08  22.2670  19.1731  19.3761  0.0000
0202-03-28_22:32:20.734000      15484.60        2.99540300e+00        1.73091800e-08  22.2496  19.1716  19.3373  0.0000
0202-03-28_22:32:21.094000      15484.95        3.29382400e+00        1.03058800e-08  22.2496  19.1716  19.3373  0.0000
0202-03-28_22:32:21.492000      15485.35        3.59219100e+00        1.11115800e-08  22.2496  19.1716  19.3373  0.0000
0202-03-28_22:32:21.957000      15485.82        3.89041200e+00        2.54279800e-08  22.2646  19.1801  19.3790  0.0000
0202-03-28_22:32:22.363000      15486.22        4.18829500e+00        2.54899800e-08  22.2646  19.1801  19.3790  0.0000
0202-03-28_22:32:22.750000      15486.61        4.48648300e+00        2.42504800e-08  22.2558  19.1645  19.3468  0.0000
0202-03-28_22:32:23.145000      15487.01        4.78429100e+00        1.47712800e-08  22.2558  19.1645  19.3468  0.0000
0202-03-28_22:32:23.550000      15487.41        5.08276000e+00        1.03110800e-08  22.2558  19.1645  19.3468  0.0000
0202-03-28_22:32:23.953000      15487.81        5.38125800e+00        8.45178000e-09  22.2579  19.1792  19.3620  0.0000
0202-03-28_22:32:24.360000      15488.22        5.67911500e+00        1.34717800e-08  22.2579  19.1792  19.3620  0.0000
0202-03-28_22:32:24.727000      15488.59        5.97704000e+00        8.32788000e-09  22.2570  19.1711  19.3709  0.0000
0202-03-28_22:32:25.074000      15488.93        6.27567500e+00        1.66325800e-08  22.2570  19.1711  19.3709  0.0000
0202-03-28_22:32:25.510000      15489.37        6.57353200e+00        1.75621800e-08  22.2570  19.1711  19.3709  0.0000
0202-03-28_22:32:25.945000      15489.80        6.87158700e+00        2.19624800e-08  22.2454  19.1698  19.3391  0.0000
0202-03-28_22:32:26.297000      15490.16        7.17010900e+00        1.60747800e-08  22.2454  19.1698  19.3391  0.0000
0202-03-28_22:32:26.720000      15490.58        7.46807200e+00        1.08068800e-08  22.2623  19.1788  19.3801  0.0000
0202-03-28_22:32:27.090000      15490.95        7.76625100e+00        1.34717800e-08  22.2623  19.1788  19.3801  0.0000
0202-03-28_22:32:27.496000      15491.35        8.06464800e+00        1.17984800e-08  22.2623  19.1788  19.3801  0.0000
0202-03-28_22:32:27.938000      15491.80        8.36278300e+00        1.73142800e-08  22.2522  19.1637  19.3452  0.0000
0202-03-28_22:32:28.290000      15492.15        8.66100400e+00        2.04750800e-08  22.2522  19.1637  19.3452  0.0000
0202-03-28_22:32:28.707000      15492.56        8.95892500e+00        1.84307800e-08  22.2508  19.1778  19.3586  0.0000
0202-03-28_22:32:29.100000      15492.96        9.25712700e+00        2.30201800e-08  22.2508  19.1778  19.3586  0.0000
0202-03-28_22:32:29.550000      15493.41        9.55517200e+00        8.14648000e-09  22.2508  19.1778  19.3586  0.0000
0202-03-28_22:32:29.960000      15493.82        9.85356100e+00        1.19889800e-08  22.2645  19.1698  19.3678  0.0000
0202-03-28_22:32:30.355000      15494.22        1.01519800e+01        9.69588000e-09  22.2645  19.1698  19.3678  0.0000
0202-03-28_22:32:30.734000      15494.59        1.04496900e+01        8.27048000e-09  22.2456  19.1690  19.3335  0.0000
0202-03-28_22:32:31.094000      15494.95        1.07479800e+01        9.50998000e-09  22.2456  19.1690  19.3335  0.0000
0202-03-28_22:32:31.547000      15495.41        1.10464300e+01        9.20008000e-09  22.2456  19.1690  19.3335  0.0000
0202-03-28_22:32:31.960000      15495.82        1.13444100e+01        3.87018000e-09  22.2649  19.1780  19.3746  0.0000
0202-03-28_22:32:32.348000      15496.21        1.16426600e+01       -1.29872200e-08  22.2649  19.1780  19.3746  0.0000
0202-03-28_22:32:32.730000      15496.59        1.19406900e+01       -6.54172000e-09  22.2523  19.1620  19.3433  0.0000
0202-03-28_22:32:33.086000      15496.95        1.22388500e+01       -1.18096200e-08  22.2523  19.1620  19.3433  0.0000
0202-03-28_22:32:33.560000      15497.42        1.25368500e+01       -8.02912000e-09  22.2523  19.1620  19.3433  0.0000
0202-03-28_22:32:33.950000      15497.81        1.28354100e+01       -1.14378200e-08  22.2508  19.1764  19.3575  0.0000
0202-03-28_22:32:34.344000      15498.20        1.31327000e+01       -2.15398200e-08  22.2508  19.1764  19.3575  0.0000
0202-03-28_22:32:34.740000      15498.60        1.34311600e+01       -1.67076200e-08  22.2600  19.1689  19.3671  0.0000
0202-03-28_22:32:35.152000      15499.01        1.37294600e+01       -2.37128200e-08  22.2600  19.1689  19.3671  0.0000
0202-03-28_22:32:35.555000      15499.41        1.40281100e+01       -2.74313200e-08  22.2600  19.1689  19.3671  0.0000
0202-03-28_22:32:35.953000      15499.81        1.43259400e+01       -3.86489200e-08  22.2457  19.1685  19.3359  0.0000
0202-03-28_22:32:36.367000      15500.23        1.46243900e+01       -4.08180200e-08  22.2457  19.1685  19.3359  0.0000
0202-03-28_22:32:36.730000      15500.59        1.49225900e+01       -4.49084200e-08  22.2681  19.1783  19.3793  0.0000
0202-03-28_22:32:37.086000      15500.94        1.52208900e+01       -5.45146200e-08  22.2681  19.1783  19.3793  0.0000
0202-03-28_22:32:37.613000      15501.47        1.55186000e+01       -5.64979200e-08  22.2681  19.1783  19.3793  0.0000
0202-03-28_22:32:37.977000      15501.83        1.58171200e+01       -6.89550200e-08  22.2584  19.1627  19.3423  0.0000
0202-03-28_22:32:38.387000      15502.25        1.61156000e+01       -6.15179200e-08  22.2584  19.1627  19.3423  0.0000
0202-03-28_22:32:38.790000      15502.65        1.64137000e+01       -6.69717200e-08  22.2544  19.1771  19.3553  0.0000
0202-03-28_22:32:39.188000      15503.05        1.67118900e+01       -6.49885200e-08  22.2544  19.1771  19.3553  0.0000
0202-03-28_22:32:39.605000      15503.46        1.70096300e+01       -7.23017200e-08  22.2544  19.1771  19.3553  0.0000
0202-03-28_22:32:39.965000      15503.82        1.73080400e+01       -8.43249200e-08  22.2650  19.1700  19.3717  0.0000
0202-03-28_22:32:40.344000      15504.20        1.76061400e+01       -8.24658200e-08  22.2650  19.1700  19.3717  0.0000
0202-03-28_22:32:40.734000      15504.59        1.79057100e+01       -7.00718200e-08  22.2462  19.1688  19.3332  0.0000
0202-03-28_22:32:41.140000      15505.00        1.82026700e+01       -7.15595200e-08  22.2462  19.1688  19.3332  0.0000
0202-03-28_22:32:41.543000      15505.40        1.85004400e+01       -8.12277200e-08  22.2462  19.1688  19.3332  0.0000
0202-03-28_22:32:41.940000      15505.80        1.87987500e+01       -6.87086200e-08  22.2643  19.1784  19.3736  0.0000
0202-03-28_22:32:42.300000      15506.16        1.90969200e+01       -6.63535200e-08  22.2643  19.1784  19.3736  0.0000
0202-03-28_22:32:42.710000      15506.57        1.93953200e+01       -5.07357200e-08  22.2612  19.1641  19.3458  0.0000
0202-03-28_22:32:43.086000      15506.94        1.96934700e+01       -3.33825200e-08  22.2612  19.1641  19.3458  0.0000
0202-03-28_22:32:43.510000      15507.37        1.99919600e+01       -9.76982000e-09  22.2612  19.1641  19.3458  0.0000
0202-03-28_22:32:43.953000      15507.81        2.02900700e+01        2.70436800e-08  22.2577  19.1794  19.3520  0.0000
0202-03-28_22:32:44.340000      15508.20        2.05877600e+01        7.99089800e-08  22.2577  19.1794  19.3520  0.0000
0202-03-28_22:32:44.700000      15508.56        2.08862400e+01        1.46346780e-07  22.2718  19.1723  19.3708  0.0000
0202-03-28_22:32:45.094000      15508.95        2.11849800e+01        2.63542780e-07  22.2718  19.1723  19.3708  0.0000
0202-03-28_22:32:45.496000      15509.36        2.14827900e+01        4.14267480e-07  22.2718  19.1723  19.3708  0.0000
0202-03-28_22:32:45.957000      15509.81        2.17807200e+01        6.26967880e-07  22.2600  19.1714  19.3421  0.0000
0202-03-28_22:32:46.363000      15510.22        2.20793100e+01        8.96995680e-07  22.2600  19.1714  19.3421  0.0000
0202-03-28_22:32:46.740000      15510.60        2.23773500e+01        1.28521105e-06  22.2722  19.1824  19.3819  0.0000
0202-03-28_22:32:47.113000      15510.97        2.26749700e+01        1.84231003e-06  22.2722  19.1824  19.3819  0.0000
0202-03-28_22:32:47.570000      15511.43        2.29738200e+01        2.63900682e-06  22.2722  19.1824  19.3819  0.0000
0202-03-28_22:32:47.960000      15511.82        2.32719800e+01        4.23618092e-06  22.2751  19.1689  19.3610  0.0000
0202-03-28_22:32:48.363000      15512.22        2.35703600e+01        5.90066055e-06  22.2751  19.1689  19.3610  0.0000
0202-03-28_22:32:48.734000      15512.59        2.38684900e+01        8.20268355e-06  22.2666  19.1842  19.3630  0.0000
0202-03-28_22:32:49.094000      15512.95        2.41669300e+01        1.13093381e-05  22.2666  19.1842  19.3630  0.0000
0202-03-28_22:32:49.535000      15513.40        2.44649800e+01        1.56218147e-05  22.2666  19.1842  19.3630  0.0000
0202-03-28_22:32:49.953000      15513.81        2.47628500e+01        2.33610065e-05  22.2948  19.1782  19.3821  0.0000
