Repository: shortlab/2025-devitre-PhD

# 2025-devitre-PhD
Data repository for Alexis Devitre's PhD thesis

File: chapter 5/data/022k_ffj51/Ic/1_anneal/after-step6/Ic_2025-03-29_03-07-25478057_30k-30p4pm2-03T-0nA.txt
# Ic = 6.05 A, n = 16.79 , Tavg = 30.21 K, 30k-30p4pm2-03T-0nA
#datetime                        t_s     iHTS_A                vHTS_V                tHTS_K  tTAR_K  tHOL_K  tSPA_K
0202-03-29_03:07:15.938000      4513.71        8.09157400e-03       -6.05927692e-09  30.2043  28.6836  28.8683  0.0000
0202-03-29_03:07:16.285000      4514.05        3.09647600e-01       -7.98057692e-09  30.2043  28.6836  28.8683  0.0000
0202-03-29_03:07:16.637000      4514.40        6.07677700e-01       -6.55507692e-09  30.2069  28.6824  28.8702  0.0000
0202-03-29_03:07:16.980000      4514.75        9.06145700e-01       -7.42277692e-09  30.2069  28.6824  28.8702  0.0000
0202-03-29_03:07:17.330000      4515.10        1.20411500e+00       -3.01679769e-08  30.2069  28.6824  28.8702  0.0000
0202-03-29_03:07:17.690000      4515.46        1.50205400e+00       -4.16945769e-08  30.2052  28.6846  28.8675  0.0000
0202-03-29_03:07:18.035000      4515.80        1.80006900e+00       -1.25604769e-08  30.2052  28.6846  28.8675  0.0000
0202-03-29_03:07:18.383000      4516.15        2.09834300e+00       -1.75157769e-08  30.2052  28.6846  28.8675  0.0000
0202-03-29_03:07:18.730000      4516.50        2.39662800e+00       -1.87553769e-08  30.2129  28.6849  28.8743  0.0000
0202-03-29_03:07:19.080000      4516.85        2.69498300e+00       -2.23498769e-08  30.2129  28.6849  28.8743  0.0000
0202-03-29_03:07:19.438000      4517.21        2.99324300e+00       -2.63783769e-08  30.2129  28.6849  28.8743  0.0000
0202-03-29_03:07:19.785000      4517.55        3.29130000e+00       -2.54486769e-08  30.2093  28.6841  28.8784  0.0000
0202-03-29_03:07:20.133000      4517.90        3.58944100e+00       -3.33196769e-08  30.2093  28.6841  28.8784  0.0000
0202-03-29_03:07:20.490000      4518.25        3.88757600e+00       -2.67501769e-08  30.2093  28.6841  28.8784  0.0000
0202-03-29_03:07:20.920000      4518.69        4.18542900e+00       -2.97250769e-08  30.2102  28.6867  28.8749  0.0000
0202-03-29_03:07:21.270000      4519.04        4.48397000e+00       -3.71001769e-08  30.2102  28.6867  28.8749  0.0000
0202-03-29_03:07:21.620000      4519.39        4.78193200e+00       -4.35456769e-08  30.2122  28.6847  28.8745  0.0000
0202-03-29_03:07:21.977000      4519.75        5.08006800e+00       -3.25139769e-08  30.2122  28.6847  28.8745  0.0000
0202-03-29_03:07:22.324000      4520.09        5.37823400e+00       -1.47888769e-08  30.2122  28.6847  28.8745  0.0000
0202-03-29_03:07:22.670000      4520.44        5.67636600e+00        9.50562308e-09  30.2114  28.6865  28.8760  0.0000
0202-03-29_03:07:23.020000      4520.79        5.97406000e+00        9.86269231e-08  30.2114  28.6865  28.8760  0.0000
0202-03-29_03:07:23.367000      4521.14        6.27252200e+00        2.99056723e-07  30.2114  28.6865  28.8760  0.0000
0202-03-29_03:07:23.715000      4521.48        6.57062900e+00        6.98738623e-07  30.2127  28.6869  28.8739  0.0000
0202-03-29_03:07:24.062000      4521.83        6.86867500e+00        1.99353733e-06  30.2127  28.6869  28.8739  0.0000
0202-03-29_03:07:24.418000      4522.19        7.16666700e+00        3.87785036e-06  30.2127  28.6869  28.8739  0.0000
0202-03-29_03:07:24.766000      4522.54        7.46491300e+00        7.14515396e-06  30.2119  28.6869  28.8749  0.0000
0202-03-29_03:07:25.113000      4522.88        7.76314000e+00        1.28422901e-05  30.2119  28.6869  28.8749  0.0000
0202-03-29_03:07:25.460000      4523.23        8.06145100e+00        2.26032314e-05  30.2119  28.6869  28.8749  0.0000

File: chapter 5/data/022k_ffj51/Ic/1_anneal/after-step6/Ic_2025-03-29_03-07-38142986_30k-30p4pm2-03T-0nA.txt
# Ic = 6.03 A, n = 16.68 , Tavg = 30.23 K, 30k-30p4pm2-03T-0nA
#datetime                        t_s     iHTS_A                vHTS_V                tHTS_K  tTAR_K  tHOL_K  tSPA_K
0202-03-29_03:07:28.574000      4526.34        7.18753300e-03       -6.33103077e-09  30.2165  28.6862  28.8782  0.0000
0202-03-29_03:07:28.938000      4526.70        3.08849200e-01       -5.71133077e-09  30.2171  28.6873  28.8818  0.0000
0202-03-29_03:07:29.293000      4527.06        6.08021100e-01       -1.02355308e-08  30.2171  28.6873  28.8818  0.0000
0202-03-29_03:07:29.660000      4527.43        9.05859400e-01       -1.77985308e-08  30.2145  28.6877  28.8766  0.0000
0202-03-29_03:07:30.008000      4527.78        1.20385100e+00       -2.35015308e-08  30.2145  28.6877  28.8766  0.0000
0202-03-29_03:07:30.355000      4528.12        1.50182300e+00       -1.65602308e-08  30.2145  28.6877  28.8766  0.0000
0202-03-29_03:07:30.703000      4528.47        1.79975000e+00       -1.62503308e-08  30.2208  28.6900  28.8814  0.0000
0202-03-29_03:07:31.050000      4528.82        2.09815200e+00       -1.48249308e-08  30.2208  28.6900  28.8814  0.0000
0202-03-29_03:07:31.410000      4529.18        2.39640300e+00       -2.44931308e-08  30.2208  28.6900  28.8814  0.0000
0202-03-29_03:07:31.758000      4529.52        2.69488000e+00       -2.72201308e-08  30.2127  28.6889  28.8768  0.0000
0202-03-29_03:07:32.100000      4529.87        2.99290100e+00       -3.00090308e-08  30.2127  28.6889  28.8768  0.0000
0202-03-29_03:07:32.460000      4530.23        3.29077500e+00       -3.11245308e-08  30.2127  28.6889  28.8768  0.0000
0202-03-29_03:07:32.816000      4530.59        3.58900000e+00       -4.50071308e-08  30.2140  28.6906  28.8691  0.0000
0202-03-29_03:07:33.180000      4530.95        3.88751100e+00       -5.53571308e-08  30.2140  28.6906  28.8691  0.0000
0202-03-29_03:07:33.590000      4531.36        4.18546700e+00       -5.07089308e-08  30.2140  28.6906  28.8691  0.0000
0202-03-29_03:07:33.953000      4531.72        4.48340600e+00       -5.47993308e-08  30.2131  28.6905  28.8702  0.0000
0202-03-29_03:07:34.300000      4532.07        4.78146700e+00       -5.02131308e-08  30.2131  28.6905  28.8702  0.0000
0202-03-29_03:07:34.650000      4532.42        5.07974200e+00       -5.81460308e-08  30.2128  28.6901  28.8694  0.0000
0202-03-29_03:07:34.996000      4532.76        5.37813300e+00       -5.00272308e-08  30.2128  28.6901  28.8694  0.0000
0202-03-29_03:07:35.344000      4533.11        5.67600600e+00       -7.01703077e-09  30.2128  28.6901  28.8694  0.0000
0202-03-29_03:07:35.690000      4533.46        5.97360500e+00        8.97871692e-08  30.2145  28.6919  28.8656  0.0000
0202-03-29_03:07:36.040000      4533.81        6.27237400e+00        2.84824869e-07  30.2145  28.6919  28.8656  0.0000
0202-03-29_03:07:36.395000      4534.16        6.57064500e+00        6.80788669e-07  30.2145  28.6919  28.8656  0.0000
0202-03-29_03:07:36.740000      4534.51        6.86859700e+00        1.98965690e-06  30.2205  28.6904  28.8819  0.0000
0202-03-29_03:07:37.090000      4534.86        7.16677700e+00        3.83232323e-06  30.2205  28.6904  28.8819  0.0000
0202-03-29_03:07:37.434000      4535.20        7.46512600e+00        7.11357328e-06  30.2205  28.6904  28.8819  0.0000
0202-03-29_03:07:37.780000      4535.55        7.76324200e+00        1.27619367e-05  30.2261  28.6919  28.8844  0.0000
0202-03-29_03:07:38.130000      4535.90        8.06070000e+00        2.29487843e-05  30.2261  28.6919  28.8844  0.0000

File: chapter 5/data/022k_ffj51/Ic/1_anneal/after-step6/Ic_2025-03-29_03-32-54922825_40k-30p4pm2-03T-0nA-anneal30k-6min.txt
# Ic = 3.78 A, n = 15.12 , Tavg = 40.05 K, 40k-30p4pm2-03T-0nA-anneal30k-6min
#datetime                        t_s     iHTS_A                vHTS_V                tHTS_K  tTAR_K  tHOL_K  tSPA_K
0202-03-29_03:32:48.430000      6046.20        8.14182000e-03       -1.52667067e-08  40.0556  38.9103  39.1789  0.0000
0202-03-29_03:32:48.777000      6046.54        3.09948100e-01       -1.86754067e-08  40.0544  38.9114  39.1763  0.0000
0202-03-29_03:32:49.137000      6046.90        6.08327500e-01       -3.65245067e-08  40.0544  38.9114  39.1763  0.0000
0202-03-29_03:32:49.484000      6047.25        9.06303000e-01       -4.24122067e-08  40.0544  38.9114  39.1763  0.0000
0202-03-29_03:32:49.895000      6047.66        1.20408400e+00       -3.28679067e-08  40.0526  38.9118  39.1761  0.0000
0202-03-29_03:32:50.242000      6048.01        1.50206800e+00       -4.50772067e-08  40.0526  38.9118  39.1761  0.0000
0202-03-29_03:32:50.598000      6048.37        1.80024000e+00       -7.02394067e-08  40.0526  38.9118  39.1761  0.0000
0202-03-29_03:32:50.957000      6048.73        2.09810900e+00       -6.69547067e-08  40.0513  38.9126  39.1767  0.0000
0202-03-29_03:32:51.316000      6049.08        2.39632400e+00       -7.22226067e-08  40.0513  38.9126  39.1767  0.0000
0202-03-29_03:32:51.664000      6049.43        2.69479400e+00       -7.87282067e-08  40.0529  38.9134  39.1772  0.0000
0202-03-29_03:32:52.023000      6049.79        2.99279100e+00       -8.90143067e-08  40.0529  38.9134  39.1772  0.0000
0202-03-29_03:32:52.370000      6050.14        3.29117600e+00       -8.18251067e-08  40.0529  38.9134  39.1772  0.0000
0202-03-29_03:32:52.720000      6050.49        3.58894400e+00       -3.29881067e-08  40.0484  38.9138  39.1725  0.0000
0202-03-29_03:32:53.066000      6050.83        3.88760200e+00        1.61120593e-07  40.0484  38.9138  39.1725  0.0000
0202-03-29_03:32:53.414000      6051.18        4.18522600e+00        7.45429693e-07  40.0484  38.9138  39.1725  0.0000
0202-03-29_03:32:53.773000      6051.54        4.48339600e+00        3.26431762e-06  40.0506  38.9149  39.1760  0.0000
0202-03-29_03:32:54.120000      6051.89        4.78149600e+00        7.75899838e-06  40.0506  38.9149  39.1760  0.0000
0202-03-29_03:32:54.477000      6052.25        5.07984700e+00        1.68981221e-05  40.0506  38.9149  39.1760  0.0000
0202-03-29_03:32:54.910000      6052.68        5.37817800e+00        3.45460610e-05  40.0515  38.9156  39.1768  0.0000

File: chapter 5/data/022k_ffj51/Ic/1_anneal/after-step6/Ic_2025-03-29_03-52-08160955_22k-30p4pm2-03T-0nA-anneal40k-6min.txt
# Ic = 8.67 A, n = 20.85 , Tavg = 22.26 K, 22k-30p4pm2-03T-0nA-anneal40k-6min
#datetime                        t_s     iHTS_A                vHTS_V                tHTS_K  tTAR_K  tHOL_K  tSPA_K
0202-03-29_03:51:55.062000      7192.83        7.83755900e-03       -5.45732889e-09  22.2688  19.7515  19.9577  0.0000
0202-03-29_03:51:55.410000      7193.18        3.09659600e-01       -1.22746289e-08  22.2688  19.7515  19.9577  0.0000
0202-03-29_03:51:55.766000      7193.53        6.07158800e-01       -2.91630889e-09  22.2542  19.7470  19.9271  0.0000
0202-03-29_03:51:56.110000      7193.88        9.05434100e-01        7.49564111e-09  22.2542  19.7470  19.9271  0.0000
0202-03-29_03:51:56.457000      7194.23        1.20379100e+00        1.11522211e-08  22.2542  19.7470  19.9271  0.0000
0202-03-29_03:51:56.810000      7194.58        1.50187500e+00        3.21931111e-09  22.2676  19.7519  19.9550  0.0000
0202-03-29_03:51:57.156000      7194.92        1.79981600e+00       -3.13318889e-10  22.2676  19.7519  19.9550  0.0000
0202-03-29_03:51:57.566000      7195.33        2.09787400e+00       -4.34172889e-09  22.2676  19.7519  19.9550  0.0000
0202-03-29_03:51:57.918000      7195.69        2.39590600e+00        8.92109111e-09  22.2626  19.7465  19.9382  0.0000
0202-03-29_03:51:58.270000      7196.04        2.69421600e+00       -2.04864889e-09  22.2626  19.7465  19.9382  0.0000
0202-03-29_03:51:58.620000      7196.39        2.99229500e+00       -3.22641889e-09  22.2563  19.7556  19.9368  0.0000
0202-03-29_03:51:58.977000      7196.75        3.29110400e+00       -1.16554289e-08  22.2563  19.7556  19.9368  0.0000
0202-03-29_03:51:59.324000      7197.09        3.58942800e+00       -6.44942889e-09  22.2563  19.7556  19.9368  0.0000
0202-03-29_03:51:59.670000      7197.44        3.88708200e+00       -9.48622889e-09  22.2697  19.7537  19.9590  0.0000
0202-03-29_03:52:00.020000      7197.79        4.18530700e+00       -8.86642889e-09  22.2697  19.7537  19.9590  0.0000
0202-03-29_03:52:00.367000      7198.13        4.48375900e+00       -8.43262889e-09  22.2697  19.7537  19.9590  0.0000
0202-03-29_03:52:00.727000      7198.49        4.78181800e+00       -1.54359289e-08  22.2559  19.7488  19.9271  0.0000
0202-03-29_03:52:01.074000      7198.84        5.07983500e+00       -3.84642889e-09  22.2559  19.7488  19.9271  0.0000
0202-03-29_03:52:01.418000      7199.19        5.37801500e+00       -5.27182889e-09  22.2559  19.7488  19.9271  0.0000
0202-03-29_03:52:01.766000      7199.54        5.67626600e+00       -2.17306889e-09  22.2666  19.7607  19.9579  0.0000
0202-03-29_03:52:02.113000      7199.88        5.97422800e+00       -7.47618889e-10  22.2666  19.7607  19.9579  0.0000
0202-03-29_03:52:02.460000      7200.23        6.27221900e+00       -7.19312889e-09  22.2666  19.7607  19.9579  0.0000
0202-03-29_03:52:02.820000      7200.59        6.57028900e+00       -1.01060289e-08  22.2543  19.7503  19.9272  0.0000
0202-03-29_03:52:03.168000      7200.93        6.86823200e+00       -2.17306889e-09  22.2543  19.7503  19.9272  0.0000
0202-03-29_03:52:03.540000      7201.31        7.16666100e+00       -1.27858889e-10  22.2543  19.7503  19.9272  0.0000
0202-03-29_03:52:03.918000      7201.68        7.46492800e+00        6.77821111e-10  22.2556  19.7566  19.9340  0.0000
0202-03-29_03:52:04.277000      7202.05        7.76274200e+00        6.93762111e-09  22.2556  19.7566  19.9340  0.0000
0202-03-29_03:52:04.630000      7202.40        8.06175600e+00        4.31329411e-08  22.2693  19.7544  19.9578  0.0000
0202-03-29_03:52:04.980000      7202.75        8.35953300e+00        9.43877011e-08  22.2693  19.7544  19.9578  0.0000
0202-03-29_03:52:05.330000      7203.09        8.65782000e+00        1.98135351e-07  22.2693  19.7544  19.9578  0.0000
0202-03-29_03:52:05.676000      7203.44        8.95569700e+00        3.98999241e-07  22.2553  19.7488  19.9269  0.0000
0202-03-29_03:52:06.030000      7203.80        9.25350200e+00        7.57591791e-07  22.2553  19.7488  19.9269  0.0000
0202-03-29_03:52:06.380000      7204.14        9.55253000e+00        1.41379261e-06  22.2553  19.7488  19.9269  0.0000
0202-03-29_03:52:06.727000      7204.49        9.85011500e+00        3.25472470e-06  22.2636  19.7607  19.9523  0.0000
0202-03-29_03:52:07.082000      7204.85        1.01481800e+01        5.66546321e-06  22.2636  19.7607  19.9523  0.0000
0202-03-29_03:52:07.438000      7205.21        1.04465500e+01        9.83662760e-06  22.2636  19.7607  19.9523  0.0000
0202-03-29_03:52:07.797000      7205.57        1.07447900e+01        1.71052047e-05  22.2567  19.7508  19.9278  0.0000
0202-03-29_03:52:08.145000      7205.91        1.10430300e+01        3.03339153e-05  22.2567  19.7508  19.9278  0.0000

File: chapter 5/data/022k_ffj51/Ic/1_anneal/after-step6/Ic_2025-03-29_05-06-28047395_22k-30p4pm2-03T-0nA-anneal60k-6min.txt
# Ic = 8.73 A, n = 21.18 , Tavg = 22.21 K, 22k-30p4pm2-03T-0nA-anneal60k-6min
#datetime                        t_s     iHTS_A                vHTS_V                tHTS_K  tTAR_K  tHOL_K  tSPA_K
0202-03-29_05:06:14.930000      11652.70        7.53089800e-03        4.98192385e-09  22.2153  19.7973  19.9948  0.0000
0202-03-29_05:06:15.277000      11653.04        3.09521700e-01       -1.33963615e-09  22.2153  19.7973  19.9948  0.0000
0202-03-29_05:06:15.630000      11653.40        6.07306300e-01        2.38338462e-11  22.2028  19.7976  19.9696  0.0000
0202-03-29_05:06:15.980000      11653.75        9.05729000e-01        5.84616385e-09  22.2028  19.7976  19.9696  0.0000
0202-03-29_05:06:16.330000      11654.10        1.20428400e+00        4.82946938e-08  22.2028  19.7976  19.9696  0.0000
0202-03-29_05:06:16.684000      11654.45        1.50191900e+00        4.52578638e-08  22.2196  19.8059  20.0041  0.0000
0202-03-29_05:06:17.030000      11654.80        1.80016100e+00        1.86700938e-08  22.2196  19.8059  20.0041  0.0000
0202-03-29_05:06:17.380000      11655.15        2.09812200e+00        1.76164938e-08  22.2196  19.8059  20.0041  0.0000
0202-03-29_05:06:17.727000      11655.49        2.39625900e+00        1.61290738e-08  22.2140  19.7922  19.9833  0.0000
0202-03-29_05:06:18.074000      11655.84        2.69445700e+00        1.80503338e-08  22.2140  19.7922  19.9833  0.0000
0202-03-29_05:06:18.420000      11656.19        2.99283400e+00        1.69967338e-08  22.2140  19.7922  19.9833  0.0000
0202-03-29_05:06:18.773000      11656.54        3.29111000e+00        9.99343385e-09  22.2126  19.8055  19.9928  0.0000
0202-03-29_05:06:19.120000      11656.89        3.58897600e+00        1.38979238e-08  22.2126  19.8055  19.9928  0.0000
0202-03-29_05:06:19.470000      11657.24        3.88721600e+00        5.28324385e-09  22.2126  19.8055  19.9928  0.0000
0202-03-29_05:06:19.816000      11657.58        4.18521100e+00        9.44913846e-10  22.2120  19.7924  19.9800  0.0000
0202-03-29_05:06:20.164000      11657.93        4.48339400e+00        4.53952385e-09  22.2120  19.7924  19.9800  0.0000
0202-03-29_05:06:20.586000      11658.36        4.78107600e+00        2.18443385e-09  22.2120  19.7924  19.9800  0.0000
0202-03-29_05:06:20.953000      11658.72        5.07909000e+00        6.39881385e-09  22.2036  19.7971  19.9710  0.0000
0202-03-29_05:06:21.312000      11659.08        5.37761500e+00       -2.32636154e-10  22.2036  19.7971  19.9710  0.0000
0202-03-29_05:06:21.676000      11659.44        5.67551400e+00        1.13082385e-09  22.2141  19.8057  19.9991  0.0000
0202-03-29_05:06:22.023000      11659.79        5.97395300e+00       -2.09203615e-09  22.2141  19.8057  19.9991  0.0000
0202-03-29_05:06:22.370000      11660.14        6.27179300e+00       -1.03968862e-08  22.2141  19.8057  19.9991  0.0000
0202-03-29_05:06:22.723000      11660.49        6.56983200e+00       -7.85586615e-09  22.2054  19.7917  19.9706  0.0000
0202-03-29_05:06:23.070000      11660.84        6.86842400e+00       -5.68670615e-09  22.2054  19.7917  19.9706  0.0000
0202-03-29_05:06:23.426000      11661.20        7.16655300e+00       -3.64148615e-09  22.2054  19.7917  19.9706  0.0000
0202-03-29_05:06:23.777000      11661.54        7.46436200e+00        6.64655385e-09  22.2067  19.8039  19.9816  0.0000
0202-03-29_05:06:24.125000      11661.89        7.76321100e+00        1.65007638e-08  22.2067  19.8039  19.9816  0.0000
0202-03-29_05:06:24.473000      11662.24        8.06050400e+00        3.72627738e-08  22.2067  19.8039  19.9816  0.0000
0202-03-29_05:06:24.830000      11662.60        8.35913600e+00        8.27532838e-08  22.2037  19.7909  19.9684  0.0000
0202-03-29_05:06:25.176000      11662.94        8.65725600e+00        1.66916904e-07  22.2037  19.7909  19.9684  0.0000
0202-03-29_05:06:25.543000      11663.31        8.95523100e+00        3.47329514e-07  22.2037  19.7909  19.9684  0.0000
0202-03-29_05:06:25.914000      11663.68        9.25327600e+00        6.81504984e-07  22.2032  19.7960  19.9724  0.0000
0202-03-29_05:06:26.270000      11664.04        9.55179200e+00        1.25583807e-06  22.2032  19.7960  19.9724  0.0000
0202-03-29_05:06:26.620000      11664.39        9.84979700e+00        2.99780204e-06  22.2226  19.8052  20.0068  0.0000
0202-03-29_05:06:26.990000      11664.76        1.01476500e+01        5.26569573e-06  22.2226  19.8052  20.0068  0.0000
0202-03-29_05:06:27.336000      11665.10        1.04455500e+01        9.03483798e-06  22.2226  19.8052  20.0068  0.0000
0202-03-29_05:06:27.684000      11665.45        1.07437600e+01        1.55630705e-05  22.2145  19.7917  19.9800  0.0000
0202-03-29_05:06:28.030000      11665.80        1.10419000e+01        2.76590238e-05  22.2145  19.7917  19.9800  0.0000

File: chapter 5/data/022k_ffj51/Ic/1_anneal/after-step6/Ic_2025-03-29_07-16-47930134_60k-30p3pm2-03T-0nA-anneal95k-afterTc.txt
# Ic = 0.81 A, n = 9.37 , Tavg = 59.96 K, 60k-30p3pm2-03T-0nA-anneal95k-afterTc
#datetime                        t_s     iHTS_A                vHTS_V                tHTS_K  tTAR_K  tHOL_K  tSPA_K
0202-03-29_07:16:42.957000      19480.72        6.80770100e-03        1.01023615e-08  59.9587  58.8810  59.3795  0.0000
0202-03-29_07:16:43.316000      19481.08        1.10595200e-01        7.18946154e-09  59.9587  58.8810  59.3795  0.0000
0202-03-29_07:16:43.664000      19481.43        2.09715800e-01        1.45646615e-08  59.9678  58.8819  59.3979  0.0000
0202-03-29_07:16:44.010000      19481.78        3.09064100e-01        1.33870615e-08  59.9678  58.8819  59.3979  0.0000
0202-03-29_07:16:44.360000      19482.13        4.08145700e-01       -3.47043846e-09  59.9678  58.8819  59.3979  0.0000
0202-03-29_07:16:44.707000      19482.47        5.08331000e-01        3.90476154e-09  59.9718  58.8828  59.3986  0.0000
0202-03-29_07:16:45.055000      19482.82        6.07174700e-01        5.57806154e-09  59.9718  58.8828  59.3986  0.0000
0202-03-29_07:16:45.402000      19483.17        7.06581300e-01        4.28258615e-08  59.9718  58.8828  59.3986  0.0000
0202-03-29_07:16:45.750000      19483.52        8.06324300e-01        1.41120362e-07  59.9671  58.8837  59.3955  0.0000
0202-03-29_07:16:46.098000      19483.87        9.05175400e-01        4.59678762e-07  59.9671  58.8837  59.3955  0.0000
0202-03-29_07:16:46.445000      19484.21        1.00521800e+00        1.93589326e-06  59.9671  58.8837  59.3955  0.0000
0202-03-29_07:16:46.793000      19484.56        1.10402900e+00        4.51026657e-06  59.9604  58.8847  59.3920  0.0000
0202-03-29_07:16:47.145000      19484.91        1.20338500e+00        9.23546689e-06  59.9604  58.8847  59.3920  0.0000
0202-03-29_07:16:47.500000      19485.27        1.30313400e+00        1.73957265e-05  59.9604  58.8847  59.3920  0.0000
0202-03-29_07:16:47.918000      19485.69        1.40252300e+00        3.14873099e-05  59.9556  58.8854  59.3837  0.0000

File: chapter 5/data/022k_ffj51/Ic/1_anneal/after-step6/Ic_2025-03-29_07-25-27333787_50k-30p3pm2-03T-0nA-anneal95k-afterTc.txt
# Ic = 2.21 A, n = 13.62 , Tavg = 49.93 K, 50k-30p3pm2-03T-0nA-anneal95k-afterTc
#datetime                        t_s     iHTS_A                vHTS_V                tHTS_K  tTAR_K  tHOL_K  tSPA_K
0202-03-29_07:25:16.010000      19993.78        7.66282400e-03       -6.10183333e-09  49.9212  48.8724  49.2161  0.0000
0202-03-29_07:25:16.360000      19994.13        1.10734900e-01       -2.50723333e-09  49.9212  48.8724  49.2161  0.0000
0202-03-29_07:25:16.707000      19994.47        2.10249400e-01        4.37216667e-09  49.9274  48.8734  49.2277  0.0000
0202-03-29_07:25:17.055000      19994.82        3.09621100e-01        8.64856667e-09  49.9274  48.8734  49.2277  0.0000
0202-03-29_07:25:17.414000      19995.18        4.09159300e-01        1.49701667e-08  49.9274  48.8734  49.2277  0.0000
0202-03-29_07:25:17.760000      19995.53        5.08206200e-01        6.41736667e-09  49.9291  48.8745  49.2306  0.0000
0202-03-29_07:25:18.105000      19995.87        6.07659800e-01        9.63466667e-10  49.9291  48.8745  49.2306  0.0000
0202-03-29_07:25:18.465000      19996.23        7.06740900e-01        2.31510667e-08  49.9291  48.8745  49.2306  0.0000
0202-03-29_07:25:18.820000      19996.59        8.06062500e-01        1.97423667e-08  49.9301  48.8760  49.2318  0.0000
0202-03-29_07:25:19.184000      19996.95        9.05361700e-01        4.12426667e-09  49.9301  48.8760  49.2318  0.0000
0202-03-29_07:25:19.580000      19997.35        1.00540200e+00        1.08746667e-09  49.9301  48.8760  49.2318  0.0000
0202-03-29_07:25:19.930000      19997.70        1.10486800e+00        2.01141667e-08  49.9257  48.8770  49.2303  0.0000
0202-03-29_07:25:20.277000      19998.05        1.20398100e+00        1.83788667e-08  49.9257  48.8770  49.2303  0.0000
0202-03-29_07:25:20.637000      19998.41        1.30327300e+00        2.30890667e-08  49.9265  48.8781  49.2308  0.0000
0202-03-29_07:25:20.984000      19998.75        1.40230300e+00        2.01141667e-08  49.9265  48.8781  49.2308  0.0000
0202-03-29_07:25:21.332000      19999.10        1.50170300e+00        1.06315667e-08  49.9265  48.8781  49.2308  0.0000
0202-03-29_07:25:21.680000      19999.45        1.60110200e+00        3.31786667e-09  49.9237  48.8793  49.2247  0.0000
0202-03-29_07:25:22.027000      19999.80        1.70080100e+00        9.14356667e-09  49.9237  48.8793  49.2247  0.0000
0202-03-29_07:25:22.387000      20000.15        1.80003200e+00        8.02796667e-09  49.9237  48.8793  49.2247  0.0000
0202-03-29_07:25:22.730000      20000.50        1.89905400e+00       -1.08253333e-09  49.9237  48.8806  49.2227  0.0000
0202-03-29_07:25:23.080000      20000.85        1.99857300e+00        1.73863667e-08  49.9237  48.8806  49.2227  0.0000
0202-03-29_07:25:23.426000      20001.20        2.09737500e+00        7.04381667e-08  49.9237  48.8806  49.2227  0.0000
0202-03-29_07:25:23.773000      20001.54        2.19764400e+00        1.62101267e-07  49.9240  48.8815  49.2258  0.0000
0202-03-29_07:25:24.120000      20001.89        2.29679900e+00        3.01981967e-07  49.9240  48.8815  49.2258  0.0000
0202-03-29_07:25:24.470000      20002.24        2.39645100e+00        6.05170467e-07  49.9240  48.8815  49.2258  0.0000
0202-03-29_07:25:24.816000      20002.59        2.49588200e+00        1.05505697e-06  49.9203  48.8827  49.2210  0.0000
0202-03-29_07:25:25.164000      20002.93        2.59517300e+00        2.21637047e-06  49.9203  48.8827  49.2210  0.0000
0202-03-29_07:25:25.562000      20003.33        2.69441000e+00        3.57842547e-06  49.9203  48.8827  49.2210  0.0000
0202-03-29_07:25:25.930000      20003.70        2.79362200e+00        5.59928945e-06  49.9225  48.8836  49.2265  0.0000
0202-03-29_07:25:26.273000      20004.04        2.89308400e+00        8.48639734e-06  49.9225  48.8836  49.2265  0.0000
0202-03-29_07:25:26.625000      20004.39        2.99268100e+00        1.25097183e-05  49.9225  48.8836  49.2265  0.0000
0202-03-29_07:25:26.973000      20004.74        3.09184000e+00        1.83734487e-05  49.9281  48.8845  49.2369  0.0000
0202-03-29_07:25:27.320000      20005.09        3.19123400e+00        2.62096610e-05  49.9281  48.8845  49.2369  0.0000

File: chapter 5/data/022k_ffj51/Ic/1_anneal/after-step6/Ic_2025-03-29_07-34-13623198_40k-30p3pm2-03T-0nA-anneal95k-afterTc.txt
# Ic = 3.95 A, n = 14.58 , Tavg = 39.92 K, 40k-30p3pm2-03T-0nA-anneal95k-afterTc
#datetime                        t_s     iHTS_A                vHTS_V                tHTS_K  tTAR_K  tHOL_K  tSPA_K
0202-03-29_07:34:06.914000      20524.68        7.80916500e-03       -7.18257778e-09  39.9231  38.7803  39.0322  0.0000
0202-03-29_07:34:07.273000      20525.04        3.09565100e-01       -2.59637778e-09  39.9231  38.7803  39.0322  0.0000
0202-03-29_07:34:07.625000      20525.39        6.07897700e-01        7.25792222e-09  39.9231  38.7803  39.0322  0.0000
0202-03-29_07:34:07.973000      20525.74        9.06517700e-01       -1.72867778e-09  39.9215  38.7818  39.0314  0.0000
0202-03-29_07:34:08.320000      20526.09        1.20428300e+00       -8.91797778e-09  39.9215  38.7818  39.0314  0.0000
0202-03-29_07:34:08.668000      20526.43        1.50211600e+00       -3.25309778e-08  39.9213  38.7836  39.0302  0.0000
0202-03-29_07:34:09.016000      20526.78        1.80036100e+00       -3.43902778e-08  39.9213  38.7836  39.0302  0.0000
0202-03-29_07:34:09.363000      20527.13        2.09776200e+00       -4.18274778e-08  39.9213  38.7836  39.0302  0.0000
0202-03-29_07:34:09.710000      20527.48        2.39640600e+00       -4.40585778e-08  39.9197  38.7851  39.0289  0.0000
0202-03-29_07:34:10.060000      20527.83        2.69451800e+00       -5.81272778e-08  39.9197  38.7851  39.0289  0.0000
0202-03-29_07:34:10.406000      20528.17        2.99263300e+00       -5.73215778e-08  39.9197  38.7851  39.0289  0.0000
0202-03-29_07:34:10.754000      20528.52        3.29066400e+00       -5.17436778e-08  39.9182  38.7866  39.0267  0.0000
0202-03-29_07:34:11.110000      20528.88        3.58906000e+00       -3.76749778e-08  39.9182  38.7866  39.0267  0.0000
0202-03-29_07:34:11.457000      20529.22        3.88719600e+00        4.19027222e-08  39.9182  38.7866  39.0267  0.0000
0202-03-29_07:34:11.805000      20529.57        4.18510900e+00        2.98733022e-07  39.9190  38.7885  39.0283  0.0000
0202-03-29_07:34:12.152000      20529.92        4.48338500e+00        1.46271042e-06  39.9190  38.7885  39.0283  0.0000
0202-03-29_07:34:12.530000      20530.30        4.78196400e+00        3.68041092e-06  39.9190  38.7885  39.0283  0.0000
0202-03-29_07:34:12.900000      20530.67        5.07979700e+00        8.41782917e-06  39.9222  38.7896  39.0323  0.0000
0202-03-29_07:34:13.246000      20531.01        5.37759800e+00        1.76001528e-05  39.9222  38.7896  39.0323  0.0000
0202-03-29_07:34:13.600000      20531.37        5.67618000e+00        3.50838151e-05  39.9222  38.7896  39.0323  0.0000

File: chapter 5/data/022k_ffj51/Ic/1_anneal/after-step6/Ic_2025-03-29_07-34-45970189_40k-30p3pm2-03T-0nA-anneal95k-afterTc.txt
# Ic = 3.96 A, n = 14.80 , Tavg = 39.95 K, 40k-30p3pm2-03T-0nA-anneal95k-afterTc
#datetime                        t_s     iHTS_A                vHTS_V                tHTS_K  tTAR_K  tHOL_K  tSPA_K
0202-03-29_07:34:39.190000      20556.96        7.62646100e-03       -1.28288000e-09  39.9438  38.8224  39.0691  0.0000
0202-03-29_07:34:39.562000      20557.33        3.10067400e-01        9.87282000e-09  39.9438  38.8224  39.0691  0.0000
0202-03-29_07:34:39.918000      20557.69        6.08159300e-01        2.36316200e-08  39.9435  38.8230  39.0704  0.0000
0202-03-29_07:34:40.277000      20558.04        9.06334600e-01        3.02630200e-08  39.9435  38.8230  39.0704  0.0000
0202-03-29_07:34:40.637000      20558.40        1.20416900e+00        8.94322000e-09  39.9442  38.8235  39.0727  0.0000
0202-03-29_07:34:40.984000      20558.75        1.50221300e+00        2.16483200e-08  39.9442  38.8235  39.0727  0.0000
0202-03-29_07:34:41.332000      20559.10        1.80039400e+00        2.44901200e-08  39.9442  38.8235  39.0727  0.0000
0202-03-29_07:34:41.690000      20559.46        2.09845800e+00        1.72296200e-08  39.9453  38.8244  39.0735  0.0000
0202-03-29_07:34:42.035000      20559.80        2.39655600e+00        1.57422200e-08  39.9453  38.8244  39.0735  0.0000
0202-03-29_07:34:42.383000      20560.15        2.69447600e+00        1.22096200e-08  39.9453  38.8244  39.0735  0.0000
0202-03-29_07:34:42.730000      20560.50        2.99287800e+00        1.69817200e-08  39.9461  38.8254  39.0744  0.0000
0202-03-29_07:34:43.080000      20560.85        3.29097800e+00        2.95630200e-08  39.9461  38.8254  39.0744  0.0000
0202-03-29_07:34:43.438000      20561.21        3.58878800e+00        4.34457200e-08  39.9461  38.8254  39.0744  0.0000
0202-03-29_07:34:43.785000      20561.55        3.88702400e+00        1.15896220e-07  39.9456  38.8267  39.0753  0.0000
0202-03-29_07:34:44.133000      20561.90        4.18541100e+00        3.81403420e-07  39.9456  38.8267  39.0753  0.0000
0202-03-29_07:34:44.500000      20562.27        4.48325700e+00        1.55777882e-06  39.9456  38.8267  39.0753  0.0000
0202-03-29_07:34:44.895000      20562.66        4.78149200e+00        3.87340572e-06  39.9446  38.8276  39.0730  0.0000
0202-03-29_07:34:45.242000      20563.01        5.07951400e+00        8.48247197e-06  39.9446  38.8276  39.0730  0.0000
0202-03-29_07:34:45.594000      20563.36        5.37795100e+00        1.78281064e-05  39.9446  38.8276  39.0730  0.0000
0202-03-29_07:34:45.957000      20563.73        5.67575500e+00        3.63296192e-05  39.9456  38.8281  39.0750  0.0000

File: chapter 5/data/022k_ffj51/Ic/1_anneal/after-step6/Ic_2025-03-29_15-04-42090626_ffj51-30p4pm2-afterTc-0nA-22k.txt
# Ic =  nan A, n =  nan , Tavg = 22.01 K, ffj51-30p4pm2-afterTc-0nA-22k
#datetime                        t_s     iHTS_A                vHTS_V                tHTS_K  tTAR_K  tHOL_K  tSPA_K
0202-03-29_15:04:28.375000       89.67        7.18057200e-03       -2.60820250e-09  22.0024  19.7985  19.9709  0.0000
0202-03-29_15:04:28.730000       90.02        3.09085300e-01       -2.36029250e-09  22.0091  19.8104  19.9982  0.0000
0202-03-29_15:04:29.074000       90.37        6.06941200e-01        3.19130075e-08  22.0091  19.8104  19.9982  0.0000
0202-03-29_15:04:29.445000       90.74        9.05775500e-01        2.56533275e-08  22.0091  19.8104  19.9982  0.0000
0202-03-29_15:04:29.793000       91.09        1.20338100e+00       -8.10862500e-10  22.0083  19.7980  19.9842  0.0000
0202-03-29_15:04:30.145000       91.44        1.50144600e+00        3.27961750e-09  22.0083  19.7980  19.9842  0.0000
0202-03-29_15:04:30.510000       91.81        1.79965100e+00        1.37537375e-08  22.0083  19.7980  19.9842  0.0000
0202-03-29_15:04:30.940000       92.24        2.09768000e+00        1.03449975e-08  21.9991  19.8070  19.9792  0.0000
0202-03-29_15:04:31.312000       92.61        2.39564300e+00        9.72522750e-09  21.9991  19.8070  19.9792  0.0000
0202-03-29_15:04:31.676000       92.97        2.69355700e+00        6.62513750e-09  22.0132  19.8046  19.9973  0.0000
0202-03-29_15:04:32.047000       93.34        2.99169400e+00        1.15814375e-08  22.0132  19.8046  19.9973  0.0000
0202-03-29_15:04:32.410000       93.70        3.29035900e+00        7.80083750e-09  22.0132  19.8046  19.9973  0.0000
0202-03-29_15:04:32.758000       94.05        3.58835300e+00       -2.56182500e-10  21.9984  19.7988  19.9704  0.0000
0202-03-29_15:04:33.110000       94.41        3.88635000e+00        5.94152750e-09  21.9984  19.7988  19.9704  0.0000
0202-03-29_15:04:33.457000       94.75        4.18443600e+00        1.56719275e-08  21.9984  19.7988  19.9704  0.0000
0202-03-29_15:04:33.812000       95.11        4.48293900e+00        1.00939875e-08  22.0086  19.8096  19.9941  0.0000
0202-03-29_15:04:34.160000       95.46        4.78119600e+00        1.95144975e-08  22.0086  19.8096  19.9941  0.0000
0202-03-29_15:04:34.594000       95.89        5.07850400e+00        1.64776275e-08  22.0086  19.8096  19.9941  0.0000
0202-03-29_15:04:34.950000       96.24        5.37624800e+00        2.05681075e-08  22.0098  19.7970  19.9861  0.0000
0202-03-29_15:04:35.312000       96.61        5.67493800e+00        3.06083975e-08  22.0098  19.7970  19.9861  0.0000
0202-03-29_15:04:35.664000       96.96        5.97351100e+00        4.00289075e-08  21.9991  19.8060  19.9771  0.0000
0202-03-29_15:04:36.010000       97.31        6.27146200e+00        3.55045775e-08  21.9991  19.8060  19.9771  0.0000
0202-03-29_15:04:36.360000       97.65        6.56927900e+00        2.50924375e-08  21.9991  19.8060  19.9771  0.0000
0202-03-29_15:04:36.707000       98.00        6.86711000e+00        2.65179075e-08  22.0140  19.8035  19.9993  0.0000
0202-03-29_15:04:37.066000       98.36        7.16525700e+00        2.32950975e-08  22.0140  19.8035  19.9993  0.0000
0202-03-29_15:04:37.414000       98.71        7.46355200e+00        3.82925275e-08  22.0140  19.8035  19.9993  0.0000
0202-03-29_15:04:37.760000       99.06        7.76168500e+00        4.39913475e-08  21.9963  19.7978  19.9652  0.0000
0202-03-29_15:04:38.113000       99.41        8.06007400e+00        4.60355675e-08  21.9963  19.7978  19.9652  0.0000
0202-03-29_15:04:38.460000       99.75        8.35806100e+00        7.06404775e-08  21.9963  19.7978  19.9652  0.0000
0202-03-29_15:04:38.816000      100.11        8.65577700e+00        1.18982607e-07  22.0091  19.8090  19.9929  0.0000
0202-03-29_15:04:39.168000      100.46        8.95343700e+00        2.05254728e-07  22.0091  19.8090  19.9929  0.0000
0202-03-29_15:04:39.520000      100.81        9.25285400e+00        3.65279587e-07  22.0091  19.8090  19.9929  0.0000
0202-03-29_15:04:39.906000      101.20        9.55009600e+00        6.57377628e-07  22.0041  19.7959  19.9782  0.0000
0202-03-29_15:04:40.258000      101.55        9.84827600e+00        1.15034344e-06  22.0041  19.7959  19.9782  0.0000
0202-03-29_15:04:40.630000      101.92        1.01463400e+01        2.71607078e-06  22.0041  19.7959  19.9782  0.0000
0202-03-29_15:04:41.008000      102.30        1.04443000e+01        4.51446013e-06  22.0009  19.8052  19.9767  0.0000
0202-03-29_15:04:41.355000      102.65        1.07427000e+01        8.03711422e-06  22.0009  19.8052  19.9767  0.0000
0202-03-29_15:04:41.703000      103.00        1.10402300e+01        1.38062187e-05  22.0122  19.8023  20.0006  0.0000
0202-03-29_15:04:42.062000      103.36        1.13384900e+01        2.43210056e-05  22.0122  19.8023  20.0006  0.0000

File: chapter 5/data/022k_ffj51/Ic/1_anneal/after-step6/Ic_2025-03-29_15-05-04339782_ffj51-30p4pm2-afterTc-0nA-22k.txt
# Ic =  nan A, n =  nan , Tavg = 22.01 K, ffj51-30p4pm2-afterTc-0nA-22k
#datetime                        t_s     iHTS_A                vHTS_V                tHTS_K  tTAR_K  tHOL_K  tSPA_K
0202-03-29_15:04:50.637000      111.93        7.14650000e-03        9.51594000e-09  22.0009  19.8053  19.9743  0.0000
0202-03-29_15:04:50.996000      112.29        3.09298500e-01       -7.52776000e-09  22.0009  19.8053  19.9743  0.0000
0202-03-29_15:04:51.344000      112.64        6.06883400e-01        3.31823000e-09  22.0009  19.8053  19.9743  0.0000
0202-03-29_15:04:51.707000      113.00        9.05397700e-01       -3.00343000e-09  22.0161  19.8031  19.9963  0.0000
0202-03-29_15:04:52.062000      113.36        1.20317300e+00       -1.85596700e-08  22.0161  19.8031  19.9963  0.0000
0202-03-29_15:04:52.410000      113.71        1.50112700e+00       -1.26098800e-08  22.0161  19.8031  19.9963  0.0000
0202-03-29_15:04:52.770000      114.06        1.79914800e+00       -3.25134000e-09  21.9979  19.7979  19.9643  0.0000
0202-03-29_15:04:53.120000      114.42        2.09757500e+00        8.46233000e-09  21.9979  19.7979  19.9643  0.0000
0202-03-29_15:04:53.470000      114.76        2.39578600e+00       -2.87948000e-09  21.9979  19.7979  19.9643  0.0000
0202-03-29_15:04:53.820000      115.11        2.69358400e+00       -1.94982000e-09  22.0142  19.8084  19.9994  0.0000
0202-03-29_15:04:54.168000      115.46        2.99181400e+00       -4.11902000e-09  22.0142  19.8084  19.9994  0.0000
0202-03-29_15:04:54.562000      115.86        3.28997600e+00       -8.14753000e-09  22.0142  19.8084  19.9994  0.0000
0202-03-29_15:04:54.938000      116.23        3.58790400e+00       -1.06862100e-08  22.0074  19.7955  19.9810  0.0000
0202-03-29_15:04:55.293000      116.59        3.88647200e+00       -1.11153000e-08  22.0074  19.7955  19.9810  0.0000
0202-03-29_15:04:55.650000      116.94        4.18422900e+00       -4.85483000e-09  22.0009  19.8052  19.9764  0.0000
0202-03-29_15:04:56.008000      117.30        4.48295100e+00       -4.17308000e-09  22.0009  19.8052  19.9764  0.0000
0202-03-29_15:04:56.363000      117.66        4.78051300e+00        5.18545000e-09  22.0009  19.8052  19.9764  0.0000
0202-03-29_15:04:56.723000      118.02        5.07856600e+00       -6.77611000e-09  22.0133  19.8024  19.9956  0.0000
0202-03-29_15:04:57.070000      118.37        5.37703200e+00       -7.64379000e-09  22.0133  19.8024  19.9956  0.0000
0202-03-29_15:04:57.418000      118.71        5.67504800e+00       -1.15483400e-08  22.0133  19.8024  19.9956  0.0000
0202-03-29_15:04:57.766000      119.06        5.97262600e+00       -7.33391000e-09  21.9990  19.7981  19.9632  0.0000
0202-03-29_15:04:58.113000      119.41        6.27032100e+00       -5.28866000e-09  21.9990  19.7981  19.9632  0.0000
0202-03-29_15:04:58.460000      119.76        6.56888200e+00       -4.97878000e-09  21.9990  19.7981  19.9632  0.0000
0202-03-29_15:04:58.812000      120.11        6.86672800e+00       -7.20995000e-09  22.0112  19.8084  19.9974  0.0000
0202-03-29_15:04:59.160000      120.45        7.16503200e+00       -1.32837000e-08  22.0112  19.8084  19.9974  0.0000
0202-03-29_15:04:59.600000      120.90        7.46288700e+00       -1.26019500e-08  22.0112  19.8084  19.9974  0.0000
0202-03-29_15:04:59.970000      121.26        7.76073100e+00       -3.73924000e-09  22.0074  19.7950  19.9780  0.0000
0202-03-29_15:05:00.316000      121.61        8.05940000e+00        1.47299100e-08  22.0074  19.7950  19.9780  0.0000
0202-03-29_15:05:00.684000      121.98        8.35737900e+00        2.78065400e-08  22.0000  19.8046  19.9806  0.0000
0202-03-29_15:05:01.035000      122.33        8.65571100e+00        6.88321900e-08  22.0000  19.8046  19.9806  0.0000
0202-03-29_15:05:01.390000      122.68        8.95327400e+00        1.56466170e-07  22.0000  19.8046  19.9806  0.0000
0202-03-29_15:05:01.754000      123.05        9.25178200e+00        3.23928160e-07  22.0140  19.8014  19.9962  0.0000
0202-03-29_15:05:02.113000      123.41        9.54936800e+00        5.99726040e-07  22.0140  19.8014  19.9962  0.0000
0202-03-29_15:05:02.473000      123.77        9.84866900e+00        1.19811447e-06  22.0140  19.8014  19.9962  0.0000
0202-03-29_15:05:02.820000      124.11        1.01470700e+01        2.70217355e-06  21.9957  19.7972  19.9622  0.0000
0202-03-29_15:05:03.168000      124.46        1.04446700e+01        4.66944912e-06  21.9957  19.7972  19.9622  0.0000
0202-03-29_15:05:03.594000      124.89        1.07429900e+01        7.92752074e-06  21.9957  19.7972  19.9622  0.0000
0202-03-29_15:05:03.953000      125.25        1.10415200e+01        1.38724505e-05  22.0125  19.8072  19.9910  0.0000
0202-03-29_15:05:04.312000      125.61        1.13390000e+01        2.41150253e-05  22.0125  19.8072  19.9910  0.0000
