Repository: shortlab/2025-devitre-PhD

# 2025-devitre-PhD
Data repository for Alexis Devitre's PhD thesis

File: chapter 5/data/022k_ffj51/Ic/1_anneal/after-step6/Ic_2025-03-30_15-25-46682911_ffj51-30p4pm2-03T-afterTc-0nA-21k.txt
# Ic = 9.39 A, n = 21.11 , Tavg = 21.06 K, ffj51-30p4pm2-0T-afterTc-0nA-21k
#datetime                        t_s     iHTS_A                vHTS_V                tHTS_K  tTAR_K  tHOL_K  tSPA_K
0202-03-30_15:23:27.240000      488.78        6.25912400e-03        6.35981667e-10  21.0249  18.7118  18.9177  0.0000
0202-03-30_15:23:27.594000      489.13        1.03584900e-02       -1.16133833e-09  21.0249  18.7118  18.9177  0.0000
0202-03-30_15:23:27.940000      489.48        6.97413700e-02        9.74653167e-09  21.0059  18.6993  18.8790  0.0000
0202-03-30_15:23:28.310000      489.84        9.92823700e-02        5.90399167e-09  21.0059  18.6993  18.8790  0.0000
0202-03-30_15:23:28.676000      490.21        1.29738200e-01       -3.76434833e-09  21.0059  18.6993  18.8790  0.0000
0202-03-30_15:23:29.023000      490.56        1.59379100e-01       -3.39248833e-09  21.0157  18.7140  18.9071  0.0000
0202-03-30_15:23:29.370000      490.91        1.89048300e-01       -1.22331833e-09  21.0157  18.7140  18.9071  0.0000
0202-03-30_15:23:29.723000      491.26        2.18671500e-01       -7.97875833e-09  21.0157  18.7140  18.9071  0.0000
0202-03-30_15:23:30.074000      491.61        2.48566500e-01       -1.07676983e-08  21.0181  18.7021  18.9000  0.0000
0202-03-30_15:23:30.430000      491.97        2.78326200e-01       -7.35898833e-09  21.0181  18.7021  18.9000  0.0000
0202-03-30_15:23:30.800000      492.34        3.08206100e-01       -1.96702833e-09  21.0181  18.7021  18.9000  0.0000
0202-03-30_15:23:31.164000      492.70        3.38032700e-01       -5.87155833e-09  20.9963  18.7053  18.8755  0.0000
0202-03-30_15:23:31.510000      493.05        3.67802800e-01        1.22875717e-08  20.9963  18.7053  18.8755  0.0000
0202-03-30_15:23:31.890000      493.43        3.97838500e-01        4.66448167e-09  20.9963  18.7053  18.8755  0.0000
0202-03-30_15:23:32.260000      493.80        4.27546000e-01       -2.64873833e-09  21.0252  18.7114  18.9237  0.0000
0202-03-30_15:23:32.630000      494.16        4.57454100e-01        3.54892167e-09  21.0252  18.7114  18.9237  0.0000
0202-03-30_15:23:32.977000      494.51        4.87002300e-01        1.85472417e-08  21.0020  18.6993  18.8775  0.0000
0202-03-30_15:23:33.332000      494.87        5.16830300e-01       -1.08916183e-08  21.0020  18.6993  18.8775  0.0000
0202-03-30_15:23:33.680000      495.22        5.47127200e-01        2.02191667e-10  21.0020  18.6993  18.8775  0.0000
0202-03-30_15:23:34.027000      495.56        5.76571400e-01        4.60252167e-09  21.0145  18.7148  18.9065  0.0000
0202-03-30_15:23:34.375000      495.91        6.06507700e-01        4.60252167e-09  21.0145  18.7148  18.9065  0.0000
0202-03-30_15:23:34.734000      496.27        6.36565700e-01       -3.55598333e-10  21.0145  18.7148  18.9065  0.0000
0202-03-30_15:23:35.098000      496.64        6.65863000e-01       -4.01221833e-09  21.0179  18.7045  18.9022  0.0000
0202-03-30_15:23:35.457000      496.99        6.95925500e-01        1.87331717e-08  21.0179  18.7045  18.9022  0.0000
0202-03-30_15:23:35.812000      497.35        7.25185500e-01       -6.86313833e-09  21.0179  18.7045  18.9022  0.0000
0202-03-30_15:23:36.200000      497.73        7.56334400e-01       -7.69586183e-08  21.0033  18.7086  18.8815  0.0000
0202-03-30_15:23:36.560000      498.10        7.85776500e-01       -5.06185883e-08  21.0033  18.7086  18.8815  0.0000
0202-03-30_15:23:36.914000      498.45        8.15516500e-01       -5.31372833e-09  21.0033  18.7086  18.8815  0.0000
0202-03-30_15:23:37.280000      498.82        8.44636600e-01       -3.90289683e-08  21.0242  18.7139  18.9246  0.0000
0202-03-30_15:23:37.640000      499.18        8.74477900e-01       -6.22109283e-08  21.0242  18.7139  18.9246  0.0000
0202-03-30_15:23:38             499.54        9.04629900e-01       -3.97161883e-08  21.0065  18.7016  18.8757  0.0000
0202-03-30_15:23:38.348000      499.88        9.34204100e-01       -4.60997783e-08  21.0065  18.7016  18.8757  0.0000
0202-03-30_15:23:38.695000      500.23        9.64562100e-01       -1.21985783e-08  21.0065  18.7016  18.8757  0.0000
0202-03-30_15:23:39.047000      500.58        9.94269900e-01        2.34999317e-08  21.0157  18.7176  18.9128  0.0000
0202-03-30_15:23:39.395000      500.93        1.02410500e+00        2.85200417e-08  21.0157  18.7176  18.9128  0.0000
0202-03-30_15:23:39.754000      501.29        1.05432200e+00       -5.07127833e-09  21.0157  18.7176  18.9128  0.0000
0202-03-30_15:23:40.100000      501.64        1.08407300e+00       -2.31684383e-08  21.0212  18.7070  18.9018  0.0000
0202-03-30_15:23:40.457000      501.99        1.11341400e+00       -1.31282283e-08  21.0212  18.7070  18.9018  0.0000
0202-03-30_15:23:40.816000      502.35        1.14349800e+00       -1.33141583e-08  21.0212  18.7070  18.9018  0.0000
0202-03-30_15:23:41.164000      502.70        1.17314500e+00       -1.16674833e-09  21.0025  18.7107  18.8840  0.0000
0202-03-30_15:23:41.523000      503.06        1.20303900e+00        8.81148167e-09  21.0025  18.7107  18.8840  0.0000
0202-03-30_15:23:41.895000      503.43        1.23248700e+00        9.92706167e-09  21.0025  18.7107  18.8840  0.0000
0202-03-30_15:23:42.260000      503.80        1.26262800e+00       -1.28183483e-08  21.0281  18.7155  18.9268  0.0000
0202-03-30_15:23:42.617000      504.15        1.29230500e+00       -1.82722883e-08  21.0281  18.7155  18.9268  0.0000
0202-03-30_15:23:42.980000      504.52        1.32193300e+00       -2.38501783e-08  21.0067  18.7032  18.8815  0.0000
0202-03-30_15:23:43.330000      504.86        1.35196400e+00       -1.64123883e-08  21.0067  18.7032  18.8815  0.0000
0202-03-30_15:23:43.676000      505.21        1.38161200e+00       -4.01526833e-09  21.0067  18.7032  18.8815  0.0000
0202-03-30_15:23:44.023000      505.56        1.41153200e+00       -9.90243833e-09  21.0169  18.7183  18.9121  0.0000
0202-03-30_15:23:44.370000      505.91        1.44125200e+00       -1.74016083e-08  21.0169  18.7183  18.9121  0.0000
0202-03-30_15:23:44.730000      506.27        1.47145600e+00       -1.22575483e-08  21.0169  18.7183  18.9121  0.0000
0202-03-30_15:23:45.080000      506.62        1.50134700e+00       -9.34464833e-09  21.0212  18.7070  18.9050  0.0000
0202-03-30_15:23:45.426000      506.96        1.53108400e+00       -1.10799983e-08  21.0212  18.7070  18.9050  0.0000
0202-03-30_15:23:45.773000      507.31        1.56089400e+00       -5.50209833e-09  21.0212  18.7070  18.9050  0.0000
0202-03-30_15:23:46.120000      507.66        1.59093600e+00       -8.84883833e-09  21.0022  18.7106  18.8828  0.0000
0202-03-30_15:23:46.470000      508.01        1.62039400e+00       -9.77808333e-10  21.0022  18.7106  18.8828  0.0000
0202-03-30_15:23:46.850000      508.39        1.65028400e+00       -6.05988833e-09  21.0022  18.7106  18.8828  0.0000
0202-03-30_15:23:47.227000      508.76        1.67996000e+00        6.33581667e-10  21.0267  18.7152  18.9230  0.0000
0202-03-30_15:23:47.574000      509.11        1.70988200e+00        1.50125167e-09  21.0267  18.7152  18.9230  0.0000
0202-03-30_15:23:47.934000      509.47        1.73984600e+00       -4.69640833e-09  21.0267  18.7152  18.9230  0.0000
0202-03-30_15:23:48.285000      509.82        1.76933900e+00       -6.86558833e-09  21.0055  18.7029  18.8797  0.0000
0202-03-30_15:23:48.633000      510.17        1.79932300e+00       -1.84548833e-09  21.0055  18.7029  18.8797  0.0000
0202-03-30_15:23:48.980000      510.52        1.82907700e+00       -4.20059833e-09  21.0189  18.7178  18.9110  0.0000
0202-03-30_15:23:49.330000      510.86        1.85886700e+00       -5.87207833e-09  21.0189  18.7178  18.9110  0.0000
0202-03-30_15:23:49.676000      511.21        1.88858000e+00       -3.82402833e-09  21.0189  18.7178  18.9110  0.0000
0202-03-30_15:23:50.030000      511.57        1.91825800e+00        1.69188167e-09  21.0191  18.7069  18.9036  0.0000
0202-03-30_15:23:50.380000      511.92        1.94803900e+00        1.87781167e-09  21.0191  18.7069  18.9036  0.0000
0202-03-30_15:23:50.727000      512.26        1.97807200e+00       -2.95635833e-09  21.0191  18.7069  18.9036  0.0000
0202-03-30_15:23:51.080000      512.61        2.00759100e+00       -3.70006833e-09  21.0040  18.7110  18.8816  0.0000
0202-03-30_15:23:51.430000      512.96        2.03743900e+00        1.87781167e-09  21.0040  18.7110  18.8816  0.0000
0202-03-30_15:23:51.773000      513.31        2.06737100e+00        7.00261667e-10  21.0040  18.7110  18.8816  0.0000
0202-03-30_15:23:52.130000      513.66        2.09710000e+00       -5.24948833e-09  21.0254  18.7159  18.9250  0.0000
0202-03-30_15:23:52.477000      514.01        2.12710100e+00        5.22455167e-09  21.0254  18.7159  18.9250  0.0000
0202-03-30_15:23:52.836000      514.37        2.15709200e+00        5.72036167e-09  21.0254  18.7159  18.9250  0.0000
0202-03-30_15:23:53.210000      514.75        2.18673100e+00        3.73711167e-09  21.0044  18.7039  18.8766  0.0000
0202-03-30_15:23:53.570000      515.11        2.21676600e+00        8.57128167e-09  21.0044  18.7039  18.8766  0.0000
0202-03-30_15:23:53.920000      515.46        2.24652600e+00        7.88954167e-09  21.0044  18.7039  18.8766  0.0000
0202-03-30_15:23:54.277000      515.81        2.27616100e+00        1.87781167e-09  21.0179  18.7186  18.9119  0.0000
0202-03-30_15:23:54.633000      516.17        2.30612300e+00        3.86106167e-09  21.0179  18.7186  18.9119  0.0000
0202-03-30_15:23:54.980000      516.52        2.33581600e+00        8.57128167e-09  21.0203  18.7070  18.9064  0.0000
0202-03-30_15:23:55.330000      516.86        2.36565600e+00       -5.39878333e-10  21.0203  18.7070  18.9064  0.0000
0202-03-30_15:23:55.688000      517.22        2.39532300e+00       -2.02772833e-09  21.0203  18.7070  18.9064  0.0000
0202-03-30_15:23:56.043000      517.58        2.42518200e+00        1.23508317e-08  21.0056  18.7109  18.8847  0.0000
0202-03-30_15:23:56.390000      517.93        2.45464600e+00        1.26607117e-08  21.0056  18.7109  18.8847  0.0000
0202-03-30_15:23:56.750000      518.29        2.48473300e+00        5.22353167e-09  21.0056  18.7109  18.8847  0.0000
0202-03-30_15:23:57.105000      518.64        2.51466500e+00        7.33073167e-09  21.0268  18.7157  18.9251  0.0000
0202-03-30_15:23:57.457000      518.99        2.54485900e+00        7.20678167e-09  21.0268  18.7157  18.9251  0.0000
0202-03-30_15:23:57.844000      519.38        2.57421800e+00        8.69421167e-09  21.0268  18.7157  18.9251  0.0000
0202-03-30_15:23:58.227000      519.76        2.60415400e+00        4.35585167e-09  21.0078  18.7039  18.8780  0.0000
0202-03-30_15:23:58.582000      520.12        2.63375600e+00        5.47143167e-09  21.0078  18.7039  18.8780  0.0000
0202-03-30_15:23:58.940000      520.48        2.66340000e+00        8.32235167e-09  21.0078  18.7039  18.8780  0.0000
0202-03-30_15:23:59.290000      520.83        2.69318500e+00        8.57026167e-09  21.0173  18.7192  18.9143  0.0000
0202-03-30_15:23:59.637000      521.18        2.72291700e+00        9.87177167e-09  21.0173  18.7192  18.9143  0.0000
0202-03-30_15:23:59.992000      521.53        2.75289200e+00        7.82654167e-09  21.0215  18.7078  18.9023  0.0000
0202-03-30_15:24:00.348000      521.89        2.78257800e+00       -2.92388333e-10  21.0215  18.7078  18.9023  0.0000
0202-03-30_15:24:00.700000      522.23        2.81239800e+00       -7.91549833e-09  21.0215  18.7078  18.9023  0.0000
0202-03-30_15:24:01.060000      522.60        2.84212200e+00       -5.49847833e-09  21.0015  18.7118  18.8821  0.0000
0202-03-30_15:24:01.406000      522.94        2.87216200e+00       -2.70961833e-09  21.0015  18.7118  18.8821  0.0000
0202-03-30_15:24:01.758000      523.29        2.90202300e+00        7.61071667e-10  21.0015  18.7118  18.8821  0.0000
0202-03-30_15:24:02.110000      523.65        2.93170200e+00        6.37111667e-10  21.0296  18.7163  18.9281  0.0000
0202-03-30_15:24:02.457000      523.99        2.96144600e+00       -5.56053833e-09  21.0296  18.7163  18.9281  0.0000
0202-03-30_15:24:02.840000      524.38        2.99126000e+00       -3.08147833e-09  21.0296  18.7163  18.9281  0.0000
0202-03-30_15:24:03.242000      524.78        3.02112300e+00       -5.06472833e-09  21.0057  18.7039  18.8791  0.0000
0202-03-30_15:24:03.590000      525.13        3.05089800e+00       -2.27578833e-09  21.0057  18.7039  18.8791  0.0000
0202-03-30_15:24:03.945000      525.48        3.08076200e+00       -9.34110833e-09  21.0057  18.7039  18.8791  0.0000
0202-03-30_15:24:04.293000      525.83        3.11060900e+00       -5.37460833e-09  21.0156  18.7184  18.9108  0.0000
0202-03-30_15:24:04.650000      526.19        3.14040600e+00       -4.63088833e-09  21.0156  18.7184  18.9108  0.0000
0202-03-30_15:24:05.004000      526.54        3.16991600e+00       -4.50693833e-09  21.0191  18.7065  18.8996  0.0000
0202-03-30_15:24:05.350000      526.89        3.19997000e+00       -7.60576833e-09  21.0191  18.7065  18.8996  0.0000
0202-03-30_15:24:05.707000      527.24        3.22971700e+00       -6.05634833e-09  21.0191  18.7065  18.8996  0.0000
0202-03-30_15:24:06.066000      527.60        3.25945700e+00       -7.60576833e-09  21.0033  18.7104  18.8855  0.0000
0202-03-30_15:24:06.414000      527.95        3.28949400e+00       -8.65936833e-09  21.0033  18.7104  18.8855  0.0000
0202-03-30_15:24:06.773000      528.31        3.31915900e+00       -8.59781833e-09  21.0033  18.7104  18.8855  0.0000
0202-03-30_15:24:07.133000      528.67        3.34902500e+00       -1.50464083e-08  21.0276  18.7149  18.9217  0.0000
0202-03-30_15:24:07.480000      529.02        3.37872300e+00       -1.68445983e-08  21.0276  18.7149  18.9217  0.0000
0202-03-30_15:24:07.883000      529.42        3.40884200e+00       -1.65347083e-08  21.0276  18.7149  18.9217  0.0000
0202-03-30_15:24:08.242000      529.78        3.43794800e+00       -2.07491183e-08  21.0052  18.7027  18.8777  0.0000
0202-03-30_15:24:08.590000      530.13        3.46789400e+00       -2.28563183e-08  21.0052  18.7027  18.8777  0.0000
0202-03-30_15:24:08.938000      530.47        3.49791500e+00       -2.06871383e-08  21.0182  18.7177  18.9143  0.0000
0202-03-30_15:24:09.285000      530.82        3.52809900e+00       -1.21343783e-08  21.0182  18.7177  18.9143  0.0000
0202-03-30_15:24:09.633000      531.17        3.55739000e+00       -1.25682083e-08  21.0182  18.7177  18.9143  0.0000
0202-03-30_15:24:09.980000      531.52        3.58691100e+00       -1.46134383e-08  21.0178  18.7062  18.9015  0.0000
0202-03-30_15:24:10.330000      531.87        3.61705700e+00       -1.39936683e-08  21.0178  18.7062  18.9015  0.0000
0202-03-30_15:24:10.676000      532.21        3.64662800e+00       -1.04610083e-08  21.0178  18.7062  18.9015  0.0000
0202-03-30_15:24:11.027000      532.56        3.67667100e+00       -1.21343783e-08  21.0023  18.7099  18.8832  0.0000
0202-03-30_15:24:11.375000      532.91        3.70641500e+00       -1.22583283e-08  21.0023  18.7099  18.8832  0.0000
0202-03-30_15:24:11.734000      533.27        3.73625200e+00       -1.68445983e-08  21.0023  18.7099  18.8832  0.0000
0202-03-30_15:24:12.082000      533.62        3.76589100e+00       -1.16385583e-08  21.0266  18.7143  18.9218  0.0000
0202-03-30_15:24:12.430000      533.97        3.79582300e+00       -8.78763833e-09  21.0266  18.7143  18.9218  0.0000
0202-03-30_15:24:12.777000      534.31        3.82573100e+00       -1.31895983e-08  21.0266  18.7143  18.9218  0.0000
0202-03-30_15:24:13.130000      534.66        3.85563700e+00       -1.21384283e-08  21.0054  18.7030  18.8804  0.0000
0202-03-30_15:24:13.490000      535.02        3.88548500e+00       -1.14566783e-08  21.0054  18.7030  18.8804  0.0000
0202-03-30_15:24:13.855000      535.39        3.91510000e+00       -7.61412833e-09  21.0054  18.7030  18.8804  0.0000
0202-03-30_15:24:14.234000      535.77        3.94516200e+00       -4.20541833e-09  21.0189  18.7184  18.9110  0.0000
0202-03-30_15:24:14.582000      536.12        3.97474000e+00       -7.61412833e-09  21.0189  18.7184  18.9110  0.0000
0202-03-30_15:24:14.945000      536.48        4.00491900e+00       -7.80005833e-09  21.0189  18.7184  18.9110  0.0000
0202-03-30_15:24:15.293000      536.83        4.03450200e+00       -1.29251833e-09  21.0207  18.7072  18.9054  0.0000
0202-03-30_15:24:15.637000      537.18        4.06422800e+00        2.56891667e-10  21.0207  18.7072  18.9054  0.0000
0202-03-30_15:24:15.990000      537.52        4.09423700e+00       -8.60575833e-09  21.0055  18.7110  18.8859  0.0000
0202-03-30_15:24:16.336000      537.87        4.12412700e+00       -1.08988883e-08  21.0055  18.7110  18.8859  0.0000
0202-03-30_15:24:16.684000      538.22        4.15346400e+00       -8.97761833e-09  21.0055  18.7110  18.8859  0.0000
0202-03-30_15:24:17.040000      538.57        4.18352000e+00       -3.02786833e-09  21.0278  18.7159  18.9243  0.0000
0202-03-30_15:24:17.387000      538.92        4.21322100e+00       -9.41145833e-09  21.0278  18.7159  18.9243  0.0000
0202-03-30_15:24:17.734000      539.27        4.24323900e+00       -8.29587833e-09  21.0278  18.7159  18.9243  0.0000
0202-03-30_15:24:18.082000      539.62        4.27312400e+00       -8.97761833e-09  21.0066  18.7039  18.8824  0.0000
0202-03-30_15:24:18.430000      539.97        4.30296100e+00       -1.19524983e-08  21.0066  18.7039  18.8824  0.0000
0202-03-30_15:24:18.793000      540.33        4.33266900e+00       -7.61480833e-09  21.0066  18.7039  18.8824  0.0000
0202-03-30_15:24:19.140000      540.68        4.36228400e+00       -8.97873833e-09  21.0192  18.7189  18.9119  0.0000
0202-03-30_15:24:19.490000      541.02        4.39266600e+00       -3.83467833e-09  21.0192  18.7189  18.9119  0.0000
0202-03-30_15:24:19.855000      541.39        4.42189900e+00       -4.08258833e-09  21.0192  18.7189  18.9119  0.0000
0202-03-30_15:24:20.246000      541.78        4.45170900e+00        3.60251167e-09  21.0185  18.7075  18.9040  0.0000
0202-03-30_15:24:20.594000      542.13        4.48173700e+00        7.69297167e-09  21.0185  18.7075  18.9040  0.0000
0202-03-30_15:24:20.957000      542.49        4.51130600e+00        9.37521667e-10  21.0049  18.7108  18.8791  0.0000
0202-03-30_15:24:21.324000      542.86        4.54090300e+00        9.99491667e-10  21.0049  18.7108  18.8791  0.0000
0202-03-30_15:24:21.676000      543.21        4.57091600e+00       -3.15293833e-09  21.0049  18.7108  18.8791  0.0000
0202-03-30_15:24:22.030000      543.57        4.60086200e+00       -5.19816833e-09  21.0271  18.7155  18.9261  0.0000
0202-03-30_15:24:22.380000      543.91        4.63058600e+00       -6.74757833e-09  21.0271  18.7155  18.9261  0.0000
0202-03-30_15:24:22.727000      544.26        4.66047700e+00        3.23065167e-09  21.0271  18.7155  18.9261  0.0000
0202-03-30_15:24:23.080000      544.61        4.69014800e+00        4.59414167e-09  21.0087  18.7041  18.8831  0.0000
0202-03-30_15:24:23.430000      544.96        4.71981900e+00        2.42496167e-09  21.0087  18.7041  18.8831  0.0000
0202-03-30_15:24:23.780000      545.32        4.75016700e+00        1.43333167e-09  21.0087  18.7041  18.8831  0.0000
0202-03-30_15:24:24.130000      545.66        4.77978800e+00        5.15193167e-09  21.0187  18.7190  18.9126  0.0000
0202-03-30_15:24:24.477000      546.01        4.80958300e+00        1.06294167e-09  21.0187  18.7190  18.9126  0.0000
0202-03-30_15:24:24.887000      546.42        4.83950000e+00       -3.59578333e-10  21.0187  18.7190  18.9126  0.0000
0202-03-30_15:24:25.240000      546.77        4.86939900e+00        3.73136167e-09  21.0198  18.7081  18.9057  0.0000
0202-03-30_15:24:25.586000      547.12        4.89916000e+00        5.34275167e-09  21.0198  18.7081  18.9057  0.0000
0202-03-30_15:24:25.945000      547.48        4.92901600e+00        1.28419217e-08  21.0198  18.7081  18.9057  0.0000
0202-03-30_15:24:26.293000      547.83        4.95902500e+00        4.10322167e-09  21.0064  18.7129  18.8832  0.0000
0202-03-30_15:24:26.650000      548.19        4.98871800e+00        1.06637167e-09  21.0064  18.7129  18.8832  0.0000
0202-03-30_15:24:27.008000      548.54        5.01840300e+00        1.07347117e-08  21.0266  18.7173  18.9245  0.0000
0202-03-30_15:24:27.367000      548.90        5.04816300e+00        9.24728167e-09  21.0266  18.7173  18.9245  0.0000
0202-03-30_15:24:27.727000      549.26        5.07784700e+00        8.75146167e-09  21.0266  18.7173  18.9245  0.0000
0202-03-30_15:24:28.074000      549.61        5.10818000e+00        1.63126117e-08  21.0119  18.7058  18.8813  0.0000
0202-03-30_15:24:28.430000      549.97        5.13738300e+00        1.77380717e-08  21.0119  18.7058  18.8813  0.0000
0202-03-30_15:24:28.777000      550.31        5.16737700e+00        1.58787717e-08  21.0119  18.7058  18.8813  0.0000
0202-03-30_15:24:29.133000      550.67        5.19722600e+00        1.67464417e-08  21.0194  18.7213  18.9125  0.0000
0202-03-30_15:24:29.492000      551.03        5.22709200e+00        2.11467817e-08  21.0194  18.7213  18.9125  0.0000
0202-03-30_15:24:29.906000      551.44        5.25678300e+00        1.86057417e-08  21.0194  18.7213  18.9125  0.0000
0202-03-30_15:24:30.260000      551.80        5.28639900e+00        1.97213617e-08  21.0272  18.7099  18.9097  0.0000
0202-03-30_15:24:30.625000      552.16        5.31640300e+00        2.77164617e-08  21.0272  18.7099  18.9097  0.0000
0202-03-30_15:24:30.984000      552.52        5.34618800e+00        2.67248717e-08  21.0059  18.7141  18.8864  0.0000
0202-03-30_15:24:31.332000      552.87        5.37628800e+00        1.73664117e-08  21.0059  18.7141  18.8864  0.0000
0202-03-30_15:24:31.688000      553.23        5.40625800e+00        1.95975717e-08  21.0059  18.7141  18.8864  0.0000
0202-03-30_15:24:32.047000      553.58        5.43594200e+00        1.79242017e-08  21.0316  18.7184  18.9257  0.0000
0202-03-30_15:24:32.395000      553.93        5.46559300e+00        2.49895317e-08  21.0316  18.7184  18.9257  0.0000
0202-03-30_15:24:32.758000      554.29        5.49532000e+00        2.48655817e-08  21.0316  18.7184  18.9257  0.0000
0202-03-30_15:24:33.110000      554.64        5.52522200e+00        2.03412917e-08  21.0086  18.7064  18.8826  0.0000
0202-03-30_15:24:33.465000      555.00        5.55510200e+00        1.61268817e-08  21.0086  18.7064  18.8826  0.0000
0202-03-30_15:24:33.836000      555.37        5.58453500e+00        8.37981167e-09  21.0086  18.7064  18.8826  0.0000
0202-03-30_15:24:34.227000      555.76        5.61475800e+00        1.21603817e-08  21.0233  18.7211  18.9157  0.0000
0202-03-30_15:24:34.586000      556.12        5.64441100e+00        1.29660717e-08  21.0233  18.7211  18.9157  0.0000
0202-03-30_15:24:34.938000      556.48        5.67430700e+00        1.31520017e-08  21.0240  18.7093  18.9057  0.0000
0202-03-30_15:24:35.285000      556.82        5.70405000e+00        8.75167167e-09  21.0240  18.7093  18.9057  0.0000
0202-03-30_15:24:35.633000      557.17        5.73405500e+00        1.97835017e-08  21.0240  18.7093  18.9057  0.0000
0202-03-30_15:24:35.984000      557.52        5.76401500e+00        1.65607217e-08  21.0082  18.7138  18.8882  0.0000
0202-03-30_15:24:36.344000      557.88        5.79354300e+00        1.10432417e-08  21.0082  18.7138  18.8882  0.0000
0202-03-30_15:24:36.690000      558.23        5.82340200e+00        1.29015017e-08  21.0082  18.7138  18.8882  0.0000
0202-03-30_15:24:37.040000      558.58        5.85338100e+00        1.36452217e-08  21.0312  18.7177  18.9265  0.0000
0202-03-30_15:24:37.387000      558.92        5.88300300e+00        1.37691817e-08  21.0312  18.7177  18.9265  0.0000
0202-03-30_15:24:37.734000      559.27        5.91287300e+00        5.46431167e-09  21.0312  18.7177  18.9265  0.0000
0202-03-30_15:24:38.094000      559.63        5.94270600e+00        1.01745317e-08  21.0074  18.7060  18.8817  0.0000
0202-03-30_15:24:38.453000      559.99        5.97226100e+00        1.80455617e-08  21.0074  18.7060  18.8817  0.0000
0202-03-30_15:24:38.810000      560.35        6.00227900e+00        2.43671717e-08  21.0074  18.7060  18.8817  0.0000
0202-03-30_15:24:39.180000      560.72        6.03202500e+00        2.22599717e-08  21.0234  18.7212  18.9127  0.0000
0202-03-30_15:24:39.527000      561.07        6.06194900e+00        1.67440517e-08  21.0234  18.7212  18.9127  0.0000
0202-03-30_15:24:39.906000      561.44        6.09152500e+00        1.64961517e-08  21.0234  18.7212  18.9127  0.0000
0202-03-30_15:24:40.254000      561.79        6.12148200e+00        2.00288117e-08  21.0216  18.7097  18.9047  0.0000
0202-03-30_15:24:40.613000      562.15        6.15099100e+00        2.57926417e-08  21.0216  18.7097  18.9047  0.0000
0202-03-30_15:24:40.970000      562.51        6.18093400e+00        2.55447317e-08  21.0112  18.7137  18.8845  0.0000
0202-03-30_15:24:41.332000      562.87        6.21092400e+00        2.78998417e-08  21.0112  18.7137  18.8845  0.0000
0202-03-30_15:24:41.680000      563.22        6.24042800e+00        3.05648317e-08  21.0112  18.7137  18.8845  0.0000
0202-03-30_15:24:42.030000      563.57        6.27004700e+00        2.19510717e-08  21.0317  18.7178  18.9266  0.0000
0202-03-30_15:24:42.380000      563.91        6.29961400e+00        1.82344317e-08  21.0317  18.7178  18.9266  0.0000
0202-03-30_15:24:42.727000      564.26        6.32933400e+00        2.22012617e-08  21.0317  18.7178  18.9266  0.0000
0202-03-30_15:24:43.082000      564.62        6.35929000e+00        2.15814917e-08  21.0107  18.7063  18.8805  0.0000
0202-03-30_15:24:43.430000      564.97        6.38961600e+00        2.48662517e-08  21.0107  18.7063  18.8805  0.0000
0202-03-30_15:24:43.777000      565.32        6.41899500e+00        2.41845117e-08  21.0107  18.7063  18.8805  0.0000
0202-03-30_15:24:44.125000      565.66        6.44890400e+00        2.88947317e-08  21.0201  18.7213  18.9143  0.0000
0202-03-30_15:24:44.473000      566.01        6.47884900e+00        2.84608917e-08  21.0201  18.7213  18.9143  0.0000
0202-03-30_15:24:44.900000      566.43        6.50865800e+00        2.93905417e-08  21.0201  18.7213  18.9143  0.0000
0202-03-30_15:24:45.258000      566.79        6.53828000e+00        3.10639117e-08  21.0254  18.7100  18.9054  0.0000
0202-03-30_15:24:45.617000      567.15        6.56861000e+00        3.11258817e-08  21.0254  18.7100  18.9054  0.0000
0202-03-30_15:24:45.965000      567.50        6.59848500e+00        2.37506717e-08  21.0109  18.7157  18.8907  0.0000
0202-03-30_15:24:46.324000      567.86        6.62790700e+00        1.50739517e-08  21.0109  18.7157  18.8907  0.0000
0202-03-30_15:24:46.670000      568.21        6.65730400e+00        2.12716117e-08  21.0109  18.7157  18.8907  0.0000
0202-03-30_15:24:47.020000      568.56        6.68729900e+00        1.87305717e-08  21.0330  18.7194  18.9267  0.0000
0202-03-30_15:24:47.367000      568.90        6.71740900e+00        1.55077917e-08  21.0330  18.7194  18.9267  0.0000
0202-03-30_15:24:47.720000      569.25        6.74665300e+00        1.58796517e-08  21.0330  18.7194  18.9267  0.0000
0202-03-30_15:24:48.080000      569.61        6.77695800e+00        1.54474417e-08  21.0126  18.7080  18.8805  0.0000
0202-03-30_15:24:48.426000      569.96        6.80668200e+00        1.01805217e-08  21.0126  18.7080  18.8805  0.0000
0202-03-30_15:24:48.773000      570.31        6.83668200e+00        1.14820317e-08  21.0126  18.7080  18.8805  0.0000
0202-03-30_15:24:49.120000      570.66        6.86618400e+00        2.09644417e-08  21.0267  18.7226  18.9192  0.0000
0202-03-30_15:24:49.470000      571.01        6.89624500e+00        2.41872217e-08  21.0267  18.7226  18.9192  0.0000
0202-03-30_15:24:49.887000      571.42        6.92614100e+00        1.57584117e-08  21.0267  18.7226  18.9192  0.0000
0202-03-30_15:24:50.258000      571.80        6.95576800e+00        1.50146917e-08  21.0299  18.7111  18.9076  0.0000
0202-03-30_15:24:50.605000      572.14        6.98560900e+00        1.31553917e-08  21.0299  18.7111  18.9076  0.0000
0202-03-30_15:24:50.957000      572.49        7.01540100e+00        1.38991117e-08  21.0086  18.7167  18.8887  0.0000
0202-03-30_15:24:51.316000      572.85        7.04540900e+00        1.51386417e-08  21.0086  18.7167  18.8887  0.0000
0202-03-30_15:24:51.664000      573.20        7.07512600e+00        1.42090017e-08  21.0086  18.7167  18.8887  0.0000
0202-03-30_15:24:52.016000      573.55        7.10482600e+00        1.21017917e-08  21.0360  18.7202  18.9261  0.0000
0202-03-30_15:24:52.363000      573.90        7.13466000e+00        1.74937517e-08  21.0360  18.7202  18.9261  0.0000
0202-03-30_15:24:52.720000      574.26        7.16456900e+00        2.05306017e-08  21.0360  18.7202  18.9261  0.0000
0202-03-30_15:24:53.074000      574.61        7.19415600e+00        1.78036417e-08  21.0117  18.7092  18.8795  0.0000
0202-03-30_15:24:53.420000      574.96        7.22424200e+00        1.85473517e-08  21.0117  18.7092  18.8795  0.0000
0202-03-30_15:24:53.770000      575.31        7.25416700e+00        1.52008817e-08  21.0117  18.7092  18.8795  0.0000
0202-03-30_15:24:54.117000      575.65        7.28387300e+00        1.09250117e-08  21.0283  18.7240  18.9161  0.0000
0202-03-30_15:24:54.465000      576.00        7.31364500e+00        9.12778167e-09  21.0283  18.7240  18.9161  0.0000
0202-03-30_15:24:54.844000      576.38        7.34348800e+00        9.49964167e-09  21.0283  18.7240  18.9161  0.0000
0202-03-30_15:24:55.227000      576.76        7.37338900e+00        9.18976167e-09  21.0282  18.7113  18.9064  0.0000
0202-03-30_15:24:55.574000      577.11        7.40316800e+00        2.06245167e-09  21.0282  18.7113  18.9064  0.0000
0202-03-30_15:24:55.934000      577.47        7.43268300e+00       -4.16608333e-10  21.0282  18.7113  18.9064  0.0000
0202-03-30_15:24:56.280000      577.82        7.46223500e+00        8.69394167e-09  21.0141  18.7167  18.8886  0.0000
0202-03-30_15:24:56.630000      578.17        7.49248000e+00        7.33046167e-09  21.0141  18.7167  18.8886  0.0000
0202-03-30_15:24:56.977000      578.51        7.52230600e+00       -4.25914833e-09  21.0381  18.7201  18.9324  0.0000
0202-03-30_15:24:57.324000      578.86        7.55208400e+00       -4.44507833e-09  21.0381  18.7201  18.9324  0.0000
0202-03-30_15:24:57.670000      579.21        7.58206400e+00       -6.92413833e-09  21.0381  18.7201  18.9324  0.0000
0202-03-30_15:24:58.020000      579.56        7.61072200e+00       -6.18042833e-09  21.0169  18.7097  18.8830  0.0000
0202-03-30_15:24:58.375000      579.91        7.64145300e+00       -3.82531833e-09  21.0169  18.7097  18.8830  0.0000
0202-03-30_15:24:58.723000      580.26        7.67095900e+00       -3.54628333e-10  21.0169  18.7097  18.8830  0.0000
0202-03-30_15:24:59.074000      580.61        7.70079600e+00       -3.14357833e-09  21.0299  18.7250  18.9208  0.0000
0202-03-30_15:24:59.420000      580.96        7.73072100e+00       -6.86216833e-09  21.0299  18.7250  18.9208  0.0000
0202-03-30_15:24:59.770000      581.31        7.76077200e+00       -1.77828833e-09  21.0299  18.7250  18.9208  0.0000
0202-03-30_15:25:00.130000      581.66        7.79036400e+00       -6.17682833e-09  21.0282  18.7127  18.9041  0.0000
0202-03-30_15:25:00.477000      582.01        7.82025500e+00       -4.50346833e-09  21.0282  18.7127  18.9041  0.0000
0202-03-30_15:25:00.867000      582.40        7.85018600e+00        7.02561667e-10  21.0282  18.7127  18.9041  0.0000
0202-03-30_15:25:01.230000      582.77        7.87979400e+00        2.19000167e-09  21.0171  18.7179  18.8910  0.0000
0202-03-30_15:25:01.586000      583.12        7.90963400e+00        6.28045167e-09  21.0171  18.7179  18.8910  0.0000
0202-03-30_15:25:01.938000      583.47        7.93950100e+00       -5.98938333e-10  21.0171  18.7179  18.8910  0.0000
0202-03-30_15:25:02.285000      583.82        7.96910700e+00       -6.92054833e-09  21.0377  18.7206  18.9305  0.0000
0202-03-30_15:25:02.640000      584.18        7.99891400e+00       -3.51183833e-09  21.0377  18.7206  18.9305  0.0000
0202-03-30_15:25:03             584.54        8.02880400e+00       -1.46661833e-09  21.0195  18.7110  18.8842  0.0000
0202-03-30_15:25:03.363000      584.90        8.05875100e+00       -9.08828333e-10  21.0195  18.7110  18.8842  0.0000
0202-03-30_15:25:03.715000      585.25        8.08833900e+00       -1.03128333e-10  21.0195  18.7110  18.8842  0.0000
0202-03-30_15:25:04.062000      585.60        8.11793400e+00       -4.81334833e-09  21.0286  18.7265  18.9188  0.0000
0202-03-30_15:25:04.410000      585.95        8.14805500e+00       -6.05287833e-09  21.0286  18.7265  18.9188  0.0000
0202-03-30_15:25:04.770000      586.31        8.17783400e+00       -6.73461833e-09  21.0286  18.7265  18.9188  0.0000
0202-03-30_15:25:05.120000      586.66        8.20758300e+00       -5.61903833e-09  21.0327  18.7139  18.9061  0.0000
0202-03-30_15:25:05.470000      587.00        8.23745600e+00       -4.31737833e-09  21.0327  18.7139  18.9061  0.0000
0202-03-30_15:25:05.840000      587.38        8.26729400e+00       -3.32528833e-09  21.0327  18.7139  18.9061  0.0000
0202-03-30_15:25:06.215000      587.75        8.29715700e+00        1.01322167e-09  21.0184  18.7193  18.8922  0.0000
0202-03-30_15:25:06.574000      588.11        8.32705300e+00        2.16016667e-11  21.0184  18.7193  18.8922  0.0000
0202-03-30_15:25:06.930000      588.47        8.35689300e+00        1.25408517e-08  21.0184  18.7193  18.8922  0.0000
0202-03-30_15:25:07.277000      588.82        8.38703500e+00        7.89261167e-09  21.0414  18.7225  18.9280  0.0000
0202-03-30_15:25:07.625000      589.16        8.41641500e+00        1.00617917e-08  21.0414  18.7225  18.9280  0.0000
0202-03-30_15:25:07.977000      589.51        8.44634600e+00        1.34085217e-08  21.0192  18.7115  18.8859  0.0000
0202-03-30_15:25:08.324000      589.86        8.47632200e+00        6.59111167e-09  21.0192  18.7115  18.8859  0.0000
0202-03-30_15:25:08.670000      590.21        8.50571100e+00       -4.03783333e-11  21.0192  18.7115  18.8859  0.0000
0202-03-30_15:25:09.020000      590.56        8.53576300e+00       -3.26315833e-09  21.0350  18.7261  18.9253  0.0000
0202-03-30_15:25:09.367000      590.90        8.56512200e+00        2.50066167e-09  21.0350  18.7261  18.9253  0.0000
0202-03-30_15:25:09.715000      591.25        8.59534300e+00        4.23600167e-09  21.0350  18.7261  18.9253  0.0000
0202-03-30_15:25:10.062000      591.60        8.62510300e+00        5.97134167e-09  21.0351  18.7145  18.9088  0.0000
0202-03-30_15:25:10.418000      591.95        8.65473600e+00        1.63214217e-08  21.0351  18.7145  18.9088  0.0000
0202-03-30_15:25:10.766000      592.30        8.68478600e+00        2.05358217e-08  21.0351  18.7145  18.9088  0.0000
0202-03-30_15:25:11.113000      592.65        8.71461600e+00        1.86765317e-08  21.0202  18.7204  18.8947  0.0000
0202-03-30_15:25:11.460000      593.00        8.74437300e+00        1.96659117e-08  21.0202  18.7204  18.8947  0.0000
0202-03-30_15:25:11.812000      593.35        8.77420900e+00        3.20578617e-08  21.0202  18.7204  18.8947  0.0000
0202-03-30_15:25:12.184000      593.72        8.80381000e+00        3.99288917e-08  21.0448  18.7239  18.9321  0.0000
0202-03-30_15:25:12.530000      594.07        8.83402400e+00        3.99288917e-08  21.0448  18.7239  18.9321  0.0000
0202-03-30_15:25:12.910000      594.45        8.86371400e+00        4.96592017e-08  21.0448  18.7239  18.9321  0.0000
0202-03-30_15:25:13.266000      594.80        8.89309100e+00        4.92873517e-08  21.0220  18.7136  18.8881  0.0000
0202-03-30_15:25:13.625000      595.16        8.92283600e+00        4.81717717e-08  21.0220  18.7136  18.8881  0.0000
0202-03-30_15:25:13.973000      595.51        8.95278400e+00        5.55469817e-08  21.0372  18.7286  18.9214  0.0000
0202-03-30_15:25:14.320000      595.86        8.98243300e+00        5.75302317e-08  21.0372  18.7286  18.9214  0.0000
0202-03-30_15:25:14.676000      596.21        9.01207800e+00        6.63309017e-08  21.0372  18.7286  18.9214  0.0000
0202-03-30_15:25:15.027000      596.56        9.04218800e+00        7.18468117e-08  21.0402  18.7168  18.9128  0.0000
0202-03-30_15:25:15.375000      596.91        9.07202200e+00        7.88501617e-08  21.0402  18.7168  18.9128  0.0000
0202-03-30_15:25:15.723000      597.26        9.10205500e+00        8.82086217e-08  21.0402  18.7168  18.9128  0.0000
0202-03-30_15:25:16.070000      597.61        9.13167900e+00        9.86826617e-08  21.0246  18.7221  18.8957  0.0000
0202-03-30_15:25:16.420000      597.96        9.16129600e+00        1.08289022e-07  21.0246  18.7221  18.8957  0.0000
0202-03-30_15:25:16.770000      598.31        9.19112100e+00        1.21490032e-07  21.0246  18.7221  18.8957  0.0000
0202-03-30_15:25:17.117000      598.65        9.22128300e+00        1.27253852e-07  21.0497  18.7253  18.9357  0.0000
0202-03-30_15:25:17.477000      599.01        9.25041900e+00        1.39958752e-07  21.0497  18.7253  18.9357  0.0000
0202-03-30_15:25:17.844000      599.38        9.28114500e+00        1.56320372e-07  21.0497  18.7253  18.9357  0.0000
0202-03-30_15:25:18.240000      599.77        9.31057200e+00        1.67414172e-07  21.0270  18.7150  18.8915  0.0000
0202-03-30_15:25:18.586000      600.12        9.34045600e+00        1.73859732e-07  21.0270  18.7150  18.8915  0.0000
0202-03-30_15:25:18.938000      600.47        9.36996500e+00        1.84457732e-07  21.0270  18.7150  18.8915  0.0000
0202-03-30_15:25:19.285000      600.82        9.39996900e+00        1.91708982e-07  21.0348  18.7299  18.9207  0.0000
0202-03-30_15:25:19.633000      601.17        9.42983500e+00        2.04848012e-07  21.0348  18.7299  18.9207  0.0000
0202-03-30_15:25:19.990000      601.53        9.45936800e+00        2.30258402e-07  21.0437  18.7182  18.9125  0.0000
0202-03-30_15:25:20.348000      601.88        9.48881300e+00        2.56412512e-07  21.0437  18.7182  18.9125  0.0000
0202-03-30_15:25:20.710000      602.25        9.51835700e+00        2.70853042e-07  21.0437  18.7182  18.9125  0.0000
0202-03-30_15:25:21.060000      602.60        9.54870400e+00        2.96449362e-07  21.0246  18.7225  18.8937  0.0000
0202-03-30_15:25:21.410000      602.94        9.57838500e+00        3.13678842e-07  21.0246  18.7225  18.8937  0.0000
0202-03-30_15:25:21.758000      603.29        9.60817600e+00        3.32953552e-07  21.0246  18.7225  18.8937  0.0000
0202-03-30_15:25:22.105000      603.64        9.63823200e+00        3.63631952e-07  21.0527  18.7264  18.9350  0.0000
0202-03-30_15:25:22.465000      604.00        9.66808000e+00        3.89166292e-07  21.0527  18.7264  18.9350  0.0000
0202-03-30_15:25:22.832000      604.37        9.69813100e+00        4.09804482e-07  21.0527  18.7264  18.9350  0.0000
0202-03-30_15:25:23.227000      604.76        9.72779300e+00        4.36205752e-07  21.0315  18.7159  18.8915  0.0000
0202-03-30_15:25:23.586000      605.12        9.75774600e+00        4.68680352e-07  21.0315  18.7159  18.8915  0.0000
0202-03-30_15:25:23.940000      605.48        9.78769000e+00        5.01156072e-07  21.0315  18.7159  18.8915  0.0000
0202-03-30_15:25:24.300000      605.84        9.81694000e+00        5.42432472e-07  21.0447  18.7310  18.9276  0.0000
0202-03-30_15:25:24.650000      606.19        9.84765900e+00        5.77387252e-07  21.0447  18.7310  18.9276  0.0000
0202-03-30_15:25:24.996000      606.53        9.87710600e+00        6.16308542e-07  21.0463  18.7194  18.9150  0.0000
0202-03-30_15:25:25.367000      606.90        9.90662200e+00        6.56965172e-07  21.0463  18.7194  18.9150  0.0000
0202-03-30_15:25:25.750000      607.29        9.93680900e+00        7.00534702e-07  21.0463  18.7194  18.9150  0.0000
0202-03-30_15:25:26.110000      607.64        9.96635600e+00        7.48690492e-07  21.0275  18.7239  18.8950  0.0000
0202-03-30_15:25:26.457000      607.99        9.99657500e+00        7.96660362e-07  21.0275  18.7239  18.8950  0.0000
0202-03-30_15:25:26.812000      608.35        1.00260000e+01        8.41283492e-07  21.0275  18.7239  18.8950  0.0000
0202-03-30_15:25:27.210000      608.75        1.00559500e+01        9.04127732e-07  21.0528  18.7278  18.9333  0.0000
0202-03-30_15:25:27.560000      609.10        1.00854000e+01        9.61641992e-07  21.0528  18.7278  18.9333  0.0000
0202-03-30_15:25:27.920000      609.46        1.01155100e+01        1.02027183e-06  21.0528  18.7278  18.9333  0.0000
0202-03-30_15:25:28.270000      609.81        1.01450400e+01        1.07939748e-06  21.0354  18.7163  18.8931  0.0000
0202-03-30_15:25:28.630000      610.16        1.01748900e+01        1.15265378e-06  21.0354  18.7163  18.8931  0.0000
0202-03-30_15:25:28.990000      610.52        1.02050000e+01        1.22219062e-06  21.0421  18.7313  18.9224  0.0000
0202-03-30_15:25:29.336000      610.87        1.02342500e+01        1.29271822e-06  21.0421  18.7313  18.9224  0.0000
0202-03-30_15:25:29.684000      611.22        1.02640100e+01        1.37818366e-06  21.0421  18.7313  18.9224  0.0000
0202-03-30_15:25:30.040000      611.58        1.02943300e+01        1.45819544e-06  21.0504  18.7202  18.9141  0.0000
0202-03-30_15:25:30.387000      611.92        1.03243000e+01        1.55301964e-06  21.0504  18.7202  18.9141  0.0000
0202-03-30_15:25:30.734000      612.27        1.03539400e+01        1.65081871e-06  21.0504  18.7202  18.9141  0.0000
0202-03-30_15:25:31.086000      612.62        1.03839500e+01        1.74750220e-06  21.0345  18.7252  18.8994  0.0000
0202-03-30_15:25:31.434000      612.97        1.04135400e+01        1.86519576e-06  21.0345  18.7252  18.8994  0.0000
0202-03-30_15:25:31.777000      613.32        1.04432100e+01        1.95884240e-06  21.0345  18.7252  18.8994  0.0000
0202-03-30_15:25:32.130000      613.66        1.04733400e+01        2.07628805e-06  21.0619  18.7307  18.9423  0.0000
0202-03-30_15:25:32.473000      614.01        1.05031000e+01        2.19745230e-06  21.0619  18.7307  18.9423  0.0000
0202-03-30_15:25:32.830000      614.36        1.05320500e+01        2.33163163e-06  21.0619  18.7307  18.9423  0.0000
0202-03-30_15:25:33.242000      614.78        1.05613200e+01        2.47510745e-06  21.0382  18.7184  18.8914  0.0000
0202-03-30_15:25:33.590000      615.13        1.05924900e+01        2.62942918e-06  21.0382  18.7184  18.8914  0.0000
0202-03-30_15:25:33.938000      615.48        1.06222300e+01        2.78666381e-06  21.0394  18.7245  18.8943  0.0000
0202-03-30_15:25:34.285000      615.82        1.06521300e+01        2.93416811e-06  21.0394  18.7245  18.8943  0.0000
0202-03-30_15:25:34.633000      616.17        1.06817200e+01        3.09685668e-06  21.0394  18.7245  18.8943  0.0000
0202-03-30_15:25:34.980000      616.52        1.07112100e+01        3.27373877e-06  21.0574  18.7335  18.9397  0.0000
0202-03-30_15:25:35.340000      616.88        1.07412100e+01        3.46698265e-06  21.0574  18.7335  18.9397  0.0000
0202-03-30_15:25:35.688000      617.22        1.07708700e+01        3.67274487e-06  21.0574  18.7335  18.9397  0.0000
0202-03-30_15:25:36.035000      617.57        1.08008800e+01        3.89648031e-06  21.0366  18.7271  18.8967  0.0000
0202-03-30_15:25:36.383000      617.92        1.08308100e+01        4.12374840e-06  21.0366  18.7271  18.8967  0.0000
0202-03-30_15:25:36.730000      618.27        1.08607000e+01        4.34326943e-06  21.0366  18.7271  18.8967  0.0000
0202-03-30_15:25:37.094000      618.63        1.08865200e+01        4.57270671e-06  21.0606  18.7331  18.9402  0.0000
0202-03-30_15:25:37.438000      618.98        1.09189200e+01        4.80431317e-06  21.0606  18.7331  18.9402  0.0000
0202-03-30_15:25:37.785000      619.32        1.09506900e+01        5.12219101e-06  21.0606  18.7331  18.9402  0.0000
0202-03-30_15:25:38.137000      619.67        1.09806200e+01        5.41912078e-06  21.0469  18.7208  18.8962  0.0000
0202-03-30_15:25:38.484000      620.02        1.10101300e+01        5.72733029e-06  21.0469  18.7208  18.8962  0.0000
0202-03-30_15:25:38.890000      620.43        1.10398900e+01        6.04173745e-06  21.0469  18.7208  18.8962  0.0000
0202-03-30_15:25:39.242000      620.78        1.10697800e+01        6.38440593e-06  21.0393  18.7267  18.8911  0.0000
0202-03-30_15:25:39.590000      621.13        1.10995200e+01        6.73556519e-06  21.0393  18.7267  18.8911  0.0000
0202-03-30_15:25:39.945000      621.48        1.11291000e+01        7.11108126e-06  21.0393  18.7267  18.8911  0.0000
0202-03-30_15:25:40.290000      621.83        1.11588800e+01        7.53586870e-06  21.0684  18.7362  18.9470  0.0000
0202-03-30_15:25:40.652000      622.19        1.11889700e+01        7.98749242e-06  21.0684  18.7362  18.9470  0.0000
0202-03-30_15:25:41             622.54        1.12188900e+01        8.43639041e-06  21.0483  18.7215  18.8999  0.0000
0202-03-30_15:25:41.348000      622.88        1.12490700e+01        8.89656910e-06  21.0483  18.7215  18.8999  0.0000
0202-03-30_15:25:41.695000      623.23        1.12782500e+01        9.37881160e-06  21.0483  18.7215  18.8999  0.0000
0202-03-30_15:25:42.047000      623.58        1.13069500e+01        9.88311787e-06  21.0690  18.7355  18.9450  0.0000
0202-03-30_15:25:42.406000      623.94        1.13378100e+01        1.04491532e-05  21.0690  18.7355  18.9450  0.0000
0202-03-30_15:25:42.754000      624.29        1.13675100e+01        1.10901806e-05  21.0690  18.7355  18.9450  0.0000
0202-03-30_15:25:43.100000      624.64        1.13979100e+01        1.17134825e-05  21.0500  18.7226  18.8980  0.0000
0202-03-30_15:25:43.450000      624.99        1.14273100e+01        1.22710270e-05  21.0500  18.7226  18.8980  0.0000
0202-03-30_15:25:43.810000      625.34        1.14563900e+01        1.29915708e-05  21.0500  18.7226  18.8980  0.0000
0202-03-30_15:25:44.207000      625.74        1.14876800e+01        1.41382059e-05  21.0483  18.7280  18.8977  0.0000
0202-03-30_15:25:44.555000      626.09        1.15162900e+01        1.45390727e-05  21.0483  18.7280  18.8977  0.0000
0202-03-30_15:25:44.902000      626.44        1.15465800e+01        1.59088248e-05  21.0653  18.7273  18.9268  0.0000
0202-03-30_15:25:45.250000      626.79        1.15762200e+01        1.63328090e-05  21.0653  18.7273  18.9268  0.0000
0202-03-30_15:25:45.598000      627.13        1.16062400e+01        1.76852695e-05  21.0653  18.7273  18.9268  0.0000
0202-03-30_15:25:45.957000      627.49        1.16360800e+01        1.83088194e-05  21.0587  18.7234  18.9068  0.0000
0202-03-30_15:25:46.305000      627.84        1.16661000e+01        1.98491319e-05  21.0587  18.7234  18.9068  0.0000
0202-03-30_15:25:46.652000      628.19        1.16955300e+01        2.12051870e-05  21.0587  18.7234  18.9068  0.0000
