Repository: shortlab/2025-devitre-PhD

# 2025-devitre-PhD
Data repository for Alexis Devitre's PhD thesis

File: chapter 5/data/022k_ffj51/Ic/1_anneal/after-step6/Ic_2025-03-30_21-21-00365504_ffj51-ffj51-30p4pm2-03T-afterTc-0nA-anneal300k-6min-22k.txt (part 1 of 2)
# Ic = 12.16 A, n = 21.28 , Tavg = 22.05 K, ffj51-ffj51-30p4pm2-03T-afterTc-0nA-anneal300k-6min-22k
#datetime                        t_s     iHTS_A                vHTS_V                tHTS_K  tTAR_K  tHOL_K  tSPA_K
0202-03-30_21:18:01.113000      5640.71        1.30071100e-02        6.62902778e-09  22.0619  18.8559  19.0542  0.0000
0202-03-30_21:18:01.460000      5641.06        4.72921400e-02        5.45147778e-09  22.0619  18.8559  19.0542  0.0000
0202-03-30_21:18:01.850000      5641.45        7.76199000e-02        1.10913378e-08  22.0619  18.8559  19.0542  0.0000
0202-03-30_21:18:02.230000      5641.83        1.07226700e-01        1.46859778e-08  22.0409  18.8486  19.0118  0.0000
0202-03-30_21:18:02.574000      5642.17        1.36974400e-01        2.52219878e-08  22.0409  18.8486  19.0118  0.0000
0202-03-30_21:18:02.934000      5642.53        1.66771200e-01        2.65234878e-08  22.0409  18.8486  19.0118  0.0000
0202-03-30_21:18:03.280000      5642.88        1.96823300e-01        3.55100878e-08  22.0540  18.8616  19.0464  0.0000
0202-03-30_21:18:03.640000      5643.24        2.26586700e-01        3.30310278e-08  22.0540  18.8616  19.0464  0.0000
0202-03-30_21:18:03.996000      5643.60        2.56659500e-01        3.81750778e-08  22.0503  18.8476  19.0303  0.0000
0202-03-30_21:18:04.348000      5643.94        2.86325700e-01        3.45804378e-08  22.0503  18.8476  19.0303  0.0000
0202-03-30_21:18:04.695000      5644.29        3.15846400e-01        2.68333778e-08  22.0503  18.8476  19.0303  0.0000
0202-03-30_21:18:05.055000      5644.65        3.45531900e-01        2.33626878e-08  22.0402  18.8560  19.0178  0.0000
0202-03-30_21:18:05.400000      5645.00        3.75702600e-01        5.28635078e-08  22.0402  18.8560  19.0178  0.0000
0202-03-30_21:18:05.750000      5645.35        4.05410300e-01        7.04648478e-08  22.0402  18.8560  19.0178  0.0000
0202-03-30_21:18:06.098000      5645.69        4.35407500e-01        4.97646378e-08  22.0593  18.8555  19.0502  0.0000
0202-03-30_21:18:06.445000      5646.04        4.65126600e-01        2.72051078e-08  22.0593  18.8555  19.0502  0.0000
0202-03-30_21:18:06.810000      5646.40        4.94402400e-01        3.74312378e-08  22.0593  18.8555  19.0502  0.0000
0202-03-30_21:18:07.188000      5646.78        5.25444500e-01        6.03625478e-08  22.0385  18.8477  19.0046  0.0000
0202-03-30_21:18:07.543000      5647.14        5.54614300e-01        7.70962178e-08  22.0385  18.8477  19.0046  0.0000
0202-03-30_21:18:07.900000      5647.50        5.84190000e-01        6.93491478e-08  22.0385  18.8477  19.0046  0.0000
0202-03-30_21:18:08.254000      5647.85        6.13618100e-01        5.54664078e-08  22.0544  18.8605  19.0452  0.0000
0202-03-30_21:18:08.600000      5648.20        6.43707300e-01        8.21782878e-08  22.0544  18.8605  19.0452  0.0000
0202-03-30_21:18:08.953000      5648.55        6.73722300e-01        8.93675678e-08  22.0500  18.8465  19.0290  0.0000
0202-03-30_21:18:09.300000      5648.90        7.03002700e-01        4.74714378e-08  22.0500  18.8465  19.0290  0.0000
0202-03-30_21:18:09.650000      5649.25        7.34159000e-01        4.57980678e-08  22.0500  18.8465  19.0290  0.0000
0202-03-30_21:18:09.996000      5649.59        7.63384400e-01        1.20169898e-07  22.0428  18.8543  19.0184  0.0000
0202-03-30_21:18:10.355000      5649.95        7.93128300e-01        1.19736058e-07  22.0428  18.8543  19.0184  0.0000
0202-03-30_21:18:10.703000      5650.30        8.22804900e-01        8.09387578e-08  22.0428  18.8543  19.0184  0.0000
0202-03-30_21:18:11.050000      5650.65        8.52723700e-01        6.41431178e-08  22.0544  18.8527  19.0468  0.0000
0202-03-30_21:18:11.400000      5651.00        8.81975800e-01        5.45367578e-08  22.0544  18.8527  19.0468  0.0000
0202-03-30_21:18:11.746000      5651.34        9.12669100e-01        5.31732778e-08  22.0544  18.8527  19.0468  0.0000
0202-03-30_21:18:12.105000      5651.71        9.42505100e-01        7.04066278e-08  22.0365  18.8442  19.0008  0.0000
0202-03-30_21:18:12.453000      5652.05        9.71653300e-01        7.82182578e-08  22.0365  18.8442  19.0008  0.0000
0202-03-30_21:18:12.805000      5652.40        1.00152700e+00        7.35700178e-08  22.0365  18.8442  19.0008  0.0000
0202-03-30_21:18:13.207000      5652.80        1.03154200e+00        6.68145878e-08  22.0510  18.8562  19.0419  0.0000
0202-03-30_21:18:13.562000      5653.16        1.06161900e+00        7.61110578e-08  22.0510  18.8562  19.0419  0.0000
0202-03-30_21:18:13.920000      5653.52        1.09118400e+00        6.35298278e-08  22.0510  18.8562  19.0419  0.0000
0202-03-30_21:18:14.273000      5653.87        1.12159700e+00        6.77442278e-08  22.0458  18.8425  19.0204  0.0000
0202-03-30_21:18:14.633000      5654.23        1.15080700e+00        7.25783978e-08  22.0458  18.8425  19.0204  0.0000
0202-03-30_21:18:14.980000      5654.58        1.18110800e+00        7.69787278e-08  22.0395  18.8500  19.0130  0.0000
0202-03-30_21:18:15.340000      5654.94        1.21078900e+00        7.47475678e-08  22.0395  18.8500  19.0130  0.0000
0202-03-30_21:18:15.690000      5655.29        1.24061200e+00        8.09452178e-08  22.0395  18.8500  19.0130  0.0000
0202-03-30_21:18:16.040000      5655.64        1.27028200e+00        8.27425378e-08  22.0533  18.8490  19.0470  0.0000
0202-03-30_21:18:16.387000      5655.99        1.30007900e+00        8.41679978e-08  22.0533  18.8490  19.0470  0.0000
0202-03-30_21:18:16.734000      5656.33        1.33012200e+00        7.92098778e-08  22.0533  18.8490  19.0470  0.0000
0202-03-30_21:18:17.094000      5656.69        1.35990300e+00        8.24946278e-08  22.0354  18.8414  19.0009  0.0000
0202-03-30_21:18:17.440000      5657.04        1.38962100e+00        8.45398578e-08  22.0354  18.8414  19.0009  0.0000
0202-03-30_21:18:17.790000      5657.39        1.41940500e+00        8.10680878e-08  22.0354  18.8414  19.0009  0.0000
0202-03-30_21:18:18.137000      5657.74        1.44887400e+00        7.85868478e-08  22.0531  18.8463  19.0436  0.0000
0202-03-30_21:18:18.490000      5658.08        1.47877100e+00        8.22430978e-08  22.0531  18.8463  19.0436  0.0000
0202-03-30_21:18:18.880000      5658.48        1.50846900e+00        8.76970278e-08  22.0531  18.8463  19.0436  0.0000
0202-03-30_21:18:19.242000      5658.84        1.53838100e+00        8.96802778e-08  22.0473  18.8411  19.0225  0.0000
0202-03-30_21:18:19.586000      5659.19        1.56827800e+00        8.17472878e-08  22.0473  18.8411  19.0225  0.0000
0202-03-30_21:18:19.938000      5659.53        1.59828300e+00        8.52799478e-08  22.0473  18.8411  19.0225  0.0000
0202-03-30_21:18:20.300000      5659.90        1.62828600e+00        8.89985378e-08  22.0362  18.8494  19.0125  0.0000
0202-03-30_21:18:20.650000      5660.25        1.65775200e+00        9.17255078e-08  22.0362  18.8494  19.0125  0.0000
0202-03-30_21:18:20.996000      5660.59        1.68758300e+00        9.27791078e-08  22.0511  18.8486  19.0452  0.0000
0202-03-30_21:18:21.344000      5660.94        1.71714400e+00        9.82330378e-08  22.0511  18.8486  19.0452  0.0000
0202-03-30_21:18:21.690000      5661.29        1.74688500e+00        1.04864518e-07  22.0511  18.8486  19.0452  0.0000
0202-03-30_21:18:22.040000      5661.64        1.77695200e+00        1.12301698e-07  22.0374  18.8407  19.0011  0.0000
0202-03-30_21:18:22.400000      5661.99        1.80667100e+00        1.13293328e-07  22.0374  18.8407  19.0011  0.0000
0202-03-30_21:18:22.742000      5662.34        1.83676300e+00        1.16144248e-07  22.0374  18.8407  19.0011  0.0000
0202-03-30_21:18:23.090000      5662.69        1.86671100e+00        1.21412248e-07  22.0394  18.8521  19.0342  0.0000
0202-03-30_21:18:23.440000      5663.04        1.89634100e+00        1.21474228e-07  22.0394  18.8521  19.0342  0.0000
0202-03-30_21:18:23.790000      5663.39        1.92642000e+00        1.25628018e-07  22.0394  18.8521  19.0342  0.0000
0202-03-30_21:18:24.150000      5663.75        1.95593000e+00        1.26868928e-07  22.0438  18.8391  19.0215  0.0000
0202-03-30_21:18:24.492000      5664.09        1.98590200e+00        1.21786858e-07  22.0438  18.8391  19.0215  0.0000
0202-03-30_21:18:24.850000      5664.45        2.01568900e+00        1.17696408e-07  22.0438  18.8391  19.0215  0.0000
0202-03-30_21:18:25.246000      5664.84        2.04524000e+00        1.24265918e-07  22.0360  18.8473  19.0147  0.0000
0202-03-30_21:18:25.600000      5665.20        2.07516100e+00        1.19989538e-07  22.0360  18.8473  19.0147  0.0000
0202-03-30_21:18:25.960000      5665.56        2.10527700e+00        1.33190528e-07  22.0478  18.8471  19.0422  0.0000
0202-03-30_21:18:26.320000      5665.92        2.13502100e+00        1.35669588e-07  22.0478  18.8471  19.0422  0.0000
0202-03-30_21:18:26.676000      5666.28        2.16486300e+00        1.27240788e-07  22.0478  18.8471  19.0422  0.0000
0202-03-30_21:18:27.023000      5666.62        2.19461100e+00        1.21724878e-07  22.0333  18.8396  19.0012  0.0000
0202-03-30_21:18:27.383000      5666.98        2.22417800e+00        1.17200598e-07  22.0333  18.8396  19.0012  0.0000
0202-03-30_21:18:27.730000      5667.33        2.25406400e+00        1.10878998e-07  22.0333  18.8396  19.0012  0.0000
0202-03-30_21:18:28.080000      5667.68        2.28421500e+00        1.10940968e-07  22.0435  18.8526  19.0373  0.0000
0202-03-30_21:18:28.430000      5668.03        2.31398200e+00        1.08833768e-07  22.0435  18.8526  19.0373  0.0000
0202-03-30_21:18:28.777000      5668.37        2.34362300e+00        1.08957728e-07  22.0435  18.8526  19.0373  0.0000
0202-03-30_21:18:29.137000      5668.73        2.37308900e+00        1.20857208e-07  22.0450  18.8397  19.0217  0.0000
0202-03-30_21:18:29.480000      5669.08        2.40314700e+00        1.09824728e-07  22.0450  18.8397  19.0217  0.0000
0202-03-30_21:18:29.844000      5669.44        2.43295900e+00        1.05484388e-07  22.0450  18.8397  19.0217  0.0000
0202-03-30_21:18:30.215000      5669.81        2.46258900e+00        1.07714878e-07  22.0317  18.8476  19.0135  0.0000
0202-03-30_21:18:30.560000      5670.16        2.49265000e+00        9.92860678e-08  22.0317  18.8476  19.0135  0.0000
0202-03-30_21:18:30.938000      5670.54        2.52236400e+00        9.21587678e-08  22.0317  18.8476  19.0135  0.0000
0202-03-30_21:18:31.285000      5670.88        2.55202400e+00        9.27165578e-08  22.0485  18.8469  19.0437  0.0000
0202-03-30_21:18:31.633000      5671.23        2.58220600e+00        8.68287878e-08  22.0485  18.8469  19.0437  0.0000
0202-03-30_21:18:31.984000      5671.58        2.61203800e+00        8.91219178e-08  22.0298  18.8389  18.9994  0.0000
0202-03-30_21:18:32.332000      5671.93        2.64166600e+00        9.35842278e-08  22.0298  18.8389  18.9994  0.0000
0202-03-30_21:18:32.680000      5672.28        2.67153700e+00        8.52793778e-08  22.0298  18.8389  18.9994  0.0000
0202-03-30_21:18:33.027000      5672.63        2.70136100e+00        8.59611178e-08  22.0401  18.8519  19.0362  0.0000
0202-03-30_21:18:33.375000      5672.97        2.73110300e+00        9.72408478e-08  22.0401  18.8519  19.0362  0.0000
0202-03-30_21:18:33.723000      5673.32        2.76092900e+00        9.88522378e-08  22.0401  18.8519  19.0362  0.0000
0202-03-30_21:18:34.070000      5673.67        2.79084700e+00        9.92240878e-08  22.0419  18.8390  19.0221  0.0000
0202-03-30_21:18:34.430000      5674.03        2.82081800e+00        1.00525598e-07  22.0419  18.8390  19.0221  0.0000
0202-03-30_21:18:34.777000      5674.37        2.85063100e+00        9.04854078e-08  22.0419  18.8390  19.0221  0.0000
0202-03-30_21:18:35.125000      5674.72        2.88023800e+00        9.35842278e-08  22.0305  18.8471  19.0093  0.0000
0202-03-30_21:18:35.473000      5675.07        2.90997900e+00        9.55657978e-08  22.0305  18.8471  19.0093  0.0000
0202-03-30_21:18:35.870000      5675.47        2.93970600e+00        8.98614478e-08  22.0305  18.8471  19.0093  0.0000
0202-03-30_21:18:36.254000      5675.85        2.96935200e+00        9.64309578e-08  22.0491  18.8471  19.0463  0.0000
0202-03-30_21:18:36.610000      5676.21        2.99912300e+00        9.75465378e-08  22.0491  18.8471  19.0463  0.0000
0202-03-30_21:18:36.970000      5676.57        3.02948100e+00        9.90339778e-08  22.0291  18.8406  19.0021  0.0000
0202-03-30_21:18:37.330000      5676.93        3.05814700e+00        9.91579278e-08  22.0291  18.8406  19.0021  0.0000
0202-03-30_21:18:37.676000      5677.27        3.08892500e+00        9.66788678e-08  22.0291  18.8406  19.0021  0.0000
0202-03-30_21:18:38.023000      5677.62        3.11870000e+00        9.74845578e-08  22.0435  18.8543  19.0402  0.0000
0202-03-30_21:18:38.383000      5677.98        3.14866600e+00        9.74225878e-08  22.0435  18.8543  19.0402  0.0000
0202-03-30_21:18:38.740000      5678.34        3.17818400e+00        9.68028178e-08  22.0435  18.8543  19.0402  0.0000
0202-03-30_21:18:39.100000      5678.70        3.20799800e+00        9.71746778e-08  22.0415  18.8415  19.0256  0.0000
0202-03-30_21:18:39.450000      5679.05        3.23830000e+00        9.25884178e-08  22.0415  18.8415  19.0256  0.0000
0202-03-30_21:18:39.797000      5679.39        3.26764900e+00        9.22785378e-08  22.0415  18.8415  19.0256  0.0000
0202-03-30_21:18:40.188000      5679.78        3.29774900e+00        9.02333078e-08  22.0301  18.8490  19.0099  0.0000
0202-03-30_21:18:40.547000      5680.15        3.32741900e+00        1.01141178e-07  22.0301  18.8490  19.0099  0.0000
0202-03-30_21:18:40.902000      5680.50        3.35744200e+00        9.99636278e-08  22.0301  18.8490  19.0099  0.0000
0202-03-30_21:18:41.258000      5680.85        3.38721600e+00        9.53170278e-08  22.0467  18.8481  19.0479  0.0000
0202-03-30_21:18:41.613000      5681.21        3.41698500e+00        1.01332038e-07  22.0467  18.8481  19.0479  0.0000
0202-03-30_21:18:41.965000      5681.56        3.44661700e+00        1.03315828e-07  22.0287  18.8406  19.0009  0.0000
0202-03-30_21:18:42.320000      5681.92        3.47668600e+00        1.00155028e-07  22.0287  18.8406  19.0009  0.0000
0202-03-30_21:18:42.680000      5682.28        3.50671800e+00        9.62505078e-08  22.0287  18.8406  19.0009  0.0000
0202-03-30_21:18:43.027000      5682.62        3.53623100e+00        1.12550328e-07  22.0417  18.8535  19.0428  0.0000
0202-03-30_21:18:43.375000      5682.97        3.56612600e+00        1.07654188e-07  22.0417  18.8535  19.0428  0.0000
0202-03-30_21:18:43.723000      5683.32        3.59605800e+00        1.04927218e-07  22.0417  18.8535  19.0428  0.0000
0202-03-30_21:18:44.070000      5683.67        3.62571700e+00        1.08583838e-07  22.0365  18.8398  19.0189  0.0000
0202-03-30_21:18:44.418000      5684.02        3.65569000e+00        1.10814988e-07  22.0365  18.8398  19.0189  0.0000
0202-03-30_21:18:44.766000      5684.36        3.68561900e+00        1.11434758e-07  22.0365  18.8398  19.0189  0.0000
0202-03-30_21:18:45.113000      5684.71        3.71531000e+00        1.10133248e-07  22.0265  18.8481  19.0104  0.0000
0202-03-30_21:18:45.460000      5685.06        3.74493300e+00        1.04245478e-07  22.0265  18.8481  19.0104  0.0000
0202-03-30_21:18:45.848000      5685.45        3.77485600e+00        9.84196878e-08  22.0265  18.8481  19.0104  0.0000
0202-03-30_21:18:46.254000      5685.85        3.80483300e+00        1.05113148e-07  22.0440  18.8470  19.0433  0.0000
0202-03-30_21:18:46.613000      5686.21        3.83475900e+00        1.07716168e-07  22.0440  18.8470  19.0433  0.0000
0202-03-30_21:18:46.977000      5686.57        3.86449000e+00        1.02819838e-07  22.0260  18.8391  18.9975  0.0000
0202-03-30_21:18:47.320000      5686.92        3.89433300e+00        9.97199378e-08  22.0260  18.8391  18.9975  0.0000
0202-03-30_21:18:47.668000      5687.27        3.92422600e+00        9.92855578e-08  22.0260  18.8391  18.9975  0.0000
0202-03-30_21:18:48.020000      5687.62        3.95387000e+00        9.89136978e-08  22.0349  18.8517  19.0352  0.0000
0202-03-30_21:18:48.363000      5687.96        3.98338300e+00        1.00153228e-07  22.0349  18.8517  19.0352  0.0000
0202-03-30_21:18:48.723000      5688.32        4.01318000e+00        9.57528978e-08  22.0349  18.8517  19.0352  0.0000
0202-03-30_21:18:49.074000      5688.67        4.04325100e+00        9.30879078e-08  22.0373  18.8378  19.0195  0.0000
0202-03-30_21:18:49.420000      5689.02        4.07282600e+00        1.04305658e-07  22.0373  18.8378  19.0195  0.0000
0202-03-30_21:18:49.770000      5689.37        4.10240500e+00        1.02322408e-07  22.0373  18.8378  19.0195  0.0000
0202-03-30_21:18:50.125000      5689.72        4.13214000e+00        9.82319578e-08  22.0226  18.8466  19.0090  0.0000
0202-03-30_21:18:50.473000      5690.07        4.16217600e+00        1.04739498e-07  22.0226  18.8466  19.0090  0.0000
0202-03-30_21:18:50.860000      5690.46        4.19211200e+00        1.09759588e-07  22.0226  18.8466  19.0090  0.0000
0202-03-30_21:18:51.242000      5690.84        4.22175800e+00        1.03004148e-07  22.0406  18.8446  19.0414  0.0000
0202-03-30_21:18:51.590000      5691.19        4.25127600e+00        9.42034878e-08  22.0406  18.8446  19.0414  0.0000
0202-03-30_21:18:51.953000      5691.55        4.28119700e+00        1.04553568e-07  22.0225  18.8379  18.9989  0.0000
0202-03-30_21:18:52.300000      5691.90        4.31113600e+00        1.01516718e-07  22.0225  18.8379  18.9989  0.0000
0202-03-30_21:18:52.650000      5692.24        4.34125200e+00        1.03437988e-07  22.0225  18.8379  18.9989  0.0000
0202-03-30_21:18:52.996000      5692.59        4.37092300e+00        1.08643658e-07  22.0327  18.8508  19.0295  0.0000
0202-03-30_21:18:53.344000      5692.94        4.40089100e+00        1.06721858e-07  22.0327  18.8508  19.0295  0.0000
0202-03-30_21:18:53.700000      5693.30        4.43061800e+00        1.01329898e-07  22.0327  18.8508  19.0295  0.0000
0202-03-30_21:18:54.047000      5693.65        4.46057700e+00        1.01453848e-07  22.0295  18.8374  19.0155  0.0000
0202-03-30_21:18:54.395000      5693.99        4.49002800e+00        1.04056868e-07  22.0295  18.8374  19.0155  0.0000
0202-03-30_21:18:54.742000      5694.34        4.52018500e+00        9.50082978e-08  22.0295  18.8374  19.0155  0.0000
0202-03-30_21:18:55.090000      5694.69        4.55002800e+00        9.06079578e-08  22.0244  18.8469  19.0097  0.0000
0202-03-30_21:18:55.440000      5695.04        4.57971500e+00        9.47603878e-08  22.0244  18.8469  19.0097  0.0000
0202-03-30_21:18:55.790000      5695.39        4.60935300e+00        9.04220278e-08  22.0244  18.8469  19.0097  0.0000
0202-03-30_21:18:56.137000      5695.73        4.63936200e+00        9.19714478e-08  22.0368  18.8453  19.0439  0.0000
0202-03-30_21:18:56.484000      5696.08        4.66904000e+00        9.68675878e-08  22.0368  18.8453  19.0439  0.0000
0202-03-30_21:18:56.914000      5696.51        4.69868100e+00        9.83550278e-08  22.0368  18.8453  19.0439  0.0000
0202-03-30_21:18:57.280000      5696.88        4.72863100e+00        8.98022678e-08  22.0214  18.8395  18.9993  0.0000
0202-03-30_21:18:57.637000      5697.24        4.75852100e+00        8.74471578e-08  22.0214  18.8395  18.9993  0.0000
0202-03-30_21:18:57.984000      5697.58        4.78831700e+00        8.98022678e-08  22.0336  18.8520  19.0392  0.0000
0202-03-30_21:18:58.332000      5697.93        4.81835200e+00        9.07938878e-08  22.0336  18.8520  19.0392  0.0000
0202-03-30_21:18:58.690000      5698.29        4.84794200e+00        9.06703178e-08  22.0336  18.8520  19.0392  0.0000
0202-03-30_21:18:59.040000      5698.64        4.87788300e+00        9.03626978e-08  22.0305  18.8387  19.0182  0.0000
0202-03-30_21:18:59.387000      5698.98        4.90779700e+00        8.08194578e-08  22.0305  18.8387  19.0182  0.0000
0202-03-30_21:18:59.734000      5699.33        4.93763000e+00        7.80305078e-08  22.0305  18.8387  19.0182  0.0000
0202-03-30_21:19:00.082000      5699.68        4.96744200e+00        7.35062278e-08  22.0217  18.8480  19.0141  0.0000
0202-03-30_21:19:00.440000      5700.04        4.99694400e+00        8.10053778e-08  22.0217  18.8480  19.0141  0.0000
0202-03-30_21:19:00.790000      5700.39        5.02712700e+00        8.54676878e-08  22.0217  18.8480  19.0141  0.0000
0202-03-30_21:19:01.137000      5700.74        5.05670000e+00        8.52817578e-08  22.0382  18.8462  19.0426  0.0000
0202-03-30_21:19:01.484000      5701.08        5.08646000e+00        9.76150778e-08  22.0382  18.8462  19.0426  0.0000
0202-03-30_21:19:01.850000      5701.45        5.11647100e+00        9.09216178e-08  22.0382  18.8462  19.0426  0.0000
0202-03-30_21:19:02.230000      5701.83        5.14615300e+00        8.67691978e-08  22.0191  18.8399  18.9996  0.0000
0202-03-30_21:19:02.580000      5702.18        5.17596900e+00        8.40422278e-08  22.0191  18.8399  18.9996  0.0000
0202-03-30_21:19:02.930000      5702.53        5.20609700e+00        7.44358778e-08  22.0191  18.8399  18.9996  0.0000
0202-03-30_21:19:03.277000      5702.88        5.23577400e+00        8.23688678e-08  22.0326  18.8522  19.0375  0.0000
0202-03-30_21:19:03.630000      5703.23        5.26587600e+00        8.31125878e-08  22.0326  18.8522  19.0375  0.0000
0202-03-30_21:19:03.984000      5703.58        5.29571600e+00        8.41042078e-08  22.0281  18.8384  19.0188  0.0000
0202-03-30_21:19:04.332000      5703.93        5.32527200e+00        9.09216178e-08  22.0281  18.8384  19.0188  0.0000
0202-03-30_21:19:04.680000      5704.28        5.35527400e+00        8.60252578e-08  22.0281  18.8384  19.0188  0.0000
0202-03-30_21:19:05.027000      5704.62        5.38526500e+00        8.47853078e-08  22.0201  18.8480  19.0125  0.0000
0202-03-30_21:19:05.375000      5704.97        5.41462900e+00        8.85657978e-08  22.0201  18.8480  19.0125  0.0000
0202-03-30_21:19:05.734000      5705.33        5.44454100e+00        8.48472078e-08  22.0201  18.8480  19.0125  0.0000
0202-03-30_21:19:06.082000      5705.68        5.47404200e+00        9.68086678e-08  22.0389  18.8456  19.0441  0.0000
0202-03-30_21:19:06.430000      5706.03        5.50427400e+00        8.80699878e-08  22.0389  18.8456  19.0441  0.0000
0202-03-30_21:19:06.777000      5706.38        5.53373700e+00        7.97031578e-08  22.0389  18.8456  19.0441  0.0000
0202-03-30_21:19:07.125000      5706.72        5.56348100e+00        7.84016578e-08  22.0187  18.8400  18.9991  0.0000
0202-03-30_21:19:07.473000      5707.07        5.59347400e+00        8.22441978e-08  22.0187  18.8400  18.9991  0.0000
0202-03-30_21:19:07.867000      5707.47        5.62358300e+00        8.45373278e-08  22.0187  18.8400  18.9991  0.0000
0202-03-30_21:19:08.254000      5707.85        5.65343600e+00        9.17885778e-08  22.0343  18.8520  19.0435  0.0000
0202-03-30_21:19:08.613000      5708.21        5.68283100e+00        8.30498878e-08  22.0343  18.8520  19.0435  0.0000
0202-03-30_21:19:08.977000      5708.57        5.71280800e+00        8.00130378e-08  22.0243  18.8372  19.0129  0.0000
0202-03-30_21:19:09.324000      5708.92        5.74260300e+00        7.75959578e-08  22.0243  18.8372  19.0129  0.0000
0202-03-30_21:19:09.670000      5709.27        5.77241500e+00        8.28639578e-08  22.0243  18.8372  19.0129  0.0000
0202-03-30_21:19:10.020000      5709.62        5.80210300e+00        8.97433478e-08  22.0160  18.8471  19.0082  0.0000
0202-03-30_21:19:10.367000      5709.97        5.83206300e+00        8.10046678e-08  22.0160  18.8471  19.0082  0.0000
0202-03-30_21:19:10.727000      5710.32        5.86166900e+00        7.88362978e-08  22.0160  18.8471  19.0082  0.0000
0202-03-30_21:19:11.074000      5710.67        5.89174000e+00        8.14398578e-08  22.0314  18.8446  19.0379  0.0000
0202-03-30_21:19:11.420000      5711.02        5.92163700e+00        9.46408478e-08  22.0314  18.8446  19.0379  0.0000
0202-03-30_21:19:11.770000      5711.37        5.95138700e+00        9.24096978e-08  22.0314  18.8446  19.0379  0.0000
0202-03-30_21:19:12.117000      5711.72        5.98131000e+00        9.24716678e-08  22.0186  18.8391  18.9998  0.0000
0202-03-30_21:19:12.477000      5712.07        6.01112000e+00        9.66240978e-08  22.0186  18.8391  18.9998  0.0000
0202-03-30_21:19:12.880000      5712.48        6.04088600e+00        1.02945698e-07  22.0186  18.8391  18.9998  0.0000
0202-03-30_21:19:13.258000      5712.86        6.07049500e+00        1.04123248e-07  22.0285  18.8508  19.0403  0.0000
0202-03-30_21:19:13.605000      5713.20        6.10061300e+00        1.02759768e-07  22.0285  18.8508  19.0403  0.0000
0202-03-30_21:19:13.965000      5713.56        6.13015900e+00        1.01334308e-07  22.0249  18.8368  19.0144  0.0000
0202-03-30_21:19:14.312000      5713.91        6.16030600e+00        1.02697788e-07  22.0249  18.8368  19.0144  0.0000
0202-03-30_21:19:14.660000      5714.26        6.19019200e+00        1.00032798e-07  22.0249  18.8368  19.0144  0.0000
0202-03-30_21:19:15.008000      5714.61        6.21991800e+00        9.92271078e-08  22.0147  18.8470  19.0124  0.0000
0202-03-30_21:19:15.360000      5714.96        6.24993600e+00        9.92890778e-08  22.0147  18.8470  19.0124  0.0000
0202-03-30_21:19:15.715000      5715.31        6.27940900e+00        1.02078028e-07  22.0147  18.8470  19.0124  0.0000
0202-03-30_21:19:16.062000      5715.66        6.30914800e+00        9.39591078e-08  22.0291  18.8436  19.0364  0.0000
0202-03-30_21:19:16.410000      5716.01        6.33886500e+00        9.29055078e-08  22.0291  18.8436  19.0364  0.0000
0202-03-30_21:19:16.758000      5716.36        6.36870600e+00        9.35252678e-08  22.0291  18.8436  19.0364  0.0000
0202-03-30_21:19:17.105000      5716.71        6.39865700e+00        9.27195778e-08  22.0139  18.8380  18.9971  0.0000
0202-03-30_21:19:17.465000      5717.06        6.42863300e+00        9.19138778e-08  22.0139  18.8380  18.9971  0.0000
0202-03-30_21:19:17.812000      5717.41        6.45819400e+00        8.86291278e-08  22.0139  18.8380  18.9971  0.0000
0202-03-30_21:19:18.203000      5717.80        6.48841600e+00        8.37949678e-08  22.0247  18.8497  19.0324  0.0000
0202-03-30_21:19:18.550000      5718.15        6.51820200e+00        8.58401878e-08  22.0247  18.8497  19.0324  0.0000
0202-03-30_21:19:18.910000      5718.51        6.54792700e+00        8.93108678e-08  22.0247  18.8497  19.0324  0.0000
0202-03-30_21:19:19.260000      5718.86        6.57785500e+00        7.95805578e-08  22.0238  18.8361  19.0165  0.0000
0202-03-30_21:19:19.620000      5719.22        6.60788800e+00        7.64197578e-08  22.0238  18.8361  19.0165  0.0000
0202-03-30_21:19:19.980000      5719.58        6.63722600e+00        7.30730278e-08  22.0154  18.8470  19.0124  0.0000
0202-03-30_21:19:20.332000      5719.93        6.66706800e+00        7.09658278e-08  22.0154  18.8470  19.0124  0.0000
0202-03-30_21:19:20.688000      5720.29        6.69713500e+00        6.91685178e-08  22.0154  18.8470  19.0124  0.0000
0202-03-30_21:19:21.035000      5720.63        6.72701100e+00        6.53259778e-08  22.0332  18.8443  19.0441  0.0000
0202-03-30_21:19:21.383000      5720.98        6.75659500e+00        6.08636678e-08  22.0332  18.8443  19.0441  0.0000
0202-03-30_21:19:21.730000      5721.33        6.78661000e+00        5.76408878e-08  22.0332  18.8443  19.0441  0.0000
0202-03-30_21:19:22.080000      5721.68        6.81640800e+00        5.85085578e-08  22.0127  18.8398  18.9969  0.0000
0202-03-30_21:19:22.438000      5722.04        6.84620300e+00        6.37735378e-08  22.0127  18.8398  18.9969  0.0000
0202-03-30_21:19:22.785000      5722.38        6.87615900e+00        6.80479078e-08  22.0127  18.8398  18.9969  0.0000
0202-03-30_21:19:23.133000      5722.73        6.90596800e+00        6.50110578e-08  22.0260  18.8518  19.0390  0.0000
0202-03-30_21:19:23.480000      5723.08        6.93589700e+00        5.91232878e-08  22.0260  18.8518  19.0390  0.0000
0202-03-30_21:19:23.902000      5723.50        6.96544800e+00        5.62723678e-08  22.0260  18.8518  19.0390  0.0000
0202-03-30_21:19:24.254000      5723.85        6.99534300e+00        5.61484178e-08  22.0208  18.8379  19.0157  0.0000
0202-03-30_21:19:24.600000      5724.20        7.02525600e+00        6.27179278e-08  22.0208  18.8379  19.0157  0.0000
0202-03-30_21:19:24.960000      5724.56        7.05485200e+00        6.77380278e-08  22.0144  18.8482  19.0112  0.0000
0202-03-30_21:19:25.320000      5724.92        7.08450300e+00        5.68301578e-08  22.0144  18.8482  19.0112  0.0000
0202-03-30_21:19:25.684000      5725.28        7.11460700e+00        5.45370278e-08  22.0144  18.8482  19.0112  0.0000
0202-03-30_21:19:26.027000      5725.63        7.14446700e+00        6.22221178e-08  22.0317  18.8456  19.0464  0.0000
0202-03-30_21:19:26.380000      5725.98        7.17421300e+00        6.01149078e-08  22.0317  18.8456  19.0464  0.0000
0202-03-30_21:19:26.727000      5726.32        7.20414400e+00        4.53025278e-08  22.0317  18.8456  19.0464  0.0000
0202-03-30_21:19:27.074000      5726.67        7.23376700e+00        4.15219578e-08  22.0141  18.8408  19.0005  0.0000
0202-03-30_21:19:27.434000      5727.03        7.26351900e+00        5.19340078e-08  22.0141  18.8408  19.0005  0.0000
0202-03-30_21:19:27.780000      5727.38        7.29304500e+00        4.53644978e-08  22.0141  18.8408  19.0005  0.0000
0202-03-30_21:19:28.130000      5727.73        7.32289200e+00        3.74315678e-08  22.0289  18.8530  19.0438  0.0000
0202-03-30_21:19:28.477000      5728.07        7.35277400e+00        4.20179578e-08  22.0289  18.8530  19.0438  0.0000
0202-03-30_21:19:28.880000      5728.48        7.38252700e+00        4.39392478e-08  22.0289  18.8530  19.0438  0.0000
0202-03-30_21:19:29.246000      5728.85        7.41227800e+00        3.68119478e-08  22.0219  18.8393  19.0169  0.0000
0202-03-30_21:19:29.598000      5729.19        7.44211000e+00        4.02826378e-08  22.0219  18.8393  19.0169  0.0000
0202-03-30_21:19:29.950000      5729.55        7.47191300e+00        4.09643778e-08  22.0154  18.8494  19.0131  0.0000
0202-03-30_21:19:30.300000      5729.90        7.50197500e+00        3.96628678e-08  22.0154  18.8494  19.0131  0.0000
0202-03-30_21:19:30.650000      5730.25        7.53146000e+00        4.04685678e-08  22.0154  18.8494  19.0131  0.0000
0202-03-30_21:19:31.008000      5730.61        7.56155200e+00        4.40632078e-08  22.0281  18.8457  19.0404  0.0000
0202-03-30_21:19:31.367000      5730.96        7.59114400e+00        3.66879978e-08  22.0281  18.8457  19.0404  0.0000
0202-03-30_21:19:31.715000      5731.31        7.62130000e+00        2.34250278e-08  22.0281  18.8457  19.0404  0.0000
0202-03-30_21:19:32.062000      5731.66        7.65096400e+00        2.06360778e-08  22.0125  18.8406  18.9979  0.0000
0202-03-30_21:19:32.418000      5732.02        7.68078900e+00        2.26813078e-08  22.0125  18.8406  18.9979  0.0000
0202-03-30_21:19:32.766000      5732.36        7.71100900e+00        2.71436178e-08  22.0125  18.8406  18.9979  0.0000
0202-03-30_21:19:33.113000      5732.71        7.74043900e+00        3.60682378e-08  22.0289  18.8522  19.0452  0.0000
0202-03-30_21:19:33.460000      5733.06        7.77024900e+00        3.50766078e-08  22.0289  18.8522  19.0452  0.0000
0202-03-30_21:19:33.816000      5733.41        7.79990000e+00        3.22256878e-08  22.0289  18.8522  19.0452  0.0000
0202-03-30_21:19:34.223000      5733.82        7.82978400e+00        3.08012278e-08  22.0211  18.8385  19.0156  0.0000
0202-03-30_21:19:34.574000      5734.17        7.85965200e+00        1.89024078e-08  22.0211  18.8385  19.0156  0.0000
0202-03-30_21:19:34.926000      5734.52        7.88947100e+00        1.80967078e-08  22.0211  18.8385  19.0156  0.0000
0202-03-30_21:19:35.277000      5734.87        7.91919700e+00        1.53697478e-08  22.0141  18.8487  19.0161  0.0000
0202-03-30_21:19:35.637000      5735.23        7.94913200e+00        1.47499778e-08  22.0141  18.8487  19.0161  0.0000
0202-03-30_21:19:35.984000      5735.58        7.97895500e+00        9.23406778e-09  22.0264  18.8456  19.0393  0.0000
0202-03-30_21:19:36.332000      5735.93        8.00884500e+00        8.49034778e-09  22.0264  18.8456  19.0393  0.0000
0202-03-30_21:19:36.680000      5736.28        8.03838000e+00        1.19610378e-08  22.0264  18.8456  19.0393  0.0000
0202-03-30_21:19:37.035000      5736.63        8.06806800e+00        1.77868278e-08  22.0090  18.8407  18.9952  0.0000
0202-03-30_21:19:37.383000      5736.98        8.09826300e+00        1.95221678e-08  22.0090  18.8407  18.9952  0.0000
0202-03-30_21:19:37.740000      5737.34        8.12798000e+00        2.30548278e-08  22.0090  18.8407  18.9952  0.0000
0202-03-30_21:19:38.098000      5737.70        8.15799100e+00        3.65618778e-09  22.0224  18.8535  19.0391  0.0000
0202-03-30_21:19:38.445000      5738.04        8.18751700e+00        1.11514778e-09  22.0224  18.8535  19.0391  0.0000
0202-03-30_21:19:38.793000      5738.39        8.21745100e+00        5.94931778e-09  22.0224  18.8535  19.0391  0.0000
0202-03-30_21:19:39.150000      5738.75        8.24774100e+00        6.01128778e-09  22.0203  18.8398  19.0163  0.0000
0202-03-30_21:19:39.496000      5739.09        8.27722600e+00        1.04116278e-08  22.0203  18.8398  19.0163  0.0000
0202-03-30_21:19:39.883000      5739.48        8.30700800e+00        8.80034778e-09  22.0203  18.8398  19.0163  0.0000
0202-03-30_21:19:40.258000      5739.85        8.33676800e+00        8.36677778e-09  22.0129  18.8500  19.0152  0.0000
0202-03-30_21:19:40.600000      5740.20        8.36673300e+00        1.22712978e-08  22.0129  18.8500  19.0152  0.0000
0202-03-30_21:19:40.953000      5740.55        8.39638200e+00        2.31791578e-08  22.0314  18.8473  19.0449  0.0000
0202-03-30_21:19:41.305000      5740.90        8.42619700e+00        2.54103178e-08  22.0314  18.8473  19.0449  0.0000
0202-03-30_21:19:41.652000      5741.25        8.45596500e+00        1.54320978e-08  22.0314  18.8473  19.0449  0.0000
0202-03-30_21:19:42             5741.60        8.48597800e+00        5.63980778e-09  22.0128  18.8419  19.0021  0.0000
0202-03-30_21:19:42.348000      5741.94        8.51589800e+00        4.64818778e-09  22.0128  18.8419  19.0021  0.0000
0202-03-30_21:19:42.690000      5742.29        8.54542600e+00        1.25811778e-08  22.0128  18.8419  19.0021  0.0000
0202-03-30_21:19:43.043000      5742.64        8.57543900e+00        1.82830178e-08  22.0236  18.8540  19.0378  0.0000
0202-03-30_21:19:43.390000      5742.99        8.60517300e+00        1.37587378e-08  22.0236  18.8540  19.0378  0.0000
0202-03-30_21:19:43.740000      5743.34        8.63511500e+00        1.25192078e-08  22.0236  18.8540  19.0378  0.0000
0202-03-30_21:19:44.086000      5743.69        8.66481700e+00        2.24974178e-08  22.0208  18.8398  19.0180  0.0000
0202-03-30_21:19:44.445000      5744.04        8.69450500e+00        2.57821778e-08  22.0208  18.8398  19.0180  0.0000
0202-03-30_21:19:44.793000      5744.39        8.72419500e+00        1.77252278e-08  22.0208  18.8398  19.0180  0.0000
0202-03-30_21:19:45.140000      5744.74        8.75403500e+00        1.64856978e-08  22.0109  18.8501  19.0133  0.0000
0202-03-30_21:19:45.490000      5745.09        8.78427800e+00        2.07000978e-08  22.0109  18.8501  19.0133  0.0000
0202-03-30_21:19:45.902000      5745.50        8.81403900e+00        2.07641778e-08  22.0109  18.8501  19.0133  0.0000
0202-03-30_21:19:46.254000      5745.85        8.84385600e+00        1.58081478e-08  22.0296  18.8472  19.0417  0.0000
0202-03-30_21:19:46.600000      5746.20        8.87375700e+00        1.28952578e-08  22.0296  18.8472  19.0417  0.0000
0202-03-30_21:19:46.953000      5746.55        8.90356200e+00        8.92875778e-09  22.0111  18.8425  19.0025  0.0000
0202-03-30_21:19:47.300000      5746.90        8.93340100e+00        7.19341778e-09  22.0111  18.8425  19.0025  0.0000
0202-03-30_21:19:47.660000      5747.26        8.96328100e+00        5.14819778e-09  22.0111  18.8425  19.0025  0.0000
0202-03-30_21:19:48.008000      5747.61        8.99261900e+00        5.58203778e-09  22.0228  18.8548  19.0418  0.0000
0202-03-30_21:19:48.355000      5747.95        9.02277800e+00        6.26377778e-09  22.0228  18.8548  19.0418  0.0000
0202-03-30_21:19:48.703000      5748.30        9.05266600e+00       -9.87472222e-10  22.0228  18.8548  19.0418  0.0000
0202-03-30_21:19:49.050000      5748.65        9.08225600e+00       -5.82163222e-09  22.0232  18.8408  19.0234  0.0000
0202-03-30_21:19:49.400000      5748.99        9.11214900e+00       -7.61895222e-09  22.0232  18.8408  19.0234  0.0000
0202-03-30_21:19:49.750000      5749.35        9.14211500e+00       -4.64408222e-09  22.0232  18.8408  19.0234  0.0000
0202-03-30_21:19:50.100000      5749.70        9.17172600e+00       -9.72615222e-09  22.0127  18.8517  19.0173  0.0000
0202-03-30_21:19:50.450000      5750.05        9.20155600e+00       -1.28249822e-08  22.0127  18.8517  19.0173  0.0000
0202-03-30_21:19:50.797000      5750.39        9.23141700e+00       -9.10639222e-09  22.0127  18.8517  19.0173  0.0000
0202-03-30_21:19:51.150000      5750.75        9.26119900e+00       -1.18333522e-08  22.0291  18.8490  19.0432  0.0000
0202-03-30_21:19:51.508000      5751.10        9.29116600e+00       -2.02619422e-08  22.0291  18.8490  19.0432  0.0000
0202-03-30_21:19:51.900000      5751.50        9.32058500e+00       -1.73477822e-08  22.0291  18.8490  19.0432  0.0000
0202-03-30_21:19:52.250000      5751.85        9.35045100e+00       -2.76972122e-08  22.0088  18.8435  19.0010  0.0000
0202-03-30_21:19:52.598000      5752.20        9.38017900e+00       -1.75330722e-08  22.0088  18.8435  19.0010  0.0000
0202-03-30_21:19:52.957000      5752.56        9.40997400e+00       -1.64794722e-08  22.0257  18.8560  19.0419  0.0000
0202-03-30_21:19:53.305000      5752.90        9.43982000e+00       -2.02600322e-08  22.0257  18.8560  19.0419  0.0000
0202-03-30_21:19:53.656000      5753.25        9.46938000e+00       -2.50322222e-08  22.0257  18.8560  19.0419  0.0000
0202-03-30_21:19:54.004000      5753.60        9.49944300e+00       -2.75732622e-08  22.0216  18.8423  19.0214  0.0000
0202-03-30_21:19:54.348000      5753.95        9.52934300e+00       -2.22432822e-08  22.0216  18.8423  19.0214  0.0000
0202-03-30_21:19:54.695000      5754.30        9.55933700e+00       -1.47441322e-08  22.0216  18.8423  19.0214  0.0000
0202-03-30_21:19:55.047000      5754.64        9.58899000e+00       -1.15833322e-08  22.0151  18.8530  19.0172  0.0000
0202-03-30_21:19:55.395000      5754.99        9.61889600e+00       -1.51779722e-08  22.0151  18.8530  19.0172  0.0000
0202-03-30_21:19:55.742000      5755.34        9.64833100e+00       -1.33806522e-08  22.0151  18.8530  19.0172  0.0000
0202-03-30_21:19:56.090000      5755.69        9.67849100e+00       -1.20791422e-08  22.0292  18.8496  19.0484  0.0000
0202-03-30_21:19:56.438000      5756.03        9.70836800e+00       -4.64197222e-09  22.0292  18.8496  19.0484  0.0000
0202-03-30_21:19:56.797000      5756.39        9.73834100e+00       -6.74917222e-09  22.0292  18.8496  19.0484  0.0000
0202-03-30_21:19:57.150000      5756.75        9.76814100e+00       -1.70992422e-08  22.0098  18.8443  18.9991  0.0000
0202-03-30_21:19:57.496000      5757.09        9.79797900e+00       -7.98921222e-09  22.0098  18.8443  18.9991  0.0000
0202-03-30_21:19:57.883000      5757.48        9.82782200e+00       -1.07791722e-08  22.0098  18.8443  18.9991  0.0000
0202-03-30_21:19:58.258000      5757.85        9.85746700e+00       -1.75967522e-08  22.0239  18.8560  19.0403  0.0000
0202-03-30_21:19:58.605000      5758.20        9.88718700e+00       -6.68889222e-09  22.0239  18.8560  19.0403  0.0000
0202-03-30_21:19:58.957000      5758.55        9.91713000e+00       -6.31703222e-09  22.0172  18.8418  19.0150  0.0000
0202-03-30_21:19:59.305000      5758.90        9.94702900e+00       -1.31344422e-08  22.0172  18.8418  19.0150  0.0000
