Repository: shortlab/2025-devitre-PhD

# 2025-devitre-PhD
Data repository for Alexis Devitre's PhD thesis

File: chapter 5/data/022k_ffj51/Ic/1_anneal/after-step6/Ic_2025-03-30_21-41-52411080_ffj51-ffj51-30p4pm2-03T-afterTc-0nA-anneal300k-6min-22k.txt
# Ic = 12.38 A, n = 23.53 , Tavg = 21.98 K, ffj51-ffj51-30p4pm2-03T-afterTc-0nA-anneal300k-6min-22k
#datetime                        t_s     iHTS_A                vHTS_V                tHTS_K  tTAR_K  tHOL_K  tSPA_K
0202-03-30_21:41:33.790000      7053.39        1.52496200e-02        3.05591846e-09  22.0031  18.8550  19.0502  0.0000
0202-03-30_21:41:34.164000      7053.76        3.17639700e-01       -7.86621538e-10  21.9870  18.8421  19.0108  0.0000
0202-03-30_21:41:34.520000      7054.12        6.16206400e-01       -2.39046715e-08  21.9870  18.8421  19.0108  0.0000
0202-03-30_21:41:34.900000      7054.50        9.14435400e-01       -3.89677415e-08  21.9870  18.8421  19.0108  0.0000
0202-03-30_21:41:35.266000      7054.86        1.21238800e+00        4.04360846e-09  21.9921  18.8576  19.0334  0.0000
0202-03-30_21:41:35.617000      7055.21        1.51100300e+00        2.07153085e-08  21.9921  18.8576  19.0334  0.0000
0202-03-30_21:41:35.970000      7055.57        1.80874400e+00        1.71826485e-08  21.9921  18.8576  19.0334  0.0000
0202-03-30_21:41:36.344000      7055.94        2.10710000e+00        1.70586985e-08  21.9993  18.8481  19.0394  0.0000
0202-03-30_21:41:36.695000      7056.29        2.40560900e+00        1.80503185e-08  21.9993  18.8481  19.0394  0.0000
0202-03-30_21:41:37.047000      7056.65        2.70341500e+00        1.67488085e-08  21.9805  18.8498  19.0070  0.0000
0202-03-30_21:41:37.395000      7056.99        3.00187800e+00        1.31541685e-08  21.9805  18.8498  19.0070  0.0000
0202-03-30_21:41:37.773000      7057.37        3.30006100e+00        2.28844885e-08  21.9805  18.8498  19.0070  0.0000
0202-03-30_21:41:38.133000      7057.73        3.59859900e+00        2.66030885e-08  21.9996  18.8569  19.0516  0.0000
0202-03-30_21:41:38.480000      7058.08        3.89707700e+00        3.04456385e-08  21.9996  18.8569  19.0516  0.0000
0202-03-30_21:41:38.914000      7058.51        4.19503700e+00        2.47437885e-08  21.9996  18.8569  19.0516  0.0000
0202-03-30_21:41:39.280000      7058.88        4.49320000e+00        3.29866785e-08  21.9873  18.8440  19.0113  0.0000
0202-03-30_21:41:39.650000      7059.24        4.79192700e+00        2.40620485e-08  21.9873  18.8440  19.0113  0.0000
0202-03-30_21:41:40.008000      7059.61        5.09001300e+00        1.37739385e-08  21.9898  18.8586  19.0319  0.0000
0202-03-30_21:41:40.367000      7059.96        5.38783600e+00        1.75537385e-08  21.9898  18.8586  19.0319  0.0000
0202-03-30_21:41:40.720000      7060.32        5.68665900e+00        2.15179285e-08  21.9898  18.8586  19.0319  0.0000
0202-03-30_21:41:41.066000      7060.66        5.98492400e+00        2.44300585e-08  21.9978  18.8479  19.0356  0.0000
0202-03-30_21:41:41.426000      7061.02        6.28328100e+00        3.06896985e-08  21.9978  18.8479  19.0356  0.0000
0202-03-30_21:41:41.790000      7061.39        6.58143700e+00        2.55456385e-08  21.9978  18.8479  19.0356  0.0000
0202-03-30_21:41:42.145000      7061.74        6.87976300e+00        3.23010885e-08  21.9825  18.8496  19.0081  0.0000
0202-03-30_21:41:42.492000      7062.09        7.17741200e+00        3.01938885e-08  21.9825  18.8496  19.0081  0.0000
0202-03-30_21:41:42.940000      7062.54        7.47592500e+00        2.76528485e-08  21.9825  18.8496  19.0081  0.0000
0202-03-30_21:41:43.297000      7062.89        7.77430100e+00        4.61218785e-08  21.9980  18.8559  19.0514  0.0000
0202-03-30_21:41:43.676000      7063.27        8.07269800e+00        4.60598985e-08  21.9980  18.8559  19.0514  0.0000
0202-03-30_21:41:44.035000      7063.63        8.37096700e+00        3.33546885e-08  21.9868  18.8429  19.0088  0.0000
0202-03-30_21:41:44.400000      7064.00        8.66913400e+00        4.69275685e-08  21.9868  18.8429  19.0088  0.0000
0202-03-30_21:41:44.766000      7064.36        8.96723000e+00        5.62240685e-08  21.9868  18.8429  19.0088  0.0000
0202-03-30_21:41:45.113000      7064.71        9.26628000e+00        5.67198785e-08  21.9889  18.8572  19.0340  0.0000
0202-03-30_21:41:45.470000      7065.07        9.56338000e+00        6.01285885e-08  21.9889  18.8572  19.0340  0.0000
0202-03-30_21:41:45.832000      7065.43        9.86101100e+00        6.75657885e-08  21.9889  18.8572  19.0340  0.0000
0202-03-30_21:41:46.234000      7065.83        1.01601500e+01        6.97356485e-08  21.9961  18.8467  19.0316  0.0000
0202-03-30_21:41:46.580000      7066.18        1.04595300e+01        7.46958385e-08  21.9961  18.8467  19.0316  0.0000
0202-03-30_21:41:46.945000      7066.54        1.07558600e+01        8.15759285e-08  21.9961  18.8467  19.0316  0.0000
0202-03-30_21:41:47.293000      7066.89        1.10541500e+01        8.88891685e-08  21.9794  18.8489  19.0064  0.0000
0202-03-30_21:41:47.652000      7067.25        1.13527300e+01        1.03887498e-07  21.9794  18.8489  19.0064  0.0000
0202-03-30_21:41:48.016000      7067.61        1.16507800e+01        1.28616158e-07  22.0002  18.8552  19.0487  0.0000
0202-03-30_21:41:48.370000      7067.97        1.19487200e+01        1.82349858e-07  22.0002  18.8552  19.0487  0.0000
0202-03-30_21:41:48.746000      7068.35        1.22473100e+01        2.60378378e-07  22.0002  18.8552  19.0487  0.0000
0202-03-30_21:41:49.120000      7068.72        1.25452300e+01        3.65180788e-07  21.9834  18.8420  19.0097  0.0000
0202-03-30_21:41:49.473000      7069.07        1.28431900e+01        5.82098838e-07  21.9834  18.8420  19.0097  0.0000
0202-03-30_21:41:49.832000      7069.43        1.31422500e+01        9.14417298e-07  21.9834  18.8420  19.0097  0.0000
0202-03-30_21:41:50.246000      7069.85        1.34400700e+01        1.44159015e-06  21.9898  18.8571  19.0355  0.0000
0202-03-30_21:41:50.594000      7070.19        1.37375500e+01        2.72518723e-06  21.9898  18.8571  19.0355  0.0000
0202-03-30_21:41:50.945000      7070.54        1.40363000e+01        4.24510104e-06  22.0004  18.8472  19.0359  0.0000
0202-03-30_21:41:51.324000      7070.92        1.43342600e+01        6.28140377e-06  22.0004  18.8472  19.0359  0.0000
0202-03-30_21:41:51.676000      7071.28        1.46328900e+01        1.03364256e-05  22.0004  18.8472  19.0359  0.0000
0202-03-30_21:41:52.035000      7071.63        1.49311300e+01        1.60478501e-05  21.9830  18.8497  19.0070  0.0000
0202-03-30_21:41:52.390000      7071.99        1.52287600e+01        2.61885156e-05  21.9830  18.8497  19.0070  0.0000

File: chapter 5/data/022k_ffj51/Ic/1_anneal/after-step6/Ic_2025-03-31_10-21-53917381_ffj51-30p3e19pm2-anneal300k-60min-22k.txt
# Ic = 12.83 A, n = 23.25 , Tavg = 22.08 K, ffj51-30p3e19pm2-anneal300k-60min-22k
#datetime                        t_s     iHTS_A                vHTS_V                tHTS_K  tTAR_K  tHOL_K  tSPA_K
0202-03-31_10:21:35.004000      45169.06        7.79324800e-03       -3.96309167e-09  22.0779  18.9522  19.1343  0.0000
0202-03-31_10:21:35.375000      45169.43        3.09996300e-01       -4.02506167e-09  22.0779  18.9522  19.1343  0.0000
0202-03-31_10:21:35.750000      45169.81        6.08153100e-01       -7.61973167e-09  22.0814  18.9416  19.1326  0.0000
0202-03-31_10:21:36.098000      45170.15        9.06103900e-01       -6.44217167e-09  22.0814  18.9416  19.1326  0.0000
0202-03-31_10:21:36.453000      45170.51        1.20421400e+00        4.99258333e-10  22.0814  18.9416  19.1326  0.0000
0202-03-31_10:21:36.800000      45170.86        1.50233300e+00       -1.73191167e-09  22.0693  18.9448  19.1115  0.0000
0202-03-31_10:21:37.150000      45171.21        1.80084200e+00        2.97833833e-09  22.0693  18.9448  19.1115  0.0000
0202-03-31_10:21:37.504000      45171.56        2.09864700e+00       -1.60796167e-09  22.0883  18.9507  19.1525  0.0000
0202-03-31_10:21:37.850000      45171.91        2.39699400e+00        3.28822833e-09  22.0883  18.9507  19.1525  0.0000
0202-03-31_10:21:38.203000      45172.26        2.69538900e+00        3.75308333e-10  22.0883  18.9507  19.1525  0.0000
0202-03-31_10:21:38.550000      45172.61        2.99368800e+00        8.71118333e-10  22.0725  18.9389  19.1105  0.0000
0202-03-31_10:21:38.902000      45172.96        3.29173400e+00       -8.48736167e-09  22.0725  18.9389  19.1105  0.0000
0202-03-31_10:21:39.258000      45173.31        3.58947600e+00       -1.58006017e-08  22.0725  18.9389  19.1105  0.0000
0202-03-31_10:21:39.605000      45173.66        3.88797700e+00       -1.85577167e-09  22.0891  18.9488  19.1562  0.0000
0202-03-31_10:21:39.953000      45174.01        4.18540100e+00        1.27488333e-10  22.0891  18.9488  19.1562  0.0000
0202-03-31_10:21:40.305000      45174.36        4.48438700e+00       -4.52078167e-09  22.0891  18.9488  19.1562  0.0000
0202-03-31_10:21:40.652000      45174.71        4.78284100e+00       -7.37173167e-09  22.0846  18.9425  19.1342  0.0000
0202-03-31_10:21:41.008000      45175.07        5.08081700e+00       -8.17743167e-09  22.0846  18.9425  19.1342  0.0000
0202-03-31_10:21:41.414000      45175.47        5.37783100e+00        4.71378833e-09  22.0846  18.9425  19.1342  0.0000
0202-03-31_10:21:41.766000      45175.82        5.67699800e+00        1.42900833e-09  22.0675  18.9455  19.1078  0.0000
0202-03-31_10:21:42.125000      45176.18        5.97489100e+00        3.47424833e-09  22.0675  18.9455  19.1078  0.0000
0202-03-31_10:21:42.473000      45176.53        6.27281100e+00       -5.20253167e-09  22.0850  18.9493  19.1483  0.0000
0202-03-31_10:21:42.830000      45176.89        6.57073900e+00       -5.38846167e-09  22.0850  18.9493  19.1483  0.0000
0202-03-31_10:21:43.188000      45177.24        6.86888800e+00       -5.94625167e-09  22.0850  18.9493  19.1483  0.0000
0202-03-31_10:21:43.535000      45177.59        7.16709900e+00        3.16436833e-09  22.0756  18.9373  19.1072  0.0000
0202-03-31_10:21:43.883000      45177.94        7.46515200e+00        4.52785833e-09  22.0756  18.9373  19.1072  0.0000
0202-03-31_10:21:44.242000      45178.30        7.76212100e+00        1.05714833e-09  22.0756  18.9373  19.1072  0.0000
0202-03-31_10:21:44.590000      45178.65        8.06082900e+00       -4.52172167e-09  22.0779  18.9513  19.1358  0.0000
0202-03-31_10:21:44.938000      45179.00        8.35940300e+00       -3.65683167e-09  22.0779  18.9513  19.1358  0.0000
0202-03-31_10:21:45.290000      45179.34        8.65834000e+00        1.11446833e-09  22.0779  18.9513  19.1358  0.0000
0202-03-31_10:21:45.637000      45179.69        8.95610800e+00        1.92016833e-09  22.0721  18.9380  19.1072  0.0000
0202-03-31_10:21:45.992000      45180.05        9.25490200e+00       -8.12011167e-09  22.0721  18.9380  19.1072  0.0000
0202-03-31_10:21:46.400000      45180.46        9.55148600e+00       -4.77335167e-09  22.0721  18.9380  19.1072  0.0000
0202-03-31_10:21:46.758000      45180.81        9.85000600e+00        1.22838333e-10  22.0672  18.9440  19.1083  0.0000
0202-03-31_10:21:47.105000      45181.16        1.01479500e+01        1.30039833e-09  22.0672  18.9440  19.1083  0.0000
0202-03-31_10:21:47.465000      45181.52        1.04464000e+01        3.71750833e-09  22.0895  18.9479  19.1477  0.0000
0202-03-31_10:21:47.824000      45181.88        1.07442100e+01       -4.34951667e-10  22.0895  18.9479  19.1477  0.0000
0202-03-31_10:21:48.168000      45182.23        1.10420600e+01        4.52320833e-09  22.0895  18.9479  19.1477  0.0000
0202-03-31_10:21:48.520000      45182.57        1.13397000e+01        1.23942983e-08  22.0715  18.9364  19.1077  0.0000
0202-03-31_10:21:48.867000      45182.92        1.16383500e+01        1.77862983e-08  22.0715  18.9364  19.1077  0.0000
0202-03-31_10:21:49.227000      45183.28        1.19361100e+01        3.25988183e-08  22.0715  18.9364  19.1077  0.0000
0202-03-31_10:21:49.574000      45183.63        1.22373800e+01        6.92892383e-08  22.0807  18.9507  19.1330  0.0000
0202-03-31_10:21:49.920000      45183.98        1.25327300e+01        1.18127158e-07  22.0807  18.9507  19.1330  0.0000
0202-03-31_10:21:50.270000      45184.33        1.28308200e+01        2.12890078e-07  22.0807  18.9507  19.1330  0.0000
0202-03-31_10:21:50.617000      45184.67        1.31281800e+01        3.56244518e-07  22.0719  18.9376  19.1034  0.0000
0202-03-31_10:21:50.977000      45185.03        1.34260300e+01        5.90829138e-07  22.0719  18.9376  19.1034  0.0000
0202-03-31_10:21:51.418000      45185.47        1.37241500e+01        9.62629378e-07  22.0719  18.9376  19.1034  0.0000
0202-03-31_10:21:51.777000      45185.83        1.40223000e+01        1.54223862e-06  22.0756  18.9437  19.1145  0.0000
0202-03-31_10:21:52.137000      45186.19        1.43205900e+01        2.88924752e-06  22.0756  18.9437  19.1145  0.0000
0202-03-31_10:21:52.484000      45186.54        1.46188600e+01        4.50666223e-06  22.0891  18.9479  19.1495  0.0000
0202-03-31_10:21:52.832000      45186.89        1.49167100e+01        6.94601640e-06  22.0891  18.9479  19.1495  0.0000
0202-03-31_10:21:53.180000      45187.24        1.52147000e+01        8.44127908e-06  22.0891  18.9479  19.1495  0.0000
0202-03-31_10:21:53.540000      45187.60        1.55126100e+01        1.66855694e-05  22.0796  18.9363  19.1087  0.0000
0202-03-31_10:21:53.902000      45187.96        1.58107800e+01        2.69081847e-05  22.0796  18.9363  19.1087  0.0000

File: chapter 5/data/022k_ffj51/Ic/1_anneal/after-step6/Ic_2025-03-30_21-17-59024418_ffj51-ffj51-30p4pm2-03T-afterTc-0nA-anneal300k-6min-22k.txt (part 2 of 2)
# Ic =  nan A, n =  nan , Tavg = 22.06 K, ffj51-ffj51-30p4pm2-03T-afterTc-0nA-anneal300k-6min-22k
#datetime                        t_s     iHTS_A                vHTS_V                tHTS_K  tTAR_K  tHOL_K  tSPA_K
0202-03-30_21:16:58.375000      5577.97        9.97538300e+00       -2.67508082e-08  22.0174  18.8537  19.0300  0.0000
0202-03-30_21:16:58.723000      5578.32        1.00056300e+01       -2.66268582e-08  22.0174  18.8537  19.0300  0.0000
0202-03-30_21:16:59.070000      5578.67        1.00350700e+01       -3.31343882e-08  22.0193  18.8425  19.0260  0.0000
0202-03-30_21:16:59.418000      5579.02        1.00648900e+01       -2.76184782e-08  22.0193  18.8425  19.0260  0.0000
0202-03-30_21:16:59.766000      5579.36        1.00949600e+01       -2.36519782e-08  22.0193  18.8425  19.0260  0.0000
0202-03-30_21:17:00.113000      5579.71        1.01251200e+01       -2.71846382e-08  22.0115  18.8468  19.0063  0.0000
0202-03-30_21:17:00.460000      5580.06        1.01546100e+01       -3.46838082e-08  22.0115  18.8468  19.0063  0.0000
0202-03-30_21:17:00.848000      5580.45        1.01841400e+01       -3.66050782e-08  22.0115  18.8468  19.0063  0.0000
0202-03-30_21:17:01.230000      5580.83        1.02140100e+01       -3.25146282e-08  22.0231  18.8509  19.0444  0.0000
0202-03-30_21:17:01.580000      5581.18        1.02443000e+01       -3.49306482e-08  22.0231  18.8509  19.0444  0.0000
0202-03-30_21:17:01.940000      5581.54        1.02736300e+01       -3.71601982e-08  22.0231  18.8509  19.0444  0.0000
0202-03-30_21:17:02.290000      5581.89        1.03033600e+01       -3.54868382e-08  22.0118  18.8395  19.0047  0.0000
0202-03-30_21:17:02.637000      5582.24        1.03337000e+01       -2.70580282e-08  22.0118  18.8395  19.0047  0.0000
0202-03-30_21:17:02.990000      5582.58        1.03630000e+01       -3.45571882e-08  22.0171  18.8539  19.0319  0.0000
0202-03-30_21:17:03.336000      5582.93        1.03933800e+01       -3.46191682e-08  22.0171  18.8539  19.0319  0.0000
0202-03-30_21:17:03.684000      5583.28        1.04229400e+01       -3.20161482e-08  22.0171  18.8539  19.0319  0.0000
0202-03-30_21:17:04.030000      5583.63        1.04525900e+01       -2.74298882e-08  22.0207  18.8429  19.0266  0.0000
0202-03-30_21:17:04.380000      5583.98        1.04824400e+01       -2.83595382e-08  22.0207  18.8429  19.0266  0.0000
0202-03-30_21:17:04.727000      5584.32        1.05124200e+01       -2.01786382e-08  22.0207  18.8429  19.0266  0.0000
0202-03-30_21:17:05.074000      5584.67        1.05421200e+01       -2.66241882e-08  22.0104  18.8476  19.0097  0.0000
0202-03-30_21:17:05.420000      5585.02        1.05721100e+01       -3.15203382e-08  22.0104  18.8476  19.0097  0.0000
0202-03-30_21:17:05.770000      5585.37        1.06018500e+01       -2.86694182e-08  22.0104  18.8476  19.0097  0.0000
0202-03-30_21:17:06.130000      5585.73        1.06316500e+01       -2.22858382e-08  22.0308  18.8514  19.0483  0.0000
0202-03-30_21:17:06.477000      5586.07        1.06614600e+01       -2.73059382e-08  22.0308  18.8514  19.0483  0.0000
0202-03-30_21:17:06.900000      5586.49        1.06913300e+01       -2.44550182e-08  22.0308  18.8514  19.0483  0.0000
0202-03-30_21:17:07.246000      5586.85        1.07211300e+01       -1.89391082e-08  22.0091  18.8403  19.0044  0.0000
0202-03-30_21:17:07.594000      5587.19        1.07510700e+01       -1.63967482e-08  22.0091  18.8403  19.0044  0.0000
0202-03-30_21:17:07.957000      5587.56        1.07809500e+01       -2.15399182e-08  22.0191  18.8543  19.0318  0.0000
0202-03-30_21:17:08.316000      5587.91        1.08106900e+01       -9.20658824e-09  22.0191  18.8543  19.0318  0.0000
0202-03-30_21:17:08.670000      5588.27        1.08403500e+01       -1.28632082e-08  22.0191  18.8543  19.0318  0.0000
0202-03-30_21:17:09.035000      5588.63        1.08703400e+01       -2.49486282e-08  22.0215  18.8426  19.0272  0.0000
0202-03-30_21:17:09.380000      5588.98        1.09001800e+01       -2.16018882e-08  22.0215  18.8426  19.0272  0.0000
0202-03-30_21:17:09.727000      5589.33        1.09298100e+01       -1.86270182e-08  22.0215  18.8426  19.0272  0.0000
0202-03-30_21:17:10.074000      5589.67        1.09594600e+01       -1.47844782e-08  22.0075  18.8471  19.0052  0.0000
0202-03-30_21:17:10.434000      5590.03        1.09896100e+01       -1.56521482e-08  22.0075  18.8471  19.0052  0.0000
0202-03-30_21:17:10.777000      5590.38        1.10193200e+01       -2.09821282e-08  22.0075  18.8471  19.0052  0.0000
0202-03-30_21:17:11.137000      5590.73        1.10493600e+01       -1.78213282e-08  22.0288  18.8505  19.0484  0.0000
0202-03-30_21:17:11.496000      5591.09        1.10791500e+01       -1.72635382e-08  22.0288  18.8505  19.0484  0.0000
0202-03-30_21:17:11.887000      5591.48        1.11090800e+01       -9.82635824e-09  22.0288  18.8505  19.0484  0.0000
0202-03-30_21:17:12.258000      5591.86        1.11388000e+01        2.87883176e-09  22.0120  18.8396  19.0023  0.0000
0202-03-30_21:17:12.613000      5592.21        1.11685300e+01        7.71631765e-10  22.0120  18.8396  19.0023  0.0000
0202-03-30_21:17:12.960000      5592.56        1.11981600e+01       -1.08766824e-09  22.0213  18.8537  19.0370  0.0000
0202-03-30_21:17:13.310000      5592.91        1.12279600e+01        1.01938176e-09  22.0213  18.8537  19.0370  0.0000
0202-03-30_21:17:13.656000      5593.26        1.12580400e+01        2.19672176e-09  22.0213  18.8537  19.0370  0.0000
0202-03-30_21:17:14.016000      5593.61        1.12876500e+01        6.59705176e-09  22.0217  18.8422  19.0242  0.0000
0202-03-30_21:17:14.363000      5593.96        1.13176600e+01       -5.30248235e-10  22.0217  18.8422  19.0242  0.0000
0202-03-30_21:17:14.710000      5594.31        1.13470800e+01        3.62218176e-09  22.0217  18.8422  19.0242  0.0000
0202-03-30_21:17:15.062000      5594.66        1.13770800e+01        8.27042176e-09  22.0144  18.8474  19.0118  0.0000
0202-03-30_21:17:15.410000      5595.01        1.14068300e+01        1.20509818e-08  22.0144  18.8474  19.0118  0.0000
0202-03-30_21:17:15.758000      5595.36        1.14368400e+01        1.36004018e-08  22.0144  18.8474  19.0118  0.0000
0202-03-30_21:17:16.105000      5595.70        1.14668100e+01        2.14714118e-08  22.0274  18.8503  19.0434  0.0000
0202-03-30_21:17:16.453000      5596.05        1.14968700e+01        2.71112818e-08  22.0274  18.8503  19.0434  0.0000
0202-03-30_21:17:16.800000      5596.40        1.15262500e+01        2.17813018e-08  22.0274  18.8503  19.0434  0.0000
0202-03-30_21:17:17.190000      5596.79        1.15559300e+01        1.76908518e-08  22.0138  18.8407  19.0033  0.0000
0202-03-30_21:17:17.550000      5597.15        1.15860000e+01        2.59337218e-08  22.0138  18.8407  19.0033  0.0000
0202-03-30_21:17:17.910000      5597.51        1.16156600e+01        3.04580118e-08  22.0138  18.8407  19.0033  0.0000
0202-03-30_21:17:18.273000      5597.87        1.16457300e+01        2.30208318e-08  22.0203  18.8548  19.0339  0.0000
0202-03-30_21:17:18.633000      5598.23        1.16754500e+01        2.86606918e-08  22.0203  18.8548  19.0339  0.0000
0202-03-30_21:17:19             5598.60        1.17055300e+01        3.70278018e-08  22.0280  18.8440  19.0315  0.0000
0202-03-30_21:17:19.348000      5598.95        1.17349400e+01        5.11601118e-08  22.0280  18.8440  19.0315  0.0000
0202-03-30_21:17:19.695000      5599.29        1.17648300e+01        6.04574218e-08  22.0280  18.8440  19.0315  0.0000
0202-03-30_21:17:20.043000      5599.64        1.17942700e+01        6.08912518e-08  22.0162  18.8500  19.0137  0.0000
0202-03-30_21:17:20.390000      5599.99        1.18243200e+01        5.89080118e-08  22.0162  18.8500  19.0137  0.0000
0202-03-30_21:17:20.750000      5600.35        1.18541100e+01        7.53317818e-08  22.0162  18.8500  19.0137  0.0000
0202-03-30_21:17:21.098000      5600.69        1.18838300e+01        8.15294318e-08  22.0322  18.8526  19.0478  0.0000
0202-03-30_21:17:21.445000      5601.04        1.19140800e+01        8.33887218e-08  22.0322  18.8526  19.0478  0.0000
0202-03-30_21:17:21.790000      5601.39        1.19433000e+01        8.83468418e-08  22.0322  18.8526  19.0478  0.0000
0202-03-30_21:17:22.150000      5601.75        1.19734200e+01        9.78292418e-08  22.0170  18.8528  19.0160  0.0000
0202-03-30_21:17:22.496000      5602.09        1.20033700e+01        1.00804112e-07  22.0170  18.8528  19.0160  0.0000
0202-03-30_21:17:22.906000      5602.51        1.20331400e+01        1.14005112e-07  22.0170  18.8528  19.0160  0.0000
0202-03-30_21:17:23.266000      5602.86        1.20628300e+01        1.19892872e-07  22.0286  18.8575  19.0377  0.0000
0202-03-30_21:17:23.610000      5603.21        1.20925400e+01        1.36378622e-07  22.0286  18.8575  19.0377  0.0000
0202-03-30_21:17:23.973000      5603.57        1.21225700e+01        1.52492502e-07  22.0269  18.8455  19.0301  0.0000
0202-03-30_21:17:24.320000      5603.92        1.21524000e+01        1.66065362e-07  22.0269  18.8455  19.0301  0.0000
0202-03-30_21:17:24.668000      5604.27        1.21820300e+01        1.82922962e-07  22.0269  18.8455  19.0301  0.0000
0202-03-30_21:17:25.016000      5604.61        1.22120000e+01        1.95194602e-07  22.0214  18.8519  19.0160  0.0000
0202-03-30_21:17:25.363000      5604.96        1.22417300e+01        1.99285482e-07  22.0214  18.8519  19.0160  0.0000
0202-03-30_21:17:25.723000      5605.32        1.22716300e+01        2.00586992e-07  22.0214  18.8519  19.0160  0.0000
0202-03-30_21:17:26.070000      5605.67        1.23015200e+01        2.22774572e-07  22.0326  18.8540  19.0505  0.0000
0202-03-30_21:17:26.418000      5606.01        1.23309400e+01        2.25315612e-07  22.0326  18.8540  19.0505  0.0000
0202-03-30_21:17:26.766000      5606.36        1.23611900e+01        2.34488132e-07  22.0326  18.8540  19.0505  0.0000
0202-03-30_21:17:27.113000      5606.71        1.23909700e+01        2.55188272e-07  22.0207  18.8446  19.0080  0.0000
0202-03-30_21:17:27.460000      5607.06        1.24207400e+01        2.72727622e-07  22.0207  18.8446  19.0080  0.0000
0202-03-30_21:17:27.810000      5607.41        1.24507300e+01        2.88221742e-07  22.0207  18.8446  19.0080  0.0000
0202-03-30_21:17:28.184000      5607.78        1.24805800e+01        3.03839812e-07  22.0274  18.8585  19.0385  0.0000
0202-03-30_21:17:28.540000      5608.14        1.25100800e+01        3.07930262e-07  22.0274  18.8585  19.0385  0.0000
0202-03-30_21:17:28.895000      5608.49        1.25400200e+01        3.27638782e-07  22.0274  18.8585  19.0385  0.0000
0202-03-30_21:17:29.254000      5608.85        1.25698800e+01        3.44186502e-07  22.0271  18.8463  19.0248  0.0000
0202-03-30_21:17:29.600000      5609.20        1.25997000e+01        3.62531542e-07  22.0271  18.8463  19.0248  0.0000
0202-03-30_21:17:29.950000      5609.55        1.26298500e+01        3.86888302e-07  22.0209  18.8528  19.0192  0.0000
0202-03-30_21:17:30.300000      5609.90        1.26595400e+01        4.10191452e-07  22.0209  18.8528  19.0192  0.0000
0202-03-30_21:17:30.650000      5610.25        1.26891500e+01        4.34486232e-07  22.0209  18.8528  19.0192  0.0000
0202-03-30_21:17:31.008000      5610.61        1.27186200e+01        4.54813672e-07  22.0398  18.8547  19.0514  0.0000
0202-03-30_21:17:31.355000      5610.95        1.27487500e+01        4.81153112e-07  22.0398  18.8547  19.0514  0.0000
0202-03-30_21:17:31.703000      5611.30        1.27785200e+01        5.11211712e-07  22.0398  18.8547  19.0514  0.0000
0202-03-30_21:17:32.050000      5611.65        1.28085000e+01        5.47715872e-07  22.0193  18.8455  19.0097  0.0000
0202-03-30_21:17:32.400000      5612.00        1.28381100e+01        5.85769432e-07  22.0193  18.8455  19.0097  0.0000
0202-03-30_21:17:32.758000      5612.36        1.28680200e+01        6.17067562e-07  22.0193  18.8455  19.0097  0.0000
0202-03-30_21:17:33.105000      5612.70        1.28977200e+01        6.49915112e-07  22.0307  18.8597  19.0410  0.0000
0202-03-30_21:17:33.453000      5613.05        1.29275200e+01        6.85303682e-07  22.0307  18.8597  19.0410  0.0000
0202-03-30_21:17:33.805000      5613.40        1.29577100e+01        7.32343842e-07  22.0307  18.8597  19.0410  0.0000
0202-03-30_21:17:34.215000      5613.81        1.29874000e+01        7.69963582e-07  22.0312  18.8471  19.0290  0.0000
0202-03-30_21:17:34.562000      5614.16        1.30175700e+01        8.11673762e-07  22.0312  18.8471  19.0290  0.0000
0202-03-30_21:17:34.914000      5614.51        1.30470200e+01        8.47930012e-07  22.0232  18.8543  19.0162  0.0000
0202-03-30_21:17:35.260000      5614.86        1.30771700e+01        8.80839532e-07  22.0232  18.8543  19.0162  0.0000
0202-03-30_21:17:35.610000      5615.21        1.31066500e+01        9.27507832e-07  22.0232  18.8543  19.0162  0.0000
0202-03-30_21:17:35.957000      5615.56        1.31365400e+01        9.70209632e-07  22.0413  18.8554  19.0547  0.0000
0202-03-30_21:17:36.312000      5615.91        1.31662600e+01        1.02109233e-06  22.0413  18.8554  19.0547  0.0000
0202-03-30_21:17:36.660000      5616.26        1.31966000e+01        1.07965961e-06  22.0413  18.8554  19.0547  0.0000
0202-03-30_21:17:37.008000      5616.61        1.32260400e+01        1.14597292e-06  22.0242  18.8470  19.0075  0.0000
0202-03-30_21:17:37.355000      5616.95        1.32558800e+01        1.19617338e-06  22.0242  18.8470  19.0075  0.0000
0202-03-30_21:17:37.703000      5617.30        1.32855900e+01        1.25251004e-06  22.0242  18.8470  19.0075  0.0000
0202-03-30_21:17:38.062000      5617.66        1.33158000e+01        1.30952844e-06  22.0341  18.8607  19.0440  0.0000
0202-03-30_21:17:38.410000      5618.01        1.33451000e+01        1.38018167e-06  22.0341  18.8607  19.0440  0.0000
0202-03-30_21:17:38.758000      5618.36        1.33752300e+01        1.44953340e-06  22.0341  18.8607  19.0440  0.0000
0202-03-30_21:17:39.105000      5618.70        1.34051100e+01        1.52632231e-06  22.0347  18.8480  19.0271  0.0000
0202-03-30_21:17:39.453000      5619.05        1.34346700e+01        1.58730720e-06  22.0347  18.8480  19.0271  0.0000
0202-03-30_21:17:39.800000      5619.40        1.34645800e+01        1.66409611e-06  22.0347  18.8480  19.0271  0.0000
0202-03-30_21:17:40.203000      5619.80        1.34946500e+01        1.75470579e-06  22.0269  18.8553  19.0183  0.0000
0202-03-30_21:17:40.550000      5620.15        1.35240500e+01        1.84630708e-06  22.0269  18.8553  19.0183  0.0000
0202-03-30_21:17:40.918000      5620.52        1.35539400e+01        1.93697873e-06  22.0269  18.8553  19.0183  0.0000
0202-03-30_21:17:41.280000      5620.88        1.35839600e+01        2.03242257e-06  22.0420  18.8552  19.0477  0.0000
0202-03-30_21:17:41.640000      5621.24        1.36136900e+01        2.13914614e-06  22.0420  18.8552  19.0477  0.0000
0202-03-30_21:17:41.990000      5621.59        1.36436900e+01        2.23409417e-06  22.0301  18.8471  19.0123  0.0000
0202-03-30_21:17:42.336000      5621.93        1.36732700e+01        2.33071557e-06  22.0301  18.8471  19.0123  0.0000
0202-03-30_21:17:42.684000      5622.28        1.37032100e+01        2.43186272e-06  22.0301  18.8471  19.0123  0.0000
0202-03-30_21:17:43.043000      5622.64        1.37329900e+01        2.55048721e-06  22.0404  18.8604  19.0439  0.0000
0202-03-30_21:17:43.387000      5622.99        1.37628800e+01        2.67735307e-06  22.0404  18.8604  19.0439  0.0000
0202-03-30_21:17:43.734000      5623.33        1.37926700e+01        2.80651206e-06  22.0404  18.8604  19.0439  0.0000
0202-03-30_21:17:44.086000      5623.68        1.38226300e+01        2.94428579e-06  22.0402  18.8469  19.0321  0.0000
0202-03-30_21:17:44.434000      5624.03        1.38526700e+01        3.07939452e-06  22.0402  18.8469  19.0321  0.0000
0202-03-30_21:17:44.793000      5624.39        1.38820700e+01        3.22144462e-06  22.0402  18.8469  19.0321  0.0000
0202-03-30_21:17:45.137000      5624.74        1.39121000e+01        3.36287495e-06  22.0259  18.8549  19.0150  0.0000
0202-03-30_21:17:45.484000      5625.08        1.39419900e+01        3.54080944e-06  22.0259  18.8549  19.0150  0.0000
0202-03-30_21:17:45.867000      5625.47        1.39717200e+01        3.71911578e-06  22.0259  18.8549  19.0150  0.0000
0202-03-30_21:17:46.242000      5625.84        1.40013400e+01        3.89897154e-06  22.0498  18.8548  19.0509  0.0000
0202-03-30_21:17:46.590000      5626.19        1.40311700e+01        4.08694621e-06  22.0498  18.8548  19.0509  0.0000
0202-03-30_21:17:46.940000      5626.54        1.40611100e+01        4.25285726e-06  22.0498  18.8548  19.0509  0.0000
0202-03-30_21:17:47.300000      5626.90        1.40908700e+01        4.43903461e-06  22.0278  18.8467  19.0047  0.0000
0202-03-30_21:17:47.656000      5627.25        1.41206100e+01        4.64609804e-06  22.0278  18.8467  19.0047  0.0000
0202-03-30_21:17:48.004000      5627.60        1.41504000e+01        4.86468910e-06  22.0459  18.8602  19.0450  0.0000
0202-03-30_21:17:48.360000      5627.96        1.41802100e+01        5.11377245e-06  22.0459  18.8602  19.0450  0.0000
0202-03-30_21:17:48.720000      5628.32        1.42099800e+01        5.36087181e-06  22.0459  18.8602  19.0450  0.0000
0202-03-30_21:17:49.066000      5628.66        1.42397700e+01        5.60183627e-06  22.0409  18.8471  19.0276  0.0000
0202-03-30_21:17:49.414000      5629.01        1.42695700e+01        5.84837887e-06  22.0409  18.8471  19.0276  0.0000
0202-03-30_21:17:49.770000      5629.37        1.42999700e+01        6.10211075e-06  22.0409  18.8471  19.0276  0.0000
0202-03-30_21:17:50.117000      5629.72        1.43294100e+01        6.39575551e-06  22.0353  18.8549  19.0191  0.0000
0202-03-30_21:17:50.465000      5630.06        1.43591200e+01        6.70427464e-06  22.0353  18.8549  19.0191  0.0000
0202-03-30_21:17:50.816000      5630.41        1.43890600e+01        7.02252408e-06  22.0353  18.8549  19.0191  0.0000
0202-03-30_21:17:51.195000      5630.79        1.44190400e+01        7.32949410e-06  22.0498  18.8542  19.0496  0.0000
0202-03-30_21:17:51.555000      5631.15        1.44489100e+01        7.66763927e-06  22.0498  18.8542  19.0496  0.0000
0202-03-30_21:17:51.906000      5631.50        1.44787200e+01        7.99704647e-06  22.0498  18.8542  19.0496  0.0000
0202-03-30_21:17:52.254000      5631.85        1.45082300e+01        8.34994291e-06  22.0323  18.8465  19.0045  0.0000
0202-03-30_21:17:52.600000      5632.20        1.45380300e+01        8.74944598e-06  22.0323  18.8465  19.0045  0.0000
0202-03-30_21:17:52.953000      5632.55        1.45677700e+01        9.17237631e-06  22.0489  18.8595  19.0466  0.0000
0202-03-30_21:17:53.312000      5632.91        1.45972600e+01        9.62189473e-06  22.0489  18.8595  19.0466  0.0000
0202-03-30_21:17:53.656000      5633.26        1.46270500e+01        1.00707314e-05  22.0489  18.8595  19.0466  0.0000
0202-03-30_21:17:54.004000      5633.60        1.46561500e+01        1.05156016e-05  22.0467  18.8465  19.0259  0.0000
0202-03-30_21:17:54.355000      5633.95        1.46873300e+01        1.09817301e-05  22.0467  18.8465  19.0259  0.0000
0202-03-30_21:17:54.703000      5634.30        1.47172500e+01        1.14989899e-05  22.0467  18.8465  19.0259  0.0000
0202-03-30_21:17:55.066000      5634.66        1.47468600e+01        1.20645912e-05  22.0428  18.8547  19.0216  0.0000
0202-03-30_21:17:55.414000      5635.01        1.47765100e+01        1.26661390e-05  22.0428  18.8547  19.0216  0.0000
0202-03-30_21:17:55.760000      5635.36        1.48063900e+01        1.32581425e-05  22.0428  18.8547  19.0216  0.0000
0202-03-30_21:17:56.110000      5635.71        1.48362800e+01        1.38715279e-05  22.0565  18.8546  19.0476  0.0000
0202-03-30_21:17:56.453000      5636.05        1.48665900e+01        1.44909871e-05  22.0565  18.8546  19.0476  0.0000
0202-03-30_21:17:56.816000      5636.41        1.48962200e+01        1.56549135e-05  22.0565  18.8546  19.0476  0.0000
0202-03-30_21:17:57.210000      5636.81        1.49257000e+01        1.59266822e-05  22.0442  18.8468  19.0092  0.0000
0202-03-30_21:17:57.560000      5637.16        1.49559300e+01        1.71975807e-05  22.0442  18.8468  19.0092  0.0000
0202-03-30_21:17:57.910000      5637.51        1.49856900e+01        1.75754539e-05  22.0442  18.8468  19.0092  0.0000
0202-03-30_21:17:58.270000      5637.87        1.50154400e+01        1.88680442e-05  22.0590  18.8606  19.0467  0.0000
0202-03-30_21:17:58.617000      5638.21        1.50453000e+01        1.93536333e-05  22.0590  18.8606  19.0467  0.0000
0202-03-30_21:17:58.965000      5638.56        1.50752500e+01        2.07690619e-05  22.0566  18.8477  19.0288  0.0000
