Repository: shortlab/2025-devitre-PhD

# 2025-devitre-PhD
Data repository for Alexis Devitre's PhD thesis

File: chapter 5/data/022k_ffj51/Ic/1_anneal/after-step6/Ic_2025-03-30_21-21-00365504_ffj51-ffj51-30p4pm2-03T-afterTc-0nA-anneal300k-6min-22k.txt (part 2 of 2)
# Ic = 12.16 A, n = 21.28 , Tavg = 22.05 K, ffj51-ffj51-30p4pm2-03T-afterTc-0nA-anneal300k-6min-22k
#datetime                        t_s     iHTS_A                vHTS_V                tHTS_K  tTAR_K  tHOL_K  tSPA_K
0202-03-30_21:19:59.652000      5759.25        9.97686500e+00       -1.28245622e-08  22.0172  18.8418  19.0150  0.0000
                                5759.60        1.00064600e+01       -1.18949122e-08  22.0161  18.8529  19.0172  0.0000
0202-03-30_21:20:00.344000      5759.94        1.00364200e+01       -1.02215522e-08  22.0161  18.8529  19.0172  0.0000
0202-03-30_21:20:00.690000      5760.29        1.00661100e+01       -1.38781622e-08  22.0161  18.8529  19.0172  0.0000
0202-03-30_21:20:01.043000      5760.64        1.00958700e+01       -1.72868622e-08  22.0297  18.8498  19.0478  0.0000
0202-03-30_21:20:01.390000      5760.99        1.01258200e+01       -9.16795222e-09  22.0297  18.8498  19.0478  0.0000
0202-03-30_21:20:01.740000      5761.33        1.01553800e+01       -5.69727222e-09  22.0297  18.8498  19.0478  0.0000
0202-03-30_21:20:02.098000      5761.69        1.01853900e+01       -1.71009322e-08  22.0148  18.8453  19.0054  0.0000
0202-03-30_21:20:02.440000      5762.04        1.02147200e+01       -1.66671022e-08  22.0148  18.8453  19.0054  0.0000
0202-03-30_21:20:02.790000      5762.39        1.02449900e+01       -1.45599022e-08  22.0148  18.8453  19.0054  0.0000
0202-03-30_21:20:03.140000      5762.74        1.02752200e+01       -1.93940622e-08  22.0252  18.8574  19.0452  0.0000
0202-03-30_21:20:03.490000      5763.09        1.03046400e+01       -1.02819322e-08  22.0252  18.8574  19.0452  0.0000
0202-03-30_21:20:03.863000      5763.46        1.03342500e+01       -1.17058022e-08  22.0252  18.8574  19.0452  0.0000
0202-03-30_21:20:04.250000      5763.85        1.03644600e+01       -1.85851922e-08  22.0222  18.8433  19.0232  0.0000
0202-03-30_21:20:04.598000      5764.20        1.03941100e+01       -2.13741322e-08  22.0222  18.8433  19.0232  0.0000
0202-03-30_21:20:04.957000      5764.56        1.04240300e+01       -1.58582222e-08  22.0149  18.8548  19.0226  0.0000
0202-03-30_21:20:05.310000      5764.91        1.04536400e+01       -1.33171922e-08  22.0149  18.8548  19.0226  0.0000
0202-03-30_21:20:05.656000      5765.25        1.04836900e+01       -6.93362222e-09  22.0149  18.8548  19.0226  0.0000
0202-03-30_21:20:06.004000      5765.60        1.05135400e+01       -4.33061222e-09  22.0313  18.8510  19.0458  0.0000
0202-03-30_21:20:06.360000      5765.96        1.05432200e+01       -9.47465222e-09  22.0313  18.8510  19.0458  0.0000
0202-03-30_21:20:06.720000      5766.32        1.05729500e+01       -7.11955222e-09  22.0313  18.8510  19.0458  0.0000
0202-03-30_21:20:07.082000      5766.68        1.06028700e+01       -5.19828222e-09  22.0139  18.8463  19.0057  0.0000
0202-03-30_21:20:07.434000      5767.03        1.06329900e+01        2.98260778e-09  22.0139  18.8463  19.0057  0.0000
0202-03-30_21:20:07.780000      5767.38        1.06626900e+01       -1.16981222e-09  22.0139  18.8463  19.0057  0.0000
0202-03-30_21:20:08.130000      5767.73        1.06922400e+01       -8.54500222e-09  22.0281  18.8588  19.0465  0.0000
0202-03-30_21:20:08.477000      5768.08        1.07223400e+01       -3.83479222e-09  22.0281  18.8588  19.0465  0.0000
0202-03-30_21:20:08.848000      5768.45        1.07517100e+01       -7.49140222e-09  22.0281  18.8588  19.0465  0.0000
0202-03-30_21:20:09.223000      5768.82        1.07816600e+01       -7.80192222e-09  22.0258  18.8446  19.0258  0.0000
0202-03-30_21:20:09.586000      5769.18        1.08116200e+01       -1.77203722e-08  22.0258  18.8446  19.0258  0.0000
0202-03-30_21:20:09.938000      5769.54        1.08418600e+01       -9.84968222e-09  22.0178  18.8560  19.0220  0.0000
0202-03-30_21:20:10.297000      5769.89        1.08710400e+01       -3.65203222e-09  22.0178  18.8560  19.0220  0.0000
0202-03-30_21:20:10.640000      5770.24        1.09008300e+01       -2.72239222e-09  22.0178  18.8560  19.0220  0.0000
0202-03-30_21:20:10.992000      5770.59        1.09311900e+01       -6.68888222e-09  22.0330  18.8520  19.0467  0.0000
0202-03-30_21:20:11.340000      5770.94        1.09609300e+01       -4.89156222e-09  22.0330  18.8520  19.0467  0.0000
0202-03-30_21:20:11.688000      5771.28        1.09896600e+01       -4.70563222e-09  22.0330  18.8520  19.0467  0.0000
0202-03-30_21:20:12.035000      5771.63        1.10205100e+01       -1.08413022e-08  22.0126  18.8471  19.0041  0.0000
0202-03-30_21:20:12.383000      5771.98        1.10503000e+01       -8.17631222e-09  22.0126  18.8471  19.0041  0.0000
0202-03-30_21:20:12.730000      5772.33        1.10799800e+01       -5.53212222e-10  22.0126  18.8471  19.0041  0.0000
0202-03-30_21:20:13.080000      5772.68        1.11102400e+01       -1.29693222e-09  22.0327  18.8594  19.0486  0.0000
0202-03-30_21:20:13.426000      5773.02        1.11395900e+01       -1.85472222e-09  22.0327  18.8594  19.0486  0.0000
0202-03-30_21:20:13.773000      5773.37        1.11696500e+01        4.59083778e-09  22.0327  18.8594  19.0486  0.0000
0202-03-30_21:20:14.133000      5773.73        1.11993400e+01       -1.79274222e-09  22.0252  18.8452  19.0278  0.0000
0202-03-30_21:20:14.480000      5774.08        1.12287800e+01       -7.49457222e-09  22.0252  18.8452  19.0278  0.0000
0202-03-30_21:20:14.850000      5774.45        1.12587400e+01       -2.53646222e-09  22.0252  18.8452  19.0278  0.0000
0202-03-30_21:20:15.230000      5774.83        1.12890800e+01       -1.83182222e-10  22.0213  18.8563  19.0226  0.0000
0202-03-30_21:20:15.590000      5775.19        1.13184700e+01       -4.64732222e-09  22.0213  18.8563  19.0226  0.0000
0202-03-30_21:20:15.940000      5775.54        1.13483300e+01        6.32251778e-09  22.0319  18.8519  19.0478  0.0000
0202-03-30_21:20:16.290000      5775.89        1.13783800e+01        7.25216778e-09  22.0319  18.8519  19.0478  0.0000
0202-03-30_21:20:16.637000      5776.23        1.14081600e+01        1.66725878e-08  22.0319  18.8519  19.0478  0.0000
0202-03-30_21:20:16.984000      5776.58        1.14379400e+01        1.89037478e-08  22.0158  18.8476  19.0057  0.0000
0202-03-30_21:20:17.344000      5776.94        1.14680300e+01        2.18166378e-08  22.0158  18.8476  19.0057  0.0000
0202-03-30_21:20:17.690000      5777.29        1.14977300e+01        2.99355578e-08  22.0158  18.8476  19.0057  0.0000
0202-03-30_21:20:18.040000      5777.64        1.15274200e+01        3.73727378e-08  22.0306  18.8600  19.0468  0.0000
0202-03-30_21:20:18.387000      5777.99        1.15573800e+01        3.15469478e-08  22.0306  18.8600  19.0468  0.0000
0202-03-30_21:20:18.734000      5778.33        1.15870000e+01        2.64648778e-08  22.0306  18.8600  19.0468  0.0000
0202-03-30_21:20:19.082000      5778.68        1.16169300e+01        3.09891578e-08  22.0247  18.8449  19.0194  0.0000
0202-03-30_21:20:19.438000      5779.04        1.16471800e+01        4.09673778e-08  22.0247  18.8449  19.0194  0.0000
0202-03-30_21:20:19.785000      5779.38        1.16764200e+01        4.45000378e-08  22.0247  18.8449  19.0194  0.0000
0202-03-30_21:20:20.133000      5779.73        1.17064600e+01        4.68551478e-08  22.0220  18.8560  19.0266  0.0000
0202-03-30_21:20:20.480000      5780.08        1.17366200e+01        5.00779178e-08  22.0220  18.8560  19.0266  0.0000
0202-03-30_21:20:20.867000      5780.46        1.17664000e+01        6.69355278e-08  22.0220  18.8560  19.0266  0.0000
0202-03-30_21:20:21.246000      5780.84        1.17959700e+01        6.80509278e-08  22.0341  18.8519  19.0454  0.0000
0202-03-30_21:20:21.594000      5781.19        1.18259100e+01        7.26990978e-08  22.0341  18.8519  19.0454  0.0000
0202-03-30_21:20:21.945000      5781.55        1.18556700e+01        8.46605578e-08  22.0194  18.8478  19.0102  0.0000
0202-03-30_21:20:22.293000      5781.89        1.18852600e+01        9.66220278e-08  22.0194  18.8478  19.0102  0.0000
0202-03-30_21:20:22.650000      5782.25        1.19153600e+01        1.04802918e-07  22.0194  18.8478  19.0102  0.0000
0202-03-30_21:20:22.996000      5782.60        1.19449800e+01        1.01270258e-07  22.0317  18.8601  19.0474  0.0000
0202-03-30_21:20:23.344000      5782.94        1.19751800e+01        1.14223348e-07  22.0317  18.8601  19.0474  0.0000
0202-03-30_21:20:23.690000      5783.29        1.20037700e+01        1.28230038e-07  22.0317  18.8601  19.0474  0.0000
0202-03-30_21:20:24.050000      5783.65        1.20345500e+01        1.31018978e-07  22.0263  18.8461  19.0201  0.0000
0202-03-30_21:20:24.395000      5783.99        1.20645800e+01        1.43104398e-07  22.0263  18.8461  19.0201  0.0000
0202-03-30_21:20:24.754000      5784.35        1.20942000e+01        1.48434368e-07  22.0263  18.8461  19.0201  0.0000
0202-03-30_21:20:25.113000      5784.71        1.21239200e+01        1.56677248e-07  22.0220  18.8584  19.0244  0.0000
0202-03-30_21:20:25.457000      5785.06        1.21537000e+01        1.67833018e-07  22.0220  18.8584  19.0244  0.0000
0202-03-30_21:20:25.812000      5785.41        1.21834400e+01        1.73410898e-07  22.0220  18.8584  19.0244  0.0000
0202-03-30_21:20:26.176000      5785.77        1.22135300e+01        1.88843048e-07  22.0414  18.8542  19.0541  0.0000
0202-03-30_21:20:26.523000      5786.12        1.22435800e+01        2.12827948e-07  22.0414  18.8542  19.0541  0.0000
0202-03-30_21:20:26.906000      5786.50        1.22735100e+01        2.30986198e-07  22.0414  18.8542  19.0541  0.0000
0202-03-30_21:20:27.266000      5786.86        1.23031900e+01        2.39908788e-07  22.0229  18.8499  19.0128  0.0000
0202-03-30_21:20:27.630000      5787.23        1.23330000e+01        2.58191868e-07  22.0229  18.8499  19.0128  0.0000
0202-03-30_21:20:27.984000      5787.58        1.23628800e+01        2.80131548e-07  22.0356  18.8618  19.0507  0.0000
0202-03-30_21:20:28.332000      5787.93        1.23927100e+01        2.99716128e-07  22.0356  18.8618  19.0507  0.0000
0202-03-30_21:20:28.680000      5788.28        1.24221800e+01        3.16449798e-07  22.0356  18.8618  19.0507  0.0000
0202-03-30_21:20:29.027000      5788.62        1.24520900e+01        3.30084628e-07  22.0267  18.8473  19.0230  0.0000
0202-03-30_21:20:29.375000      5788.97        1.24819400e+01        3.41922138e-07  22.0267  18.8473  19.0230  0.0000
0202-03-30_21:20:29.723000      5789.32        1.25119000e+01        3.61940558e-07  22.0267  18.8473  19.0230  0.0000
0202-03-30_21:20:30.070000      5789.67        1.25417900e+01        3.91999168e-07  22.0258  18.8591  19.0235  0.0000
0202-03-30_21:20:30.418000      5790.02        1.25713500e+01        4.15984088e-07  22.0258  18.8591  19.0235  0.0000
0202-03-30_21:20:30.766000      5790.36        1.26011100e+01        4.41518408e-07  22.0258  18.8591  19.0235  0.0000
0202-03-30_21:20:31.113000      5790.71        1.26309900e+01        4.66618898e-07  22.0372  18.8534  19.0472  0.0000
0202-03-30_21:20:31.473000      5791.07        1.26605500e+01        4.72940508e-07  22.0372  18.8534  19.0472  0.0000
0202-03-30_21:20:31.870000      5791.47        1.26906400e+01        4.93020898e-07  22.0372  18.8534  19.0472  0.0000
0202-03-30_21:20:32.260000      5791.86        1.27203800e+01        5.30454718e-07  22.0220  18.8499  19.0068  0.0000
0202-03-30_21:20:32.625000      5792.22        1.27500800e+01        5.57600428e-07  22.0220  18.8499  19.0068  0.0000
0202-03-30_21:20:32.984000      5792.58        1.27800300e+01        5.87594798e-07  22.0373  18.8614  19.0540  0.0000
0202-03-30_21:20:33.332000      5792.93        1.28095600e+01        6.17714428e-07  22.0373  18.8614  19.0540  0.0000
0202-03-30_21:20:33.680000      5793.28        1.28393400e+01        6.43806558e-07  22.0373  18.8614  19.0540  0.0000
0202-03-30_21:20:34.027000      5793.62        1.28692200e+01        6.74794828e-07  22.0324  18.8469  19.0257  0.0000
0202-03-30_21:20:34.387000      5793.98        1.28993500e+01        7.01134868e-07  22.0324  18.8469  19.0257  0.0000
0202-03-30_21:20:34.734000      5794.33        1.29292800e+01        7.37267198e-07  22.0324  18.8469  19.0257  0.0000
0202-03-30_21:20:35.082000      5794.68        1.29586100e+01        7.71106388e-07  22.0270  18.8592  19.0268  0.0000
0202-03-30_21:20:35.430000      5795.03        1.29883200e+01        8.15543578e-07  22.0270  18.8592  19.0268  0.0000
0202-03-30_21:20:35.785000      5795.38        1.30183600e+01        8.56819958e-07  22.0270  18.8592  19.0268  0.0000
0202-03-30_21:20:36.133000      5795.73        1.30485800e+01        8.92642398e-07  22.0411  18.8539  19.0467  0.0000
0202-03-30_21:20:36.490000      5796.09        1.30777200e+01        9.40798178e-07  22.0411  18.8539  19.0467  0.0000
0202-03-30_21:20:36.870000      5796.47        1.31075600e+01        9.94903708e-07  22.0411  18.8539  19.0467  0.0000
0202-03-30_21:20:37.246000      5796.84        1.31372800e+01        1.04268763e-06  22.0262  18.8507  19.0105  0.0000
0202-03-30_21:20:37.605000      5797.20        1.31673700e+01        1.08985178e-06  22.0262  18.8507  19.0105  0.0000
0202-03-30_21:20:37.953000      5797.55        1.31971300e+01        1.13899919e-06  22.0404  18.8624  19.0504  0.0000
0202-03-30_21:20:38.300000      5797.90        1.32269700e+01        1.19750505e-06  22.0404  18.8624  19.0504  0.0000
0202-03-30_21:20:38.650000      5798.25        1.32565000e+01        1.26282987e-06  22.0404  18.8624  19.0504  0.0000
0202-03-30_21:20:38.996000      5798.59        1.32865800e+01        1.31867303e-06  22.0361  18.8476  19.0290  0.0000
0202-03-30_21:20:39.355000      5798.95        1.33166700e+01        1.37457584e-06  22.0361  18.8476  19.0290  0.0000
0202-03-30_21:20:39.703000      5799.30        1.33465300e+01        1.43865956e-06  22.0361  18.8476  19.0290  0.0000
0202-03-30_21:20:40.050000      5799.65        1.33764000e+01        1.51402299e-06  22.0326  18.8605  19.0266  0.0000
0202-03-30_21:20:40.400000      5800.00        1.34059300e+01        1.58864271e-06  22.0326  18.8605  19.0266  0.0000
0202-03-30_21:20:40.746000      5800.34        1.34359200e+01        1.66227081e-06  22.0326  18.8605  19.0266  0.0000
0202-03-30_21:20:41.094000      5800.69        1.34659700e+01        1.71798769e-06  22.0466  18.8545  19.0510  0.0000
0202-03-30_21:20:41.440000      5801.04        1.34958600e+01        1.80537457e-06  22.0466  18.8545  19.0510  0.0000
0202-03-30_21:20:41.790000      5801.39        1.35253800e+01        1.91587869e-06  22.0466  18.8545  19.0510  0.0000
0202-03-30_21:20:42.137000      5801.73        1.35552500e+01        2.01163239e-06  22.0260  18.8508  19.0075  0.0000
0202-03-30_21:20:42.484000      5802.08        1.35849200e+01        2.10998912e-06  22.0260  18.8508  19.0075  0.0000
0202-03-30_21:20:42.910000      5802.51        1.36147400e+01        2.20815991e-06  22.0260  18.8508  19.0075  0.0000
0202-03-30_21:20:43.266000      5802.87        1.36445400e+01        2.31017324e-06  22.0417  18.8616  19.0470  0.0000
0202-03-30_21:20:43.625000      5803.22        1.36744200e+01        2.41305425e-06  22.0417  18.8616  19.0470  0.0000
0202-03-30_21:20:43.984000      5803.58        1.37044000e+01        2.53545786e-06  22.0387  18.8469  19.0249  0.0000
0202-03-30_21:20:44.348000      5803.95        1.37339700e+01        2.63059176e-06  22.0387  18.8469  19.0249  0.0000
0202-03-30_21:20:44.695000      5804.29        1.37637300e+01        2.75566010e-06  22.0387  18.8469  19.0249  0.0000
0202-03-30_21:20:45.043000      5804.64        1.37933800e+01        2.89411551e-06  22.0364  18.8602  19.0273  0.0000
0202-03-30_21:20:45.390000      5804.99        1.38236800e+01        3.02029970e-06  22.0364  18.8602  19.0273  0.0000
0202-03-30_21:20:45.740000      5805.34        1.38534500e+01        3.17530296e-06  22.0364  18.8602  19.0273  0.0000
0202-03-30_21:20:46.098000      5805.69        1.38831300e+01        3.30787073e-06  22.0506  18.8544  19.0547  0.0000
0202-03-30_21:20:46.445000      5806.04        1.39129500e+01        3.45822576e-06  22.0506  18.8544  19.0547  0.0000
0202-03-30_21:20:46.793000      5806.39        1.39429600e+01        3.62556235e-06  22.0506  18.8544  19.0547  0.0000
0202-03-30_21:20:47.137000      5806.74        1.39724600e+01        3.77492575e-06  22.0313  18.8512  19.0088  0.0000
0202-03-30_21:20:47.496000      5807.09        1.40022700e+01        3.97052364e-06  22.0313  18.8512  19.0088  0.0000
0202-03-30_21:20:47.918000      5807.52        1.40324000e+01        4.18266925e-06  22.0313  18.8512  19.0088  0.0000
0202-03-30_21:20:48.280000      5807.88        1.40620300e+01        4.35564571e-06  22.0457  18.8624  19.0510  0.0000
0202-03-30_21:20:48.630000      5808.23        1.40921400e+01        4.54293874e-06  22.0457  18.8624  19.0510  0.0000
0202-03-30_21:20:48.980000      5808.58        1.41218300e+01        4.74033394e-06  22.0431  18.8475  19.0252  0.0000
0202-03-30_21:20:49.336000      5808.93        1.41516000e+01        4.94058007e-06  22.0431  18.8475  19.0252  0.0000
0202-03-30_21:20:49.684000      5809.28        1.41803800e+01        5.16660842e-06  22.0431  18.8475  19.0252  0.0000
0202-03-30_21:20:50.030000      5809.63        1.42115000e+01        5.40348266e-06  22.0374  18.8602  19.0249  0.0000
0202-03-30_21:20:50.380000      5809.98        1.42413000e+01        5.66285426e-06  22.0374  18.8602  19.0249  0.0000
0202-03-30_21:20:50.727000      5810.32        1.42713000e+01        5.92935312e-06  22.0374  18.8602  19.0249  0.0000
0202-03-30_21:20:51.086000      5810.68        1.43006300e+01        6.17874667e-06  22.0523  18.8551  19.0520  0.0000
0202-03-30_21:20:51.430000      5811.03        1.43303800e+01        6.44363435e-06  22.0523  18.8551  19.0520  0.0000
0202-03-30_21:20:51.780000      5811.38        1.43601000e+01        6.73480007e-06  22.0523  18.8551  19.0520  0.0000
0202-03-30_21:20:52.130000      5811.73        1.43902400e+01        7.05608638e-06  22.0401  18.8523  19.0133  0.0000
0202-03-30_21:20:52.477000      5812.07        1.44203000e+01        7.39646177e-06  22.0401  18.8523  19.0133  0.0000
0202-03-30_21:20:52.867000      5812.47        1.44498900e+01        7.68886801e-06  22.0401  18.8523  19.0133  0.0000
0202-03-30_21:20:53.242000      5812.84        1.44795900e+01        8.07988027e-06  22.0515  18.8637  19.0549  0.0000
0202-03-30_21:20:53.598000      5813.20        1.45096100e+01        8.42763266e-06  22.0515  18.8637  19.0549  0.0000
0202-03-30_21:20:53.960000      5813.56        1.45396000e+01        8.84442732e-06  22.0472  18.8487  19.0234  0.0000
0202-03-30_21:20:54.324000      5813.92        1.45692000e+01        9.18709760e-06  22.0472  18.8487  19.0234  0.0000
0202-03-30_21:20:54.680000      5814.28        1.45992000e+01        9.67466987e-06  22.0472  18.8487  19.0234  0.0000
0202-03-30_21:20:55.027000      5814.62        1.46293100e+01        1.01404263e-05  22.0452  18.8616  19.0325  0.0000
0202-03-30_21:20:55.375000      5814.97        1.46587400e+01        1.06262012e-05  22.0452  18.8616  19.0325  0.0000
0202-03-30_21:20:55.723000      5815.32        1.46881900e+01        1.11157567e-05  22.0452  18.8616  19.0325  0.0000
0202-03-30_21:20:56.086000      5815.68        1.47183700e+01        1.15883924e-05  22.0603  18.8562  19.0523  0.0000
0202-03-30_21:20:56.430000      5816.03        1.47481900e+01        1.21077577e-05  22.0603  18.8562  19.0523  0.0000
0202-03-30_21:20:56.777000      5816.38        1.47776000e+01        1.26811672e-05  22.0603  18.8562  19.0523  0.0000
0202-03-30_21:20:57.125000      5816.72        1.48078700e+01        1.33054602e-05  22.0437  18.8529  19.0107  0.0000
0202-03-30_21:20:57.477000      5817.07        1.48375900e+01        1.39795827e-05  22.0437  18.8529  19.0107  0.0000
0202-03-30_21:20:57.883000      5817.48        1.48674400e+01        1.46586013e-05  22.0437  18.8529  19.0107  0.0000
0202-03-30_21:20:58.242000      5817.84        1.48969600e+01        1.53411526e-05  22.0588  18.8642  19.0522  0.0000
0202-03-30_21:20:58.590000      5818.19        1.49267500e+01        1.60374008e-05  22.0588  18.8642  19.0522  0.0000
0202-03-30_21:20:58.950000      5818.55        1.49562200e+01        1.72255595e-05  22.0588  18.8642  19.0522  0.0000
0202-03-30_21:20:59.297000      5818.89        1.49864600e+01        1.75506901e-05  22.0569  18.8494  19.0293  0.0000
0202-03-30_21:20:59.645000      5819.24        1.50161600e+01        1.90523897e-05  22.0569  18.8494  19.0293  0.0000
0202-03-30_21:20:59.992000      5819.59        1.50457300e+01        1.94749480e-05  22.0540  18.8623  19.0334  0.0000
0202-03-30_21:21:00.340000      5819.94        1.50757300e+01        2.07314671e-05  22.0540  18.8623  19.0334  0.0000
