Repository: shortlab/2025-devitre-PhD

# 2025-devitre-PhD
Data repository for Alexis Devitre's PhD thesis

File: chapter 5/data/022k_ffj51/Ic/in-field-experiment/step1/0.3T/Ic_2025-03-28_21-22-30458249_70k-15e19pm2-03T-anneal300k-720min.txt
# Ic = 1.39 A, n = 14.13 , Tavg = 69.94 K, 70k-15e19pm2-03T-anneal300k-720min
#datetime                        t_s     iHTS_A                vHTS_V                tHTS_K  tTAR_K  tHOL_K  tSPA_K
0202-03-28_21:22:07.300000      11271.16        6.72425900e-03        3.55477143e-09  69.9655  68.5691  69.2430  0.0000
0202-03-28_21:22:07.660000      11271.52        3.99663100e-02        9.31847143e-09  69.9725  68.5733  69.2533  0.0000
0202-03-28_21:22:08.008000      11271.87        6.96833300e-02        5.29007143e-09  69.9725  68.5733  69.2533  0.0000
0202-03-28_21:22:08.355000      11272.22        9.96482200e-02        8.51277143e-09  69.9725  68.5733  69.2533  0.0000
0202-03-28_21:22:08.703000      11272.56        1.29841700e-01        2.87297143e-09  69.9760  68.5756  69.2564  0.0000
0202-03-28_21:22:09.050000      11272.91        1.59412700e-01       -8.03472857e-09  69.9760  68.5756  69.2564  0.0000
0202-03-28_21:22:09.410000      11273.27        1.89162400e-01       -6.11342857e-09  69.9760  68.5756  69.2564  0.0000
0202-03-28_21:22:09.758000      11273.62        2.19069400e-01       -1.71451286e-08  69.9647  68.5767  69.2549  0.0000
0202-03-28_21:22:10.105000      11273.97        2.49085200e-01       -3.88232857e-09  69.9647  68.5767  69.2549  0.0000
0202-03-28_21:22:10.457000      11274.31        2.78487600e-01        8.92471429e-10  69.9647  68.5767  69.2549  0.0000
0202-03-28_21:22:10.805000      11274.66        3.08377900e-01       -1.61468286e-08  69.9744  68.5779  69.2785  0.0000
0202-03-28_21:22:11.160000      11275.02        3.38479400e-01        6.90817143e-09  69.9744  68.5779  69.2785  0.0000
0202-03-28_21:22:11.570000      11275.43        3.67988600e-01        1.81257714e-08  69.9744  68.5779  69.2785  0.0000
0202-03-28_21:22:11.940000      11275.80        3.98061200e-01        2.88714286e-11  69.9731  68.5784  69.2633  0.0000
0202-03-28_21:22:12.290000      11276.15        4.27901400e-01        8.33357143e-09  69.9731  68.5784  69.2633  0.0000
0202-03-28_21:22:12.650000      11276.51        4.57835100e-01        1.27338714e-08  69.9532  68.5794  69.2638  0.0000
0202-03-28_21:22:12.996000      11276.85        4.87502400e-01       -1.41635286e-08  69.9532  68.5794  69.2638  0.0000
0202-03-28_21:22:13.344000      11277.20        5.16851300e-01       -2.08569286e-08  69.9532  68.5794  69.2638  0.0000
0202-03-28_21:22:13.690000      11277.55        5.47349800e-01       -2.25303286e-08  69.9678  68.5803  69.2708  0.0000
0202-03-28_21:22:14.040000      11277.90        5.77139500e-01        1.20637143e-09  69.9678  68.5803  69.2708  0.0000
0202-03-28_21:22:14.400000      11278.26        6.06415700e-01        1.52748714e-08  69.9678  68.5803  69.2708  0.0000
0202-03-28_21:22:14.746000      11278.60        6.36702400e-01       -3.30661286e-08  69.9655  68.5812  69.2564  0.0000
0202-03-28_21:22:15.094000      11278.95        6.65907300e-01       -3.58550286e-08  69.9655  68.5812  69.2564  0.0000
0202-03-28_21:22:15.440000      11279.30        6.96244700e-01       -1.25522286e-08  69.9655  68.5812  69.2564  0.0000
0202-03-28_21:22:15.790000      11279.65        7.25743000e-01       -4.18047286e-08  69.9602  68.5832  69.2554  0.0000
0202-03-28_21:22:16.152000      11280.01        7.56294100e-01       -2.56908286e-08  69.9602  68.5832  69.2554  0.0000
0202-03-28_21:22:16.530000      11280.39        7.85351500e-01       -7.09692857e-09  69.9602  68.5832  69.2554  0.0000
0202-03-28_21:22:16.910000      11280.77        8.15200600e-01       -1.41615286e-08  69.9638  68.5845  69.2509  0.0000
0202-03-28_21:22:17.258000      11281.12        8.45489000e-01       -2.82919286e-08  69.9638  68.5845  69.2509  0.0000
0202-03-28_21:22:17.620000      11281.48        8.74676100e-01       -7.99176286e-08  69.9638  68.5845  69.2509  0.0000
0202-03-28_21:22:17.980000      11281.84        9.04986800e-01       -5.37639286e-08  69.9670  68.5858  69.2411  0.0000
0202-03-28_21:22:18.340000      11282.20        9.34797400e-01       -3.31582857e-09  69.9670  68.5858  69.2411  0.0000
0202-03-28_21:22:18.688000      11282.55        9.64259100e-01        8.98571429e-10  69.9729  68.5863  69.2532  0.0000
0202-03-28_21:22:19.035000      11282.89        9.93882600e-01       -3.78982286e-08  69.9729  68.5863  69.2532  0.0000
0202-03-28_21:22:19.383000      11283.24        1.02451300e+00       -4.13068286e-08  69.9729  68.5863  69.2532  0.0000
0202-03-28_21:22:19.730000      11283.59        1.05424700e+00        2.20007143e-09  69.9548  68.5865  69.2513  0.0000
0202-03-28_21:22:20.080000      11283.94        1.08474500e+00       -2.78581286e-08  69.9548  68.5865  69.2513  0.0000
0202-03-28_21:22:20.426000      11284.28        1.11392800e+00       -1.11247286e-08  69.9548  68.5865  69.2513  0.0000
0202-03-28_21:22:20.773000      11284.63        1.14354400e+00        3.33737714e-08  69.9667  68.5875  69.2675  0.0000
0202-03-28_21:22:21.130000      11284.99        1.17367200e+00        5.63047714e-08  69.9667  68.5875  69.2675  0.0000
0202-03-28_21:22:21.477000      11285.34        1.20334900e+00        3.53569714e-08  69.9667  68.5875  69.2675  0.0000
0202-03-28_21:22:21.883000      11285.74        1.23315200e+00        3.45512714e-08  69.9635  68.5886  69.2644  0.0000
0202-03-28_21:22:22.230000      11286.09        1.26251800e+00        4.91060714e-08  69.9635  68.5886  69.2644  0.0000
0202-03-28_21:22:22.594000      11286.45        1.29238200e+00        6.83708714e-08  69.9635  68.5886  69.2644  0.0000
0202-03-28_21:22:22.950000      11286.81        1.32230000e+00        9.60120714e-08  69.9464  68.5897  69.2589  0.0000
0202-03-28_21:22:23.310000      11287.17        1.35254900e+00        1.20802371e-07  69.9464  68.5897  69.2589  0.0000
0202-03-28_21:22:23.668000      11287.53        1.38237900e+00        1.76704371e-07  69.9575  68.5911  69.2706  0.0000
0202-03-28_21:22:24.027000      11287.89        1.41224200e+00        2.41840771e-07  69.9575  68.5911  69.2706  0.0000
0202-03-28_21:22:24.375000      11288.24        1.44191600e+00        3.28110871e-07  69.9575  68.5911  69.2706  0.0000
0202-03-28_21:22:24.723000      11288.58        1.47155800e+00        4.28883371e-07  69.9664  68.5922  69.2587  0.0000
0202-03-28_21:22:25.080000      11288.94        1.50177500e+00        5.87541071e-07  69.9664  68.5922  69.2587  0.0000
0202-03-28_21:22:25.438000      11289.30        1.53131200e+00        7.99063971e-07  69.9664  68.5922  69.2587  0.0000
0202-03-28_21:22:25.797000      11289.66        1.56130200e+00        1.04994147e-06  69.9544  68.5936  69.2655  0.0000
0202-03-28_21:22:26.145000      11290.01        1.59088100e+00        1.38318457e-06  69.9544  68.5936  69.2655  0.0000
0202-03-28_21:22:26.508000      11290.37        1.62061000e+00        1.80474307e-06  69.9544  68.5936  69.2655  0.0000
0202-03-28_21:22:26.883000      11290.74        1.65046500e+00        2.35149237e-06  69.9569  68.5940  69.2518  0.0000
0202-03-28_21:22:27.246000      11291.10        1.68045900e+00        2.98977977e-06  69.9569  68.5940  69.2518  0.0000
0202-03-28_21:22:27.600000      11291.46        1.71067000e+00        4.23933307e-06  69.9569  68.5940  69.2518  0.0000
0202-03-28_21:22:27.957000      11291.82        1.74034100e+00        4.77504837e-06  69.9514  68.5951  69.2451  0.0000
0202-03-28_21:22:28.312000      11292.17        1.77015500e+00        6.44640307e-06  69.9514  68.5951  69.2451  0.0000
0202-03-28_21:22:28.670000      11292.53        1.80002000e+00        8.21958957e-06  69.9631  68.5953  69.2496  0.0000
0202-03-28_21:22:29.027000      11292.89        1.82956500e+00        1.01201361e-05  69.9631  68.5953  69.2496  0.0000
0202-03-28_21:22:29.375000      11293.24        1.85945000e+00        1.23511369e-05  69.9631  68.5953  69.2496  0.0000
0202-03-28_21:22:29.723000      11293.58        1.88895300e+00        1.50194383e-05  69.9375  68.5956  69.2415  0.0000
0202-03-28_21:22:30.070000      11293.93        1.91896400e+00        1.81641467e-05  69.9375  68.5956  69.2415  0.0000
0202-03-28_21:22:30.438000      11294.30        1.94877100e+00        2.19243977e-05  69.9375  68.5956  69.2415  0.0000

File: chapter 5/data/022k_ffj51/Ic/in-field-experiment/step1/0.3T/Ic_2025-03-28_21-43-26310404_50k-15e19pm2-03T-anneal300k-720min.txt
# Ic = 6.45 A, n = 17.29 , Tavg = 49.95 K, 50k-15e19pm2-03T-anneal300k-720min
#datetime                        t_s     iHTS_A                vHTS_V                tHTS_K  tTAR_K  tHOL_K  tSPA_K
0202-03-28_21:42:56.050000      12519.91        7.70065700e-03        8.60690625e-09  49.9303  48.5967  48.9430  0.0000
0202-03-28_21:42:56.410000      12520.27        1.11502100e-01        4.39250625e-09  49.9303  48.5967  48.9430  0.0000
0202-03-28_21:42:56.758000      12520.62        2.10397100e-01        1.63538063e-08  49.9266  48.5986  48.9367  0.0000
0202-03-28_21:42:57.105000      12520.96        3.10297000e-01        3.12280063e-08  49.9266  48.5986  48.9367  0.0000
0202-03-28_21:42:57.453000      12521.31        4.09298100e-01        2.25514063e-08  49.9266  48.5986  48.9367  0.0000
0202-03-28_21:42:57.800000      12521.66        5.08635400e-01        1.12718063e-08  49.9242  48.6001  48.9372  0.0000
0202-03-28_21:42:58.160000      12522.02        6.07866800e-01        3.83570625e-09  49.9242  48.6001  48.9372  0.0000
0202-03-28_21:42:58.590000      12522.45        7.07901700e-01        2.69585063e-08  49.9242  48.6001  48.9372  0.0000
0202-03-28_21:42:58.953000      12522.81        8.07403800e-01        8.49260625e-09  49.9250  48.6010  48.9369  0.0000
0202-03-28_21:42:59.312000      12523.17        9.05865100e-01        1.43183063e-08  49.9250  48.6010  48.9369  0.0000
0202-03-28_21:42:59.668000      12523.53        1.00552300e+00        9.31606250e-10  49.9287  48.6015  48.9369  0.0000
0202-03-28_21:43:00.016000      12523.87        1.10464800e+00        5.08400625e-09  49.9287  48.6015  48.9369  0.0000
0202-03-28_21:43:00.363000      12524.22        1.20425500e+00        3.84450625e-09  49.9287  48.6015  48.9369  0.0000
0202-03-28_21:43:00.710000      12524.57        1.30352300e+00       -8.73659375e-09  49.9295  48.6026  48.9434  0.0000
0202-03-28_21:43:01.060000      12524.92        1.40301600e+00       -2.47709375e-09  49.9295  48.6026  48.9434  0.0000
0202-03-28_21:43:01.406000      12525.26        1.50235100e+00        8.69606250e-10  49.9295  48.6026  48.9434  0.0000
0202-03-28_21:43:01.754000      12525.61        1.60179900e+00       -6.31949375e-09  49.9311  48.6036  48.9491  0.0000
0202-03-28_21:43:02.100000      12525.96        1.70130300e+00       -1.08437937e-08  49.9311  48.6036  48.9491  0.0000
0202-03-28_21:43:02.450000      12526.31        1.80083200e+00       -4.27429375e-09  49.9311  48.6036  48.9491  0.0000
0202-03-28_21:43:02.797000      12526.65        1.90024300e+00       -4.89409375e-09  49.9365  48.6043  48.9514  0.0000
0202-03-28_21:43:03.152000      12527.01        1.99952500e+00        4.97806250e-10  49.9365  48.6043  48.9514  0.0000
0202-03-28_21:43:03.530000      12527.39        2.09889700e+00        5.14600625e-09  49.9365  48.6043  48.9514  0.0000
0202-03-28_21:43:03.910000      12527.77        2.19812200e+00        5.45580625e-09  49.9312  48.6046  48.9515  0.0000
0202-03-28_21:43:04.258000      12528.12        2.29779000e+00       -3.40659375e-09  49.9312  48.6046  48.9515  0.0000
0202-03-28_21:43:04.617000      12528.48        2.39702500e+00       -9.17019375e-09  49.9312  48.6046  48.9515  0.0000
0202-03-28_21:43:04.973000      12528.83        2.49633600e+00        4.27850625e-09  49.9500  48.6058  48.9551  0.0000
0202-03-28_21:43:05.332000      12529.19        2.59591300e+00        1.22734063e-08  49.9500  48.6058  48.9551  0.0000
0202-03-28_21:43:05.688000      12529.55        2.69509700e+00        1.54961063e-08  49.9397  48.6065  48.9457  0.0000
0202-03-28_21:43:06.050000      12529.91        2.79436100e+00        1.09719063e-08  49.9397  48.6065  48.9457  0.0000
0202-03-28_21:43:06.400000      12530.26        2.89400400e+00        8.30690625e-09  49.9397  48.6065  48.9457  0.0000
0202-03-28_21:43:06.742000      12530.60        2.99336200e+00        1.64258063e-08  49.9464  48.6071  48.9535  0.0000
0202-03-28_21:43:07.100000      12530.96        3.09312700e+00        2.24994063e-08  49.9464  48.6071  48.9535  0.0000
0202-03-28_21:43:07.457000      12531.32        3.19184800e+00        2.28092063e-08  49.9464  48.6071  48.9535  0.0000
0202-03-28_21:43:07.820000      12531.68        3.29144600e+00        2.51023063e-08  49.9419  48.6081  48.9492  0.0000
0202-03-28_21:43:08.170000      12532.03        3.39106100e+00        2.73954063e-08  49.9419  48.6081  48.9492  0.0000
0202-03-28_21:43:08.550000      12532.41        3.49005700e+00        2.93167063e-08  49.9419  48.6081  48.9492  0.0000
0202-03-28_21:43:08.920000      12532.78        3.58995100e+00        3.81792063e-08  49.9415  48.6088  48.9510  0.0000
0202-03-28_21:43:09.280000      12533.14        3.68918900e+00        3.66918063e-08  49.9415  48.6088  48.9510  0.0000
0202-03-28_21:43:09.633000      12533.49        3.78842300e+00        3.96666063e-08  49.9388  48.6096  48.9559  0.0000
0202-03-28_21:43:09.980000      12533.84        3.88806600e+00        3.78715063e-08  49.9388  48.6096  48.9559  0.0000
0202-03-28_21:43:10.330000      12534.19        3.98763900e+00        4.00449063e-08  49.9388  48.6096  48.9559  0.0000
0202-03-28_21:43:10.676000      12534.54        4.08695900e+00        4.69869063e-08  49.9385  48.6102  48.9528  0.0000
0202-03-28_21:43:11.030000      12534.89        4.18606700e+00        4.46318063e-08  49.9385  48.6102  48.9528  0.0000
0202-03-28_21:43:11.380000      12535.24        4.28536900e+00        3.66990063e-08  49.9385  48.6102  48.9528  0.0000
0202-03-28_21:43:11.730000      12535.59        4.38458400e+00        2.64110063e-08  49.9360  48.6115  48.9485  0.0000
0202-03-28_21:43:12.080000      12535.94        4.48421500e+00        3.60792063e-08  49.9360  48.6115  48.9485  0.0000
0202-03-28_21:43:12.426000      12536.28        4.58386000e+00        3.78145063e-08  49.9360  48.6115  48.9485  0.0000
0202-03-28_21:43:12.773000      12536.63        4.68324500e+00        3.68229063e-08  49.9403  48.6120  48.9458  0.0000
0202-03-28_21:43:13.120000      12536.98        4.78245200e+00        4.22148063e-08  49.9403  48.6120  48.9458  0.0000
0202-03-28_21:43:13.465000      12537.33        4.88152100e+00        4.17810063e-08  49.9403  48.6120  48.9458  0.0000
0202-03-28_21:43:13.812000      12537.67        4.98100800e+00        4.25247063e-08  49.9392  48.6125  48.9510  0.0000
0202-03-28_21:43:14.160000      12538.02        5.08074900e+00        5.14492063e-08  49.9392  48.6125  48.9510  0.0000
0202-03-28_21:43:14.530000      12538.39        5.17987200e+00        4.94659063e-08  49.9392  48.6125  48.9510  0.0000
0202-03-28_21:43:14.906000      12538.76        5.27935000e+00        5.20069063e-08  49.9466  48.6131  48.9543  0.0000
0202-03-28_21:43:15.260000      12539.12        5.37842200e+00        6.00638063e-08  49.9466  48.6131  48.9543  0.0000
0202-03-28_21:43:15.613000      12539.47        5.47780900e+00        5.58494063e-08  49.9466  48.6131  48.9543  0.0000
0202-03-28_21:43:15.965000      12539.83        5.57705500e+00        6.19970063e-08  49.9415  48.6131  48.9511  0.0000
0202-03-28_21:43:16.320000      12540.18        5.67644800e+00        6.29386063e-08  49.9415  48.6131  48.9511  0.0000
0202-03-28_21:43:16.670000      12540.53        5.77601000e+00        6.45499063e-08  49.9384  48.6142  48.9608  0.0000
0202-03-28_21:43:17.020000      12540.88        5.87481800e+00        7.84944063e-08  49.9384  48.6142  48.9608  0.0000
0202-03-28_21:43:17.367000      12541.23        5.97471600e+00        9.76449063e-08  49.9384  48.6142  48.9608  0.0000
0202-03-28_21:43:17.715000      12541.57        6.07412400e+00        1.10225906e-07  49.9430  48.6150  48.9668  0.0000
0202-03-28_21:43:18.074000      12541.93        6.17324500e+00        1.36937406e-07  49.9430  48.6150  48.9668  0.0000
0202-03-28_21:43:18.420000      12542.28        6.27277200e+00        1.82923206e-07  49.9430  48.6150  48.9668  0.0000
0202-03-28_21:43:18.770000      12542.63        6.37239600e+00        2.26616006e-07  49.9506  48.6155  48.9621  0.0000
0202-03-28_21:43:19.117000      12542.98        6.47153500e+00        2.74709006e-07  49.9506  48.6155  48.9621  0.0000
0202-03-28_21:43:19.465000      12543.32        6.57084700e+00        3.37180406e-07  49.9506  48.6155  48.9621  0.0000
0202-03-28_21:43:19.812000      12543.67        6.67019400e+00        4.20227606e-07  49.9411  48.6157  48.9535  0.0000
0202-03-28_21:43:20.164000      12544.02        6.76916200e+00        5.32775206e-07  49.9411  48.6157  48.9535  0.0000
0202-03-28_21:43:20.530000      12544.39        6.86905700e+00        6.61684306e-07  49.9411  48.6157  48.9535  0.0000
0202-03-28_21:43:20.910000      12544.77        6.96813600e+00        8.36331406e-07  49.9348  48.6166  48.9442  0.0000
0202-03-28_21:43:21.258000      12545.12        7.06788100e+00        1.04171841e-06  49.9348  48.6166  48.9442  0.0000
0202-03-28_21:43:21.625000      12545.48        7.16716100e+00        1.31515361e-06  49.9348  48.6166  48.9442  0.0000
0202-03-28_21:43:21.980000      12545.84        7.26655100e+00        1.64857681e-06  49.9436  48.6175  48.9583  0.0000
0202-03-28_21:43:22.330000      12546.19        7.36591900e+00        2.05327471e-06  49.9436  48.6175  48.9583  0.0000
0202-03-28_21:43:22.676000      12546.54        7.46519400e+00        2.55695011e-06  49.9408  48.6182  48.9630  0.0000
0202-03-28_21:43:23.023000      12546.88        7.56488700e+00        3.18463871e-06  49.9408  48.6182  48.9630  0.0000
0202-03-28_21:43:23.380000      12547.24        7.66414800e+00        4.33887171e-06  49.9408  48.6182  48.9630  0.0000
0202-03-28_21:43:23.727000      12547.59        7.76374200e+00        4.85444651e-06  49.9442  48.6185  48.9646  0.0000
0202-03-28_21:43:24.074000      12547.93        7.86320000e+00        6.54012001e-06  49.9442  48.6185  48.9646  0.0000
0202-03-28_21:43:24.434000      12548.29        7.96220600e+00        7.97875901e-06  49.9442  48.6185  48.9646  0.0000
0202-03-28_21:43:24.790000      12548.65        8.06191900e+00        9.72163601e-06  49.9436  48.6192  48.9673  0.0000
0202-03-28_21:43:25.152000      12549.01        8.16100600e+00        1.17852365e-05  49.9436  48.6192  48.9673  0.0000
0202-03-28_21:43:25.550000      12549.41        8.26021600e+00        1.41874096e-05  49.9436  48.6192  48.9673  0.0000
0202-03-28_21:43:25.934000      12549.79        8.35964000e+00        1.69315020e-05  49.9516  48.6198  48.9725  0.0000
0202-03-28_21:43:26.293000      12550.15        8.45892800e+00        2.05777727e-05  49.9516  48.6198  48.9725  0.0000

File: chapter 5/data/022k_ffj51/Ic/in-field-experiment/step1/0.3T/Ic_2025-03-28_21-53-44130204_40k-15e19pm2-03T-anneal300k-720min.txt
# Ic =  nan A, n =  nan , Tavg = 39.97 K, 40k-15e19pm2-03T-anneal300k-720min
#datetime                        t_s     iHTS_A                vHTS_V                tHTS_K  tTAR_K  tHOL_K  tSPA_K
0202-03-28_21:53:28.168000      13152.03        9.02501500e-03        8.12328571e-09  39.9630  38.4225  38.6636  0.0000
0202-03-28_21:53:28.523000      13152.38        3.09676600e-01        2.33105857e-08  39.9630  38.4225  38.6636  0.0000
0202-03-28_21:53:28.906000      13152.77        6.09347500e-01        1.42686857e-08  39.9675  38.4237  38.6693  0.0000
0202-03-28_21:53:29.266000      13153.13        9.06566500e-01        1.25344857e-08  39.9675  38.4237  38.6693  0.0000
0202-03-28_21:53:29.625000      13153.48        1.20514200e+00        6.71349857e-08  39.9755  38.4255  38.6719  0.0000
0202-03-28_21:53:29.973000      13153.83        1.50326300e+00        5.66610857e-08  39.9755  38.4255  38.6719  0.0000
0202-03-28_21:53:30.320000      13154.18        1.80148200e+00        3.88120857e-08  39.9755  38.4255  38.6719  0.0000
0202-03-28_21:53:30.668000      13154.53        2.09976700e+00        4.21587857e-08  39.9706  38.4261  38.6754  0.0000
0202-03-28_21:53:31.016000      13154.88        2.39773800e+00        3.56513857e-08  39.9706  38.4261  38.6754  0.0000
0202-03-28_21:53:31.363000      13155.22        2.69640000e+00        2.68507857e-08  39.9706  38.4261  38.6754  0.0000
0202-03-28_21:53:31.715000      13155.57        2.99413600e+00        2.44957857e-08  39.9725  38.4269  38.6779  0.0000
0202-03-28_21:53:32.062000      13155.92        3.29234300e+00        3.70767857e-08  39.9725  38.4269  38.6779  0.0000
0202-03-28_21:53:32.410000      13156.27        3.59058800e+00        3.51555857e-08  39.9725  38.4269  38.6779  0.0000
0202-03-28_21:53:32.758000      13156.62        3.88849300e+00        3.49695857e-08  39.9743  38.4277  38.6814  0.0000
0202-03-28_21:53:33.117000      13156.98        4.18654400e+00        3.93698857e-08  39.9743  38.4277  38.6814  0.0000
0202-03-28_21:53:33.465000      13157.32        4.48527900e+00        5.62892857e-08  39.9743  38.4277  38.6814  0.0000
0202-03-28_21:53:33.812000      13157.67        4.78337800e+00        4.82943857e-08  39.9696  38.4281  38.6770  0.0000
0202-03-28_21:53:34.160000      13158.02        5.08163300e+00        4.62491857e-08  39.9696  38.4281  38.6770  0.0000
0202-03-28_21:53:34.547000      13158.41        5.37973800e+00        5.74025857e-08  39.9696  38.4281  38.6770  0.0000
0202-03-28_21:53:34.918000      13158.78        5.67752100e+00        7.78522857e-08  39.9679  38.4288  38.6708  0.0000
0202-03-28_21:53:35.266000      13159.13        5.97577900e+00        6.76882857e-08  39.9679  38.4288  38.6708  0.0000
0202-03-28_21:53:35.617000      13159.48        6.27429600e+00        5.93215857e-08  39.9679  38.4288  38.6708  0.0000
0202-03-28_21:53:35.965000      13159.83        6.57234500e+00        6.55811857e-08  39.9670  38.4294  38.6719  0.0000
0202-03-28_21:53:36.320000      13160.18        6.87031400e+00        6.18625857e-08  39.9670  38.4294  38.6719  0.0000
0202-03-28_21:53:36.670000      13160.53        7.16858400e+00        6.60149857e-08  39.9676  38.4299  38.6688  0.0000
0202-03-28_21:53:37.016000      13160.88        7.46675400e+00        6.32260857e-08  39.9676  38.4299  38.6688  0.0000
0202-03-28_21:53:37.375000      13161.23        7.76493400e+00        8.57231857e-08  39.9676  38.4299  38.6688  0.0000
0202-03-28_21:53:37.730000      13161.59        8.06340000e+00        8.02073857e-08  39.9700  38.4308  38.6758  0.0000
0202-03-28_21:53:38.094000      13161.95        8.36124400e+00        6.95475857e-08  39.9700  38.4308  38.6758  0.0000
0202-03-28_21:53:38.440000      13162.30        8.65956900e+00        7.12828857e-08  39.9700  38.4308  38.6758  0.0000
0202-03-28_21:53:38.790000      13162.65        8.95736800e+00        6.94235857e-08  39.9667  38.4312  38.6792  0.0000
0202-03-28_21:53:39.137000      13163.00        9.25586200e+00        8.65288857e-08  39.9667  38.4312  38.6792  0.0000
0202-03-28_21:53:39.504000      13163.36        9.55362300e+00        1.08468286e-07  39.9667  38.4312  38.6792  0.0000
0202-03-28_21:53:39.900000      13163.76        9.85185900e+00        1.50983586e-07  39.9744  38.4322  38.6874  0.0000
0202-03-28_21:53:40.246000      13164.11        1.01500500e+01        2.19588786e-07  39.9744  38.4322  38.6874  0.0000
0202-03-28_21:53:40.600000      13164.46        1.04481600e+01        3.46325386e-07  39.9744  38.4322  38.6874  0.0000
0202-03-28_21:53:40.950000      13164.81        1.07466600e+01        5.55058786e-07  39.9776  38.4325  38.6860  0.0000
0202-03-28_21:53:41.297000      13165.16        1.10447700e+01        8.80430886e-07  39.9776  38.4325  38.6860  0.0000
0202-03-28_21:53:41.650000      13165.51        1.13430400e+01        1.39173009e-06  39.9712  38.4331  38.6756  0.0000
0202-03-28_21:53:41.996000      13165.86        1.16412000e+01        2.65076549e-06  39.9712  38.4331  38.6756  0.0000
0202-03-28_21:53:42.344000      13166.20        1.19392500e+01        4.03127309e-06  39.9712  38.4331  38.6756  0.0000
0202-03-28_21:53:42.695000      13166.55        1.22375800e+01        5.78648559e-06  39.9748  38.4340  38.6786  0.0000
0202-03-28_21:53:43.050000      13166.91        1.25357800e+01        9.05030939e-06  39.9748  38.4340  38.6786  0.0000
0202-03-28_21:53:43.406000      13167.27        1.28343600e+01        1.33672855e-05  39.9748  38.4340  38.6786  0.0000
0202-03-28_21:53:43.754000      13167.61        1.31324000e+01        1.95773079e-05  39.9749  38.4340  38.6796  0.0000
0202-03-28_21:53:44.100000      13167.96        1.34302800e+01        2.86462390e-05  39.9749  38.4340  38.6796  0.0000

File: chapter 5/data/022k_ffj51/Ic/in-field-experiment/step1/0.3T/Ic_2025-03-28_22-03-45425641_30k-15e19pm2-03T-anneal300k-720min.txt
# Ic =  nan A, n =  nan , Tavg = 30.07 K, 30k-15e19pm2-03T-anneal300k-720min
#datetime                        t_s     iHTS_A                vHTS_V                tHTS_K  tTAR_K  tHOL_K  tSPA_K
0202-03-28_22:03:22.676000      13746.54        9.23378000e-03        1.27670154e-08  30.0751  27.9906  28.1792  0.0000
0202-03-28_22:03:23.027000      13746.89        3.11193500e-01        1.77870154e-08  30.0751  27.9906  28.1792  0.0000
0202-03-28_22:03:23.375000      13747.23        6.09484600e-01        2.50382154e-08  30.0751  27.9906  28.1792  0.0000
0202-03-28_22:03:23.734000      13747.59        9.07047000e-01        1.59915154e-08  30.0728  27.9932  28.1807  0.0000
0202-03-28_22:03:24.082000      13747.94        1.20562200e+00        3.61968154e-08  30.0728  27.9932  28.1807  0.0000
0202-03-28_22:03:24.430000      13748.29        1.50356000e+00        4.59890154e-08  30.0728  27.9932  28.1807  0.0000
0202-03-28_22:03:24.777000      13748.64        1.80165700e+00        2.85738154e-08  30.0772  27.9916  28.1856  0.0000
0202-03-28_22:03:25.125000      13748.98        2.10007300e+00        3.47714154e-08  30.0772  27.9916  28.1856  0.0000
0202-03-28_22:03:25.504000      13749.36        2.39790000e+00        3.63828154e-08  30.0772  27.9916  28.1856  0.0000
0202-03-28_22:03:25.875000      13749.74        2.69628500e+00        5.33641154e-08  30.0754  27.9925  28.1835  0.0000
0202-03-28_22:03:26.223000      13750.08        2.99441400e+00        4.71046154e-08  30.0754  27.9925  28.1835  0.0000
0202-03-28_22:03:26.586000      13750.45        3.29261500e+00        3.53911154e-08  30.0754  27.9925  28.1835  0.0000
0202-03-28_22:03:26.957000      13750.82        3.59088900e+00        4.04112154e-08  30.0751  27.9933  28.1842  0.0000
0202-03-28_22:03:27.316000      13751.17        3.88900100e+00        4.38818154e-08  30.0751  27.9933  28.1842  0.0000
0202-03-28_22:03:27.664000      13751.52        4.18706100e+00        4.96456154e-08  30.0710  27.9915  28.1796  0.0000
0202-03-28_22:03:28.010000      13751.87        4.48508500e+00        4.25184154e-08  30.0710  27.9915  28.1796  0.0000
0202-03-28_22:03:28.360000      13752.22        4.78345000e+00        4.14648154e-08  30.0710  27.9915  28.1796  0.0000
0202-03-28_22:03:28.720000      13752.58        5.08162500e+00        4.69186154e-08  30.0733  27.9936  28.1822  0.0000
0202-03-28_22:03:29.066000      13752.93        5.37972000e+00        6.68128154e-08  30.0733  27.9936  28.1822  0.0000
0202-03-28_22:03:29.414000      13753.27        5.67813600e+00        6.66283154e-08  30.0733  27.9936  28.1822  0.0000
0202-03-28_22:03:29.760000      13753.62        5.97596400e+00        6.61974154e-08  30.0733  27.9916  28.1819  0.0000
0202-03-28_22:03:30.110000      13753.97        6.27367500e+00        6.71895154e-08  30.0733  27.9916  28.1819  0.0000
0202-03-28_22:03:30.470000      13754.33        6.57232000e+00        6.84290154e-08  30.0733  27.9916  28.1819  0.0000
0202-03-28_22:03:30.816000      13754.67        6.87064200e+00        7.69816154e-08  30.0733  27.9922  28.1820  0.0000
0202-03-28_22:03:31.164000      13755.02        7.16876800e+00        7.59280154e-08  30.0733  27.9922  28.1820  0.0000
0202-03-28_22:03:31.574000      13755.43        7.46702600e+00        8.05762154e-08  30.0733  27.9922  28.1820  0.0000
0202-03-28_22:03:31.930000      13755.79        7.76498600e+00        8.40469154e-08  30.0736  27.9932  28.1823  0.0000
0202-03-28_22:03:32.290000      13756.15        8.06314800e+00        9.18558154e-08  30.0736  27.9932  28.1823  0.0000
0202-03-28_22:03:32.650000      13756.51        8.36127500e+00        9.06783154e-08  30.0739  27.9917  28.1849  0.0000
0202-03-28_22:03:32.996000      13756.85        8.65993100e+00        1.01462015e-07  30.0739  27.9917  28.1849  0.0000
0202-03-28_22:03:33.344000      13757.20        8.95766900e+00        1.00408415e-07  30.0739  27.9917  28.1849  0.0000
0202-03-28_22:03:33.700000      13757.56        9.25612500e+00        9.56363154e-08  30.0735  27.9940  28.1866  0.0000
0202-03-28_22:03:34.047000      13757.91        9.55415500e+00        9.65040154e-08  30.0735  27.9940  28.1866  0.0000
0202-03-28_22:03:34.395000      13758.26        9.85236500e+00        1.01028215e-07  30.0735  27.9940  28.1866  0.0000
0202-03-28_22:03:34.742000      13758.60        1.01507100e+01        1.06358115e-07  30.0712  27.9921  28.1849  0.0000
0202-03-28_22:03:35.090000      13758.95        1.04487500e+01        1.03073415e-07  30.0712  27.9921  28.1849  0.0000
0202-03-28_22:03:35.450000      13759.31        1.07468100e+01        1.04696415e-07  30.0712  27.9921  28.1849  0.0000
0202-03-28_22:03:35.797000      13759.66        1.10449900e+01        1.20632015e-07  30.0704  27.9932  28.1810  0.0000
0202-03-28_22:03:36.145000      13760.00        1.13428200e+01        1.13442815e-07  30.0704  27.9932  28.1810  0.0000
0202-03-28_22:03:36.500000      13760.36        1.16414100e+01        1.13814715e-07  30.0704  27.9932  28.1810  0.0000
0202-03-28_22:03:36.902000      13760.76        1.19394500e+01        1.24164615e-07  30.0742  27.9945  28.1838  0.0000
0202-03-28_22:03:37.250000      13761.11        1.22379700e+01        1.26147815e-07  30.0742  27.9945  28.1838  0.0000
0202-03-28_22:03:37.617000      13761.48        1.25362300e+01        1.24536415e-07  30.0742  27.9945  28.1838  0.0000
0202-03-28_22:03:37.970000      13761.83        1.28338600e+01        1.34886415e-07  30.0703  27.9922  28.1795  0.0000
0202-03-28_22:03:38.316000      13762.18        1.31323400e+01        1.37365415e-07  30.0703  27.9922  28.1795  0.0000
0202-03-28_22:03:38.676000      13762.54        1.34304900e+01        1.38852815e-07  30.0722  27.9944  28.1822  0.0000
0202-03-28_22:03:39.023000      13762.88        1.37282800e+01        1.61535915e-07  30.0722  27.9944  28.1822  0.0000
0202-03-28_22:03:39.370000      13763.23        1.40267200e+01        1.77339715e-07  30.0722  27.9944  28.1822  0.0000
0202-03-28_22:03:39.720000      13763.58        1.43246300e+01        1.87813615e-07  30.0743  27.9927  28.1852  0.0000
0202-03-28_22:03:40.066000      13763.93        1.46232400e+01        2.14525115e-07  30.0743  27.9927  28.1852  0.0000
0202-03-28_22:03:40.426000      13764.29        1.49212600e+01        2.53507715e-07  30.0743  27.9927  28.1852  0.0000
0202-03-28_22:03:40.773000      13764.63        1.52194300e+01        3.46285315e-07  30.0692  27.9936  28.1830  0.0000
0202-03-28_22:03:41.120000      13764.98        1.55176300e+01        4.37891915e-07  30.0692  27.9936  28.1830  0.0000
0202-03-28_22:03:41.470000      13765.33        1.58162200e+01        5.57022215e-07  30.0692  27.9936  28.1830  0.0000
0202-03-28_22:03:41.816000      13765.67        1.61135300e+01        7.45740015e-07  30.0707  27.9947  28.1846  0.0000
0202-03-28_22:03:42.170000      13766.03        1.64123200e+01        1.00541762e-06  30.0707  27.9947  28.1846  0.0000
0202-03-28_22:03:42.574000      13766.43        1.67102100e+01        1.39852852e-06  30.0707  27.9947  28.1846  0.0000
0202-03-28_22:03:42.926000      13766.78        1.70085000e+01        1.90889722e-06  30.0752  27.9932  28.1874  0.0000
0202-03-28_22:03:43.273000      13767.13        1.73067300e+01        3.01999502e-06  30.0752  27.9932  28.1874  0.0000
0202-03-28_22:03:43.633000      13767.49        1.76045700e+01        4.19096112e-06  30.0705  27.9955  28.1822  0.0000
0202-03-28_22:03:43.980000      13767.84        1.79032400e+01        5.65600132e-06  30.0705  27.9955  28.1822  0.0000
0202-03-28_22:03:44.336000      13768.20        1.82012000e+01        7.58455666e-06  30.0705  27.9955  28.1822  0.0000
0202-03-28_22:03:44.695000      13768.55        1.84992200e+01        1.06604035e-05  30.0750  27.9937  28.1833  0.0000
0202-03-28_22:03:45.043000      13768.90        1.87975500e+01        1.45894678e-05  30.0750  27.9937  28.1833  0.0000
0202-03-28_22:03:45.400000      13769.26        1.90955200e+01        2.01948672e-05  30.0750  27.9937  28.1833  0.0000
