Repository: shortlab/2025-devitre-PhD

# 2025-devitre-PhD
Data repository for Alexis Devitre's PhD thesis

File: chapter 5/data/025k_amsc1/Ic/anneal/300k/60 min/Ic_2022-10-22_07-02-04471453_afterRTannealing.txt
# Ic = 29.93 A, n = 26.25 , Tavg = 0.00 K, afterRTannealing
#idx    t_s     iHTS_A                vHTS_V                tHTS_K  tTAR_K
    0  4080.16       -8.80589000e-02        5.00785000e-09  25.9635  20.2452
    1  4080.46        8.84253800e-01        3.87248500e-08  25.9635  19.8873
    2  4080.71        1.88971000e+00        6.58718500e-08  25.9635  19.8873
    3  4080.96        2.88745100e+00        6.77308500e-08  25.9635  19.8873
    4  4081.24        3.90242200e+00        6.48798500e-08  25.9635  20.3447
    5  4081.53        4.89133400e+00        6.30208500e-08  25.9635  20.3447
    6  4081.78        5.92770800e+00        7.51068500e-08  25.9635  20.3447
    7  4082.05        6.85714500e+00        9.81008500e-08  25.9635  20.3447
    8  4082.32        7.90301100e+00        1.18368850e-07  25.9635  19.8154
    9  4082.58        8.96420200e+00        1.25743850e-07  25.9635  19.8154
   10  4082.82        1.00018800e+01        1.33863850e-07  25.9635  19.8154
   11  4083.34        1.09688200e+01        1.28222850e-07  25.9635  19.8154
   12  4083.58        1.19583900e+01        7.78338500e-08  25.9635  20.2411
   13  4083.82        1.29617200e+01        9.53118500e-08  25.9635  20.2411
   14  4084.11        1.39119200e+01        1.02253850e-07  25.9635  20.2411
   15  4084.46        1.49555500e+01        1.11736850e-07  25.9635  20.1137
   16  4084.71        1.58999400e+01        1.13671850e-07  25.9635  20.1137
   17  4084.97        1.68667300e+01        1.17412850e-07  25.9635  20.1137
   18  4085.25        1.78917300e+01        1.16925850e-07  25.9635  20.1137
   19  4085.50        1.88818700e+01        9.65958500e-08  25.9635  19.8834
   20  4085.75        1.98488100e+01        1.08372850e-07  25.9635  19.8834
   21  4085.99        2.09735500e+01        1.14322850e-07  25.9635  19.8834
   22  4086.28        2.19264900e+01        1.04777850e-07  25.9635  20.3481
   23  4086.55        2.29680200e+01        9.12658500e-08  25.9635  20.3481
   24  4086.79        2.39024800e+01        1.03847850e-07  25.9635  20.3481
   25  4087.04        2.49330700e+01        1.25416850e-07  25.9635  20.3481
   26  4087.32        2.59214800e+01        1.41903850e-07  25.9635  19.8084
   27  4087.57        2.69277800e+01        1.43576850e-07  25.9635  19.8084
   28  4087.82        2.79223900e+01        1.52005850e-07  25.9635  19.8084
   29  4088.09        2.89405300e+01        1.86094850e-07  25.9635  19.8084
   30  4088.48        2.99422800e+01        2.83899850e-07  25.9635  20.2525
   31  4088.74        3.09286200e+01        4.84527850e-07  25.9635  20.2525
   32  4089.00        3.19497700e+01        1.58609585e-06  25.9635  20.2525
   33  4089.28        3.29059100e+01        3.17092085e-06  25.9635  20.1032
   34  4089.54        3.39783900e+01        5.90305485e-06  25.9635  20.1032
   35  4089.80        3.49582700e+01        1.17469498e-05  25.9635  20.1032
   36  4090.05        3.59805500e+01        2.17690918e-05  25.9635  20.1032

File: chapter 5/data/025k_amsc1/Ic/anneal/300k/60 min/Ic_2022-10-22_07-04-35496454_afterRTannealing.txt
# Ic = 29.34 A, n = 23.00 , Tavg = 0.00 K, afterRTannealing
#idx    t_s     iHTS_A                vHTS_V                tHTS_K  tTAR_K
    0  4227.35       -1.28754800e-01       -9.11750000e-09  25.9635  19.8140
    1  4227.59        5.84063900e-01        2.13765000e-08  25.9635  19.8140
    2  4227.84        1.24583700e+00        3.67475000e-08  25.9635  19.8140
    3  4228.25        1.98334900e+00        3.56945000e-08  25.9635  19.8140
    4  4228.52        2.68226200e+00        1.33195000e-08  25.9635  20.0593
    5  4228.77        3.33914500e+00        1.62325000e-08  25.9635  20.0593
    6  4229.03        4.03006100e+00        4.83385000e-08  25.9635  20.0593
    7  4229.31        4.79244600e+00        5.77595000e-08  25.9635  20.1815
    8  4229.61        5.50322500e+00        4.28215000e-08  25.9635  20.1815
    9  4229.86        6.15434700e+00        5.01975000e-08  25.9635  20.1815
   10  4230.16        6.92285000e+00        5.21805000e-08  25.9635  20.1815
   11  4230.45        7.60308900e+00        4.72845000e-08  25.9635  19.7816
   12  4230.71        8.31424300e+00        4.37515000e-08  25.9635  19.7816
   13  4230.97        9.01327700e+00        3.75565000e-08  25.9635  19.7816
   14  4231.24        9.75707800e+00        5.57235000e-08  25.9635  20.2998
   15  4231.55        1.04717300e+01        4.77965000e-08  25.9635  20.2998
   16  4231.79        1.11113800e+01        3.93055000e-08  25.9635  20.2998
   17  4232.04        1.17996400e+01        4.60615000e-08  25.9635  20.2998
   18  4232.36        1.25347200e+01        3.27355000e-08  25.9635  19.8104
   19  4232.61        1.32404400e+01        1.51335000e-08  25.9635  19.8104
   20  4232.86        1.39333400e+01        1.86045000e-08  25.9635  19.8104
   21  4233.15        1.46020300e+01        1.20345000e-08  25.9635  19.8104
   22  4233.42        1.53030800e+01        3.91550000e-09  25.9635  20.0697
   23  4233.69        1.60074200e+01        4.41050000e-09  25.9635  20.0697
   24  4233.93        1.66477400e+01        3.23350000e-09  25.9635  20.0697
   25  4234.21        1.74010000e+01        1.01135000e-08  25.9635  20.0697
   26  4234.48        1.80778600e+01        2.26945000e-08  25.9635  20.1734
   27  4234.74        1.87566500e+01       -1.95784500e-07  25.9635  20.1734
   28  4234.99        1.94594500e+01       -4.24800500e-07  25.9635  20.1734
   29  4235.23        2.02078600e+01       -4.15193500e-07  25.9635  19.7849
   30  4235.51        2.09140900e+01       -3.62076500e-07  25.9635  19.7849
   31  4235.75        2.15820500e+01       -3.19000500e-07  25.9635  19.7849
   32  4235.99        2.22856200e+01       -2.83671500e-07  25.9635  19.7849
   33  4236.28        2.30188000e+01       -2.61916500e-07  25.9635  20.2998
   34  4236.54        2.37223300e+01       -2.30555500e-07  25.9635  20.2998
   35  4236.78        2.43782200e+01       -2.07250500e-07  25.9635  20.2998
   36  4237.04        2.50827500e+01       -1.77425500e-07  25.9635  20.2998
   37  4237.36        2.58251000e+01       -1.63098500e-07  25.9635  19.8010
   38  4237.61        2.65329200e+01       -1.58819500e-07  25.9635  19.8010
   39  4237.86        2.71833900e+01       -1.37002500e-07  25.9635  19.8010
   40  4238.12        2.79544300e+01       -1.12272500e-07  25.9635  19.8010
   41  4238.38        2.86218200e+01       -8.45675000e-08  25.9635  20.0738
   42  4238.64        2.92939000e+01       -1.80625000e-08  25.9635  20.0738
   43  4238.88        2.99810100e+01        5.65605000e-08  25.9635  20.0738
   44  4239.14        3.07524300e+01        2.06242500e-07  25.9635  20.0738
   45  4239.44        3.13834300e+01        5.39694500e-07  25.9635  20.1699
   46  4239.68        3.21047300e+01        9.20685500e-07  25.9635  20.1699
   47  4239.93        3.27943400e+01        2.66263250e-06  25.9635  20.1699
   48  4240.22        3.35529200e+01        4.39509650e-06  25.9635  20.1699
   49  4240.50        3.42381900e+01        7.17861650e-06  25.9635  19.7881
   50  4240.74        3.49415400e+01        1.06292885e-05  25.9635  19.7881
   51  4240.98        3.56280800e+01        1.78122075e-05  25.9635  19.7881
   52  4241.23        3.63910100e+01        2.73820995e-05  25.9635  20.3088

File: chapter 5/data/025k_amsc1/Ic/anneal/300k/60 min/Ic_2022-10-22_07-05-57072252_afterRTannealing.txt
# Ic = 29.98 A, n = 26.59 , Tavg = 0.00 K, afterRTannealing
#idx    t_s     iHTS_A                vHTS_V                tHTS_K  tTAR_K
    0  4316.64        1.99194200e+01        1.23727550e-07  25.9635  20.2669
    1  4316.88        2.06198900e+01        7.15405500e-08  25.9635  20.2669
    2  4317.17        2.13180800e+01       -2.76274500e-08  25.9635  20.2669
    3  4317.45        2.20219900e+01       -6.90914500e-08  25.9635  19.7246
    4  4317.70        2.27332800e+01       -7.33064500e-08  25.9635  19.7246
    5  4317.95        2.33676400e+01       -6.89064500e-08  25.9635  19.7246
    6  4318.22        2.41382000e+01       -6.75424500e-08  25.9635  19.7246
    7  4318.49        2.48169600e+01       -6.38234500e-08  25.9635  20.1548
    8  4318.74        2.55124300e+01       -6.95254500e-08  25.9635  20.1548
    9  4318.99        2.61893200e+01       -5.36264500e-08  25.9635  20.1548
   10  4319.27        2.69319300e+01       -4.84284500e-08  25.9635  20.0286
   11  4319.52        2.76210700e+01       -4.35724500e-08  25.9635  20.0286
   12  4319.78        2.82902100e+01       -1.79124500e-08  25.9635  20.0286
   13  4320.03        2.89541900e+01        7.00355000e-09  25.9635  20.0286
   14  4320.28        2.97405900e+01        6.41495500e-08  25.9635  19.7959
   15  4320.53        3.04129800e+01        1.86001550e-07  25.9635  19.7959
   16  4320.77        3.10847700e+01        3.65805550e-07  25.9635  19.7959
   17  4321.02        3.17902400e+01        6.93431550e-07  25.9635  19.7959
   18  4321.30        3.25740300e+01        2.02668155e-06  25.9635  20.2699
   19  4321.56        3.32337300e+01        3.72865055e-06  25.9635  20.2699
   20  4321.82        3.39015600e+01        5.35940555e-06  25.9635  20.2699
   21  4322.08        3.45694700e+01        9.11600955e-06  25.9635  20.2699
   22  4322.35        3.53395300e+01        1.48301875e-05  25.9635  19.7253
   23  4322.60        3.60455900e+01        2.34800445e-05  25.9635  19.7253

File: chapter 5/data/025k_amsc1/Ic/anneal/300k/60 min/Ic_2022-10-22_07-13-23495637_afterRTannealing.txt
# Ic = 30.22 A, n = 27.47 , Tavg = 0.00 K, afterRTannealing
#idx    t_s     iHTS_A                vHTS_V                tHTS_K  tTAR_K
    0  4755.35       -1.25728100e-01        7.52745000e-09  25.9635  19.6669
    1  4755.63        5.97376300e-01        1.67004500e-08  25.9635  19.6669
    2  4755.88        1.24209000e+00        3.80214500e-08  25.9635  19.6669
    3  4756.15        2.01097000e+00        4.26704500e-08  25.9635  19.6669
    4  4756.41        2.67542100e+00        3.29394500e-08  25.9635  20.1918
    5  4756.66        3.38012600e+00        3.87034500e-08  25.9635  20.1918
    6  4756.90        4.03948700e+00        3.86414500e-08  25.9635  20.1918
    7  4757.23        4.79923800e+00        4.44674500e-08  25.9635  20.1918
    8  4757.51        5.48476500e+00        4.91784500e-08  25.9635  19.7786
    9  4757.76        6.15019000e+00        3.05224500e-08  25.9635  19.7786
   10  4758.01        6.85465400e+00        3.79024500e-08  25.9635  19.7786
   11  4758.27        7.63567500e+00        5.19184500e-08  25.9635  19.8748
   12  4758.54        8.30934400e+00        5.22984500e-08  25.9635  19.8748
   13  4758.79        9.01091600e+00        5.22984500e-08  25.9635  19.8748
   14  4759.05        9.71691300e+00        4.77124500e-08  25.9635  19.8748
   15  4759.31        1.04535100e+01        2.72584500e-08  25.9635  20.1376
   16  4759.58        1.11319000e+01        3.54404500e-08  25.9635  20.1376
   17  4759.82        1.17979600e+01        4.43034500e-08  25.9635  20.1376
   18  4760.08        1.24982400e+01        4.84554500e-08  25.9635  20.1376
   19  4760.36        1.32358000e+01        4.79594500e-08  25.9635  19.6638
   20  4760.61        1.39518100e+01        4.43034500e-08  25.9635  19.6638
   21  4760.86        1.45718500e+01        4.83934500e-08  25.9635  19.6638
   22  4761.15        1.53346200e+01        3.81054500e-08  25.9635  19.6638
   23  4761.45        1.59980200e+01        3.36424500e-08  25.9635  20.1911
   24  4761.69        1.66654300e+01        2.73824500e-08  25.9635  20.1911
   25  4761.94        1.73499100e+01        3.03574500e-08  25.9635  20.1911
   26  4762.23        1.80847700e+01        4.11424500e-08  25.9635  19.7782
   27  4762.50        1.87750600e+01        3.90344500e-08  25.9635  19.7782
   28  4762.75        1.94388900e+01        2.18044500e-08  25.9635  19.7782
   29  4762.99        2.01803500e+01        2.32914500e-08  25.9635  19.7782
   30  4763.33        2.09209900e+01        2.99234500e-08  25.9635  19.8741
   31  4763.58        2.15850000e+01        2.40974500e-08  25.9635  19.8741
   32  4763.83        2.22902000e+01        1.18874500e-08  25.9635  19.8741
   33  4764.09        2.30046600e+01        1.91744500e-08  25.9635  19.8741
   34  4764.34        2.37220500e+01        2.76444500e-08  25.9635  20.1390
   35  4764.60        2.44213200e+01        1.49954500e-08  25.9635  20.1390
   36  4764.84        2.50861300e+01       -1.55355000e-09  25.9635  20.1390
   37  4765.16        2.58441000e+01        7.55745000e-09  25.9635  20.1390
   38  4765.45        2.65183600e+01        1.90244500e-08  25.9635  19.6688
   39  4765.71        2.72208200e+01        1.82184500e-08  25.9635  19.6688
   40  4765.95        2.78856400e+01        2.45404500e-08  25.9635  19.6688
   41  4766.23        2.86506200e+01        4.37544500e-08  25.9635  20.1994
   42  4766.49        2.93198200e+01        6.73064500e-08  25.9635  20.1994
   43  4766.76        3.00256800e+01        1.63127450e-07  25.9635  20.1994
   44  4767.01        3.06857500e+01        2.94277450e-07  25.9635  20.1994
   45  4767.30        3.14261100e+01        5.61968450e-07  25.9635  19.7891
   46  4767.59        3.21330400e+01        9.71470450e-07  25.9635  19.7891
   47  4767.85        3.28017000e+01        2.51415145e-06  25.9635  19.7891
   48  4768.15        3.35690500e+01        4.00315745e-06  25.9635  19.7891
   49  4768.45        3.42110700e+01        6.93747445e-06  25.9635  19.8776
   50  4768.71        3.49108700e+01        1.11079814e-05  25.9635  19.8776
   51  4768.95        3.56054700e+01        1.69446954e-05  25.9635  19.8776
   52  4769.23        3.63330300e+01        2.64615304e-05  25.9635  19.8776
