Repository: shortlab/2025-devitre-PhD

# 2025-devitre-PhD
Data repository for Alexis Devitre's PhD thesis

File: chapter 5/data/077k_ffj6/Ic/anneal/160k/10 min/Ic_2023-10-14_08-56-19668180_ffj6-anneal160K-10min-22k.txt
# Ic = 16.91 A, n = 34.82 , Tavg = 22.01 K, f6-anneal160K-10min
#datetime                        t_s     iHTS_A                vHTS_V                tHTS_K  tTAR_K
0202-10-14_08:55:52.570000      23702.47       -1.29761700e-01        7.08320050e-09  21.9648  20.5751
0202-10-14_08:55:53             23702.90        5.36665800e-02        7.08320050e-09  21.9648  20.5751
0202-10-14_08:55:53.410000      23703.31        4.62105000e-01        2.72262105e-08  21.9717  20.4482
0202-10-14_08:55:53.812000      23703.71        6.47468600e-01        2.62965305e-08  21.9717  20.4482
0202-10-14_08:55:54.210000      23704.11        1.05948100e+00        3.43537405e-08  21.9639  20.4556
0202-10-14_08:55:54.613000      23704.51        1.24183100e+00        2.93954605e-08  21.9639  20.4556
0202-10-14_08:55:55.027000      23704.92        1.65212300e+00        2.53048805e-08  21.9639  20.4556
0202-10-14_08:55:55.426000      23705.32        1.83445000e+00        1.92309805e-08  21.9724  20.5781
0202-10-14_08:55:55.830000      23705.72        2.22278300e+00        1.94789005e-08  21.9724  20.5781
0202-10-14_08:55:56.246000      23706.14        2.43190700e+00        2.36934305e-08  21.9676  20.3911
0202-10-14_08:55:56.650000      23706.55        2.81662100e+00        2.45611305e-08  21.9676  20.3911
0202-10-14_08:55:57.062000      23706.96        3.02626800e+00        2.67923605e-08  21.9676  20.3911
0202-10-14_08:55:57.477000      23707.37        3.41274200e+00        2.62959205e-08  21.9691  20.5824
0202-10-14_08:55:57.880000      23707.78        3.61648300e+00        1.63787405e-08  21.9691  20.5824
0202-10-14_08:55:58.280000      23708.18        4.00470600e+00        1.69985305e-08  21.9690  20.4536
0202-10-14_08:55:58.684000      23708.58        4.21118900e+00        2.33203305e-08  21.9690  20.4536
0202-10-14_08:55:59.094000      23708.99        4.60056800e+00        3.11296205e-08  21.9728  20.4588
0202-10-14_08:55:59.500000      23709.39        4.80634900e+00        2.25146105e-08  21.9728  20.4588
0202-10-14_08:55:59.906000      23709.80        5.19327200e+00        2.48078105e-08  21.9728  20.4588
0202-10-14_08:56:00.310000      23710.21        5.39848000e+00        2.22667005e-08  21.9639  20.5845
0202-10-14_08:56:00.707000      23710.60        5.78778000e+00        2.38161605e-08  21.9639  20.5845
0202-10-14_08:56:01.133000      23711.03        5.99432200e+00        2.65432105e-08  21.9639  20.5845
0202-10-14_08:56:01.527000      23711.42        6.38313600e+00        2.74728905e-08  21.9703  20.3916
0202-10-14_08:56:01.930000      23711.83        6.56589300e+00        1.95396405e-08  21.9703  20.3916
0202-10-14_08:56:02.336000      23712.23        6.97804000e+00        2.53656205e-08  21.9756  20.5847
0202-10-14_08:56:02.740000      23712.63        7.16361100e+00        2.51796905e-08  21.9756  20.5847
0202-10-14_08:56:03.137000      23713.03        7.57089400e+00        1.99116805e-08  21.9735  20.4526
0202-10-14_08:56:03.530000      23713.43        7.75669000e+00        1.87972105e-08  21.9735  20.4526
0202-10-14_08:56:03.926000      23713.82        8.16779100e+00        1.96652405e-08  21.9735  20.4526
0202-10-14_08:56:04.344000      23714.24        8.56253500e+00        2.67927705e-08  21.9763  20.4654
0202-10-14_08:56:04.746000      23714.64        8.74008900e+00        2.20204205e-08  21.9763  20.4654
0202-10-14_08:56:05.152000      23715.05        9.15275800e+00        3.57796505e-08  21.9831  20.5843
0202-10-14_08:56:05.555000      23715.45        9.33505700e+00        2.09667905e-08  21.9831  20.5843
0202-10-14_08:56:05.957000      23715.85        9.74822000e+00        3.05114805e-08  21.9831  20.5843
0202-10-14_08:56:06.360000      23716.26        9.93027100e+00        2.80943205e-08  21.9722  20.3925
0202-10-14_08:56:06.766000      23716.66        1.03224400e+01        1.27856305e-08  21.9722  20.3925
0202-10-14_08:56:07.176000      23717.07        1.05254500e+01        3.55083050e-09  21.9825  20.5814
0202-10-14_08:56:07.580000      23717.47        1.09177300e+01        1.74340205e-08  21.9825  20.5814
0202-10-14_08:56:07.992000      23717.89        1.11227600e+01        1.73720405e-08  21.9825  20.5814
0202-10-14_08:56:08.414000      23718.31        1.15087000e+01        2.17725105e-08  21.9772  20.4495
0202-10-14_08:56:08.812000      23718.71        1.17141800e+01        2.22063605e-08  21.9772  20.4495
0202-10-14_08:56:09.215000      23719.11        1.21042500e+01        2.00999905e-08  21.9752  20.4679
0202-10-14_08:56:09.633000      23719.53        1.23100900e+01        7.45727050e-09  21.9752  20.4679
0202-10-14_08:56:10.035000      23719.93        1.27012700e+01        1.89232905e-08  21.9752  20.4679
0202-10-14_08:56:10.445000      23720.34        1.29080900e+01        1.79316405e-08  21.9746  20.5862
0202-10-14_08:56:10.844000      23720.74        1.32980000e+01        2.85919405e-08  21.9746  20.5862
0202-10-14_08:56:11.250000      23721.15        1.34999700e+01        2.09066105e-08  21.9805  20.3971
0202-10-14_08:56:11.652000      23721.55        1.38921600e+01        2.51831305e-08  21.9805  20.3971
0202-10-14_08:56:12.080000      23721.97        1.40958900e+01        2.41294905e-08  21.9805  20.3971
0202-10-14_08:56:12.477000      23722.37        1.44881600e+01        3.01414105e-08  21.9776  20.5931
0202-10-14_08:56:12.883000      23722.78        1.46723600e+01        3.59673905e-08  21.9776  20.5931
0202-10-14_08:56:13.280000      23723.18        1.50810500e+01        2.72904005e-08  21.9847  20.4526
0202-10-14_08:56:13.680000      23723.57        1.52650600e+01        2.82200705e-08  21.9847  20.4526
0202-10-14_08:56:14.082000      23723.98        1.56744800e+01        4.52641705e-08  21.9847  20.4526
0202-10-14_08:56:14.492000      23724.39        1.58589200e+01        3.81366405e-08  21.9801  20.4742
0202-10-14_08:56:14.887000      23724.78        1.62701900e+01        7.31548505e-08  21.9801  20.4742
0202-10-14_08:56:15.280000      23725.18        1.64553900e+01        1.22182330e-07  21.9880  20.5856
0202-10-14_08:56:15.680000      23725.58        1.68432900e+01        2.14159230e-07  21.9880  20.5856
0202-10-14_08:56:16.094000      23725.99        1.70472900e+01        3.32104450e-07  21.9965  20.3989
0202-10-14_08:56:16.492000      23726.39        1.74362300e+01        6.01773211e-07  21.9965  20.3989
0202-10-14_08:56:16.895000      23726.79        1.78467300e+01        1.17036462e-06  21.9965  20.3989
0202-10-14_08:56:17.300000      23727.20        1.80317100e+01        1.94137805e-06  21.9963  20.5928
0202-10-14_08:56:17.703000      23727.60        1.84448900e+01        4.34168413e-06  21.9963  20.5928
0202-10-14_08:56:18.113000      23728.01        1.86286900e+01        6.04479325e-06  22.0010  20.4497
0202-10-14_08:56:18.508000      23728.40        1.90167100e+01        1.20042186e-05  22.0010  20.4497
0202-10-14_08:56:18.902000      23728.80        1.92210700e+01        1.72758676e-05  22.0010  20.4497
0202-10-14_08:56:19.310000      23729.20        1.96118600e+01        3.61210698e-05  22.0144  20.4773

File: chapter 5/data/077k_ffj6/Ic/anneal/160k/10 min/Ic_2023-10-14_09-16-10287724_ffj6-anneal160K-10min-22k.txt
# Ic = 16.91 A, n = 34.98 , Tavg = 22.00 K, f6-anneal160K-10min
#datetime                        t_s     iHTS_A                vHTS_V                tHTS_K  tTAR_K
0202-10-14_09:15:43.430000      24893.33       -1.40618100e-01       -8.07891230e-08  21.9675  20.5579
0202-10-14_09:15:43.824000      24893.72        4.35014800e-02       -7.75042530e-08  21.9675  20.5579
0202-10-14_09:15:44.230000      24894.13        4.50837300e-01       -8.01693330e-08  21.9604  20.4693
0202-10-14_09:15:44.633000      24894.53        6.39545700e-01       -8.56234530e-08  21.9604  20.4693
0202-10-14_09:15:45.062000      24894.96        1.04795400e+00       -8.21526530e-08  21.9604  20.4693
0202-10-14_09:15:45.473000      24895.37        1.23361900e+00       -8.67390730e-08  21.9659  20.4338
0202-10-14_09:15:45.875000      24895.77        1.64277000e+00       -8.79166630e-08  21.9659  20.4338
0202-10-14_09:15:46.285000      24896.18        1.82646700e+00       -8.33922230e-08  21.9671  20.5934
0202-10-14_09:15:46.680000      24896.58        2.21583100e+00       -7.29798130e-08  21.9671  20.5934
0202-10-14_09:15:47.094000      24896.99        2.42238400e+00       -7.65778330e-08  21.9739  20.3931
0202-10-14_09:15:47.500000      24897.39        2.81160800e+00       -8.37086130e-08  21.9739  20.3931
0202-10-14_09:15:47.906000      24897.80        3.01471600e+00       -8.31508030e-08  21.9739  20.3931
0202-10-14_09:15:48.305000      24898.20        3.40313500e+00       -7.58993230e-08  21.9671  20.5693
0202-10-14_09:15:48.700000      24898.60        3.61165100e+00       -7.65810830e-08  21.9671  20.5693
0202-10-14_09:15:49.098000      24898.99        3.99838900e+00       -7.05691630e-08  21.9691  20.4774
0202-10-14_09:15:49.500000      24899.40        4.20151900e+00       -9.02163630e-08  21.9691  20.4774
0202-10-14_09:15:49.900000      24899.79        4.59306400e+00       -7.91841830e-08  21.9691  20.4774
0202-10-14_09:15:50.297000      24900.19        4.79837200e+00       -8.09195830e-08  21.9717  20.4339
0202-10-14_09:15:50.707000      24900.60        5.18914900e+00       -8.03617730e-08  21.9717  20.4339
0202-10-14_09:15:51.117000      24901.01        5.39412800e+00       -8.72413930e-08  21.9717  20.4339
0202-10-14_09:15:51.530000      24901.43        5.78238300e+00       -6.96394830e-08  21.9732  20.5969
0202-10-14_09:15:51.934000      24901.83        5.98687900e+00       -7.92461630e-08  21.9732  20.5969
0202-10-14_09:15:52.332000      24902.23        6.37318600e+00       -7.19326930e-08  21.9686  20.3936
0202-10-14_09:15:52.723000      24902.62        6.56014500e+00       -8.09817730e-08  21.9686  20.3936
0202-10-14_09:15:53.117000      24903.01        6.96773800e+00       -6.72240830e-08  21.9670  20.5617
0202-10-14_09:15:53.520000      24903.41        7.15456800e+00       -6.36917530e-08  21.9670  20.5617
0202-10-14_09:15:53.918000      24903.81        7.56206800e+00       -6.88979430e-08  21.9670  20.5617
0202-10-14_09:15:54.316000      24904.21        7.74914700e+00       -7.11291730e-08  21.9690  20.4815
0202-10-14_09:15:54.730000      24904.63        8.15712700e+00       -6.77823330e-08  21.9690  20.4815
0202-10-14_09:15:55.130000      24905.02        8.54753600e+00       -6.23902030e-08  21.9768  20.4308
0202-10-14_09:15:55.520000      24905.42        8.73085000e+00       -6.89599230e-08  21.9768  20.4308
0202-10-14_09:15:55.930000      24905.83        9.14079400e+00       -5.35272730e-08  21.9768  20.4308
0202-10-14_09:15:56.340000      24906.23        9.32387400e+00       -6.56130830e-08  21.9765  20.5948
0202-10-14_09:15:56.740000      24906.64        9.73539000e+00       -6.17084430e-08  21.9765  20.5948
0202-10-14_09:15:57.145000      24907.04        9.92022100e+00       -7.90004430e-08  21.9697  20.3943
0202-10-14_09:15:57.547000      24907.44        1.03103500e+01       -7.37942430e-08  21.9697  20.3943
0202-10-14_09:15:57.940000      24907.84        1.05176600e+01       -9.00326130e-08  21.9697  20.3943
0202-10-14_09:15:58.336000      24908.23        1.09063900e+01       -7.26166530e-08  21.9814  20.5653
0202-10-14_09:15:58.740000      24908.63        1.11114400e+01       -7.10048130e-08  21.9814  20.5653
0202-10-14_09:15:59.145000      24909.04        1.14999800e+01       -6.83391230e-08  21.9818  20.4872
0202-10-14_09:15:59.547000      24909.44        1.17028500e+01       -6.55500930e-08  21.9818  20.4872
0202-10-14_09:15:59.950000      24909.85        1.20952600e+01       -7.39791730e-08  21.9818  20.4872
0202-10-14_09:16:00.344000      24910.24        1.23014800e+01       -6.67276830e-08  21.9734  20.4317
0202-10-14_09:16:00.740000      24910.63        1.26886700e+01       -5.91043230e-08  21.9734  20.4317
0202-10-14_09:16:01.137000      24911.03        1.28919500e+01       -5.67491430e-08  21.9776  20.6017
0202-10-14_09:16:01.543000      24911.44        1.32855000e+01       -6.78432930e-08  21.9776  20.6017
0202-10-14_09:16:01.945000      24911.84        1.34885400e+01       -7.78218330e-08  21.9776  20.6017
0202-10-14_09:16:02.344000      24912.24        1.38776700e+01       -6.95786930e-08  21.9745  20.3972
0202-10-14_09:16:02.740000      24912.63        1.40884400e+01       -6.94547430e-08  21.9745  20.3972
0202-10-14_09:16:03.130000      24913.03        1.44757400e+01       -7.47848930e-08  21.9818  20.5669
0202-10-14_09:16:03.523000      24913.42        1.46574800e+01       -7.44130230e-08  21.9818  20.5669
0202-10-14_09:16:03.934000      24913.83        1.50733200e+01       -6.77193430e-08  21.9818  20.5669
0202-10-14_09:16:04.332000      24914.23        1.52546000e+01       -7.85655830e-08  21.9870  20.4889
0202-10-14_09:16:04.740000      24914.63        1.56638700e+01       -5.22255430e-08  21.9870  20.4889
0202-10-14_09:16:05.150000      24915.04        1.58506100e+01       -5.24122930e-08  21.9868  20.4309
0202-10-14_09:16:05.555000      24915.45        1.62597800e+01       -2.06793030e-08  21.9868  20.4309
0202-10-14_09:16:05.950000      24915.84        1.64417900e+01        2.93449700e-09  21.9868  20.4309
0202-10-14_09:16:06.344000      24916.24        1.68346200e+01        1.03215697e-07  21.9825  20.6032
0202-10-14_09:16:06.740000      24916.63        1.70374800e+01        2.27730487e-07  21.9825  20.6032
0202-10-14_09:16:07.133000      24917.03        1.74271700e+01        4.61513347e-07  21.9921  20.3988
0202-10-14_09:16:07.527000      24917.42        1.78382900e+01        1.13900022e-06  21.9921  20.3988
0202-10-14_09:16:07.926000      24917.82        1.80231600e+01        1.85987204e-06  21.9921  20.3988
0202-10-14_09:16:08.332000      24918.23        1.84346000e+01        4.22497119e-06  22.0013  20.5683
0202-10-14_09:16:08.734000      24918.63        1.86185600e+01        5.92510310e-06  22.0013  20.5683
0202-10-14_09:16:09.145000      24919.04        1.90084800e+01        1.17422180e-05  22.0029  20.4925
0202-10-14_09:16:09.540000      24919.43        1.92142700e+01        1.68280486e-05  22.0029  20.4925
0202-10-14_09:16:09.930000      24919.83        1.96047200e+01        3.53596770e-05  22.0029  20.4925

File: chapter 5/data/077k_ffj6/Ic/anneal/160k/10 min/Ic_2023-10-14_09-17-48491392_ffj6-anneal160K-10min-22k.txt
# Ic = 16.89 A, n = 34.73 , Tavg = 22.03 K, f6-anneal160K-10min
#datetime                        t_s     iHTS_A                vHTS_V                tHTS_K  tTAR_K
0202-10-14_09:17:21.590000      24991.48       -1.18796300e-01       -2.05323935e-08  21.9941  20.5957
0202-10-14_09:17:21.992000      24991.89        6.57344600e-02       -8.32262350e-09  21.9941  20.5957
0202-10-14_09:17:22.418000      24992.31        4.75482800e-01       -1.56360935e-08  21.9932  20.4001
0202-10-14_09:17:22.816000      24992.71        6.58407200e-01       -1.40866235e-08  21.9932  20.4001
0202-10-14_09:17:23.227000      24993.12        1.06734400e+00       -1.43345435e-08  21.9909  20.5371
0202-10-14_09:17:23.620000      24993.52        1.25116500e+00       -1.84251235e-08  21.9909  20.5371
0202-10-14_09:17:24.055000      24993.95        1.66076600e+00       -1.54501535e-08  21.9909  20.5371
0202-10-14_09:17:24.453000      24994.35        1.84571700e+00       -1.76194035e-08  21.9952  20.5175
0202-10-14_09:17:24.844000      24994.74        2.23451900e+00       -1.91688635e-08  21.9952  20.5175
0202-10-14_09:17:25.242000      24995.14        2.44058400e+00       -2.23297735e-08  21.9979  20.4048
0202-10-14_09:17:25.645000      24995.54        2.82922000e+00       -1.82391935e-08  21.9979  20.4048
0202-10-14_09:17:26.074000      24995.97        3.03615700e+00       -2.53047435e-08  21.9979  20.4048
0202-10-14_09:17:26.480000      24996.38        3.42307700e+00       -2.76604035e-08  21.9869  20.6021
0202-10-14_09:17:26.880000      24996.78        3.62755200e+00       -3.46643035e-08  21.9869  20.6021
0202-10-14_09:17:27.280000      24997.18        4.01937800e+00       -2.39420135e-08  21.9861  20.4050
0202-10-14_09:17:27.684000      24997.58        4.22617900e+00       -2.02232935e-08  21.9861  20.4050
0202-10-14_09:17:28.090000      24997.98        4.61423000e+00       -1.83639435e-08  21.9861  20.4050
0202-10-14_09:17:28.480000      24998.38        4.82023500e+00       -2.41279435e-08  21.9923  20.5369
0202-10-14_09:17:28.875000      24998.77        5.20893900e+00       -8.44737350e-09  21.9923  20.5369
0202-10-14_09:17:29.273000      24999.17        5.41732800e+00       -1.65665635e-08  21.9897  20.5210
0202-10-14_09:17:29.668000      24999.56        5.80297000e+00       -1.48311635e-08  21.9897  20.5210
0202-10-14_09:17:30.098000      24999.99        6.00511200e+00       -7.57967350e-09  21.9897  20.5210
0202-10-14_09:17:30.500000      25000.40        6.39882200e+00       -3.17919350e-09  21.9933  20.4086
0202-10-14_09:17:30.910000      25000.81        6.58344200e+00       -8.13748350e-09  21.9933  20.4086
0202-10-14_09:17:31.310000      25001.20        6.99571600e+00       -3.05524350e-09  21.9977  20.6036
0202-10-14_09:17:31.710000      25001.61        7.17882400e+00       -1.68764535e-08  21.9977  20.6036
0202-10-14_09:17:32.137000      25002.03        7.58780500e+00       -8.69498350e-09  21.9928  20.4066
0202-10-14_09:17:32.530000      25002.43        7.77266400e+00       -3.85958350e-09  21.9928  20.4066
0202-10-14_09:17:32.934000      25002.83        8.18390900e+00       -1.21025835e-08  21.9928  20.4066
0202-10-14_09:17:33.340000      25003.23        8.57226600e+00       -8.25991350e-09  21.9868  20.5347
0202-10-14_09:17:33.742000      25003.64        8.75896000e+00       -1.76186735e-08  21.9868  20.5347
0202-10-14_09:17:34.137000      25004.03        9.16736700e+00       -1.49535935e-08  21.9927  20.5262
0202-10-14_09:17:34.530000      25004.43        9.34959100e+00       -2.15853035e-08  21.9927  20.5262
0202-10-14_09:17:34.926000      25004.82        9.75967500e+00       -9.12761350e-09  21.9927  20.5262
0202-10-14_09:17:35.330000      25005.23        9.94594700e+00       -8.19793350e-09  21.9959  20.4043
0202-10-14_09:17:35.730000      25005.63        1.03352400e+01       -3.23964350e-09  21.9959  20.4043
0202-10-14_09:17:36.137000      25006.03        1.05394400e+01       -1.11729035e-08  21.9869  20.6072
0202-10-14_09:17:36.530000      25006.43        1.09308100e+01       -5.22296350e-09  21.9869  20.6072
0202-10-14_09:17:36.920000      25006.82        1.11409400e+01       -1.96019935e-08  21.9869  20.6072
0202-10-14_09:17:37.324000      25007.22        1.15250400e+01       -7.39221350e-09  21.9989  20.4146
0202-10-14_09:17:37.730000      25007.63        1.17305100e+01       -1.40858935e-08  21.9989  20.4146
0202-10-14_09:17:38.137000      25008.03        1.21203800e+01       -1.41476235e-08  21.9986  20.5342
0202-10-14_09:17:38.527000      25008.42        1.23270500e+01       -4.23046350e-09  21.9986  20.5342
0202-10-14_09:17:38.920000      25008.82        1.27174900e+01       -1.62736350e-09  21.9986  20.5342
0202-10-14_09:17:39.324000      25009.22        1.29216100e+01       -1.48907835e-08  21.9883  20.5308
0202-10-14_09:17:39.730000      25009.63        1.33113800e+01       -1.05522835e-08  21.9883  20.5308
0202-10-14_09:17:40.145000      25010.04        1.35179600e+01       -1.27835135e-08  21.9917  20.4093
0202-10-14_09:17:40.543000      25010.44        1.39055000e+01       -1.25975735e-08  21.9917  20.4093
0202-10-14_09:17:40.950000      25010.84        1.41095900e+01       -1.09861335e-08  21.9917  20.4093
0202-10-14_09:17:41.348000      25011.24        1.44987900e+01       -1.00564535e-08  21.9952  20.6076
0202-10-14_09:17:41.746000      25011.64        1.46848600e+01       -1.05522835e-08  21.9952  20.6076
0202-10-14_09:17:42.152000      25012.05        1.50930100e+01       -8.21643500e-10  21.9982  20.4126
0202-10-14_09:17:42.562000      25012.46        1.52789900e+01        6.67776650e-09  21.9982  20.4126
0202-10-14_09:17:42.957000      25012.85        1.56896100e+01        1.78339065e-08  21.9982  20.4126
0202-10-14_09:17:43.348000      25013.24        1.58763800e+01        2.35359365e-08  21.9957  20.5367
0202-10-14_09:17:43.742000      25013.64        1.62859800e+01        5.37195065e-08  21.9957  20.5367
0202-10-14_09:17:44.145000      25014.04        1.64668000e+01        8.52053465e-08  22.0003  20.5321
0202-10-14_09:17:44.547000      25014.44        1.68559900e+01        1.90135827e-07  22.0003  20.5321
0202-10-14_09:17:44.950000      25014.85        1.70635400e+01        3.19547137e-07  22.0003  20.5321
0202-10-14_09:17:45.344000      25015.24        1.74548400e+01        5.92996707e-07  22.0071  20.4078
0202-10-14_09:17:45.734000      25015.63        1.78681200e+01        1.29812720e-06  22.0071  20.4078
0202-10-14_09:17:46.137000      25016.03        1.80493400e+01        2.06374880e-06  22.0080  20.6094
0202-10-14_09:17:46.543000      25016.44        1.84602200e+01        4.52027045e-06  22.0080  20.6094
0202-10-14_09:17:46.934000      25016.83        1.86464700e+01        6.21860793e-06  22.0080  20.6094
0202-10-14_09:17:47.332000      25017.23        1.90354800e+01        1.23962623e-05  22.0148  20.4140
0202-10-14_09:17:47.734000      25017.63        1.92407300e+01        1.79905120e-05  22.0148  20.4140
0202-10-14_09:17:48.130000      25018.02        1.96310500e+01        3.85432319e-05  22.0346  20.5381
