Repository: shortlab/2025-devitre-PhD

# 2025-devitre-PhD
Data repository for Alexis Devitre's PhD thesis

File: chapter 5/data/077k_ffj6/Ic/anneal/160k/2160 min/Ic_2023-10-16_00-37-05394733_ffj6-160k-36h-22k.txt
# Ic = 17.17 A, n = 35.13 , Tavg = 21.96 K, f6-160k-p3k-36h
#datetime                        t_s     iHTS_A                vHTS_V                tHTS_K  tTAR_K
0202-10-16_00:36:38.203000       52.76       -3.37258600e-01        6.11098450e-09  21.9030  20.4258
0202-10-16_00:36:38.613000       53.17       -1.53397800e-01        1.72051745e-08  21.9030  20.4258
0202-10-16_00:36:39.023000       53.58        2.56997400e-01       -8.92605500e-10  21.9089  20.4279
0202-10-16_00:36:39.426000       53.98        4.42128800e-01       -2.10835500e-10  21.9089  20.4279
0202-10-16_00:36:39.830000       54.39        8.54739700e-01        6.04901450e-09  21.9003  20.5613
0202-10-16_00:36:40.230000       54.79        1.03919700e+00        1.13791745e-08  21.9003  20.5613
0202-10-16_00:36:40.633000       55.19        1.44896900e+00        2.59441645e-08  21.8828  20.3590
0202-10-16_00:36:41.035000       55.59        1.63289500e+00        1.58416445e-08  21.8828  20.3590
0202-10-16_00:36:41.438000       56.00        2.02351900e+00        3.93935445e-08  21.8828  20.3590
0202-10-16_00:36:41.832000       56.39        2.22792900e+00        3.43112945e-08  21.8749  20.5473
0202-10-16_00:36:42.227000       56.79        2.61732800e+00        2.84233145e-08  21.8749  20.5473
0202-10-16_00:36:42.630000       57.19        2.82502500e+00        3.30717145e-08  21.9104  20.4463
0202-10-16_00:36:43.035000       57.60        3.21916600e+00        3.88359945e-08  21.9104  20.4463
0202-10-16_00:36:43.438000       58.00        3.42005600e+00        2.41488645e-08  21.9104  20.4463
0202-10-16_00:36:43.840000       58.40        3.81146100e+00        3.14628745e-08  21.9243  20.4395
0202-10-16_00:36:44.242000       58.80        4.01518200e+00        3.76607445e-08  21.9243  20.4395
0202-10-16_00:36:44.645000       59.21        4.40377100e+00        2.92936145e-08  21.9169  20.5661
0202-10-16_00:36:45.040000       59.60        4.61050400e+00        3.31362945e-08  21.9169  20.5661
0202-10-16_00:36:45.434000       59.99        4.99989500e+00        3.09050645e-08  21.9169  20.5661
0202-10-16_00:36:45.830000       60.39        5.20408500e+00        4.99945145e-08  21.9271  20.3753
0202-10-16_00:36:46.223000       60.78        5.59568700e+00        3.57394045e-08  21.9271  20.3753
0202-10-16_00:36:46.637000       61.20        5.79863400e+00        4.22471745e-08  21.9086  20.5512
0202-10-16_00:36:47.040000       61.60        6.18952300e+00        3.98919745e-08  21.9086  20.5512
0202-10-16_00:36:47.445000       62.00        6.37439400e+00        2.67524845e-08  21.9086  20.5512
0202-10-16_00:36:47.848000       62.41        6.78272400e+00        4.73294245e-08  21.8861  20.4366
0202-10-16_00:36:48.254000       62.81        6.96567000e+00        3.52435745e-08  21.8861  20.4366
0202-10-16_00:36:48.645000       63.21        7.37830900e+00        3.53055545e-08  21.9146  20.4348
0202-10-16_00:36:49.043000       63.60        7.56442600e+00        2.21031945e-08  21.9146  20.4348
0202-10-16_00:36:49.438000       64.00        7.97117900e+00        3.88973645e-08  21.9146  20.4348
0202-10-16_00:36:49.844000       64.40        8.36364600e+00        2.63156845e-08  21.9023  20.5710
0202-10-16_00:36:50.246000       64.80        8.55303900e+00        4.11905745e-08  21.9023  20.5710
0202-10-16_00:36:50.640000       65.20        8.96263600e+00        4.73264645e-08  21.8900  20.3722
0202-10-16_00:36:51.035000       65.59        9.14356200e+00        3.00963845e-08  21.8900  20.3722
0202-10-16_00:36:51.434000       65.99        9.55318300e+00        1.78865845e-08  21.8900  20.3722
0202-10-16_00:36:51.830000       66.39        9.73970100e+00        1.98079245e-08  21.8907  20.5585
0202-10-16_00:36:52.230000       66.79        1.01280700e+01        2.06756245e-08  21.8907  20.5585
0202-10-16_00:36:52.633000       67.19        1.03342600e+01        3.87114245e-08  21.9180  20.4573
0202-10-16_00:36:53.027000       67.59        1.07265100e+01        4.92478045e-08  21.9180  20.4573
0202-10-16_00:36:53.418000       67.98        1.09314100e+01        2.04277145e-08  21.9180  20.4573
0202-10-16_00:36:53.820000       68.38        1.13219900e+01        2.75552645e-08  21.9200  20.4403
0202-10-16_00:36:54.223000       68.78        1.15274000e+01        1.81345045e-08  21.9200  20.4403
0202-10-16_00:36:54.625000       69.19        1.19143500e+01        1.78865845e-08  21.9200  20.4403
0202-10-16_00:36:55.040000       69.60        1.21184100e+01        2.70603145e-08  21.8979  20.5768
0202-10-16_00:36:55.445000       70.00        1.25092300e+01        3.05320045e-08  21.8979  20.5768
0202-10-16_00:36:55.848000       70.41        1.27094800e+01        3.32590645e-08  21.9155  20.3797
0202-10-16_00:36:56.242000       70.80        1.31021400e+01        4.75141645e-08  21.9155  20.3797
0202-10-16_00:36:56.640000       71.20        1.33054600e+01        3.62960245e-08  21.9066  20.5601
0202-10-16_00:36:57.035000       71.59        1.36958800e+01        9.70715450e-09  21.9066  20.5601
0202-10-16_00:36:57.430000       71.99        1.39039700e+01        1.67107445e-08  21.9066  20.5601
0202-10-16_00:36:57.836000       72.40        1.42927000e+01        1.81362545e-08  21.9176  20.4490
0202-10-16_00:36:58.234000       72.79        1.44787700e+01        1.76404345e-08  21.9176  20.4490
0202-10-16_00:36:58.640000       73.20        1.48885600e+01        2.92924245e-08  21.9265  20.4445
0202-10-16_00:36:59.050000       73.61        1.50728600e+01        2.12971745e-08  21.9265  20.4445
0202-10-16_00:36:59.450000       74.01        1.54834800e+01        2.30945545e-08  21.9265  20.4445
0202-10-16_00:36:59.855000       74.41        1.56702300e+01        1.63388745e-08  21.9162  20.5771
0202-10-16_00:37:00.258000       74.82        1.60807000e+01        3.13997045e-08  21.9162  20.5771
0202-10-16_00:37:00.652000       75.21        1.62648500e+01        4.49110645e-08  21.9010  20.3716
0202-10-16_00:37:01.047000       75.61        1.66509400e+01        9.02150145e-08  21.9010  20.3716
0202-10-16_00:37:01.440000       76.00        1.68601000e+01        1.50209304e-07  21.9010  20.3716
0202-10-16_00:37:01.848000       76.41        1.72457900e+01        2.57618325e-07  21.9225  20.5722
0202-10-16_00:37:02.250000       76.81        1.76598200e+01        5.43959724e-07  21.9225  20.5722
0202-10-16_00:37:02.656000       77.21        1.78440000e+01        8.74367965e-07  21.9358  20.4638
0202-10-16_00:37:03.047000       77.61        1.82521600e+01        2.04031049e-06  21.9358  20.4638
0202-10-16_00:37:03.440000       78.00        1.84390800e+01        2.41552929e-06  21.9358  20.4638
0202-10-16_00:37:03.836000       78.40        1.88311200e+01        5.41963486e-06  21.9417  20.4440
0202-10-16_00:37:04.246000       78.81        1.90370500e+01        7.33595296e-06  21.9417  20.4440
0202-10-16_00:37:04.640000       79.20        1.94259000e+01        1.46551365e-05  21.9618  20.5854
0202-10-16_00:37:05.035000       79.59        1.96296400e+01        2.12072719e-05  21.9618  20.5854

File: chapter 5/data/077k_ffj6/Ic/anneal/160k/2160 min/Ic_2023-10-16_00-39-48803521_ffj6-160k-36h-22k.txt
# Ic = 17.15 A, n = 35.03 , Tavg = 21.97 K, f6-160k-p3k-36h
#datetime                        t_s     iHTS_A                vHTS_V                tHTS_K  tTAR_K
0202-10-16_00:39:21.640000      216.20       -2.91521800e-01        1.71302835e-08  21.9626  20.5648
0202-10-16_00:39:22.043000      216.60       -1.06958500e-01        1.94235035e-08  21.9626  20.5648
0202-10-16_00:39:22.438000      217.00        3.02315100e-01        1.32256235e-08  21.9626  20.5648
0202-10-16_00:39:22.832000      217.39        4.86354400e-01        2.42578435e-08  21.9791  20.4868
0202-10-16_00:39:23.230000      217.79        8.94883000e-01        2.31422235e-08  21.9791  20.4868
0202-10-16_00:39:23.633000      218.19        1.08250700e+00        8.63919350e-09  21.9791  20.4868
0202-10-16_00:39:24.035000      218.60        1.49166600e+00        1.66964335e-08  21.9709  20.4332
0202-10-16_00:39:24.434000      218.99        1.67680400e+00        5.29234350e-09  21.9709  20.4332
0202-10-16_00:39:24.836000      219.40        2.06787500e+00        1.77500735e-08  21.9820  20.6026
0202-10-16_00:39:25.242000      219.80        2.27395400e+00        1.71922635e-08  21.9820  20.6026
0202-10-16_00:39:25.652000      220.21        2.66230200e+00        9.63085350e-09  21.9518  20.3930
0202-10-16_00:39:26.043000      220.60        2.86728800e+00        2.90302135e-08  21.9518  20.3930
0202-10-16_00:39:26.438000      221.00        3.25217600e+00        2.41958635e-08  21.9518  20.3930
0202-10-16_00:39:26.832000      221.39        3.45850600e+00        2.55594035e-08  21.9443  20.5596
0202-10-16_00:39:27.240000      221.80        3.84854000e+00        1.14883535e-08  21.9443  20.5596
0202-10-16_00:39:27.645000      222.20        4.05316900e+00        3.92571350e-09  21.9597  20.4796
0202-10-16_00:39:28.047000      222.61        4.43970300e+00        1.45003500e-10  21.9597  20.4796
0202-10-16_00:39:28.450000      223.01        4.64551500e+00        6.21892350e-09  21.9597  20.4796
0202-10-16_00:39:28.855000      223.41        5.03517900e+00        2.05979835e-08  21.9544  20.4311
0202-10-16_00:39:29.246000      223.81        5.24267800e+00       -8.28409650e-09  21.9544  20.4311
0202-10-16_00:39:29.640000      224.20        5.62905500e+00        1.01271350e-09  21.9596  20.5961
0202-10-16_00:39:30.035000      224.59        5.83714800e+00       -1.33663565e-08  21.9596  20.5961
0202-10-16_00:39:30.438000      225.00        6.22503500e+00       -2.08622650e-09  21.9596  20.5961
0202-10-16_00:39:30.850000      225.41        6.40834700e+00        1.45003500e-10  21.9528  20.3989
0202-10-16_00:39:31.250000      225.81        6.82040700e+00        1.30985635e-08  21.9528  20.3989
0202-10-16_00:39:31.656000      226.21        7.00791800e+00        5.16528350e-09  21.9433  20.5566
0202-10-16_00:39:32.060000      226.62        7.41597000e+00        1.94239350e-09  21.9433  20.5566
0202-10-16_00:39:32.450000      227.01        7.60037300e+00        2.11557935e-08  21.9433  20.5566
0202-10-16_00:39:32.848000      227.41        8.00789700e+00        1.81807835e-08  21.9320  20.4795
0202-10-16_00:39:33.246000      227.81        8.39775900e+00        1.52676635e-08  21.9320  20.4795
0202-10-16_00:39:33.652000      228.21        8.58113100e+00        1.92342835e-08  21.9371  20.4359
0202-10-16_00:39:34.055000      228.62        8.99247800e+00        1.66931535e-08  21.9371  20.4359
0202-10-16_00:39:34.460000      229.02        9.17858100e+00        7.14843350e-09  21.9371  20.4359
0202-10-16_00:39:34.850000      229.41        9.58920700e+00        1.48957735e-08  21.9480  20.6041
0202-10-16_00:39:35.250000      229.81        9.77541400e+00        2.18373935e-08  21.9480  20.6041
0202-10-16_00:39:35.645000      230.20        1.01602400e+01        1.61973335e-08  21.9691  20.4085
0202-10-16_00:39:36.047000      230.61        1.03689300e+01       -1.71452650e-09  21.9691  20.4085
0202-10-16_00:39:36.450000      231.01        1.07637700e+01        1.06812235e-08  21.9691  20.4085
0202-10-16_00:39:36.860000      231.42        1.09712600e+01        2.00400135e-08  21.9578  20.5662
0202-10-16_00:39:37.250000      231.81        1.13548200e+01        5.16511350e-09  21.9578  20.5662
0202-10-16_00:39:37.645000      232.20        1.15614200e+01       -1.72092065e-08  21.9667  20.4953
0202-10-16_00:39:38.040000      232.60        1.19481500e+01        1.14249635e-08  21.9667  20.4953
0202-10-16_00:39:38.440000      233.00        1.21507300e+01        1.67551335e-08  21.9667  20.4953
0202-10-16_00:39:38.848000      233.41        1.25425400e+01        1.42762335e-08  21.9493  20.4332
0202-10-16_00:39:39.240000      233.80        1.27474300e+01        2.23340535e-08  21.9493  20.4332
0202-10-16_00:39:39.637000      234.19        1.31377100e+01        4.01839335e-08  21.9576  20.5967
0202-10-16_00:39:40.030000      234.59        1.33413600e+01        4.36547435e-08  21.9576  20.5967
0202-10-16_00:39:40.438000      235.00        1.37329900e+01        3.35522135e-08  21.9576  20.5967
0202-10-16_00:39:40.840000      235.40        1.39363100e+01        2.59908035e-08  21.9510  20.4003
0202-10-16_00:39:41.242000      235.80        1.43275300e+01        4.26630835e-08  21.9510  20.4003
0202-10-16_00:39:41.650000      236.21        1.45099600e+01        2.63006935e-08  21.9638  20.5690
0202-10-16_00:39:42.050000      236.61        1.49195500e+01        2.41934235e-08  21.9638  20.5690
0202-10-16_00:39:42.453000      237.01        1.51051200e+01        3.21267035e-08  21.9638  20.5690
0202-10-16_00:39:42.848000      237.41        1.55179800e+01        2.19621835e-08  21.9562  20.4968
0202-10-16_00:39:43.242000      237.80        1.57032900e+01        1.34710935e-08  21.9562  20.4968
0202-10-16_00:39:43.637000      238.20        1.61125200e+01        4.78692935e-08  21.9355  20.4252
0202-10-16_00:39:44.040000      238.60        1.62971500e+01        5.95213035e-08  21.9355  20.4252
0202-10-16_00:39:44.440000      239.00        1.66846600e+01        1.03836104e-07  21.9355  20.4252
0202-10-16_00:39:44.836000      239.39        1.68872000e+01        1.38665644e-07  21.9452  20.5927
0202-10-16_00:39:45.227000      239.79        1.72790600e+01        2.68384494e-07  21.9452  20.5927
0202-10-16_00:39:45.630000      240.19        1.76907800e+01        6.08151554e-07  21.9358  20.4031
0202-10-16_00:39:46.030000      240.59        1.78750300e+01        9.33539554e-07  21.9358  20.4031
0202-10-16_00:39:46.438000      241.00        1.82853800e+01        2.11857166e-06  21.9358  20.4031
0202-10-16_00:39:46.848000      241.41        1.84685400e+01        2.73340003e-06  21.9567  20.5821
0202-10-16_00:39:47.254000      241.82        1.88606200e+01        5.69449278e-06  21.9567  20.5821
0202-10-16_00:39:47.650000      242.21        1.90634700e+01        7.91047797e-06  21.9736  20.5023
0202-10-16_00:39:48.043000      242.60        1.94506600e+01        1.58473417e-05  21.9736  20.5023
0202-10-16_00:39:48.445000      243.00        1.96584900e+01        2.30449857e-05  21.9736  20.5023

File: chapter 5/data/077k_ffj6/Ic/anneal/160k/2160 min/Ic_2023-10-16_06-40-48790403_ffj6-300k-1h-22k.txt
# Ic = 20.42 A, n = 35.84 , Tavg = 22.06 K, f6-160k-p3k-36h
#datetime                        t_s     iHTS_A                vHTS_V                tHTS_K  tTAR_K
0202-10-16_06:40:16.290000      21870.85       -3.38311700e-01        1.62074300e-09  21.9978  20.4221
0202-10-16_06:40:16.690000      21871.25       -1.58207300e-01        1.02977730e-08  21.9939  20.4880
0202-10-16_06:40:17.094000      21871.65        2.56278700e-01        2.17638530e-08  21.9939  20.4880
0202-10-16_06:40:17.535000      21872.09        4.37742900e-01        9.43007300e-09  21.9939  20.4880
0202-10-16_06:40:17.960000      21872.52        8.48124700e-01        1.24050530e-08  21.9792  20.5209
0202-10-16_06:40:18.363000      21872.92        1.02924900e+00        8.50039300e-09  21.9792  20.5209
0202-10-16_06:40:18.780000      21873.34        1.44101600e+00        8.31445300e-09  21.9879  20.4063
0202-10-16_06:40:19.180000      21873.74        1.62994300e+00        6.70300300e-09  21.9879  20.4063
0202-10-16_06:40:19.586000      21874.15        2.01704700e+00        9.67799300e-09  21.9987  20.5522
0202-10-16_06:40:19.992000      21874.55        2.22159700e+00        4.78166300e-09  21.9987  20.5522
0202-10-16_06:40:20.383000      21874.94        2.61116900e+00        7.50958300e-09  21.9987  20.5522
0202-10-16_06:40:20.777000      21875.34        2.81872800e+00        1.43281130e-08  22.0050  20.4297
0202-10-16_06:40:21.180000      21875.74        3.20463100e+00        1.46999830e-08  22.0050  20.4297
0202-10-16_06:40:21.586000      21876.15        3.41034200e+00        1.56916430e-08  22.0050  20.4297
0202-10-16_06:40:21.992000      21876.55        3.79719200e+00        2.72816830e-08  22.0251  20.5080
0202-10-16_06:40:22.400000      21876.96        4.00540400e+00        3.32936330e-08  22.0251  20.5080
0202-10-16_06:40:22.816000      21877.38        4.39303600e+00        1.41421730e-08  22.0213  20.5358
0202-10-16_06:40:23.220000      21877.78        4.60044600e+00        2.31910830e-08  22.0213  20.5358
0202-10-16_06:40:23.617000      21878.18        4.98638800e+00        3.98633830e-08  22.0081  20.4069
0202-10-16_06:40:24.010000      21878.57        5.19183300e+00        2.97608330e-08  22.0081  20.4069
0202-10-16_06:40:24.402000      21878.96        5.58136300e+00        2.91410530e-08  22.0081  20.4069
0202-10-16_06:40:24.797000      21879.36        5.78735200e+00        2.70337730e-08  22.0123  20.5558
0202-10-16_06:40:25.195000      21879.75        6.17770600e+00        3.96774430e-08  22.0123  20.5558
0202-10-16_06:40:25.594000      21880.15        6.35836000e+00        3.00707330e-08  21.9875  20.4188
0202-10-16_06:40:26             21880.56        6.76920500e+00        3.36655030e-08  21.9875  20.4188
0202-10-16_06:40:26.402000      21880.96        6.95075400e+00        4.92817430e-08  21.9875  20.4188
0202-10-16_06:40:26.805000      21881.37        7.36288800e+00        4.45083330e-08  21.9814  20.4913
0202-10-16_06:40:27.200000      21881.76        7.54590300e+00        3.73188030e-08  21.9814  20.4913
0202-10-16_06:40:27.598000      21882.16        7.95547400e+00        3.44677730e-08  21.9814  20.4913
0202-10-16_06:40:27.996000      21882.56        8.34611900e+00        4.64296830e-08  21.9918  20.5267
0202-10-16_06:40:28.387000      21882.95        8.53529800e+00        4.05416930e-08  21.9918  20.5267
0202-10-16_06:40:28.797000      21883.36        8.94069700e+00        4.40744830e-08  21.9747  20.4077
0202-10-16_06:40:29.203000      21883.76        9.12286200e+00        3.29802830e-08  21.9747  20.4077
0202-10-16_06:40:29.613000      21884.17        9.53620800e+00        3.42818430e-08  21.9747  20.4077
0202-10-16_06:40:30.020000      21884.58        9.71969600e+00        2.73402130e-08  21.9844  20.5648
0202-10-16_06:40:30.426000      21884.98        1.01104800e+01        2.30017030e-08  21.9844  20.5648
0202-10-16_06:40:30.830000      21885.39        1.03110700e+01        2.42412730e-08  22.0163  20.4370
0202-10-16_06:40:31.230000      21885.79        1.07006500e+01        4.59958230e-08  22.0163  20.4370
0202-10-16_06:40:31.630000      21886.19        1.09106500e+01        3.62031830e-08  22.0124  20.5015
0202-10-16_06:40:32.020000      21886.58        1.12976400e+01        4.36407630e-08  22.0124  20.5015
0202-10-16_06:40:32.418000      21886.98        1.15004500e+01        2.78984630e-08  22.0124  20.5015
0202-10-16_06:40:32.820000      21887.38        1.18911100e+01        3.60796630e-08  21.9927  20.5430
0202-10-16_06:40:33.223000      21887.78        1.21017900e+01        2.53573330e-08  21.9927  20.5430
0202-10-16_06:40:33.617000      21888.18        1.24862200e+01        2.75265930e-08  21.9927  20.5430
0202-10-16_06:40:34.010000      21888.57        1.26911800e+01        2.87661730e-08  22.0079  20.4152
0202-10-16_06:40:34.414000      21888.97        1.30835500e+01        4.29593130e-08  22.0079  20.4152
0202-10-16_06:40:34.805000      21889.37        1.32880300e+01        2.07709030e-08  22.0117  20.5702
0202-10-16_06:40:35.210000      21889.77        1.36749500e+01        2.82703430e-08  22.0117  20.5702
0202-10-16_06:40:35.613000      21890.17        1.38793700e+01        3.19270830e-08  22.0117  20.5702
0202-10-16_06:40:36.004000      21890.56        1.42706200e+01        4.77936530e-08  22.0309  20.4405
0202-10-16_06:40:36.395000      21890.96        1.44572900e+01        5.28759130e-08  22.0309  20.4405
0202-10-16_06:40:36.797000      21891.35        1.48677900e+01        4.86613530e-08  22.0304  20.5156
0202-10-16_06:40:37.188000      21891.75        1.50521400e+01        4.20296230e-08  22.0304  20.5156
0202-10-16_06:40:37.600000      21892.16        1.54621800e+01        3.49020730e-08  22.0304  20.5156
0202-10-16_06:40:38.008000      21892.57        1.56521400e+01        3.93638330e-08  22.0112  20.5303
0202-10-16_06:40:38.400000      21892.96        1.60588100e+01        4.28335730e-08  22.0112  20.5303
0202-10-16_06:40:38.793000      21893.35        1.62435600e+01        1.76702030e-08  22.0063  20.4076
0202-10-16_06:40:39.195000      21893.75        1.66289700e+01        1.99014330e-08  22.0063  20.4076
0202-10-16_06:40:39.610000      21894.17        1.68366100e+01        1.84139430e-08  22.0063  20.4076
0202-10-16_06:40:40.010000      21894.57        1.72267900e+01        6.32865630e-08  22.0013  20.5719
0202-10-16_06:40:40.406000      21894.97        1.76347900e+01        4.54366830e-08  22.0013  20.5719
0202-10-16_06:40:40.800000      21895.36        1.78220000e+01        3.45284230e-08  21.9973  20.4384
0202-10-16_06:40:41.190000      21895.75        1.82326800e+01        5.16965430e-08  21.9973  20.4384
0202-10-16_06:40:41.590000      21896.15        1.84167600e+01        3.77513230e-08  21.9973  20.4384
0202-10-16_06:40:41.992000      21896.55        1.88070600e+01        4.81637530e-08  22.0195  20.5026
0202-10-16_06:40:42.400000      21896.96        1.90140400e+01        5.41756930e-08  22.0195  20.5026
0202-10-16_06:40:42.790000      21897.35        1.94008300e+01        9.05572230e-08  22.0327  20.5420
0202-10-16_06:40:43.180000      21897.74        1.96120800e+01        1.05803993e-07  22.0327  20.5420
0202-10-16_06:40:43.594000      21898.15        1.99970400e+01        1.42371463e-07  22.0327  20.5420
0202-10-16_06:40:44             21898.56        2.02015700e+01        2.09432143e-07  22.0385  20.4293
0202-10-16_06:40:44.402000      21898.96        2.05947400e+01        3.45723203e-07  22.0385  20.4293
0202-10-16_06:40:44.805000      21899.36        2.07953700e+01        4.81952493e-07  22.0353  20.5801
0202-10-16_06:40:45.207000      21899.77        2.11897300e+01        7.38730443e-07  22.0353  20.5801
0202-10-16_06:40:45.617000      21900.18        2.13957700e+01        1.21206214e-06  22.0168  20.4388
0202-10-16_06:40:46.023000      21900.58        2.17836200e+01        1.81468151e-06  22.0168  20.4388
0202-10-16_06:40:46.426000      21900.99        2.19885600e+01        3.18013530e-06  22.0168  20.4388
0202-10-16_06:40:46.820000      21901.38        2.23778500e+01        5.14771261e-06  22.0411  20.5086
0202-10-16_06:40:47.227000      21901.79        2.25824200e+01        7.13047474e-06  22.0411  20.5086
0202-10-16_06:40:47.630000      21902.19        2.29695500e+01        1.32502560e-05  22.0411  20.5086
0202-10-16_06:40:48.023000      21902.58        2.31566100e+01        1.79110575e-05  22.0631  20.5533
0202-10-16_06:40:48.426000      21902.99        2.35623900e+01        3.64966845e-05  22.0631  20.5533

File: chapter 5/data/077k_ffj6/Ic/anneal/160k/2160 min/Ic_2023-10-16_07-00-54329816_ffj6-300k-1h-22k.txt
# Ic = 20.47 A, n = 36.31 , Tavg = 22.04 K, f6-160k-p3k-36h
#datetime                        t_s     iHTS_A                vHTS_V                tHTS_K  tTAR_K
0202-10-16_07:00:21.688000      23076.25       -3.39284000e-01       -9.88888900e-09  21.9864  20.5218
0202-10-16_07:00:22.080000      23076.64       -1.59162900e-01       -1.45976900e-09  21.9864  20.5218
0202-10-16_07:00:22.530000      23077.09        2.51848800e-01       -5.98422900e-09  21.9864  20.5218
0202-10-16_07:00:22.938000      23077.50        4.36675900e-01       -9.70295900e-09  21.9965  20.4937
0202-10-16_07:00:23.330000      23077.89        8.45220900e-01       -4.24881900e-09  21.9965  20.4937
0202-10-16_07:00:23.723000      23078.28        1.03062400e+00       -1.60867790e-08  21.9901  20.4216
0202-10-16_07:00:24.113000      23078.67        1.44049300e+00        6.72144100e-09  21.9901  20.4216
0202-10-16_07:00:24.527000      23079.08        1.62458900e+00       -1.33597090e-08  21.9901  20.4216
0202-10-16_07:00:24.920000      23079.48        2.01155900e+00       -9.63939000e-10  21.9902  20.5612
0202-10-16_07:00:25.324000      23079.89        2.21725900e+00       -1.54050090e-08  21.9902  20.5612
0202-10-16_07:00:25.734000      23080.29        2.60667400e+00        1.76313100e-09  21.9942  20.4123
0202-10-16_07:00:26.137000      23080.70        2.81054400e+00       -7.28577900e-09  21.9942  20.4123
0202-10-16_07:00:26.570000      23081.13        3.20226100e+00       -9.82690900e-09  21.9942  20.4123
0202-10-16_07:00:26.960000      23081.52        3.40565300e+00        1.45425100e-09  21.9808  20.5201
0202-10-16_07:00:27.367000      23081.92        3.79344400e+00       -1.73238090e-08  21.9808  20.5201
0202-10-16_07:00:27.770000      23082.33        3.99848100e+00       -6.41552900e-09  21.9807  20.4965
0202-10-16_07:00:28.176000      23082.73        4.38931900e+00        1.34796910e-08  21.9807  20.4965
0202-10-16_07:00:28.574000      23083.13        4.59383200e+00        1.36656310e-08  21.9807  20.4965
0202-10-16_07:00:28.965000      23083.53        4.98500500e+00       -2.26293900e-09  21.9702  20.4237
0202-10-16_07:00:29.363000      23083.92        5.18836100e+00       -1.27373690e-08  21.9702  20.4237
0202-10-16_07:00:29.770000      23084.33        5.58295600e+00       -2.69678900e-09  21.9708  20.5608
0202-10-16_07:00:30.168000      23084.73        5.78531500e+00       -5.85771900e-09  21.9708  20.5608
0202-10-16_07:00:30.570000      23085.13        6.17884100e+00       -3.16990000e-11  21.9997  20.4156
0202-10-16_07:00:30.973000      23085.53        6.35672300e+00       -1.36670490e-08  21.9997  20.4156
0202-10-16_07:00:31.375000      23085.94        6.76721600e+00       -1.23654990e-08  21.9997  20.4156
0202-10-16_07:00:31.770000      23086.33        6.95325400e+00       -8.58478900e-09  21.9883  20.5197
0202-10-16_07:00:32.164000      23086.72        7.35958600e+00       -1.33325900e-09  21.9883  20.5197
0202-10-16_07:00:32.570000      23087.13        7.54836600e+00        1.36656310e-08  21.9883  20.5197
0202-10-16_07:00:32.980000      23087.54        7.95718400e+00        2.11054010e-08  21.9900  20.4948
0202-10-16_07:00:33.380000      23087.94        8.35118800e+00        2.86063810e-08  21.9900  20.4948
0202-10-16_07:00:33.780000      23088.34        8.52992600e+00        1.74501710e-08  21.9934  20.4326
0202-10-16_07:00:34.184000      23088.74        8.94145300e+00        9.33093100e-09  21.9934  20.4326
0202-10-16_07:00:34.605000      23089.16        9.12683600e+00        1.77600710e-08  21.9934  20.4326
0202-10-16_07:00:35.016000      23089.58        9.53699200e+00        1.59007010e-08  21.9765  20.5680
0202-10-16_07:00:35.410000      23089.97        9.71912900e+00        1.15002010e-08  21.9765  20.5680
0202-10-16_07:00:35.805000      23090.36        1.01148000e+01       -4.18046900e-09  21.9599  20.4115
0202-10-16_07:00:36.207000      23090.77        1.03140500e+01       -3.49870900e-09  21.9599  20.4115
0202-10-16_07:00:36.613000      23091.17        1.07080300e+01        4.68251100e-09  21.9599  20.4115
0202-10-16_07:00:37.016000      23091.58        1.09113900e+01        1.39793510e-08  21.9791  20.5247
0202-10-16_07:00:37.410000      23091.97        1.13016300e+01        1.76361110e-08  21.9791  20.5247
0202-10-16_07:00:37.805000      23092.37        1.15027800e+01       -2.01120900e-09  21.9695  20.4844
0202-10-16_07:00:38.207000      23092.77        1.18945000e+01        3.50491100e-09  21.9695  20.4844
0202-10-16_07:00:38.617000      23093.18        1.21007200e+01       -2.69316900e-09  21.9695  20.4844
0202-10-16_07:00:39.020000      23093.58        1.24931300e+01        4.86692100e-09  21.9677  20.4286
0202-10-16_07:00:39.414000      23093.97        1.26922000e+01        2.34602110e-08  21.9677  20.4286
0202-10-16_07:00:39.810000      23094.37        1.30867900e+01        1.53409810e-08  21.9804  20.5779
0202-10-16_07:00:40.210000      23094.77        1.32948600e+01        1.09404810e-08  21.9804  20.5779
0202-10-16_07:00:40.617000      23095.18        1.36780400e+01        1.57128510e-08  21.9804  20.5779
0202-10-16_07:00:41.023000      23095.58        1.38838100e+01        1.89977310e-08  22.0055  20.4274
0202-10-16_07:00:41.426000      23095.98        1.42715100e+01        1.31097410e-08  22.0055  20.4274
0202-10-16_07:00:41.830000      23096.39        1.44592000e+01        1.83779410e-08  21.9941  20.5413
0202-10-16_07:00:42.230000      23096.79        1.48672600e+01        2.46997910e-08  21.9941  20.5413
0202-10-16_07:00:42.640000      23097.20        1.50520700e+01       -1.64123900e-09  21.9941  20.5413
0202-10-16_07:00:43.043000      23097.60        1.54624700e+01        1.39774410e-08  22.0231  20.5099
0202-10-16_07:00:43.445000      23098.01        1.56473900e+01        4.37071100e-09  22.0231  20.5099
0202-10-16_07:00:43.840000      23098.40        1.60573900e+01        1.23659910e-08  21.9999  20.4418
0202-10-16_07:00:44.230000      23098.79        1.62438800e+01        1.35435910e-08  21.9999  20.4418
0202-10-16_07:00:44.637000      23099.19        1.66351500e+01        2.21583410e-08  22.0157  20.5784
0202-10-16_07:00:45.040000      23099.60        1.68409400e+01        3.62270810e-08  22.0157  20.5784
0202-10-16_07:00:45.440000      23100.00        1.72332600e+01        2.13521510e-08  22.0157  20.5784
0202-10-16_07:00:45.844000      23100.40        1.76436300e+01        3.64750010e-08  22.0035  20.4251
0202-10-16_07:00:46.240000      23100.80        1.78213200e+01        1.84391410e-08  22.0035  20.4251
0202-10-16_07:00:46.633000      23101.19        1.82304000e+01        1.98026810e-08  22.0100  20.5384
0202-10-16_07:00:47.035000      23101.59        1.84142000e+01        1.86250810e-08  22.0100  20.5384
0202-10-16_07:00:47.440000      23102.00        1.88119000e+01        1.36667710e-08  22.0100  20.5384
0202-10-16_07:00:47.840000      23102.40        1.90142600e+01        2.83557610e-08  22.0025  20.4980
0202-10-16_07:00:48.240000      23102.80        1.94008700e+01        2.25917310e-08  22.0025  20.4980
0202-10-16_07:00:48.656000      23103.22        1.96051600e+01        4.81270310e-08  22.0025  20.4980
0202-10-16_07:00:49.055000      23103.62        1.99953000e+01        1.06263231e-07  22.0053  20.4442
0202-10-16_07:00:49.460000      23104.02        2.02018400e+01        1.57271861e-07  22.0053  20.4442
0202-10-16_07:00:49.870000      23104.43        2.05929300e+01        2.92447831e-07  22.0082  20.5758
0202-10-16_07:00:50.270000      23104.83        2.07951000e+01        4.24338911e-07  22.0082  20.5758
0202-10-16_07:00:50.676000      23105.23        2.11899300e+01        6.96670891e-07  22.0185  20.4163
0202-10-16_07:00:51.080000      23105.64        2.13901900e+01        1.06321164e-06  22.0185  20.4163
0202-10-16_07:00:51.535000      23106.09        2.17783900e+01        1.73121948e-06  22.0185  20.4163
0202-10-16_07:00:51.938000      23106.50        2.19899000e+01        2.67187220e-06  22.0118  20.5407
0202-10-16_07:00:52.332000      23106.89        2.23785500e+01        5.28341219e-06  22.0118  20.5407
0202-10-16_07:00:52.727000      23107.29        2.25840400e+01        6.97964877e-06  22.0240  20.5093
0202-10-16_07:00:53.120000      23107.68        2.29735000e+01        1.29001764e-05  22.0240  20.5093
0202-10-16_07:00:53.574000      23108.13        2.31577100e+01        1.73130689e-05  22.0240  20.5093
0202-10-16_07:00:53.973000      23108.53        2.35688600e+01        3.62458642e-05  22.0431  20.4436
