Repository: shortlab/2025-devitre-PhD

# 2025-devitre-PhD
Data repository for Alexis Devitre's PhD thesis

File: chapter 5/data/077k_ffj6/Ic/anneal/300k/Ic_2023-10-16_07-47-20119002_ffj6-300k-1h-77k.txt
# Ic = 0.94 A, n = 23.25 , Tavg = 77.18 K, f6-160k-p3k-36h
#datetime                        t_s     iHTS_A                vHTS_V                tHTS_K  tTAR_K
0202-10-16_07:46:56.418000      25870.98        1.47104800e-02        3.04220920e-08  77.2206  76.1622
0202-10-16_07:46:56.610000      25871.17        1.23270200e-02        3.58761920e-08  77.2206  76.1622
0202-10-16_07:46:56.816000      25871.37        2.19766500e-02        3.86652120e-08  77.2104  76.1738
0202-10-16_07:46:57.008000      25871.57        3.23356800e-02        3.70537820e-08  77.2104  76.1738
0202-10-16_07:46:57.203000      25871.76        4.20684200e-02        3.87891720e-08  77.2104  76.1738
0202-10-16_07:46:57.406000      25871.97        5.20861000e-02        3.32731020e-08  77.2104  76.1738
0202-10-16_07:46:57.598000      25872.16        6.14349000e-02        3.50704720e-08  77.2104  76.1738
0202-10-16_07:46:57.800000      25872.36        7.19156200e-02        3.98428020e-08  77.2324  76.1731
0202-10-16_07:46:57.996000      25872.55        8.12402300e-02        3.55663020e-08  77.2324  76.1731
0202-10-16_07:46:58.188000      25872.75        9.15577100e-02        3.87271920e-08  77.2324  76.1731
0202-10-16_07:46:58.390000      25872.95        1.01569500e-01        2.93064820e-08  77.2324  76.1731
0202-10-16_07:46:58.598000      25873.16        1.11719200e-01        3.41407920e-08  77.2324  76.1731
0202-10-16_07:46:58.800000      25873.36        1.20899900e-01        4.34375520e-08  77.2378  76.1891
0202-10-16_07:46:58.992000      25873.55        1.31533500e-01        3.90370820e-08  77.2378  76.1891
0202-10-16_07:46:59.200000      25873.76        1.41428500e-01        4.60406420e-08  77.2378  76.1891
0202-10-16_07:46:59.395000      25873.96        1.51032200e-01        3.75496020e-08  77.2378  76.1891
0202-10-16_07:46:59.594000      25874.15        1.61345200e-01        3.70537820e-08  77.2186  76.1837
0202-10-16_07:46:59.797000      25874.36        1.71055700e-01        3.28392520e-08  77.2186  76.1837
0202-10-16_07:46:59.992000      25874.55        1.80760200e-01        2.88726420e-08  77.2186  76.1837
0202-10-16_07:47:00.184000      25874.74        1.91288400e-01        3.09799020e-08  77.2186  76.1837
0202-10-16_07:47:00.387000      25874.95        2.00728800e-01        3.41407920e-08  77.2186  76.1837
0202-10-16_07:47:00.594000      25875.15        2.10835500e-01        2.83148320e-08  77.2195  76.1772
0202-10-16_07:47:00.797000      25875.36        2.21113700e-01        2.91824820e-08  77.2195  76.1772
0202-10-16_07:47:00.992000      25875.55        2.30944400e-01        3.14755220e-08  77.2195  76.1772
0202-10-16_07:47:01.184000      25875.74        2.40030100e-01        3.88508120e-08  77.2195  76.1772
0202-10-16_07:47:01.387000      25875.95        2.50444000e-01        4.08960220e-08  77.2195  76.1772
0202-10-16_07:47:01.586000      25876.15        2.60763000e-01        2.94920020e-08  77.2312  76.1951
0202-10-16_07:47:01.780000      25876.34        2.69620100e-01        3.06076120e-08  77.2312  76.1951
0202-10-16_07:47:01.984000      25876.55        2.80284900e-01        2.61451620e-08  77.2312  76.1951
0202-10-16_07:47:02.180000      25876.74        2.90590500e-01        3.43882920e-08  77.2312  76.1951
0202-10-16_07:47:02.387000      25876.95        2.99160000e-01        2.99878220e-08  77.2312  76.1951
0202-10-16_07:47:02.590000      25877.15        3.10032500e-01        3.70533620e-08  77.2312  76.1951
0202-10-16_07:47:02.780000      25877.34        3.19886900e-01        3.59377520e-08  77.2180  76.1975
0202-10-16_07:47:02.977000      25877.53        3.29018600e-01        4.25074520e-08  77.2180  76.1975
0202-10-16_07:47:03.168000      25877.73        3.40235400e-01        3.95324920e-08  77.2180  76.1975
0202-10-16_07:47:03.360000      25877.92        3.49914700e-01        3.32726820e-08  77.2180  76.1975
0202-10-16_07:47:03.598000      25878.16        3.59408500e-01        3.70533620e-08  77.2180  76.1975
0202-10-16_07:47:03.800000      25878.36        3.69787300e-01        3.09794820e-08  77.2446  76.2090
0202-10-16_07:47:03.992000      25878.55        3.79239500e-01        3.53799420e-08  77.2446  76.2090
0202-10-16_07:47:04.200000      25878.76        3.89276500e-01        2.54634020e-08  77.2446  76.2090
0202-10-16_07:47:04.395000      25878.95        3.99607300e-01        2.86243020e-08  77.2446  76.2090
0202-10-16_07:47:04.594000      25879.15        4.09356400e-01        2.67649520e-08  77.2446  76.2090
0202-10-16_07:47:04.785000      25879.35        4.18805600e-01        2.55253820e-08  77.2284  76.1784
0202-10-16_07:47:04.980000      25879.54        4.29632200e-01        3.15992620e-08  77.2284  76.1784
0202-10-16_07:47:05.170000      25879.73        4.39384200e-01        3.37685020e-08  77.2284  76.1784
0202-10-16_07:47:05.375000      25879.93        4.47990000e-01        3.09794820e-08  77.2284  76.1784
0202-10-16_07:47:05.580000      25880.14        4.58985700e-01        2.70128620e-08  77.2284  76.1784
0202-10-16_07:47:05.773000      25880.33        4.69131000e-01        2.57113220e-08  77.2276  76.1898
0202-10-16_07:47:05.965000      25880.53        4.77842700e-01        3.85408420e-08  77.2276  76.1898
0202-10-16_07:47:06.160000      25880.72        4.88670700e-01        3.30867420e-08  77.2276  76.1898
0202-10-16_07:47:06.350000      25880.91        4.98029400e-01        3.22810220e-08  77.2276  76.1898
0202-10-16_07:47:06.570000      25881.13        5.09008800e-01        2.67649520e-08  77.2276  76.1898
0202-10-16_07:47:06.766000      25881.32        5.17307900e-01        3.49458620e-08  77.2358  76.2007
0202-10-16_07:47:06.957000      25881.52        5.28451900e-01        3.87881720e-08  77.2358  76.2007
0202-10-16_07:47:07.152000      25881.71        5.37433700e-01        3.96554020e-08  77.2358  76.2007
0202-10-16_07:47:07.344000      25881.91        5.48114800e-01        3.27137120e-08  77.2358  76.2007
0202-10-16_07:47:07.582000      25882.14        5.58610300e-01        2.96147920e-08  77.2358  76.2007
0202-10-16_07:47:07.793000      25882.35        5.67932000e-01        2.79413720e-08  77.2302  76.1712
0202-10-16_07:47:07.984000      25882.54        5.78345900e-01        3.32095320e-08  77.2302  76.1712
0202-10-16_07:47:08.176000      25882.74        5.87574000e-01        3.27756820e-08  77.2302  76.1712
0202-10-16_07:47:08.380000      25882.94        5.97456700e-01        3.05444620e-08  77.2302  76.1712
0202-10-16_07:47:08.582000      25883.14        6.07949100e-01        3.15361220e-08  77.2302  76.1712
0202-10-16_07:47:08.773000      25883.33        6.17769400e-01        3.42631720e-08  77.1933  76.1746
0202-10-16_07:47:08.965000      25883.52        6.26828300e-01        3.69902220e-08  77.1933  76.1746
0202-10-16_07:47:09.156000      25883.72        6.37352100e-01        2.73835620e-08  77.1933  76.1746
0202-10-16_07:47:09.360000      25883.92        6.47322300e-01        2.14956120e-08  77.1933  76.1746
0202-10-16_07:47:09.560000      25884.12        6.56922900e-01        1.76529520e-08  77.1933  76.1746
0202-10-16_07:47:09.766000      25884.32        6.67477900e-01        2.21773720e-08  77.1956  76.1693
0202-10-16_07:47:09.965000      25884.52        6.77492600e-01        2.62679520e-08  77.1956  76.1693
0202-10-16_07:47:10.168000      25884.73        6.86799700e-01        2.95528120e-08  77.1956  76.1693
0202-10-16_07:47:10.370000      25884.93        6.97268500e-01        3.00486320e-08  77.1956  76.1693
0202-10-16_07:47:10.574000      25885.13        7.07488000e-01        2.44705820e-08  77.1956  76.1693
0202-10-16_07:47:10.777000      25885.34        7.17262300e-01        2.30450720e-08  77.2221  76.1924
0202-10-16_07:47:10.970000      25885.53        7.26609200e-01        1.04634520e-08  77.2221  76.1924
0202-10-16_07:47:11.164000      25885.72        7.36585300e-01        1.82107620e-08  77.2221  76.1924
0202-10-16_07:47:11.360000      25885.92        7.46414500e-01        1.34384220e-08  77.2221  76.1924
0202-10-16_07:47:11.562000      25886.12        7.56395100e-01        2.51523420e-08  77.2221  76.1924
0202-10-16_07:47:11.766000      25886.32        7.67156900e-01        2.55861920e-08  77.2517  76.1891
0202-10-16_07:47:11.957000      25886.52        7.76803500e-01        2.87470920e-08  77.2517  76.1891
0202-10-16_07:47:12.152000      25886.71        7.85279200e-01        2.65158620e-08  77.2517  76.1891
0202-10-16_07:47:12.350000      25886.91        7.96447100e-01        2.24252920e-08  77.2517  76.1891
0202-10-16_07:47:12.560000      25887.12        8.06038800e-01        2.60820220e-08  77.2517  76.1891
0202-10-16_07:47:12.766000      25887.33        8.15828000e-01        2.23013020e-08  77.2379  76.1945
0202-10-16_07:47:12.957000      25887.52        8.26151400e-01        3.43870620e-08  77.2379  76.1945
0202-10-16_07:47:13.152000      25887.71        8.36048800e-01        2.87470020e-08  77.2379  76.1945
0202-10-16_07:47:13.355000      25887.91        8.44961700e-01        3.04824020e-08  77.2379  76.1945
0202-10-16_07:47:13.562000      25888.12        8.56076100e-01        2.37267520e-08  77.2379  76.1945
0202-10-16_07:47:13.766000      25888.32        8.65586200e-01        2.91188720e-08  77.2422  76.1891
0202-10-16_07:47:13.957000      25888.52        8.75323400e-01        3.86015720e-08  77.2422  76.1891
0202-10-16_07:47:14.150000      25888.71        8.85816000e-01        4.79603120e-08  77.2422  76.1891
0202-10-16_07:47:14.350000      25888.91        8.95419600e-01        6.30210720e-08  77.2422  76.1891
0202-10-16_07:47:14.570000      25889.13        9.05360100e-01        8.03750320e-08  77.2422  76.1891
0202-10-16_07:47:14.766000      25889.33        9.15248700e-01        1.14029322e-07  77.2662  76.1957
0202-10-16_07:47:14.960000      25889.52        9.25245200e-01        1.37147272e-07  77.2662  76.1957
0202-10-16_07:47:15.168000      25889.73        9.34644000e-01        1.64603712e-07  77.2662  76.1957
0202-10-16_07:47:15.360000      25889.92        9.45454200e-01        2.02472532e-07  77.2662  76.1957
0202-10-16_07:47:15.562000      25890.12        9.55500000e-01        2.58563002e-07  77.2662  76.1957
0202-10-16_07:47:15.758000      25890.32        9.64679200e-01        3.59030032e-07  77.2477  76.1994
0202-10-16_07:47:15.950000      25890.51        9.74833400e-01        4.46667522e-07  77.2477  76.1994
0202-10-16_07:47:16.140000      25890.70        9.84560200e-01        5.55997465e-07  77.2477  76.1994
0202-10-16_07:47:16.340000      25890.90        9.93907100e-01        7.34867199e-07  77.2477  76.1994
0202-10-16_07:47:16.580000      25891.14        1.00557500e+00        9.84888173e-07  77.2477  76.1994
0202-10-16_07:47:16.773000      25891.33        1.01450500e+00        1.17144339e-06  77.2236  76.1716
0202-10-16_07:47:16.977000      25891.54        1.02433700e+00        1.51003273e-06  77.2236  76.1716
0202-10-16_07:47:17.170000      25891.73        1.03506700e+00        1.81428653e-06  77.2236  76.1716
0202-10-16_07:47:17.363000      25891.92        1.04377200e+00        2.19080773e-06  77.2236  76.1716
0202-10-16_07:47:17.574000      25892.13        1.05502900e+00        3.53029351e-06  77.2236  76.1716
0202-10-16_07:47:17.770000      25892.33        1.06403300e+00        3.69416546e-06  77.2679  76.1881
0202-10-16_07:47:17.960000      25892.52        1.07323200e+00        5.00105038e-06  77.2679  76.1881
0202-10-16_07:47:18.156000      25892.71        1.08446700e+00        6.46932809e-06  77.2679  76.1881
0202-10-16_07:47:18.348000      25892.91        1.09397100e+00        7.63886799e-06  77.2679  76.1881
0202-10-16_07:47:18.570000      25893.13        1.10427100e+00        9.13503669e-06  77.2679  76.1881
0202-10-16_07:47:18.766000      25893.32        1.11412500e+00        1.04898933e-05  77.2179  76.1880
0202-10-16_07:47:18.965000      25893.53        1.12406000e+00        1.22127800e-05  77.2179  76.1880
0202-10-16_07:47:19.160000      25893.72        1.13327600e+00        1.44236877e-05  77.2179  76.1880
0202-10-16_07:47:19.350000      25893.91        1.14393200e+00        1.66406693e-05  77.2179  76.1880
0202-10-16_07:47:19.550000      25894.11        1.15432800e+00        1.91379191e-05  77.2179  76.1880
0202-10-16_07:47:19.746000      25894.30        1.16324600e+00        2.22615265e-05  77.1838  76.1725

File: chapter 5/data/077k_ffj6/Ic/anneal/300k/Ic_2023-10-16_07-47-45652661_ffj6-300k-1h-77k.txt
# Ic = 0.94 A, n = 23.23 , Tavg = 77.25 K, f6-160k-p3k-36h
#datetime                        t_s     iHTS_A                vHTS_V                tHTS_K  tTAR_K
0202-10-16_07:47:21.836000      25896.40        2.46332400e-02        3.98490295e-08  77.2320  76.1913
0202-10-16_07:47:22.027000      25896.59        1.31121700e-02        3.72459395e-08  77.2320  76.1913
0202-10-16_07:47:22.234000      25896.79        2.28241200e-02        4.56130195e-08  77.2320  76.1913
0202-10-16_07:47:22.426000      25896.99        3.18415200e-02        5.03233895e-08  77.2320  76.1913
0202-10-16_07:47:22.620000      25897.18        4.21426600e-02        5.00754695e-08  77.2287  76.2091
0202-10-16_07:47:22.824000      25897.38        5.23005100e-02        4.66666595e-08  77.2287  76.2091
0202-10-16_07:47:23.016000      25897.58        6.20837000e-02        4.75963295e-08  77.2287  76.2091
0202-10-16_07:47:23.210000      25897.77        7.10699300e-02        5.09431695e-08  77.2287  76.2091
0202-10-16_07:47:23.414000      25897.97        8.17792000e-02        5.46618795e-08  77.2287  76.2091
0202-10-16_07:47:23.605000      25898.17        9.19497400e-02        5.07572295e-08  77.2357  76.2158
0202-10-16_07:47:23.797000      25898.36        1.01391600e-01        4.42494995e-08  77.2357  76.2158
0202-10-16_07:47:24.004000      25898.56        1.11875300e-01        4.17083795e-08  77.2357  76.2158
0202-10-16_07:47:24.195000      25898.75        1.22255100e-01        4.09026595e-08  77.2357  76.2158
0202-10-16_07:47:24.387000      25898.95        1.30797900e-01        4.28859695e-08  77.2357  76.2158
0202-10-16_07:47:24.594000      25899.16        1.41277100e-01        4.97038195e-08  77.2357  76.2158
0202-10-16_07:47:24.790000      25899.35        1.51452100e-01        4.66670495e-08  77.2344  76.2208
0202-10-16_07:47:24.980000      25899.54        1.60763400e-01        4.86505195e-08  77.2344  76.2208
0202-10-16_07:47:25.184000      25899.74        1.71563200e-01        4.02834395e-08  77.2344  76.2208
0202-10-16_07:47:25.380000      25899.94        1.81252900e-01        4.59854495e-08  77.2344  76.2208
0202-10-16_07:47:25.582000      25900.14        1.90626400e-01        4.51177495e-08  77.2344  76.2208
0202-10-16_07:47:25.773000      25900.33        2.01516800e-01        4.63573195e-08  77.2363  76.2010
0202-10-16_07:47:25.965000      25900.52        2.11314900e-01        4.71010595e-08  77.2363  76.2010
0202-10-16_07:47:26.156000      25900.72        2.20345700e-01        4.53036895e-08  77.2363  76.2010
0202-10-16_07:47:26.363000      25900.92        2.31083100e-01        4.53656695e-08  77.2363  76.2010
0202-10-16_07:47:26.570000      25901.13        2.41151300e-01        4.23287295e-08  77.2363  76.2010
0202-10-16_07:47:26.780000      25901.34        2.50705900e-01        4.39401595e-08  77.2510  76.2011
0202-10-16_07:47:26.973000      25901.53        2.60831900e-01        4.49318195e-08  77.2510  76.2011
0202-10-16_07:47:27.176000      25901.73        2.70809500e-01        4.58614895e-08  77.2510  76.2011
0202-10-16_07:47:27.367000      25901.93        2.79672600e-01        4.09651995e-08  77.2510  76.2011
0202-10-16_07:47:27.594000      25902.15        2.90981900e-01        4.16469595e-08  77.2510  76.2011
0202-10-16_07:47:27.785000      25902.35        3.00217500e-01        4.07172895e-08  77.2148  76.2014
0202-10-16_07:47:27.992000      25902.55        3.09953200e-01        5.00140495e-08  77.2148  76.2014
0202-10-16_07:47:28.184000      25902.74        3.19936700e-01        4.66672095e-08  77.2148  76.2014
0202-10-16_07:47:28.375000      25902.94        3.29770400e-01        4.22667495e-08  77.2148  76.2014
0202-10-16_07:47:28.590000      25903.15        3.40080400e-01        3.57590095e-08  77.2148  76.2014
0202-10-16_07:47:28.793000      25903.35        3.49549000e-01        2.84455595e-08  77.2396  76.1884
0202-10-16_07:47:28.992000      25903.55        3.59974800e-01        3.03049195e-08  77.2396  76.1884
0202-10-16_07:47:29.188000      25903.75        3.69590900e-01        3.77423195e-08  77.2396  76.1884
0202-10-16_07:47:29.395000      25903.95        3.79449800e-01        4.02214595e-08  77.2396  76.1884
0202-10-16_07:47:29.590000      25904.15        3.89335400e-01        3.65027595e-08  77.2396  76.1884
0202-10-16_07:47:29.780000      25904.34        3.99537100e-01        4.22047695e-08  77.2254  76.2073
0202-10-16_07:47:29.990000      25904.55        4.08949300e-01        4.67911695e-08  77.2254  76.2073
0202-10-16_07:47:30.184000      25904.74        4.19281600e-01        4.50557795e-08  77.2254  76.2073
0202-10-16_07:47:30.375000      25904.94        4.29333400e-01        4.00975695e-08  77.2254  76.2073
0202-10-16_07:47:30.586000      25905.15        4.38941500e-01        3.39619695e-08  77.2254  76.2073
0202-10-16_07:47:30.780000      25905.34        4.48744300e-01        4.32589295e-08  77.1855  76.1945
0202-10-16_07:47:30.973000      25905.53        4.59060200e-01        4.41267595e-08  77.1855  76.1945
0202-10-16_07:47:31.176000      25905.74        4.68794500e-01        4.86511795e-08  77.1855  76.1945
0202-10-16_07:47:31.370000      25905.93        4.78683000e-01        4.36309295e-08  77.1855  76.1945
0202-10-16_07:47:31.566000      25906.12        4.88776400e-01        4.30731295e-08  77.1855  76.1945
0202-10-16_07:47:31.770000      25906.33        4.98429000e-01        4.51803895e-08  77.2303  76.1964
0202-10-16_07:47:31.960000      25906.52        5.08476300e-01        4.87751395e-08  77.2303  76.1964
0202-10-16_07:47:32.152000      25906.71        5.18688400e-01        4.41267595e-08  77.2303  76.1964
0202-10-16_07:47:32.360000      25906.92        5.28503200e-01        4.19575195e-08  77.2303  76.1964
0202-10-16_07:47:32.580000      25907.14        5.38678200e-01        3.46440695e-08  77.2303  76.1964
0202-10-16_07:47:32.777000      25907.34        5.48449500e-01        4.84032695e-08  77.2061  76.1889
0202-10-16_07:47:32.973000      25907.53        5.58119900e-01        5.06964695e-08  77.2061  76.1889
0202-10-16_07:47:33.170000      25907.73        5.67126900e-01        6.17905895e-08  77.2061  76.1889
0202-10-16_07:47:33.363000      25907.92        5.77680400e-01        5.09443795e-08  77.2061  76.1889
0202-10-16_07:47:33.574000      25908.13        5.88030500e-01        4.51184095e-08  77.2061  76.1889
0202-10-16_07:47:33.766000      25908.33        5.97277900e-01        3.33425195e-08  77.2266  76.1818
0202-10-16_07:47:33.960000      25908.52        6.07959100e-01        3.28466895e-08  77.2266  76.1818
0202-10-16_07:47:34.164000      25908.72        6.17837300e-01        3.65034195e-08  77.2266  76.1818
0202-10-16_07:47:34.355000      25908.92        6.27029800e-01        3.99122295e-08  77.2266  76.1818
0202-10-16_07:47:34.570000      25909.13        6.37712400e-01        4.28871895e-08  77.2266  76.1818
0202-10-16_07:47:34.760000      25909.32        6.47270000e-01        3.97262895e-08  77.2105  76.1907
0202-10-16_07:47:34.957000      25909.52        6.56935900e-01        4.32590595e-08  77.2105  76.1907
0202-10-16_07:47:35.156000      25909.72        6.67290500e-01        4.46225895e-08  77.2105  76.1907
0202-10-16_07:47:35.350000      25909.91        6.77400200e-01        4.20194895e-08  77.2105  76.1907
0202-10-16_07:47:35.566000      25910.12        6.86589500e-01        4.69157895e-08  77.2105  76.1907
0202-10-16_07:47:35.766000      25910.33        6.97233500e-01        4.95808495e-08  77.2244  76.1944
0202-10-16_07:47:35.957000      25910.52        7.06844500e-01        6.01171795e-08  77.2244  76.1944
0202-10-16_07:47:36.168000      25910.73        7.16308600e-01        5.70802395e-08  77.2244  76.1944
0202-10-16_07:47:36.363000      25910.92        7.26698800e-01        6.60671295e-08  77.2244  76.1944
0202-10-16_07:47:36.570000      25911.13        7.37068200e-01        5.73282095e-08  77.2498  76.2067
0202-10-16_07:47:36.760000      25911.32        7.46173200e-01        5.16262495e-08  77.2498  76.2067
0202-10-16_07:47:36.957000      25911.52        7.56832000e-01        5.55928795e-08  77.2498  76.2067
0202-10-16_07:47:37.150000      25911.71        7.66445700e-01        6.02412595e-08  77.2498  76.2067
0202-10-16_07:47:37.344000      25911.90        7.75740600e-01        5.62746395e-08  77.2498  76.2067
0202-10-16_07:47:37.547000      25912.11        7.86534500e-01        5.91876295e-08  77.2498  76.2067
0202-10-16_07:47:37.750000      25912.31        7.96381500e-01        6.10469795e-08  77.2349  76.1948
0202-10-16_07:47:37.945000      25912.50        8.05471600e-01        7.26369295e-08  77.2349  76.1948
0202-10-16_07:47:38.137000      25912.69        8.16053200e-01        6.74307495e-08  77.2349  76.1948
0202-10-16_07:47:38.336000      25912.90        8.26072400e-01        6.94760395e-08  77.2349  76.1948
0202-10-16_07:47:38.543000      25913.10        8.35723500e-01        6.43938095e-08  77.2349  76.1948
0202-10-16_07:47:38.746000      25913.30        8.45561500e-01        6.44557895e-08  77.2849  76.2022
0202-10-16_07:47:38.938000      25913.50        8.55944300e-01        7.01577995e-08  77.2849  76.2022
0202-10-16_07:47:39.137000      25913.70        8.65352000e-01        7.72233295e-08  77.2849  76.2022
0202-10-16_07:47:39.340000      25913.90        8.75619000e-01        8.89372395e-08  77.2849  76.2022
0202-10-16_07:47:39.574000      25914.13        8.85630700e-01        8.70159095e-08  77.2849  76.2022
0202-10-16_07:47:39.777000      25914.34        8.95387200e-01        1.05795360e-07  77.2763  76.1969
0202-10-16_07:47:39.980000      25914.54        9.05470200e-01        1.17261360e-07  77.2763  76.1969
0202-10-16_07:47:40.170000      25914.73        9.15199300e-01        1.39015760e-07  77.2763  76.1969
0202-10-16_07:47:40.380000      25914.94        9.25084900e-01        1.60646210e-07  77.2763  76.1969
0202-10-16_07:47:40.574000      25915.13        9.35365300e-01        2.11034620e-07  77.2763  76.1969
0202-10-16_07:47:40.770000      25915.33        9.44940700e-01        2.50700770e-07  77.2896  76.2124
0202-10-16_07:47:40.977000      25915.54        9.54424100e-01        3.02080840e-07  77.2896  76.2124
0202-10-16_07:47:41.170000      25915.73        9.64943400e-01        3.86061520e-07  77.2896  76.2124
0202-10-16_07:47:41.363000      25915.92        9.75097600e-01        4.74876520e-07  77.2896  76.2124
0202-10-16_07:47:41.574000      25916.13        9.84303500e-01        6.20463700e-07  77.2896  76.2124
0202-10-16_07:47:41.766000      25916.33        9.94817700e-01        7.60348870e-07  77.2535  76.1975
0202-10-16_07:47:41.957000      25916.52        1.00457000e+00        9.30479482e-07  77.2535  76.1975
0202-10-16_07:47:42.164000      25916.72        1.01390600e+00        1.21589015e-06  77.2535  76.1975
0202-10-16_07:47:42.355000      25916.92        1.02462000e+00        1.48686057e-06  77.2535  76.1975
0202-10-16_07:47:42.580000      25917.14        1.03517900e+00        1.79861348e-06  77.2535  76.1975
0202-10-16_07:47:42.777000      25917.34        1.04503500e+00        2.30628168e-06  77.2357  76.1888
0202-10-16_07:47:42.970000      25917.53        1.05476500e+00        3.82711693e-06  77.2357  76.1888
0202-10-16_07:47:43.170000      25917.73        1.06433300e+00        3.86597762e-06  77.2357  76.1888
0202-10-16_07:47:43.363000      25917.92        1.07367900e+00        5.34373761e-06  77.2357  76.1888
0202-10-16_07:47:43.570000      25918.13        1.08406400e+00        6.41411109e-06  77.2357  76.1888
0202-10-16_07:47:43.773000      25918.33        1.09448300e+00        7.70822794e-06  77.2338  76.1862
0202-10-16_07:47:43.965000      25918.52        1.10392500e+00        7.86720351e-06  77.2338  76.1862
0202-10-16_07:47:44.168000      25918.73        1.11457200e+00        1.04702501e-05  77.2338  76.1862
0202-10-16_07:47:44.360000      25918.92        1.12380500e+00        1.25642650e-05  77.2338  76.1862
0202-10-16_07:47:44.580000      25919.14        1.13376000e+00        1.41298489e-05  77.2338  76.1862
0202-10-16_07:47:44.785000      25919.34        1.14366700e+00        1.69684768e-05  77.2456  76.2043
0202-10-16_07:47:44.977000      25919.54        1.15339000e+00        1.96143506e-05  77.2456  76.2043
0202-10-16_07:47:45.168000      25919.73        1.16366100e+00        2.18232741e-05  77.2456  76.2043

File: chapter 5/data/077k_ffj6/Ic/anneal/300k/Ic_2023-10-16_07-48-36654464_ffj6-300k-1h-77k.txt
# Ic = 0.94 A, n = 22.87 , Tavg = 77.26 K, f6-160k-p3k-36h
#datetime                        t_s     iHTS_A                vHTS_V                tHTS_K  tTAR_K
0202-10-16_07:48:12.805000      25947.36        1.54216500e-02       -5.15118130e-07  77.2409  76.1951
0202-10-16_07:48:12.996000      25947.56        1.29240600e-02       -5.11275470e-07  77.2409  76.1951
0202-10-16_07:48:13.203000      25947.76        2.16401900e-02       -5.06131260e-07  77.2409  76.1951
0202-10-16_07:48:13.400000      25947.96        3.23910100e-02       -5.07618740e-07  77.2409  76.1951
0202-10-16_07:48:13.590000      25948.15        4.21474900e-02       -5.06936980e-07  77.2214  76.1952
0202-10-16_07:48:13.793000      25948.35        5.09764100e-02       -5.10965580e-07  77.2214  76.1952
0202-10-16_07:48:13.990000      25948.55        6.22808000e-02       -5.17597270e-07  77.2214  76.1952
0202-10-16_07:48:14.180000      25948.74        7.18517700e-02       -5.26832060e-07  77.2214  76.1952
0202-10-16_07:48:14.387000      25948.94        8.19362300e-02       -5.21192020e-07  77.2214  76.1952
0202-10-16_07:48:14.586000      25949.15        9.17751000e-02       -5.22431590e-07  77.2214  76.1952
0202-10-16_07:48:14.777000      25949.34        1.02030200e-01       -5.23113350e-07  77.2587  76.2034
0202-10-16_07:48:14.973000      25949.53        1.11205000e-01       -5.20696190e-07  77.2587  76.2034
0202-10-16_07:48:15.164000      25949.72        1.21258300e-01       -5.22059720e-07  77.2587  76.2034
0202-10-16_07:48:15.360000      25949.92        1.31415400e-01       -5.19270690e-07  77.2587  76.2034
0202-10-16_07:48:15.570000      25950.13        1.41678000e-01       -5.21315980e-07  77.2587  76.2034
0202-10-16_07:48:15.773000      25950.33        1.51562100e-01       -5.29373180e-07  77.2513  76.2090
0202-10-16_07:48:15.965000      25950.53        1.61615400e-01       -5.23113350e-07  77.2513  76.2090
0202-10-16_07:48:16.170000      25950.73        1.71428600e-01       -5.29125260e-07  77.2513  76.2090
0202-10-16_07:48:16.363000      25950.92        1.80665600e-01       -5.22679500e-07  77.2513  76.2090
0202-10-16_07:48:16.580000      25951.14        1.91710300e-01       -5.23113350e-07  77.2513  76.2090
0202-10-16_07:48:16.770000      25951.33        2.00574800e-01       -5.24538860e-07  77.2650  76.2117
0202-10-16_07:48:16.965000      25951.52        2.10602900e-01       -5.25778430e-07  77.2650  76.2117
0202-10-16_07:48:17.168000      25951.73        2.21082100e-01       -5.28567460e-07  77.2650  76.2117
0202-10-16_07:48:17.363000      25951.92        2.31073100e-01       -5.20386300e-07  77.2650  76.2117
0202-10-16_07:48:17.590000      25952.15        2.40750900e-01       -5.19952450e-07  77.2650  76.2117
0202-10-16_07:48:17.780000      25952.34        2.50802000e-01       -5.19704470e-07  77.2397  76.2021
0202-10-16_07:48:17.990000      25952.55        2.60730600e-01       -5.20633950e-07  77.2397  76.2021
0202-10-16_07:48:18.184000      25952.74        2.70154700e-01       -5.16667070e-07  77.2397  76.2021
0202-10-16_07:48:18.380000      25952.94        2.80590900e-01       -5.15923200e-07  77.2397  76.2021
0202-10-16_07:48:18.594000      25953.15        2.90460100e-01       -5.11894600e-07  77.2295  76.2039
0202-10-16_07:48:18.790000      25953.35        2.99473100e-01       -5.15923200e-07  77.2295  76.2039
0202-10-16_07:48:18.996000      25953.55        3.10329300e-01       -5.19084100e-07  77.2295  76.2039
0202-10-16_07:48:19.188000      25953.75        3.20243100e-01       -5.24538200e-07  77.2295  76.2039
0202-10-16_07:48:19.380000      25953.94        3.29258900e-01       -5.13134170e-07  77.2295  76.2039
0202-10-16_07:48:19.590000      25954.15        3.40352500e-01       -5.12328450e-07  77.2409  76.2129
0202-10-16_07:48:19.780000      25954.34        3.48791100e-01       -5.10964930e-07  77.2409  76.2129
0202-10-16_07:48:19.973000      25954.53        3.58897800e-01       -5.19084100e-07  77.2409  76.2129
0202-10-16_07:48:20.164000      25954.72        3.70117600e-01       -5.12638340e-07  77.2409  76.2129
0202-10-16_07:48:20.370000      25954.93        3.80007700e-01       -5.08609750e-07  77.2409  76.2129
0202-10-16_07:48:20.594000      25955.15        3.88933100e-01       -5.04519170e-07  77.2409  76.2129
0202-10-16_07:48:20.785000      25955.35        3.99847100e-01       -5.11150860e-07  77.2095  76.1954
0202-10-16_07:48:20.992000      25955.55        4.09795800e-01       -5.06750390e-07  77.2095  76.1954
0202-10-16_07:48:21.184000      25955.74        4.19118900e-01       -5.12080540e-07  77.2095  76.1954
0202-10-16_07:48:21.380000      25955.94        4.28391600e-01       -5.11522730e-07  77.2095  76.1954
0202-10-16_07:48:21.594000      25956.15        4.39146800e-01       -5.18836180e-07  77.2095  76.1954
0202-10-16_07:48:21.785000      25956.35        4.48760800e-01       -5.14187800e-07  77.2274  76.1913
0202-10-16_07:48:21.977000      25956.54        4.59351400e-01       -5.14187800e-07  77.2274  76.1913
0202-10-16_07:48:22.170000      25956.73        4.68748700e-01       -5.16604960e-07  77.2274  76.1913
0202-10-16_07:48:22.367000      25956.93        4.78717400e-01       -5.10902950e-07  77.2274  76.1913
0202-10-16_07:48:22.586000      25957.14        4.89261100e-01       -5.10531080e-07  77.2274  76.1913
0202-10-16_07:48:22.777000      25957.34        4.98453600e-01       -5.05944670e-07  77.2290  76.1997
0202-10-16_07:48:22.970000      25957.53        5.08196700e-01       -5.15427370e-07  77.2290  76.1997
0202-10-16_07:48:23.170000      25957.73        5.18546900e-01       -5.13815930e-07  77.2290  76.1997
0202-10-16_07:48:23.363000      25957.92        5.28665500e-01       -5.14931540e-07  77.2290  76.1997
0202-10-16_07:48:23.566000      25958.12        5.37972300e-01       -5.13382080e-07  77.2290  76.1997
0202-10-16_07:48:23.770000      25958.33        5.48380200e-01       -5.15365460e-07  77.2253  76.2321
0202-10-16_07:48:23.965000      25958.52        5.58307400e-01       -5.14435890e-07  77.2253  76.2321
0202-10-16_07:48:24.168000      25958.73        5.67975100e-01       -5.12948550e-07  77.2253  76.2321
0202-10-16_07:48:24.363000      25958.92        5.77746500e-01       -5.13630340e-07  77.2253  76.2321
0202-10-16_07:48:24.566000      25959.13        5.88133700e-01       -5.14622000e-07  77.2253  76.2321
0202-10-16_07:48:24.760000      25959.32        5.97550300e-01       -5.20014120e-07  77.2203  76.2056
0202-10-16_07:48:24.953000      25959.51        6.07032200e-01       -5.14807940e-07  77.2203  76.2056
0202-10-16_07:48:25.145000      25959.70        6.17415000e-01       -5.16233440e-07  77.2203  76.2056
0202-10-16_07:48:25.344000      25959.90        6.27492000e-01       -5.06068980e-07  77.2203  76.2056
0202-10-16_07:48:25.570000      25960.13        6.36844800e-01       -5.10159550e-07  77.2203  76.2056
0202-10-16_07:48:25.766000      25960.32        6.47315800e-01       -5.19580270e-07  77.2267  76.2007
0202-10-16_07:48:25.970000      25960.53        6.57265200e-01       -5.18774550e-07  77.2267  76.2007
0202-10-16_07:48:26.168000      25960.73        6.67091400e-01       -5.20633910e-07  77.2267  76.2007
0202-10-16_07:48:26.363000      25960.92        6.77313900e-01       -5.16295420e-07  77.2267  76.2007
0202-10-16_07:48:26.570000      25961.13        6.86855200e-01       -5.15055850e-07  77.2267  76.2007
0202-10-16_07:48:26.760000      25961.32        6.97396800e-01       -5.12886600e-07  77.2314  76.2140
0202-10-16_07:48:26.965000      25961.52        7.06932100e-01       -5.17039160e-07  77.2314  76.2140
0202-10-16_07:48:27.160000      25961.72        7.16810300e-01       -5.14683980e-07  77.2314  76.2140
0202-10-16_07:48:27.350000      25961.91        7.26278200e-01       -5.11399120e-07  77.2314  76.2140
0202-10-16_07:48:27.574000      25962.13        7.36925100e-01       -5.03279950e-07  77.2314  76.2140
0202-10-16_07:48:27.780000      25962.34        7.46148800e-01       -4.99623220e-07  77.2180  76.2011
0202-10-16_07:48:27.973000      25962.53        7.56365400e-01       -4.96276380e-07  77.2180  76.2011
0202-10-16_07:48:28.168000      25962.73        7.66619000e-01       -4.92991530e-07  77.2180  76.2011
0202-10-16_07:48:28.370000      25962.93        7.76513500e-01       -4.96462320e-07  77.2180  76.2011
0202-10-16_07:48:28.594000      25963.15        7.85750500e-01       -4.96896170e-07  77.2180  76.2011
0202-10-16_07:48:28.793000      25963.35        7.96161500e-01       -4.95532640e-07  77.2162  76.1899
0202-10-16_07:48:28.990000      25963.55        8.06088200e-01       -4.87909300e-07  77.2162  76.1899
0202-10-16_07:48:29.195000      25963.75        8.15343100e-01       -4.89582710e-07  77.2162  76.1899
0202-10-16_07:48:29.387000      25963.95        8.25960300e-01       -4.88157210e-07  77.2162  76.1899
0202-10-16_07:48:29.590000      25964.15        8.36013600e-01       -4.83570810e-07  77.2162  76.1899
0202-10-16_07:48:29.797000      25964.35        8.45621700e-01       -4.78054840e-07  77.2138  76.1990
0202-10-16_07:48:29.990000      25964.55        8.55281700e-01       -4.71857080e-07  77.2138  76.1990
0202-10-16_07:48:30.184000      25964.74        8.65441800e-01       -4.68200440e-07  77.2138  76.1990
0202-10-16_07:48:30.387000      25964.95        8.75253200e-01       -4.61320830e-07  77.2138  76.1990
0202-10-16_07:48:30.586000      25965.15        8.85222800e-01       -4.50784500e-07  77.2138  76.1990
0202-10-16_07:48:30.800000      25965.36        8.95590700e-01       -4.38574740e-07  77.2447  76.2044
0202-10-16_07:48:30.992000      25965.55        9.04648100e-01       -4.21840560e-07  77.2447  76.2044
0202-10-16_07:48:31.184000      25965.74        9.15225300e-01       -3.98102820e-07  77.2447  76.2044
0202-10-16_07:48:31.390000      25965.95        9.25069300e-01       -3.75976510e-07  77.2447  76.2044
0202-10-16_07:48:31.586000      25966.15        9.35075100e-01       -3.16043360e-07  77.2447  76.2044
0202-10-16_07:48:31.790000      25966.35        9.44896900e-01       -2.70179310e-07  77.2660  76.2022
0202-10-16_07:48:31.992000      25966.55        9.55006600e-01       -1.96486930e-07  77.2660  76.2022
0202-10-16_07:48:32.195000      25966.75        9.65028700e-01       -1.28434600e-07  77.2660  76.2022
0202-10-16_07:48:32.387000      25966.95        9.74601100e-01       -4.21606000e-08  77.2660  76.2022
0202-10-16_07:48:32.590000      25967.15        9.85164900e-01        8.21061810e-08  77.2660  76.2022
0202-10-16_07:48:32.780000      25967.34        9.95227100e-01        2.80685122e-07  77.2752  76.2117
0202-10-16_07:48:32.973000      25967.53        1.00415200e+00        4.60484622e-07  77.2752  76.2117
0202-10-16_07:48:33.168000      25967.73        1.01472100e+00        6.77347619e-07  77.2752  76.2117
0202-10-16_07:48:33.370000      25967.93        1.02474700e+00        9.59660510e-07  77.2752  76.2117
0202-10-16_07:48:33.574000      25968.13        1.03453900e+00        1.39871820e-06  77.2752  76.2117
0202-10-16_07:48:33.770000      25968.33        1.04464100e+00        1.78478427e-06  77.2616  76.2099
0202-10-16_07:48:33.973000      25968.53        1.05427000e+00        3.21438771e-06  77.2616  76.2099
0202-10-16_07:48:34.168000      25968.73        1.06375600e+00        3.35433588e-06  77.2616  76.2099
0202-10-16_07:48:34.360000      25968.92        1.07454300e+00        4.66041553e-06  77.2616  76.2099
0202-10-16_07:48:34.562000      25969.12        1.08423100e+00        6.12330158e-06  77.2883  76.2092
0202-10-16_07:48:34.758000      25969.32        1.09340900e+00        6.24385038e-06  77.2883  76.2092
0202-10-16_07:48:34.965000      25969.52        1.10416700e+00        8.75981851e-06  77.2883  76.2092
0202-10-16_07:48:35.168000      25969.73        1.11439800e+00        1.05008035e-05  77.2883  76.2092
0202-10-16_07:48:35.363000      25969.92        1.12400800e+00        1.17373429e-05  77.2883  76.2092
0202-10-16_07:48:35.566000      25970.13        1.13407800e+00        1.43149762e-05  77.2883  76.2092
0202-10-16_07:48:35.760000      25970.32        1.14375900e+00        1.63434184e-05  77.2622  76.2162
0202-10-16_07:48:35.953000      25970.51        1.15204600e+00        1.97864646e-05  77.2622  76.2162
0202-10-16_07:48:36.145000      25970.70        1.16366600e+00        2.19557225e-05  77.2622  76.2162
