Repository: shortlab/2025-devitre-PhD

# 2025-devitre-PhD
Data repository for Alexis Devitre's PhD thesis

File: chapter 5/data/200k_ffj24/Ic/anneal/300k/60 min/Ic_2023-11-08_00-11-10233020_f24-step4-ann300K1h-20K.txt
# Ic = 11.82 A, n = 29.49 , Tavg = 20.03 K, f24-step4-ann300K1h-20K
#datetime                        t_s     iHTS_A                vHTS_V                tHTS_K  tTAR_K
0202-11-08_00:10:44.445000      16989.62       -4.50495900e-01        6.25271250e-08  19.9937  19.9265
0202-11-08_00:10:44.848000      16990.02       -4.50426100e-01        5.58334350e-08  20.0259  19.9573
0202-11-08_00:10:45.246000      16990.42       -4.50011000e-01        5.00694250e-08  20.0259  19.9573
0202-11-08_00:10:45.652000      16990.83       -4.50221800e-01        4.87678650e-08  20.0033  19.7943
0202-11-08_00:10:46.060000      16991.23       -4.50792200e-01        3.84170050e-08  20.0033  19.7943
0202-11-08_00:10:46.473000      16991.65       -4.51100900e-01        3.97787950e-08  20.0033  19.7943
0202-11-08_00:10:46.887000      16992.07       -4.50829300e-01        4.61625950e-08  19.9886  20.0270
0202-11-08_00:10:47.285000      16992.47       -4.51085200e-01        4.77120550e-08  19.9886  20.0270
0202-11-08_00:10:47.700000      16992.88       -4.50840400e-01        4.34355350e-08  20.0372  19.8102
0202-11-08_00:10:48.098000      16993.28       -4.50988800e-01        5.31661750e-08  20.0372  19.8102
0202-11-08_00:10:48.500000      16993.68       -4.51380800e-01        4.82698650e-08  20.0372  19.8102
0202-11-08_00:10:48.902000      16994.08       -4.51336200e-01        4.91375650e-08  19.9992  19.9601
0202-11-08_00:10:49.305000      16994.48       -4.51661700e-01        5.16167050e-08  19.9992  19.9601
0202-11-08_00:10:49.710000      16994.89       -4.52402300e-01        4.47990650e-08  20.0338  19.9286
0202-11-08_00:10:50.113000      16995.29       -4.53598500e-01        4.26917950e-08  20.0338  19.9286
0202-11-08_00:10:50.516000      16995.69       -3.76079000e-01        4.86417350e-08  20.0338  19.9286
0202-11-08_00:10:50.910000      16996.09       -1.75569200e-01        5.76286350e-08  20.0029  19.8174
0202-11-08_00:10:51.300000      16996.48        2.11688100e-01        5.66369750e-08  20.0029  19.8174
0202-11-08_00:10:51.700000      16996.88        4.21802800e-01        5.40338750e-08  19.9829  19.9788
0202-11-08_00:10:52.094000      16997.27        8.04422200e-01        5.52739050e-08  19.9829  19.9788
0202-11-08_00:10:52.492000      16997.67        1.00980700e+00        5.89930650e-08  19.9829  19.9788
0202-11-08_00:10:52.887000      16998.07        1.40018800e+00        5.92409850e-08  20.0282  19.8221
0202-11-08_00:10:53.290000      16998.47        1.60584400e+00        5.07499150e-08  20.0282  19.8221
0202-11-08_00:10:53.688000      16998.87        1.99999000e+00        6.38893750e-08  19.9814  19.9061
0202-11-08_00:10:54.090000      16999.27        2.20772300e+00        5.34769750e-08  19.9814  19.9061
0202-11-08_00:10:54.496000      16999.68        2.59645300e+00        5.71956950e-08  19.9814  19.9061
0202-11-08_00:10:54.895000      17000.07        2.79614000e+00        5.42826950e-08  20.0262  19.9443
0202-11-08_00:10:55.297000      17000.47        3.18672200e+00        6.59346750e-08  20.0262  19.9443
0202-11-08_00:10:55.703000      17000.88        3.37154200e+00        6.41372950e-08  20.0050  19.7822
0202-11-08_00:10:56.105000      17001.28        3.78029900e+00        6.84757950e-08  20.0050  19.7822
0202-11-08_00:10:56.516000      17001.69        3.96408800e+00        6.86617350e-08  19.9879  20.0125
0202-11-08_00:10:56.910000      17002.09        4.37602500e+00        8.93006050e-08  19.9879  20.0125
0202-11-08_00:10:57.300000      17002.48        4.76333100e+00        7.10169150e-08  19.9879  20.0125
0202-11-08_00:10:57.700000      17002.88        4.96950700e+00        7.28145650e-08  20.0426  19.7948
0202-11-08_00:10:58.100000      17003.28        5.35814000e+00        6.94695650e-08  20.0426  19.7948
0202-11-08_00:10:58.508000      17003.69        5.54141900e+00        6.53795050e-08  20.0426  19.7948
0202-11-08_00:10:58.910000      17004.09        5.95063100e+00        7.61018050e-08  19.9920  19.9422
0202-11-08_00:10:59.312000      17004.49        6.13784600e+00        7.53580550e-08  19.9920  19.9422
0202-11-08_00:10:59.710000      17004.89        6.55087500e+00        7.40565050e-08  20.0327  19.9193
0202-11-08_00:11:00.105000      17005.28        6.73462900e+00        7.41804650e-08  20.0327  19.9193
0202-11-08_00:11:00.504000      17005.68        7.14424000e+00        7.20731950e-08  20.0079  19.8158
0202-11-08_00:11:00.895000      17006.07        7.32728900e+00        6.43878450e-08  20.0079  19.8158
0202-11-08_00:11:01.300000      17006.48        7.71843400e+00        7.20112150e-08  20.0079  19.8158
0202-11-08_00:11:01.707000      17006.88        7.92267300e+00        7.65976350e-08  19.9851  19.9793
0202-11-08_00:11:02.105000      17007.28        8.31575900e+00        7.62877350e-08  19.9851  19.9793
0202-11-08_00:11:02.504000      17007.68        8.51651700e+00        7.39325550e-08  20.0386  19.8268
0202-11-08_00:11:02.902000      17008.08        8.90737700e+00        8.00064550e-08  20.0386  19.8268
0202-11-08_00:11:03.312000      17008.49        9.11325700e+00        7.68455450e-08  20.0386  19.8268
0202-11-08_00:11:03.710000      17008.89        9.50228500e+00        7.03381750e-08  19.9879  19.9076
0202-11-08_00:11:04.113000      17009.29        9.70877700e+00        7.48635050e-08  19.9879  19.9076
0202-11-08_00:11:04.530000      17009.71        1.00964000e+01        7.33760150e-08  19.9879  19.9076
0202-11-08_00:11:04.938000      17010.11        1.03001400e+01        7.96358550e-08  20.0218  19.9485
0202-11-08_00:11:05.380000      17010.56        1.06879400e+01        8.63915350e-08  20.0218  19.9485
0202-11-08_00:11:05.810000      17010.99        1.08920300e+01        9.64320750e-08  19.9986  19.7829
0202-11-08_00:11:06.207000      17011.38        1.12837700e+01        1.15397535e-07  19.9986  19.7829
0202-11-08_00:11:06.617000      17011.79        1.14892900e+01        1.65786175e-07  20.0046  20.0158
0202-11-08_00:11:07.016000      17012.19        1.18789300e+01        2.86520575e-07  20.0046  20.0158
0202-11-08_00:11:07.445000      17012.63        1.20620800e+01        4.58325385e-07  20.0046  20.0158
0202-11-08_00:11:07.855000      17013.03        1.24701400e+01        9.52543095e-07  20.0292  19.7986
0202-11-08_00:11:08.250000      17013.43        1.28612500e+01        2.52580902e-06  20.0292  19.7986
0202-11-08_00:11:08.656000      17013.83        1.30660300e+01        4.37227679e-06  20.0021  19.9391
0202-11-08_00:11:09.060000      17014.24        1.34590200e+01        9.66227794e-06  20.0021  19.9391
0202-11-08_00:11:09.477000      17014.65        1.36593400e+01        1.46024108e-05  20.0021  19.9391
0202-11-08_00:11:09.870000      17015.05        1.40489700e+01        3.01694211e-05  20.0289  19.9218

File: chapter 5/data/200k_ffj24/Ic/anneal/300k/60 min/Ic_2023-11-08_00-13-03383279_f24-step4-ann300K1h-20K.txt
# Ic = 11.83 A, n = 29.43 , Tavg = 20.02 K, f24-step4-ann300K1h-20K
#datetime                        t_s     iHTS_A                vHTS_V                tHTS_K  tTAR_K
0202-11-08_00:12:37.613000      17102.79       -4.49495100e-01        2.29577250e-09  20.0006  20.0071
0202-11-08_00:12:38.020000      17103.20       -4.49266500e-01       -2.16669750e-09  20.0205  19.8605
0202-11-08_00:12:38.420000      17103.60       -4.49344900e-01       -2.47658750e-09  20.0205  19.8605
0202-11-08_00:12:38.824000      17104.00       -4.49742700e-01        4.27908250e-09  20.0205  19.8605
0202-11-08_00:12:39.220000      17104.40       -4.49852500e-01        4.09315250e-09  20.0060  20.0044
0202-11-08_00:12:39.613000      17104.79       -4.50086600e-01        4.34106250e-09  20.0060  20.0044
0202-11-08_00:12:40.016000      17105.19       -4.49794200e-01        5.64262250e-09  20.0060  20.0044
0202-11-08_00:12:40.420000      17105.60       -4.50065800e-01        3.96919250e-09  20.0368  19.8531
0202-11-08_00:12:40.820000      17106.00       -4.50066700e-01        4.65096250e-09  20.0368  19.8531
0202-11-08_00:12:41.223000      17106.40       -4.50500100e-01        4.34106250e-09  19.9816  19.8924
0202-11-08_00:12:41.625000      17106.80       -4.50532000e-01        1.56211825e-08  19.9816  19.8924
0202-11-08_00:12:42.035000      17107.21       -4.50680500e-01        6.69625250e-09  20.0026  19.9751
0202-11-08_00:12:42.426000      17107.60       -4.50647800e-01        9.48529250e-09  20.0026  19.9751
0202-11-08_00:12:42.820000      17108.00       -4.51919900e-01        9.91928250e-09  20.0026  19.9751
0202-11-08_00:12:43.220000      17108.40       -4.53334300e-01        5.89115250e-09  20.0013  19.7994
0202-11-08_00:12:43.620000      17108.80       -3.68636800e-01        1.76671825e-08  20.0013  19.7994
0202-11-08_00:12:44.035000      17109.21       -1.66828500e-01        1.38864825e-08  20.0088  19.9882
0202-11-08_00:12:44.434000      17109.61        2.24438500e-01        2.44228525e-08  20.0088  19.9882
0202-11-08_00:12:44.836000      17110.01        4.32913200e-01        1.94025825e-08  20.0088  19.9882
0202-11-08_00:12:45.254000      17110.43        8.16192600e-01        2.36791125e-08  20.0141  19.8385
0202-11-08_00:12:45.652000      17110.83        1.02084900e+00        2.28114125e-08  20.0141  19.8385
0202-11-08_00:12:46.060000      17111.24        1.41248600e+00        2.78936625e-08  19.9939  19.8767
0202-11-08_00:12:46.460000      17111.64        1.61752500e+00        1.86588325e-08  19.9939  19.8767
0202-11-08_00:12:46.867000      17112.05        2.00592400e+00        2.12619425e-08  19.9939  19.8767
0202-11-08_00:12:47.336000      17112.51        2.21093100e+00        2.73978325e-08  20.0223  19.9721
0202-11-08_00:12:47.758000      17112.93        2.59824700e+00        3.22321725e-08  20.0223  19.9721
0202-11-08_00:12:48.156000      17113.33        2.81145700e+00        2.20056825e-08  20.0276  19.7933
0202-11-08_00:12:48.555000      17113.73        3.19500400e+00        3.61988125e-08  20.0276  19.7933
0202-11-08_00:12:48.977000      17114.15        3.38243100e+00        3.33472025e-08  20.0276  19.7933
0202-11-08_00:12:49.375000      17114.55        3.79225500e+00        3.57641225e-08  19.9957  19.8604
0202-11-08_00:12:49.780000      17114.96        3.97486300e+00        2.58475325e-08  19.9957  19.8604
0202-11-08_00:12:50.195000      17115.37        4.38284400e+00        3.44625725e-08  20.0220  19.8453
0202-11-08_00:12:50.598000      17115.78        4.77376500e+00        3.84911825e-08  20.0220  19.8453
0202-11-08_00:12:51.010000      17116.19        4.98203500e+00        2.56616025e-08  20.0220  19.8453
0202-11-08_00:12:51.414000      17116.59        5.37139000e+00        3.46485125e-08  20.0246  19.8120
0202-11-08_00:12:51.810000      17116.99        5.55921000e+00        2.86985525e-08  20.0246  19.8120
0202-11-08_00:12:52.210000      17117.39        5.96716800e+00        2.49178525e-08  20.0226  19.9736
0202-11-08_00:12:52.613000      17117.79        6.15388500e+00        2.72110625e-08  20.0226  19.9736
0202-11-08_00:12:53.008000      17118.19        6.55580600e+00        2.69011725e-08  20.0172  19.8873
0202-11-08_00:12:53.402000      17118.58        6.74024300e+00        2.80787625e-08  20.0172  19.8873
0202-11-08_00:12:53.800000      17118.98        7.15049400e+00        3.29750825e-08  20.0172  19.8873
0202-11-08_00:12:54.207000      17119.38        7.33476600e+00        3.21073825e-08  20.0028  19.9874
0202-11-08_00:12:54.613000      17119.79        7.72319100e+00        3.08064125e-08  20.0028  19.9874
0202-11-08_00:12:55.016000      17120.19        7.92794700e+00        1.22148425e-08  20.0243  19.8512
0202-11-08_00:12:55.414000      17120.59        8.31769200e+00        2.71520025e-08  20.0243  19.8512
0202-11-08_00:12:55.810000      17120.99        8.52470800e+00        2.84535525e-08  20.0243  19.8512
0202-11-08_00:12:56.203000      17121.38        8.91275100e+00        3.25441525e-08  20.0142  19.7800
0202-11-08_00:12:56.613000      17121.79        9.11841300e+00        2.33713025e-08  20.0142  19.7800
0202-11-08_00:12:57.020000      17122.20        9.50976800e+00        3.64488125e-08  19.9882  19.9881
0202-11-08_00:12:57.420000      17122.60        9.71315300e+00        2.17598525e-08  19.9882  19.9881
0202-11-08_00:12:57.824000      17123.00        1.01013100e+01        2.49827425e-08  19.9882  19.9881
0202-11-08_00:12:58.230000      17123.41        1.03105300e+01        1.35166825e-08  20.0145  19.7917
0202-11-08_00:12:58.620000      17123.80        1.06978600e+01        2.35572325e-08  20.0145  19.7917
0202-11-08_00:12:59.027000      17124.21        1.09025600e+01        2.77098125e-08  19.9950  19.8587
0202-11-08_00:12:59.420000      17124.60        1.12924100e+01        6.25418525e-08  19.9950  19.8587
0202-11-08_00:12:59.830000      17125.00        1.14991100e+01        9.68780725e-08  19.9950  19.8587
0202-11-08_00:13:00.230000      17125.41        1.18903300e+01        2.21269383e-07  20.0179  19.8543
0202-11-08_00:13:00.633000      17125.81        1.20708700e+01        4.13216842e-07  20.0179  19.8543
0202-11-08_00:13:01.035000      17126.21        1.24823800e+01        8.88282673e-07  20.0122  19.8128
0202-11-08_00:13:01.426000      17126.61        1.28701100e+01        2.52228933e-06  20.0122  19.8128
0202-11-08_00:13:01.820000      17127.00        1.30782700e+01        4.25924260e-06  20.0122  19.8128
0202-11-08_00:13:02.230000      17127.41        1.34649500e+01        9.42752300e-06  20.0176  19.9807
0202-11-08_00:13:02.625000      17127.80        1.36688600e+01        1.46084469e-05  20.0176  19.9807
0202-11-08_00:13:03.023000      17128.20        1.40618000e+01        3.02651967e-05  20.0218  19.8966

File: chapter 5/data/200k_ffj24/Ic/anneal/300k/60 min/Ic_2023-11-08_00-15-12700843_f24-step4-ann300K1h-20K.txt
# Ic = 11.85 A, n = 30.06 , Tavg = 20.02 K, f24-step4-ann300K1h-20K
#datetime                        t_s     iHTS_A                vHTS_V                tHTS_K  tTAR_K
0202-11-08_00:14:45.977000      17231.16       -4.49660700e-01        1.36859930e-08  20.0069  19.8764
0202-11-08_00:14:46.375000      17231.55       -4.49752700e-01        1.80859730e-08  20.0197  19.8282
0202-11-08_00:14:46.777000      17231.96       -4.49202900e-01        2.08750130e-08  20.0197  19.8282
0202-11-08_00:14:47.190000      17232.37       -4.49685200e-01        2.10609530e-08  20.0197  19.8282
0202-11-08_00:14:47.605000      17232.78       -4.50096300e-01        2.14328230e-08  19.9891  20.0087
0202-11-08_00:14:48.010000      17233.19       -4.49557300e-01        2.09989730e-08  19.9891  20.0087
0202-11-08_00:14:48.418000      17233.60       -4.49919400e-01        1.96974230e-08  19.9891  20.0087
0202-11-08_00:14:48.820000      17234.00       -4.50289000e-01        2.70109030e-08  20.0270  19.8304
0202-11-08_00:14:49.223000      17234.40       -4.50309300e-01        2.66390330e-08  20.0270  19.8304
0202-11-08_00:14:49.620000      17234.80       -4.50034700e-01        2.05031430e-08  19.9877  19.9220
0202-11-08_00:14:50.023000      17235.20       -4.49786400e-01        1.74042130e-08  19.9877  19.9220
0202-11-08_00:14:50.445000      17235.62       -4.50123300e-01        2.33541630e-08  19.9877  19.9220
0202-11-08_00:14:50.850000      17236.03       -4.49983800e-01        3.12874330e-08  20.0267  19.9562
0202-11-08_00:14:51.260000      17236.44       -4.50507100e-01        3.09155630e-08  20.0267  19.9562
0202-11-08_00:14:51.668000      17236.85       -4.50904900e-01        2.47798030e-08  19.9968  19.8067
0202-11-08_00:14:52.070000      17237.25       -4.52268800e-01        2.32304630e-08  19.9968  19.8067
0202-11-08_00:14:52.477000      17237.65       -4.54918400e-01        2.89944830e-08  19.9968  19.8067
0202-11-08_00:14:52.867000      17238.05       -2.18050500e-01        4.36214530e-08  19.9963  20.0008
0202-11-08_00:14:53.260000      17238.44       -1.19087300e-02        3.77334730e-08  19.9963  20.0008
0202-11-08_00:14:53.660000      17238.84        3.79702900e-01        4.21339630e-08  20.0107  19.8105
0202-11-08_00:14:54.055000      17239.23        5.84095000e-01        3.66798430e-08  20.0107  19.8105
0202-11-08_00:14:54.473000      17239.65        9.71404300e-01        4.48610230e-08  20.0107  19.8105
0202-11-08_00:14:54.867000      17240.05        1.17728200e+00        5.03151530e-08  19.9948  19.9084
0202-11-08_00:14:55.273000      17240.45        1.56729800e+00        5.81864430e-08  19.9948  19.9084
0202-11-08_00:14:55.684000      17240.86        1.77367100e+00        4.41792630e-08  20.0083  19.9435
0202-11-08_00:14:56.082000      17241.26        2.16255000e+00        3.62459930e-08  20.0083  19.9435
0202-11-08_00:14:56.500000      17241.68        2.36737200e+00        3.35809030e-08  20.0083  19.9435
0202-11-08_00:14:56.900000      17242.08        2.75683400e+00        4.25058330e-08  20.0094  19.7912
0202-11-08_00:14:57.312000      17242.49        2.94451700e+00        4.36834330e-08  20.0094  19.7912
0202-11-08_00:14:57.715000      17242.89        3.35511700e+00        5.00046530e-08  20.0202  19.9064
0202-11-08_00:14:58.117000      17243.30        3.53947800e+00        4.50461030e-08  20.0202  19.9064
0202-11-08_00:14:58.516000      17243.70        3.95699000e+00        5.19877130e-08  20.0202  19.9064
0202-11-08_00:14:58.910000      17244.09        4.34299600e+00        4.67815030e-08  19.9885  19.8182
0202-11-08_00:14:59.300000      17244.48        4.54121400e+00        4.41784030e-08  19.9885  19.8182
0202-11-08_00:14:59.710000      17244.89        4.93456300e+00        4.07695730e-08  20.0063  19.9798
0202-11-08_00:15:00.113000      17245.29        5.11924000e+00        3.74847030e-08  20.0063  19.9798
0202-11-08_00:15:00.516000      17245.69        5.53169800e+00        4.95085630e-08  20.0105  19.9471
0202-11-08_00:15:00.918000      17246.10        5.71310100e+00        5.45288430e-08  20.0105  19.9471
0202-11-08_00:15:01.324000      17246.50        6.12081600e+00        5.58303930e-08  20.0105  19.9471
0202-11-08_00:15:01.720000      17246.90        6.30552800e+00        5.48387330e-08  19.9939  19.9161
0202-11-08_00:15:02.110000      17247.29        6.71500600e+00        5.34132230e-08  19.9939  19.9161
0202-11-08_00:15:02.516000      17247.69        6.89827900e+00        4.80830530e-08  19.9932  19.9943
0202-11-08_00:15:02.920000      17248.10        7.28993100e+00        4.59138030e-08  19.9932  19.9943
0202-11-08_00:15:03.324000      17248.50        7.49462600e+00        5.17391930e-08  19.9932  19.9943
0202-11-08_00:15:03.734000      17248.91        7.88302800e+00        3.64900230e-08  20.0173  19.7893
0202-11-08_00:15:04.150000      17249.33        8.08807300e+00        4.13863330e-08  20.0173  19.7893
0202-11-08_00:15:04.562000      17249.74        8.47510500e+00        3.76676230e-08  19.9838  19.9015
0202-11-08_00:15:04.970000      17250.15        8.68115200e+00        4.02087430e-08  19.9838  19.9015
0202-11-08_00:15:05.440000      17250.62        9.07152600e+00        5.86163930e-08  19.9838  19.9015
0202-11-08_00:15:05.836000      17251.01        9.27752000e+00        5.01873030e-08  20.0183  19.9517
0202-11-08_00:15:06.260000      17251.44        9.66600600e+00        5.33482130e-08  20.0183  19.9517
0202-11-08_00:15:06.664000      17251.84        9.87029900e+00        5.25424930e-08  20.0135  19.7942
0202-11-08_00:15:07.062000      17252.24        1.02606100e+01        4.86378330e-08  20.0135  19.7942
0202-11-08_00:15:07.460000      17252.64        1.04643300e+01        5.09930230e-08  20.0135  19.7942
0202-11-08_00:15:07.870000      17253.05        1.08534600e+01        5.20466630e-08  20.0094  19.9979
0202-11-08_00:15:08.273000      17253.45        1.10581700e+01        7.16319130e-08  20.0094  19.9979
0202-11-08_00:15:08.684000      17253.86        1.14530500e+01        1.14025293e-07  20.0249  19.8296
0202-11-08_00:15:09.094000      17254.27        1.16335700e+01        1.61500923e-07  20.0249  19.8296
0202-11-08_00:15:09.500000      17254.68        1.20430100e+01        3.73653743e-07  20.0249  19.8296
0202-11-08_00:15:09.902000      17255.08        1.24306000e+01        8.77601973e-07  19.9909  19.9000
0202-11-08_00:15:10.316000      17255.49        1.26334400e+01        1.53339785e-06  19.9909  19.9000
0202-11-08_00:15:10.715000      17255.89        1.30229500e+01        3.72049970e-06  20.0191  19.8229
0202-11-08_00:15:11.117000      17256.30        1.32260100e+01        5.84878381e-06  20.0191  19.8229
0202-11-08_00:15:11.530000      17256.71        1.36216100e+01        1.31501760e-05  20.0191  19.8229
0202-11-08_00:15:11.934000      17257.11        1.38084600e+01        1.88158280e-05  20.0193  19.7957
0202-11-08_00:15:12.340000      17257.52        1.42174300e+01        4.02260328e-05  20.0193  19.7957

File: chapter 5/data/200k_ffj24/Ic/anneal/300k/60 min/Ic_2023-11-08_00-15-56170544_f24-step4-ann300K1h-20K.txt
# Ic = 11.87 A, n = 30.29 , Tavg = 20.00 K, f24-step4-ann300K1h-20K
#datetime                        t_s     iHTS_A                vHTS_V                tHTS_K  tTAR_K
0202-11-08_00:15:29.664000      17274.84       -4.49509100e-01       -1.18038420e-08  20.0051  19.8196
0202-11-08_00:15:30.066000      17275.24       -4.49283500e-01       -2.11626220e-08  20.0053  19.9893
0202-11-08_00:15:30.480000      17275.66       -4.49117300e-01       -1.84355520e-08  20.0053  19.9893
0202-11-08_00:15:30.918000      17276.09       -4.49191500e-01       -1.65761920e-08  20.0053  19.9893
0202-11-08_00:15:31.336000      17276.51       -4.49711000e-01       -1.84355520e-08  20.0026  19.8074
0202-11-08_00:15:31.730000      17276.91       -4.49415800e-01       -2.12865720e-08  20.0026  19.8074
0202-11-08_00:15:32.133000      17277.31       -4.49353400e-01       -2.13485520e-08  19.9904  19.8758
0202-11-08_00:15:32.527000      17277.71       -4.49687300e-01       -2.01706920e-08  19.9904  19.8758
0202-11-08_00:15:32.957000      17278.13       -4.49640900e-01       -1.66994920e-08  19.9904  19.8758
0202-11-08_00:15:33.355000      17278.53       -4.49881300e-01       -9.20007200e-09  20.0143  19.9964
0202-11-08_00:15:33.750000      17278.93       -4.50358800e-01       -1.49021120e-08  20.0143  19.9964
0202-11-08_00:15:34.152000      17279.33       -4.50156900e-01       -2.02942620e-08  20.0018  19.7852
0202-11-08_00:15:34.560000      17279.74       -4.50379500e-01       -3.68397200e-09  20.0018  19.7852
0202-11-08_00:15:34.973000      17280.15       -4.50565000e-01       -2.01055200e-09  20.0110  20.0164
0202-11-08_00:15:35.387000      17280.56       -4.50438800e-01       -1.94857200e-09  20.0110  20.0164
0202-11-08_00:15:35.785000      17280.96       -4.52466100e-01       -1.27328620e-08  20.0110  20.0164
0202-11-08_00:15:36.190000      17281.37       -4.54941700e-01       -1.30427520e-08  20.0124  19.8045
0202-11-08_00:15:36.605000      17281.78       -1.54532400e-01        9.57946800e-09  20.0124  19.8045
0202-11-08_00:15:37             17282.18        5.40176800e-02        4.80710800e-09  19.9995  19.8865
0202-11-08_00:15:37.414000      17282.59        4.41132500e-01        9.14560800e-09  19.9995  19.8865
0202-11-08_00:15:37.816000      17282.99        6.49373100e-01        7.34822800e-09  19.9995  19.8865
0202-11-08_00:15:38.234000      17283.41        1.04029800e+00        1.05711780e-08  20.0144  19.8180
0202-11-08_00:15:38.633000      17283.81        1.24557800e+00        3.07215800e-09  20.0144  19.8180
0202-11-08_00:15:39.030000      17284.21        1.63223800e+00        1.41664580e-08  20.0079  19.8034
0202-11-08_00:15:39.438000      17284.61        1.83964300e+00        1.63976880e-08  20.0079  19.8034
0202-11-08_00:15:39.848000      17285.03        2.23096500e+00        1.59018580e-08  20.0079  19.8034
0202-11-08_00:15:40.285000      17285.46        2.43736900e+00        1.35466680e-08  19.9884  19.9708
0202-11-08_00:15:40.688000      17285.87        2.82663200e+00        1.85049680e-08  19.9884  19.9708
0202-11-08_00:15:41.082000      17286.26        3.01118400e+00        1.59638380e-08  20.0362  19.8660
0202-11-08_00:15:41.492000      17286.67        3.42116700e+00        1.54680080e-08  20.0362  19.8660
0202-11-08_00:15:41.900000      17287.08        3.60364300e+00        1.21211580e-08  20.0362  19.8660
0202-11-08_00:15:42.310000      17287.49        4.01583400e+00        2.16658780e-08  19.9893  19.8539
0202-11-08_00:15:42.707000      17287.88        4.40980700e+00        2.50127280e-08  19.9893  19.8539
0202-11-08_00:15:43.105000      17288.28        4.61332700e+00        2.50127280e-08  20.0192  19.9920
0202-11-08_00:15:43.508000      17288.69        5.00079300e+00        2.38351380e-08  20.0192  19.9920
0202-11-08_00:15:43.926000      17289.10        5.18320600e+00        1.09435680e-08  20.0192  19.9920
0202-11-08_00:15:44.360000      17289.54        5.59376100e+00        1.60873380e-08  19.9972  19.7709
0202-11-08_00:15:44.758000      17289.94        5.77827700e+00        1.36077280e-08  19.9972  19.7709
0202-11-08_00:15:45.156000      17290.34        6.18909600e+00        2.11691280e-08  20.0125  20.0018
0202-11-08_00:15:45.562000      17290.74        6.37256000e+00        3.05279080e-08  20.0125  20.0018
0202-11-08_00:15:45.980000      17291.16        6.78563400e+00        2.22227680e-08  20.0125  20.0018
0202-11-08_00:15:46.380000      17291.56        6.97067800e+00        1.92477880e-08  20.0218  19.8365
0202-11-08_00:15:46.780000      17291.96        7.35723500e+00        1.81941580e-08  20.0218  19.8365
0202-11-08_00:15:47.184000      17292.36        7.56637300e+00        1.57769880e-08  19.9975  19.8828
0202-11-08_00:15:47.586000      17292.76        7.95300600e+00        3.76554580e-08  19.9975  19.8828
0202-11-08_00:15:48             17293.18        8.16405900e+00        1.68925980e-08  19.9975  19.8828
0202-11-08_00:15:48.402000      17293.58        8.54559300e+00        1.68925980e-08  20.0101  19.9609
0202-11-08_00:15:48.812000      17293.99        8.75494600e+00        5.79841800e-09  20.0101  19.9609
0202-11-08_00:15:49.215000      17294.39        9.14245000e+00        6.79007800e-09  19.9889  19.8917
0202-11-08_00:15:49.613000      17294.79        9.34691500e+00        7.40986800e-09  19.9889  19.8917
0202-11-08_00:15:50.020000      17295.20        9.73494100e+00        2.76132800e-09  19.9889  19.8917
0202-11-08_00:15:50.450000      17295.63        9.94300200e+00        3.44200800e-09  19.9945  19.9675
0202-11-08_00:15:50.895000      17296.07        1.03315200e+01        2.10438080e-08  19.9945  19.9675
0202-11-08_00:15:51.310000      17296.49        1.05381000e+01        1.90604880e-08  20.0290  19.8730
0202-11-08_00:15:51.715000      17296.89        1.09263700e+01        2.84812480e-08  20.0290  19.8730
0202-11-08_00:15:52.120000      17297.30        1.11324600e+01        4.19306180e-08  19.9943  19.8499
0202-11-08_00:15:52.523000      17297.70        1.15229700e+01        9.90129580e-08  19.9943  19.8499
0202-11-08_00:15:52.970000      17298.15        1.17073800e+01        1.71280068e-07  19.9943  19.8499
0202-11-08_00:15:53.363000      17298.54        1.21180000e+01        3.90188678e-07  20.0308  19.9996
0202-11-08_00:15:53.758000      17298.93        1.25081000e+01        9.75329178e-07  20.0308  19.9996
0202-11-08_00:15:54.170000      17299.35        1.27134100e+01        1.77497779e-06  20.0047  19.7740
0202-11-08_00:15:54.574000      17299.75        1.31024500e+01        4.28901799e-06  20.0047  19.7740
0202-11-08_00:15:54.992000      17300.17        1.33066300e+01        6.74709148e-06  20.0047  19.7740
0202-11-08_00:15:55.390000      17300.57        1.36966000e+01        1.51182382e-05  20.0043  20.0008
0202-11-08_00:15:55.793000      17300.97        1.38806200e+01        2.17532388e-05  20.0043  20.0008
