Repository: shortlab/2025-devitre-PhD

# 2025-devitre-PhD
Data repository for Alexis Devitre's PhD thesis

File: chapter 5/input/Ic_2024-08-14_21-11-13066770_ffj38-80e19pm2-anneal260k-1h-21k.txt (part 2 of 3)
# Ic = 7.40 A, n = 30.04 , Tavg = 20.68 K, ffj38-80e19pm2-anneal260k-1h-21k-CAEN
#datetime                        t_s     iHTS_A                vHTS_V                tHTS_K  tTAR_K
0202-08-14_21:10:43.355000      521952.59        3.75566292e+00        6.52824442e-08  20.6591  18.9795
0202-08-14_21:10:43.410000      521952.65        3.76556897e+00        6.42288442e-08  20.6591  18.9795
0202-08-14_21:10:43.490000      521952.73        3.77782059e+00        6.42908242e-08  20.6591  18.9795
0202-08-14_21:10:43.530000      521952.77        3.78611255e+00        6.24315242e-08  20.6465  19.2468
0202-08-14_21:10:43.605000      521952.84        3.79565430e+00        6.11919942e-08  20.6465  19.2468
0202-08-14_21:10:43.684000      521952.92        3.80558515e+00        6.00764142e-08  20.6465  19.2468
0202-08-14_21:10:43.720000      521952.96        3.81555223e+00        5.80931642e-08  20.6465  19.2468
0202-08-14_21:10:43.777000      521953.02        3.82512665e+00        5.98285042e-08  20.6465  19.2468
0202-08-14_21:10:43.832000      521953.07        3.83561873e+00        5.92087442e-08  20.6465  19.2468
0202-08-14_21:10:43.906000      521953.14        3.84550261e+00        5.75353742e-08  20.6465  19.2468
0202-08-14_21:10:43.960000      521953.20        3.85562634e+00        5.71635142e-08  20.6465  19.2468
0202-08-14_21:10:44.035000      521953.27        3.86560202e+00        5.61099142e-08  20.6465  19.2468
0202-08-14_21:10:44.074000      521953.31        3.87556314e+00        5.56140942e-08  20.6465  19.2468
0202-08-14_21:10:44.125000      521953.36        3.88511825e+00        5.66677042e-08  20.6465  19.2468
0202-08-14_21:10:44.203000      521953.44        3.89566183e+00        5.59859542e-08  20.6465  19.2468
0202-08-14_21:10:44.270000      521953.51        3.90560985e+00        5.75973442e-08  20.6465  19.2468
0202-08-14_21:10:44.332000      521953.57        3.91553593e+00        5.68536342e-08  20.6465  19.2468
0202-08-14_21:10:44.370000      521953.61        3.92553282e+00        5.74114142e-08  20.6465  19.2468
0202-08-14_21:10:44.434000      521953.67        3.93421578e+00        5.94566442e-08  20.6465  19.2468
0202-08-14_21:10:44.508000      521953.75        3.94669485e+00        6.15018742e-08  20.6419  18.9592
0202-08-14_21:10:44.560000      521953.79        3.95565772e+00        6.23695442e-08  20.6419  18.9592
0202-08-14_21:10:44.620000      521953.86        3.96555543e+00        6.60881442e-08  20.6419  18.9592
0202-08-14_21:10:44.700000      521953.94        3.97549820e+00        6.67079042e-08  20.6419  18.9592
0202-08-14_21:10:44.730000      521953.97        3.98562264e+00        6.42908242e-08  20.6419  18.9592
0202-08-14_21:10:44.800000      521954.04        3.99363518e+00        6.48486042e-08  20.6419  18.9592
0202-08-14_21:10:44.855000      521954.09        4.00545597e+00        6.41668642e-08  20.6419  18.9592
0202-08-14_21:10:44.934000      521954.17        4.01569319e+00        6.30512842e-08  20.6419  18.9592
0202-08-14_21:10:44.970000      521954.21        4.02562523e+00        6.15018742e-08  20.6419  18.9592
0202-08-14_21:10:45.043000      521954.28        4.03400469e+00        5.93326942e-08  20.6419  18.9592
0202-08-14_21:10:45.098000      521954.34        4.04563046e+00        5.90847842e-08  20.6419  18.9592
0202-08-14_21:10:45.152000      521954.39        4.05565119e+00        5.84030442e-08  20.6419  18.9592
0202-08-14_21:10:45.230000      521954.47        4.06573248e+00        5.41886342e-08  20.6419  18.9592
0202-08-14_21:10:45.266000      521954.50        4.07570982e+00        5.44985242e-08  20.6419  18.9592
0202-08-14_21:10:45.316000      521954.55        4.08379889e+00        5.68536342e-08  20.6419  18.9592
0202-08-14_21:10:45.400000      521954.64        4.09554529e+00        5.56760742e-08  20.6419  18.9592
0202-08-14_21:10:45.460000      521954.70        4.10562325e+00        5.35068942e-08  20.6419  18.9592
0202-08-14_21:10:45.510000      521954.75        4.11712551e+00        5.71635142e-08  20.6193  19.3138
0202-08-14_21:10:45.562000      521954.80        4.12598467e+00        5.86509542e-08  20.6193  19.3138
0202-08-14_21:10:45.620000      521954.86        4.13559818e+00        6.21836142e-08  20.6193  19.3138
0202-08-14_21:10:45.690000      521954.93        4.14554214e+00        6.41668642e-08  20.6193  19.3138
0202-08-14_21:10:45.750000      521954.99        4.15554810e+00        6.09440842e-08  20.6193  19.3138
0202-08-14_21:10:45.805000      521955.04        4.16550684e+00        6.11919942e-08  20.6193  19.3138
0202-08-14_21:10:45.855000      521955.09        4.17561340e+00        5.95186242e-08  20.6193  19.3138
0202-08-14_21:10:45.910000      521955.15        4.18554306e+00        6.14398942e-08  20.6193  19.3138
0202-08-14_21:10:45.990000      521955.22        4.19807100e+00        6.37950042e-08  20.6193  19.3138
0202-08-14_21:10:46.050000      521955.29        4.20573807e+00        6.46007042e-08  20.6193  19.3138
0202-08-14_21:10:46.094000      521955.33        4.21561337e+00        6.46007042e-08  20.6193  19.3138
0202-08-14_21:10:46.150000      521955.39        4.22558689e+00        6.23075642e-08  20.6193  19.3138
0202-08-14_21:10:46.203000      521955.44        4.23554611e+00        5.92087442e-08  20.6193  19.3138
0202-08-14_21:10:46.280000      521955.52        4.24566221e+00        5.52422342e-08  20.6193  19.3138
0202-08-14_21:10:46.344000      521955.58        4.25574017e+00        5.80311842e-08  20.6193  19.3138
0202-08-14_21:10:46.402000      521955.64        4.26566648e+00        5.74114142e-08  20.6193  19.3138
0202-08-14_21:10:46.457000      521955.70        4.27682972e+00        5.79692042e-08  20.6193  19.3138
0202-08-14_21:10:46.510000      521955.75        4.28502798e+00        5.55521242e-08  20.6336  19.0267
0202-08-14_21:10:46.582000      521955.82        4.29582977e+00        5.41270242e-08  20.6336  19.0267
0202-08-14_21:10:46.645000      521955.88        4.30816793e+00        5.48711142e-08  20.6336  19.0267
0202-08-14_21:10:46.715000      521955.95        4.31554651e+00        5.40038142e-08  20.6336  19.0267
0202-08-14_21:10:46.758000      521955.99        4.32549429e+00        5.49338242e-08  20.6336  19.0267
0202-08-14_21:10:46.816000      521956.05        4.33576107e+00        5.53060542e-08  20.6336  19.0267
0202-08-14_21:10:46.910000      521956.15        4.34583807e+00        5.65459542e-08  20.6336  19.0267
0202-08-14_21:10:46.945000      521956.18        4.35531235e+00        5.71660942e-08  20.6336  19.0267
0202-08-14_21:10:46.996000      521956.23        4.36380005e+00        5.84679642e-08  20.6336  19.0267
0202-08-14_21:10:47.055000      521956.29        4.37550497e+00        6.00177442e-08  20.6336  19.0267
0202-08-14_21:10:47.105000      521956.34        4.38549995e+00        5.80968442e-08  20.6336  19.0267
0202-08-14_21:10:47.180000      521956.42        4.39559603e+00        5.91504442e-08  20.6336  19.0267
0202-08-14_21:10:47.240000      521956.47        4.40552425e+00        5.78489342e-08  20.6336  19.0267
0202-08-14_21:10:47.290000      521956.53        4.41555691e+00        5.66713842e-08  20.6336  19.0267
0202-08-14_21:10:47.344000      521956.58        4.42560577e+00        5.65474242e-08  20.6336  19.0267
0202-08-14_21:10:47.400000      521956.63        4.43563366e+00        5.51839442e-08  20.6336  19.0267
0202-08-14_21:10:47.480000      521956.72        4.44589281e+00        5.44402242e-08  20.6336  19.0267
0202-08-14_21:10:47.530000      521956.77        4.45627785e+00        5.29527842e-08  20.6253  19.1550
0202-08-14_21:10:47.598000      521956.83        4.46562338e+00        5.25809242e-08  20.6253  19.1550
0202-08-14_21:10:47.640000      521956.88        4.47576141e+00        5.17132542e-08  20.6253  19.1550
0202-08-14_21:10:47.700000      521956.94        4.48804426e+00        5.18372042e-08  20.6253  19.1550
0202-08-14_21:10:47.770000      521957.01        4.49603462e+00        5.02258142e-08  20.6253  19.1550
0202-08-14_21:10:47.824000      521957.06        4.50553131e+00        4.96680242e-08  20.6253  19.1550
0202-08-14_21:10:47.887000      521957.12        4.52022123e+00        5.04737142e-08  20.6253  19.1550
0202-08-14_21:10:47.938000      521957.17        4.52571535e+00        5.25189442e-08  20.6253  19.1550
0202-08-14_21:10:47.992000      521957.23        4.53552198e+00        5.43162642e-08  20.6253  19.1550
0202-08-14_21:10:48.066000      521957.30        4.54550791e+00        5.55558042e-08  20.6253  19.1550
0202-08-14_21:10:48.150000      521957.38        4.55556631e+00        5.74150942e-08  20.6253  19.1550
0202-08-14_21:10:48.184000      521957.42        4.56561184e+00        5.96462542e-08  20.6253  19.1550
0202-08-14_21:10:48.242000      521957.48        4.57402182e+00        5.56797542e-08  20.6253  19.1550
0202-08-14_21:10:48.293000      521957.53        4.58561945e+00        5.74150942e-08  20.6253  19.1550
0202-08-14_21:10:48.367000      521957.61        4.59550524e+00        5.73531242e-08  20.6253  19.1550
0202-08-14_21:10:48.420000      521957.66        4.60557365e+00        5.93363742e-08  20.6253  19.1550
0202-08-14_21:10:48.477000      521957.71        4.61572742e+00        5.96462542e-08  20.6317  19.2907
0202-08-14_21:10:48.535000      521957.77        4.62818432e+00        6.06998642e-08  20.6317  19.2907
0202-08-14_21:10:48.605000      521957.84        4.63551474e+00        5.97082342e-08  20.6317  19.2907
0202-08-14_21:10:48.680000      521957.92        4.64554501e+00        5.87785842e-08  20.6317  19.2907
0202-08-14_21:10:48.720000      521957.96        4.65561008e+00        5.66713842e-08  20.6317  19.2907
0202-08-14_21:10:48.780000      521958.02        4.67077923e+00        5.45021942e-08  20.6317  19.2907
0202-08-14_21:10:48.832000      521958.07        4.67588186e+00        5.95223042e-08  20.6317  19.2907
0202-08-14_21:10:48.900000      521958.13        4.68581867e+00        5.91504442e-08  20.6317  19.2907
0202-08-14_21:10:48.970000      521958.20        4.69573784e+00        5.74770742e-08  20.6317  19.2907
0202-08-14_21:10:49.020000      521958.26        4.70564556e+00        5.93363742e-08  20.6317  19.2907
0202-08-14_21:10:49.094000      521958.33        4.71554232e+00        5.80968442e-08  20.6317  19.2907
0202-08-14_21:10:49.137000      521958.37        4.72553682e+00        5.53698742e-08  20.6317  19.2907
0202-08-14_21:10:49.190000      521958.43        4.73586988e+00        5.66094042e-08  20.6317  19.2907
0202-08-14_21:10:49.310000      521958.54        4.74376822e+00        5.72911442e-08  20.6317  19.2907
0202-08-14_21:10:49.363000      521958.60        4.75565624e+00        5.69192842e-08  20.6317  19.2907
0202-08-14_21:10:49.420000      521958.66        4.76555967e+00        5.64854542e-08  20.6317  19.2907
0202-08-14_21:10:49.480000      521958.72        4.77555895e+00        5.55558042e-08  20.6317  19.2907
0202-08-14_21:10:49.535000      521958.77        4.78594494e+00        5.54318442e-08  20.6572  19.1202
0202-08-14_21:10:49.605000      521958.84        4.79576683e+00        5.79728842e-08  20.6572  19.1202
0202-08-14_21:10:49.680000      521958.92        4.80560017e+00        5.60516142e-08  20.6572  19.1202
0202-08-14_21:10:49.720000      521958.96        4.81553841e+00        5.85306742e-08  20.6572  19.1202
0202-08-14_21:10:49.780000      521959.02        4.82826376e+00        6.02660242e-08  20.6572  19.1202
0202-08-14_21:10:49.832000      521959.07        4.83555269e+00        5.79109142e-08  20.6572  19.1202
0202-08-14_21:10:49.918000      521959.16        4.84560108e+00        5.77869542e-08  20.6572  19.1202
0202-08-14_21:10:49.992000      521959.23        4.85542917e+00        5.85306742e-08  20.6572  19.1202
0202-08-14_21:10:50.023000      521959.26        4.86559582e+00        6.08238142e-08  20.6572  19.1202
0202-08-14_21:10:50.100000      521959.34        4.87401962e+00        6.13816042e-08  20.6572  19.1202
0202-08-14_21:10:50.137000      521959.37        4.88564587e+00        6.21872942e-08  20.6572  19.1202
0202-08-14_21:10:50.210000      521959.45        4.89492893e+00        6.19393942e-08  20.6572  19.1202
0202-08-14_21:10:50.266000      521959.50        4.90575314e+00        6.24352042e-08  20.6572  19.1202
0202-08-14_21:10:50.320000      521959.56        4.91576052e+00        6.14435742e-08  20.6572  19.1202
0202-08-14_21:10:50.375000      521959.61        4.92561293e+00        6.06378842e-08  20.6572  19.1202
0202-08-14_21:10:50.430000      521959.66        4.93565559e+00        6.08238142e-08  20.6572  19.1202
0202-08-14_21:10:50.504000      521959.74        4.94610023e+00        6.10717242e-08  20.6572  19.1202
0202-08-14_21:10:50.555000      521959.79        4.95574808e+00        6.09477642e-08  20.6263  19.2802
0202-08-14_21:10:50.610000      521959.85        4.96554327e+00        5.72291642e-08  20.6263  19.2802
0202-08-14_21:10:50.664000      521959.90        4.97567558e+00        5.36965042e-08  20.6263  19.2802
0202-08-14_21:10:50.740000      521959.98        4.98559427e+00        5.36965042e-08  20.6263  19.2802
0202-08-14_21:10:50.793000      521960.03        4.99566603e+00        4.94820942e-08  20.6263  19.2802
0202-08-14_21:10:50.848000      521960.08        5.00560284e+00        4.76847742e-08  20.6263  19.2802
0202-08-14_21:10:50.906000      521960.14        5.01564121e+00        4.64452342e-08  20.6263  19.2802
0202-08-14_21:10:50.960000      521960.20        5.02578497e+00        4.74368642e-08  20.6263  19.2802
0202-08-14_21:10:51.010000      521960.25        5.03359985e+00        4.91102342e-08  20.6263  19.2802
0202-08-14_21:10:51.090000      521960.32        5.04556179e+00        4.67551242e-08  20.6263  19.2802
0202-08-14_21:10:51.150000      521960.38        5.05571699e+00        4.60114042e-08  20.6263  19.2802
0202-08-14_21:10:51.200000      521960.44        5.06567287e+00        4.58254742e-08  20.6263  19.2802
0202-08-14_21:10:51.254000      521960.49        5.07552242e+00        4.71269842e-08  20.6263  19.2802
0202-08-14_21:10:51.310000      521960.55        5.08572435e+00        4.60114042e-08  20.6263  19.2802
0202-08-14_21:10:51.383000      521960.62        5.09552860e+00        4.78087242e-08  20.6263  19.2802
0202-08-14_21:10:51.470000      521960.71        5.10560560e+00        4.97299942e-08  20.6263  19.2802
0202-08-14_21:10:51.510000      521960.75        5.11650991e+00        5.05976742e-08  20.6656  19.0250
0202-08-14_21:10:51.560000      521960.79        5.12622118e+00        4.84904642e-08  20.6656  19.0250
0202-08-14_21:10:51.620000      521960.86        5.13561916e+00        4.83665142e-08  20.6656  19.0250
0202-08-14_21:10:51.688000      521960.93        5.14560604e+00        5.17132542e-08  20.6656  19.0250
0202-08-14_21:10:51.742000      521960.98        5.15564442e+00        5.38824342e-08  20.6656  19.0250
0202-08-14_21:10:51.797000      521961.03        5.16555023e+00        5.48740542e-08  20.6656  19.0250
0202-08-14_21:10:51.863000      521961.10        5.17551756e+00        5.55558042e-08  20.6656  19.0250
0202-08-14_21:10:51.914000      521961.15        5.18566418e+00        5.62995242e-08  20.6656  19.0250
0202-08-14_21:10:51.984000      521961.22        5.19573498e+00        5.67953342e-08  20.6656  19.0250
0202-08-14_21:10:52.040000      521961.28        5.20582724e+00        5.40063842e-08  20.6656  19.0250
0202-08-14_21:10:52.094000      521961.33        5.21529436e+00        5.44402242e-08  20.6656  19.0250
0202-08-14_21:10:52.156000      521961.39        5.22563982e+00        5.44402242e-08  20.6656  19.0250
0202-08-14_21:10:52.220000      521961.46        5.23573828e+00        5.37584742e-08  20.6656  19.0250
0202-08-14_21:10:52.310000      521961.54        5.24621153e+00        5.12174342e-08  20.6656  19.0250
0202-08-14_21:10:52.344000      521961.58        5.25545406e+00        4.96060442e-08  20.6656  19.0250
0202-08-14_21:10:52.414000      521961.65        5.26503134e+00        5.18991842e-08  20.6656  19.0250
0202-08-14_21:10:52.460000      521961.70        5.27555799e+00        5.33866142e-08  20.6656  19.0250
0202-08-14_21:10:52.516000      521961.75        5.28681850e+00        5.45641742e-08  20.6324  19.1234
0202-08-14_21:10:52.600000      521961.84        5.29621887e+00        5.58651442e-08  20.6324  19.1234
0202-08-14_21:10:52.664000      521961.90        5.30842447e+00        5.78478542e-08  20.6324  19.1234
0202-08-14_21:10:52.710000      521961.95        5.31554174e+00        5.63598742e-08  20.6324  19.1234
0202-08-14_21:10:52.766000      521962.00        5.32580805e+00        5.71030442e-08  20.6324  19.1234
0202-08-14_21:10:52.820000      521962.06        5.33550978e+00        5.74743642e-08  20.6324  19.1234
0202-08-14_21:10:52.895000      521962.13        5.34566164e+00        5.77217342e-08  20.6324  19.1234
0202-08-14_21:10:52.950000      521962.19        5.35562325e+00        5.72873542e-08  20.6324  19.1234
0202-08-14_21:10:53.004000      521962.24        5.36559963e+00        5.66670442e-08  20.6324  19.1234
0202-08-14_21:10:53.060000      521962.29        5.37557936e+00        5.44973242e-08  20.6324  19.1234
0202-08-14_21:10:53.133000      521962.37        5.38562155e+00        5.36910842e-08  20.6324  19.1234
0202-08-14_21:10:53.207000      521962.45        5.39577150e+00        5.41249242e-08  20.6324  19.1234
0202-08-14_21:10:53.260000      521962.50        5.40562582e+00        5.36291142e-08  20.6324  19.1234
0202-08-14_21:10:53.300000      521962.54        5.41559696e+00        5.43728242e-08  20.6324  19.1234
0202-08-14_21:10:53.363000      521962.60        5.43040085e+00        5.33812042e-08  20.6324  19.1234
0202-08-14_21:10:53.414000      521962.65        5.43565321e+00        5.35671342e-08  20.6324  19.1234
0202-08-14_21:10:53.492000      521962.73        5.44804287e+00        5.48686442e-08  20.6150  19.2699
0202-08-14_21:10:53.543000      521962.78        5.45573950e+00        5.49306142e-08  20.6150  19.2699
0202-08-14_21:10:53.620000      521962.86        5.46576166e+00        5.35051542e-08  20.6150  19.2699
0202-08-14_21:10:53.656000      521962.89        5.47563744e+00        5.50545742e-08  20.6150  19.2699
0202-08-14_21:10:53.710000      521962.95        5.48503876e+00        5.45587542e-08  20.6150  19.2699
0202-08-14_21:10:53.785000      521963.02        5.49550200e+00        5.40009642e-08  20.6150  19.2699
0202-08-14_21:10:53.840000      521963.08        5.50551510e+00        5.53644542e-08  20.6150  19.2699
0202-08-14_21:10:53.895000      521963.13        5.51558161e+00        5.30093442e-08  20.6150  19.2699
0202-08-14_21:10:53.945000      521963.18        5.52565575e+00        5.45587542e-08  20.6150  19.2699
0202-08-14_21:10:54             521963.24        5.53558683e+00        5.34431842e-08  20.6150  19.2699
0202-08-14_21:10:54.080000      521963.31        5.54565382e+00        5.40009642e-08  20.6150  19.2699
0202-08-14_21:10:54.137000      521963.37        5.55559683e+00        5.41249242e-08  20.6150  19.2699
0202-08-14_21:10:54.203000      521963.44        5.56567287e+00        5.40629442e-08  20.6150  19.2699
0202-08-14_21:10:54.270000      521963.51        5.57554197e+00        5.29473642e-08  20.6150  19.2699
0202-08-14_21:10:54.305000      521963.54        5.58540487e+00        5.15838842e-08  20.6150  19.2699
0202-08-14_21:10:54.380000      521963.61        5.59445095e+00        5.05922542e-08  20.6150  19.2699
0202-08-14_21:10:54.450000      521963.68        5.60575724e+00        4.98485442e-08  20.6150  19.2699
0202-08-14_21:10:54.500000      521963.74        5.61766434e+00        5.05922542e-08  20.6521  18.9826
0202-08-14_21:10:54.550000      521963.79        5.62627363e+00        4.91667942e-08  20.6521  18.9826
0202-08-14_21:10:54.600000      521963.84        5.63564301e+00        4.92287742e-08  20.6521  18.9826
0202-08-14_21:10:54.676000      521963.91        5.64557028e+00        4.89808642e-08  20.6521  18.9826
0202-08-14_21:10:54.754000      521963.99        5.65598488e+00        5.00344642e-08  20.6521  18.9826
0202-08-14_21:10:54.793000      521964.03        5.66556168e+00        5.03443542e-08  20.6521  18.9826
0202-08-14_21:10:54.860000      521964.10        5.67473269e+00        4.97245842e-08  20.6521  18.9826
0202-08-14_21:10:54.920000      521964.16        5.69028282e+00        5.13979542e-08  20.6521  18.9826
0202-08-14_21:10:54.984000      521964.22        5.69552135e+00        5.13359742e-08  20.6521  18.9826
0202-08-14_21:10:55.040000      521964.27        5.70564604e+00        5.20177142e-08  20.6521  18.9826
0202-08-14_21:10:55.086000      521964.32        5.71423912e+00        5.36910842e-08  20.6521  18.9826
0202-08-14_21:10:55.164000      521964.40        5.72564507e+00        5.43728242e-08  20.6521  18.9826
0202-08-14_21:10:55.200000      521964.43        5.73570776e+00        5.52405042e-08  20.6521  18.9826
0202-08-14_21:10:55.316000      521964.55        5.74850702e+00        5.67899142e-08  20.6521  18.9826
0202-08-14_21:10:55.400000      521964.64        5.75553226e+00        5.41249242e-08  20.6521  18.9826
0202-08-14_21:10:55.440000      521964.68        5.76576042e+00        5.42488742e-08  20.6521  18.9826
0202-08-14_21:10:55.492000      521964.73        5.77611017e+00        5.47446842e-08  20.6398  19.0696
0202-08-14_21:10:55.543000      521964.78        5.78578377e+00        5.19557442e-08  20.6398  19.0696
0202-08-14_21:10:55.617000      521964.86        5.79553366e+00        5.18937642e-08  20.6398  19.0696
0202-08-14_21:10:55.684000      521964.92        5.81055117e+00        5.01584242e-08  20.6398  19.0696
0202-08-14_21:10:55.742000      521964.98        5.81575012e+00        4.94147042e-08  20.6398  19.0696
0202-08-14_21:10:55.797000      521965.03        5.82594299e+00        4.91048242e-08  20.6398  19.0696
0202-08-14_21:10:55.848000      521965.09        5.83400726e+00        5.00964442e-08  20.6398  19.0696
0202-08-14_21:10:55.930000      521965.17        5.84563398e+00        4.96626142e-08  20.6398  19.0696
0202-08-14_21:10:55.996000      521965.23        5.85563946e+00        5.13359742e-08  20.6398  19.0696
0202-08-14_21:10:56.035000      521965.27        5.86567545e+00        5.15219042e-08  20.6398  19.0696
0202-08-14_21:10:56.090000      521965.33        5.87565422e+00        5.22656242e-08  20.6398  19.0696
0202-08-14_21:10:56.145000      521965.38        5.88558483e+00        5.42488742e-08  20.6398  19.0696
0202-08-14_21:10:56.223000      521965.46        5.89556122e+00        5.51785242e-08  20.6398  19.0696
0202-08-14_21:10:56.277000      521965.51        5.90561819e+00        5.60461942e-08  20.6398  19.0696
0202-08-14_21:10:56.336000      521965.57        5.91554594e+00        5.57363142e-08  20.6398  19.0696
0202-08-14_21:10:56.383000      521965.62        5.92564011e+00        5.55503842e-08  20.6398  19.0696
0202-08-14_21:10:56.453000      521965.69        5.93559456e+00        5.46207342e-08  20.6398  19.0696
0202-08-14_21:10:56.516000      521965.75        5.94623137e+00        5.13359742e-08  20.6732  19.0417
0202-08-14_21:10:56.566000      521965.80        5.95552349e+00        5.20796942e-08  20.6732  19.0417
0202-08-14_21:10:56.640000      521965.88        5.96624804e+00        5.42488742e-08  20.6732  19.0417
0202-08-14_21:10:56.680000      521965.92        5.97561455e+00        5.30093442e-08  20.6732  19.0417
0202-08-14_21:10:56.740000      521965.98        5.98550987e+00        5.53024742e-08  20.6732  19.0417
0202-08-14_21:10:56.830000      521966.06        5.99560118e+00        5.66039842e-08  20.6732  19.0417
0202-08-14_21:10:56.895000      521966.13        6.00555897e+00        5.50545742e-08  20.6732  19.0417
0202-08-14_21:10:56.930000      521966.17        6.01555300e+00        5.43728242e-08  20.6732  19.0417
0202-08-14_21:10:57             521966.24        6.02483654e+00        5.67899142e-08  20.6732  19.0417
0202-08-14_21:10:57.043000      521966.28        6.03557634e+00        5.55503842e-08  20.6732  19.0417
0202-08-14_21:10:57.117000      521966.36        6.04547834e+00        5.58602642e-08  20.6732  19.0417
0202-08-14_21:10:57.170000      521966.41        6.05563688e+00        5.52405042e-08  20.6732  19.0417
0202-08-14_21:10:57.240000      521966.47        6.06563044e+00        5.23895742e-08  20.6732  19.0417
0202-08-14_21:10:57.280000      521966.52        6.07551146e+00        5.02823742e-08  20.6732  19.0417
0202-08-14_21:10:57.363000      521966.60        6.08552551e+00        4.91667942e-08  20.6732  19.0417
0202-08-14_21:10:57.420000      521966.66        6.09554672e+00        4.77413342e-08  20.6732  19.0417
0202-08-14_21:10:57.496000      521966.73        6.10946512e+00        4.86709842e-08  20.6535  18.9803
0202-08-14_21:10:57.535000      521966.77        6.11711788e+00        4.86709842e-08  20.6535  18.9803
0202-08-14_21:10:57.582000      521966.82        6.12541866e+00        4.75554042e-08  20.6535  18.9803
0202-08-14_21:10:57.637000      521966.87        6.13566494e+00        5.06542342e-08  20.6535  18.9803
0202-08-14_21:10:57.730000      521966.97        6.14561033e+00        5.13359742e-08  20.6535  18.9803
0202-08-14_21:10:57.797000      521967.03        6.15564442e+00        5.10260942e-08  20.6535  18.9803
0202-08-14_21:10:57.832000      521967.07        6.16558218e+00        5.12740042e-08  20.6535  18.9803
0202-08-14_21:10:57.900000      521967.14        6.17429972e+00        5.28853942e-08  20.6535  18.9803
0202-08-14_21:10:57.940000      521967.18        6.18562555e+00        5.05922542e-08  20.6535  18.9803
0202-08-14_21:10:58.020000      521967.26        6.19554949e+00        5.09021442e-08  20.6535  18.9803
0202-08-14_21:10:58.094000      521967.33        6.20571947e+00        5.16458642e-08  20.6535  18.9803
0202-08-14_21:10:58.133000      521967.37        6.21562290e+00        5.26994642e-08  20.6535  18.9803
0202-08-14_21:10:58.184000      521967.42        6.22521257e+00        5.17078342e-08  20.6535  18.9803
0202-08-14_21:10:58.250000      521967.49        6.24061155e+00        5.01584242e-08  20.6535  18.9803
0202-08-14_21:10:58.332000      521967.57        6.24572325e+00        5.06542342e-08  20.6535  18.9803
0202-08-14_21:10:58.387000      521967.62        6.25563240e+00        5.06542342e-08  20.6535  18.9803
0202-08-14_21:10:58.473000      521967.71        6.26454067e+00        5.17078342e-08  20.6535  18.9803
0202-08-14_21:10:58.527000      521967.76        6.27741480e+00        5.41868942e-08  20.6549  19.2500
0202-08-14_21:10:58.562000      521967.80        6.28582001e+00        5.60461942e-08  20.6549  19.2500
0202-08-14_21:10:58.630000      521967.87        6.29394722e+00        5.64180942e-08  20.6549  19.2500
0202-08-14_21:10:58.695000      521967.93        6.30589294e+00        5.59842942e-08  20.6549  19.2500
0202-08-14_21:10:58.760000      521968.00        6.31548977e+00        5.65421242e-08  20.6549  19.2500
0202-08-14_21:10:58.797000      521968.03        6.32555056e+00        5.66661142e-08  20.6549  19.2500
0202-08-14_21:10:58.870000      521968.11        6.33472967e+00        5.67901142e-08  20.6549  19.2500
0202-08-14_21:10:58.940000      521968.18        6.34560108e+00        5.61084042e-08  20.6549  19.2500
0202-08-14_21:10:58.996000      521968.23        6.35565472e+00        5.75339042e-08  20.6549  19.2500
0202-08-14_21:10:59.050000      521968.29        6.36563826e+00        5.92692942e-08  20.6549  19.2500
0202-08-14_21:10:59.110000      521968.35        6.37348413e+00        5.83396842e-08  20.6549  19.2500
0202-08-14_21:10:59.164000      521968.40        6.38634062e+00        6.17484342e-08  20.6549  19.2500
0202-08-14_21:10:59.254000      521968.49        6.39429665e+00        6.16244742e-08  20.6549  19.2500
0202-08-14_21:10:59.305000      521968.54        6.40549231e+00        6.37316842e-08  20.6549  19.2500
0202-08-14_21:10:59.360000      521968.60        6.41571522e+00        6.32358742e-08  20.6549  19.2500
0202-08-14_21:10:59.440000      521968.68        6.42468929e+00        6.45993542e-08  20.6549  19.2500
0202-08-14_21:10:59.480000      521968.72        6.43641233e+00        6.25541242e-08  20.6687  19.0880
0202-08-14_21:10:59.547000      521968.78        6.44672203e+00        6.34837742e-08  20.6687  19.0880
0202-08-14_21:10:59.605000      521968.84        6.45553207e+00        6.46613342e-08  20.6687  19.0880
0202-08-14_21:10:59.656000      521968.90        6.46554756e+00        6.50331942e-08  20.6687  19.0880
0202-08-14_21:10:59.710000      521968.95        6.47552633e+00        6.74502742e-08  20.6687  19.0880
0202-08-14_21:10:59.766000      521969.00        6.48545551e+00        6.42894742e-08  20.6687  19.0880
0202-08-14_21:10:59.844000      521969.08        6.49564362e+00        6.62727242e-08  20.6687  19.0880
0202-08-14_21:10:59.900000      521969.14        6.50550032e+00        6.54670242e-08  20.6687  19.0880
0202-08-14_21:10:59.953000      521969.19        6.51544189e+00        6.45993542e-08  20.6687  19.0880
0202-08-14_21:11:00.008000      521969.24        6.52552414e+00        6.49712142e-08  20.6687  19.0880
0202-08-14_21:11:00.066000      521969.30        6.53815413e+00        6.74502742e-08  20.6687  19.0880
0202-08-14_21:11:00.150000      521969.39        6.54551840e+00        6.74502742e-08  20.6687  19.0880
0202-08-14_21:11:00.195000      521969.43        6.55565119e+00        6.49712142e-08  20.6687  19.0880
0202-08-14_21:11:00.266000      521969.50        6.56552601e+00        6.50331942e-08  20.6687  19.0880
0202-08-14_21:11:00.310000      521969.55        6.57551861e+00        6.44754042e-08  20.6687  19.0880
0202-08-14_21:11:00.367000      521969.60        6.58574390e+00        6.47852842e-08  20.6687  19.0880
0202-08-14_21:11:00.453000      521969.69        6.59807062e+00        6.38556342e-08  20.6687  19.0880
0202-08-14_21:11:00.504000      521969.74        6.60719633e+00        6.13765742e-08  20.6284  19.0855
0202-08-14_21:11:00.566000      521969.80        6.61582661e+00        6.41035442e-08  20.6284  19.0855
0202-08-14_21:11:00.620000      521969.86        6.62583828e+00        6.27400542e-08  20.6284  19.0855
0202-08-14_21:11:00.684000      521969.92        6.63612318e+00        6.52191242e-08  20.6284  19.0855
0202-08-14_21:11:00.750000      521969.99        6.64540386e+00        6.45993542e-08  20.6284  19.0855
0202-08-14_21:11:00.805000      521970.04        6.65552950e+00        6.48472642e-08  20.6284  19.0855
0202-08-14_21:11:00.867000      521970.10        6.66843319e+00        6.44134242e-08  20.6284  19.0855
0202-08-14_21:11:00.938000      521970.17        6.67560673e+00        6.19963342e-08  20.6284  19.0855
0202-08-14_21:11:00.980000      521970.22        6.68564081e+00        6.53430742e-08  20.6284  19.0855
0202-08-14_21:11:01.050000      521970.29        6.69565916e+00        6.32978442e-08  20.6284  19.0855
0202-08-14_21:11:01.113000      521970.35        6.70559454e+00        6.29879642e-08  20.6284  19.0855
0202-08-14_21:11:01.168000      521970.40        6.71573496e+00        6.09427342e-08  20.6284  19.0855
0202-08-14_21:11:01.215000      521970.45        6.72379351e+00        6.02609942e-08  20.6284  19.0855
0202-08-14_21:11:01.280000      521970.52        6.73554754e+00        5.64804242e-08  20.6284  19.0855
0202-08-14_21:11:01.410000      521970.65        6.74542904e+00        5.85876242e-08  20.6284  19.0855
0202-08-14_21:11:01.445000      521970.68        6.75565004e+00        5.80298342e-08  20.6284  19.0855
0202-08-14_21:11:01.500000      521970.74        6.76359367e+00        5.77199542e-08  20.6537  19.0371
0202-08-14_21:11:01.555000      521970.79        6.77574635e+00        5.95172742e-08  20.6537  19.0371
0202-08-14_21:11:01.620000      521970.86        6.78552675e+00        5.67283342e-08  20.6537  19.0371
0202-08-14_21:11:01.695000      521970.93        6.79551315e+00        5.65424042e-08  20.6537  19.0371
0202-08-14_21:11:01.740000      521970.98        6.80554533e+00        6.04469242e-08  20.6537  19.0371
0202-08-14_21:11:01.810000      521971.05        6.81559753e+00        6.34837742e-08  20.6537  19.0371
0202-08-14_21:11:01.883000      521971.12        6.82574987e+00        6.21822642e-08  20.6537  19.0371
0202-08-14_21:11:01.914000      521971.15        6.83552074e+00        6.47852842e-08  20.6537  19.0371
0202-08-14_21:11:01.984000      521971.22        6.84429026e+00        6.57149342e-08  20.6537  19.0371
0202-08-14_21:11:02.040000      521971.27        6.85559750e+00        6.88757342e-08  20.6537  19.0371
0202-08-14_21:11:02.094000      521971.33        6.86555910e+00        6.94335242e-08  20.6537  19.0371
0202-08-14_21:11:02.145000      521971.38        6.87570381e+00        7.07970142e-08  20.6537  19.0371
0202-08-14_21:11:02.200000      521971.44        6.88553429e+00        7.31521242e-08  20.6537  19.0371
0202-08-14_21:11:02.300000      521971.54        6.89553213e+00        7.79243142e-08  20.6537  19.0371
0202-08-14_21:11:02.336000      521971.57        6.90559053e+00        7.97836142e-08  20.6537  19.0371
0202-08-14_21:11:02.390000      521971.63        6.91499090e+00        7.68707142e-08  20.6537  19.0371
0202-08-14_21:11:02.445000      521971.68        6.92564297e+00        8.12710542e-08  20.6537  19.0371
0202-08-14_21:11:02.508000      521971.74        6.93577862e+00        7.92878042e-08  20.6537  19.0371
0202-08-14_21:11:02.574000      521971.81        6.94672060e+00        7.93497742e-08  20.6725  19.1292
0202-08-14_21:11:02.652000      521971.89        6.95669651e+00        8.03414042e-08  20.6725  19.1292
0202-08-14_21:11:02.700000      521971.93        6.96549511e+00        8.22626742e-08  20.6725  19.1292
0202-08-14_21:11:02.754000      521971.99        6.97575092e+00        8.28824442e-08  20.6725  19.1292
0202-08-14_21:11:02.830000      521972.07        6.98393297e+00        8.29444142e-08  20.6725  19.1292
0202-08-14_21:11:02.906000      521972.14        6.99541855e+00        8.42459242e-08  20.6725  19.1292
0202-08-14_21:11:02.940000      521972.18        7.00554609e+00        8.33782542e-08  20.6725  19.1292
0202-08-14_21:11:03.010000      521972.25        7.01347876e+00        8.96378842e-08  20.6725  19.1292
0202-08-14_21:11:03.047000      521972.28        7.02573347e+00        9.06914842e-08  20.6725  19.1292
0202-08-14_21:11:03.120000      521972.36        7.03408384e+00        9.90583242e-08  20.6725  19.1292
0202-08-14_21:11:03.195000      521972.43        7.04560471e+00        1.01847274e-07  20.6725  19.1292
0202-08-14_21:11:03.240000      521972.47        7.05550957e+00        1.02776914e-07  20.6725  19.1292
0202-08-14_21:11:03.293000      521972.53        7.06560040e+00        1.05317954e-07  20.6725  19.1292
0202-08-14_21:11:03.348000      521972.59        7.07565117e+00        1.09656314e-07  20.6725  19.1292
0202-08-14_21:11:03.418000      521972.66        7.08391380e+00        1.13622814e-07  20.6725  19.1292
0202-08-14_21:11:03.480000      521972.72        7.09559965e+00        1.16597694e-07  20.6725  19.1292
0202-08-14_21:11:03.535000      521972.77        7.10675001e+00        1.20998024e-07  20.6692  19.2765
0202-08-14_21:11:03.605000      521972.84        7.11563206e+00        1.21679774e-07  20.6692  19.2765
0202-08-14_21:11:03.660000      521972.90        7.12560558e+00        1.25088484e-07  20.6692  19.2765
0202-08-14_21:11:03.703000      521972.94        7.13624763e+00        1.22113604e-07  20.6692  19.2765
0202-08-14_21:11:03.780000      521973.02        7.14424276e+00        1.24840574e-07  20.6692  19.2765
0202-08-14_21:11:03.844000      521973.08        7.15865612e+00        1.31596024e-07  20.6692  19.2765
0202-08-14_21:11:03.902000      521973.14        7.16553831e+00        1.35314614e-07  20.6692  19.2765
0202-08-14_21:11:03.953000      521973.19        7.17574072e+00        1.37669724e-07  20.6692  19.2765
0202-08-14_21:11:04.227000      521973.47        7.19512606e+00        1.52792004e-07  20.6692  19.2765
0202-08-14_21:11:04.260000      521973.50        7.19558382e+00        1.56696534e-07  20.6692  19.2765
0202-08-14_21:11:04.305000      521973.54        7.20365810e+00        1.64319644e-07  20.6692  19.2765
0202-08-14_21:11:04.380000      521973.62        7.21562195e+00        1.69277774e-07  20.6692  19.2765
0202-08-14_21:11:04.465000      521973.70        7.22552252e+00        1.74173924e-07  20.6692  19.2765
0202-08-14_21:11:04.516000      521973.75        7.23619843e+00        1.76591004e-07  20.6786  19.0991
0202-08-14_21:11:04.547000      521973.78        7.24613953e+00        1.81611114e-07  20.6786  19.0991
0202-08-14_21:11:04.598000      521973.83        7.25423527e+00        1.86073424e-07  20.6786  19.0991
0202-08-14_21:11:04.676000      521973.91        7.26550627e+00        1.92147094e-07  20.6786  19.0991
0202-08-14_21:11:04.740000      521973.97        7.27565241e+00        1.98654594e-07  20.6786  19.0991
0202-08-14_21:11:04.800000      521974.04        7.28573418e+00        2.07455234e-07  20.6786  19.0991
0202-08-14_21:11:04.855000      521974.09        7.29574299e+00        2.13095064e-07  20.6786  19.0991
0202-08-14_21:11:04.920000      521974.16        7.30462694e+00        2.17805254e-07  20.6786  19.0991
0202-08-14_21:11:05             521974.24        7.31573915e+00        2.23878914e-07  20.6786  19.0991
0202-08-14_21:11:05.040000      521974.27        7.32553768e+00        2.28093294e-07  20.6786  19.0991
0202-08-14_21:11:05.100000      521974.34        7.33530188e+00        2.34724744e-07  20.6786  19.0991
0202-08-14_21:11:05.150000      521974.39        7.34560251e+00        2.39868764e-07  20.6786  19.0991
0202-08-14_21:11:05.230000      521974.47        7.35508251e+00        2.45322674e-07  20.6786  19.0991
0202-08-14_21:11:05.277000      521974.52        7.36563778e+00        2.50652654e-07  20.6786  19.0991
0202-08-14_21:11:05.332000      521974.57        7.37555361e+00        2.58027864e-07  20.6786  19.0991
0202-08-14_21:11:05.390000      521974.63        7.38559723e+00        2.65341104e-07  20.6786  19.0991
0202-08-14_21:11:05.440000      521974.68        7.39572573e+00        2.77612454e-07  20.6786  19.0991
0202-08-14_21:11:05.496000      521974.73        7.40558147e+00        2.86970924e-07  20.6699  19.3087
0202-08-14_21:11:05.570000      521974.81        7.41766024e+00        2.96391354e-07  20.6699  19.3087
0202-08-14_21:11:05.640000      521974.88        7.42553186e+00        3.07918994e-07  20.6699  19.3087
0202-08-14_21:11:05.684000      521974.92        7.43566322e+00        3.20500244e-07  20.6699  19.3087
0202-08-14_21:11:05.758000      521974.99        7.44553137e+00        3.35498564e-07  20.6699  19.3087
0202-08-14_21:11:05.797000      521975.03        7.45557976e+00        3.51426544e-07  20.6699  19.3087
0202-08-14_21:11:05.880000      521975.12        7.47061491e+00        3.64007784e-07  20.6699  19.3087
0202-08-14_21:11:05.934000      521975.17        7.47581053e+00        3.75287524e-07  20.6699  19.3087
0202-08-14_21:11:06.004000      521975.24        7.48407650e+00        3.86381324e-07  20.6699  19.3087
0202-08-14_21:11:06.043000      521975.28        7.49559879e+00        3.97103274e-07  20.6699  19.3087
0202-08-14_21:11:06.117000      521975.35        7.50493765e+00        4.13279154e-07  20.6699  19.3087
0202-08-14_21:11:06.195000      521975.43        7.51571465e+00        4.27099924e-07  20.6699  19.3087
0202-08-14_21:11:06.230000      521975.47        7.52551794e+00        4.40796744e-07  20.6699  19.3087
0202-08-14_21:11:06.285000      521975.52        7.53429174e+00        4.55485194e-07  20.6699  19.3087
0202-08-14_21:11:06.336000      521975.57        7.54578400e+00        4.71289214e-07  20.6699  19.3087
0202-08-14_21:11:06.402000      521975.64        7.55544043e+00        4.84428244e-07  20.6699  19.3087
0202-08-14_21:11:06.500000      521975.74        7.56559086e+00        5.02339474e-07  20.6699  19.3087
0202-08-14_21:11:06.543000      521975.78        7.57609653e+00        5.20312674e-07  20.6702  19.0649
0202-08-14_21:11:06.590000      521975.83        7.58719397e+00        5.40021224e-07  20.6702  19.0649
