Repository: shortlab/2025-devitre-PhD

# 2025-devitre-PhD
Data repository for Alexis Devitre's PhD thesis

File: chapter 5/input/Ic_2024-08-14_21-11-13066770_ffj38-80e19pm2-anneal260k-1h-21k.txt (part 3 of 3)
# Ic = 7.40 A, n = 30.04 , Tavg = 20.68 K, ffj38-80e19pm2-anneal260k-1h-21k-CAEN
#datetime                        t_s     iHTS_A                vHTS_V                tHTS_K  tTAR_K
0202-08-14_21:11:06.640000      521975.88        7.59564066e+00        5.58304304e-07  20.6702  19.0649
0202-08-14_21:11:06.707000      521975.94        7.61078167e+00        5.75781694e-07  20.6702  19.0649
0202-08-14_21:11:06.773000      521976.01        7.61553383e+00        5.98775004e-07  20.6702  19.0649
0202-08-14_21:11:06.836000      521976.07        7.62558031e+00        6.20590754e-07  20.6702  19.0649
0202-08-14_21:11:06.890000      521976.13        7.63575792e+00        6.44513704e-07  20.6702  19.0649
0202-08-14_21:11:06.957000      521976.19        7.65100908e+00        6.65399804e-07  20.6702  19.0649
0202-08-14_21:11:07.027000      521976.26        7.65582466e+00        6.90748224e-07  20.6702  19.0649
0202-08-14_21:11:07.080000      521976.31        7.66566515e+00        7.12378044e-07  20.6702  19.0649
0202-08-14_21:11:07.137000      521976.37        7.67555952e+00        7.35867154e-07  20.6702  19.0649
0202-08-14_21:11:07.215000      521976.45        7.68435478e+00        7.63694634e-07  20.6702  19.0649
0202-08-14_21:11:07.250000      521976.49        7.69542551e+00        7.92451754e-07  20.6702  19.0649
0202-08-14_21:11:07.300000      521976.54        7.70402241e+00        8.23254104e-07  20.6702  19.0649
0202-08-14_21:11:07.418000      521976.65        7.71553707e+00        8.52692974e-07  20.6702  19.0649
0202-08-14_21:11:07.477000      521976.71        7.72552586e+00        8.82441724e-07  20.6702  19.0649
0202-08-14_21:11:07.530000      521976.77        7.73754978e+00        9.13182104e-07  20.6526  19.1424
0202-08-14_21:11:07.582000      521976.82        7.74687529e+00        9.49376414e-07  20.6526  19.1424
0202-08-14_21:11:07.637000      521976.87        7.75560236e+00        9.87615954e-07  20.6526  19.1424
0202-08-14_21:11:07.734000      521976.97        7.76559877e+00        1.02579351e-06  20.6526  19.1424
0202-08-14_21:11:07.780000      521977.02        7.77559710e+00        1.06211177e-06  20.6526  19.1424
0202-08-14_21:11:07.836000      521977.07        7.78572989e+00        1.09427761e-06  20.6526  19.1424
0202-08-14_21:11:07.906000      521977.14        7.79399061e+00        1.13177343e-06  20.6526  19.1424
0202-08-14_21:11:07.940000      521977.18        7.80554247e+00        1.16939320e-06  20.6526  19.1424
0202-08-14_21:11:08.020000      521977.25        7.81496429e+00        1.21122738e-06  20.6526  19.1424
0202-08-14_21:11:08.098000      521977.33        7.82558107e+00        1.25578853e-06  20.6526  19.1424
0202-08-14_21:11:08.133000      521977.37        7.83551979e+00        1.29768468e-06  20.6526  19.1424
0202-08-14_21:11:08.220000      521977.45        7.84493017e+00        1.34181200e-06  20.6526  19.1424
0202-08-14_21:11:08.250000      521977.49        7.85554838e+00        1.37850212e-06  20.6526  19.1424
0202-08-14_21:11:08.320000      521977.56        7.86408949e+00        1.42752558e-06  20.6526  19.1424
0202-08-14_21:11:08.375000      521977.61        7.87556267e+00        1.48249879e-06  20.6526  19.1424
0202-08-14_21:11:08.430000      521977.66        7.88556147e+00        1.53982711e-06  20.6526  19.1424
0202-08-14_21:11:08.504000      521977.74        7.89553642e+00        1.59957251e-06  20.6526  19.1424
0202-08-14_21:11:08.560000      521977.80        7.90838385e+00        1.65659095e-06  20.6532  19.2656
0202-08-14_21:11:08.620000      521977.86        7.91615534e+00        1.70871324e-06  20.6532  19.2656
0202-08-14_21:11:08.676000      521977.91        7.92551565e+00        1.76659935e-06  20.6532  19.2656
0202-08-14_21:11:08.727000      521977.96        7.93553114e+00        1.83006335e-06  20.6532  19.2656
0202-08-14_21:11:08.785000      521978.02        7.94562197e+00        1.89340339e-06  20.6532  19.2656
0202-08-14_21:11:08.836000      521978.07        7.95552588e+00        1.96913875e-06  20.6532  19.2656
0202-08-14_21:11:08.914000      521978.15        7.96553755e+00        2.03805669e-06  20.6532  19.2656
0202-08-14_21:11:08.973000      521978.21        7.97559452e+00        2.10728451e-06  20.6532  19.2656
0202-08-14_21:11:09.043000      521978.28        7.98568678e+00        2.17855755e-06  20.6532  19.2656
0202-08-14_21:11:09.080000      521978.32        7.99573612e+00        2.24437666e-06  20.6532  19.2656
0202-08-14_21:11:09.140000      521978.38        8.00443172e+00        2.31943027e-06  20.6532  19.2656
0202-08-14_21:11:09.234000      521978.47        8.01581764e+00        2.40006178e-06  20.6532  19.2656
0202-08-14_21:11:09.270000      521978.51        8.02555466e+00        2.48230468e-06  20.6532  19.2656
0202-08-14_21:11:09.320000      521978.56        8.03433418e+00        2.56894791e-06  20.6532  19.2656
0202-08-14_21:11:09.375000      521978.61        8.04551029e+00        2.65707858e-06  20.6532  19.2656
0202-08-14_21:11:09.430000      521978.67        8.05554295e+00        2.74434158e-06  20.6532  19.2656
0202-08-14_21:11:09.540000      521978.78        8.06554604e+00        2.83358783e-06  20.6532  19.2656
0202-08-14_21:11:09.586000      521978.82        8.07801533e+00        2.92240024e-06  20.6820  19.0015
0202-08-14_21:11:09.625000      521978.86        8.08577919e+00        3.01728635e-06  20.6820  19.0015
0202-08-14_21:11:09.703000      521978.94        8.09579372e+00        3.12785254e-06  20.6820  19.0015
0202-08-14_21:11:09.740000      521978.97        8.10556793e+00        3.23240700e-06  20.6820  19.0015
0202-08-14_21:11:09.810000      521979.05        8.11398697e+00        3.34700166e-06  20.6820  19.0015
0202-08-14_21:11:09.855000      521979.09        8.12573528e+00        3.45924121e-06  20.6820  19.0015
0202-08-14_21:11:09.918000      521979.16        8.13561726e+00        3.57104692e-06  20.6820  19.0015
0202-08-14_21:11:09.965000      521979.20        8.14570808e+00        3.68619937e-06  20.6820  19.0015
0202-08-14_21:11:10.030000      521979.27        8.15552044e+00        3.80928482e-06  20.6820  19.0015
0202-08-14_21:11:10.105000      521979.34        8.16544056e+00        3.93912572e-06  20.6820  19.0015
0202-08-14_21:11:10.164000      521979.40        8.17559242e+00        4.07187951e-06  20.6820  19.0015
0202-08-14_21:11:10.234000      521979.47        8.19246292e+00        4.21033515e-06  20.6820  19.0015
0202-08-14_21:11:10.270000      521979.51        8.19553185e+00        4.33670534e-06  20.6820  19.0015
0202-08-14_21:11:10.340000      521979.58        8.21348858e+00        4.48278414e-06  20.6820  19.0015
0202-08-14_21:11:10.430000      521979.67        8.21601582e+00        4.62365684e-06  20.6820  19.0015
0202-08-14_21:11:10.473000      521979.71        8.22582817e+00        4.77016944e-06  20.6820  19.0015
0202-08-14_21:11:10.527000      521979.76        8.23762894e+00        4.93422134e-06  20.6723  19.0876
0202-08-14_21:11:10.580000      521979.82        8.24590588e+00        5.10323144e-06  20.6723  19.0876
0202-08-14_21:11:10.633000      521979.87        8.25561523e+00        6.10390504e-06  20.6723  19.0876
0202-08-14_21:11:10.710000      521979.95        8.26552868e+00        6.12144374e-06  20.6723  19.0876
0202-08-14_21:11:10.770000      521980.01        8.27574730e+00        6.14468424e-06  20.6723  19.0876
0202-08-14_21:11:10.840000      521980.08        8.29117393e+00        6.19990464e-06  20.6723  19.0876
0202-08-14_21:11:10.910000      521980.15        8.29589653e+00        6.28152704e-06  20.6723  19.0876
0202-08-14_21:11:10.945000      521980.18        8.30570507e+00        6.37511094e-06  20.6723  19.0876
0202-08-14_21:11:11.020000      521980.26        8.31449127e+00        7.38929154e-06  20.6723  19.0876
0202-08-14_21:11:11.098000      521980.34        8.32546711e+00        7.40515744e-06  20.6723  19.0876
0202-08-14_21:11:11.133000      521980.37        8.33536530e+00        7.43304694e-06  20.6723  19.0876
0202-08-14_21:11:11.188000      521980.43        8.34410477e+00        7.49737854e-06  20.6723  19.0876
0202-08-14_21:11:11.258000      521980.49        8.35650825e+00        7.57838184e-06  20.6723  19.0876
0202-08-14_21:11:11.316000      521980.55        8.36418915e+00        7.68820424e-06  20.6723  19.0876
0202-08-14_21:11:11.375000      521980.61        8.37577438e+00        8.80111674e-06  20.6723  19.0876
0202-08-14_21:11:11.430000      521980.67        8.38374710e+00        8.84276494e-06  20.6723  19.0876
0202-08-14_21:11:11.504000      521980.74        8.39725971e+00        8.89389564e-06  20.6909  19.2572
0202-08-14_21:11:11.543000      521980.78        8.40576172e+00        8.97180014e-06  20.6909  19.2572
0202-08-14_21:11:11.645000      521980.88        8.41564083e+00        9.97309284e-06  20.6909  19.2572
0202-08-14_21:11:11.680000      521980.92        8.42556000e+00        9.99788344e-06  20.6909  19.2572
0202-08-14_21:11:11.746000      521980.98        8.44106960e+00        1.00783289e-05  20.6909  19.2572
0202-08-14_21:11:11.824000      521981.06        8.44567585e+00        1.11419700e-05  20.6909  19.2572
0202-08-14_21:11:11.860000      521981.09        8.45564079e+00        1.11565345e-05  20.6909  19.2572
0202-08-14_21:11:11.945000      521981.18        8.46425724e+00        1.12151023e-05  20.6909  19.2572
0202-08-14_21:11:11.980000      521981.22        8.47553062e+00        1.12891643e-05  20.6909  19.2572
0202-08-14_21:11:12.043000      521981.28        8.48844433e+00        1.24255039e-05  20.6909  19.2572
0202-08-14_21:11:12.090000      521981.33        8.49552441e+00        1.24695072e-05  20.6909  19.2572
0202-08-14_21:11:12.140000      521981.38        8.50566483e+00        1.25658187e-05  20.6909  19.2572
0202-08-14_21:11:12.242000      521981.48        8.51563072e+00        1.38639790e-05  20.6909  19.2572
0202-08-14_21:11:12.277000      521981.52        8.52558517e+00        1.38764363e-05  20.6909  19.2572
0202-08-14_21:11:12.332000      521981.57        8.53387165e+00        1.39486389e-05  20.6909  19.2572
0202-08-14_21:11:12.387000      521981.62        8.54551029e+00        1.49907122e-05  20.6909  19.2572
0202-08-14_21:11:12.440000      521981.68        8.55559158e+00        1.50338478e-05  20.6909  19.2572
0202-08-14_21:11:12.516000      521981.75        8.56549263e+00        1.51328863e-05  20.6803  19.1225
0202-08-14_21:11:12.574000      521981.81        8.57719421e+00        1.65983832e-05  20.6803  19.1225
0202-08-14_21:11:12.630000      521981.86        8.58589649e+00        1.66588103e-05  20.6803  19.1225
0202-08-14_21:11:12.684000      521981.92        8.59552765e+00        1.76817328e-05  20.6803  19.1225
0202-08-14_21:11:12.730000      521981.97        8.60544395e+00        1.77247445e-05  20.6803  19.1225
0202-08-14_21:11:12.805000      521982.04        8.61557484e+00        1.78200024e-05  20.6803  19.1225
0202-08-14_21:11:12.867000      521982.10        8.62549591e+00        1.91753670e-05  20.6803  19.1225
0202-08-14_21:11:12.938000      521982.17        8.63575554e+00        1.92079047e-05  20.6803  19.1225
0202-08-14_21:11:12.996000      521982.23        8.64562798e+00        1.93110956e-05  20.6803  19.1225
0202-08-14_21:11:13.062000      521982.30        8.66090107e+00        2.07824182e-05  20.6803  19.1225
