Repository: shortlab/2025-devitre-PhD

# 2025-devitre-PhD
Data repository for Alexis Devitre's PhD thesis

File: chapter 6/data/020k_ffj28/Ic/1_anneal/Ic_2024-03-09_00-21-37243505_f28-60e19-1200keV-0nA-20k-after30kAnneal.txt
# Ic = 3.76 A, n = 25.33 , Tavg = 19.99 K, f28-60e19-1200keV-0nA-20k-after30kAnneal
#datetime                        t_s     iHTS_A                vHTS_V                tHTS_K  tTAR_K
0202-03-09_00:21:18.184000      966.64        1.70123900e-02        1.09361980e-08  19.9819  19.7367
0202-03-09_00:21:18.387000      966.85        5.03950700e-02        1.16179680e-08  19.9819  19.7367
0202-03-09_00:21:18.580000      967.04        9.81070900e-02        8.33307800e-09  19.9819  19.7367
0202-03-09_00:21:18.777000      967.24        1.46941100e-01        1.05643180e-08  19.9819  19.7367
0202-03-09_00:21:18.984000      967.44        1.98921500e-01        1.09361980e-08  19.9992  19.6122
0202-03-09_00:21:19.176000      967.64        2.48427900e-01        6.10182800e-09  19.9992  19.6122
0202-03-09_00:21:19.367000      967.83        2.93576800e-01        1.11841080e-08  19.9992  19.6122
0202-03-09_00:21:19.560000      968.02        3.47503300e-01        1.50887880e-08  19.9992  19.6122
0202-03-09_00:21:19.810000      968.27        3.97423700e-01        1.31054580e-08  19.9992  19.6122
0202-03-09_00:21:20.016000      968.48        4.47667600e-01        7.65130800e-09  19.9608  19.7635
0202-03-09_00:21:20.207000      968.67        4.96221100e-01        6.41172800e-09  19.9608  19.7635
0202-03-09_00:21:20.410000      968.87        5.41128100e-01        4.80027800e-09  19.9608  19.7635
0202-03-09_00:21:20.613000      969.07        5.95299100e-01        3.74662800e-09  19.9608  19.7635
0202-03-09_00:21:20.836000      969.30        6.45583100e-01        7.89922800e-09  19.9608  19.7635
0202-03-09_00:21:21.047000      969.51        6.95210500e-01        1.62044080e-08  20.0185  19.6440
0202-03-09_00:21:21.254000      969.71        7.43758100e-01        1.79398180e-08  20.0185  19.6440
0202-03-09_00:21:21.445000      969.91        7.91324600e-01        1.32913980e-08  20.0185  19.6440
0202-03-09_00:21:21.637000      970.10        8.42356600e-01        5.79193800e-09  20.0185  19.6440
0202-03-09_00:21:21.855000      970.32        8.92879600e-01        5.60495800e-09  19.9504  19.6663
0202-03-09_00:21:22.050000      970.51        9.40477300e-01        1.18640580e-08  19.9504  19.6663
0202-03-09_00:21:22.242000      970.70        9.91447000e-01        2.04783580e-08  19.9504  19.6663
0202-03-09_00:21:22.440000      970.90        1.04088600e+00        1.86809680e-08  19.9504  19.6663
0202-03-09_00:21:22.633000      971.10        1.08661700e+00        1.66356580e-08  19.9504  19.6663
0202-03-09_00:21:22.848000      971.31        1.14063200e+00        9.01224800e-09  20.0086  19.7709
0202-03-09_00:21:23.047000      971.51        1.18798800e+00        7.89662800e-09  20.0086  19.7709
0202-03-09_00:21:23.240000      971.70        1.23595100e+00        4.54976800e-09  20.0086  19.7709
0202-03-09_00:21:23.440000      971.90        1.28858800e+00        6.53308800e-09  20.0086  19.7709
0202-03-09_00:21:23.656000      972.12        1.33984900e+00        1.31648380e-08  20.0086  19.7709
0202-03-09_00:21:23.855000      972.32        1.38745400e+00        1.06236980e-08  19.9626  19.5807
0202-03-09_00:21:24.047000      972.51        1.43751100e+00        9.32214800e-09  19.9626  19.5807
0202-03-09_00:21:24.254000      972.72        1.48573200e+00        6.53308800e-09  19.9626  19.5807
0202-03-09_00:21:24.450000      972.91        1.53527000e+00        3.06226800e-09  19.9626  19.5807
0202-03-09_00:21:24.652000      973.11        1.58635500e+00       -2.39188200e-09  19.9626  19.5807
0202-03-09_00:21:24.850000      973.31        1.63434600e+00       -7.59811200e-09  20.0020  19.8051
0202-03-09_00:21:25.060000      973.52        1.68365600e+00       -4.37521200e-09  20.0020  19.8051
0202-03-09_00:21:25.266000      973.73        1.73510800e+00       -1.21428200e-09  20.0020  19.8051
0202-03-09_00:21:25.465000      973.93        1.78310800e+00        7.69048000e-10  20.0020  19.8051
0202-03-09_00:21:25.668000      974.13        1.83198600e+00        8.72780000e-11  20.0020  19.8051
0202-03-09_00:21:25.867000      974.33        1.88410100e+00       -1.58615200e-09  19.9853  19.6270
0202-03-09_00:21:26.070000      974.53        1.93229700e+00       -4.80906200e-09  19.9853  19.6270
0202-03-09_00:21:26.270000      974.73        1.98284500e+00       -1.13168520e-08  19.9853  19.6270
0202-03-09_00:21:26.480000      974.94        2.03398800e+00       -1.19986220e-08  19.9853  19.6270
0202-03-09_00:21:26.670000      975.14        2.07899600e+00       -2.04277620e-08  19.9853  19.6270
0202-03-09_00:21:26.870000      975.33        2.13180500e+00       -1.72668320e-08  19.9871  19.7095
0202-03-09_00:21:27.086000      975.55        2.18215800e+00       -1.80105820e-08  19.9871  19.7095
0202-03-09_00:21:27.293000      975.75        2.23128800e+00       -1.44158020e-08  19.9871  19.7095
0202-03-09_00:21:27.492000      975.96        2.28117000e+00       -1.13168520e-08  19.9871  19.7095
0202-03-09_00:21:27.700000      976.16        2.32898500e+00       -1.49120420e-08  19.9871  19.7095
0202-03-09_00:21:27.902000      976.36        2.37860100e+00       -6.97934200e-09  19.9766  19.7458
0202-03-09_00:21:28.105000      976.57        2.42994800e+00       -3.26141200e-09  19.9766  19.7458
0202-03-09_00:21:28.297000      976.76        2.47764700e+00       -5.18296200e-09  19.9766  19.7458
0202-03-09_00:21:28.492000      976.95        2.52679700e+00       -8.96368200e-09  19.9766  19.7458
0202-03-09_00:21:28.700000      977.16        2.57880100e+00       -1.39219920e-08  19.9766  19.7458
0202-03-09_00:21:28.902000      977.36        2.62950600e+00       -1.18766920e-08  20.0015  19.6288
0202-03-09_00:21:29.113000      977.58        2.67686500e+00       -1.14428320e-08  20.0015  19.6288
0202-03-09_00:21:29.310000      977.77        2.72783800e+00       -1.33022020e-08  20.0015  19.6288
0202-03-09_00:21:29.500000      977.96        2.77764500e+00       -1.63391720e-08  20.0015  19.6288
0202-03-09_00:21:29.703000      978.17        2.82558300e+00       -1.55334420e-08  20.0015  19.6288
0202-03-09_00:21:29.902000      978.36        2.87483200e+00       -1.16287720e-08  19.9614  19.7611
0202-03-09_00:21:30.110000      978.57        2.92645000e+00       -1.20006420e-08  19.9614  19.7611
0202-03-09_00:21:30.312000      978.77        2.97416100e+00       -6.60848200e-09  19.9614  19.7611
0202-03-09_00:21:30.523000      978.98        3.02422600e+00       -2.20797200e-09  19.9614  19.7611
0202-03-09_00:21:30.715000      979.18        3.07526500e+00       -3.75744200e-09  19.9614  19.7611
0202-03-09_00:21:30.910000      979.37        3.12054200e+00       -7.84806200e-09  20.0186  19.6437
0202-03-09_00:21:31.110000      979.57        3.17459200e+00       -9.95534200e-09  20.0186  19.6437
0202-03-09_00:21:31.305000      979.77        3.22467600e+00       -6.48452200e-09  20.0186  19.6437
0202-03-09_00:21:31.496000      979.96        3.26991400e+00       -5.18296200e-09  20.0186  19.6437
0202-03-09_00:21:31.690000      980.15        3.32338300e+00       -3.88140200e-09  20.0186  19.6437
0202-03-09_00:21:31.895000      980.35        3.37343100e+00       -2.64182200e-09  19.9517  19.6791
0202-03-09_00:21:32.105000      980.57        3.42010500e+00       -5.36890200e-09  19.9517  19.6791
0202-03-09_00:21:32.320000      980.78        3.47381600e+00        1.94461800e-09  19.9517  19.6791
0202-03-09_00:21:32.520000      980.98        3.52067100e+00        1.71914380e-08  19.9517  19.6791
0202-03-09_00:21:32.715000      981.17        3.56949800e+00        3.52273080e-08  19.9517  19.6791
0202-03-09_00:21:32.926000      981.39        3.62131900e+00        6.15683680e-08  20.0193  19.7630
0202-03-09_00:21:33.125000      981.59        3.66995400e+00        9.19380480e-08  20.0193  19.7630
0202-03-09_00:21:33.330000      981.79        3.71841900e+00        1.27080108e-07  20.0193  19.7630
0202-03-09_00:21:33.535000      982.00        3.77046600e+00        1.96124658e-07  20.0193  19.7630
0202-03-09_00:21:33.770000      982.23        3.81985800e+00        2.66843068e-07  20.0193  19.7630
0202-03-09_00:21:34.010000      982.47        3.87121200e+00        4.33071338e-07  19.9637  19.5825
0202-03-09_00:21:34.203000      982.67        3.91843500e+00        5.51389458e-07  19.9637  19.5825
0202-03-09_00:21:34.414000      982.88        3.96706600e+00        7.13340488e-07  19.9637  19.5825
0202-03-09_00:21:34.610000      983.07        4.01882100e+00        1.01542596e-06  19.9637  19.5825
0202-03-09_00:21:34.805000      983.27        4.06678300e+00        1.33164263e-06  19.9979  19.8001
0202-03-09_00:21:35.016000      983.48        4.11757500e+00        1.87402053e-06  19.9979  19.8001
0202-03-09_00:21:35.210000      983.67        4.16784100e+00        3.19975055e-06  19.9979  19.8001
0202-03-09_00:21:35.402000      983.86        4.21742600e+00        3.43210968e-06  19.9979  19.8001
0202-03-09_00:21:35.610000      984.07        4.26234800e+00        4.72238772e-06  19.9979  19.8001
0202-03-09_00:21:35.810000      984.27        4.31669200e+00        7.02410040e-06  19.9855  19.6114
0202-03-09_00:21:36             984.46        4.36627400e+00        9.24759570e-06  19.9855  19.6114
0202-03-09_00:21:36.195000      984.66        4.41154200e+00        1.18271600e-05  19.9855  19.6114
0202-03-09_00:21:36.400000      984.86        4.46559300e+00        1.49632954e-05  19.9855  19.6114
0202-03-09_00:21:36.598000      985.06        4.51546000e+00        1.90793180e-05  19.9855  19.6114
0202-03-09_00:21:36.810000      985.27        4.56175000e+00        2.41764675e-05  19.9855  19.6114

File: chapter 6/data/020k_ffj28/Ic/1_anneal/Ic_2024-03-09_01-26-32992169_f28-60e19-1200keV-0nA-40k.txt
# Ic = 1.58 A, n = 20.54 , Tavg = 39.99 K, f28-60e19-1200keV-0nA-40k
#datetime                        t_s     iHTS_A                vHTS_V                tHTS_K  tTAR_K
0202-03-09_01:26:23.980000      4872.44        5.11027800e-02       -7.25156500e-10  39.9831  39.5321
0202-03-09_01:26:24.170000      4872.63        4.92515400e-02        1.75400350e-09  39.9831  39.5321
0202-03-09_01:26:24.370000      4872.83        9.76194600e-02        1.19619350e-09  39.9831  39.5321
0202-03-09_01:26:24.574000      4873.04        1.50867200e-01        7.00363500e-10  39.9831  39.5321
0202-03-09_01:26:24.816000      4873.28        2.01645400e-01        3.42743350e-09  39.9831  39.5321
0202-03-09_01:26:25.035000      4873.50        2.49587400e-01        2.24983350e-09  40.0048  39.5576
0202-03-09_01:26:25.230000      4873.69        2.97082600e-01        2.74567350e-09  40.0048  39.5576
0202-03-09_01:26:25.420000      4873.88        3.45947700e-01       -2.33660650e-09  40.0048  39.5576
0202-03-09_01:26:25.613000      4874.08        3.97359600e-01        5.14403500e-10  40.0048  39.5576
0202-03-09_01:26:25.830000      4874.29        4.48143100e-01       -9.73166500e-10  39.9845  39.5326
0202-03-09_01:26:26.027000      4874.49        4.96053900e-01       -2.70863650e-09  39.9845  39.5326
0202-03-09_01:26:26.230000      4874.69        5.45788700e-01       -8.90656650e-09  39.9845  39.5326
0202-03-09_01:26:26.460000      4874.92        5.93810900e-01       -9.77427650e-09  39.9845  39.5326
0202-03-09_01:26:26.656000      4875.12        6.45115900e-01       -5.43574650e-09  39.9845  39.5326
0202-03-09_01:26:26.860000      4875.32        6.94187300e-01       -4.35765000e-11  40.0049  39.5558
0202-03-09_01:26:27.066000      4875.53        7.42258400e-01        8.24133500e-10  40.0049  39.5558
0202-03-09_01:26:27.285000      4875.75        7.93265500e-01        8.86103500e-10  40.0049  39.5558
0202-03-09_01:26:27.490000      4875.95        8.41897600e-01        9.31524350e-09  40.0049  39.5558
0202-03-09_01:26:27.688000      4876.15        8.90931900e-01        4.85276350e-09  40.0049  39.5558
0202-03-09_01:26:27.895000      4876.36        9.42437300e-01        4.17099350e-09  39.9965  39.5391
0202-03-09_01:26:28.100000      4876.56        9.90244200e-01        7.00173500e-10  39.9965  39.5391
0202-03-09_01:26:28.305000      4876.77        1.04263700e+00        3.11735350e-09  39.9965  39.5391
0202-03-09_01:26:28.508000      4876.97        1.09096100e+00        2.37360350e-09  39.9965  39.5391
0202-03-09_01:26:28.710000      4877.17        1.13748500e+00       -6.30344650e-09  39.9965  39.5391
0202-03-09_01:26:28.914000      4877.38        1.19082000e+00       -1.08279165e-08  40.0107  39.5654
0202-03-09_01:26:29.117000      4877.58        1.23994300e+00       -6.05553650e-09  40.0107  39.5654
0202-03-09_01:26:29.336000      4877.80        1.28645300e+00       -5.68366650e-09  40.0107  39.5654
0202-03-09_01:26:29.547000      4878.01        1.33894100e+00       -7.87326500e-10  40.0107  39.5654
0202-03-09_01:26:29.758000      4878.22        1.38681600e+00       -1.40711650e-09  40.0107  39.5654
0202-03-09_01:26:29.960000      4878.42        1.43774200e+00        1.11746135e-08  39.9950  39.5477
0202-03-09_01:26:30.152000      4878.61        1.48713900e+00        2.31985335e-08  39.9950  39.5477
0202-03-09_01:26:30.363000      4878.82        1.53637800e+00        4.83000135e-08  39.9950  39.5477
0202-03-09_01:26:30.562000      4879.03        1.58618100e+00        1.31847653e-07  39.9950  39.5477
0202-03-09_01:26:30.793000      4879.25        1.63772300e+00        3.08487703e-07  39.9950  39.5477
0202-03-09_01:26:31.020000      4879.48        1.68811400e+00        6.08403903e-07  40.0006  39.5576
0202-03-09_01:26:31.220000      4879.68        1.73569700e+00        1.88300127e-06  40.0006  39.5576
0202-03-09_01:26:31.440000      4879.90        1.78162900e+00        3.40086606e-06  40.0006  39.5576
0202-03-09_01:26:31.656000      4880.12        1.83508700e+00        5.31328826e-06  40.0006  39.5576
0202-03-09_01:26:31.850000      4880.31        1.88296600e+00        8.10011002e-06  39.9865  39.5407
0202-03-09_01:26:32.050000      4880.51        1.93228800e+00        1.32840298e-05  39.9865  39.5407
0202-03-09_01:26:32.266000      4880.73        1.98379400e+00        1.93437121e-05  39.9865  39.5407
0202-03-09_01:26:32.496000      4880.96        2.02910600e+00        2.70142271e-05  39.9865  39.5407

File: chapter 6/data/020k_ffj28/Ic/1_anneal/Ic_2024-03-09_01-26-46585490_f28-60e19-1200keV-0nA-40k.txt
# Ic = 1.58 A, n = 20.29 , Tavg = 39.99 K, f28-60e19-1200keV-0nA-40k
#datetime                        t_s     iHTS_A                vHTS_V                tHTS_K  tTAR_K
0202-03-09_01:26:37.660000      4886.12        1.69414300e-02        6.82663700e-09  40.0033  39.5567
0202-03-09_01:26:37.875000      4886.34        5.10008600e-02        6.70243700e-09  39.9813  39.5288
0202-03-09_01:26:38.082000      4886.54        9.87826000e-02        1.10409670e-08  39.9813  39.5288
0202-03-09_01:26:38.285000      4886.75        1.49418300e-01        5.95868700e-09  39.9813  39.5288
0202-03-09_01:26:38.490000      4886.95        1.97528100e-01        3.97536700e-09  39.9813  39.5288
0202-03-09_01:26:38.695000      4887.16        2.48310700e-01        4.28525700e-09  39.9813  39.5288
0202-03-09_01:26:38.887000      4887.35        2.98041700e-01        1.01112770e-08  40.0057  39.5572
0202-03-09_01:26:39.098000      4887.56        3.46687200e-01        9.98731700e-09  40.0057  39.5572
0202-03-09_01:26:39.324000      4887.79        3.96592700e-01        1.59372970e-08  40.0057  39.5572
0202-03-09_01:26:39.535000      4888.00        4.45328800e-01        1.61852170e-08  40.0057  39.5572
0202-03-09_01:26:39.746000      4888.21        4.94766800e-01        8.56180700e-09  40.0057  39.5572
0202-03-09_01:26:39.940000      4888.40        5.46051100e-01        8.62378700e-09  39.9828  39.5269
0202-03-09_01:26:40.145000      4888.61        5.91416700e-01        8.87169700e-09  39.9828  39.5269
0202-03-09_01:26:40.350000      4888.81        6.46184300e-01        9.11961700e-09  39.9828  39.5269
0202-03-09_01:26:40.550000      4889.01        6.94592400e-01        6.33056700e-09  39.9828  39.5269
0202-03-09_01:26:40.746000      4889.21        7.40477400e-01        7.57014700e-09  39.9828  39.5269
0202-03-09_01:26:40.970000      4889.43        7.93824700e-01        3.29359700e-09  40.0051  39.5435
0202-03-09_01:26:41.168000      4889.63        8.42713600e-01        6.45451700e-09  40.0051  39.5435
0202-03-09_01:26:41.380000      4889.84        8.90418100e-01        2.54984700e-09  40.0051  39.5435
0202-03-09_01:26:41.590000      4890.05        9.42548400e-01        8.99565700e-09  40.0051  39.5435
0202-03-09_01:26:41.836000      4890.30        9.92485100e-01        3.60348700e-09  40.0051  39.5435
0202-03-09_01:26:42.040000      4890.50        1.04157500e+00        8.18993700e-09  39.9828  39.5341
0202-03-09_01:26:42.250000      4890.71        1.08976100e+00        5.46285700e-09  39.9828  39.5341
0202-03-09_01:26:42.473000      4890.93        1.14070000e+00        1.93005700e-09  39.9828  39.5341
0202-03-09_01:26:42.676000      4891.14        1.19003000e+00        6.33056700e-09  39.9828  39.5341
0202-03-09_01:26:42.880000      4891.34        1.23722800e+00        5.21494700e-09  40.0050  39.5524
0202-03-09_01:26:43.082000      4891.54        1.28910000e+00        7.13628700e-09  40.0050  39.5524
0202-03-09_01:26:43.285000      4891.75        1.33759300e+00        1.02353670e-08  40.0050  39.5524
0202-03-09_01:26:43.492000      4891.95        1.38687600e+00        1.16614170e-08  40.0050  39.5524
0202-03-09_01:26:43.695000      4892.16        1.43912900e+00        1.69300170e-08  40.0050  39.5524
0202-03-09_01:26:43.900000      4892.36        1.48478800e+00        2.04630870e-08  39.9883  39.5445
0202-03-09_01:26:44.117000      4892.58        1.53700000e+00        6.19889970e-08  39.9883  39.5445
0202-03-09_01:26:44.336000      4892.80        1.58234200e+00        1.18823717e-07  39.9883  39.5445
0202-03-09_01:26:44.550000      4893.01        1.63633800e+00        2.75568547e-07  39.9883  39.5445
0202-03-09_01:26:44.760000      4893.22        1.68590900e+00        5.77282197e-07  39.9883  39.5445
0202-03-09_01:26:44.977000      4893.44        1.73421600e+00        2.06849633e-06  39.9997  39.5452
0202-03-09_01:26:45.168000      4893.63        1.78487300e+00        3.42645566e-06  39.9997  39.5452
0202-03-09_01:26:45.367000      4893.83        1.83137900e+00        4.64930082e-06  39.9997  39.5452
0202-03-09_01:26:45.570000      4894.03        1.88527700e+00        8.84403771e-06  39.9997  39.5452
0202-03-09_01:26:45.785000      4894.25        1.93386700e+00        1.38314856e-05  39.9997  39.5452
0202-03-09_01:26:45.992000      4894.46        1.98224000e+00        1.39770122e-05  39.9874  39.5441
0202-03-09_01:26:46.190000      4894.65        2.03346300e+00        2.72982760e-05  39.9874  39.5441

File: chapter 6/data/020k_ffj28/Ic/1_anneal/Ic_2024-03-09_02-09-07421174_f28-60e19pm2-1200keV-0nA-20k-anneal40k-2.txt
# Ic = 1.60 A, n = 22.65 , Tavg = 40.00 K, f28-60e19pm2-1200keV-0nA-40k-2
#datetime                        t_s     iHTS_A                vHTS_V                tHTS_K  tTAR_K
0202-03-09_02:08:59.113000      7427.57        1.70268300e-02       -1.32275789e-07  40.0071  39.5704
0202-03-09_02:08:59.316000      7427.78        5.02862700e-02       -1.28061219e-07  40.0071  39.5704
0202-03-09_02:08:59.508000      7427.97        9.73733900e-02       -1.25706019e-07  40.0071  39.5704
0202-03-09_02:08:59.715000      7428.18        1.49273600e-01       -1.30292469e-07  40.0071  39.5704
0202-03-09_02:08:59.918000      7428.38        1.99248800e-01       -1.29362779e-07  40.0216  39.5742
0202-03-09_02:09:00.110000      7428.57        2.46266200e-01       -1.35250789e-07  40.0216  39.5742
0202-03-09_02:09:00.316000      7428.78        2.98144000e-01       -1.34197139e-07  40.0216  39.5742
0202-03-09_02:09:00.508000      7428.97        3.47869900e-01       -1.43803889e-07  40.0216  39.5742
0202-03-09_02:09:00.700000      7429.16        3.92788700e-01       -1.40457019e-07  40.0216  39.5742
0202-03-09_02:09:00.895000      7429.36        4.46673200e-01       -1.42440349e-07  39.9934  39.5527
0202-03-09_02:09:01.090000      7429.55        4.96244700e-01       -1.43308059e-07  39.9934  39.5527
0202-03-09_02:09:01.280000      7429.74        5.44203000e-01       -1.43555969e-07  39.9934  39.5527
0202-03-09_02:09:01.490000      7429.95        5.93160200e-01       -1.45973149e-07  39.9934  39.5527
0202-03-09_02:09:01.688000      7430.15        6.44426600e-01       -1.42378369e-07  39.9934  39.5527
0202-03-09_02:09:01.883000      7430.35        6.92566800e-01       -1.46035129e-07  40.0191  39.5755
0202-03-09_02:09:02.090000      7430.55        7.41611500e-01       -1.45911169e-07  40.0191  39.5755
0202-03-09_02:09:02.280000      7430.74        7.93001100e-01       -1.46035129e-07  40.0191  39.5755
0202-03-09_02:09:02.477000      7430.94        8.42500000e-01       -1.42068479e-07  40.0191  39.5755
0202-03-09_02:09:02.680000      7431.14        8.87832900e-01       -1.36614319e-07  40.0191  39.5755
0202-03-09_02:09:02.883000      7431.35        9.41956300e-01       -1.37420049e-07  40.0105  39.5717
0202-03-09_02:09:03.074000      7431.54        9.90781300e-01       -1.37358069e-07  40.0105  39.5717
0202-03-09_02:09:03.273000      7431.73        1.03900100e+00       -1.37544009e-07  40.0105  39.5717
0202-03-09_02:09:03.465000      7431.93        1.08832300e+00       -1.38907549e-07  40.0105  39.5717
0202-03-09_02:09:03.656000      7432.12        1.14000300e+00       -1.41200769e-07  40.0105  39.5717
0202-03-09_02:09:03.870000      7432.33        1.19038500e+00       -1.40147129e-07  40.0201  39.5743
0202-03-09_02:09:04.062000      7432.52        1.23449500e+00       -1.39836899e-07  40.0201  39.5743
0202-03-09_02:09:04.254000      7432.72        1.28863300e+00       -1.41881719e-07  40.0201  39.5743
0202-03-09_02:09:04.460000      7432.92        1.33837800e+00       -1.47273229e-07  40.0201  39.5743
0202-03-09_02:09:04.652000      7433.12        1.38593500e+00       -1.42190789e-07  40.0201  39.5743
0202-03-09_02:09:04.855000      7433.32        1.43763000e+00       -1.32460069e-07  39.9991  39.5570
0202-03-09_02:09:05.060000      7433.52        1.48748700e+00       -1.11883029e-07  39.9991  39.5570
0202-03-09_02:09:05.250000      7433.71        1.53456100e+00       -7.83523590e-08  39.9991  39.5570
0202-03-09_02:09:05.445000      7433.91        1.58647700e+00       -1.38941490e-08  39.9991  39.5570
0202-03-09_02:09:05.652000      7434.11        1.63616900e+00        1.67518531e-07  39.9991  39.5570
0202-03-09_02:09:05.850000      7434.31        1.68446100e+00        3.95539451e-07  40.0224  39.5800
0202-03-09_02:09:06.047000      7434.51        1.73303900e+00        7.52910651e-07  40.0224  39.5800
0202-03-09_02:09:06.240000      7434.70        1.78484200e+00        3.43523995e-06  40.0224  39.5800
0202-03-09_02:09:06.430000      7434.89        1.83430300e+00        5.51463703e-06  40.0224  39.5800
0202-03-09_02:09:06.625000      7435.09        1.88243600e+00        7.88595541e-06  40.0224  39.5800
0202-03-09_02:09:06.844000      7435.30        1.93336000e+00        1.31436379e-05  39.9960  39.5548
0202-03-09_02:09:07.040000      7435.50        1.98376500e+00        2.00226921e-05  39.9960  39.5548

File: chapter 6/data/020k_ffj28/Ic/1_anneal/Ic_2024-03-09_02-09-17463089_f28-60e19pm2-1200keV-0nA-20k-anneal40k-2.txt
# Ic = 1.59 A, n = 22.08 , Tavg = 40.00 K, f28-60e19pm2-1200keV-0nA-40k-2
#datetime                        t_s     iHTS_A                vHTS_V                tHTS_K  tTAR_K
0202-03-09_02:09:09.074000      7437.53        2.35518800e-02        6.89764895e-08  39.9998  39.5571
0202-03-09_02:09:09.266000      7437.73        5.03018800e-02        6.68691995e-08  39.9998  39.5571
0202-03-09_02:09:09.470000      7437.93        9.97680200e-02        7.53603295e-08  39.9998  39.5571
0202-03-09_02:09:09.664000      7438.12        1.47796000e-01        7.69717795e-08  39.9998  39.5571
0202-03-09_02:09:09.867000      7438.33        1.96869100e-01        7.86452195e-08  40.0205  39.5809
0202-03-09_02:09:10.070000      7438.53        2.48614800e-01        7.79013395e-08  40.0205  39.5809
0202-03-09_02:09:10.260000      7438.72        2.98236700e-01        7.93887295e-08  40.0205  39.5809
0202-03-09_02:09:10.453000      7438.92        3.43207400e-01        8.57724695e-08  40.0205  39.5809
0202-03-09_02:09:10.660000      7439.12        3.96938900e-01        9.37057895e-08  40.0205  39.5809
0202-03-09_02:09:10.867000      7439.33        4.46603900e-01        9.41396395e-08  39.9991  39.5419
0202-03-09_02:09:11.062000      7439.53        4.94669000e-01        9.27761095e-08  39.9991  39.5419
0202-03-09_02:09:11.258000      7439.72        5.45447100e-01        9.42635995e-08  39.9991  39.5419
0202-03-09_02:09:11.450000      7439.91        5.94973800e-01        9.50693295e-08  39.9991  39.5419
0202-03-09_02:09:11.640000      7440.10        6.39850900e-01        9.85401595e-08  39.9991  39.5419
0202-03-09_02:09:11.850000      7440.31        6.93904400e-01        9.27761095e-08  40.0246  39.5717
0202-03-09_02:09:12.047000      7440.51        7.41935400e-01        9.60609895e-08  40.0246  39.5717
0202-03-09_02:09:12.240000      7440.70        7.90540700e-01        9.06688195e-08  40.0246  39.5717
0202-03-09_02:09:12.440000      7440.90        8.42446700e-01        9.49453695e-08  40.0246  39.5717
0202-03-09_02:09:12.633000      7441.09        8.91952800e-01        9.37057895e-08  40.0246  39.5717
0202-03-09_02:09:12.844000      7441.30        9.40161900e-01        9.01729895e-08  40.0246  39.5717
0202-03-09_02:09:13.055000      7441.52        9.92010700e-01        8.17438395e-08  40.0034  39.5521
0202-03-09_02:09:13.258000      7441.72        1.04067500e+00        8.11860195e-08  40.0034  39.5521
0202-03-09_02:09:13.450000      7441.91        1.08756200e+00        8.38511195e-08  40.0034  39.5521
0202-03-09_02:09:13.652000      7442.11        1.13982700e+00        8.91813195e-08  40.0034  39.5521
0202-03-09_02:09:13.860000      7442.32        1.18967600e+00        8.37271695e-08  40.0223  39.5731
0202-03-09_02:09:14.055000      7442.52        1.23386500e+00        7.36245795e-08  40.0223  39.5731
0202-03-09_02:09:14.258000      7442.72        1.28854400e+00        6.79844895e-08  40.0223  39.5731
0202-03-09_02:09:14.453000      7442.91        1.33646400e+00        7.17032295e-08  40.0223  39.5731
0202-03-09_02:09:14.645000      7443.11        1.38503400e+00        7.79011395e-08  40.0223  39.5731
0202-03-09_02:09:14.870000      7443.33        1.43786200e+00        9.08547595e-08  40.0046  39.5727
0202-03-09_02:09:15.082000      7443.54        1.48280900e+00        1.00089629e-07  40.0046  39.5727
0202-03-09_02:09:15.285000      7443.75        1.53652100e+00        1.43660899e-07  40.0046  39.5727
0202-03-09_02:09:15.484000      7443.95        1.58623400e+00        2.15680539e-07  40.0046  39.5727
0202-03-09_02:09:15.688000      7444.15        1.63312200e+00        3.82094269e-07  40.0046  39.5727
0202-03-09_02:09:15.887000      7444.35        1.68586000e+00        6.12656229e-07  40.0205  39.5765
0202-03-09_02:09:16.094000      7444.56        1.73546400e+00        2.02484784e-06  40.0205  39.5765
0202-03-09_02:09:16.285000      7444.75        1.78302000e+00        3.50094036e-06  40.0205  39.5765
0202-03-09_02:09:16.480000      7444.94        1.83451500e+00        5.40555587e-06  40.0205  39.5765
0202-03-09_02:09:16.680000      7445.14        1.88405100e+00        9.27862523e-06  40.0205  39.5765
0202-03-09_02:09:16.880000      7445.34        1.93205800e+00        1.32111943e-05  40.0017  39.5578
0202-03-09_02:09:17.082000      7445.54        1.98121200e+00        2.02873395e-05  40.0017  39.5578

File: chapter 6/data/020k_ffj28/Ic/1_anneal/Ic_2024-03-09_02-27-20634037_f28-60e19pm2-1200keV-0nA-20k-Anneal40k-2.txt
# Ic = 3.77 A, n = 25.47 , Tavg = 19.86 K, f28-60e19pm2-1200keV-0nA-20k-Anneal40k-2
#datetime                        t_s     iHTS_A                vHTS_V                tHTS_K  tTAR_K
0202-03-09_02:27:01.746000      8510.21        1.80876900e-02        7.09659300e-09  19.9165  19.5797
0202-03-09_02:27:01.965000      8510.43        4.93524700e-02        7.53044300e-09  19.8789  19.5643
0202-03-09_02:27:02.156000      8510.62        1.00296900e-01        8.83200300e-09  19.8789  19.5643
0202-03-09_02:27:02.350000      8510.81        1.49813200e-01        1.15590730e-08  19.8789  19.5643
0202-03-09_02:27:02.543000      8511.00        1.95405800e-01        7.34450300e-09  19.8789  19.5643
0202-03-09_02:27:02.742000      8511.21        2.48497800e-01        3.00598300e-09  19.8789  19.5643
0202-03-09_02:27:02.945000      8511.41        2.98882600e-01        1.70442300e-09  19.8910  19.6829
0202-03-09_02:27:03.150000      8511.61        3.44380300e-01        1.08463300e-09  19.8910  19.6829
0202-03-09_02:27:03.340000      8511.80        3.97187300e-01        3.93566300e-09  19.8910  19.6829
0202-03-09_02:27:03.535000      8512.00        4.46631200e-01        6.35284300e-09  19.8910  19.6829
0202-03-09_02:27:03.742000      8512.20        4.91653900e-01        6.04294300e-09  19.8910  19.6829
0202-03-09_02:27:03.977000      8512.44        5.48113600e-01        6.49033000e-10  19.8976  19.5071
0202-03-09_02:27:04.168000      8512.63        5.93265400e-01        2.19745300e-09  19.8976  19.5071
0202-03-09_02:27:04.360000      8512.82        6.42448200e-01        1.21753530e-08  19.8976  19.5071
0202-03-09_02:27:04.562000      8513.02        6.94005500e-01        1.40967030e-08  19.8976  19.5071
0202-03-09_02:27:04.812000      8513.27        7.43580000e-01        1.03779630e-08  19.8976  19.5071
0202-03-09_02:27:05.027000      8513.49        7.94156300e-01       -3.19541700e-09  19.8724  19.6675
0202-03-09_02:27:05.230000      8513.69        8.42802000e-01        2.94049300e-09  19.8724  19.6675
0202-03-09_02:27:05.420000      8513.89        8.89676800e-01        5.17173300e-09  19.8724  19.6675
0202-03-09_02:27:05.617000      8514.08        9.42090500e-01        3.49830300e-09  19.8724  19.6675
0202-03-09_02:27:05.830000      8514.29        9.91684300e-01       -1.08812700e-09  19.8724  19.6675
0202-03-09_02:27:06.023000      8514.49        1.03826800e+00       -4.93081700e-09  19.9135  19.5874
0202-03-09_02:27:06.227000      8514.69        1.09077700e+00       -3.75322700e-09  19.9135  19.5874
0202-03-09_02:27:06.418000      8514.88        1.14036500e+00       -1.46000700e-09  19.9135  19.5874
0202-03-09_02:27:06.620000      8515.08        1.18499300e+00       -2.14176700e-09  19.9135  19.5874
0202-03-09_02:27:06.844000      8515.30        1.23983000e+00        8.02276300e-09  19.9135  19.5874
0202-03-09_02:27:07.055000      8515.51        1.28789500e+00        2.63060300e-09  19.8740  19.5472
0202-03-09_02:27:07.246000      8515.71        1.33705300e+00        6.22538300e-09  19.8740  19.5472
0202-03-09_02:27:07.438000      8515.90        1.38820200e+00       -1.76989700e-09  19.8740  19.5472
0202-03-09_02:27:07.633000      8516.09        1.43788300e+00       -8.40217000e-10  19.8740  19.5472
0202-03-09_02:27:07.855000      8516.32        1.48481600e+00       -4.99279700e-09  19.8740  19.5472
0202-03-09_02:27:08.066000      8516.53        1.53748500e+00       -3.69124700e-09  19.8912  19.6764
0202-03-09_02:27:08.266000      8516.73        1.58506300e+00        1.45300300e-09  19.8912  19.6764
0202-03-09_02:27:08.470000      8516.93        1.63440500e+00        5.72954300e-09  19.8912  19.6764
0202-03-09_02:27:08.670000      8517.13        1.68598000e+00        8.95245300e-09  19.8912  19.6764
0202-03-09_02:27:08.867000      8517.33        1.73421800e+00        9.69619300e-09  19.8856  19.4997
0202-03-09_02:27:09.080000      8517.54        1.78058600e+00        4.86184300e-09  19.8856  19.4997
0202-03-09_02:27:09.270000      8517.73        1.83455200e+00        6.53527300e-09  19.8856  19.4997
0202-03-09_02:27:09.465000      8517.92        1.88426500e+00        1.56461730e-08  19.8856  19.4997
0202-03-09_02:27:09.668000      8518.13        1.92858700e+00        1.80013730e-08  19.8856  19.4997
0202-03-09_02:27:09.867000      8518.33        1.98373900e+00        1.55852930e-08  19.8671  19.6553
0202-03-09_02:27:10.060000      8518.52        2.03344600e+00        5.73174300e-09  19.8671  19.6553
0202-03-09_02:27:10.266000      8518.73        2.07827100e+00        1.89051300e-09  19.8671  19.6553
0202-03-09_02:27:10.457000      8518.92        2.13222100e+00        1.08479300e-09  19.8671  19.6553
0202-03-09_02:27:10.652000      8519.11        2.18204900e+00       -1.82821700e-09  19.8671  19.6553
0202-03-09_02:27:10.863000      8519.33        2.22836400e+00       -8.27402700e-09  19.8965  19.5706
0202-03-09_02:27:11.062000      8519.52        2.28139800e+00       -9.20371700e-09  19.8965  19.5706
0202-03-09_02:27:11.254000      8519.72        2.33105700e+00       -8.08809700e-09  19.8965  19.5706
0202-03-09_02:27:11.457000      8519.92        2.37588700e+00        2.13843300e-09  19.8965  19.5706
0202-03-09_02:27:11.652000      8520.11        2.43019100e+00        5.54727300e-09  19.8965  19.5706
0202-03-09_02:27:11.875000      8520.34        2.48040000e+00        5.23737300e-09  19.8627  19.5545
0202-03-09_02:27:12.070000      8520.53        2.52814800e+00       -4.18341700e-09  19.8627  19.5545
0202-03-09_02:27:12.270000      8520.73        2.57896000e+00       -1.10011070e-08  19.8627  19.5545
0202-03-09_02:27:12.465000      8520.93        2.62882400e+00       -1.21167270e-08  19.8627  19.5545
0202-03-09_02:27:12.664000      8521.13        2.67345500e+00       -1.31703670e-08  19.8627  19.5545
0202-03-09_02:27:12.867000      8521.33        2.72780400e+00       -3.74956700e-09  19.8950  19.6967
0202-03-09_02:27:13.062000      8521.52        2.77766000e+00        4.12175300e-09  19.8950  19.6967
0202-03-09_02:27:13.270000      8521.73        2.82262500e+00        1.22409930e-08  19.8950  19.6967
0202-03-09_02:27:13.470000      8521.93        2.87656100e+00        1.57118130e-08  19.8950  19.6967
0202-03-09_02:27:13.660000      8522.12        2.92606600e+00        1.71993130e-08  19.8950  19.6967
0202-03-09_02:27:13.880000      8522.34        2.97162500e+00        8.64622300e-09  19.8857  19.5108
0202-03-09_02:27:14.070000      8522.53        3.02536500e+00        7.40664300e-09  19.8857  19.5108
0202-03-09_02:27:14.260000      8522.72        3.07520500e+00        6.53893300e-09  19.8857  19.5108
0202-03-09_02:27:14.465000      8522.93        3.12312600e+00        1.78191030e-08  19.8857  19.5108
0202-03-09_02:27:14.660000      8523.12        3.17275000e+00        2.24675230e-08  19.8857  19.5108
0202-03-09_02:27:14.860000      8523.32        3.22450900e+00        2.51945930e-08  19.8709  19.6669
0202-03-09_02:27:15.062000      8523.53        3.27264200e+00        2.50706330e-08  19.8709  19.6669
0202-03-09_02:27:15.258000      8523.72        3.32149100e+00        2.13519030e-08  19.8709  19.6669
0202-03-09_02:27:15.450000      8523.91        3.37302300e+00        2.41409530e-08  19.8709  19.6669
0202-03-09_02:27:15.656000      8524.12        3.42293000e+00        3.10206130e-08  19.8709  19.6669
0202-03-09_02:27:15.850000      8524.31        3.47025300e+00        3.83348330e-08  19.8976  19.5692
0202-03-09_02:27:16.062000      8524.52        3.52222600e+00        4.52151930e-08  19.8976  19.5692
0202-03-09_02:27:16.254000      8524.72        3.57176300e+00        5.79218130e-08  19.8976  19.5692
0202-03-09_02:27:16.450000      8524.91        3.61670300e+00        7.89326830e-08  19.8976  19.5692
0202-03-09_02:27:16.640000      8525.10        3.67094900e+00        1.05769573e-07  19.8976  19.5692
0202-03-09_02:27:16.855000      8525.32        3.72096600e+00        1.63038133e-07  19.8609  19.5394
0202-03-09_02:27:17.066000      8525.53        3.76957600e+00        2.16649943e-07  19.8609  19.5394
0202-03-09_02:27:17.266000      8525.73        3.81996400e+00        3.08068913e-07  19.8609  19.5394
0202-03-09_02:27:17.460000      8525.92        3.86792500e+00        4.00355593e-07  19.8609  19.5394
0202-03-09_02:27:17.668000      8526.13        3.91636300e+00        5.17557813e-07  19.8609  19.5394
0202-03-09_02:27:17.867000      8526.33        3.96898300e+00        7.46817993e-07  19.8838  19.6621
0202-03-09_02:27:18.066000      8526.53        4.01894600e+00        9.68516743e-07  19.8838  19.6621
0202-03-09_02:27:18.270000      8526.73        4.06405600e+00        1.38259820e-06  19.8838  19.6621
0202-03-09_02:27:18.465000      8526.93        4.11764300e+00        1.61941982e-06  19.8838  19.6621
0202-03-09_02:27:18.660000      8527.12        4.16780100e+00        2.86042460e-06  19.8838  19.6621
0202-03-09_02:27:18.863000      8527.32        4.21453900e+00        4.27850327e-06  19.8802  19.5091
0202-03-09_02:27:19.070000      8527.53        4.26684600e+00        5.43372911e-06  19.8802  19.5091
0202-03-09_02:27:19.260000      8527.72        4.31661200e+00        7.08677001e-06  19.8802  19.5091
0202-03-09_02:27:19.465000      8527.93        4.36460900e+00        8.99386271e-06  19.8802  19.5091
0202-03-09_02:27:19.656000      8528.12        4.41386500e+00        1.15895416e-05  19.8802  19.5091
0202-03-09_02:27:19.860000      8528.32        4.46537700e+00        1.45961409e-05  19.8602  19.6468
0202-03-09_02:27:20.060000      8528.52        4.51374200e+00        1.82479412e-05  19.8602  19.6468
0202-03-09_02:27:20.258000      8528.72        4.56260400e+00        2.29347900e-05  19.8602  19.6468

File: chapter 6/data/020k_ffj28/Ic/1_anneal/Ic_2024-03-09_02-27-41036426_f28-60e19pm2-1200keV-0nA-20k-Anneal40k-2.txt
# Ic = 3.78 A, n = 25.81 , Tavg = 19.86 K, f28-60e19pm2-1200keV-0nA-20k-Anneal40k-2
#datetime                        t_s     iHTS_A                vHTS_V                tHTS_K  tTAR_K
0202-03-09_02:27:22.290000      8530.75        1.80269600e-02       -2.72973600e-09  19.8644  19.5531
0202-03-09_02:27:22.480000      8530.94        5.07312800e-02       -3.34952600e-09  19.8644  19.5531
0202-03-09_02:27:22.688000      8531.15        9.56009500e-02        8.65044000e-10  19.8644  19.5531
0202-03-09_02:27:22.900000      8531.36        1.50280800e-01        4.45982400e-09  19.8894  19.6788
0202-03-09_02:27:23.100000      8531.56        1.97580100e-01        6.38117400e-09  19.8894  19.6788
0202-03-09_02:27:23.293000      8531.76        2.46798300e-01        1.10295940e-08  19.8894  19.6788
0202-03-09_02:27:23.484000      8531.95        2.98159700e-01        1.00999140e-08  19.8894  19.6788
0202-03-09_02:27:23.680000      8532.14        3.47790500e-01        1.02238640e-08  19.8894  19.6788
0202-03-09_02:27:23.875000      8532.34        3.93345900e-01        9.60407400e-09  19.8796  19.5100
0202-03-09_02:27:24.066000      8532.53        4.46379900e-01        7.43481400e-09  19.8796  19.5100
0202-03-09_02:27:24.260000      8532.72        4.96206200e-01        8.42647400e-09  19.8796  19.5100
0202-03-09_02:27:24.460000      8532.92        5.40991300e-01        7.06294400e-09  19.8796  19.5100
0202-03-09_02:27:24.652000      8533.11        5.94908300e-01        2.91035400e-09  19.8796  19.5100
0202-03-09_02:27:24.867000      8533.33        6.44763300e-01        8.17856400e-09  19.8564  19.6531
0202-03-09_02:27:25.070000      8533.53        6.93852400e-01        7.43481400e-09  19.8564  19.6531
0202-03-09_02:27:25.273000      8533.73        7.43351200e-01        1.30129240e-08  19.8564  19.6531
0202-03-09_02:27:25.465000      8533.93        7.91190600e-01        9.10824400e-09  19.8564  19.6531
0202-03-09_02:27:25.660000      8534.12        8.39800400e-01        1.08436540e-08  19.8564  19.6531
0202-03-09_02:27:25.855000      8534.32        8.92022300e-01        7.18689400e-09  19.8920  19.5543
0202-03-09_02:27:26.055000      8534.51        9.41886200e-01        1.29509440e-08  19.8920  19.5543
0202-03-09_02:27:26.246000      8534.71        9.87282800e-01        7.62075400e-09  19.8920  19.5543
0202-03-09_02:27:26.438000      8534.90        1.04067900e+00        1.15874040e-08  19.8920  19.5543
0202-03-09_02:27:26.640000      8535.10        1.09015500e+00        6.13325400e-09  19.8920  19.5543
0202-03-09_02:27:26.848000      8535.31        1.13813000e+00        1.20212540e-08  19.8591  19.5553
0202-03-09_02:27:27.050000      8535.51        1.18988700e+00        7.80668400e-09  19.8591  19.5553
0202-03-09_02:27:27.246000      8535.71        1.23903600e+00        8.61241400e-09  19.8591  19.5553
0202-03-09_02:27:27.438000      8535.90        1.28426900e+00        6.07127400e-09  19.8591  19.5553
0202-03-09_02:27:27.630000      8536.09        1.33809100e+00        8.36497400e-09  19.8591  19.5553
0202-03-09_02:27:27.850000      8536.31        1.38893100e+00        8.42883400e-09  19.8591  19.5553
0202-03-09_02:27:28.062000      8536.52        1.43768700e+00        8.12034400e-09  19.8786  19.6718
0202-03-09_02:27:28.266000      8536.73        1.48719900e+00        5.89004400e-09  19.8786  19.6718
0202-03-09_02:27:28.457000      8536.92        1.53418500e+00        7.37753400e-09  19.8786  19.6718
0202-03-09_02:27:28.660000      8537.12        1.58633000e+00        1.25217940e-08  19.8786  19.6718
0202-03-09_02:27:28.867000      8537.33        1.63645600e+00        7.12962400e-09  19.8777  19.4963
0202-03-09_02:27:29.062000      8537.53        1.68400500e+00        2.41921400e-09  19.8777  19.4963
0202-03-09_02:27:29.270000      8537.73        1.73520400e+00        3.11924000e-10  19.8777  19.4963
0202-03-09_02:27:29.460000      8537.92        1.78515100e+00        3.78275400e-09  19.8777  19.4963
0202-03-09_02:27:29.652000      8538.12        1.83031200e+00        8.12128400e-09  19.8777  19.4963
0202-03-09_02:27:29.870000      8538.33        1.88453200e+00        7.74941400e-09  19.8580  19.6546
0202-03-09_02:27:30.070000      8538.53        1.93269200e+00        5.89004400e-09  19.8580  19.6546
0202-03-09_02:27:30.266000      8538.73        1.98088700e+00        9.48482400e-09  19.8580  19.6546
0202-03-09_02:27:30.460000      8538.92        2.03311800e+00        1.23978440e-08  19.8580  19.6546
0202-03-09_02:27:30.664000      8539.12        2.08293000e+00        1.84098040e-08  19.8580  19.6546
0202-03-09_02:27:30.863000      8539.32        2.13082300e+00        1.34514840e-08  19.8912  19.5522
0202-03-09_02:27:31.070000      8539.53        2.18105200e+00        9.36086400e-09  19.8912  19.5522
0202-03-09_02:27:31.273000      8539.74        2.23132400e+00       -1.79535600e-09  19.8912  19.5522
0202-03-09_02:27:31.470000      8539.93        2.27921700e+00        2.66713400e-09  19.8912  19.5522
0202-03-09_02:27:31.670000      8540.14        2.32788900e+00       -2.60108600e-09  19.8912  19.5522
0202-03-09_02:27:31.875000      8540.34        2.38047900e+00       -3.59274600e-09  19.8602  19.5745
0202-03-09_02:27:32.066000      8540.53        2.43010100e+00       -9.35679600e-09  19.8602  19.5745
0202-03-09_02:27:32.260000      8540.72        2.47818200e+00       -3.77868600e-09  19.8602  19.5745
0202-03-09_02:27:32.453000      8540.92        2.52712000e+00        1.17963400e-09  19.8602  19.5745
0202-03-09_02:27:32.650000      8541.11        2.57882700e+00        1.17963400e-09  19.8602  19.5745
0202-03-09_02:27:32.867000      8541.33        2.62899700e+00        3.22494400e-09  19.8762  19.6439
0202-03-09_02:27:33.062000      8541.52        2.67815400e+00        2.29525400e-09  19.8762  19.6439
0202-03-09_02:27:33.266000      8541.73        2.72777400e+00        6.13795400e-09  19.8762  19.6439
0202-03-09_02:27:33.460000      8541.92        2.77570700e+00        4.46452400e-09  19.8762  19.6439
0202-03-09_02:27:33.652000      8542.11        2.82453400e+00        5.27025400e-09  19.8762  19.6439
0202-03-09_02:27:33.855000      8542.32        2.87707700e+00        4.03067400e-09  19.8679  19.4955
0202-03-09_02:27:34.050000      8542.51        2.92668800e+00        2.17130400e-09  19.8679  19.4955
0202-03-09_02:27:34.246000      8542.71        2.97132800e+00       -5.99460000e-11  19.8679  19.4955
0202-03-09_02:27:34.450000      8542.91        3.02557200e+00        3.47286400e-09  19.8679  19.4955
0202-03-09_02:27:34.640000      8543.10        3.07532600e+00        3.65879400e-09  19.8679  19.4955
0202-03-09_02:27:34.844000      8543.31        3.11978600e+00       -5.55776000e-10  19.8518  19.6379
0202-03-09_02:27:35.062000      8543.52        3.17510200e+00       -4.27451600e-09  19.8518  19.6379
0202-03-09_02:27:35.266000      8543.73        3.22421200e+00       -5.88597600e-09  19.8518  19.6379
0202-03-09_02:27:35.470000      8543.93        3.27160100e+00       -1.48545600e-09  19.8518  19.6379
0202-03-09_02:27:35.660000      8544.12        3.32380500e+00        3.72077400e-09  19.8518  19.6379
0202-03-09_02:27:35.870000      8544.33        3.37365700e+00        7.50149400e-09  19.8809  19.5469
0202-03-09_02:27:36.062000      8544.52        3.41895300e+00        1.26457540e-08  19.8809  19.5469
0202-03-09_02:27:36.266000      8544.73        3.47225700e+00        1.72322040e-08  19.8809  19.5469
0202-03-09_02:27:36.457000      8544.92        3.52228900e+00        2.52894840e-08  19.8809  19.5469
0202-03-09_02:27:36.652000      8545.11        3.56734200e+00        3.68795540e-08  19.8809  19.5469
0202-03-09_02:27:36.855000      8545.32        3.62120600e+00        4.98951540e-08  19.8529  19.5662
0202-03-09_02:27:37.050000      8545.51        3.67185500e+00        9.14211040e-08  19.8529  19.5662
0202-03-09_02:27:37.246000      8545.71        3.71757900e+00        1.33380904e-07  19.8529  19.5662
0202-03-09_02:27:37.438000      8545.90        3.77041900e+00        1.92446914e-07  19.8529  19.5662
0202-03-09_02:27:37.645000      8546.11        3.82034800e+00        2.59818124e-07  19.8529  19.5662
0202-03-09_02:27:37.850000      8546.31        3.86837200e+00        3.82784514e-07  19.8775  19.6541
0202-03-09_02:27:38.062000      8546.53        3.92037700e+00        5.01412374e-07  19.8775  19.6541
0202-03-09_02:27:38.258000      8546.72        3.96755200e+00        7.21004064e-07  19.8775  19.6541
0202-03-09_02:27:38.450000      8546.91        4.01675100e+00        9.29997344e-07  19.8775  19.6541
0202-03-09_02:27:38.652000      8547.12        4.06841100e+00        1.22117481e-06  19.8775  19.6541
0202-03-09_02:27:38.860000      8547.32        4.11838900e+00        1.73095232e-06  19.8634  19.4901
0202-03-09_02:27:39.066000      8547.53        4.16533800e+00        3.18429852e-06  19.8634  19.4901
0202-03-09_02:27:39.258000      8547.72        4.21761600e+00        3.37463612e-06  19.8634  19.4901
0202-03-09_02:27:39.460000      8547.92        4.25832600e+00        4.54839493e-06  19.8634  19.4901
0202-03-09_02:27:39.664000      8548.13        4.31326400e+00        7.22692841e-06  19.8634  19.4901
0202-03-09_02:27:39.863000      8548.33        4.36651800e+00        9.19414041e-06  19.8575  19.6630
0202-03-09_02:27:40.070000      8548.53        4.41626500e+00        1.12568000e-05  19.8575  19.6630
0202-03-09_02:27:40.260000      8548.72        4.46356100e+00        1.47957982e-05  19.8575  19.6630
0202-03-09_02:27:40.465000      8548.93        4.51516900e+00        1.76852569e-05  19.8575  19.6630
0202-03-09_02:27:40.660000      8549.12        4.56513600e+00        2.33947579e-05  19.8575  19.6630
