Repository: shortlab/2025-devitre-PhD

# 2025-devitre-PhD
Data repository for Alexis Devitre's PhD thesis

File: chapter 6/data/020k_ffj28/Ic/1_anneal/Ic_2024-03-09_02-33-13601380_f28-60e19-1200keV-0nA-20k-anneal40k-2.txt
# Ic = 3.76 A, n = 25.09 , Tavg = 19.93 K, f28-60e19-1200keV-0nA-20k-anneal40k-2
#datetime                        t_s     iHTS_A                vHTS_V                tHTS_K  tTAR_K
0202-03-09_02:32:54.367000      8862.83        4.92410900e-02       -9.43772250e-09  19.8593  19.4999
0202-03-09_02:32:54.582000      8863.04        4.67714900e-02       -6.89658250e-09  19.8593  19.4999
0202-03-09_02:32:54.793000      8863.25        1.00196500e-01       -1.16069825e-08  19.8593  19.4999
0202-03-09_02:32:55             8863.46        1.48505100e-01       -1.25986425e-08  19.8956  19.6972
0202-03-09_02:32:55.203000      8863.66        1.96810700e-01       -1.06153225e-08  19.8956  19.6972
0202-03-09_02:32:55.406000      8863.87        2.48721300e-01       -9.80959250e-09  19.8956  19.6972
0202-03-09_02:32:55.598000      8864.06        2.96531200e-01       -6.77262250e-09  19.8956  19.6972
0202-03-09_02:32:55.820000      8864.28        3.45721300e-01       -5.96690250e-09  19.8956  19.6972
0202-03-09_02:32:56.016000      8864.48        3.97547300e-01       -1.87629250e-09  19.8932  19.5334
0202-03-09_02:32:56.220000      8864.68        4.46670700e-01       -6.89658250e-09  19.8932  19.5334
0202-03-09_02:32:56.420000      8864.88        4.94097800e-01       -1.07392725e-08  19.8932  19.5334
0202-03-09_02:32:56.652000      8865.11        5.45655200e-01       -1.94783125e-08  19.8932  19.5334
0202-03-09_02:32:56.863000      8865.33        5.94380800e-01       -1.98501825e-08  19.8930  19.6108
0202-03-09_02:32:57.066000      8865.53        6.45127800e-01       -2.00980925e-08  19.8930  19.6108
0202-03-09_02:32:57.266000      8865.73        6.94267500e-01       -2.27631925e-08  19.8930  19.6108
0202-03-09_02:32:57.470000      8865.93        7.40998400e-01       -2.10277825e-08  19.8930  19.6108
0202-03-09_02:32:57.664000      8866.13        7.93191000e-01       -2.10897625e-08  19.8930  19.6108
0202-03-09_02:32:57.867000      8866.33        8.41483300e-01       -1.91064325e-08  19.8878  19.6325
0202-03-09_02:32:58.082000      8866.54        8.89772600e-01       -2.50564125e-08  19.8878  19.6325
0202-03-09_02:32:58.285000      8866.75        9.42061600e-01       -2.41267325e-08  19.8878  19.6325
0202-03-09_02:32:58.496000      8866.96        9.90019900e-01       -2.17095525e-08  19.8878  19.6325
0202-03-09_02:32:58.695000      8867.16        1.03930500e+00       -2.30730825e-08  19.8878  19.6325
0202-03-09_02:32:58.895000      8867.36        1.09010400e+00       -2.70397425e-08  19.9002  19.5166
0202-03-09_02:32:59.094000      8867.56        1.13831200e+00       -3.36714825e-08  19.9002  19.5166
0202-03-09_02:32:59.293000      8867.76        1.18885500e+00       -3.94355325e-08  19.9002  19.5166
0202-03-09_02:32:59.508000      8867.97        1.24031000e+00       -3.84434625e-08  19.9002  19.5166
0202-03-09_02:32:59.703000      8868.16        1.28736500e+00       -4.33381625e-08  19.9002  19.5166
0202-03-09_02:32:59.900000      8868.36        1.33540600e+00       -4.37088125e-08  19.8643  19.6546
0202-03-09_02:33:00.117000      8868.58        1.38919700e+00       -4.76746525e-08  19.8643  19.6546
0202-03-09_02:33:00.312000      8868.77        1.43602900e+00       -4.68689225e-08  19.8643  19.6546
0202-03-09_02:33:00.508000      8868.97        1.48574200e+00       -4.13527925e-08  19.8643  19.6546
0202-03-09_02:33:00.710000      8869.17        1.53699600e+00       -4.19725825e-08  19.8643  19.6546
0202-03-09_02:33:00.910000      8869.37        1.58683900e+00       -4.55053825e-08  19.8958  19.5298
0202-03-09_02:33:01.100000      8869.56        1.63252000e+00       -4.74887125e-08  19.8958  19.5298
0202-03-09_02:33:01.305000      8869.77        1.68529000e+00       -4.34600825e-08  19.8958  19.5298
0202-03-09_02:33:01.496000      8869.96        1.73553000e+00       -3.68903025e-08  19.8958  19.5298
0202-03-09_02:33:01.695000      8870.16        1.77377300e+00       -3.35434425e-08  19.8958  19.5298
0202-03-09_02:33:01.900000      8870.36        1.83407300e+00       -3.39772925e-08  19.8900  19.6954
0202-03-09_02:33:02.098000      8870.56        1.88486500e+00       -3.26137525e-08  19.8900  19.6954
0202-03-09_02:33:02.324000      8870.79        1.93039600e+00       -4.02991525e-08  19.8900  19.6954
0202-03-09_02:33:02.527000      8870.99        1.98324800e+00       -3.73241625e-08  19.8900  19.6954
0202-03-09_02:33:02.734000      8871.20        2.03093500e+00       -3.36054225e-08  19.8900  19.6954
0202-03-09_02:33:02.938000      8871.40        2.08167800e+00       -2.49283625e-08  19.9145  19.6657
0202-03-09_02:33:03.164000      8871.63        2.13199400e+00       -3.52168725e-08  19.9145  19.6657
0202-03-09_02:33:03.383000      8871.84        2.18172300e+00       -3.59606225e-08  19.9145  19.6657
0202-03-09_02:33:03.598000      8872.06        2.23139600e+00       -3.83778025e-08  19.9145  19.6657
0202-03-09_02:33:03.800000      8872.26        2.28151500e+00       -3.53408325e-08  19.9145  19.6657
0202-03-09_02:33:04.040000      8872.50        2.33205500e+00       -3.76340525e-08  19.8675  19.5138
0202-03-09_02:33:04.240000      8872.70        2.37717900e+00       -3.88736325e-08  19.8675  19.5138
0202-03-09_02:33:04.440000      8872.90        2.42967800e+00       -3.98652925e-08  19.8675  19.5138
0202-03-09_02:33:04.645000      8873.11        2.47691200e+00       -3.89975925e-08  19.8675  19.5138
0202-03-09_02:33:04.848000      8873.31        2.52896800e+00       -3.31715625e-08  19.8977  19.7003
0202-03-09_02:33:05.062000      8873.52        2.57902700e+00       -3.47210425e-08  19.8977  19.7003
0202-03-09_02:33:05.266000      8873.73        2.62654200e+00       -3.98652925e-08  19.8977  19.7003
0202-03-09_02:33:05.490000      8873.95        2.67808700e+00       -4.34600525e-08  19.8977  19.7003
0202-03-09_02:33:05.684000      8874.15        2.72635300e+00       -4.45756425e-08  19.8977  19.7003
0202-03-09_02:33:05.895000      8874.36        2.77752400e+00       -3.81917625e-08  19.8929  19.5191
0202-03-09_02:33:06.090000      8874.55        2.82522300e+00       -3.25516625e-08  19.8929  19.5191
0202-03-09_02:33:06.280000      8874.74        2.87432100e+00       -2.66636625e-08  19.8929  19.5191
0202-03-09_02:33:06.492000      8874.95        2.92696900e+00       -2.93287625e-08  19.8929  19.5191
0202-03-09_02:33:06.684000      8875.15        2.97595900e+00       -2.98245925e-08  19.8929  19.5191
0202-03-09_02:33:06.883000      8875.34        3.02247100e+00       -3.73860325e-08  19.8886  19.6190
0202-03-09_02:33:07.086000      8875.55        3.07573100e+00       -3.99891425e-08  19.8886  19.6190
0202-03-09_02:33:07.285000      8875.75        3.12554600e+00       -4.03610225e-08  19.8886  19.6190
0202-03-09_02:33:07.477000      8875.94        3.17069600e+00       -3.51547825e-08  19.8886  19.6190
0202-03-09_02:33:07.688000      8876.15        3.22503900e+00       -2.96386525e-08  19.8886  19.6190
0202-03-09_02:33:07.883000      8876.35        3.27415100e+00       -3.06303225e-08  19.8960  19.6508
0202-03-09_02:33:08.082000      8876.54        3.32009500e+00       -3.05063625e-08  19.8960  19.6508
0202-03-09_02:33:08.280000      8876.74        3.37366200e+00       -3.08782325e-08  19.8960  19.6508
0202-03-09_02:33:08.473000      8876.93        3.42308500e+00       -2.35027325e-08  19.8960  19.6508
0202-03-09_02:33:08.680000      8877.14        3.46964000e+00       -1.77386825e-08  19.8960  19.6508
0202-03-09_02:33:08.880000      8877.34        3.52264800e+00       -3.22592500e-10  19.9084  19.5354
0202-03-09_02:33:09.080000      8877.54        3.57295500e+00        1.52961175e-08  19.9084  19.5354
0202-03-09_02:33:09.280000      8877.74        3.61999000e+00        4.19470875e-08  19.9084  19.5354
0202-03-09_02:33:09.480000      8877.94        3.67169000e+00        6.45694175e-08  19.9084  19.5354
0202-03-09_02:33:09.695000      8878.16        3.72086300e+00        1.15950008e-07  19.9084  19.5354
0202-03-09_02:33:09.900000      8878.36        3.76924300e+00        1.71235267e-07  19.8637  19.6789
0202-03-09_02:33:10.100000      8878.57        3.82007900e+00        2.75421958e-07  19.8637  19.6789
0202-03-09_02:33:10.297000      8878.76        3.86538200e+00        3.68576387e-07  19.8637  19.6789
0202-03-09_02:33:10.492000      8878.95        3.91932000e+00        4.96315097e-07  19.8637  19.6789
0202-03-09_02:33:10.695000      8879.16        3.96893600e+00        7.36235787e-07  19.8637  19.6789
0202-03-09_02:33:10.900000      8879.36        4.01622500e+00        9.61281517e-07  19.9173  19.5447
0202-03-09_02:33:11.110000      8879.57        4.06861900e+00        1.25989632e-06  19.9173  19.5447
0202-03-09_02:33:11.330000      8879.79        4.11946100e+00        1.75839338e-06  19.9173  19.5447
0202-03-09_02:33:11.530000      8879.99        4.16658200e+00        3.21540164e-06  19.9173  19.5447
0202-03-09_02:33:11.750000      8880.21        4.21708600e+00        3.40908614e-06  19.9173  19.5447
0202-03-09_02:33:11.973000      8880.43        4.26630000e+00        4.81855148e-06  19.8484  19.5995
0202-03-09_02:33:12.188000      8880.65        4.31787400e+00        6.96965796e-06  19.8484  19.5995
0202-03-09_02:33:12.395000      8880.86        4.36529200e+00        9.04310476e-06  19.8484  19.5995
0202-03-09_02:33:12.594000      8881.05        4.41569600e+00        1.15552391e-05  19.8484  19.5995
0202-03-09_02:33:12.805000      8881.27        4.46626700e+00        1.44907523e-05  19.8484  19.5995
0202-03-09_02:33:13.023000      8881.49        4.51504300e+00        1.92486969e-05  19.9270  19.6833
0202-03-09_02:33:13.220000      8881.68        4.56500900e+00        2.35364065e-05  19.9270  19.6833

File: chapter 6/data/020k_ffj28/Ic/1_anneal/Ic_2024-03-09_03-50-20217979_f28-60e19pm2-1200keV-0nA-40k-anneal40k3_1h.txt
# Ic = 1.59 A, n = 21.22 , Tavg = 40.01 K, f28-60e19pm2-1200keV-0nA-40k-anneal40k3_1h
#datetime                        t_s     iHTS_A                vHTS_V                tHTS_K  tTAR_K
0202-03-09_03:50:11.547000      13500.01        1.69378000e-02        9.32783500e-10  40.0357  39.5864
0202-03-09_03:50:11.797000      13500.26        4.83317200e-02        5.82912350e-09  40.0357  39.5864
0202-03-09_03:50:12             13500.46        1.00200800e-01        5.39527350e-09  40.0220  39.5753
0202-03-09_03:50:12.190000      13500.65        1.49195800e-01        5.45725350e-09  40.0220  39.5753
0202-03-09_03:50:12.395000      13500.85        1.93653100e-01        9.48588350e-09  40.0220  39.5753
0202-03-09_03:50:12.594000      13501.06        2.48453300e-01        7.06870350e-09  40.0220  39.5753
0202-03-09_03:50:12.836000      13501.30        2.99267100e-01        1.04775535e-08  40.0220  39.5753
0202-03-09_03:50:13.047000      13501.51        3.48150100e-01        4.27981350e-09  40.0351  39.5945
0202-03-09_03:50:13.242000      13501.70        3.95111100e-01        3.16436350e-09  40.0351  39.5945
0202-03-09_03:50:13.438000      13501.90        4.44571400e-01       -1.54595650e-09  40.0351  39.5945
0202-03-09_03:50:13.645000      13502.11        4.95812200e-01        6.51131350e-09  40.0351  39.5945
0202-03-09_03:50:13.860000      13502.32        5.45915100e-01        5.82954350e-09  40.0351  39.5945
0202-03-09_03:50:14.070000      13502.53        5.93774000e-01        5.58163350e-09  40.0162  39.5829
0202-03-09_03:50:14.266000      13502.73        6.44264300e-01        6.20142350e-09  40.0162  39.5829
0202-03-09_03:50:14.465000      13502.93        6.89057000e-01        1.01680835e-08  40.0162  39.5829
0202-03-09_03:50:14.668000      13503.13        7.42922100e-01        1.06639135e-08  40.0162  39.5829
0202-03-09_03:50:14.867000      13503.33        7.93172000e-01        1.35149435e-08  40.0460  39.5909
0202-03-09_03:50:15.074000      13503.54        8.40049900e-01        1.58701535e-08  40.0460  39.5909
0202-03-09_03:50:15.266000      13503.73        8.91738800e-01        1.61180635e-08  40.0460  39.5909
0202-03-09_03:50:15.457000      13503.92        9.41412800e-01        1.46305735e-08  40.0460  39.5909
0202-03-09_03:50:15.656000      13504.12        9.85868500e-01        7.99881350e-09  40.0460  39.5909
0202-03-09_03:50:15.860000      13504.32        1.04101300e+00        7.56496350e-09  40.0120  39.5810
0202-03-09_03:50:16.066000      13504.53        1.09034900e+00        6.38735350e-09  40.0120  39.5810
0202-03-09_03:50:16.258000      13504.72        1.13738500e+00        3.78424350e-09  40.0120  39.5810
0202-03-09_03:50:16.450000      13504.91        1.18917400e+00        8.68058350e-09  40.0120  39.5810
0202-03-09_03:50:16.652000      13505.11        1.23899500e+00        4.15611350e-09  40.0120  39.5810
0202-03-09_03:50:16.863000      13505.32        1.28573800e+00        7.25506350e-09  40.0417  39.5887
0202-03-09_03:50:17.060000      13505.52        1.33830900e+00        4.09413350e-09  40.0417  39.5887
0202-03-09_03:50:17.254000      13505.72        1.38789800e+00        9.48631350e-09  40.0417  39.5887
0202-03-09_03:50:17.450000      13505.91        1.43331100e+00        1.19654735e-08  40.0417  39.5887
0202-03-09_03:50:17.640000      13506.10        1.48723600e+00        2.47331535e-08  40.0417  39.5887
0202-03-09_03:50:17.855000      13506.32        1.53745600e+00        8.10720835e-08  40.0127  39.5726
0202-03-09_03:50:18.050000      13506.51        1.58381900e+00        1.46459954e-07  40.0127  39.5726
0202-03-09_03:50:18.254000      13506.72        1.63554400e+00        2.63042504e-07  40.0127  39.5726
0202-03-09_03:50:18.445000      13506.91        1.68548700e+00        5.64012644e-07  40.0127  39.5726
0202-03-09_03:50:18.640000      13507.10        1.73014100e+00        1.85807269e-06  40.0127  39.5726
0202-03-09_03:50:18.844000      13507.31        1.78507300e+00        3.27305076e-06  40.0371  39.5786
0202-03-09_03:50:19.050000      13507.51        1.83548000e+00        5.80303309e-06  40.0371  39.5786
0202-03-09_03:50:19.254000      13507.71        1.88093300e+00        9.13130478e-06  40.0371  39.5786
0202-03-09_03:50:19.445000      13507.91        1.93369400e+00        1.37227081e-05  40.0371  39.5786
0202-03-09_03:50:19.637000      13508.10        1.98340100e+00        1.88991930e-05  40.0371  39.5786
0202-03-09_03:50:19.848000      13508.31        2.03252100e+00        2.83007851e-05  40.0088  39.5659

File: chapter 6/data/020k_ffj28/Ic/1_anneal/Ic_2024-03-09_06-52-44626727_f28-60e19pm2-1200keV-0nA-40k-anneal40k3_4h.txt
# Ic = 1.59 A, n = 22.18 , Tavg = 40.03 K, f28-60e19pm2-1200keV-0nA-40k-anneal40k3_4h
#datetime                        t_s     iHTS_A                vHTS_V                tHTS_K  tTAR_K
0202-03-09_06:52:36.270000      24444.73        1.66355700e-02        4.86539500e-10  40.0309  39.5776
0202-03-09_06:52:36.460000      24444.92        5.00078800e-02       -8.00459050e-09  40.0309  39.5776
0202-03-09_06:52:36.656000      24445.12        9.46596400e-02        6.10489500e-10  40.0309  39.5776
0202-03-09_06:52:36.863000      24445.33        1.48729700e-01        7.92401950e-09  40.0291  39.5692
0202-03-09_06:52:37.060000      24445.52        1.98685800e-01        1.78406595e-08  40.0291  39.5692
0202-03-09_06:52:37.250000      24445.71        2.43337200e-01        1.72208695e-08  40.0291  39.5692
0202-03-09_06:52:37.450000      24445.91        2.97131200e-01        1.33161895e-08  40.0291  39.5692
0202-03-09_06:52:37.652000      24446.12        3.47010100e-01        2.90371950e-09  40.0291  39.5692
0202-03-09_06:52:37.848000      24446.31        3.93908800e-01       -7.53040500e-10  40.0361  39.5784
0202-03-09_06:52:38.055000      24446.52        4.45847700e-01        1.76639500e-10  40.0361  39.5784
0202-03-09_06:52:38.250000      24446.71        4.95607800e-01        9.20389500e-10  40.0361  39.5784
0202-03-09_06:52:38.440000      24446.90        5.40495500e-01        3.83339950e-09  40.0361  39.5784
0202-03-09_06:52:38.650000      24447.11        5.94280600e-01        3.64746950e-09  40.0361  39.5784
0202-03-09_06:52:38.863000      24447.32        6.44247800e-01        3.15162950e-09  40.0386  39.5845
0202-03-09_06:52:39.070000      24447.53        6.92379900e-01        1.60215950e-09  40.0386  39.5845
0202-03-09_06:52:39.260000      24447.72        7.43119500e-01        4.20527950e-09  40.0386  39.5845
0202-03-09_06:52:39.457000      24447.92        7.90890900e-01        8.97765950e-09  40.0386  39.5845
0202-03-09_06:52:39.645000      24448.11        8.39676000e-01        1.54234795e-08  40.0386  39.5845
0202-03-09_06:52:39.860000      24448.32        8.92509800e-01        1.07132595e-08  40.0333  39.5817
0202-03-09_06:52:40.055000      24448.52        9.41440300e-01        9.22589950e-09  40.0333  39.5817
0202-03-09_06:52:40.260000      24448.72        9.86552100e-01        2.39089500e-10  40.0333  39.5817
0202-03-09_06:52:40.453000      24448.92        1.04078600e+00       -4.47132050e-09  40.0333  39.5817
0202-03-09_06:52:40.656000      24449.12        1.09000300e+00       -7.32235050e-09  40.0333  39.5817
0202-03-09_06:52:40.875000      24449.34        1.13827300e+00        2.84219950e-09  40.0296  39.5753
0202-03-09_06:52:41.080000      24449.54        1.18978400e+00        1.57958195e-08  40.0296  39.5753
0202-03-09_06:52:41.270000      24449.73        1.23862600e+00        2.58364195e-08  40.0296  39.5753
0202-03-09_06:52:41.460000      24449.92        1.28415800e+00        2.52166295e-08  40.0296  39.5753
0202-03-09_06:52:41.668000      24450.13        1.33784000e+00        2.19317395e-08  40.0296  39.5753
0202-03-09_06:52:41.867000      24450.33        1.38773300e+00        2.38530895e-08  40.0285  39.5870
0202-03-09_06:52:42.066000      24450.53        1.43552900e+00        2.49067295e-08  40.0285  39.5870
0202-03-09_06:52:42.258000      24450.72        1.48315800e+00        3.67447295e-08  40.0285  39.5870
0202-03-09_06:52:42.450000      24450.91        1.53633300e+00        6.00488395e-08  40.0285  39.5870
0202-03-09_06:52:42.652000      24451.11        1.58425900e+00        1.20540360e-07  40.0285  39.5870
0202-03-09_06:52:42.860000      24451.32        1.63383600e+00        3.00837320e-07  40.0316  39.5820
0202-03-09_06:52:43.066000      24451.53        1.68542600e+00        5.24333649e-07  40.0316  39.5820
0202-03-09_06:52:43.270000      24451.73        1.72980800e+00        1.91898549e-06  40.0316  39.5820
0202-03-09_06:52:43.473000      24451.93        1.78435100e+00        3.42445579e-06  40.0316  39.5820
0202-03-09_06:52:43.668000      24452.13        1.83439600e+00        5.21527748e-06  40.0316  39.5820
0202-03-09_06:52:43.863000      24452.32        1.88025100e+00        7.97185618e-06  40.0296  39.5804
0202-03-09_06:52:44.066000      24452.53        1.93318000e+00        1.42001273e-05  40.0296  39.5804
0202-03-09_06:52:44.258000      24452.72        1.98273400e+00        2.02790288e-05  40.0296  39.5804

File: chapter 6/data/020k_ffj28/Ic/1_anneal/Ic_2024-03-09_07-53-25650361_f28-60e19pm2-1200keV-0nA-40k-anneal40k3_5h.txt
# Ic = 1.60 A, n = 22.56 , Tavg = 40.01 K, f28-60e19pm2-1200keV-0nA-40k-anneal40k3_5h
#datetime                        t_s     iHTS_A                vHTS_V                tHTS_K  tTAR_K
0202-03-09_07:53:17.188000      28085.65        4.91712100e-02       -8.94977300e-09  40.0102  39.5666
0202-03-09_07:53:17.390000      28085.85        5.03110300e-02       -8.76383300e-09  40.0102  39.5666
0202-03-09_07:53:17.594000      28086.06        9.73521800e-02       -1.02513330e-08  40.0102  39.5666
0202-03-09_07:53:17.816000      28086.28        1.49497300e-01       -1.68830830e-08  40.0102  39.5666
0202-03-09_07:53:18.016000      28086.48        1.98257100e-01       -2.40726530e-08  40.0370  39.5890
0202-03-09_07:53:18.207000      28086.67        2.47011300e-01       -1.81846430e-08  40.0370  39.5890
0202-03-09_07:53:18.402000      28086.86        2.98365300e-01       -1.18627830e-08  40.0370  39.5890
0202-03-09_07:53:18.598000      28087.06        3.48063100e-01       -4.73519300e-09  40.0370  39.5890
0202-03-09_07:53:18.800000      28087.26        3.95871500e-01       -6.44583000e-10  40.0370  39.5890
0202-03-09_07:53:19.016000      28087.48        4.46317300e-01       -2.99978300e-09  40.0134  39.5609
0202-03-09_07:53:19.207000      28087.67        4.95899200e-01        5.42935700e-09  40.0134  39.5609
0202-03-09_07:53:19.400000      28087.86        5.40807700e-01        2.57832700e-09  40.0134  39.5609
0202-03-09_07:53:19.590000      28088.05        5.94900000e-01        1.08835170e-08  40.0134  39.5609
0202-03-09_07:53:19.820000      28088.28        6.44844000e-01        7.35070700e-09  40.0134  39.5609
0202-03-09_07:53:20.030000      28088.49        6.93588900e-01        4.74757700e-09  40.0371  39.5791
0202-03-09_07:53:20.227000      28088.69        7.43399500e-01        4.49964700e-09  40.0371  39.5791
0202-03-09_07:53:20.418000      28088.88        7.88658200e-01        1.08214970e-08  40.0371  39.5791
0202-03-09_07:53:20.625000      28089.09        8.42484800e-01        1.59037770e-08  40.0371  39.5791
0202-03-09_07:53:20.875000      28089.34        8.94434000e-01        2.16058470e-08  40.0371  39.5791
0202-03-09_07:53:21.070000      28089.53        9.42195300e-01        2.15438670e-08  40.0123  39.5624
0202-03-09_07:53:21.273000      28089.74        9.91443300e-01        2.45188670e-08  40.0123  39.5624
0202-03-09_07:53:21.465000      28089.93        1.03813100e+00        2.54485470e-08  40.0123  39.5624
0202-03-09_07:53:21.660000      28090.12        1.09040500e+00        2.55105270e-08  40.0123  39.5624
0202-03-09_07:53:21.867000      28090.33        1.14013400e+00        2.07381470e-08  40.0360  39.5875
0202-03-09_07:53:22.066000      28090.53        1.18847600e+00        8.96212700e-09  40.0360  39.5875
0202-03-09_07:53:22.258000      28090.72        1.23917500e+00        7.78452700e-09  40.0360  39.5875
0202-03-09_07:53:22.465000      28090.93        1.28858200e+00        1.16272270e-08  40.0360  39.5875
0202-03-09_07:53:22.656000      28091.12        1.33650300e+00        1.81350270e-08  40.0360  39.5875
0202-03-09_07:53:22.863000      28091.32        1.38626200e+00        2.30313670e-08  40.0129  39.5796
0202-03-09_07:53:23.060000      28091.52        1.43559900e+00        2.03662670e-08  40.0129  39.5796
0202-03-09_07:53:23.250000      28091.71        1.48714100e+00        3.23282170e-08  40.0129  39.5796
0202-03-09_07:53:23.440000      28091.90        1.53494200e+00        6.46192870e-08  40.0129  39.5796
0202-03-09_07:53:23.640000      28092.10        1.58329100e+00        1.61430517e-07  40.0129  39.5796
0202-03-09_07:53:23.863000      28092.32        1.63633400e+00        2.92144257e-07  40.0363  39.5789
0202-03-09_07:53:24.070000      28092.53        1.68460200e+00        5.96957067e-07  40.0363  39.5789
0202-03-09_07:53:24.273000      28092.74        1.73428900e+00        1.99997607e-06  40.0363  39.5789
0202-03-09_07:53:24.473000      28092.94        1.78471700e+00        3.24606420e-06  40.0363  39.5789
0202-03-09_07:53:24.668000      28093.13        1.83134100e+00        5.14665072e-06  40.0363  39.5789
0202-03-09_07:53:24.875000      28093.34        1.88392400e+00        9.42134344e-06  40.0137  39.5566
0202-03-09_07:53:25.070000      28093.53        1.93368100e+00        1.36631871e-05  40.0137  39.5566
0202-03-09_07:53:25.273000      28093.74        1.97853900e+00        2.01244991e-05  40.0137  39.5566

File: chapter 6/data/020k_ffj28/Ic/1_anneal/Ic_2024-03-09_07-53-46246567_f28-60e19pm2-1200keV-0nA-40k-anneal40k3_5h.txt
# Ic = 1.58 A, n = 20.79 , Tavg = 40.05 K, f28-60e19pm2-1200keV-0nA-40k-anneal40k3_5h
#datetime                        t_s     iHTS_A                vHTS_V                tHTS_K  tTAR_K
0202-03-09_07:53:37.527000      28105.99        1.72504500e-02       -1.23586135e-07  40.0209  39.5854
0202-03-09_07:53:37.766000      28106.23        5.03511500e-02       -1.27119225e-07  40.0209  39.5854
0202-03-09_07:53:37.984000      28106.45        1.01427100e-01       -1.31086265e-07  40.0402  39.5880
0202-03-09_07:53:38.176000      28106.64        1.49130200e-01       -1.25260525e-07  40.0402  39.5880
0202-03-09_07:53:38.383000      28106.85        1.93988300e-01       -1.24082925e-07  40.0402  39.5880
0202-03-09_07:53:38.580000      28107.04        2.48610400e-01       -1.15467845e-07  40.0402  39.5880
0202-03-09_07:53:38.816000      28107.28        2.98174700e-01       -1.17017315e-07  40.0402  39.5880
0202-03-09_07:53:39.027000      28107.49        3.47856100e-01       -1.16149615e-07  40.0227  39.5854
0202-03-09_07:53:39.220000      28107.68        3.97264500e-01       -1.19992315e-07  40.0227  39.5854
0202-03-09_07:53:39.414000      28107.87        4.42491800e-01       -1.14104305e-07  40.0227  39.5854
0202-03-09_07:53:39.617000      28108.08        4.95622400e-01       -1.16955345e-07  40.0227  39.5854
0202-03-09_07:53:39.832000      28108.29        5.45358700e-01       -1.10757445e-07  40.0227  39.5854
0202-03-09_07:53:40.043000      28108.50        5.95682800e-01       -1.12678795e-07  40.0410  39.5830
0202-03-09_07:53:40.234000      28108.70        6.44325400e-01       -1.14104305e-07  40.0410  39.5830
0202-03-09_07:53:40.434000      28108.90        6.89667200e-01       -1.18876685e-07  40.0410  39.5830
0202-03-09_07:53:40.625000      28109.09        7.43140700e-01       -1.14290245e-07  40.0410  39.5830
0202-03-09_07:53:40.850000      28109.31        7.94048100e-01       -1.13794415e-07  40.0410  39.5830
0202-03-09_07:53:41.062000      28109.52        8.41430600e-01       -1.12988685e-07  40.0155  39.5730
0202-03-09_07:53:41.266000      28109.73        8.92198400e-01       -1.14724095e-07  40.0155  39.5730
0202-03-09_07:53:41.457000      28109.92        9.39687800e-01       -1.14724095e-07  40.0155  39.5730
0202-03-09_07:53:41.664000      28110.13        9.88168600e-01       -1.11005355e-07  40.0155  39.5730
0202-03-09_07:53:41.875000      28110.34        1.04134700e+00       -1.11563165e-07  40.0474  39.6081
0202-03-09_07:53:42.066000      28110.53        1.08846900e+00       -1.09393905e-07  40.0474  39.6081
0202-03-09_07:53:42.260000      28110.72        1.13672000e+00       -1.01708515e-07  40.0474  39.6081
0202-03-09_07:53:42.453000      28110.92        1.18927000e+00       -1.07968385e-07  40.0474  39.6081
0202-03-09_07:53:42.645000      28111.11        1.23903900e+00       -1.10943375e-07  40.0474  39.6081
0202-03-09_07:53:42.867000      28111.33        1.28728800e+00       -1.24454795e-07  40.0214  39.5835
0202-03-09_07:53:43.062000      28111.52        1.33859100e+00       -1.26066255e-07  40.0214  39.5835
0202-03-09_07:53:43.270000      28111.73        1.38737500e+00       -1.32016235e-07  40.0214  39.5835
0202-03-09_07:53:43.473000      28111.93        1.43519800e+00       -1.21169915e-07  40.0214  39.5835
0202-03-09_07:53:43.676000      28112.14        1.48686800e+00       -9.62546445e-08  40.0214  39.5835
0202-03-09_07:53:43.883000      28112.34        1.53713500e+00       -6.21664945e-08  40.0429  39.5933
0202-03-09_07:53:44.086000      28112.55        1.58619800e+00        2.75786555e-08  40.0429  39.5933
0202-03-09_07:53:44.280000      28112.74        1.63570300e+00        1.68146925e-07  40.0429  39.5933
0202-03-09_07:53:44.473000      28112.93        1.68516600e+00        4.05216435e-07  40.0429  39.5933
0202-03-09_07:53:44.676000      28113.14        1.73017600e+00        2.02274320e-06  40.0429  39.5933
0202-03-09_07:53:44.880000      28113.34        1.78529400e+00        3.50280063e-06  40.0243  39.5808
0202-03-09_07:53:45.070000      28113.53        1.83420600e+00        5.21961765e-06  40.0243  39.5808
0202-03-09_07:53:45.266000      28113.73        1.87888800e+00        8.69725669e-06  40.0243  39.5808
0202-03-09_07:53:45.457000      28113.92        1.93360500e+00        1.36121876e-05  40.0243  39.5808
0202-03-09_07:53:45.660000      28114.12        1.98318100e+00        1.82618485e-05  40.0243  39.5808
0202-03-09_07:53:45.867000      28114.33        2.03105900e+00        2.76522790e-05  40.0468  39.5844

File: chapter 6/data/020k_ffj28/Ic/1_anneal/Ic_2024-03-09_09-20-48022557_f28-60e19pm2-1200keV-0nA-20k-Afteranneal40k3_6h.txt
# Ic = 3.64 A, n = 20.61 , Tavg = 20.05 K, f28-60e19pm2-1200keV-0nA-20k-Afteranneal40k3_6h
#datetime                        t_s     iHTS_A                vHTS_V                tHTS_K  tTAR_K
0202-03-09_09:20:44.453000      33332.92        1.79174000e-02        2.41098750e-09  20.0583  19.7034
0202-03-09_09:20:44.660000      33333.12        2.45428000e-01        8.79481750e-09  20.0583  19.7034
0202-03-09_09:20:44.855000      33333.32        5.65741500e-01        2.11286475e-08  20.0357  19.7477
0202-03-09_09:20:45.050000      33333.51        8.58886500e-01        2.98676875e-08  20.0357  19.7477
0202-03-09_09:20:45.246000      33333.71        1.12557700e+00        2.93718575e-08  20.0357  19.7477
0202-03-09_09:20:45.440000      33333.90        1.44879500e+00        3.09833075e-08  20.0357  19.7477
0202-03-09_09:20:45.633000      33334.09        1.74603400e+00        2.80702975e-08  20.0357  19.7477
0202-03-09_09:20:45.860000      33334.32        2.01456100e+00        3.37723575e-08  20.0357  19.7477
0202-03-09_09:20:46.066000      33334.53        2.34223600e+00        3.35864275e-08  20.0623  19.8182
0202-03-09_09:20:46.270000      33334.73        2.62649500e+00        3.99702675e-08  20.0623  19.8182
0202-03-09_09:20:46.470000      33334.93        2.91101300e+00        3.37103875e-08  20.0623  19.8182
0202-03-09_09:20:46.670000      33335.13        3.23013900e+00        2.44755075e-08  20.0623  19.8182
0202-03-09_09:20:46.867000      33335.33        3.51853300e+00        2.77603975e-08  20.0454  19.6629
0202-03-09_09:20:47.070000      33335.53        3.81034800e+00        1.20480997e-07  20.0454  19.6629
0202-03-09_09:20:47.266000      33335.73        4.12341200e+00        2.73742076e-06  20.0454  19.6629
0202-03-09_09:20:47.457000      33335.92        4.42105400e+00        9.83340545e-06  20.0454  19.6629
0202-03-09_09:20:47.650000      33336.11        4.69086300e+00        3.88296779e-05  20.0454  19.6629

File: chapter 6/data/020k_ffj28/Ic/1_anneal/Ic_2024-03-09_10-49-19012720_f28-60e19pm2-1200keV-0nA-20k-Afteranneal40k3_6h.txt
# Ic = 3.73 A, n = 25.12 , Tavg = 20.07 K, f28-60e19pm2-1200keV-0nA-20k-Afteranneal40k3_6h
#datetime                        t_s     iHTS_A                vHTS_V                tHTS_K  tTAR_K
0202-03-09_10:48:57.523000      38625.99        1.72951000e-02        1.22409050e-09  20.0560  19.8145
0202-03-09_10:48:57.777000      38626.24        4.97681100e-02       -1.75090950e-09  20.0560  19.8145
0202-03-09_10:48:57.973000      38626.44        9.95534000e-02        9.76170500e-10  20.0588  19.7674
0202-03-09_10:48:58.176000      38626.64        1.49954600e-01        3.26940050e-09  20.0588  19.7674
0202-03-09_10:48:58.370000      38626.83        1.95977600e-01        2.27773050e-09  20.0588  19.7674
0202-03-09_10:48:58.590000      38627.05        2.47827300e-01        5.19075050e-09  20.0588  19.7674
0202-03-09_10:48:58.810000      38627.27        2.98204800e-01        3.64127050e-09  20.0588  19.7674
0202-03-09_10:48:59.050000      38627.51        3.48176600e-01        2.27773050e-09  20.0669  19.7091
0202-03-09_10:48:59.305000      38627.77        3.98689100e-01       -3.05246950e-09  20.0669  19.7091
0202-03-09_10:48:59.516000      38627.98        4.47794600e-01       -8.75454950e-09  20.0669  19.7091
0202-03-09_10:48:59.746000      38628.21        4.94544900e-01       -3.23840950e-09  20.0669  19.7091
0202-03-09_10:48:59.980000      38628.44        5.45953800e-01        3.64127050e-09  20.0482  19.8511
0202-03-09_10:49:00.188000      38628.65        5.95860800e-01        2.21575050e-09  20.0482  19.8511
0202-03-09_10:49:00.387000      38628.85        6.44332500e-01        2.21648050e-09  20.0482  19.8511
0202-03-09_10:49:00.598000      38629.06        6.90609300e-01        3.45680050e-09  20.0482  19.8511
0202-03-09_10:49:00.797000      38629.26        7.42877500e-01       -1.50055950e-09  20.0482  19.8511
0202-03-09_10:49:01.043000      38629.50        7.92656900e-01       -2.74013950e-09  20.0783  19.7018
0202-03-09_10:49:01.258000      38629.72        8.42670700e-01       -3.60784950e-09  20.0783  19.7018
0202-03-09_10:49:01.470000      38629.93        8.91302800e-01        5.87496050e-09  20.0783  19.7018
0202-03-09_10:49:01.680000      38630.14        9.41669900e-01        1.36223505e-08  20.0783  19.7018
0202-03-09_10:49:01.887000      38630.35        9.90889800e-01        1.10812005e-08  20.0228  19.7781
0202-03-09_10:49:02.113000      38630.57        1.03924900e+00        1.17629705e-08  20.0228  19.7781
0202-03-09_10:49:02.324000      38630.78        1.09132000e+00        1.38702605e-08  20.0228  19.7781
0202-03-09_10:49:02.586000      38631.05        1.13729200e+00        1.77129705e-08  20.0228  19.7781
0202-03-09_10:49:02.810000      38631.27        1.18958100e+00        3.89162050e-09  20.0228  19.7781
0202-03-09_10:49:03.060000      38631.52        1.23913600e+00        7.30690500e-10  20.0974  19.8072
0202-03-09_10:49:03.260000      38631.72        1.28695800e+00        1.35048050e-09  20.0974  19.8072
0202-03-09_10:49:03.510000      38631.97        1.34092900e+00        6.30881050e-09  20.0974  19.8072
0202-03-09_10:49:03.730000      38632.19        1.38693700e+00        9.53172050e-09  20.0974  19.8072
0202-03-09_10:49:03.953000      38632.42        1.43948600e+00        5.68902050e-09  20.0375  19.6793
0202-03-09_10:49:04.168000      38632.63        1.48475800e+00        3.14787050e-09  20.0375  19.6793
0202-03-09_10:49:04.390000      38632.85        1.53787000e+00        5.19319050e-09  20.0375  19.6793
0202-03-09_10:49:04.610000      38633.07        1.58397500e+00        8.54650500e-10  20.0375  19.6793
0202-03-09_10:49:04.816000      38633.28        1.63577100e+00        7.73433050e-09  20.0375  19.6793
0202-03-09_10:49:05.062000      38633.52        1.68563300e+00        1.31265105e-08  20.0814  19.8822
0202-03-09_10:49:05.285000      38633.75        1.73523600e+00        1.01515205e-08  20.0814  19.8822
0202-03-09_10:49:05.510000      38633.97        1.78605600e+00        1.29405805e-08  20.0814  19.8822
0202-03-09_10:49:05.758000      38634.22        1.83530200e+00        1.44900605e-08  20.0814  19.8822
0202-03-09_10:49:05.984000      38634.45        1.88374200e+00        1.97582805e-08  20.0581  19.6736
0202-03-09_10:49:06.184000      38634.64        1.93373300e+00        1.13290105e-08  20.0581  19.6736
0202-03-09_10:49:06.395000      38634.86        1.98132600e+00        1.64728205e-08  20.0581  19.6736
0202-03-09_10:49:06.617000      38635.08        2.03406300e+00        1.72162305e-08  20.0581  19.6736
0202-03-09_10:49:06.855000      38635.32        2.08433800e+00        1.61623605e-08  20.0581  19.6736
0202-03-09_10:49:07.070000      38635.53        2.13359400e+00        1.10800705e-08  20.0648  19.8161
0202-03-09_10:49:07.280000      38635.74        2.18215700e+00        6.30768050e-09  20.0648  19.8161
0202-03-09_10:49:07.480000      38635.94        2.23028400e+00        3.51862050e-09  20.0648  19.8161
0202-03-09_10:49:07.695000      38636.16        2.28131600e+00        4.26237050e-09  20.0648  19.8161
0202-03-09_10:49:07.900000      38636.36        2.32920900e+00        8.41497050e-09  20.0664  19.7903
0202-03-09_10:49:08.160000      38636.62        2.37972600e+00        1.78977805e-08  20.0664  19.7903
0202-03-09_10:49:08.363000      38636.83        2.42801700e+00        2.21743305e-08  20.0664  19.7903
0202-03-09_10:49:08.582000      38637.05        2.48006000e+00        2.52732905e-08  20.0664  19.7903
0202-03-09_10:49:08.793000      38637.26        2.52890200e+00        2.29180805e-08  20.0664  19.7903
0202-03-09_10:49:09.060000      38637.52        2.57939500e+00        2.44675605e-08  20.0739  19.7113
0202-03-09_10:49:09.320000      38637.78        2.62783100e+00        2.08727705e-08  20.0739  19.7113
0202-03-09_10:49:09.543000      38638.01        2.67818200e+00        1.89514205e-08  20.0739  19.7113
0202-03-09_10:49:09.830000      38638.29        2.73147500e+00        1.96331905e-08  20.0739  19.7113
0202-03-09_10:49:10.070000      38638.53        2.77771800e+00        1.53566305e-08  20.0425  19.8413
0202-03-09_10:49:10.280000      38638.74        2.82454600e+00        2.19264205e-08  20.0425  19.8413
0202-03-09_10:49:10.504000      38638.97        2.87737100e+00        2.68847505e-08  20.0425  19.8413
0202-03-09_10:49:10.780000      38639.24        2.92877600e+00        2.37238105e-08  20.0425  19.8413
0202-03-09_10:49:11.047000      38639.51        2.97667300e+00        1.85175705e-08  20.0864  19.6981
0202-03-09_10:49:11.258000      38639.72        3.02653200e+00        1.64102805e-08  20.0864  19.6981
0202-03-09_10:49:11.470000      38639.93        3.07555800e+00        2.00670405e-08  20.0864  19.6981
0202-03-09_10:49:11.684000      38640.15        3.12441600e+00        2.56451705e-08  20.0864  19.6981
0202-03-09_10:49:11.883000      38640.35        3.17458700e+00        2.65748505e-08  20.0254  19.7904
0202-03-09_10:49:12.137000      38640.60        3.22427100e+00        2.60789505e-08  20.0254  19.7904
0202-03-09_10:49:12.336000      38640.80        3.27456700e+00        2.71943105e-08  20.0254  19.7904
0202-03-09_10:49:12.535000      38641.00        3.32221800e+00        3.19045305e-08  20.0254  19.7904
0202-03-09_10:49:12.805000      38641.27        3.37145300e+00        4.01476205e-08  20.0254  19.7904
0202-03-09_10:49:13.066000      38641.53        3.42118500e+00        4.80809505e-08  20.0916  19.8018
0202-03-09_10:49:13.277000      38641.74        3.47288600e+00        6.21502105e-08  20.0916  19.8018
0202-03-09_10:49:13.492000      38641.95        3.52184600e+00        7.16330105e-08  20.0916  19.8018
0202-03-09_10:49:13.707000      38642.17        3.57313000e+00        9.01647605e-08  20.0916  19.8018
0202-03-09_10:49:13.920000      38642.38        3.62151500e+00        1.14646511e-07  20.0916  19.8018
0202-03-09_10:49:14.200000      38642.66        3.67039300e+00        1.63424081e-07  20.0455  19.6818
0202-03-09_10:49:14.434000      38642.89        3.72327900e+00        2.33770371e-07  20.0455  19.6818
0202-03-09_10:49:14.637000      38643.10        3.76981700e+00        3.11182281e-07  20.0455  19.6818
0202-03-09_10:49:14.918000      38643.38        3.81840300e+00        3.53699961e-07  20.0455  19.6818
0202-03-09_10:49:15.176000      38643.64        3.86990000e+00        5.18192521e-07  20.0779  19.8851
0202-03-09_10:49:15.460000      38643.92        3.91894800e+00        7.43858471e-07  20.0779  19.8851
0202-03-09_10:49:15.680000      38644.14        3.96785500e+00        1.00386085e-06  20.0779  19.8851
0202-03-09_10:49:15.883000      38644.34        4.01854700e+00        1.21756484e-06  20.0779  19.8851
0202-03-09_10:49:16.145000      38644.61        4.06805400e+00        1.64844363e-06  20.0576  19.6720
0202-03-09_10:49:16.420000      38644.88        4.11908300e+00        3.06869500e-06  20.0576  19.6720
0202-03-09_10:49:16.700000      38645.16        4.16846400e+00        3.27396983e-06  20.0576  19.6720
0202-03-09_10:49:16.930000      38645.39        4.21940300e+00        4.81576223e-06  20.0648  19.8193
0202-03-09_10:49:17.190000      38645.65        4.26593800e+00        6.15147404e-06  20.0648  19.8193
0202-03-09_10:49:17.402000      38645.86        4.31773100e+00        7.89934704e-06  20.0648  19.8193
0202-03-09_10:49:17.610000      38646.07        4.36555900e+00        1.09202088e-05  20.0648  19.8193
0202-03-09_10:49:17.850000      38646.31        4.41469400e+00        1.36708417e-05  20.0648  19.8193
0202-03-09_10:49:18.130000      38646.59        4.46279000e+00        1.75680838e-05  20.0666  19.7849
0202-03-09_10:49:18.430000      38646.89        4.51850900e+00        2.19022820e-05  20.0666  19.7849
