Repository: shortlab/2025-devitre-PhD

# 2025-devitre-PhD
Data repository for Alexis Devitre's PhD thesis

File: chapter 6/data/020k_ffj28/Ic/1_anneal/Ic_2024-03-09_12-04-16947470_f28-60e19pm2-1200keV-0nA-50k-Afteranneal50k_33min.txt
# Ic = 0.80 A, n = 18.40 , Tavg = 49.92 K, f28-60e19pm2-1200keV-0nA-50k-Afteranneal50k_33min
#datetime                        t_s     iHTS_A                vHTS_V                tHTS_K  tTAR_K
0202-03-09_12:03:55.110000      43123.57        4.87656100e-02       -8.25847645e-09  49.9064  49.2870
0202-03-09_12:03:55.324000      43123.79        1.42713300e-02       -8.56837145e-09  49.9064  49.2870
0202-03-09_12:03:55.520000      43123.98        2.40131900e-02       -8.63035045e-09  49.9064  49.2870
0202-03-09_12:03:55.710000      43124.17        3.37684200e-02       -4.72566845e-09  49.9064  49.2870
0202-03-09_12:03:55.918000      43124.38        4.33559300e-02       -6.33712445e-09  49.9010  49.2806
0202-03-09_12:03:56.113000      43124.57        5.37092600e-02       -3.98191945e-09  49.9010  49.2806
0202-03-09_12:03:56.324000      43124.79        6.38548100e-02       -9.99389045e-09  49.9010  49.2806
0202-03-09_12:03:56.523000      43124.99        7.31282700e-02       -1.08615975e-08  49.9010  49.2806
0202-03-09_12:03:56.734000      43125.20        8.33109200e-02       -1.73694015e-08  49.9010  49.2806
0202-03-09_12:03:56.945000      43125.41        9.32086200e-02       -1.33407615e-08  49.9171  49.3034
0202-03-09_12:03:57.150000      43125.61        1.03250300e-01       -1.25350335e-08  49.9171  49.3034
0202-03-09_12:03:57.344000      43125.80        1.13119800e-01       -1.31548234e-08  49.9171  49.3034
0202-03-09_12:03:57.535000      43126.00        1.23060500e-01       -1.27829495e-08  49.9171  49.3034
0202-03-09_12:03:57.734000      43126.20        1.33123000e-01       -1.77412764e-08  49.9171  49.3034
0202-03-09_12:03:57.940000      43126.40        1.42721300e-01       -1.27829495e-08  49.9004  49.2936
0202-03-09_12:03:58.133000      43126.59        1.52780700e-01       -1.14813884e-08  49.9004  49.2936
0202-03-09_12:03:58.340000      43126.80        1.62516700e-01       -9.62201645e-09  49.9004  49.2936
0202-03-09_12:03:58.530000      43126.99        1.72506400e-01       -8.81628745e-09  49.9004  49.2936
0202-03-09_12:03:58.734000      43127.20        1.82770700e-01       -1.30308654e-08  49.9004  49.2936
0202-03-09_12:03:58.938000      43127.40        1.92245400e-01       -1.90428365e-08  49.9241  49.3035
0202-03-09_12:03:59.145000      43127.61        2.02462200e-01       -2.03443974e-08  49.9241  49.3035
0202-03-09_12:03:59.348000      43127.81        2.12542400e-01       -1.89188785e-08  49.9241  49.3035
0202-03-09_12:03:59.543000      43128.01        2.21830900e-01       -1.35886774e-08  49.9241  49.3035
0202-03-09_12:03:59.750000      43128.21        2.32639900e-01       -7.88660145e-09  49.9241  49.3035
0202-03-09_12:03:59.957000      43128.42        2.42369800e-01       -6.70899945e-09  49.9147  49.2941
0202-03-09_12:04:00.164000      43128.63        2.52380300e-01       -2.86629545e-09  49.9147  49.2941
0202-03-09_12:04:00.360000      43128.82        2.62275100e-01       -3.36212845e-09  49.9147  49.2941
0202-03-09_12:04:00.570000      43129.03        2.72368700e-01       -3.91982245e-09  49.9147  49.2941
0202-03-09_12:04:00.790000      43129.25        2.81806300e-01       -3.91973445e-09  49.9147  49.2941
0202-03-09_12:04:01             43129.46        2.92023200e-01       -6.39880945e-09  49.9190  49.2980
0202-03-09_12:04:01.203000      43129.66        3.01607800e-01       -1.01795345e-08  49.9190  49.2980
0202-03-09_12:04:01.406000      43129.87        3.11351100e-01       -8.81599445e-09  49.9190  49.2980
0202-03-09_12:04:01.598000      43130.06        3.21524800e-01       -1.44560935e-08  49.9190  49.2980
0202-03-09_12:04:01.810000      43130.27        3.31476000e-01       -1.20389084e-08  49.9190  49.2980
0202-03-09_12:04:02.004000      43130.47        3.41654200e-01       -8.63005745e-09  49.9024  49.2866
0202-03-09_12:04:02.195000      43130.66        3.51459800e-01       -4.35349845e-09  49.9024  49.2866
0202-03-09_12:04:02.402000      43130.86        3.61418400e-01       -1.93631345e-09  49.9024  49.2866
0202-03-09_12:04:02.594000      43131.06        3.70785800e-01       -2.30818845e-09  49.9024  49.2866
0202-03-09_12:04:02.812000      43131.27        3.81292000e-01       -2.55610445e-09  49.9024  49.2866
0202-03-09_12:04:03.008000      43131.47        3.91182300e-01       -1.22868245e-08  49.9149  49.3070
0202-03-09_12:04:03.210000      43131.67        4.01121500e-01       -1.61915084e-08  49.9149  49.3070
0202-03-09_12:04:03.406000      43131.87        4.11172100e-01       -1.84847355e-08  49.9149  49.3070
0202-03-09_12:04:03.613000      43132.07        4.21136500e-01       -1.91045264e-08  49.9149  49.3070
0202-03-09_12:04:03.840000      43132.30        4.31135200e-01       -1.61295295e-08  49.9149  49.3070
0202-03-09_12:04:04.043000      43132.50        4.41151600e-01       -1.67493204e-08  49.9161  49.3006
0202-03-09_12:04:04.240000      43132.70        4.50606900e-01       -1.47659885e-08  49.9161  49.3006
0202-03-09_12:04:04.445000      43132.91        4.60605500e-01       -1.96003595e-08  49.9161  49.3006
0202-03-09_12:04:04.645000      43133.11        4.70627900e-01       -2.25133775e-08  49.9161  49.3006
0202-03-09_12:04:04.848000      43133.31        4.80432100e-01       -1.68732784e-08  49.9161  49.3006
0202-03-09_12:04:05.062000      43133.53        4.90601300e-01       -9.86963945e-09  49.8927  49.3050
0202-03-09_12:04:05.266000      43133.73        5.00840400e-01       -7.08057945e-09  49.8927  49.3050
0202-03-09_12:04:05.470000      43133.93        5.10013800e-01       -6.27485145e-09  49.8927  49.3050
0202-03-09_12:04:05.670000      43134.14        5.20408700e-01       -1.19149494e-08  49.8927  49.3050
0202-03-09_12:04:05.887000      43134.35        5.30488100e-01       -1.82368185e-08  49.9056  49.3037
0202-03-09_12:04:06.100000      43134.56        5.40041500e-01       -2.22034815e-08  49.9056  49.3037
0202-03-09_12:04:06.305000      43134.77        5.50491300e-01       -2.02201504e-08  49.9056  49.3037
0202-03-09_12:04:06.520000      43134.98        5.59767100e-01       -1.39602825e-08  49.9056  49.3037
0202-03-09_12:04:06.710000      43135.17        5.70150100e-01       -1.74311295e-08  49.9056  49.3037
0202-03-09_12:04:06.914000      43135.38        5.79749500e-01       -1.22249014e-08  49.9299  49.3212
0202-03-09_12:04:07.110000      43135.57        5.89320700e-01       -1.78030205e-08  49.9299  49.3212
0202-03-09_12:04:07.300000      43135.76        5.99806100e-01       -1.58816685e-08  49.9299  49.3212
0202-03-09_12:04:07.496000      43135.96        6.09484000e-01       -2.02202054e-08  49.9299  49.3212
0202-03-09_12:04:07.703000      43136.16        6.19320800e-01       -1.34025045e-08  49.9299  49.3212
0202-03-09_12:04:07.906000      43136.37        6.29381800e-01       -1.40222954e-08  49.9034  49.2928
0202-03-09_12:04:08.113000      43136.57        6.39457600e-01       -1.43321905e-08  49.9034  49.2928
0202-03-09_12:04:08.320000      43136.78        6.49010900e-01       -2.07160385e-08  49.9034  49.2928
0202-03-09_12:04:08.540000      43137.00        6.59132700e-01       -1.76790625e-08  49.9034  49.2928
0202-03-09_12:04:08.750000      43137.21        6.69132800e-01       -1.23488594e-08  49.9034  49.2928
0202-03-09_12:04:08.950000      43137.41        6.78882100e-01       -6.33688645e-09  49.9225  49.2940
0202-03-09_12:04:09.152000      43137.61        6.88873400e-01       -1.41462534e-08  49.9225  49.2940
0202-03-09_12:04:09.375000      43137.84        6.98686500e-01       -1.42082325e-08  49.9225  49.2940
0202-03-09_12:04:09.580000      43138.04        7.08895900e-01       -7.32855245e-09  49.9225  49.2940
0202-03-09_12:04:09.820000      43138.28        7.19274500e-01        4.38549855e-09  49.9225  49.2940
0202-03-09_12:04:10.035000      43138.50        7.29112800e-01        1.16370535e-08  49.9056  49.2839
0202-03-09_12:04:10.234000      43138.70        7.38402000e-01        1.41781965e-08  49.9056  49.2839
0202-03-09_12:04:10.450000      43138.91        7.48151300e-01        1.94464206e-08  49.9056  49.2839
0202-03-09_12:04:10.676000      43139.14        7.58329500e-01        2.96109935e-08  49.9056  49.2839
0202-03-09_12:04:10.880000      43139.34        7.68369600e-01        5.32870105e-08  49.9061  49.2904
0202-03-09_12:04:11.080000      43139.54        7.78604200e-01        8.13015656e-08  49.9061  49.2904
0202-03-09_12:04:11.285000      43139.75        7.88583600e-01        1.26112457e-07  49.9061  49.2904
0202-03-09_12:04:11.492000      43139.96        7.97055000e-01        1.58899403e-07  49.9061  49.2904
0202-03-09_12:04:11.703000      43140.17        8.08203800e-01        2.18523300e-07  49.9061  49.2904
0202-03-09_12:04:11.920000      43140.38        8.17677100e-01        2.92092495e-07  49.9005  49.2859
0202-03-09_12:04:12.120000      43140.58        8.28209000e-01        3.72851266e-07  49.9005  49.2859
0202-03-09_12:04:12.330000      43140.79        8.37934600e-01        4.62411105e-07  49.9005  49.2859
0202-03-09_12:04:12.543000      43141.01        8.47927200e-01        6.00438695e-07  49.9005  49.2859
0202-03-09_12:04:12.760000      43141.22        8.58016400e-01        7.68464195e-07  49.9005  49.2859
0202-03-09_12:04:12.973000      43141.43        8.67940800e-01        9.28370345e-07  49.9108  49.2959
0202-03-09_12:04:13.170000      43141.63        8.77633700e-01        1.19165762e-06  49.9108  49.2959
0202-03-09_12:04:13.375000      43141.84        8.87846000e-01        1.43901627e-06  49.9108  49.2959
0202-03-09_12:04:13.580000      43142.04        8.97259900e-01        1.81863836e-06  49.9108  49.2959
0202-03-09_12:04:13.800000      43142.26        9.07803300e-01        2.16665110e-06  49.9108  49.2959
0202-03-09_12:04:14.008000      43142.47        9.16866900e-01        2.67432203e-06  49.9169  49.2922
0202-03-09_12:04:14.215000      43142.68        9.26864100e-01        4.13733906e-06  49.9169  49.2922
0202-03-09_12:04:14.414000      43142.87        9.37258900e-01        4.25045094e-06  49.9169  49.2922
0202-03-09_12:04:14.605000      43143.07        9.46825700e-01        5.50583792e-06  49.9169  49.2922
0202-03-09_12:04:14.820000      43143.28        9.56594300e-01        6.76339416e-06  49.9169  49.2922
0202-03-09_12:04:15.023000      43143.49        9.66958000e-01        8.05565869e-06  49.8988  49.2862
0202-03-09_12:04:15.223000      43143.68        9.76526200e-01        8.18984347e-06  49.8988  49.2862
0202-03-09_12:04:15.418000      43143.88        9.86774400e-01        1.06742763e-05  49.8988  49.2862
0202-03-09_12:04:15.610000      43144.07        9.96544500e-01        1.23315978e-05  49.8988  49.2862
0202-03-09_12:04:15.836000      43144.30        1.00690800e+00        1.37369122e-05  49.8988  49.2862
0202-03-09_12:04:16.047000      43144.51        1.01687100e+00        1.57754052e-05  49.9248  49.3139
0202-03-09_12:04:16.258000      43144.72        1.02648800e+00        1.83088633e-05  49.9248  49.3139
0202-03-09_12:04:16.460000      43144.92        1.03585000e+00        2.07496007e-05  49.9248  49.3139

File: chapter 6/data/020k_ffj28/Ic/1_anneal/Ic_2024-03-09_12-33-41815028_f28-60e19pm2-1200keV-0nA-50k-Afteranneal50k_62min.txt
# Ic = 0.80 A, n = 18.28 , Tavg = 49.90 K, f28-60e19pm2-1200keV-0nA-50k-Afteranneal50k_62min
#datetime                        t_s     iHTS_A                vHTS_V                tHTS_K  tTAR_K
0202-03-09_12:33:19.637000      44888.10        5.00986200e-02       -1.20580455e-08  49.8949  49.2737
0202-03-09_12:33:19.870000      44888.33        1.47124000e-02       -1.12523165e-08  49.8949  49.2737
0202-03-09_12:33:20.090000      44888.55        2.44557400e-02       -5.73617155e-09  49.9031  49.2870
0202-03-09_12:33:20.280000      44888.74        3.34763100e-02       -5.24033855e-09  49.9031  49.2870
0202-03-09_12:33:20.480000      44888.94        4.42247200e-02        2.07320345e-09  49.9031  49.2870
0202-03-09_12:33:20.695000      44889.16        5.41476400e-02        7.09661450e-10  49.9031  49.2870
0202-03-09_12:33:20.910000      44889.37        6.42456900e-02       -2.76117155e-09  49.8936  49.2786
0202-03-09_12:33:21.120000      44889.58        7.43615500e-02       -5.17835855e-09  49.8936  49.2786
0202-03-09_12:33:21.332000      44889.79        8.38110400e-02       -3.62887955e-09  49.8936  49.2786
0202-03-09_12:33:21.543000      44890.00        9.41524900e-02        3.74664045e-09  49.8936  49.2786
0202-03-09_12:33:21.754000      44890.22        1.03446100e-01       -7.15859550e-10  49.8936  49.2786
0202-03-09_12:33:21.953000      44890.42        1.13943400e-01       -4.18669255e-09  49.9246  49.3094
0202-03-09_12:33:22.152000      44890.61        1.23557500e-01       -9.33096255e-09  49.9246  49.3094
0202-03-09_12:33:22.367000      44890.83        1.33076800e-01       -9.08304655e-09  49.9246  49.3094
0202-03-09_12:33:22.598000      44891.06        1.43636400e-01       -9.51690055e-09  49.9246  49.3094
0202-03-09_12:33:22.832000      44891.29        1.53111100e-01       -1.11903375e-08  49.9246  49.3094
0202-03-09_12:33:23.035000      44891.50        1.63698900e-01       -9.33096255e-09  49.9188  49.3024
0202-03-09_12:33:23.240000      44891.70        1.73396300e-01       -5.73617155e-09  49.9188  49.3024
0202-03-09_12:33:23.430000      44891.89        1.83096300e-01       -2.20335955e-09  49.9188  49.3024
0202-03-09_12:33:23.620000      44892.08        1.93267100e-01        2.13500245e-09  49.9188  49.3024
0202-03-09_12:33:23.832000      44892.29        2.03304300e-01        2.19680345e-09  49.9188  49.3024
0202-03-09_12:33:24.030000      44892.49        2.13105500e-01        3.74604145e-09  49.9176  49.3008
0202-03-09_12:33:24.230000      44892.69        2.23123400e-01        1.39083445e-09  49.9176  49.3008
0202-03-09_12:33:24.473000      44892.93        2.32503100e-01        1.14291845e-09  49.9176  49.3008
0202-03-09_12:33:24.676000      44893.14        2.43022700e-01       -4.62113955e-09  49.9176  49.3008
0202-03-09_12:33:24.883000      44893.34        2.53014500e-01       -7.78207455e-09  49.9015  49.2844
0202-03-09_12:33:25.082000      44893.54        2.62468400e-01       -3.19561955e-09  49.9015  49.2844
0202-03-09_12:33:25.280000      44893.74        2.72704500e-01       -4.31124355e-09  49.9015  49.2844
0202-03-09_12:33:25.490000      44893.95        2.82591800e-01        7.40280845e-09  49.9015  49.2844
0202-03-09_12:33:25.690000      44894.15        2.92397500e-01        2.87833345e-09  49.9015  49.2844
0202-03-09_12:33:25.900000      44894.36        3.02342700e-01        2.50645845e-09  49.9265  49.3090
0202-03-09_12:33:26.110000      44894.57        3.12099400e-01       -2.57582855e-09  49.9265  49.3090
0202-03-09_12:33:26.340000      44894.80        3.22250900e-01       -5.73676355e-09  49.9265  49.3090
0202-03-09_12:33:26.540000      44895.00        3.32199000e-01       -9.70342655e-09  49.9265  49.3090
0202-03-09_12:33:26.734000      44895.20        3.41911100e-01       -5.73676355e-09  49.9265  49.3090
0202-03-09_12:33:26.950000      44895.41        3.52319400e-01       -3.46845500e-11  49.9026  49.2896
0202-03-09_12:33:27.145000      44895.61        3.61886100e-01        2.13231450e-10  49.9026  49.2896
0202-03-09_12:33:27.336000      44895.80        3.71725900e-01       -4.06332755e-09  49.9026  49.2896
0202-03-09_12:33:27.562000      44896.02        3.82005000e-01       -3.93936955e-09  49.9026  49.2896
0202-03-09_12:33:27.812000      44896.27        3.91742400e-01       -6.54476550e-10  49.9026  49.2896
0202-03-09_12:33:28.023000      44896.49        4.01897000e-01       -5.05499355e-09  49.9225  49.3073
0202-03-09_12:33:28.234000      44896.70        4.11361400e-01       -1.01992595e-08  49.9225  49.3073
0202-03-09_12:33:28.450000      44896.91        4.21527700e-01       -4.12530655e-09  49.9225  49.3073
0202-03-09_12:33:28.652000      44897.11        4.31743000e-01        1.57677245e-09  49.9225  49.3073
0202-03-09_12:33:28.848000      44897.31        4.41072300e-01        2.13231450e-10  49.8977  49.2812
0202-03-09_12:33:29.060000      44897.52        4.51355800e-01       -1.21825915e-08  49.8977  49.2812
0202-03-09_12:33:29.260000      44897.72        4.61032400e-01       -1.32982155e-08  49.8977  49.2812
0202-03-09_12:33:29.473000      44897.93        4.70680700e-01       -9.14568755e-09  49.8977  49.2812
0202-03-09_12:33:29.676000      44898.14        4.81111800e-01       -4.62149355e-09  49.8977  49.2812
0202-03-09_12:33:29.883000      44898.35        4.90746800e-01        3.43550345e-09  49.9111  49.3025
0202-03-09_12:33:30.082000      44898.54        5.00769200e-01        6.03855245e-09  49.9111  49.3025
0202-03-09_12:33:30.293000      44898.76        5.10868700e-01        6.28646945e-09  49.9111  49.3025
0202-03-09_12:33:30.490000      44898.95        5.20879200e-01        9.56270450e-10  49.9111  49.3025
0202-03-09_12:33:30.684000      44899.15        5.29528700e-01       -3.25830555e-09  49.9111  49.3025
0202-03-09_12:33:30.895000      44899.36        5.40517200e-01       -4.43590855e-09  49.9002  49.2927
0202-03-09_12:33:31.090000      44899.55        5.50119600e-01       -1.89476655e-09  49.9002  49.2927
0202-03-09_12:33:31.293000      44899.75        5.59811900e-01       -2.08070355e-09  49.9002  49.2927
0202-03-09_12:33:31.496000      44899.96        5.70264700e-01        2.62970445e-09  49.9002  49.2927
0202-03-09_12:33:31.700000      44900.16        5.80244000e-01        7.08353450e-10  49.9002  49.2927
0202-03-09_12:33:31.902000      44900.37        5.89825500e-01       -2.39059955e-09  49.9188  49.2972
0202-03-09_12:33:32.110000      44900.57        6.00385200e-01       -6.41923755e-09  49.9188  49.2972
0202-03-09_12:33:32.300000      44900.76        6.10067600e-01       -8.83642155e-09  49.9188  49.2972
0202-03-09_12:33:32.492000      44900.96        6.19000600e-01       -4.12601255e-09  49.9188  49.2972
0202-03-09_12:33:32.700000      44901.16        6.29754700e-01        1.50542450e-10  49.9188  49.2972
0202-03-09_12:33:32.906000      44901.37        6.39792200e-01       -2.26664055e-09  49.9179  49.2987
0202-03-09_12:33:33.113000      44901.57        6.49191200e-01       -4.06403355e-09  49.9179  49.2987
0202-03-09_12:33:33.344000      44901.81        6.59581600e-01       -5.30361455e-09  49.9179  49.2987
0202-03-09_12:33:33.555000      44902.02        6.69047400e-01        1.01824945e-09  49.9179  49.2987
0202-03-09_12:33:33.766000      44902.23        6.79411100e-01        4.05522345e-09  49.9179  49.2987
0202-03-09_12:33:33.973000      44902.43        6.89610100e-01        8.33177845e-09  49.9232  49.2998
0202-03-09_12:33:34.203000      44902.66        6.99432100e-01        5.60469945e-09  49.9232  49.2998
0202-03-09_12:33:34.420000      44902.88        7.09297500e-01        1.18645845e-08  49.9232  49.2998
0202-03-09_12:33:34.613000      44903.08        7.19026000e-01        1.31661445e-08  49.9232  49.2998
0202-03-09_12:33:34.820000      44903.28        7.28916200e-01        2.06036315e-08  49.9232  49.2998
0202-03-09_12:33:35.030000      44903.49        7.38641800e-01        2.84129935e-08  49.9157  49.2897
0202-03-09_12:33:35.234000      44903.69        7.48487500e-01        4.60770255e-08  49.9157  49.2897
0202-03-09_12:33:35.450000      44903.91        7.58750300e-01        6.10759245e-08  49.9157  49.2897
0202-03-09_12:33:35.676000      44904.14        7.68637600e-01        7.67565565e-08  49.9157  49.2897
0202-03-09_12:33:35.887000      44904.35        7.78987000e-01        1.07746013e-07  49.9118  49.2953
0202-03-09_12:33:36.090000      44904.55        7.88253900e-01        1.38735537e-07  49.9118  49.2953
0202-03-09_12:33:36.297000      44904.76        7.98086300e-01        1.77162546e-07  49.9118  49.2953
0202-03-09_12:33:36.496000      44904.96        8.08240700e-01        2.39451489e-07  49.9118  49.2953
0202-03-09_12:33:36.703000      44905.16        8.17765900e-01        2.93311281e-07  49.9118  49.2953
0202-03-09_12:33:36.914000      44905.38        8.28255700e-01        3.83676732e-07  49.9001  49.2900
0202-03-09_12:33:37.133000      44905.59        8.37834300e-01        4.64311475e-07  49.9001  49.2900
0202-03-09_12:33:37.336000      44905.80        8.48334600e-01        6.03640375e-07  49.9001  49.2900
0202-03-09_12:33:37.555000      44906.02        8.58008600e-01        7.88895745e-07  49.9001  49.2900
0202-03-09_12:33:37.766000      44906.23        8.67974600e-01        9.53078235e-07  49.9001  49.2900
0202-03-09_12:33:37.980000      44906.44        8.78016200e-01        1.22745948e-06  49.9320  49.3074
0202-03-09_12:33:38.190000      44906.65        8.88001500e-01        1.47649130e-06  49.9320  49.3074
0202-03-09_12:33:38.402000      44906.86        8.98237600e-01        1.77113968e-06  49.9320  49.3074
0202-03-09_12:33:38.598000      44907.06        9.06758000e-01        2.21044717e-06  49.9320  49.3074
0202-03-09_12:33:38.850000      44907.31        9.18070000e-01        2.76633724e-06  49.9320  49.3074
0202-03-09_12:33:39.070000      44907.53        9.27336900e-01        4.19290895e-06  49.9243  49.3115
0202-03-09_12:33:39.273000      44907.74        9.37534400e-01        4.27428744e-06  49.9243  49.3115
0202-03-09_12:33:39.484000      44907.95        9.47570100e-01        5.73680698e-06  49.9243  49.3115
0202-03-09_12:33:39.695000      44908.16        9.57481200e-01        6.89643493e-06  49.9243  49.3115
0202-03-09_12:33:39.900000      44908.36        9.67381800e-01        7.02603311e-06  49.9229  49.3062
0202-03-09_12:33:40.113000      44908.57        9.76893700e-01        8.16173714e-06  49.9229  49.3062
0202-03-09_12:33:40.344000      44908.81        9.87249900e-01        1.06083599e-05  49.9229  49.3062
0202-03-09_12:33:40.550000      44909.01        9.97060800e-01        1.22638202e-05  49.9229  49.3062
0202-03-09_12:33:40.760000      44909.22        1.00717500e+00        1.34434673e-05  49.9229  49.3062
0202-03-09_12:33:40.957000      44909.42        1.01618800e+00        1.45688828e-05  49.8966  49.2746
0202-03-09_12:33:41.152000      44909.61        1.02679700e+00        1.76155866e-05  49.8966  49.2746
0202-03-09_12:33:41.383000      44909.84        1.03661000e+00        2.06954412e-05  49.8966  49.2746

File: chapter 6/data/020k_ffj28/Ic/1_anneal/Ic_2024-03-09_13-28-56071422_f28-60e19pm2-1200keV-0nA-60k-Afteranneal60k_10min.txt
# Ic = 0.22 A, n = 14.08 , Tavg = 59.94 K, f28-60e19pm2-1200keV-0nA-60k-Afteranneal60k_10min
#datetime                        t_s     iHTS_A                vHTS_V                tHTS_K  tTAR_K
0202-03-09_13:28:49.168000      48217.63        4.93258600e-02       -7.11202165e-09  59.9080  59.0804
0202-03-09_13:28:49.402000      48217.86        1.44650100e-02       -8.35159665e-09  59.9080  59.0804
0202-03-09_13:28:49.610000      48218.07        2.47203800e-02       -9.15732065e-09  59.9080  59.0804
0202-03-09_13:28:49.816000      48218.28        3.41713500e-02       -9.28127765e-09  59.9080  59.0804
0202-03-09_13:28:50.020000      48218.48        4.44579000e-02       -9.65315065e-09  59.9425  59.1126
0202-03-09_13:28:50.215000      48218.68        5.43556000e-02       -1.12026196e-08  59.9425  59.1126
0202-03-09_13:28:50.406000      48218.87        6.38613600e-02       -1.53551956e-08  59.9425  59.1126
0202-03-09_13:28:50.605000      48219.07        7.38095300e-02       -1.39296836e-08  59.9425  59.1126
0202-03-09_13:28:50.812000      48219.27        8.40723300e-02       -1.53551956e-08  59.9425  59.1126
0202-03-09_13:28:51.023000      48219.49        9.37904500e-02       -1.01489806e-08  59.9374  59.0965
0202-03-09_13:28:51.220000      48219.68        1.03416600e-01       -1.57890466e-08  59.9374  59.0965
0202-03-09_13:28:51.414000      48219.87        1.13744700e-01       -1.72765366e-08  59.9374  59.0965
0202-03-09_13:28:51.605000      48220.07        1.23724000e-01       -2.15530696e-08  59.9374  59.0965
0202-03-09_13:28:51.830000      48220.29        1.32848500e-01       -2.55197096e-08  59.9374  59.0965
0202-03-09_13:28:52.035000      48220.50        1.43668400e-01       -2.52717946e-08  59.9443  59.1111
0202-03-09_13:28:52.240000      48220.70        1.53181700e-01       -2.68212636e-08  59.9443  59.1111
0202-03-09_13:28:52.430000      48220.89        1.63072000e-01       -2.78749026e-08  59.9443  59.1111
0202-03-09_13:28:52.664000      48221.12        1.73591500e-01       -2.84327106e-08  59.9443  59.1111
0202-03-09_13:28:52.870000      48221.33        1.82983200e-01       -2.42181556e-08  59.8978  59.0838
0202-03-09_13:28:53.098000      48221.56        1.93507200e-01       -2.42801346e-08  59.8978  59.0838
0202-03-09_13:28:53.297000      48221.76        2.02976000e-01       -1.21942796e-08  59.8978  59.0838
0202-03-09_13:28:53.508000      48221.97        2.13269500e-01        1.69977104e-08  59.8978  59.0838
0202-03-09_13:28:53.707000      48222.17        2.23429900e-01        6.94317304e-08  59.8978  59.0838
0202-03-09_13:28:53.906000      48222.37        2.32263500e-01        1.59982679e-07  59.9496  59.1212
0202-03-09_13:28:54.113000      48222.58        2.43480600e-01        4.47130982e-07  59.9496  59.1212
0202-03-09_13:28:54.330000      48222.79        2.52983600e-01        2.00150451e-06  59.9496  59.1212
0202-03-09_13:28:54.523000      48222.98        2.62496900e-01        3.26972283e-06  59.9496  59.1212
0202-03-09_13:28:54.793000      48223.25        2.72825000e-01        5.45448800e-06  59.9496  59.1212
0202-03-09_13:28:55.016000      48223.48        2.82754600e-01        8.81375810e-06  59.9374  59.1036
0202-03-09_13:28:55.254000      48223.72        2.92337700e-01        1.24550333e-05  59.9374  59.1036
0202-03-09_13:28:55.453000      48223.91        3.02622800e-01        1.74449748e-05  59.9374  59.1036
0202-03-09_13:28:55.676000      48224.14        3.12133100e-01        2.18014892e-05  59.9374  59.1036

File: chapter 6/data/020k_ffj28/Ic/1_anneal/Ic_2024-03-09_13-45-27962855_f28-60e19pm2-1200keV-0nA-50k-Afteranneal60k_10min.txt
# Ic = 0.79 A, n = 18.18 , Tavg = 50.02 K, f28-60e19pm2-1200keV-0nA-50k-Afteranneal60k_10min
#datetime                        t_s     iHTS_A                vHTS_V                tHTS_K  tTAR_K
0202-03-09_13:45:05.145000      49193.61        1.69178100e-02       -8.63059785e-09  50.0238  49.4112
0202-03-09_13:45:05.336000      49193.80        1.44942200e-02       -7.76288885e-09  50.0238  49.4112
0202-03-09_13:45:05.580000      49194.04        2.38442600e-02       -4.84986885e-09  50.0238  49.4112
0202-03-09_13:45:05.816000      49194.28        3.42498800e-02       -7.63893085e-09  50.0238  49.4112
0202-03-09_13:45:06.020000      49194.48        4.44132200e-02       -8.07278485e-09  50.0224  49.4044
0202-03-09_13:45:06.210000      49194.67        5.41387400e-02       -1.16055969e-08  50.0224  49.4044
0202-03-09_13:45:06.484000      49194.94        6.32394400e-02       -1.29691379e-08  50.0224  49.4044
0202-03-09_13:45:06.700000      49195.16        7.37945900e-02       -1.31550759e-08  50.0224  49.4044
0202-03-09_13:45:06.902000      49195.36        8.37516300e-02       -3.67232085e-09  50.0203  49.3904
0202-03-09_13:45:07.100000      49195.56        9.40663600e-02       -3.05261185e-09  50.0203  49.3904
0202-03-09_13:45:07.310000      49195.77        1.02945800e-01       -5.77980485e-09  50.0203  49.3904
0202-03-09_13:45:07.504000      49195.97        1.13542500e-01       -8.94076885e-09  50.0203  49.3904
0202-03-09_13:45:07.703000      49196.16        1.23765200e-01       -6.89545785e-09  50.0203  49.3904
0202-03-09_13:45:07.900000      49196.36        1.33116700e-01       -3.98243885e-09  50.0285  49.3999
0202-03-09_13:45:08.117000      49196.58        1.43824700e-01        8.51933150e-10  50.0285  49.3999
0202-03-09_13:45:08.324000      49196.78        1.53370700e-01       -4.54025085e-09  50.0285  49.3999
0202-03-09_13:45:08.530000      49196.99        1.63004200e-01       -6.02774985e-09  50.0285  49.3999
0202-03-09_13:45:08.773000      49197.24        1.73755300e-01       -1.03662889e-08  50.0285  49.3999
0202-03-09_13:45:09.004000      49197.47        1.83476300e-01       -6.70952085e-09  50.0136  49.3964
0202-03-09_13:45:09.215000      49197.68        1.93241900e-01       -5.90379185e-09  50.0136  49.3964
0202-03-09_13:45:09.426000      49197.89        2.02955600e-01       -6.08972885e-09  50.0136  49.3964
0202-03-09_13:45:09.617000      49198.08        2.13121900e-01       -4.85014685e-09  50.0136  49.3964
0202-03-09_13:45:09.844000      49198.30        2.22801400e-01       -9.00274885e-09  50.0136  49.3964
0202-03-09_13:45:10.082000      49198.54        2.32973700e-01       -8.19701985e-09  50.0302  49.4088
0202-03-09_13:45:10.293000      49198.75        2.42440400e-01       -1.08621219e-08  50.0302  49.4088
0202-03-09_13:45:10.510000      49198.97        2.52945100e-01       -5.59389585e-09  50.0302  49.4088
0202-03-09_13:45:10.715000      49199.18        2.62646900e-01       -2.12306485e-09  50.0302  49.4088
0202-03-09_13:45:10.918000      49199.38        2.72504500e-01       -7.51524885e-09  50.0098  49.3785
0202-03-09_13:45:11.120000      49199.58        2.82495700e-01       -1.11720179e-08  50.0098  49.3785
0202-03-09_13:45:11.320000      49199.78        2.91982200e-01       -1.30933709e-08  50.0098  49.3785
0202-03-09_13:45:11.527000      49199.99        3.02193100e-01       -5.84181285e-09  50.0098  49.3785
0202-03-09_13:45:11.777000      49200.24        3.12565900e-01       -7.57722885e-09  50.0098  49.3785
0202-03-09_13:45:12.008000      49200.47        3.22172700e-01       -6.21368785e-09  50.0170  49.3970
0202-03-09_13:45:12.227000      49200.69        3.32187600e-01       -7.82514485e-09  50.0170  49.3970
0202-03-09_13:45:12.430000      49200.89        3.42496400e-01       -3.54858485e-09  50.0170  49.3970
0202-03-09_13:45:12.637000      49201.10        3.52229300e-01       -4.16837585e-09  50.0170  49.3970
0202-03-09_13:45:12.848000      49201.31        3.61767800e-01       -2.30904185e-09  50.0101  49.3894
0202-03-09_13:45:13.070000      49201.53        3.72025500e-01       -5.40805585e-09  50.0101  49.3894
0202-03-09_13:45:13.297000      49201.76        3.81752500e-01       -7.76333985e-09  50.0101  49.3894
0202-03-09_13:45:13.496000      49201.96        3.91844600e-01       -7.39148485e-09  50.0101  49.3894
0202-03-09_13:45:13.720000      49202.18        4.01556800e-01       -6.21388185e-09  50.0101  49.3894
0202-03-09_13:45:13.918000      49202.38        4.11145800e-01       -1.59446019e-08  50.0250  49.4093
0202-03-09_13:45:14.133000      49202.60        4.21257200e-01       -1.49529369e-08  50.0250  49.4093
0202-03-09_13:45:14.348000      49202.81        4.31162300e-01       -1.31555419e-08  50.0250  49.4093
0202-03-09_13:45:14.566000      49203.03        4.41478500e-01       -5.71804885e-09  50.0250  49.4093
0202-03-09_13:45:14.777000      49203.24        4.51661500e-01       -1.31753185e-09  50.0250  49.4093
0202-03-09_13:45:15.016000      49203.48        4.61387100e-01       -3.42482185e-09  50.0081  49.3852
0202-03-09_13:45:15.223000      49203.68        4.71134800e-01       -7.39148485e-09  50.0081  49.3852
0202-03-09_13:45:15.426000      49203.89        4.81001400e-01       -1.28456469e-08  50.0081  49.3852
0202-03-09_13:45:15.637000      49204.10        4.90462700e-01       -1.29696049e-08  50.0081  49.3852
0202-03-09_13:45:15.840000      49204.30        5.01041600e-01       -1.27216889e-08  50.0234  49.3950
0202-03-09_13:45:16.062000      49204.52        5.10684000e-01       -1.45190829e-08  50.0234  49.3950
0202-03-09_13:45:16.285000      49204.75        5.21210500e-01       -2.25763669e-08  50.0234  49.3950
0202-03-09_13:45:16.484000      49204.95        5.30499700e-01       -2.29482419e-08  50.0234  49.3950
0202-03-09_13:45:16.703000      49205.16        5.40421100e-01       -2.08409519e-08  50.0234  49.3950
0202-03-09_13:45:16.902000      49205.36        5.50393000e-01       -1.22258559e-08  50.0378  49.4028
0202-03-09_13:45:17.120000      49205.58        5.60117000e-01       -5.34617385e-09  50.0378  49.4028
0202-03-09_13:45:17.330000      49205.79        5.70526700e-01       -7.79498500e-11  50.0378  49.4028
0202-03-09_13:45:17.550000      49206.01        5.80016200e-01       -5.96596485e-09  50.0378  49.4028
0202-03-09_13:45:17.785000      49206.25        5.90571600e-01       -8.87898385e-09  50.0378  49.4028
0202-03-09_13:45:18.008000      49206.47        5.99710900e-01       -1.03045029e-08  50.0067  49.3850
0202-03-09_13:45:18.266000      49206.73        6.10280900e-01       -8.81700485e-09  50.0067  49.3850
0202-03-09_13:45:18.480000      49206.94        6.19412800e-01       -8.94096285e-09  50.0067  49.3850
0202-03-09_13:45:18.688000      49207.15        6.30111900e-01       -9.68471185e-09  50.0067  49.3850
0202-03-09_13:45:18.895000      49207.36        6.39331300e-01       -1.07382059e-08  50.0136  49.3894
0202-03-09_13:45:19.105000      49207.57        6.50033200e-01       -1.01801919e-08  50.0136  49.3894
0202-03-09_13:45:19.330000      49207.79        6.59877500e-01       -1.40847269e-08  50.0136  49.3894
0202-03-09_13:45:19.543000      49208.00        6.69475300e-01       -1.99107679e-08  50.0136  49.3894
0202-03-09_13:45:19.797000      49208.26        6.79807900e-01       -1.66878519e-08  50.0136  49.3894
0202-03-09_13:45:20.040000      49208.50        6.89108900e-01       -8.50660285e-09  50.0232  49.4004
0202-03-09_13:45:20.250000      49208.71        6.98297200e-01       -3.61024885e-09  50.0232  49.4004
0202-03-09_13:45:20.457000      49208.92        7.09317600e-01        1.16214615e-09  50.0232  49.4004
0202-03-09_13:45:20.668000      49209.13        7.19121800e-01        1.41006215e-09  50.0232  49.4004
0202-03-09_13:45:20.870000      49209.33        7.28553400e-01        1.05209991e-08  50.0232  49.4004
0202-03-09_13:45:21.080000      49209.54        7.39182800e-01        1.03350611e-08  50.0119  49.3792
0202-03-09_13:45:21.316000      49209.78        7.49148700e-01        2.49001631e-08  50.0119  49.3792
0202-03-09_13:45:21.510000      49209.97        7.58895000e-01        3.74819321e-08  50.0119  49.3792
0202-03-09_13:45:21.710000      49210.17        7.68776400e-01        6.23355751e-08  50.0119  49.3792
0202-03-09_13:45:21.914000      49210.38        7.78024400e-01        9.17136961e-08  50.0474  49.4229
0202-03-09_13:45:22.130000      49210.59        7.88861600e-01        1.20657962e-07  50.0474  49.4229
0202-03-09_13:45:22.336000      49210.80        7.98346600e-01        1.71356914e-07  50.0474  49.4229
0202-03-09_13:45:22.590000      49211.05        8.08318500e-01        2.15362116e-07  50.0474  49.4229
0202-03-09_13:45:22.820000      49211.28        8.18556100e-01        3.08020957e-07  50.0474  49.4229
0202-03-09_13:45:23.030000      49211.49        8.28674900e-01        4.11898026e-07  50.0089  49.3826
0202-03-09_13:45:23.230000      49211.69        8.38067900e-01        4.93152702e-07  50.0089  49.3826
0202-03-09_13:45:23.470000      49211.93        8.48493400e-01        6.49402156e-07  50.0089  49.3826
0202-03-09_13:45:23.688000      49212.15        8.57889400e-01        8.23811506e-07  50.0089  49.3826
0202-03-09_13:45:23.900000      49212.36        8.68305100e-01        9.81300546e-07  50.0221  49.4053
0202-03-09_13:45:24.110000      49212.57        8.77903000e-01        1.22339114e-06  50.0221  49.4053
0202-03-09_13:45:24.320000      49212.78        8.87765000e-01        1.54834787e-06  50.0221  49.4053
0202-03-09_13:45:24.516000      49212.98        8.98051500e-01        1.84807907e-06  50.0221  49.4053
0202-03-09_13:45:24.710000      49213.17        9.05191700e-01        2.12525002e-06  50.0221  49.4053
0202-03-09_13:45:24.918000      49213.38        9.17578200e-01        3.57475859e-06  50.0003  49.3818
0202-03-09_13:45:25.133000      49213.59        9.27630200e-01        3.68030915e-06  50.0003  49.3818
0202-03-09_13:45:25.344000      49213.81        9.37458200e-01        5.01949348e-06  50.0003  49.3818
0202-03-09_13:45:25.600000      49214.06        9.47667500e-01        5.12901070e-06  50.0003  49.3818
0202-03-09_13:45:25.800000      49214.26        9.57330700e-01        6.60746226e-06  50.0003  49.3818
0202-03-09_13:45:26.035000      49214.50        9.67305500e-01        8.02424451e-06  50.0231  49.3889
0202-03-09_13:45:26.234000      49214.69        9.77253900e-01        9.44046893e-06  50.0231  49.3889
0202-03-09_13:45:26.465000      49214.93        9.87304500e-01        1.06441048e-05  50.0231  49.3889
0202-03-09_13:45:26.684000      49215.15        9.97133900e-01        1.23571475e-05  50.0231  49.3889
0202-03-09_13:45:26.883000      49215.35        1.00686800e+00        1.41855955e-05  50.0237  49.3965
0202-03-09_13:45:27.125000      49215.59        1.01625100e+00        1.65395649e-05  50.0237  49.3965
0202-03-09_13:45:27.324000      49215.79        1.02637300e+00        1.66965582e-05  50.0237  49.3965
0202-03-09_13:45:27.580000      49216.04        1.03626200e+00        2.03447150e-05  50.0237  49.3965
