Repository: shortlab/2025-devitre-PhD

# 2025-devitre-PhD
Data repository for Alexis Devitre's PhD thesis

File: chapter 6/data/020k_ffj28/Ic/1_anneal/Ic_2024-03-09_13-45-52388538_f28-60e19pm2-1200keV-0nA-50k-Afteranneal60k_10min.txt
# Ic = 0.79 A, n = 18.03 , Tavg = 50.01 K, f28-60e19pm2-1200keV-0nA-50k-Afteranneal60k_10min
#datetime                        t_s     iHTS_A                vHTS_V                tHTS_K  tTAR_K
0202-03-09_13:45:29.652000      49218.11        1.68829300e-02       -3.42933950e-07  50.0141  49.4028
0202-03-09_13:45:29.863000      49218.32        1.49342600e-02       -3.43925617e-07  50.0141  49.4028
0202-03-09_13:45:30.060000      49218.52        2.44149000e-02       -3.46962597e-07  50.0402  49.4242
0202-03-09_13:45:30.270000      49218.73        3.46212800e-02       -3.48636035e-07  50.0402  49.4242
0202-03-09_13:45:30.490000      49218.95        4.43200800e-02       -3.43615721e-07  50.0402  49.4242
0202-03-09_13:45:30.690000      49219.15        5.40413800e-02       -3.42500098e-07  50.0402  49.4242
0202-03-09_13:45:30.906000      49219.37        6.43679700e-02       -3.40392807e-07  50.0167  49.3904
0202-03-09_13:45:31.100000      49219.56        7.36170900e-02       -3.45103228e-07  50.0167  49.3904
0202-03-09_13:45:31.320000      49219.78        8.39837500e-02       -3.48512084e-07  50.0167  49.3904
0202-03-09_13:45:31.523000      49219.98        9.31393600e-02       -3.43181873e-07  50.0167  49.3904
0202-03-09_13:45:31.715000      49220.18        1.03777600e-01       -3.37417809e-07  50.0167  49.3904
0202-03-09_13:45:31.920000      49220.38        1.13716900e-01       -3.28740722e-07  50.0434  49.4223
0202-03-09_13:45:32.150000      49220.61        1.23574500e-01       -3.27749055e-07  50.0434  49.4223
0202-03-09_13:45:32.395000      49220.86        1.33960800e-01       -3.22852699e-07  50.0434  49.4223
0202-03-09_13:45:32.605000      49221.07        1.43612100e-01       -3.21365199e-07  50.0434  49.4223
0202-03-09_13:45:32.816000      49221.28        1.53926900e-01       -3.23286554e-07  50.0434  49.4223
0202-03-09_13:45:33.066000      49221.53        1.63319900e-01       -3.26013638e-07  50.0186  49.3920
0202-03-09_13:45:33.280000      49221.74        1.73337800e-01       -3.24340200e-07  50.0186  49.3920
0202-03-09_13:45:33.492000      49221.96        1.83606600e-01       -3.27625097e-07  50.0186  49.3920
0202-03-09_13:45:33.710000      49222.17        1.93114900e-01       -3.31033952e-07  50.0186  49.3920
0202-03-09_13:45:33.914000      49222.38        2.03009600e-01       -3.44917291e-07  50.0258  49.4074
0202-03-09_13:45:34.140000      49222.60        2.13220400e-01       -3.40764685e-07  50.0258  49.4074
0202-03-09_13:45:34.336000      49222.80        2.22923700e-01       -3.41384477e-07  50.0258  49.4074
0202-03-09_13:45:34.527000      49222.99        2.32729400e-01       -3.41880310e-07  50.0258  49.4074
0202-03-09_13:45:34.720000      49223.18        2.42569200e-01       -3.42500102e-07  50.0258  49.4074
0202-03-09_13:45:34.918000      49223.38        2.52541000e-01       -3.40206872e-07  50.0173  49.3925
0202-03-09_13:45:35.125000      49223.59        2.62934400e-01       -3.35806350e-07  50.0173  49.3925
0202-03-09_13:45:35.350000      49223.81        2.72621200e-01       -3.43739686e-07  50.0173  49.3925
0202-03-09_13:45:35.574000      49224.04        2.82432800e-01       -3.38099580e-07  50.0173  49.3925
0202-03-09_13:45:35.790000      49224.25        2.92201300e-01       -3.34628745e-07  50.0173  49.3925
0202-03-09_13:45:36.062000      49224.52        3.02265200e-01       -3.38099580e-07  50.0332  49.4025
0202-03-09_13:45:36.260000      49224.72        3.12548800e-01       -3.38781351e-07  50.0332  49.4025
0202-03-09_13:45:36.460000      49224.92        3.22338100e-01       -3.38719372e-07  50.0332  49.4025
0202-03-09_13:45:36.668000      49225.13        3.31722300e-01       -3.36550166e-07  50.0332  49.4025
0202-03-09_13:45:36.867000      49225.33        3.41878000e-01       -3.39897091e-07  50.0108  49.3973
0202-03-09_13:45:37.066000      49225.53        3.51847000e-01       -3.40330994e-07  50.0108  49.3973
0202-03-09_13:45:37.277000      49225.74        3.61679300e-01       -3.43120057e-07  50.0108  49.3973
0202-03-09_13:45:37.492000      49225.95        3.71627500e-01       -3.43987765e-07  50.0108  49.3973
0202-03-09_13:45:37.700000      49226.16        3.81967400e-01       -3.41942453e-07  50.0108  49.3973
0202-03-09_13:45:37.895000      49226.36        3.91059200e-01       -3.45475266e-07  50.0057  49.3870
0202-03-09_13:45:38.094000      49226.55        4.01635200e-01       -3.40454952e-07  50.0057  49.3870
0202-03-09_13:45:38.310000      49226.77        4.11764400e-01       -3.37232035e-07  50.0057  49.3870
0202-03-09_13:45:38.504000      49226.96        4.21357900e-01       -3.37541931e-07  50.0057  49.3870
0202-03-09_13:45:38.695000      49227.16        4.31369800e-01       -3.44669536e-07  50.0057  49.3870
0202-03-09_13:45:38.910000      49227.37        4.41335800e-01       -3.46838807e-07  50.0085  49.3921
0202-03-09_13:45:39.120000      49227.58        4.51261700e-01       -3.44111724e-07  50.0085  49.3921
0202-03-09_13:45:39.324000      49227.79        4.61376000e-01       -3.46095057e-07  50.0085  49.3921
0202-03-09_13:45:39.535000      49228.00        4.70727500e-01       -3.45475266e-07  50.0085  49.3921
0202-03-09_13:45:39.793000      49228.25        4.81435500e-01       -3.50929433e-07  50.0085  49.3921
0202-03-09_13:45:40             49228.46        4.90654900e-01       -3.47210682e-07  50.0111  49.3922
0202-03-09_13:45:40.195000      49228.66        5.00520000e-01       -3.41694536e-07  50.0111  49.3922
0202-03-09_13:45:40.410000      49228.87        5.10438400e-01       -3.39959119e-07  50.0111  49.3922
0202-03-09_13:45:40.610000      49229.07        5.20773900e-01       -3.46466932e-07  50.0111  49.3922
0202-03-09_13:45:40.836000      49229.30        5.30689400e-01       -3.49132037e-07  50.0111  49.3922
0202-03-09_13:45:41.050000      49229.51        5.40067600e-01       -3.50371620e-07  50.0273  49.4135
0202-03-09_13:45:41.277000      49229.74        5.50696000e-01       -3.43491932e-07  50.0273  49.4135
0202-03-09_13:45:41.480000      49229.94        5.59713600e-01       -3.43615890e-07  50.0273  49.4135
0202-03-09_13:45:41.695000      49230.16        5.70253900e-01       -3.46838807e-07  50.0273  49.4135
0202-03-09_13:45:41.900000      49230.36        5.79820700e-01       -3.46095057e-07  50.0218  49.4007
0202-03-09_13:45:42.120000      49230.58        5.89969200e-01       -3.44607557e-07  50.0218  49.4007
0202-03-09_13:45:42.316000      49230.78        6.00131000e-01       -3.39711202e-07  50.0218  49.4007
0202-03-09_13:45:42.510000      49230.97        6.09240600e-01       -3.42190399e-07  50.0218  49.4007
0202-03-09_13:45:42.770000      49231.23        6.20011000e-01       -3.48760250e-07  50.0218  49.4007
0202-03-09_13:45:43.010000      49231.47        6.30143000e-01       -3.50185830e-07  50.0260  49.4080
0202-03-09_13:45:43.260000      49231.72        6.39261500e-01       -3.47396768e-07  50.0260  49.4080
0202-03-09_13:45:43.473000      49231.93        6.49527300e-01       -3.40331143e-07  50.0260  49.4080
0202-03-09_13:45:43.684000      49232.15        6.59019800e-01       -3.40083227e-07  50.0260  49.4080
0202-03-09_13:45:43.895000      49232.36        6.69616500e-01       -3.39711352e-07  50.0132  49.3874
0202-03-09_13:45:44.098000      49232.56        6.79353600e-01       -3.45227497e-07  50.0132  49.3874
0202-03-09_13:45:44.300000      49232.76        6.88960400e-01       -3.43678018e-07  50.0132  49.3874
0202-03-09_13:45:44.500000      49232.96        6.99276600e-01       -3.37789998e-07  50.0132  49.3874
0202-03-09_13:45:44.707000      49233.17        7.09045200e-01       -3.23534791e-07  50.0132  49.3874
0202-03-09_13:45:44.906000      49233.37        7.18699500e-01       -3.18638437e-07  50.0086  49.3867
0202-03-09_13:45:45.120000      49233.58        7.29078000e-01       -3.16407187e-07  50.0086  49.3867
0202-03-09_13:45:45.336000      49233.80        7.38975700e-01       -3.05870730e-07  50.0086  49.3867
0202-03-09_13:45:45.543000      49234.01        7.49088600e-01       -2.89818128e-07  50.0086  49.3867
0202-03-09_13:45:45.812000      49234.28        7.58838900e-01       -2.72959796e-07  50.0086  49.3867
0202-03-09_13:45:46.030000      49234.49        7.68886500e-01       -2.50275423e-07  50.0102  49.3973
0202-03-09_13:45:46.234000      49234.70        7.78150500e-01       -2.20463447e-07  50.0102  49.3973
0202-03-09_13:45:46.434000      49234.90        7.88529000e-01       -1.92076991e-07  50.0102  49.3973
0202-03-09_13:45:46.700000      49235.16        7.98529100e-01       -1.57740536e-07  50.0102  49.3973
0202-03-09_13:45:46.906000      49235.37        8.08395700e-01       -8.61546062e-08  50.0115  49.3963
0202-03-09_13:45:47.120000      49235.58        8.17874900e-01       -1.12837802e-08  50.0115  49.3963
0202-03-09_13:45:47.320000      49235.78        8.28299400e-01        6.03641298e-08  50.0115  49.3963
0202-03-09_13:45:47.510000      49235.97        8.38302500e-01        1.47196934e-07  50.0115  49.3963
0202-03-09_13:45:47.770000      49236.23        8.47478900e-01        2.97310456e-07  50.0115  49.3963
0202-03-09_13:45:48.040000      49236.50        8.58298200e-01        4.82504196e-07  50.0216  49.4067
0202-03-09_13:45:48.258000      49236.72        8.68070000e-01        7.43622396e-07  50.0216  49.4067
0202-03-09_13:45:48.477000      49236.94        8.77868300e-01        9.17721716e-07  50.0216  49.4067
0202-03-09_13:45:48.684000      49237.14        8.87892100e-01        1.21131669e-06  50.0216  49.4067
0202-03-09_13:45:48.887000      49237.35        8.97681500e-01        1.48185545e-06  50.0022  49.3795
0202-03-09_13:45:49.105000      49237.57        9.07634100e-01        1.93665832e-06  50.0022  49.3795
0202-03-09_13:45:49.316000      49237.78        9.17643100e-01        2.32892429e-06  50.0022  49.3795
0202-03-09_13:45:49.527000      49237.99        9.27797600e-01        3.81183720e-06  50.0022  49.3795
0202-03-09_13:45:49.785000      49238.25        9.37692300e-01        4.00211316e-06  50.0022  49.3795
0202-03-09_13:45:50.030000      49238.49        9.46938700e-01        5.54043540e-06  50.0081  49.3878
0202-03-09_13:45:50.242000      49238.70        9.57508700e-01        5.71515460e-06  50.0081  49.3878
0202-03-09_13:45:50.465000      49238.93        9.67161500e-01        6.90620771e-06  50.0081  49.3878
0202-03-09_13:45:50.670000      49239.13        9.77669200e-01        9.26786080e-06  50.0081  49.3878
0202-03-09_13:45:50.867000      49239.33        9.86232700e-01        1.03134489e-05  50.0052  49.3976
0202-03-09_13:45:51.105000      49239.57        9.97141100e-01        1.18821409e-05  50.0052  49.3976
0202-03-09_13:45:51.310000      49239.77        1.00662700e+00        1.31646132e-05  50.0052  49.3976
0202-03-09_13:45:51.516000      49239.98        1.01744400e+00        1.60279253e-05  50.0052  49.3976
0202-03-09_13:45:51.720000      49240.18        1.02715900e+00        1.85213460e-05  50.0052  49.3976
0202-03-09_13:45:51.957000      49240.42        1.03696900e+00        2.00391530e-05  50.0139  49.4029

File: chapter 6/data/020k_ffj28/Ic/1_anneal/Ic_2024-03-09_13-46-16968674_f28-60e19pm2-1200keV-0nA-50k-Afteranneal60k_10min.txt
# Ic = 0.79 A, n = 18.18 , Tavg = 50.03 K, f28-60e19pm2-1200keV-0nA-50k-Afteranneal60k_10min
#datetime                        t_s     iHTS_A                vHTS_V                tHTS_K  tTAR_K
0202-03-09_13:45:54.098000      49242.56        1.62268200e-02       -1.40971554e-08  50.0255  49.4075
0202-03-09_13:45:54.310000      49242.77        1.45736400e-02       -1.84357065e-08  50.0255  49.4075
0202-03-09_13:45:54.516000      49242.98        2.47384900e-02       -1.99232454e-08  50.0255  49.4075
0202-03-09_13:45:54.707000      49243.17        3.37338300e-02       -1.60185904e-08  50.0255  49.4075
0202-03-09_13:45:54.910000      49243.37        4.45620800e-02       -1.65144434e-08  50.0128  49.3945
0202-03-09_13:45:55.110000      49243.57        5.43529200e-02       -1.89316304e-08  50.0128  49.3945
0202-03-09_13:45:55.324000      49243.78        6.36703200e-02       -2.11008994e-08  50.0128  49.3945
0202-03-09_13:45:55.523000      49243.99        7.40830200e-02       -1.75680894e-08  50.0128  49.3945
0202-03-09_13:45:55.720000      49244.18        8.39792300e-02       -1.42212155e-08  50.0128  49.3945
0202-03-09_13:45:55.965000      49244.43        9.30953100e-02       -1.71342354e-08  50.0133  49.3849
0202-03-09_13:45:56.176000      49244.64        1.03975500e-01       -2.17826704e-08  50.0133  49.3849
0202-03-09_13:45:56.390000      49244.85        1.13275100e-01       -2.07910034e-08  50.0133  49.3849
0202-03-09_13:45:56.590000      49245.05        1.23787200e-01       -1.12462175e-08  50.0133  49.3849
0202-03-09_13:45:56.824000      49245.29        1.33548400e-01       -1.15561134e-08  50.0133  49.3849
0202-03-09_13:45:57.035000      49245.50        1.44066500e-01       -8.89101045e-09  50.0279  49.4128
0202-03-09_13:45:57.230000      49245.69        1.53374200e-01       -1.50889234e-08  50.0279  49.4128
0202-03-09_13:45:57.480000      49245.94        1.63098200e-01       -1.75061094e-08  50.0279  49.4128
0202-03-09_13:45:57.688000      49246.15        1.73551000e-01       -1.58326734e-08  50.0279  49.4128
0202-03-09_13:45:57.887000      49246.35        1.82939600e-01       -8.76705245e-09  50.0164  49.4039
0202-03-09_13:45:58.094000      49246.56        1.93315200e-01       -8.51913545e-09  50.0164  49.4039
0202-03-09_13:45:58.310000      49246.77        2.03254500e-01       -7.96132345e-09  50.0164  49.4039
0202-03-09_13:45:58.510000      49246.97        2.12689100e-01       -3.74674245e-09  50.0164  49.4039
0202-03-09_13:45:58.710000      49247.17        2.23022200e-01       -8.95298945e-09  50.0164  49.4039
0202-03-09_13:45:58.918000      49247.38        2.32675000e-01       -1.85597555e-08  50.0061  49.3738
0202-03-09_13:45:59.140000      49247.60        2.42866600e-01       -2.70508965e-08  50.0061  49.3738
0202-03-09_13:45:59.344000      49247.80        2.52608400e-01       -2.50675644e-08  50.0061  49.3738
0202-03-09_13:45:59.590000      49248.05        2.62537300e-01       -2.12248574e-08  50.0061  49.3738
0202-03-09_13:45:59.812000      49248.27        2.71724100e-01       -1.87456924e-08  50.0061  49.3738
0202-03-09_13:46:00.027000      49248.49        2.82736400e-01       -1.46550694e-08  50.0187  49.3943
0202-03-09_13:46:00.230000      49248.69        2.92449000e-01       -1.49030005e-08  50.0187  49.3943
0202-03-09_13:46:00.450000      49248.91        3.02130000e-01       -1.68863734e-08  50.0187  49.3943
0202-03-09_13:46:00.690000      49249.15        3.12566500e-01       -1.50890475e-08  50.0187  49.3943
0202-03-09_13:46:00.890000      49249.35        3.22167400e-01       -2.18447844e-08  50.0161  49.3915
0202-03-09_13:46:01.090000      49249.55        3.31973000e-01       -1.78781214e-08  50.0161  49.3915
0202-03-09_13:46:01.297000      49249.76        3.41585800e-01       -2.21546804e-08  50.0161  49.3915
0202-03-09_13:46:01.510000      49249.98        3.52276000e-01       -2.05432235e-08  50.0161  49.3915
0202-03-09_13:46:01.707000      49250.17        3.61623200e-01       -2.46958245e-08  50.0161  49.3915
0202-03-09_13:46:01.918000      49250.38        3.71421500e-01       -1.66385384e-08  50.0184  49.4133
0202-03-09_13:46:02.125000      49250.59        3.81854900e-01       -1.74442674e-08  50.0184  49.4133
0202-03-09_13:46:02.332000      49250.79        3.91495900e-01       -1.37874994e-08  50.0184  49.4133
0202-03-09_13:46:02.550000      49251.01        4.01338700e-01       -1.83119754e-08  50.0184  49.4133
0202-03-09_13:46:02.816000      49251.28        4.11460500e-01       -2.14109314e-08  50.0184  49.4133
0202-03-09_13:46:03.040000      49251.50        4.21842100e-01       -1.61427054e-08  50.0174  49.3984
0202-03-09_13:46:03.230000      49251.69        4.30567400e-01       -9.51094045e-09  50.0174  49.3984
0202-03-09_13:46:03.438000      49251.90        4.41327300e-01       -7.52760845e-09  50.0174  49.3984
0202-03-09_13:46:03.656000      49252.12        4.51412000e-01       -1.26718755e-08  50.0174  49.3984
0202-03-09_13:46:03.875000      49252.34        4.61012900e-01       -1.67624974e-08  50.0206  49.3998
0202-03-09_13:46:04.098000      49252.56        4.71235600e-01       -1.31677084e-08  50.0206  49.3998
0202-03-09_13:46:04.310000      49252.77        4.80829100e-01       -1.77541634e-08  50.0206  49.3998
0202-03-09_13:46:04.508000      49252.97        4.90812900e-01       -1.53369774e-08  50.0206  49.3998
0202-03-09_13:46:04.715000      49253.18        4.99995200e-01       -1.42213534e-08  50.0206  49.3998
0202-03-09_13:46:04.914000      49253.38        5.10869500e-01       -9.32500245e-09  50.0137  49.3967
0202-03-09_13:46:05.130000      49253.59        5.20792400e-01       -7.21771245e-09  50.0137  49.3967
0202-03-09_13:46:05.340000      49253.80        5.30348800e-01       -9.26302345e-09  50.0137  49.3967
0202-03-09_13:46:05.550000      49254.01        5.40209400e-01       -1.70104134e-08  50.0137  49.3967
0202-03-09_13:46:05.773000      49254.23        5.50018000e-01       -1.83119754e-08  50.0137  49.3967
0202-03-09_13:46:06.010000      49254.47        5.60326800e-01       -1.86838495e-08  50.0408  49.4115
0202-03-09_13:46:06.227000      49254.69        5.70219600e-01       -1.33537664e-08  50.0408  49.4115
0202-03-09_13:46:06.426000      49254.89        5.80041600e-01       -1.87461805e-08  50.0408  49.4115
0202-03-09_13:46:06.637000      49255.10        5.89704800e-01       -1.89322955e-08  50.0408  49.4115
0202-03-09_13:46:06.855000      49255.32        6.00270300e-01       -1.79406884e-08  50.0240  49.4071
0202-03-09_13:46:07.098000      49255.56        6.09592200e-01       -6.22664445e-09  50.0240  49.4071
0202-03-09_13:46:07.305000      49255.77        6.19921800e-01       -7.72486450e-10  50.0240  49.4071
0202-03-09_13:46:07.510000      49255.97        6.29564200e-01       -6.53654045e-09  50.0240  49.4071
0202-03-09_13:46:07.715000      49256.18        6.39356500e-01       -1.46557974e-08  50.0240  49.4071
0202-03-09_13:46:07.918000      49256.38        6.49663800e-01       -1.94901645e-08  50.0301  49.4009
0202-03-09_13:46:08.137000      49256.60        6.59379000e-01       -8.33393345e-09  50.0301  49.4009
0202-03-09_13:46:08.367000      49256.83        6.68908600e-01       -3.99539845e-09  50.0301  49.4009
0202-03-09_13:46:08.566000      49257.03        6.79257500e-01        1.02490555e-09  50.0301  49.4009
0202-03-09_13:46:08.777000      49257.24        6.88910300e-01        9.00947550e-10  50.0301  49.4009
0202-03-09_13:46:09.020000      49257.48        6.98943100e-01        4.24781755e-09  50.0056  49.3794
0202-03-09_13:46:09.223000      49257.69        7.09033500e-01        8.02854055e-09  50.0056  49.3794
0202-03-09_13:46:09.426000      49257.89        7.18797700e-01        1.19332215e-08  50.0056  49.3794
0202-03-09_13:46:09.625000      49258.09        7.28689400e-01        1.62717565e-08  50.0056  49.3794
0202-03-09_13:46:09.832000      49258.29        7.38652400e-01        2.52587206e-08  50.0056  49.3794
0202-03-09_13:46:10.043000      49258.50        7.48618400e-01        4.12493195e-08  50.0233  49.4044
0202-03-09_13:46:10.254000      49258.71        7.58633300e-01        5.07321166e-08  50.0233  49.4044
0202-03-09_13:46:10.492000      49258.96        7.68736800e-01        7.41602036e-08  50.0233  49.4044
0202-03-09_13:46:10.703000      49259.16        7.78413400e-01        1.09922126e-07  50.0233  49.4044
0202-03-09_13:46:10.914000      49259.37        7.88731100e-01        1.40415826e-07  50.0194  49.4026
0202-03-09_13:46:11.120000      49259.58        7.98547100e-01        1.87333979e-07  50.0194  49.4026
0202-03-09_13:46:11.332000      49259.80        8.08208900e-01        2.39520353e-07  50.0194  49.4026
0202-03-09_13:46:11.540000      49260.00        8.18235700e-01        2.94247868e-07  50.0194  49.4026
0202-03-09_13:46:11.793000      49260.25        8.28258000e-01        3.87340425e-07  50.0194  49.4026
0202-03-09_13:46:12.035000      49260.50        8.38094200e-01        5.14769384e-07  50.0211  49.3980
0202-03-09_13:46:12.234000      49260.70        8.47837600e-01        6.53540939e-07  50.0211  49.3980
0202-03-09_13:46:12.492000      49260.95        8.58119600e-01        8.30305719e-07  50.0211  49.3980
0202-03-09_13:46:12.707000      49261.17        8.68008400e-01        1.03967136e-06  50.0211  49.3980
0202-03-09_13:46:12.914000      49261.38        8.77695400e-01        1.22610452e-06  50.0114  49.4017
0202-03-09_13:46:13.130000      49261.59        8.87477300e-01        1.53699174e-06  50.0114  49.4017
0202-03-09_13:46:13.350000      49261.81        8.98090400e-01        1.81422430e-06  50.0114  49.4017
0202-03-09_13:46:13.594000      49262.06        9.07508100e-01        2.26115567e-06  50.0114  49.4017
0202-03-09_13:46:13.800000      49262.26        9.17511200e-01        2.76442604e-06  50.0114  49.4017
0202-03-09_13:46:14.050000      49262.51        9.27652300e-01        4.24157417e-06  50.0141  49.3933
0202-03-09_13:46:14.260000      49262.72        9.36729200e-01        4.36621416e-06  50.0141  49.3933
0202-03-09_13:46:14.500000      49262.96        9.47753400e-01        5.64688851e-06  50.0141  49.3933
0202-03-09_13:46:14.715000      49263.18        9.57113800e-01        5.82978886e-06  50.0141  49.3933
0202-03-09_13:46:14.930000      49263.39        9.67217800e-01        8.26835690e-06  50.0164  49.3929
0202-03-09_13:46:15.152000      49263.62        9.76324500e-01        8.37576670e-06  50.0164  49.3929
0202-03-09_13:46:15.375000      49263.84        9.87253600e-01        1.08274743e-05  50.0164  49.3929
0202-03-09_13:46:15.580000      49264.04        9.96314300e-01        1.23013375e-05  50.0164  49.3929
0202-03-09_13:46:15.790000      49264.25        1.00717700e+00        1.41890352e-05  50.0164  49.3929
0202-03-09_13:46:16.035000      49264.50        1.01705400e+00        1.64799689e-05  50.0310  49.4036
0202-03-09_13:46:16.250000      49264.71        1.02699400e+00        1.84068993e-05  50.0310  49.4036
0202-03-09_13:46:16.457000      49264.92        1.03681700e+00        2.08804854e-05  50.0310  49.4036

File: chapter 6/data/020k_ffj28/Ic/1_anneal/Ic_2024-03-10_03-18-32491255_f28-60e19pm2-1200keV-0nA-60k-Afteranneal80k_peak.txt
# Ic = 0.23 A, n = 14.40 , Tavg = 59.97 K, f28-60e19pm2-1200keV-0nA-60k-Afteranneal80k_peak
#datetime                        t_s     iHTS_A                vHTS_V                tHTS_K  tTAR_K
0202-03-10_03:18:10.120000      32627.44        4.99193700e-02       -6.52945495e-09  59.9749  59.1715
0202-03-10_03:18:10.360000      32627.67        8.62904600e-03       -2.81073395e-09  59.9656  59.1499
0202-03-10_03:18:10.566000      32627.88        1.13243200e-02       -8.69870895e-09  59.9656  59.1499
0202-03-10_03:18:10.760000      32628.08        1.44187600e-02       -2.11564259e-08  59.9656  59.1499
0202-03-10_03:18:10.970000      32628.28        1.73647800e-02       -2.05366389e-08  59.9656  59.1499
0202-03-10_03:18:11.164000      32628.48        2.05660800e-02       -2.30777949e-08  59.9656  59.1499
0202-03-10_03:18:11.387000      32628.70        2.28768900e-02       -2.32637609e-08  59.9932  59.1658
0202-03-10_03:18:11.586000      32628.90        2.61642600e-02       -1.95450799e-08  59.9932  59.1658
0202-03-10_03:18:11.780000      32629.09        2.90865400e-02       -1.71279099e-08  59.9932  59.1658
0202-03-10_03:18:11.984000      32629.30        3.18381400e-02       -1.91732069e-08  59.9932  59.1658
0202-03-10_03:18:12.180000      32629.50        3.54292300e-02       -1.88633139e-08  59.9932  59.1658
0202-03-10_03:18:12.395000      32629.71        3.81704400e-02       -1.30992949e-08  59.9825  59.1580
0202-03-10_03:18:12.590000      32629.90        4.09161000e-02       -1.56404219e-08  59.9825  59.1580
0202-03-10_03:18:12.780000      32630.10        4.40476400e-02       -1.90492499e-08  59.9825  59.1580
0202-03-10_03:18:12.990000      32630.30        4.70545100e-02       -2.77882459e-08  59.9825  59.1580
0202-03-10_03:18:13.180000      32630.50        4.97586200e-02       -2.77262679e-08  59.9825  59.1580
0202-03-10_03:18:13.390000      32630.70        5.28797700e-02       -3.02054159e-08  59.9705  59.1394
0202-03-10_03:18:13.586000      32630.90        5.55215400e-02       -2.81601189e-08  59.9705  59.1394
0202-03-10_03:18:13.800000      32631.12        5.87027100e-02       -2.78502249e-08  59.9705  59.1394
0202-03-10_03:18:13.996000      32631.31        6.22290300e-02       -2.42554609e-08  59.9705  59.1394
0202-03-10_03:18:14.203000      32631.52        6.49761700e-02       -2.46893109e-08  59.9705  59.1394
0202-03-10_03:18:14.406000      32631.72        6.76639500e-02       -2.58669069e-08  59.9802  59.1643
0202-03-10_03:18:14.617000      32631.93        7.12348000e-02       -2.66726299e-08  59.9802  59.1643
0202-03-10_03:18:14.824000      32632.14        7.39507800e-02       -2.80981399e-08  59.9802  59.1643
0202-03-10_03:18:15.035000      32632.35        7.68656300e-02       -2.99575009e-08  59.9802  59.1643
0202-03-10_03:18:15.240000      32632.55        7.97804800e-02       -3.94402419e-08  59.9802  59.1643
0202-03-10_03:18:15.445000      32632.76        8.28150200e-02       -3.68991149e-08  59.9711  59.1509
0202-03-10_03:18:15.640000      32632.95        8.58975800e-02       -3.48538179e-08  59.9711  59.1509
0202-03-10_03:18:15.832000      32633.15        8.88851600e-02       -3.34902869e-08  59.9711  59.1509
0202-03-10_03:18:16.043000      32633.36        9.17079900e-02       -3.56595409e-08  59.9711  59.1509
0202-03-10_03:18:16.240000      32633.55        9.47504800e-02       -4.06798159e-08  59.9711  59.1509
0202-03-10_03:18:16.445000      32633.76        9.77588300e-02       -3.90683689e-08  59.9672  59.1382
0202-03-10_03:18:16.637000      32633.95        1.00430300e-01       -4.17954319e-08  59.9672  59.1382
0202-03-10_03:18:16.832000      32634.14        1.03526200e-01       -3.96881559e-08  59.9672  59.1382
0202-03-10_03:18:17.047000      32634.36        1.06692500e-01       -4.22292629e-08  59.9672  59.1382
0202-03-10_03:18:17.242000      32634.55        1.09656400e-01       -3.80146319e-08  59.9672  59.1382
0202-03-10_03:18:17.450000      32634.76        1.12727100e-01       -3.57213409e-08  59.9624  59.1504
0202-03-10_03:18:17.640000      32634.96        1.15401500e-01       -3.55353839e-08  59.9624  59.1504
0202-03-10_03:18:17.836000      32635.15        1.18354900e-01       -3.86962969e-08  59.9624  59.1504
0202-03-10_03:18:18.043000      32635.36        1.21395900e-01       -4.22290819e-08  59.9624  59.1504
0202-03-10_03:18:18.240000      32635.55        1.24520000e-01       -3.92541049e-08  59.9624  59.1504
0202-03-10_03:18:18.438000      32635.75        1.27846000e-01       -3.86343179e-08  59.9934  59.1665
0202-03-10_03:18:18.633000      32635.95        1.30501300e-01       -3.33041519e-08  59.9934  59.1665
0202-03-10_03:18:18.824000      32636.14        1.33251400e-01       -3.86962969e-08  59.9934  59.1665
0202-03-10_03:18:19.020000      32636.33        1.36126200e-01       -3.98119129e-08  59.9934  59.1665
0202-03-10_03:18:19.215000      32636.53        1.39348200e-01       -4.16092949e-08  59.9934  59.1665
0202-03-10_03:18:19.420000      32636.74        1.42467900e-01       -4.05556579e-08  59.9878  59.1673
0202-03-10_03:18:19.625000      32636.94        1.45037000e-01       -4.40264639e-08  59.9878  59.1673
0202-03-10_03:18:19.820000      32637.13        1.48520200e-01       -4.74972699e-08  59.9878  59.1673
0202-03-10_03:18:20.035000      32637.35        1.51504800e-01       -4.89847579e-08  59.9878  59.1673
0202-03-10_03:18:20.240000      32637.55        1.54396900e-01       -4.23530389e-08  59.9878  59.1673
0202-03-10_03:18:20.440000      32637.76        1.57212300e-01       -3.85723399e-08  59.9835  59.1537
0202-03-10_03:18:20.633000      32637.95        1.60277000e-01       -3.40478959e-08  59.9835  59.1537
0202-03-10_03:18:20.830000      32638.14        1.63383300e-01       -3.69608939e-08  59.9835  59.1537
0202-03-10_03:18:21.043000      32638.36        1.66468900e-01       -3.94400409e-08  59.9835  59.1537
0202-03-10_03:18:21.240000      32638.55        1.69422300e-01       -4.53899949e-08  59.9835  59.1537
0202-03-10_03:18:21.450000      32638.76        1.72188700e-01       -5.14019269e-08  59.9832  59.1566
0202-03-10_03:18:21.652000      32638.97        1.75336600e-01       -5.28894149e-08  59.9832  59.1566
0202-03-10_03:18:21.850000      32639.17        1.78145900e-01       -5.05342249e-08  59.9832  59.1566
0202-03-10_03:18:22.050000      32639.37        1.80934600e-01       -4.45222929e-08  59.9832  59.1566
0202-03-10_03:18:22.270000      32639.58        1.84207100e-01       -4.17952309e-08  59.9832  59.1566
0202-03-10_03:18:22.477000      32639.79        1.86958700e-01       -4.14853379e-08  59.9761  59.1445
0202-03-10_03:18:22.680000      32639.99        1.90139200e-01       -4.86128859e-08  59.9761  59.1445
0202-03-10_03:18:22.875000      32640.19        1.92917500e-01       -4.97285019e-08  59.9761  59.1445
0202-03-10_03:18:23.086000      32640.40        1.96179700e-01       -5.33852059e-08  59.9761  59.1445
0202-03-10_03:18:23.330000      32640.64        1.98846700e-01       -4.99763499e-08  59.9761  59.1445
0202-03-10_03:18:23.523000      32640.84        2.01932000e-01       -4.98523639e-08  59.9788  59.1645
0202-03-10_03:18:23.734000      32641.05        2.04793400e-01       -4.30966879e-08  59.9788  59.1645
0202-03-10_03:18:23.930000      32641.25        2.08043700e-01       -4.47701119e-08  59.9788  59.1645
0202-03-10_03:18:24.125000      32641.44        2.11056500e-01       -3.86342239e-08  59.9788  59.1645
0202-03-10_03:18:24.336000      32641.65        2.13747200e-01       -2.94613799e-08  59.9788  59.1645
0202-03-10_03:18:24.547000      32641.86        2.16804500e-01       -1.60120079e-08  59.9761  59.1556
0202-03-10_03:18:24.760000      32642.08        2.19986500e-01       -2.43867795e-09  59.9761  59.1556
0202-03-10_03:18:24.953000      32642.27        2.23110800e-01        1.05148641e-08  59.9761  59.1556
0202-03-10_03:18:25.160000      32642.48        2.25751100e-01        3.45006111e-08  59.9761  59.1556
0202-03-10_03:18:25.360000      32642.67        2.28970200e-01        5.52634671e-08  59.9612  59.1567
0202-03-10_03:18:25.566000      32642.88        2.32027600e-01        8.02408721e-08  59.9612  59.1567
0202-03-10_03:18:25.770000      32643.09        2.34920100e-01        1.27220707e-07  59.9612  59.1567
0202-03-10_03:18:25.970000      32643.28        2.37613900e-01        1.81699960e-07  59.9612  59.1567
0202-03-10_03:18:26.195000      32643.51        2.40862600e-01        2.43864570e-07  59.9612  59.1567
0202-03-10_03:18:26.402000      32643.72        2.43440600e-01        3.32122201e-07  59.9711  59.1577
0202-03-10_03:18:26.610000      32643.92        2.46806700e-01        4.28870910e-07  59.9711  59.1577
0202-03-10_03:18:26.800000      32644.12        2.49781000e-01        5.14029608e-07  59.9711  59.1577
0202-03-10_03:18:27.010000      32644.33        2.52716600e-01        6.58935930e-07  59.9711  59.1577
0202-03-10_03:18:27.258000      32644.57        2.55785800e-01        8.49087256e-07  59.9711  59.1577
0202-03-10_03:18:27.453000      32644.77        2.58249500e-01        9.92444732e-07  59.9845  59.1555
0202-03-10_03:18:27.656000      32644.97        2.61593200e-01        1.17175012e-06  59.9845  59.1555
0202-03-10_03:18:27.860000      32645.17        2.64824200e-01        1.44730896e-06  59.9845  59.1555
0202-03-10_03:18:28.066000      32645.38        2.67654500e-01        1.78670622e-06  59.9845  59.1555
0202-03-10_03:18:28.285000      32645.60        2.70492000e-01        2.06189319e-06  59.9845  59.1555
0202-03-10_03:18:28.484000      32645.80        2.73731800e-01        2.47554134e-06  59.9659  59.1509
0202-03-10_03:18:28.680000      32645.99        2.76306800e-01        2.83923439e-06  59.9659  59.1509
0202-03-10_03:18:28.870000      32646.18        2.79690700e-01        3.25300638e-06  59.9659  59.1509
0202-03-10_03:18:29.080000      32646.39        2.82807400e-01        4.65261580e-06  59.9659  59.1509
0202-03-10_03:18:29.280000      32646.59        2.85464000e-01        4.79113891e-06  59.9659  59.1509
0202-03-10_03:18:29.492000      32646.80        2.88493100e-01        6.22979596e-06  59.9687  59.1560
0202-03-10_03:18:29.690000      32647.01        2.91448000e-01        6.32419001e-06  59.9687  59.1560
0202-03-10_03:18:29.895000      32647.21        2.94184400e-01        7.56463815e-06  59.9687  59.1560
0202-03-10_03:18:30.098000      32647.41        2.97597900e-01        8.79820660e-06  59.9687  59.1560
0202-03-10_03:18:30.336000      32647.65        3.00606300e-01        9.00230352e-06  59.9687  59.1560
0202-03-10_03:18:30.540000      32647.85        3.03399400e-01        1.05047370e-05  59.9712  59.1558
0202-03-10_03:18:30.758000      32648.07        3.06073800e-01        1.19733298e-05  59.9712  59.1558
0202-03-10_03:18:30.960000      32648.27        3.09396800e-01        1.32439617e-05  59.9712  59.1558
0202-03-10_03:18:31.176000      32648.49        3.12307200e-01        1.46440678e-05  59.9712  59.1558
0202-03-10_03:18:31.383000      32648.70        3.15259800e-01        1.47853799e-05  59.9684  59.1557
0202-03-10_03:18:31.580000      32648.89        3.18345300e-01        1.74145299e-05  59.9684  59.1557
0202-03-10_03:18:31.790000      32649.10        3.21119200e-01        1.86386155e-05  59.9684  59.1557
0202-03-10_03:18:31.992000      32649.31        3.24008800e-01        2.02922157e-05  59.9684  59.1557

File: chapter 6/data/020k_ffj28/Ic/1_anneal/Ic_2024-03-10_04-48-42133964_f28-6e20pm2-1200keV-0nA-60k-anneal80k_1h.txt
# Ic =  nan A, n =  nan , Tavg = 59.99 K, f28-6e20pm2-1200keV-0nA-60k-anneal80k_1h
#datetime                        t_s     iHTS_A                vHTS_V                tHTS_K  tTAR_K
0202-03-10_04:48:35.152000      38052.47        1.68245300e-02        5.87122912e-07  60.0204  59.1875
0202-03-10_04:48:35.350000      38052.67        1.45523100e-02        4.08252784e-07  59.9927  59.1715
0202-03-10_04:48:35.547000      38052.86        2.40211200e-02        1.75647241e-07  59.9927  59.1715
0202-03-10_04:48:35.740000      38053.05        3.43997100e-02       -5.26817850e-09  59.9927  59.1715
0202-03-10_04:48:35.934000      38053.25        4.42069000e-02       -7.18950850e-09  59.9927  59.1715
0202-03-10_04:48:36.125000      38053.44        5.34085700e-02       -1.69201485e-08  59.9927  59.1715
0202-03-10_04:48:36.332000      38053.65        6.37852300e-02       -1.58665085e-08  60.0095  59.1925
0202-03-10_04:48:36.530000      38053.84        7.38625400e-02       -1.79737785e-08  60.0095  59.1925
0202-03-10_04:48:36.723000      38054.04        8.30924000e-02       -1.42550685e-08  60.0095  59.1925
0202-03-10_04:48:36.920000      38054.24        9.35199700e-02       -1.68581685e-08  60.0095  59.1925
0202-03-10_04:48:37.117000      38054.43        1.03548300e-01       -1.50607885e-08  60.0095  59.1925
0202-03-10_04:48:37.355000      38054.67        1.13297600e-01       -1.90893985e-08  60.0095  59.1925
0202-03-10_04:48:37.562000      38054.87        1.23579700e-01       -1.48128785e-08  59.9818  59.1560
0202-03-10_04:48:37.760000      38055.08        1.33290500e-01       -1.29535185e-08  59.9818  59.1560
0202-03-10_04:48:37.965000      38055.28        1.43002200e-01       -1.43170485e-08  59.9818  59.1560
0202-03-10_04:48:38.164000      38055.48        1.53371900e-01       -1.11561385e-08  59.9818  59.1560
0202-03-10_04:48:38.363000      38055.68        1.62870400e-01       -1.37592385e-08  60.0151  59.1953
0202-03-10_04:48:38.566000      38055.88        1.72803700e-01       -1.04743785e-08  60.0151  59.1953
0202-03-10_04:48:38.758000      38056.07        1.83246200e-01       -8.67699850e-09  60.0151  59.1953
0202-03-10_04:48:38.953000      38056.27        1.93081500e-01       -1.05363850e-09  60.0151  59.1953
0202-03-10_04:48:39.156000      38056.47        2.02494000e-01        5.57811500e-10  60.0151  59.1953
0202-03-10_04:48:39.360000      38056.67        2.13412800e-01        4.40040150e-09  59.9924  59.1731
0202-03-10_04:48:39.550000      38056.86        2.22998000e-01        1.33872215e-08  59.9924  59.1731
0202-03-10_04:48:39.746000      38057.06        2.31960800e-01        5.10701015e-08  59.9924  59.1731
0202-03-10_04:48:39.938000      38057.25        2.43128900e-01        1.15589801e-07  59.9924  59.1731
0202-03-10_04:48:40.130000      38057.44        2.52861900e-01        2.39546955e-07  59.9924  59.1731
0202-03-10_04:48:40.355000      38057.67        2.62403400e-01        5.75904915e-07  59.9924  59.1731
0202-03-10_04:48:40.566000      38057.88        2.72577200e-01        9.90046961e-07  60.0054  59.1835
0202-03-10_04:48:40.770000      38058.08        2.82666400e-01        3.68420883e-06  60.0054  59.1835
0202-03-10_04:48:40.960000      38058.28        2.92016700e-01        4.94610026e-06  60.0054  59.1835
0202-03-10_04:48:41.164000      38058.48        3.02055400e-01        7.84442188e-06  60.0054  59.1835
0202-03-10_04:48:41.363000      38058.68        3.12361300e-01        1.18542740e-05  59.9859  59.1540
0202-03-10_04:48:41.566000      38058.88        3.21614900e-01        1.41834428e-05  59.9859  59.1540
0202-03-10_04:48:41.758000      38059.07        3.32363000e-01        2.08988617e-05  59.9859  59.1540
