Repository: shortlab/2025-devitre-PhD

# 2025-devitre-PhD
Data repository for Alexis Devitre's PhD thesis

File: chapter 6/data/020k_ffj28/Ic/1_anneal/Ic_2024-03-10_14-41-25764616_f28-6e20pm2-1200keV-0nA-20k-anneal80k_4h.txt
# Ic = 3.95 A, n = 26.23 , Tavg = 19.93 K, f28-6e20pm2-1200keV-0nA-20k-anneal80k_4h
#datetime                        t_s     iHTS_A                vHTS_V                tHTS_K  tTAR_K
0202-03-10_14:41:06.250000      73603.56        1.76093200e-02        3.40884550e-09  19.9473  19.5613
0202-03-10_14:41:06.465000      73603.78        5.08169000e-02        1.30156550e-09  19.9127  19.7018
0202-03-10_14:41:06.656000      73603.97        9.96910300e-02        9.54477550e-09  19.9127  19.7018
0202-03-10_14:41:06.863000      73604.18        1.47722400e-01        9.66873550e-09  19.9127  19.7018
0202-03-10_14:41:07.060000      73604.37        1.98040600e-01        1.32635255e-08  19.9127  19.7018
0202-03-10_14:41:07.258000      73604.57        2.48606600e-01        3.65676550e-09  19.9127  19.7018
0202-03-10_14:41:07.453000      73604.77        2.96205900e-01       -5.57814500e-10  19.9469  19.6119
0202-03-10_14:41:07.650000      73604.96        3.45651400e-01       -2.35520450e-09  19.9469  19.6119
0202-03-10_14:41:07.848000      73605.16        3.96873400e-01        3.65676550e-09  19.9469  19.6119
0202-03-10_14:41:08.050000      73605.37        4.46523700e-01        6.81769550e-09  19.9469  19.6119
0202-03-10_14:41:08.246000      73605.56        4.93262200e-01        7.49946550e-09  19.9469  19.6119
0202-03-10_14:41:08.457000      73605.77        5.45759000e-01        7.49946550e-09  19.9121  19.6027
0202-03-10_14:41:08.650000      73605.96        5.94900200e-01        7.68540550e-09  19.9121  19.6027
0202-03-10_14:41:08.840000      73606.15        6.40271800e-01        4.58645550e-09  19.9121  19.6027
0202-03-10_14:41:09.047000      73606.36        6.93853600e-01        1.45031055e-08  19.9121  19.6027
0202-03-10_14:41:09.242000      73606.56        7.43636000e-01        1.63624755e-08  19.9121  19.6027
0202-03-10_14:41:09.453000      73606.77        7.90706900e-01        2.07010055e-08  19.9346  19.6968
0202-03-10_14:41:09.645000      73606.96        8.42674000e-01        2.00812155e-08  19.9346  19.6968
0202-03-10_14:41:09.836000      73607.15        8.92365900e-01        1.89036155e-08  19.9346  19.6968
0202-03-10_14:41:10.030000      73607.34        9.39981000e-01        1.57426855e-08  19.9346  19.6968
0202-03-10_14:41:10.230000      73607.55        9.88988700e-01        6.25988550e-09  19.9346  19.6968
0202-03-10_14:41:10.430000      73607.74        1.04174800e+00        1.07223755e-08  19.9352  19.5580
0202-03-10_14:41:10.620000      73607.93        1.09042200e+00        1.41310955e-08  19.9352  19.5580
0202-03-10_14:41:10.824000      73608.14        1.13511400e+00        1.76014055e-08  19.9352  19.5580
0202-03-10_14:41:11.016000      73608.33        1.18991300e+00        1.18989355e-08  19.9352  19.5580
0202-03-10_14:41:11.210000      73608.52        1.23929400e+00        1.17747155e-08  19.9352  19.5580
0202-03-10_14:41:11.414000      73608.73        1.28735500e+00        7.18826550e-09  19.9123  19.7029
0202-03-10_14:41:11.617000      73608.93        1.33766400e+00        9.97732550e-09  19.9123  19.7029
0202-03-10_14:41:11.810000      73609.12        1.38788400e+00        8.98565550e-09  19.9123  19.7029
0202-03-10_14:41:12.010000      73609.33        1.43601000e+00        7.93201550e-09  19.9123  19.7029
0202-03-10_14:41:12.207000      73609.52        1.48588600e+00        2.41587550e-09  19.9123  19.7029
0202-03-10_14:41:12.406000      73609.72        1.53727600e+00        2.35389550e-09  19.9090  19.5320
0202-03-10_14:41:12.610000      73609.92        1.58488000e+00        7.56013550e-09  19.9090  19.5320
0202-03-10_14:41:12.805000      73610.12        1.63422100e+00        8.55180550e-09  19.9090  19.5320
0202-03-10_14:41:12.996000      73610.31        1.68563500e+00        1.73410550e-09  19.9090  19.5320
0202-03-10_14:41:13.200000      73610.51        1.73333500e+00        6.81638550e-09  19.9090  19.5320
0202-03-10_14:41:13.395000      73610.71        1.78322200e+00        7.56013550e-09  19.9312  19.7329
0202-03-10_14:41:13.598000      73610.91        1.83445700e+00        1.55554355e-08  19.9312  19.7329
0202-03-10_14:41:13.790000      73611.10        1.88258800e+00        2.00179255e-08  19.9312  19.7329
0202-03-10_14:41:13.980000      73611.30        1.93157600e+00        2.32408355e-08  19.9312  19.7329
0202-03-10_14:41:14.170000      73611.49        1.98318800e+00        2.42944855e-08  19.9312  19.7329
0202-03-10_14:41:14.380000      73611.69        2.03336400e+00        1.96460555e-08  19.9444  19.7104
0202-03-10_14:41:14.574000      73611.89        2.07840200e+00        1.79106355e-08  19.9444  19.7104
0202-03-10_14:41:14.766000      73612.08        2.13213600e+00        1.82825155e-08  19.9444  19.7104
0202-03-10_14:41:14.973000      73612.29        2.18189500e+00        1.59892855e-08  19.9444  19.7104
0202-03-10_14:41:15.164000      73612.48        2.22966300e+00        1.47497055e-08  19.9444  19.7104
0202-03-10_14:41:15.360000      73612.67        2.27973200e+00        2.08236555e-08  19.9281  19.5546
0202-03-10_14:41:15.566000      73612.88        2.33046600e+00        2.26830255e-08  19.9281  19.5546
0202-03-10_14:41:15.758000      73613.07        2.38062500e+00        2.03278255e-08  19.9281  19.5546
0202-03-10_14:41:15.953000      73613.27        2.42597800e+00        9.72940550e-09  19.9281  19.5546
0202-03-10_14:41:16.160000      73613.47        2.47936700e+00        1.25184655e-08  19.9281  19.5546
0202-03-10_14:41:16.360000      73613.67        2.52941200e+00        1.41918955e-08  19.9066  19.6773
0202-03-10_14:41:16.555000      73613.87        2.57588900e+00        2.72074955e-08  19.9066  19.6773
0202-03-10_14:41:16.758000      73614.07        2.62854700e+00        2.72073055e-08  19.9066  19.6773
0202-03-10_14:41:16.957000      73614.27        2.67847900e+00        2.98721555e-08  19.9066  19.6773
0202-03-10_14:41:17.152000      73614.46        2.72560600e+00        2.20006355e-08  19.9066  19.6773
0202-03-10_14:41:17.370000      73614.68        2.77755500e+00        2.36740655e-08  19.9384  19.6017
0202-03-10_14:41:17.582000      73614.90        2.82636700e+00        2.21245855e-08  19.9384  19.6017
0202-03-10_14:41:17.785000      73615.10        2.87527400e+00        1.95214655e-08  19.9384  19.6017
0202-03-10_14:41:17.984000      73615.30        2.92642600e+00        1.57407455e-08  19.9384  19.6017
0202-03-10_14:41:18.188000      73615.50        2.97452400e+00        1.10923155e-08  19.9384  19.6017
0202-03-10_14:41:18.395000      73615.71        3.02380300e+00        1.14641955e-08  19.8971  19.6990
0202-03-10_14:41:18.594000      73615.91        3.07546000e+00        9.85273550e-09  19.8971  19.6990
0202-03-10_14:41:18.790000      73616.10        3.12325000e+00        9.23294550e-09  19.8971  19.6990
0202-03-10_14:41:18.980000      73616.29        3.17201700e+00        1.18980455e-08  19.8971  19.6990
0202-03-10_14:41:19.184000      73616.50        3.22413500e+00        2.02652155e-08  19.8971  19.6990
0202-03-10_14:41:19.387000      73616.70        3.27433300e+00        1.14641955e-08  19.9374  19.7069
0202-03-10_14:41:19.580000      73616.89        3.32061800e+00        1.16501355e-08  19.9374  19.7069
0202-03-10_14:41:19.773000      73617.09        3.37287000e+00        2.16733550e-09  19.9374  19.7069
0202-03-10_14:41:19.965000      73617.28        3.42286100e+00        6.87774550e-09  19.9374  19.7069
0202-03-10_14:41:20.156000      73617.47        3.47062300e+00        1.05964855e-08  19.9374  19.7069
0202-03-10_14:41:20.375000      73617.69        3.51929600e+00        1.68563755e-08  19.9379  19.5603
0202-03-10_14:41:20.574000      73617.89        3.57199200e+00        2.29303155e-08  19.9379  19.5603
0202-03-10_14:41:20.777000      73618.09        3.62149400e+00        2.88183255e-08  19.9379  19.5603
0202-03-10_14:41:20.970000      73618.28        3.66808400e+00        4.80318255e-08  19.9379  19.5603
0202-03-10_14:41:21.160000      73618.47        3.72061600e+00        5.86922255e-08  19.9379  19.5603
0202-03-10_14:41:21.370000      73618.68        3.77052700e+00        7.18317855e-08  19.9135  19.6939
0202-03-10_14:41:21.570000      73618.88        3.81827200e+00        9.12932055e-08  19.9135  19.6939
0202-03-10_14:41:21.773000      73619.09        3.86952400e+00        1.20795226e-07  19.9135  19.6939
0202-03-10_14:41:21.973000      73619.29        3.91715900e+00        1.67651386e-07  19.9135  19.6939
0202-03-10_14:41:22.176000      73619.49        3.96703000e+00        2.28142936e-07  19.9135  19.6939
0202-03-10_14:41:22.387000      73619.70        4.01853400e+00        3.37659906e-07  19.9467  19.6108
0202-03-10_14:41:22.582000      73619.89        4.06412300e+00        4.42900126e-07  19.9467  19.6108
0202-03-10_14:41:22.785000      73620.10        4.11758200e+00        6.29580165e-07  19.9467  19.6108
0202-03-10_14:41:22.977000      73620.29        4.16784400e+00        8.26239016e-07  19.9467  19.6108
0202-03-10_14:41:23.168000      73620.48        4.21289800e+00        1.05240008e-06  19.9467  19.6108
0202-03-10_14:41:23.375000      73620.69        4.26654200e+00        1.49672770e-06  19.9170  19.6178
0202-03-10_14:41:23.570000      73620.88        4.31662300e+00        1.90987986e-06  19.9170  19.6178
0202-03-10_14:41:23.760000      73621.08        4.36155700e+00        3.32901354e-06  19.9170  19.6178
0202-03-10_14:41:23.970000      73621.28        4.41544300e+00        4.68387497e-06  19.9170  19.6178
0202-03-10_14:41:24.160000      73621.47        4.46538700e+00        6.04989261e-06  19.9170  19.6178
0202-03-10_14:41:24.375000      73621.69        4.51056100e+00        6.18482091e-06  19.9415  19.7024
0202-03-10_14:41:24.574000      73621.89        4.56527900e+00        9.69116011e-06  19.9415  19.7024
0202-03-10_14:41:24.777000      73622.09        4.61472600e+00        1.17042387e-05  19.9415  19.7024
0202-03-10_14:41:24.980000      73622.29        4.66155800e+00        1.54824797e-05  19.9415  19.7024
0202-03-10_14:41:25.170000      73622.49        4.71341600e+00        1.83366135e-05  19.9415  19.7024
0202-03-10_14:41:25.387000      73622.70        4.76345000e+00        2.36891215e-05  19.9308  19.5569

File: chapter 6/data/020k_ffj28/Ic/1_anneal/Ic_2024-03-10_14-41-47145188_f28-6e20pm2-1200keV-0nA-20k-anneal80k_4h.txt
# Ic = 3.94 A, n = 25.78 , Tavg = 19.95 K, f28-6e20pm2-1200keV-0nA-20k-anneal80k_4h
#datetime                        t_s     iHTS_A                vHTS_V                tHTS_K  tTAR_K
0202-03-10_14:41:27.496000      73624.81        1.71423300e-02       -1.04093750e-08  19.9441  19.5937
0202-03-10_14:41:27.688000      73625.00        4.87544600e-02       -1.09052050e-08  19.9441  19.5937
0202-03-10_14:41:27.883000      73625.20        1.00052200e-01       -1.48439500e-09  19.9441  19.5937
0202-03-10_14:41:28.086000      73625.40        1.49325500e-01        5.20933500e-09  19.9441  19.5937
0202-03-10_14:41:28.330000      73625.64        1.97882100e-01        4.71350500e-09  19.9441  19.5937
0202-03-10_14:41:28.523000      73625.84        2.48338300e-01        5.64330500e-09  19.9100  19.6104
0202-03-10_14:41:28.715000      73626.03        2.93827100e-01        6.44919500e-09  19.9100  19.6104
0202-03-10_14:41:28.914000      73626.23        3.47379100e-01       -1.20365000e-10  19.9100  19.6104
0202-03-10_14:41:29.105000      73626.42        3.97076900e-01       -4.76873500e-09  19.9100  19.6104
0202-03-10_14:41:29.348000      73626.66        4.42623600e-01       -6.81404500e-09  19.9100  19.6104
0202-03-10_14:41:29.555000      73626.87        4.96134200e-01       -2.84738500e-09  19.9572  19.7098
0202-03-10_14:41:29.746000      73627.06        5.43653400e-01       -4.08696500e-09  19.9572  19.7098
0202-03-10_14:41:29.938000      73627.25        5.91868500e-01       -4.76873500e-09  19.9572  19.7098
0202-03-10_14:41:30.140000      73627.45        6.44460500e-01       -1.21442350e-08  19.9572  19.7098
0202-03-10_14:41:30.348000      73627.66        6.94041400e-01       -2.35155500e-09  19.9285  19.5478
0202-03-10_14:41:30.540000      73627.85        7.41309700e-01       -5.32654500e-09  19.9285  19.5478
0202-03-10_14:41:30.742000      73628.06        7.93224800e-01       -1.60780500e-09  19.9285  19.5478
0202-03-10_14:41:30.945000      73628.26        8.42418000e-01       -1.07187250e-08  19.9285  19.5478
0202-03-10_14:41:31.137000      73628.45        8.89054100e-01       -9.60309500e-09  19.9285  19.5478
0202-03-10_14:41:31.348000      73628.66        9.41931000e-01       -1.31978850e-08  19.9285  19.5478
0202-03-10_14:41:31.543000      73628.86        9.91950900e-01       -5.57446500e-09  19.9183  19.7078
0202-03-10_14:41:31.750000      73629.07        1.03638900e+00       -1.26400750e-08  19.9183  19.7078
0202-03-10_14:41:31.945000      73629.26        1.09004300e+00       -7.99164500e-09  19.9183  19.7078
0202-03-10_14:41:32.145000      73629.46        1.13974700e+00       -9.16924500e-09  19.9183  19.7078
0202-03-10_14:41:32.348000      73629.66        1.18860600e+00       -3.59113500e-09  19.9183  19.7078
0202-03-10_14:41:32.562000      73629.88        1.23884400e+00       -6.75206500e-09  19.9523  19.5899
0202-03-10_14:41:32.758000      73630.07        1.28828400e+00       -1.08426750e-08  19.9523  19.5899
0202-03-10_14:41:32.950000      73630.26        1.33345500e+00       -1.35697550e-08  19.9523  19.5899
0202-03-10_14:41:33.152000      73630.47        1.38735900e+00       -1.43135050e-08  19.9523  19.5899
0202-03-10_14:41:33.350000      73630.67        1.43426100e+00       -1.66067250e-08  19.9523  19.5899
0202-03-10_14:41:33.550000      73630.86        1.48433900e+00       -1.99535950e-08  19.9122  19.6261
0202-03-10_14:41:33.746000      73631.06        1.53637300e+00       -2.19989050e-08  19.9122  19.6261
0202-03-10_14:41:33.940000      73631.25        1.58601000e+00       -2.05114050e-08  19.9122  19.6261
0202-03-10_14:41:34.133000      73631.45        1.63067100e+00       -2.36723350e-08  19.9122  19.6261
0202-03-10_14:41:34.350000      73631.67        1.68517700e+00       -2.73291050e-08  19.9122  19.6261
0202-03-10_14:41:34.550000      73631.87        1.73422200e+00       -2.66471350e-08  19.9727  19.7014
0202-03-10_14:41:34.754000      73632.07        1.78283800e+00       -1.62964450e-08  19.9727  19.7014
0202-03-10_14:41:34.950000      73632.26        1.83411300e+00       -1.10279750e-08  19.9727  19.7014
0202-03-10_14:41:35.140000      73632.45        1.88373000e+00       -7.55714500e-09  19.9727  19.7014
0202-03-10_14:41:35.360000      73632.67        1.93198800e+00       -5.07798500e-09  19.9327  19.5493
0202-03-10_14:41:35.560000      73632.87        1.98354400e+00       -2.53684500e-09  19.9327  19.5493
0202-03-10_14:41:35.760000      73633.07        2.03269600e+00       -7.12329500e-09  19.9327  19.5493
0202-03-10_14:41:35.960000      73633.28        2.07950800e+00       -8.23891500e-09  19.9327  19.5493
0202-03-10_14:41:36.156000      73633.47        2.13175300e+00       -1.07800550e-08  19.9327  19.5493
0202-03-10_14:41:36.375000      73633.69        2.18150300e+00       -8.92068500e-09  19.9327  19.5493
0202-03-10_14:41:36.582000      73633.90        2.23145400e+00       -7.74308500e-09  19.9285  19.7063
0202-03-10_14:41:36.790000      73634.10        2.28078200e+00       -3.59048500e-09  19.9285  19.7063
0202-03-10_14:41:36.990000      73634.30        2.32801900e+00        2.66939500e-09  19.9285  19.7063
0202-03-10_14:41:37.184000      73634.50        2.38006000e+00        1.30585500e-09  19.9285  19.7063
0202-03-10_14:41:37.383000      73634.70        2.43002700e+00       -5.20194500e-09  19.9431  19.5671
0202-03-10_14:41:37.590000      73634.90        2.47770300e+00       -9.23058500e-09  19.9431  19.5671
0202-03-10_14:41:37.780000      73635.09        2.52711900e+00       -7.86704500e-09  19.9431  19.5671
0202-03-10_14:41:37.973000      73635.29        2.57876200e+00       -1.10899550e-08  19.9431  19.5671
0202-03-10_14:41:38.176000      73635.49        2.62810000e+00       -1.51805650e-08  19.9431  19.5671
0202-03-10_14:41:38.380000      73635.69        2.67520200e+00       -1.92711850e-08  19.9155  19.6282
0202-03-10_14:41:38.570000      73635.89        2.72738100e+00       -2.17503450e-08  19.9155  19.6282
0202-03-10_14:41:38.777000      73636.09        2.77725300e+00       -2.11925350e-08  19.9155  19.6282
0202-03-10_14:41:38.973000      73636.29        2.82534300e+00       -2.42295050e-08  19.9155  19.6282
0202-03-10_14:41:39.164000      73636.48        2.87390700e+00       -1.71638950e-08  19.9155  19.6282
0202-03-10_14:41:39.380000      73636.69        2.92609800e+00       -1.23915150e-08  19.9585  19.7053
0202-03-10_14:41:39.574000      73636.89        2.97440500e+00       -6.99933500e-09  19.9585  19.7053
0202-03-10_14:41:39.766000      73637.08        3.02299800e+00       -1.05941150e-08  19.9585  19.7053
0202-03-10_14:41:39.960000      73637.28        3.07486800e+00       -2.16263850e-08  19.9585  19.7053
0202-03-10_14:41:40.156000      73637.47        3.12467400e+00       -2.23701350e-08  19.9585  19.7053
0202-03-10_14:41:40.360000      73637.67        3.17007100e+00       -2.35477350e-08  19.9304  19.5472
0202-03-10_14:41:40.562000      73637.88        3.22404900e+00       -1.42503750e-08  19.9304  19.5472
0202-03-10_14:41:40.754000      73638.07        3.27351500e+00       -1.38161350e-08  19.9304  19.5472
0202-03-10_14:41:40.950000      73638.26        3.31854200e+00       -1.15225250e-08  19.9304  19.5472
0202-03-10_14:41:41.152000      73638.47        3.37272100e+00       -6.99805500e-09  19.9304  19.5472
0202-03-10_14:41:41.360000      73638.67        3.42268900e+00       -1.05308650e-08  19.9301  19.7104
0202-03-10_14:41:41.566000      73638.88        3.47079700e+00       -5.69649500e-09  19.9301  19.7104
0202-03-10_14:41:41.758000      73639.07        3.52203300e+00       -7.12201500e-09  19.9301  19.7104
0202-03-10_14:41:41.950000      73639.26        3.57150200e+00        3.60036500e-09  19.9301  19.7104
0202-03-10_14:41:42.140000      73639.46        3.61962200e+00        8.80660500e-09  19.9301  19.7104
0202-03-10_14:41:42.355000      73639.67        3.66940000e+00        2.05206450e-08  19.9301  19.7104
0202-03-10_14:41:42.560000      73639.87        3.72106100e+00        2.88258350e-08  19.9502  19.5895
0202-03-10_14:41:42.760000      73640.08        3.76859800e+00        5.18200650e-08  19.9502  19.5895
0202-03-10_14:41:42.965000      73640.28        3.81822900e+00        7.14674250e-08  19.9502  19.5895
0202-03-10_14:41:43.156000      73640.47        3.86956900e+00        1.07787155e-07  19.9502  19.5895
0202-03-10_14:41:43.360000      73640.67        3.91807800e+00        1.50304785e-07  19.9129  19.6249
0202-03-10_14:41:43.560000      73640.87        3.96756500e+00        2.31993175e-07  19.9129  19.6249
0202-03-10_14:41:43.754000      73641.07        4.01838800e+00        3.08413345e-07  19.9129  19.6249
0202-03-10_14:41:43.945000      73641.26        4.06633400e+00        4.09191285e-07  19.9129  19.6249
0202-03-10_14:41:44.140000      73641.46        4.11490300e+00        5.93640945e-07  19.9129  19.6249
0202-03-10_14:41:44.355000      73641.67        4.16783900e+00        7.86953615e-07  19.9129  19.6249
0202-03-10_14:41:44.570000      73641.88        4.21558900e+00        1.10422439e-06  19.9997  19.6982
0202-03-10_14:41:44.773000      73642.09        4.25570800e+00        1.35796662e-06  19.9997  19.6982
0202-03-10_14:41:44.973000      73642.29        4.31581400e+00        2.84453420e-06  19.9997  19.6982
0202-03-10_14:41:45.168000      73642.48        4.36475100e+00        2.92870176e-06  19.9997  19.6982
0202-03-10_14:41:45.380000      73642.69        4.41389800e+00        4.36791732e-06  19.9370  19.5535
0202-03-10_14:41:45.570000      73642.89        4.46550400e+00        5.86229421e-06  19.9370  19.5535
0202-03-10_14:41:45.760000      73643.08        4.51494500e+00        7.22707291e-06  19.9370  19.5535
0202-03-10_14:41:45.960000      73643.27        4.56284200e+00        8.98665821e-06  19.9370  19.5535
0202-03-10_14:41:46.152000      73643.47        4.61217600e+00        1.18383143e-05  19.9370  19.5535
0202-03-10_14:41:46.367000      73643.68        4.66384300e+00        1.44761404e-05  19.9370  19.5535
0202-03-10_14:41:46.566000      73643.88        4.71229700e+00        1.82060391e-05  19.9459  19.7260
0202-03-10_14:41:46.770000      73644.08        4.76077800e+00        2.37996474e-05  19.9459  19.7260

File: chapter 6/data/020k_ffj28/Ic/1_anneal/Ic_2024-03-10_14-41-57469495_f28-6e20pm2-1200keV-0nA-20k-anneal80k_4h.txt
# Ic = 3.90 A, n = 25.00 , Tavg = 19.94 K, f28-6e20pm2-1200keV-0nA-20k-anneal80k_4h
#datetime                        t_s     iHTS_A                vHTS_V                tHTS_K  tTAR_K
0202-03-10_14:41:49.040000      73646.35       -4.37876000e-01        5.76591095e-08  19.9322  19.6248
0202-03-10_14:41:49.434000      73646.75       -4.38804900e-01        5.84648395e-08  19.9528  19.7128
0202-03-10_14:41:49.840000      73647.15       -4.41013300e-01        5.77210895e-08  19.9528  19.7128
0202-03-10_14:41:50.242000      73647.56       -2.37959600e-01        7.62528195e-08  19.9528  19.7128
0202-03-10_14:41:50.652000      73647.97       -3.48228000e-02        8.14590595e-08  19.9381  19.5480
0202-03-10_14:41:51.047000      73648.36        3.53473500e-01        8.21408295e-08  19.9381  19.5480
0202-03-10_14:41:51.438000      73648.75        5.60000900e-01        8.42481195e-08  19.9340  19.7034
0202-03-10_14:41:51.832000      73649.14        9.49318300e-01        8.90204995e-08  19.9340  19.7034
0202-03-10_14:41:52.240000      73649.55        1.15537000e+00        6.84427995e-08  19.9340  19.7034
0202-03-10_14:41:52.637000      73649.95        1.54536200e+00        8.66003195e-08  19.9617  19.6007
0202-03-10_14:41:53.040000      73650.35        1.74970400e+00        7.25307595e-08  19.9617  19.6007
0202-03-10_14:41:53.440000      73650.76        2.14280100e+00        6.94937895e-08  19.9320  19.6351
0202-03-10_14:41:53.844000      73651.16        2.53098100e+00        6.03828695e-08  19.9320  19.6351
0202-03-10_14:41:54.242000      73651.55        2.73605600e+00        6.20563095e-08  19.9320  19.6351
0202-03-10_14:41:54.637000      73651.95        3.12994400e+00        7.33984595e-08  19.9430  19.6822
0202-03-10_14:41:55.030000      73652.35        3.33414400e+00        6.52792095e-08  19.9430  19.6822
0202-03-10_14:41:55.438000      73652.75        3.72205700e+00        1.06061400e-07  19.9486  19.5691
0202-03-10_14:41:55.840000      73653.15        3.92685700e+00        2.54067269e-07  19.9486  19.5691
0202-03-10_14:41:56.246000      73653.56        4.32435900e+00        2.66405890e-06  19.9486  19.5691
0202-03-10_14:41:56.660000      73653.98        4.50699700e+00        7.34929978e-06  19.9396  19.6863
0202-03-10_14:41:57.060000      73654.37        4.91531300e+00        4.66489428e-05  19.9396  19.6863

File: chapter 6/data/020k_ffj28/Ic/1_anneal/Ic_2024-03-10_16-03-29507613_f28-6e20pm2-1200keV-0nA-60k-anneal90k_peak.txt
# Ic = 0.25 A, n = 16.02 , Tavg = 60.00 K, f28-6e20pm2-1200keV-0nA-20k-anneal90k_peak
#datetime                        t_s     iHTS_A                vHTS_V                tHTS_K  tTAR_K
0202-03-10_16:03:22.170000      78539.49        1.72141500e-02       -9.50036571e-07  59.9957  59.1554
0202-03-10_16:03:22.367000      78539.68        1.41701900e-02       -9.48301281e-07  60.0076  59.1806
0202-03-10_16:03:22.574000      78539.89        2.44730600e-02       -9.44644681e-07  60.0076  59.1806
0202-03-10_16:03:22.766000      78540.08        3.49777800e-02       -9.82079851e-07  60.0076  59.1806
0202-03-10_16:03:22.957000      78540.27        4.37015300e-02       -9.83071511e-07  60.0076  59.1806
0202-03-10_16:03:23.160000      78540.48        5.44125400e-02       -9.86542321e-07  60.0076  59.1806
0202-03-10_16:03:23.360000      78540.67        6.45781400e-02       -9.92430291e-07  59.9863  59.1559
0202-03-10_16:03:23.555000      78540.87        7.39163200e-02       -9.92616230e-07  59.9863  59.1559
0202-03-10_16:03:23.750000      78541.06        8.41331200e-02       -9.91314680e-07  59.9863  59.1559
0202-03-10_16:03:23.940000      78541.26        9.42267300e-02       -9.89393341e-07  59.9863  59.1559
0202-03-10_16:03:24.133000      78541.45        1.03372000e-01       -9.83505361e-07  59.9863  59.1559
0202-03-10_16:03:24.360000      78541.68        1.14166100e-01       -9.76439791e-07  59.9863  59.1559
0202-03-10_16:03:24.570000      78541.89        1.23761000e-01       -9.77493431e-07  59.9943  59.1677
0202-03-10_16:03:24.766000      78542.08        1.33688400e-01       -9.83691301e-07  59.9943  59.1677
0202-03-10_16:03:24.965000      78542.28        1.43684200e-01       -9.89145421e-07  59.9943  59.1677
0202-03-10_16:03:25.168000      78542.48        1.53331100e-01       -9.83691301e-07  59.9943  59.1677
0202-03-10_16:03:25.370000      78542.68        1.63349000e-01       -9.81212151e-07  59.9822  59.1602
0202-03-10_16:03:25.570000      78542.88        1.73343200e-01       -9.79104871e-07  59.9822  59.1602
0202-03-10_16:03:25.760000      78543.08        1.83278000e-01       -9.78918941e-07  59.9822  59.1602
0202-03-10_16:03:25.953000      78543.27        1.93321200e-01       -9.76935621e-07  59.9822  59.1602
0202-03-10_16:03:26.160000      78543.47        2.02637100e-01       -9.69188281e-07  59.9822  59.1602
0202-03-10_16:03:26.375000      78543.69        2.13075100e-01       -9.69498171e-07  59.9679  59.1373
0202-03-10_16:03:26.582000      78543.90        2.23099300e-01       -9.56606601e-07  59.9679  59.1373
0202-03-10_16:03:26.785000      78544.10        2.32770000e-01       -9.52639971e-07  59.9679  59.1373
0202-03-10_16:03:26.990000      78544.30        2.43120400e-01       -9.06651771e-07  59.9679  59.1373
0202-03-10_16:03:27.180000      78544.49        2.52823700e-01       -8.36801781e-07  59.9679  59.1373
0202-03-10_16:03:27.395000      78544.71        2.62458700e-01       -6.28739288e-07  60.0072  59.1935
0202-03-10_16:03:27.590000      78544.90        2.72774900e-01       -3.51694253e-07  60.0072  59.1935
0202-03-10_16:03:27.780000      78545.09        2.82527200e-01        9.58553685e-08  60.0072  59.1935
0202-03-10_16:03:27.980000      78545.29        2.92009400e-01        2.78834922e-06  60.0072  59.1935
0202-03-10_16:03:28.170000      78545.49        3.02659800e-01        4.27683851e-06  60.0072  59.1935
0202-03-10_16:03:28.383000      78545.69        3.12706000e-01        7.21365474e-06  60.0042  59.1749
0202-03-10_16:03:28.574000      78545.89        3.22281600e-01        1.09720655e-05  60.0042  59.1749
0202-03-10_16:03:28.766000      78546.08        3.32691400e-01        1.52789909e-05  60.0042  59.1749
0202-03-10_16:03:28.970000      78546.28        3.42458500e-01        2.08812787e-05  60.0042  59.1749

File: chapter 6/data/020k_ffj28/Ic/1_anneal/Ic_2024-03-11_15-52-42231690_f28-6e20pm2-1200keV-0nA-20k-anneal90k2h.txt
# Ic = 3.98 A, n = 25.72 , Tavg = 19.98 K, f28-6e20pm2-1200keV-0nA-20k-anneal90k2h
#datetime                        t_s     iHTS_A                vHTS_V                tHTS_K  tTAR_K
0202-03-11_15:52:22.258000      11826.55        1.74341300e-02       -8.80095000e-10  20.0281  19.7612
0202-03-11_15:52:22.460000      11826.75        4.88860000e-02       -7.32588500e-09  20.0281  19.7612
0202-03-11_15:52:22.664000      11826.95        9.99923200e-02       -1.99571500e-09  20.0281  19.7612
0202-03-11_15:52:22.855000      11827.14        1.49552200e-01        9.53233500e-09  20.0281  19.7612
0202-03-11_15:52:23.086000      11827.38        1.94710100e-01        1.36849050e-08  20.0281  19.7612
0202-03-11_15:52:23.300000      11827.59        2.48841600e-01        1.18875250e-08  19.9809  19.6020
0202-03-11_15:52:23.500000      11827.79        2.93925300e-01        1.91390350e-08  19.9809  19.6020
0202-03-11_15:52:23.690000      11827.98        3.47300900e-01        2.26718250e-08  19.9809  19.6020
0202-03-11_15:52:23.890000      11828.18        3.96664800e-01        2.18041250e-08  19.9809  19.6020
0202-03-11_15:52:24.110000      11828.40        4.43248900e-01        1.55442750e-08  19.9809  19.6020
0202-03-11_15:52:24.312000      11828.60        4.96658600e-01        1.15776350e-08  20.0249  19.8042
0202-03-11_15:52:24.504000      11828.79        5.43628600e-01        1.17635650e-08  20.0249  19.8042
0202-03-11_15:52:24.695000      11828.99        5.92247500e-01        8.47869500e-09  20.0249  19.8042
0202-03-11_15:52:24.902000      11829.19        6.44328500e-01        1.11565000e-10  20.0249  19.8042
0202-03-11_15:52:25.113000      11829.40        6.94156900e-01       -1.37592500e-09  19.9930  19.5939
0202-03-11_15:52:25.316000      11829.61        7.42093100e-01        9.90420500e-09  19.9930  19.5939
0202-03-11_15:52:25.510000      11829.80        7.92920400e-01        9.47035500e-09  19.9930  19.5939
0202-03-11_15:52:25.703000      11829.99        8.42811200e-01        7.48703500e-09  19.9930  19.5939
0202-03-11_15:52:25.895000      11830.18        8.90501100e-01        4.01622500e-09  19.9930  19.5939
0202-03-11_15:52:26.094000      11830.38        9.39201600e-01        1.30031450e-08  20.0082  19.7175
0202-03-11_15:52:26.293000      11830.58        9.91903400e-01        2.19900650e-08  20.0082  19.7175
0202-03-11_15:52:26.484000      11830.77        1.04101400e+00        1.95109150e-08  20.0082  19.7175
0202-03-11_15:52:26.690000      11830.98        1.08599700e+00        2.11843350e-08  20.0082  19.7175
0202-03-11_15:52:26.883000      11831.17        1.13971700e+00        2.50889950e-08  20.0082  19.7175
0202-03-11_15:52:27.113000      11831.40        1.19114200e+00        2.27340150e-08  20.0082  19.7175
0202-03-11_15:52:27.310000      11831.60        1.23803600e+00        1.91401050e-08  19.9972  19.7351
0202-03-11_15:52:27.516000      11831.81        1.28894200e+00        1.15173550e-08  19.9972  19.7351
0202-03-11_15:52:27.710000      11832.00        1.33693200e+00        1.26333950e-08  19.9972  19.7351
0202-03-11_15:52:27.902000      11832.19        1.38617300e+00        6.86936500e-09  19.9972  19.7351
0202-03-11_15:52:28.140000      11832.43        1.43754100e+00        1.36250550e-08  19.9972  19.7351
0202-03-11_15:52:28.350000      11832.64        1.48570300e+00        7.92300500e-09  20.0174  19.6135
0202-03-11_15:52:28.543000      11832.83        1.53689100e+00        8.60477500e-09  20.0174  19.6135
0202-03-11_15:52:28.746000      11833.03        1.58652500e+00        6.31155500e-09  20.0174  19.6135
0202-03-11_15:52:28.945000      11833.24        1.63470600e+00        5.01000500e-09  20.0174  19.6135
0202-03-11_15:52:29.152000      11833.44        1.68406900e+00       -7.22550000e-11  19.9772  19.7663
0202-03-11_15:52:29.355000      11833.65        1.73594000e+00       -3.20175000e-10  19.9772  19.7663
0202-03-11_15:52:29.550000      11833.84        1.78277000e+00        5.17050000e-11  19.9772  19.7663
0202-03-11_15:52:29.754000      11834.04        1.83154200e+00        1.84908500e-09  19.9772  19.7663
0202-03-11_15:52:29.945000      11834.24        1.88413400e+00        2.59283500e-09  19.9772  19.7663
0202-03-11_15:52:30.150000      11834.44        1.93400700e+00        1.47721500e-09  20.0320  19.6419
0202-03-11_15:52:30.340000      11834.63        1.98017400e+00       -1.34235000e-10  20.0320  19.6419
0202-03-11_15:52:30.530000      11834.82        2.03287700e+00        8.60477500e-09  20.0320  19.6419
0202-03-11_15:52:30.727000      11835.01        2.08252500e+00        1.19516250e-08  20.0320  19.6419
0202-03-11_15:52:30.918000      11835.21        2.13060600e+00        1.22615250e-08  20.0320  19.6419
0202-03-11_15:52:31.145000      11835.43        2.17987500e+00        1.10839250e-08  19.9656  19.6904
0202-03-11_15:52:31.350000      11835.64        2.23204100e+00        8.29487500e-09  19.9656  19.6904
0202-03-11_15:52:31.555000      11835.84        2.27935100e+00        1.84908500e-09  19.9656  19.6904
0202-03-11_15:52:31.758000      11836.05        2.32832600e+00       -1.31183500e-09  19.9656  19.6904
0202-03-11_15:52:31.960000      11836.25        2.38027800e+00       -6.45607500e-09  19.9656  19.6904
0202-03-11_15:52:32.156000      11836.44        2.42852500e+00       -3.72900500e-09  20.0275  19.7760
0202-03-11_15:52:32.363000      11836.65        2.47775400e+00       -7.19981500e-09  20.0275  19.7760
0202-03-11_15:52:32.560000      11836.85        2.52933200e+00       -2.05557500e-09  20.0275  19.7760
0202-03-11_15:52:32.750000      11837.04        2.57874700e+00       -3.82155000e-10  20.0275  19.7760
0202-03-11_15:52:32.953000      11837.24        2.62405000e+00        5.62979500e-09  20.0275  19.7760
0202-03-11_15:52:33.156000      11837.45        2.67826100e+00        3.33794500e-09  19.9776  19.5765
0202-03-11_15:52:33.350000      11837.64        2.72788100e+00        7.49189500e-09  19.9776  19.5765
0202-03-11_15:52:33.555000      11837.84        2.77299700e+00        5.75785500e-09  19.9776  19.5765
0202-03-11_15:52:33.754000      11838.04        2.82681000e+00        3.40312500e-09  19.9776  19.5765
0202-03-11_15:52:33.950000      11838.24        2.87674700e+00        3.96093500e-09  19.9776  19.5765
0202-03-11_15:52:34.164000      11838.45        2.92323300e+00        5.88227500e-09  20.0159  19.7879
0202-03-11_15:52:34.355000      11838.64        2.97580600e+00        6.56404500e-09  20.0159  19.7879
0202-03-11_15:52:34.547000      11838.84        3.02535500e+00        8.61985000e-10  20.0159  19.7879
0202-03-11_15:52:34.754000      11839.04        3.07025800e+00        1.35781500e-09  20.0159  19.7879
0202-03-11_15:52:34.945000      11839.24        3.12490200e+00        2.65937500e-09  20.0159  19.7879
0202-03-11_15:52:35.140000      11839.43        3.17455000e+00        4.76665500e-09  20.0010  19.6347
0202-03-11_15:52:35.344000      11839.63        3.21968100e+00       -4.71610500e-09  20.0010  19.6347
0202-03-11_15:52:35.540000      11839.83        3.27390100e+00       -8.93066500e-09  20.0010  19.6347
0202-03-11_15:52:35.742000      11840.03        3.32344800e+00       -1.22775250e-08  20.0010  19.6347
0202-03-11_15:52:35.934000      11840.22        3.37150000e+00       -5.45985500e-09  20.0010  19.6347
0202-03-11_15:52:36.145000      11840.43        3.42134100e+00       -1.43122500e-09  20.0060  19.6949
0202-03-11_15:52:36.348000      11840.64        3.47246800e+00        6.99789500e-09  20.0060  19.6949
0202-03-11_15:52:36.550000      11840.84        3.52052100e+00        7.18383500e-09  20.0060  19.6949
0202-03-11_15:52:36.754000      11841.04        3.56950500e+00        5.75831500e-09  20.0060  19.6949
0202-03-11_15:52:36.945000      11841.24        3.62139400e+00        7.30778500e-09  20.0060  19.6949
0202-03-11_15:52:37.152000      11841.44        3.66926200e+00        1.30098450e-08  19.9961  19.7414
0202-03-11_15:52:37.350000      11841.64        3.72045300e+00        4.07143850e-08  19.9961  19.7414
0202-03-11_15:52:37.543000      11841.83        3.77006200e+00        5.67668950e-08  19.9961  19.7414
0202-03-11_15:52:37.746000      11842.04        3.81806600e+00        7.15798450e-08  19.9961  19.7414
0202-03-11_15:52:37.950000      11842.24        3.86741100e+00        1.05978095e-07  19.9961  19.7414
0202-03-11_15:52:38.145000      11842.43        3.91971700e+00        1.37835215e-07  20.0205  19.6027
0202-03-11_15:52:38.350000      11842.64        3.96751300e+00        2.04586425e-07  20.0205  19.6027
0202-03-11_15:52:38.543000      11842.83        4.01736700e+00        2.60739245e-07  20.0205  19.6027
0202-03-11_15:52:38.740000      11843.03        4.06823000e+00        3.41187775e-07  20.0205  19.6027
0202-03-11_15:52:38.940000      11843.23        4.11630000e+00        4.77107365e-07  20.0205  19.6027
0202-03-11_15:52:39.140000      11843.43        4.16642400e+00        6.22695965e-07  19.9805  19.7563
0202-03-11_15:52:39.336000      11843.62        4.21734500e+00        8.06525515e-07  19.9805  19.7563
0202-03-11_15:52:39.540000      11843.83        4.26697000e+00        1.16135482e-06  19.9805  19.7563
0202-03-11_15:52:39.730000      11844.02        4.31455200e+00        1.48376878e-06  19.9805  19.7563
0202-03-11_15:52:39.926000      11844.21        4.36641900e+00        2.74956277e-06  19.9805  19.7563
0202-03-11_15:52:40.150000      11844.44        4.41592600e+00        2.96115855e-06  20.0319  19.6385
0202-03-11_15:52:40.350000      11844.64        4.46553600e+00        4.12010100e-06  20.0319  19.6385
0202-03-11_15:52:40.550000      11844.84        4.51511700e+00        5.39630741e-06  20.0319  19.6385
0202-03-11_15:52:40.742000      11845.03        4.56103900e+00        7.18910749e-06  20.0319  19.6385
0202-03-11_15:52:40.945000      11845.23        4.61466400e+00        9.25473849e-06  20.0319  19.6385
0202-03-11_15:52:41.152000      11845.44        4.66474000e+00        1.22750915e-05  19.9752  19.6831
0202-03-11_15:52:41.355000      11845.65        4.71216000e+00        1.48534114e-05  19.9752  19.6831
0202-03-11_15:52:41.560000      11845.85        4.76321700e+00        1.94776529e-05  19.9752  19.6831
0202-03-11_15:52:41.750000      11846.04        4.81123500e+00        2.26292769e-05  19.9752  19.6831

File: chapter 6/data/020k_ffj28/Ic/1_anneal/Ic_2024-03-11_20-58-34302785_f28-6e20pm2-1200keV-0nA-20k-anneal90k4h.txt
# Ic = 4.00 A, n = 26.09 , Tavg = 20.06 K, f28-6e20pm2-1200keV-0nA-20k-anneal90k4h
#datetime                        t_s     iHTS_A                vHTS_V                tHTS_K  tTAR_K
0202-03-11_20:58:14.395000      30178.68        2.25008500e-02        9.55095400e-09  20.0128  19.8123
0202-03-11_20:58:14.586000      30178.88        5.08093300e-02        7.62960400e-09  20.0128  19.8123
0202-03-11_20:58:14.797000      30179.08        9.99566300e-02        5.02649400e-09  20.0128  19.8123
0202-03-11_20:58:15.062000      30179.35        1.45176900e-01       -1.29535600e-09  20.0128  19.8123
0202-03-11_20:58:15.285000      30179.57        1.99202600e-01       -1.02203260e-08  20.0777  19.6785
0202-03-11_20:58:15.477000      30179.77        2.48324600e-01       -1.47447860e-08  20.0777  19.6785
0202-03-11_20:58:15.684000      30179.97        2.98040700e-01       -1.02823060e-08  20.0777  19.6785
0202-03-11_20:58:15.883000      30180.17        3.42740000e-01       -4.45573600e-09  20.0777  19.6785
0202-03-11_20:58:16.113000      30180.40        3.97537500e-01       -3.95908600e-09  20.0777  19.6785
0202-03-11_20:58:16.312000      30180.60        4.43341000e-01       -7.42880600e-09  20.0073  19.7271
0202-03-11_20:58:16.516000      30180.80        4.95937400e-01       -1.27587260e-08  20.0073  19.7271
0202-03-11_20:58:16.720000      30181.01        5.45869800e-01       -1.61055960e-08  20.0073  19.7271
0202-03-11_20:58:16.920000      30181.21        5.92587600e-01       -1.97623460e-08  20.0073  19.7271
0202-03-11_20:58:17.137000      30181.43        6.44687300e-01       -8.66811600e-09  20.0698  19.7994
0202-03-11_20:58:17.344000      30181.63        6.92540500e-01       -5.44520600e-09  20.0698  19.7994
0202-03-11_20:58:17.535000      30181.83        7.41672900e-01       -1.04470600e-09  20.0698  19.7994
0202-03-11_20:58:17.730000      30182.02        7.93430800e-01       -2.65615600e-09  20.0698  19.7994
0202-03-11_20:58:17.920000      30182.21        8.42683500e-01        3.80814000e-10  20.0698  19.7994
0202-03-11_20:58:18.130000      30182.42        8.88130900e-01       -6.87072600e-09  20.0204  19.6388
0202-03-11_20:58:18.324000      30182.61        9.42186200e-01       -1.00936360e-08  20.0204  19.6388
0202-03-11_20:58:18.527000      30182.82        9.91318700e-01       -1.83368360e-08  20.0204  19.6388
0202-03-11_20:58:18.730000      30183.02        1.03862500e+00       -2.16217160e-08  20.0204  19.6388
0202-03-11_20:58:18.934000      30183.22        1.09055200e+00       -1.62295460e-08  20.0204  19.6388
0202-03-11_20:58:19.137000      30183.43        1.14046900e+00       -8.73009600e-09  20.0476  19.8190
0202-03-11_20:58:19.340000      30183.63        1.18853900e+00       -4.08167600e-09  20.0476  19.8190
0202-03-11_20:58:19.530000      30183.82        1.23918300e+00       -3.70979600e-09  20.0476  19.8190
0202-03-11_20:58:19.727000      30184.02        1.28887300e+00       -7.61447600e-09  20.0476  19.8190
0202-03-11_20:58:19.930000      30184.22        1.33656400e+00       -1.41842460e-08  20.0476  19.8190
0202-03-11_20:58:20.145000      30184.43        1.38781500e+00       -1.07134260e-08  20.0369  19.6555
0202-03-11_20:58:20.344000      30184.63        1.43754400e+00       -1.46800760e-08  20.0369  19.6555
0202-03-11_20:58:20.540000      30184.83        1.48458000e+00       -8.48217600e-09  20.0369  19.6555
0202-03-11_20:58:20.730000      30185.02        1.53695900e+00       -1.51759060e-08  20.0369  19.6555
0202-03-11_20:58:20.920000      30185.21        1.58643300e+00       -1.25727860e-08  20.0369  19.6555
0202-03-11_20:58:21.133000      30185.42        1.63208800e+00       -1.60436160e-08  20.0411  19.7444
0202-03-11_20:58:21.340000      30185.63        1.68562000e+00       -1.18290460e-08  20.0411  19.7444
0202-03-11_20:58:21.543000      30185.83        1.73522400e+00       -5.81708600e-09  20.0411  19.7444
0202-03-11_20:58:21.734000      30186.02        1.78217300e+00       -1.09613360e-08  20.0411  19.7444
0202-03-11_20:58:21.938000      30186.23        1.83437100e+00       -1.22012860e-08  20.0411  19.7444
0202-03-11_20:58:22.145000      30186.43        1.88467300e+00       -7.98722600e-09  20.0327  19.7920
0202-03-11_20:58:22.336000      30186.63        1.93184500e+00       -1.66574600e-09  20.0327  19.7920
0202-03-11_20:58:22.543000      30186.83        1.98307700e+00        1.37122400e-09  20.0327  19.7920
0202-03-11_20:58:22.734000      30187.03        2.03280400e+00       -1.85167600e-09  20.0327  19.7920
0202-03-11_20:58:22.930000      30187.22        2.07815400e+00       -6.12096000e-10  20.0327  19.7920
0202-03-11_20:58:23.137000      30187.43        2.13228200e+00       -3.27719600e-09  20.0588  19.6553
0202-03-11_20:58:23.336000      30187.62        2.18224900e+00       -4.45479600e-09  20.0588  19.6553
0202-03-11_20:58:23.527000      30187.82        2.22765700e+00       -7.18186600e-09  20.0588  19.6553
0202-03-11_20:58:23.727000      30188.02        2.28119300e+00       -4.33083600e-09  20.0588  19.6553
0202-03-11_20:58:23.918000      30188.21        2.33065000e+00        3.35455400e-09  20.0588  19.6553
0202-03-11_20:58:24.137000      30188.42        2.37641700e+00        1.29612940e-08  20.0147  19.7909
0202-03-11_20:58:24.336000      30188.62        2.43071500e+00        1.38909740e-08  20.0147  19.7909
0202-03-11_20:58:24.540000      30188.83        2.47945900e+00        1.17836940e-08  20.0147  19.7909
0202-03-11_20:58:24.730000      30189.02        2.52709700e+00       -1.23188600e-09  20.0147  19.7909
0202-03-11_20:58:24.938000      30189.23        2.57882600e+00       -1.41782600e-09  20.0147  19.7909
0202-03-11_20:58:25.152000      30189.44        2.62859800e+00       -6.06624600e-09  20.0794  19.6932
0202-03-11_20:58:25.344000      30189.63        2.67620600e+00       -9.21996000e-10  20.0794  19.6932
0202-03-11_20:58:25.540000      30189.83        2.72788900e+00       -2.40226000e-10  20.0794  19.6932
0202-03-11_20:58:25.730000      30190.02        2.77593000e+00       -1.66574600e-09  20.0794  19.6932
0202-03-11_20:58:25.920000      30190.21        2.82437500e+00       -6.43811600e-09  20.0794  19.6932
0202-03-11_20:58:26.140000      30190.43        2.87658400e+00       -8.73134600e-09  20.0090  19.7242
0202-03-11_20:58:26.350000      30190.64        2.92601900e+00       -2.16157600e-09  20.0090  19.7242
0202-03-11_20:58:26.555000      30190.84        2.97515100e+00        5.39985400e-09  20.0090  19.7242
0202-03-11_20:58:26.758000      30191.05        3.02613500e+00        1.92903400e-09  20.0090  19.7242
0202-03-11_20:58:26.957000      30191.25        3.07309300e+00       -5.57041600e-09  20.0090  19.7242
0202-03-11_20:58:27.156000      30191.45        3.12491300e+00       -5.50843600e-09  20.0769  19.7964
0202-03-11_20:58:27.367000      30191.65        3.17513800e+00       -7.80165600e-09  20.0769  19.7964
0202-03-11_20:58:27.560000      30191.85        3.22219500e+00       -1.02188360e-08  20.0769  19.7964
0202-03-11_20:58:27.750000      30192.04        3.27379200e+00       -1.84620160e-08  20.0769  19.7964
0202-03-11_20:58:27.957000      30192.25        3.32364800e+00       -1.11484260e-08  20.0769  19.7964
0202-03-11_20:58:28.170000      30192.46        3.37256400e+00       -1.97545600e-09  20.0220  19.6398
0202-03-11_20:58:28.363000      30192.65        3.42301100e+00        1.80530400e-09  20.0220  19.6398
0202-03-11_20:58:28.560000      30192.85        3.47225500e+00        1.30947400e-09  20.0220  19.6398
0202-03-11_20:58:28.754000      30193.04        3.51836700e+00       -3.09103600e-09  20.0220  19.6398
0202-03-11_20:58:28.945000      30193.23        3.57187100e+00       -9.21766000e-10  20.0220  19.6398
0202-03-11_20:58:29.156000      30193.44        3.62131300e+00       -3.89675600e-09  20.0569  19.8546
0202-03-11_20:58:29.348000      30193.64        3.66913700e+00        3.66467400e-09  20.0569  19.8546
0202-03-11_20:58:29.543000      30193.83        3.72077700e+00        1.59365040e-08  20.0569  19.8546
0202-03-11_20:58:29.746000      30194.03        3.76469300e+00        3.31666540e-08  20.0569  19.8546
0202-03-11_20:58:29.938000      30194.23        3.81680400e+00        5.51072040e-08  20.0569  19.8546
0202-03-11_20:58:30.140000      30194.43        3.86953100e+00        7.76675440e-08  20.0431  19.6831
0202-03-11_20:58:30.340000      30194.63        3.91935900e+00        1.25763204e-07  20.0431  19.6831
0202-03-11_20:58:30.530000      30194.82        3.96525600e+00        1.55141224e-07  20.0431  19.6831
0202-03-11_20:58:30.734000      30195.02        4.01827500e+00        2.15198824e-07  20.0431  19.6831
0202-03-11_20:58:30.930000      30195.22        4.06828400e+00        3.13621404e-07  20.0431  19.6831
0202-03-11_20:58:31.130000      30195.42        4.11395200e+00        4.20287174e-07  20.0464  19.7690
0202-03-11_20:58:31.340000      30195.63        4.16785700e+00        6.03744864e-07  20.0464  19.7690
0202-03-11_20:58:31.543000      30195.83        4.21707800e+00        7.91974934e-07  20.0464  19.7690
0202-03-11_20:58:31.746000      30196.03        4.26361200e+00        1.09796501e-06  20.0464  19.7690
0202-03-11_20:58:31.938000      30196.23        4.31644600e+00        1.39924468e-06  20.0464  19.7690
0202-03-11_20:58:32.156000      30196.44        4.36648400e+00        1.93895737e-06  20.0377  19.8115
0202-03-11_20:58:32.348000      30196.64        4.41479100e+00        3.48750142e-06  20.0377  19.8115
0202-03-11_20:58:32.540000      30196.83        4.46529700e+00        3.61666555e-06  20.0377  19.8115
0202-03-11_20:58:32.742000      30197.03        4.51326900e+00        5.87802947e-06  20.0377  19.8115
0202-03-11_20:58:32.934000      30197.22        4.56247900e+00        7.24776427e-06  20.0377  19.8115
0202-03-11_20:58:33.140000      30197.43        4.61418700e+00        8.99928927e-06  20.0632  19.6515
0202-03-11_20:58:33.344000      30197.63        4.66287700e+00        1.07818658e-05  20.0632  19.6515
0202-03-11_20:58:33.535000      30197.82        4.71182500e+00        1.43387756e-05  20.0632  19.6515
0202-03-11_20:58:33.734000      30198.02        4.76319000e+00        1.73236828e-05  20.0632  19.6515
0202-03-11_20:58:33.930000      30198.22        4.81336100e+00        2.25107010e-05  20.0632  19.6515
