Repository: shortlab/2025-devitre-PhD

# 2025-devitre-PhD
Data repository for Alexis Devitre's PhD thesis

File: chapter 6/data/020k_ffj28/Ic/1_anneal/Ic_2024-03-12_07-06-17756818_f28-6e20pm2-1200keV-0nA-20k-anneal100k2h.txt
# Ic = 4.04 A, n = 26.08 , Tavg = 20.05 K, f28-6e20pm2-1200keV-0nA-20k-anneal100k2h
#datetime                        t_s     iHTS_A                vHTS_V                tHTS_K  tTAR_K
0202-03-12_07:05:57.645000      66641.93        1.72347200e-02       -3.60592755e-08  20.0545  19.8691
0202-03-12_07:05:57.848000      66642.14        4.71193000e-02       -3.20921955e-08  20.0545  19.8691
0202-03-12_07:05:58.105000      66642.39        9.96622100e-02       -2.61416455e-08  20.0545  19.8691
0202-03-12_07:05:58.312000      66642.60        1.47129400e-01        1.99784500e-10  20.0581  19.7052
0202-03-12_07:05:58.504000      66642.79        1.97790400e-01       -4.81355000e-11  20.0581  19.7052
0202-03-12_07:05:58.695000      66642.99        2.43386100e-01       -2.34135550e-09  20.0581  19.7052
0202-03-12_07:05:58.887000      66643.18        2.96552700e-01        3.23674450e-09  20.0581  19.7052
0202-03-12_07:05:59.110000      66643.40        3.46636400e-01        7.32734450e-09  20.0581  19.7052
0202-03-12_07:05:59.320000      66643.61        3.94295000e-01        1.04882645e-08  20.0319  19.8520
0202-03-12_07:05:59.510000      66643.80        4.45491800e-01        5.52995450e-09  20.0319  19.8520
0202-03-12_07:05:59.715000      66644.01        4.94443100e-01        2.05914450e-09  20.0319  19.8520
0202-03-12_07:05:59.918000      66644.21        5.41615000e-01       -1.41166550e-09  20.0319  19.8520
0202-03-12_07:06:00.137000      66644.42        5.94018400e-01        2.49299450e-09  20.0644  19.8019
0202-03-12_07:06:00.336000      66644.62        6.42545200e-01        4.22840450e-09  20.0644  19.8019
0202-03-12_07:06:00.540000      66644.83        6.90751900e-01        2.92684450e-09  20.0644  19.8019
0202-03-12_07:06:00.742000      66645.03        7.40837100e-01        1.99716450e-09  20.0644  19.8019
0202-03-12_07:06:00.940000      66645.23        7.91790500e-01        7.14140450e-09  20.0644  19.8019
0202-03-12_07:06:01.150000      66645.44        8.38772400e-01        9.37264450e-09  20.0420  19.7434
0202-03-12_07:06:01.344000      66645.63        8.90723100e-01        8.69088450e-09  20.0420  19.7434
0202-03-12_07:06:01.550000      66645.84        9.40524800e-01        3.36070450e-09  20.0420  19.7434
0202-03-12_07:06:01.746000      66646.03        9.87628400e-01       -6.67925500e-10  20.0420  19.7434
0202-03-12_07:06:01.938000      66646.23        1.03955700e+00        2.98882450e-09  20.0420  19.7434
0202-03-12_07:06:02.150000      66646.44        1.08974300e+00        8.69088450e-09  20.0575  19.8977
0202-03-12_07:06:02.350000      66646.64        1.13797800e+00        1.51986545e-08  20.0575  19.8977
0202-03-12_07:06:02.543000      66646.83        1.18818000e+00        1.60043845e-08  20.0575  19.8977
0202-03-12_07:06:02.750000      66647.04        1.23602100e+00        1.12939945e-08  20.0575  19.8977
0202-03-12_07:06:02.945000      66647.23        1.28634100e+00        4.91017450e-09  20.0575  19.8977
0202-03-12_07:06:03.152000      66647.44        1.33769500e+00        1.37804500e-10  20.0568  19.7167
0202-03-12_07:06:03.350000      66647.64        1.38203700e+00        1.43935450e-09  20.0568  19.7167
0202-03-12_07:06:03.543000      66647.83        1.43252800e+00        4.97215450e-09  20.0568  19.7167
0202-03-12_07:06:03.740000      66648.03        1.48578700e+00        9.43498450e-09  20.0568  19.7167
0202-03-12_07:06:03.940000      66648.23        1.53396000e+00        4.16784450e-09  20.0568  19.7167
0202-03-12_07:06:04.145000      66648.43        1.58410600e+00        3.05364450e-09  20.0333  19.8510
0202-03-12_07:06:04.336000      66648.62        1.63475600e+00        1.73945000e-11  20.0333  19.8510
0202-03-12_07:06:04.540000      66648.83        1.68254700e+00        7.76475450e-09  20.0333  19.8510
0202-03-12_07:06:04.740000      66649.03        1.73182300e+00        1.04918245e-08  20.0333  19.8510
0202-03-12_07:06:04.934000      66649.22        1.77914800e+00        6.33924450e-09  20.0333  19.8510
0202-03-12_07:06:05.140000      66649.43        1.83145900e+00        3.30227450e-09  20.0638  19.7794
0202-03-12_07:06:05.340000      66649.63        1.88259500e+00        3.61217450e-09  20.0638  19.7794
0202-03-12_07:06:05.530000      66649.82        1.93253500e+00        1.27230645e-08  20.0638  19.7794
0202-03-12_07:06:05.734000      66650.02        1.98007800e+00        8.01267450e-09  20.0638  19.7794
0202-03-12_07:06:05.930000      66650.22        2.02999200e+00        1.25371345e-08  20.0638  19.7794
0202-03-12_07:06:06.120000      66650.41        2.08121900e+00        1.25697450e-09  20.0330  19.7356
0202-03-12_07:06:06.330000      66650.62        2.12922200e+00        1.13301450e-09  20.0330  19.7356
0202-03-12_07:06:06.523000      66650.81        2.17956900e+00       -1.59405550e-09  20.0330  19.7356
0202-03-12_07:06:06.727000      66651.01        2.23008400e+00        2.80644450e-09  20.0330  19.7356
0202-03-12_07:06:06.918000      66651.21        2.27823800e+00        1.23511945e-08  20.0330  19.7356
0202-03-12_07:06:07.130000      66651.42        2.32663200e+00        5.96736450e-09  20.0474  19.8839
0202-03-12_07:06:07.332000      66651.62        2.37932700e+00        9.50016450e-09  20.0474  19.8839
0202-03-12_07:06:07.535000      66651.82        2.42692200e+00        3.05436450e-09  20.0474  19.8839
0202-03-12_07:06:07.740000      66652.03        2.47651900e+00        1.09876545e-08  20.0474  19.8839
0202-03-12_07:06:07.930000      66652.22        2.52806100e+00        6.09132450e-09  20.0474  19.8839
0202-03-12_07:06:08.137000      66652.43        2.57575500e+00        6.02934450e-09  20.0688  19.7253
0202-03-12_07:06:08.336000      66652.63        2.62645500e+00        2.31061450e-09  20.0688  19.7253
0202-03-12_07:06:08.530000      66652.82        2.67699700e+00        4.51244500e-10  20.0688  19.7253
0202-03-12_07:06:08.730000      66653.02        2.72476600e+00        1.00905450e-09  20.0688  19.7253
0202-03-12_07:06:08.934000      66653.22        2.77379300e+00        2.99238450e-09  20.0688  19.7253
0202-03-12_07:06:09.133000      66653.42        2.82575500e+00        3.36425450e-09  20.0388  19.8725
0202-03-12_07:06:09.340000      66653.63        2.87494900e+00        2.80644450e-09  20.0388  19.8725
0202-03-12_07:06:09.530000      66653.82        2.92354700e+00        6.37184500e-10  20.0388  19.8725
0202-03-12_07:06:09.727000      66654.01        2.97474100e+00        6.40143450e-09  20.0388  19.8725
0202-03-12_07:06:09.926000      66654.22        3.02427500e+00        1.44375450e-09  20.0388  19.8725
0202-03-12_07:06:10.130000      66654.42        3.07225500e+00        4.66749450e-09  20.0748  19.8109
0202-03-12_07:06:10.330000      66654.62        3.12377600e+00        3.30438450e-09  20.0748  19.8109
0202-03-12_07:06:10.530000      66654.82        3.17317400e+00        6.58926450e-09  20.0748  19.8109
0202-03-12_07:06:10.727000      66655.01        3.22029300e+00        7.14707450e-09  20.0748  19.8109
0202-03-12_07:06:10.918000      66655.21        3.27254000e+00        6.03145450e-09  20.0748  19.8109
0202-03-12_07:06:11.130000      66655.42        3.32289000e+00        9.00643450e-09  20.0748  19.8109
0202-03-12_07:06:11.330000      66655.62        3.37032300e+00        1.27251745e-08  20.0446  19.7095
0202-03-12_07:06:11.520000      66655.81        3.42174400e+00        1.78694245e-08  20.0446  19.7095
0202-03-12_07:06:11.727000      66656.01        3.47126000e+00        1.84272345e-08  20.0446  19.7095
0202-03-12_07:06:11.918000      66656.21        3.51892700e+00        1.84892145e-08  20.0446  19.7095
0202-03-12_07:06:12.113000      66656.40        3.57070900e+00        1.88610845e-08  20.0549  19.8699
0202-03-12_07:06:12.320000      66656.61        3.62065400e+00        1.89850445e-08  20.0549  19.8699
0202-03-12_07:06:12.510000      66656.80        3.66772400e+00        2.00386845e-08  20.0549  19.8699
0202-03-12_07:06:12.715000      66657.00        3.71913600e+00        3.10709245e-08  20.0549  19.8699
0202-03-12_07:06:12.906000      66657.20        3.76942400e+00        3.90042245e-08  20.0549  19.8699
0202-03-12_07:06:13.117000      66657.41        3.81470800e+00        4.92927245e-08  20.0549  19.8699
0202-03-12_07:06:13.320000      66657.61        3.86878800e+00        6.37957945e-08  20.0694  19.7095
0202-03-12_07:06:13.523000      66657.81        3.91805100e+00        8.35050845e-08  20.0694  19.7095
0202-03-12_07:06:13.727000      66658.01        3.96554300e+00        1.28749685e-07  20.0694  19.7095
0202-03-12_07:06:13.918000      66658.21        4.01736900e+00        1.73374495e-07  20.0694  19.7095
0202-03-12_07:06:14.145000      66658.43        4.06720500e+00        2.62562145e-07  20.0394  19.8353
0202-03-12_07:06:14.350000      66658.64        4.11477700e+00        3.29065505e-07  20.0394  19.8353
0202-03-12_07:06:14.555000      66658.84        4.16644600e+00        4.66100865e-07  20.0394  19.8353
0202-03-12_07:06:14.746000      66659.04        4.21429500e+00        5.86401925e-07  20.0394  19.8353
0202-03-12_07:06:14.950000      66659.24        4.26261200e+00        7.67008455e-07  20.0394  19.8353
0202-03-12_07:06:15.152000      66659.44        4.31602000e+00        1.07659308e-06  20.0592  19.7958
0202-03-12_07:06:15.350000      66659.64        4.36342300e+00        1.37892618e-06  20.0592  19.7958
0202-03-12_07:06:15.560000      66659.85        4.41186600e+00        1.89304120e-06  20.0592  19.7958
0202-03-12_07:06:15.750000      66660.04        4.46418600e+00        3.51819048e-06  20.0592  19.7958
0202-03-12_07:06:15.940000      66660.23        4.51362400e+00        3.63935925e-06  20.0592  19.7958
0202-03-12_07:06:16.164000      66660.45        4.55989400e+00        5.21424328e-06  20.0474  19.7501
0202-03-12_07:06:16.367000      66660.66        4.61326500e+00        7.05842564e-06  20.0474  19.7501
0202-03-12_07:06:16.570000      66660.86        4.66112400e+00        9.06778184e-06  20.0474  19.7501
0202-03-12_07:06:16.777000      66661.06        4.71102800e+00        1.09604316e-05  20.0474  19.7501
0202-03-12_07:06:16.970000      66661.26        4.76222700e+00        1.45206859e-05  20.0474  19.7501
0202-03-12_07:06:17.188000      66661.47        4.80980100e+00        1.65089691e-05  20.0496  19.8792
0202-03-12_07:06:17.380000      66661.67        4.86141300e+00        2.20567007e-05  20.0496  19.8792

File: chapter 6/data/020k_ffj28/Ic/1_anneal/Ic_2024-03-12_18-51-58247656_f28-6e20pm2-1200keV-0nA-25k.txt
# Ic = 3.34 A, n = 22.32 , Tavg = 24.97 K, f28-6e20pm2-1200keV-0nA-25k
#datetime                        t_s     iHTS_A                vHTS_V                tHTS_K  tTAR_K
0202-03-12_18:51:16.035000      2666.21        5.01663300e-02       -3.65670000e-10  24.9546  24.5869
0202-03-12_18:51:16.258000      2666.43        2.37930400e-02        1.27117800e-08  24.8951  24.5871
0202-03-12_18:51:16.457000      2666.63        4.20851500e-02        1.32695800e-08  24.8951  24.5871
0202-03-12_18:51:16.652000      2666.83        6.15664400e-02        9.86077000e-09  24.8951  24.5871
0202-03-12_18:51:16.850000      2667.03        8.20357900e-02        1.53148700e-08  24.8951  24.5871
0202-03-12_18:51:17.080000      2667.25        1.01308900e-01        2.23804200e-08  24.8951  24.5871
0202-03-12_18:51:17.297000      2667.47        1.22308100e-01        5.02645000e-09  24.9658  24.6376
0202-03-12_18:51:17.490000      2667.67        1.40885200e-01        2.20705200e-08  24.9658  24.6376
0202-03-12_18:51:17.695000      2667.87        1.60492300e-01        3.04995900e-08  24.9658  24.6376
0202-03-12_18:51:17.890000      2668.07        1.81518200e-01        3.65115000e-08  24.9658  24.6376
0202-03-12_18:51:18.090000      2668.27        2.01272200e-01        2.18226100e-08  24.9000  24.5439
0202-03-12_18:51:18.297000      2668.47        2.20088300e-01        1.31462000e-08  24.9000  24.5439
0202-03-12_18:51:18.490000      2668.67        2.40878200e-01       -3.09174000e-09  24.9000  24.5439
0202-03-12_18:51:18.680000      2668.86        2.60929000e-01       -9.22070000e-10  24.9000  24.5439
0202-03-12_18:51:18.890000      2669.07        2.80107200e-01       -2.86264400e-08  24.9000  24.5439
0202-03-12_18:51:19.090000      2669.27        3.00661100e-01        4.47006000e-09  24.9678  24.6662
0202-03-12_18:51:19.285000      2669.46        3.20278600e-01        1.17835200e-08  24.9678  24.6662
0202-03-12_18:51:19.484000      2669.66        3.39498300e-01        4.04175700e-08  24.9678  24.6662
0202-03-12_18:51:19.676000      2669.85        3.59261900e-01        2.08323800e-08  24.9678  24.6662
0202-03-12_18:51:19.867000      2670.05        3.79888600e-01        1.37668300e-08  24.9678  24.6662
0202-03-12_18:51:20.086000      2670.26        3.99593600e-01        2.58526300e-08  24.9678  24.6662
0202-03-12_18:51:20.305000      2670.48        4.17617100e-01        3.23603700e-08  24.9194  24.5750
0202-03-12_18:51:20.508000      2670.68        4.39279700e-01        3.80004100e-08  24.9194  24.5750
0202-03-12_18:51:20.710000      2670.89        4.58739800e-01        3.60171000e-08  24.9194  24.5750
0202-03-12_18:51:20.902000      2671.08        4.78407700e-01        2.18240300e-08  24.9194  24.5750
0202-03-12_18:51:21.120000      2671.30        4.99074600e-01        3.44056600e-08  24.9715  24.6343
0202-03-12_18:51:21.336000      2671.51        5.17860900e-01       -1.29394000e-09  24.9715  24.6343
0202-03-12_18:51:21.540000      2671.72        5.38524700e-01        1.77954300e-08  24.9715  24.6343
0202-03-12_18:51:21.730000      2671.91        5.58545800e-01        1.19694500e-08  24.9715  24.6343
0202-03-12_18:51:21.934000      2672.11        5.72922800e-01        6.57733000e-09  24.9715  24.6343
0202-03-12_18:51:22.145000      2672.32        5.98110200e-01        2.70302200e-08  24.9181  24.6027
0202-03-12_18:51:22.336000      2672.51        6.17211200e-01        2.41792100e-08  24.9181  24.6027
0202-03-12_18:51:22.543000      2672.72        6.36530400e-01        1.45105700e-08  24.9181  24.6027
0202-03-12_18:51:22.734000      2672.91        6.57662400e-01        2.19479900e-08  24.9181  24.6027
0202-03-12_18:51:22.930000      2673.11        6.77257600e-01        1.81673000e-08  24.9181  24.6027
0202-03-12_18:51:23.137000      2673.31        6.95527400e-01        4.09134000e-08  24.9539  24.6008
0202-03-12_18:51:23.332000      2673.51        7.17142500e-01        2.91994700e-08  24.9539  24.6008
0202-03-12_18:51:23.527000      2673.70        7.36822300e-01        3.21744400e-08  24.9539  24.6008
0202-03-12_18:51:23.730000      2673.91        7.55059500e-01        1.84771900e-08  24.9539  24.6008
0202-03-12_18:51:23.926000      2674.10        7.76713200e-01        1.12876900e-08  24.9539  24.6008
0202-03-12_18:51:24.140000      2674.32        7.96676500e-01        4.09803000e-09  24.9037  24.6251
0202-03-12_18:51:24.336000      2674.51        8.15299200e-01       -2.54043300e-08  24.9037  24.6251
0202-03-12_18:51:24.527000      2674.71        8.35890300e-01       -4.33213000e-09  24.9037  24.6251
0202-03-12_18:51:24.723000      2674.90        8.55936700e-01        1.63063800e-08  24.9037  24.6251
0202-03-12_18:51:24.926000      2675.10        8.75100000e-01        5.04565000e-08  24.9037  24.6251
0202-03-12_18:51:25.133000      2675.31        8.95063200e-01        4.22133700e-08  24.9738  24.6072
0202-03-12_18:51:25.336000      2675.51        9.15373800e-01        2.18224600e-08  24.9738  24.6072
0202-03-12_18:51:25.530000      2675.71        9.34833900e-01        2.76484300e-08  24.9738  24.6072
0202-03-12_18:51:25.723000      2675.90        9.54359400e-01        1.82277100e-08  24.9738  24.6072
0202-03-12_18:51:25.914000      2676.09        9.74879900e-01        2.98796600e-08  24.9738  24.6072
0202-03-12_18:51:26.133000      2676.31        9.94945600e-01        6.32785000e-09  24.9186  24.6308
0202-03-12_18:51:26.344000      2676.52        1.01475700e+00       -7.43136000e-09  24.9186  24.6308
0202-03-12_18:51:26.547000      2676.72        1.03467900e+00       -1.11500700e-08  24.9186  24.6308
0202-03-12_18:51:26.740000      2676.92        1.05345800e+00        2.73310000e-09  24.9186  24.6308
0202-03-12_18:51:26.938000      2677.12        1.07454000e+00       -1.91528000e-09  24.9186  24.6308
0202-03-12_18:51:27.145000      2677.32        1.09490300e+00       -4.58036000e-09  24.9627  24.6203
0202-03-12_18:51:27.348000      2677.52        1.11361500e+00       -5.94388000e-09  24.9627  24.6203
0202-03-12_18:51:27.540000      2677.72        1.13395000e+00        1.69881400e-08  24.9627  24.6203
0202-03-12_18:51:27.730000      2677.91        1.15383700e+00        2.39297300e-08  24.9627  24.6203
0202-03-12_18:51:27.934000      2678.11        1.17280800e+00        2.44255600e-08  24.9627  24.6203
0202-03-12_18:51:28.140000      2678.32        1.19307700e+00        2.20703700e-08  24.9121  24.5830
0202-03-12_18:51:28.336000      2678.51        1.21353000e+00        2.88260200e-08  24.9121  24.5830
0202-03-12_18:51:28.540000      2678.72        1.23248700e+00        3.14291200e-08  24.9121  24.5830
0202-03-12_18:51:28.734000      2678.91        1.25261800e+00        3.76889400e-08  24.9121  24.5830
0202-03-12_18:51:28.926000      2679.10        1.27309400e+00        3.77509200e-08  24.9121  24.5830
0202-03-12_18:51:29.140000      2679.32        1.29226200e+00        2.13266300e-08  24.9708  24.6521
0202-03-12_18:51:29.332000      2679.51        1.31246100e+00       -1.29550000e-09  24.9708  24.6521
0202-03-12_18:51:29.527000      2679.70        1.33245100e+00       -1.10956000e-09  24.9708  24.6521
0202-03-12_18:51:29.723000      2679.90        1.35160600e+00        1.12861300e-08  24.9708  24.6521
0202-03-12_18:51:29.914000      2680.09        1.37109700e+00        2.64708400e-08  24.9708  24.6521
0202-03-12_18:51:30.130000      2680.30        1.39219100e+00        1.20298100e-08  24.9156  24.5518
0202-03-12_18:51:30.330000      2680.50        1.41142100e+00        2.08305300e-08  24.9156  24.5518
0202-03-12_18:51:30.520000      2680.70        1.43101800e+00        2.29996000e-08  24.9156  24.5518
0202-03-12_18:51:30.710000      2680.89        1.45136100e+00        4.72330600e-08  24.9156  24.5518
0202-03-12_18:51:30.914000      2681.09        1.47136300e+00        2.80197500e-08  24.9156  24.5518
0202-03-12_18:51:31.125000      2681.30        1.49062100e+00        4.23987400e-08  24.9644  24.6355
0202-03-12_18:51:31.340000      2681.52        1.51129100e+00        2.86395300e-08  24.9644  24.6355
0202-03-12_18:51:31.530000      2681.71        1.53035600e+00        3.97336700e-08  24.9644  24.6355
0202-03-12_18:51:31.740000      2681.92        1.54986700e+00        1.53141700e-08  24.9644  24.6355
0202-03-12_18:51:31.938000      2682.11        1.57068800e+00        7.93873000e-09  24.9644  24.6355
0202-03-12_18:51:32.133000      2682.31        1.59081400e+00        2.67057000e-09  24.9111  24.5756
0202-03-12_18:51:32.340000      2682.52        1.60915300e+00        1.63678000e-08  24.9111  24.5756
0202-03-12_18:51:32.530000      2682.71        1.63010900e+00        1.55496000e-09  24.9111  24.5756
0202-03-12_18:51:32.723000      2682.90        1.64979500e+00        6.45125000e-09  24.9111  24.5756
0202-03-12_18:51:32.926000      2683.10        1.66926600e+00        2.90114000e-08  24.9111  24.5756
0202-03-12_18:51:33.130000      2683.31        1.68933000e+00        2.87015100e-08  24.9630  24.6252
0202-03-12_18:51:33.332000      2683.51        1.70992800e+00        5.33689300e-08  24.9630  24.6252
0202-03-12_18:51:33.527000      2683.70        1.72940900e+00        2.79577700e-08  24.9630  24.6252
0202-03-12_18:51:33.720000      2683.90        1.74748800e+00        2.97551400e-08  24.9630  24.6252
0202-03-12_18:51:33.926000      2684.10        1.76930700e+00        3.33498900e-08  24.9630  24.6252
0202-03-12_18:51:34.133000      2684.31        1.78939500e+00        3.83701500e-08  24.9137  24.6333
0202-03-12_18:51:34.336000      2684.51        1.80832300e+00        3.30400000e-08  24.9137  24.6333
0202-03-12_18:51:34.527000      2684.71        1.82878800e+00       -7.86577000e-09  24.9137  24.6333
0202-03-12_18:51:34.723000      2684.90        1.84852300e+00       -2.16375000e-09  24.9137  24.6333
0202-03-12_18:51:34.914000      2685.09        1.86766600e+00       -5.88246000e-09  24.9137  24.6333
0202-03-12_18:51:35.130000      2685.31        1.88720700e+00        2.25656400e-08  24.9647  24.5981
0202-03-12_18:51:35.324000      2685.50        1.90840000e+00        3.22962600e-08  24.9647  24.5981
0202-03-12_18:51:35.516000      2685.69        1.92810300e+00        4.22128100e-08  24.9647  24.5981
0202-03-12_18:51:35.720000      2685.90        1.94714200e+00        4.67992100e-08  24.9647  24.5981
0202-03-12_18:51:35.910000      2686.09        1.96705200e+00        3.84941000e-08  24.9647  24.5981
0202-03-12_18:51:36.113000      2686.29        1.98753100e+00        4.51878000e-08  24.9146  24.6219
0202-03-12_18:51:36.316000      2686.49        2.00707300e+00        3.24823200e-08  24.9146  24.6219
0202-03-12_18:51:36.508000      2686.69        2.02659000e+00        2.25038700e-08  24.9146  24.6219
0202-03-12_18:51:36.703000      2686.88        2.04408300e+00        2.62226300e-08  24.9146  24.6219
0202-03-12_18:51:36.906000      2687.08        2.06695600e+00        2.88257300e-08  24.9146  24.6219
0202-03-12_18:51:37.113000      2687.29        2.08598800e+00        3.54574200e-08  24.9624  24.6279
0202-03-12_18:51:37.320000      2687.50        2.10711600e+00        4.53018000e-09  24.9624  24.6279
0202-03-12_18:51:37.516000      2687.69        2.12660200e+00        2.42291000e-09  24.9624  24.6279
0202-03-12_18:51:37.707000      2687.88        2.14441900e+00       -5.75824000e-09  24.9624  24.6279
0202-03-12_18:51:37.910000      2688.09        2.16612300e+00        8.74471000e-09  24.9624  24.6279
0202-03-12_18:51:38.113000      2688.29        2.18608800e+00        2.25039300e-08  24.9306  24.6064
0202-03-12_18:51:38.320000      2688.50        2.20555100e+00        1.76696100e-08  24.9306  24.6064
0202-03-12_18:51:38.523000      2688.70        2.22606000e+00        2.96314500e-08  24.9306  24.6064
0202-03-12_18:51:38.715000      2688.89        2.24576600e+00        2.12023800e-08  24.9306  24.6064
0202-03-12_18:51:38.914000      2689.09        2.26362300e+00        4.55599100e-08  24.9306  24.6064
0202-03-12_18:51:39.120000      2689.30        2.28573100e+00        2.90736400e-08  24.9727  24.6938
0202-03-12_18:51:39.324000      2689.50        2.30540800e+00        4.85348700e-08  24.9727  24.6938
0202-03-12_18:51:39.516000      2689.69        2.32412300e+00        4.37625300e-08  24.9727  24.6938
0202-03-12_18:51:39.710000      2689.89        2.34499600e+00        3.01272700e-08  24.9727  24.6938
0202-03-12_18:51:39.918000      2690.09        2.36489000e+00        1.51284900e-08  24.9727  24.6938
0202-03-12_18:51:40.120000      2690.30        2.38348700e+00        4.40622000e-09  24.9216  24.5878
0202-03-12_18:51:40.316000      2690.49        2.40464400e+00        2.83299000e-08  24.9216  24.5878
0202-03-12_18:51:40.510000      2690.69        2.42468100e+00        2.56648300e-08  24.9216  24.5878
0202-03-12_18:51:40.707000      2690.88        2.44274000e+00        2.96314500e-08  24.9216  24.5878
0202-03-12_18:51:40.900000      2691.08        2.46437000e+00        1.27733100e-08  24.9216  24.5878
0202-03-12_18:51:41.117000      2691.30        2.48363600e+00        3.17387100e-08  24.9216  24.5878
0202-03-12_18:51:41.316000      2691.49        2.50330400e+00        3.74407300e-08  24.9642  24.6508
0202-03-12_18:51:41.516000      2691.69        2.52356300e+00        4.84109100e-08  24.9642  24.6508
0202-03-12_18:51:41.710000      2691.89        2.54336900e+00        4.54359500e-08  24.9642  24.6508
0202-03-12_18:51:41.902000      2692.08        2.56153800e+00        4.66135400e-08  24.9642  24.6508
0202-03-12_18:51:42.113000      2692.29        2.58369000e+00        3.86802000e-08  24.9292  24.5875
0202-03-12_18:51:42.310000      2692.49        2.60319500e+00        4.34521100e-08  24.9292  24.5875
0202-03-12_18:51:42.504000      2692.68        2.62147200e+00        2.56639900e-08  24.9292  24.5875
0202-03-12_18:51:42.695000      2692.87        2.64301000e+00        3.93610100e-08  24.9292  24.5875
0202-03-12_18:51:42.890000      2693.07        2.66306200e+00        1.26483100e-08  24.9292  24.5875
0202-03-12_18:51:43.105000      2693.28        2.68283500e+00        1.40738100e-08  24.9292  24.5875
0202-03-12_18:51:43.320000      2693.50        2.70301100e+00       -7.55665000e-09  24.9724  24.6240
0202-03-12_18:51:43.516000      2693.69        2.72255000e+00        8.72410000e-10  24.9724  24.6240
0202-03-12_18:51:43.723000      2693.90        2.74044700e+00        1.31441400e-08  24.9724  24.6240
0202-03-12_18:51:43.918000      2694.09        2.76215600e+00        2.20690300e-08  24.9724  24.6240
0202-03-12_18:51:44.120000      2694.30        2.78215300e+00        4.07245400e-08  24.9123  24.6134
0202-03-12_18:51:44.324000      2694.50        2.80115900e+00        3.59522000e-08  24.9123  24.6134
0202-03-12_18:51:44.516000      2694.69        2.82185700e+00        3.89891400e-08  24.9123  24.6134
0202-03-12_18:51:44.707000      2694.88        2.84181400e+00        3.62620900e-08  24.9123  24.6134
0202-03-12_18:51:44.906000      2695.08        2.86000600e+00        3.45266900e-08  24.9123  24.6134
0202-03-12_18:51:45.105000      2695.28        2.88131500e+00        3.63860500e-08  24.9606  24.6058
0202-03-12_18:51:45.312000      2695.49        2.90161200e+00        1.32681000e-08  24.9606  24.6058
0202-03-12_18:51:45.508000      2695.68        2.92012400e+00        8.80565000e-09  24.9606  24.6058
0202-03-12_18:51:45.700000      2695.88        2.94081300e+00       -7.99050000e-09  24.9606  24.6058
0202-03-12_18:51:45.906000      2696.08        2.96082200e+00        1.24623800e-08  24.9606  24.6058
0202-03-12_18:51:46.117000      2696.29        2.98035600e+00        4.28122000e-09  24.9132  24.6041
0202-03-12_18:51:46.332000      2696.51        3.00130800e+00        3.58902200e-08  24.9132  24.6041
0202-03-12_18:51:46.523000      2696.70        3.01986900e+00        2.96304000e-08  24.9132  24.6041
0202-03-12_18:51:46.730000      2696.91        3.03952000e+00        4.44432400e-08  24.9132  24.6041
0202-03-12_18:51:46.930000      2697.11        3.06025200e+00        5.57233100e-08  24.9132  24.6041
0202-03-12_18:51:47.130000      2697.30        3.07988500e+00        8.20641400e-08  24.9634  24.6090
0202-03-12_18:51:47.336000      2697.51        3.09884200e+00        7.77876300e-08  24.9634  24.6090
0202-03-12_18:51:47.527000      2697.71        3.11964400e+00        7.75397200e-08  24.9634  24.6090
0202-03-12_18:51:47.723000      2697.90        3.13964100e+00        8.43573500e-08  24.9634  24.6090
0202-03-12_18:51:47.930000      2698.10        3.15886400e+00        9.62572000e-08  24.9634  24.6090
0202-03-12_18:51:48.130000      2698.31        3.17898200e+00        8.85723800e-08  24.9224  24.5957
0202-03-12_18:51:48.324000      2698.50        3.19938000e+00        8.10737400e-08  24.9224  24.5957
0202-03-12_18:51:48.520000      2698.70        3.21840700e+00        8.58470900e-08  24.9224  24.5957
0202-03-12_18:51:48.710000      2698.89        3.23824100e+00        9.35946500e-08  24.9224  24.5957
0202-03-12_18:51:48.906000      2699.08        3.25903100e+00        1.05432530e-07  24.9224  24.5957
0202-03-12_18:51:49.130000      2699.31        3.27906000e+00        1.36545720e-07  24.9624  24.6870
0202-03-12_18:51:49.336000      2699.51        3.29884800e+00        1.51296600e-07  24.9624  24.6870
0202-03-12_18:51:49.535000      2699.71        3.31870900e+00        1.97346590e-07  24.9624  24.6870
0202-03-12_18:51:49.740000      2699.92        3.33749300e+00        2.11043830e-07  24.9624  24.6870
0202-03-12_18:51:49.940000      2700.12        3.35836600e+00        2.58519340e-07  24.9624  24.6870
0202-03-12_18:51:50.137000      2700.32        3.37816400e+00        2.94466840e-07  24.9152  24.5727
0202-03-12_18:51:50.344000      2700.52        3.39645600e+00        3.23658700e-07  24.9152  24.5727
0202-03-12_18:51:50.540000      2700.72        3.41780000e+00        3.77641940e-07  24.9152  24.5727
0202-03-12_18:51:50.742000      2700.92        3.43778700e+00        3.88550150e-07  24.9152  24.5727
0202-03-12_18:51:50.934000      2701.11        3.45718200e+00        4.56106670e-07  24.9152  24.5727
0202-03-12_18:51:51.137000      2701.31        3.47674000e+00        5.24097040e-07  24.9613  24.6430
0202-03-12_18:51:51.348000      2701.53        3.49701200e+00        5.86819250e-07  24.9613  24.6430
0202-03-12_18:51:51.543000      2701.72        3.51652700e+00        6.75448450e-07  24.9613  24.6430
0202-03-12_18:51:51.734000      2701.91        3.53610400e+00        7.59305310e-07  24.9613  24.6430
0202-03-12_18:51:51.926000      2702.10        3.55706500e+00        8.54318290e-07  24.9613  24.6430
0202-03-12_18:51:52.137000      2702.31        3.57661300e+00        1.01701175e-06  24.9107  24.6011
0202-03-12_18:51:52.332000      2702.51        3.59595600e+00        1.13768382e-06  24.9107  24.6011
0202-03-12_18:51:52.527000      2702.70        3.61663400e+00        1.27447028e-06  24.9107  24.6011
0202-03-12_18:51:52.723000      2702.90        3.63640300e+00        1.47899921e-06  24.9107  24.6011
0202-03-12_18:51:52.914000      2703.09        3.65444000e+00        1.63834583e-06  24.9107  24.6011
0202-03-12_18:51:53.120000      2703.30        3.67610600e+00        1.82043855e-06  24.9572  24.6073
0202-03-12_18:51:53.316000      2703.50        3.69598000e+00        2.08093403e-06  24.9572  24.6073
0202-03-12_18:51:53.510000      2703.69        3.71458700e+00        2.30256900e-06  24.9572  24.6073
0202-03-12_18:51:53.703000      2703.88        3.73569900e+00        2.54205378e-06  24.9572  24.6073
0202-03-12_18:51:53.910000      2704.09        3.75544100e+00        2.90419393e-06  24.9572  24.6073
0202-03-12_18:51:54.125000      2704.30        3.77465600e+00        3.20919098e-06  24.9132  24.6352
0202-03-12_18:51:54.336000      2704.51        3.79518600e+00        3.52522077e-06  24.9132  24.6352
0202-03-12_18:51:54.527000      2704.71        3.81445600e+00        3.97915330e-06  24.9132  24.6352
0202-03-12_18:51:54.723000      2704.90        3.83403000e+00        4.38244793e-06  24.9132  24.6352
0202-03-12_18:51:54.926000      2705.10        3.85479000e+00        4.84183261e-06  24.9132  24.6352
0202-03-12_18:51:55.120000      2705.30        3.87487700e+00        6.37784586e-06  24.9682  24.5962
0202-03-12_18:51:55.330000      2705.51        3.89359900e+00        6.45246800e-06  24.9682  24.5962
0202-03-12_18:51:55.530000      2705.71        3.91457400e+00        7.81202840e-06  24.9682  24.5962
0202-03-12_18:51:55.740000      2705.91        3.93442200e+00        8.03099850e-06  24.9682  24.5962
0202-03-12_18:51:55.930000      2706.11        3.95344400e+00        9.16681650e-06  24.9682  24.5962
0202-03-12_18:51:56.133000      2706.31        3.97404900e+00        1.05167703e-05  24.9149  24.6111
0202-03-12_18:51:56.330000      2706.51        3.99417200e+00        1.07208655e-05  24.9149  24.6111
0202-03-12_18:51:56.520000      2706.70        4.01199500e+00        1.19045929e-05  24.9149  24.6111
0202-03-12_18:51:56.723000      2706.90        4.03354700e+00        1.31229663e-05  24.9149  24.6111
0202-03-12_18:51:56.918000      2707.09        4.05339900e+00        1.44279856e-05  24.9149  24.6111
0202-03-12_18:51:57.130000      2707.31        4.07170300e+00        1.56416486e-05  24.9673  24.6188
0202-03-12_18:51:57.324000      2707.50        4.09329000e+00        1.83316395e-05  24.9673  24.6188
0202-03-12_18:51:57.527000      2707.71        4.11305400e+00        1.99684917e-05  24.9673  24.6188
0202-03-12_18:51:57.727000      2707.90        4.13162800e+00        2.13789984e-05  24.9673  24.6188

File: chapter 6/data/020k_ffj28/Ic/1_anneal/Ic_2024-03-12_19-11-52268192_f28-6e20pm2-1200keV-0nA-40k.txt
# Ic = 1.72 A, n = 19.62 , Tavg = 39.99 K, f28-6e20pm2-1200keV-0nA-40k
#datetime                        t_s     iHTS_A                vHTS_V                tHTS_K  tTAR_K
0202-03-12_19:11:07.860000      3858.04        1.69940700e-02       -3.54826750e-09  39.9694  39.5237
0202-03-12_19:11:08.090000      3858.27        1.45422600e-02       -3.30044750e-09  39.9694  39.5237
0202-03-12_19:11:08.290000      3858.47        2.42640100e-02        7.89732500e-10  39.9667  39.5031
0202-03-12_19:11:08.496000      3858.67        3.39955500e-02        3.39253250e-09  39.9667  39.5031
0202-03-12_19:11:08.690000      3858.87        4.29998600e-02        3.08244250e-09  39.9667  39.5031
0202-03-12_19:11:08.883000      3859.06        5.39172300e-02        5.74751250e-09  39.9667  39.5031
0202-03-12_19:11:09.105000      3859.28        6.37200100e-02        2.58661250e-09  39.9694  39.5131
0202-03-12_19:11:09.312000      3859.49        7.32912600e-02        2.46265250e-09  39.9694  39.5131
0202-03-12_19:11:09.516000      3859.69        8.32201900e-02        4.87981250e-09  39.9694  39.5131
0202-03-12_19:11:09.715000      3859.89        9.26831000e-02        7.11103250e-09  39.9694  39.5131
0202-03-12_19:11:09.918000      3860.09        1.03282900e-01        1.06438125e-08  39.9694  39.5131
0202-03-12_19:11:10.113000      3860.29        1.13030700e-01        1.12016125e-08  39.9689  39.5151
0202-03-12_19:11:10.320000      3860.50        1.22744500e-01        6.92510250e-09  39.9689  39.5151
0202-03-12_19:11:10.510000      3860.69        1.33139400e-01        1.20073325e-08  39.9689  39.5151
0202-03-12_19:11:10.715000      3860.89        1.42839800e-01        1.72135225e-08  39.9689  39.5151
0202-03-12_19:11:10.910000      3861.09        1.52503100e-01        1.47963625e-08  39.9689  39.5151
0202-03-12_19:11:11.113000      3861.29        1.62739200e-01        1.43005325e-08  39.9655  39.5062
0202-03-12_19:11:11.316000      3861.49        1.73012500e-01        1.36807525e-08  39.9655  39.5062
0202-03-12_19:11:11.520000      3861.70        1.82255100e-01        1.67176925e-08  39.9655  39.5062
0202-03-12_19:11:11.723000      3861.90        1.92423000e-01        1.41146025e-08  39.9655  39.5062
0202-03-12_19:11:11.914000      3862.09        2.02610200e-01        1.15115025e-08  39.9655  39.5062
0202-03-12_19:11:12.125000      3862.30        2.11584800e-01        7.85478250e-09  39.9749  39.5146
0202-03-12_19:11:12.316000      3862.49        2.22110400e-01        5.00377250e-09  39.9749  39.5146
0202-03-12_19:11:12.508000      3862.69        2.32395500e-01        8.16467250e-09  39.9749  39.5146
0202-03-12_19:11:12.715000      3862.89        2.41579400e-01        8.28862250e-09  39.9749  39.5146
0202-03-12_19:11:12.906000      3863.08        2.52205800e-01        1.19453525e-08  39.9749  39.5146
0202-03-12_19:11:13.105000      3863.28        2.61993200e-01        1.13875525e-08  39.9725  39.5235
0202-03-12_19:11:13.310000      3863.49        2.72003800e-01        1.19453525e-08  39.9725  39.5235
0202-03-12_19:11:13.500000      3863.68        2.81358300e-01        6.67719250e-09  39.9725  39.5235
0202-03-12_19:11:13.695000      3863.87        2.91532100e-01        5.93344250e-09  39.9725  39.5235
0202-03-12_19:11:13.900000      3864.08        3.01570900e-01        1.23172225e-08  39.9725  39.5235
0202-03-12_19:11:14.113000      3864.29        3.11455300e-01        2.06224525e-08  39.9661  39.5253
0202-03-12_19:11:14.332000      3864.51        3.21915600e-01        2.42173525e-08  39.9661  39.5253
0202-03-12_19:11:14.523000      3864.70        3.30985200e-01        1.81435825e-08  39.9661  39.5253
0202-03-12_19:11:14.730000      3864.91        3.40685700e-01        1.60363225e-08  39.9661  39.5253
0202-03-12_19:11:14.926000      3865.10        3.51295800e-01        1.93211725e-08  39.9661  39.5253
0202-03-12_19:11:15.120000      3865.30        3.61236600e-01        2.14284425e-08  39.9730  39.5202
0202-03-12_19:11:15.330000      3865.50        3.70387900e-01        1.90112825e-08  39.9730  39.5202
0202-03-12_19:11:15.520000      3865.70        3.81305300e-01        2.09326125e-08  39.9730  39.5202
0202-03-12_19:11:15.715000      3865.89        3.89760400e-01        2.48372625e-08  39.9730  39.5202
0202-03-12_19:11:15.920000      3866.10        4.00780200e-01        2.45273625e-08  39.9730  39.5202
0202-03-12_19:11:16.130000      3866.31        4.10621600e-01        2.22341625e-08  39.9827  39.5288
0202-03-12_19:11:16.336000      3866.51        4.20849000e-01        1.85154625e-08  39.9827  39.5288
0202-03-12_19:11:16.530000      3866.71        4.30246600e-01        1.47347725e-08  39.9827  39.5288
0202-03-12_19:11:16.734000      3866.91        4.40503500e-01        1.74618225e-08  39.9827  39.5288
0202-03-12_19:11:16.926000      3867.10        4.50405700e-01        1.73378625e-08  39.9827  39.5288
0202-03-12_19:11:17.120000      3867.30        4.60037800e-01        1.69659925e-08  39.9739  39.5310
0202-03-12_19:11:17.336000      3867.51        4.70064700e-01        1.38050925e-08  39.9739  39.5310
0202-03-12_19:11:17.527000      3867.70        4.80152500e-01        1.62222525e-08  39.9739  39.5310
0202-03-12_19:11:17.730000      3867.91        4.90056200e-01        1.56024725e-08  39.9739  39.5310
0202-03-12_19:11:17.930000      3868.11        4.99866000e-01        1.44868625e-08  39.9739  39.5310
0202-03-12_19:11:18.133000      3868.31        5.09913600e-01        9.28067250e-09  39.9774  39.5172
0202-03-12_19:11:18.340000      3868.52        5.20151300e-01        1.26275025e-08  39.9774  39.5172
0202-03-12_19:11:18.530000      3868.71        5.29293600e-01        1.08921125e-08  39.9774  39.5172
0202-03-12_19:11:18.723000      3868.90        5.40165000e-01        1.08921125e-08  39.9774  39.5172
0202-03-12_19:11:18.930000      3869.11        5.49936600e-01        1.27514625e-08  39.9774  39.5172
0202-03-12_19:11:19.133000      3869.31        5.59595400e-01        1.32472925e-08  39.9770  39.5290
0202-03-12_19:11:19.324000      3869.50        5.69712800e-01        1.75857825e-08  39.9770  39.5290
0202-03-12_19:11:19.520000      3869.70        5.79602000e-01        1.54165325e-08  39.9770  39.5290
0202-03-12_19:11:19.715000      3869.89        5.89238500e-01        1.90732625e-08  39.9770  39.5290
0202-03-12_19:11:19.906000      3870.08        5.98944800e-01        1.54165325e-08  39.9770  39.5290
0202-03-12_19:11:20.117000      3870.29        6.09552000e-01        1.43631725e-08  39.9800  39.5097
0202-03-12_19:11:20.316000      3870.49        6.19160400e-01        1.77103725e-08  39.9800  39.5097
0202-03-12_19:11:20.508000      3870.69        6.28850400e-01        1.72767925e-08  39.9800  39.5097
0202-03-12_19:11:20.715000      3870.89        6.39162200e-01        1.55413925e-08  39.9800  39.5097
0202-03-12_19:11:20.906000      3871.08        6.48901200e-01        1.58512825e-08  39.9800  39.5097
0202-03-12_19:11:21.113000      3871.29        6.58093000e-01        1.75866825e-08  39.9807  39.5107
0202-03-12_19:11:21.310000      3871.49        6.68758100e-01        2.45282725e-08  39.9807  39.5107
0202-03-12_19:11:21.504000      3871.68        6.78575700e-01        1.95699925e-08  39.9807  39.5107
0202-03-12_19:11:21.695000      3871.87        6.87804200e-01        1.86403125e-08  39.9807  39.5107
0202-03-12_19:11:21.902000      3872.08        6.98645900e-01        8.78574250e-09  39.9807  39.5107
0202-03-12_19:11:22.098000      3872.27        7.08442700e-01        1.42398425e-08  39.9859  39.5246
0202-03-12_19:11:22.293000      3872.47        7.17599900e-01        1.43018225e-08  39.9859  39.5246
0202-03-12_19:11:22.496000      3872.67        7.28226400e-01        1.32481925e-08  39.9859  39.5246
0202-03-12_19:11:22.688000      3872.87        7.38216700e-01        1.30002725e-08  39.9859  39.5246
0202-03-12_19:11:22.887000      3873.06        7.47577200e-01        8.16595250e-09  39.9859  39.5246
0202-03-12_19:11:23.113000      3873.29        7.58810700e-01        6.67847250e-09  39.9859  39.5246
0202-03-12_19:11:23.310000      3873.49        7.67444000e-01        1.21945525e-08  39.9900  39.5304
0202-03-12_19:11:23.500000      3873.68        7.77407000e-01        1.80825125e-08  39.9900  39.5304
0202-03-12_19:11:23.703000      3873.88        7.87577900e-01        1.50455625e-08  39.9900  39.5304
0202-03-12_19:11:23.906000      3874.08        7.97450400e-01        1.53554625e-08  39.9900  39.5304
0202-03-12_19:11:24.110000      3874.28        8.07128600e-01        1.68429425e-08  39.9747  39.5182
0202-03-12_19:11:24.310000      3874.49        8.17438400e-01        2.04996725e-08  39.9747  39.5182
0202-03-12_19:11:24.500000      3874.68        8.27431200e-01        2.33506825e-08  39.9747  39.5182
0202-03-12_19:11:24.695000      3874.87        8.36864400e-01        1.95699925e-08  39.9747  39.5182
0202-03-12_19:11:24.900000      3875.08        8.46858700e-01        2.10574825e-08  39.9747  39.5182
0202-03-12_19:11:25.105000      3875.28        8.57335200e-01        2.13053925e-08  39.9812  39.5313
0202-03-12_19:11:25.312000      3875.49        8.67319100e-01        2.54579525e-08  39.9812  39.5313
0202-03-12_19:11:25.504000      3875.68        8.77065500e-01        2.75652125e-08  39.9812  39.5313
0202-03-12_19:11:25.695000      3875.87        8.87031500e-01        2.34126625e-08  39.9812  39.5313
0202-03-12_19:11:25.890000      3876.07        8.96977900e-01        2.33506825e-08  39.9812  39.5313
0202-03-12_19:11:26.113000      3876.29        9.06558100e-01        2.19248925e-08  39.9838  39.5206
0202-03-12_19:11:26.332000      3876.51        9.16982700e-01        2.48376025e-08  39.9838  39.5206
0202-03-12_19:11:26.527000      3876.70        9.25792600e-01        2.91139725e-08  39.9838  39.5206
0202-03-12_19:11:26.730000      3876.91        9.36751500e-01        3.24608025e-08  39.9838  39.5206
0202-03-12_19:11:26.926000      3877.10        9.46649300e-01        2.83082525e-08  39.9838  39.5206
0202-03-12_19:11:27.120000      3877.30        9.55815400e-01        2.73165925e-08  39.9731  39.5063
0202-03-12_19:11:27.324000      3877.50        9.66706500e-01        2.48374525e-08  39.9731  39.5063
0202-03-12_19:11:27.516000      3877.69        9.76494500e-01        2.80603325e-08  39.9731  39.5063
0202-03-12_19:11:27.710000      3877.89        9.85142600e-01        2.96717725e-08  39.9731  39.5063
0202-03-12_19:11:27.914000      3878.09        9.96060000e-01        3.09733225e-08  39.9731  39.5063
0202-03-12_19:11:28.113000      3878.29        1.00623700e+00        3.35144425e-08  39.9795  39.5189
0202-03-12_19:11:28.310000      3878.49        1.01596200e+00        3.10972825e-08  39.9795  39.5189
0202-03-12_19:11:28.504000      3878.68        1.02572200e+00        3.46300525e-08  39.9795  39.5189
0202-03-12_19:11:28.695000      3878.87        1.03586900e+00        2.88660525e-08  39.9795  39.5189
0202-03-12_19:11:28.900000      3879.08        1.04496500e+00        3.27707025e-08  39.9795  39.5189
0202-03-12_19:11:29.098000      3879.27        1.05585400e+00        2.87421025e-08  39.9795  39.5238
0202-03-12_19:11:29.293000      3879.47        1.06589000e+00        3.18410225e-08  39.9795  39.5238
0202-03-12_19:11:29.500000      3879.68        1.07460100e+00        2.55192225e-08  39.9795  39.5238
0202-03-12_19:11:29.690000      3879.87        1.08597400e+00        2.81842925e-08  39.9795  39.5238
0202-03-12_19:11:29.883000      3880.06        1.09565800e+00        2.65728525e-08  39.9795  39.5238
0202-03-12_19:11:30.098000      3880.27        1.10514000e+00        2.75025325e-08  39.9795  39.5238
0202-03-12_19:11:30.297000      3880.47        1.11558500e+00        3.12212325e-08  39.9828  39.5325
0202-03-12_19:11:30.500000      3880.68        1.12556900e+00        3.69232525e-08  39.9828  39.5325
0202-03-12_19:11:30.703000      3880.88        1.13456600e+00        4.53523225e-08  39.9828  39.5325
0202-03-12_19:11:30.906000      3881.08        1.14532000e+00        4.34309925e-08  39.9828  39.5325
0202-03-12_19:11:31.113000      3881.29        1.15493500e+00        3.83487625e-08  39.9854  39.5286
0202-03-12_19:11:31.312000      3881.49        1.16471200e+00        3.25847625e-08  39.9854  39.5286
0202-03-12_19:11:31.504000      3881.68        1.17521900e+00        3.49399425e-08  39.9854  39.5286
0202-03-12_19:11:31.700000      3881.88        1.18526000e+00        3.82248025e-08  39.9854  39.5286
0202-03-12_19:11:31.890000      3882.07        1.19385900e+00        4.41746625e-08  39.9854  39.5286
0202-03-12_19:11:32.100000      3882.28        1.20503900e+00        4.49181925e-08  39.9964  39.5342
0202-03-12_19:11:32.300000      3882.48        1.21471600e+00        4.46080125e-08  39.9964  39.5342
0202-03-12_19:11:32.496000      3882.67        1.22460300e+00        4.54755625e-08  39.9964  39.5342
0202-03-12_19:11:32.700000      3882.88        1.23455700e+00        4.69010725e-08  39.9964  39.5342
0202-03-12_19:11:32.890000      3883.07        1.24456500e+00        4.57234825e-08  39.9964  39.5342
0202-03-12_19:11:33.094000      3883.27        1.25383000e+00        4.47938025e-08  39.9965  39.5372
0202-03-12_19:11:33.293000      3883.47        1.26447800e+00        4.90703125e-08  39.9965  39.5372
0202-03-12_19:11:33.484000      3883.66        1.27443300e+00        5.57639825e-08  39.9965  39.5372
0202-03-12_19:11:33.676000      3883.85        1.28352500e+00        5.96686225e-08  39.9965  39.5372
0202-03-12_19:11:33.883000      3884.06        1.29429900e+00        6.05983025e-08  39.9965  39.5372
0202-03-12_19:11:34.082000      3884.26        1.30438900e+00        6.22097425e-08  39.9941  39.5415
0202-03-12_19:11:34.277000      3884.45        1.31354200e+00        6.48748125e-08  39.9941  39.5415
0202-03-12_19:11:34.473000      3884.65        1.32414200e+00        6.54946025e-08  39.9941  39.5415
0202-03-12_19:11:34.664000      3884.84        1.33427100e+00        6.69820825e-08  39.9941  39.5415
0202-03-12_19:11:34.855000      3885.03        1.34295200e+00        6.29534825e-08  39.9941  39.5415
0202-03-12_19:11:35.098000      3885.28        1.35394700e+00        6.48748125e-08  39.9941  39.5415
0202-03-12_19:11:35.305000      3885.48        1.36292800e+00        6.66102125e-08  39.9789  39.5256
0202-03-12_19:11:35.500000      3885.68        1.37374300e+00        6.48128325e-08  39.9789  39.5256
0202-03-12_19:11:35.703000      3885.88        1.38331400e+00        6.40690925e-08  39.9789  39.5256
0202-03-12_19:11:35.902000      3886.08        1.39307600e+00        6.71060325e-08  39.9789  39.5256
0202-03-12_19:11:36.100000      3886.28        1.40331600e+00        6.45029425e-08  39.9942  39.5328
0202-03-12_19:11:36.305000      3886.48        1.41325400e+00        6.60524025e-08  39.9942  39.5328
0202-03-12_19:11:36.500000      3886.68        1.42310900e+00        6.61143825e-08  39.9942  39.5328
0202-03-12_19:11:36.690000      3886.87        1.43329600e+00        7.21882725e-08  39.9942  39.5328
0202-03-12_19:11:36.895000      3887.07        1.44308100e+00        7.21882725e-08  39.9942  39.5328
0202-03-12_19:11:37.110000      3887.29        1.45254700e+00        6.85935225e-08  39.9979  39.5385
0202-03-12_19:11:37.320000      3887.50        1.46315600e+00        5.96066425e-08  39.9979  39.5385
0202-03-12_19:11:37.510000      3887.69        1.47236800e+00        5.90488425e-08  39.9979  39.5385
0202-03-12_19:11:37.723000      3887.90        1.48227900e+00        6.51847025e-08  39.9979  39.5385
0202-03-12_19:11:37.918000      3888.10        1.49285600e+00        6.92131125e-08  39.9979  39.5385
0202-03-12_19:11:38.117000      3888.29        1.50293400e+00        6.96466725e-08  39.9889  39.5431
0202-03-12_19:11:38.324000      3888.50        1.51223100e+00        6.85926525e-08  39.9889  39.5431
0202-03-12_19:11:38.520000      3888.69        1.52256700e+00        7.11336725e-08  39.9889  39.5431
0202-03-12_19:11:38.710000      3888.89        1.53252400e+00        7.28690725e-08  39.9889  39.5431
0202-03-12_19:11:38.914000      3889.09        1.54209200e+00        7.22492825e-08  39.9889  39.5431
0202-03-12_19:11:39.120000      3889.30        1.55197300e+00        7.46664425e-08  39.9866  39.5369
0202-03-12_19:11:39.330000      3889.50        1.56267700e+00        7.49143525e-08  39.9866  39.5369
0202-03-12_19:11:39.520000      3889.70        1.57130900e+00        8.40871625e-08  39.9866  39.5369
0202-03-12_19:11:39.710000      3889.89        1.58213400e+00        8.50168325e-08  39.9866  39.5369
0202-03-12_19:11:39.906000      3890.08        1.59199800e+00        8.91693925e-08  39.9866  39.5369
0202-03-12_19:11:40.100000      3890.28        1.60168600e+00        9.28261125e-08  39.9917  39.5391
0202-03-12_19:11:40.297000      3890.48        1.61161400e+00        9.53052525e-08  39.9917  39.5391
0202-03-12_19:11:40.492000      3890.67        1.62202200e+00        9.87140625e-08  39.9917  39.5391
0202-03-12_19:11:40.684000      3890.86        1.63194100e+00        1.09994132e-07  39.9917  39.5391
0202-03-12_19:11:40.880000      3891.05        1.64104900e+00        1.21274202e-07  39.9917  39.5391
0202-03-12_19:11:41.090000      3891.27        1.65186500e+00        1.37574522e-07  39.9917  39.5391
0202-03-12_19:11:41.285000      3891.46        1.66149600e+00        1.44887972e-07  39.9885  39.5401
0202-03-12_19:11:41.477000      3891.65        1.67130200e+00        1.52821212e-07  39.9885  39.5401
0202-03-12_19:11:41.684000      3891.86        1.68148200e+00        1.84368222e-07  39.9885  39.5401
0202-03-12_19:11:41.875000      3892.05        1.69143500e+00        2.02218002e-07  39.9885  39.5401
0202-03-12_19:11:42.090000      3892.26        1.70140900e+00        2.22670872e-07  39.9831  39.5238
0202-03-12_19:11:42.280000      3892.46        1.71158000e+00        2.38165472e-07  39.9831  39.5238
0202-03-12_19:11:42.477000      3892.65        1.72141100e+00        2.59548022e-07  39.9831  39.5238
0202-03-12_19:11:42.668000      3892.84        1.73096200e+00        2.81860242e-07  39.9831  39.5238
0202-03-12_19:11:42.863000      3893.04        1.74059200e+00        3.13593192e-07  39.9831  39.5238
0202-03-12_19:11:43.062000      3893.24        1.75138200e+00        3.42289192e-07  39.9831  39.5238
0202-03-12_19:11:43.258000      3893.43        1.76118600e+00        3.76935122e-07  39.9926  39.5365
0202-03-12_19:11:43.453000      3893.63        1.77017900e+00        4.26455862e-07  39.9926  39.5365
0202-03-12_19:11:43.645000      3893.82        1.78093100e+00        4.72009992e-07  39.9926  39.5365
0202-03-12_19:11:43.840000      3894.02        1.79103400e+00        5.19485432e-07  39.9926  39.5365
0202-03-12_19:11:44.055000      3894.23        1.80018500e+00        5.96090662e-07  39.9926  39.5365
0202-03-12_19:11:44.273000      3894.45        1.81093600e+00        6.52428972e-07  39.9908  39.5343
0202-03-12_19:11:44.473000      3894.65        1.82020600e+00        7.26617082e-07  39.9908  39.5343
0202-03-12_19:11:44.668000      3894.84        1.83010200e+00        7.88719442e-07  39.9908  39.5343
0202-03-12_19:11:44.870000      3895.05        1.84054900e+00        8.57143592e-07  39.9908  39.5343
0202-03-12_19:11:45.086000      3895.26        1.85008800e+00        9.71865612e-07  39.9908  39.5343
0202-03-12_19:11:45.280000      3895.46        1.86019300e+00        1.06675454e-06  39.9992  39.5377
0202-03-12_19:11:45.477000      3895.65        1.87011600e+00        1.20663979e-06  39.9992  39.5377
0202-03-12_19:11:45.668000      3895.84        1.88020700e+00        1.32024620e-06  39.9992  39.5377
0202-03-12_19:11:45.860000      3896.04        1.88963600e+00        1.44283947e-06  39.9992  39.5377
0202-03-12_19:11:46.074000      3896.25        1.89995800e+00        1.63627406e-06  39.9992  39.5377
0202-03-12_19:11:46.270000      3896.45        1.90984300e+00        1.78725344e-06  39.9972  39.5368
0202-03-12_19:11:46.470000      3896.65        1.91951000e+00        1.94920299e-06  39.9972  39.5368
0202-03-12_19:11:46.660000      3896.84        1.93019200e+00        2.12503571e-06  39.9972  39.5368
0202-03-12_19:11:46.863000      3897.04        1.93954500e+00        2.32931652e-06  39.9972  39.5368
0202-03-12_19:11:47.137000      3897.31        1.95006900e+00        2.71612371e-06  39.9972  39.5368
0202-03-12_19:11:47.336000      3897.51        1.95951900e+00        2.99285726e-06  39.9857  39.5276
0202-03-12_19:11:47.527000      3897.71        1.96899100e+00        3.21071133e-06  39.9857  39.5276
0202-03-12_19:11:47.720000      3897.90        1.97983800e+00        3.45645568e-06  39.9857  39.5276
0202-03-12_19:11:47.926000      3898.10        1.98955700e+00        3.87270261e-06  39.9857  39.5276
0202-03-12_19:11:48.125000      3898.30        1.99937600e+00        4.19796525e-06  39.9984  39.5479
0202-03-12_19:11:48.324000      3898.50        2.00956200e+00        4.54417658e-06  39.9984  39.5479
0202-03-12_19:11:48.516000      3898.69        2.01932800e+00        5.03436374e-06  39.9984  39.5479
0202-03-12_19:11:48.710000      3898.89        2.02848200e+00        5.43933060e-06  39.9984  39.5479
0202-03-12_19:11:48.902000      3899.08        2.03909100e+00        5.88154647e-06  39.9984  39.5479
0202-03-12_19:11:49.120000      3899.30        2.04931000e+00        7.22988652e-06  39.9897  39.5289
0202-03-12_19:11:49.330000      3899.51        2.05878600e+00        7.35303760e-06  39.9897  39.5289
0202-03-12_19:11:49.530000      3899.71        2.06904500e+00        8.68365181e-06  39.9897  39.5289
0202-03-12_19:11:49.723000      3899.90        2.07864400e+00        8.76354201e-06  39.9897  39.5289
0202-03-12_19:11:49.926000      3900.10        2.08870200e+00        9.97671761e-06  39.9897  39.5289
0202-03-12_19:11:50.130000      3900.30        2.09886600e+00        1.01551535e-05  39.9907  39.5339
0202-03-12_19:11:50.320000      3900.50        2.10876400e+00        1.16493300e-05  39.9907  39.5339
0202-03-12_19:11:50.516000      3900.69        2.11767000e+00        1.18806956e-05  39.9907  39.5339
0202-03-12_19:11:50.710000      3900.89        2.12855600e+00        1.30279786e-05  39.9907  39.5339
0202-03-12_19:11:50.902000      3901.08        2.13848300e+00        1.47104456e-05  39.9907  39.5339
0202-03-12_19:11:51.113000      3901.29        2.14872100e+00        1.60188107e-05  39.9870  39.5299
0202-03-12_19:11:51.310000      3901.49        2.15850100e+00        1.71077720e-05  39.9870  39.5299
0202-03-12_19:11:51.510000      3901.69        2.16841100e+00        1.72515620e-05  39.9870  39.5299
0202-03-12_19:11:51.707000      3901.88        2.17803600e+00        1.96203783e-05  39.9870  39.5299
0202-03-12_19:11:51.900000      3902.08        2.18775200e+00        2.08927958e-05  39.9870  39.5299
