Repository: shortlab/2025-devitre-PhD

# 2025-devitre-PhD
Data repository for Alexis Devitre's PhD thesis

File: chapter 6/data/020k_ffj28/Ic/1_anneal/Ic_2024-03-12_19-14-57267532_f28-6e20pm2-1200keV-0nA-40k.txt
# Ic = 1.72 A, n = 19.69 , Tavg = 40.00 K, f28-6e20pm2-1200keV-0nA-40k
#datetime                        t_s     iHTS_A                vHTS_V                tHTS_K  tTAR_K
0202-03-12_19:14:12.590000      4042.77        2.11615000e-02       -6.43832320e-08  40.0068  39.5417
0202-03-12_19:14:12.793000      4042.97        1.45570500e-02       -6.88455920e-08  40.0068  39.5417
0202-03-12_19:14:13.062000      4043.24        2.43806200e-02       -6.71100720e-08  40.0068  39.5417
0202-03-12_19:14:13.280000      4043.46        3.43451800e-02       -6.58704120e-08  40.0059  39.5435
0202-03-12_19:14:13.473000      4043.65        4.39669000e-02       -6.26475320e-08  40.0059  39.5435
0202-03-12_19:14:13.664000      4043.84        5.27434700e-02       -5.75033220e-08  40.0059  39.5435
0202-03-12_19:14:13.855000      4044.03        6.39354200e-02       -6.03543320e-08  40.0059  39.5435
0202-03-12_19:14:14.080000      4044.26        7.34770000e-02       -6.41969920e-08  40.0059  39.5435
0202-03-12_19:14:14.293000      4044.47        8.34044600e-02       -7.03328620e-08  40.0073  39.5555
0202-03-12_19:14:14.492000      4044.67        9.33541700e-02       -6.76677920e-08  40.0073  39.5555
0202-03-12_19:14:14.688000      4044.86        1.02909100e-01       -6.72959220e-08  40.0073  39.5555
0202-03-12_19:14:14.895000      4045.07        1.12560500e-01       -6.19037920e-08  40.0073  39.5555
0202-03-12_19:14:15.117000      4045.29        1.23351700e-01       -6.04782820e-08  40.0073  39.5555
0202-03-12_19:14:15.324000      4045.50        1.32992100e-01       -5.98585020e-08  40.0117  39.5557
0202-03-12_19:14:15.530000      4045.71        1.42757800e-01       -6.89693320e-08  40.0117  39.5557
0202-03-12_19:14:15.723000      4045.90        1.52985100e-01       -7.33078320e-08  40.0117  39.5557
0202-03-12_19:14:15.914000      4046.09        1.62589000e-01       -8.09931620e-08  40.0117  39.5557
0202-03-12_19:14:16.125000      4046.30        1.72436300e-01       -8.65092420e-08  40.0015  39.5493
0202-03-12_19:14:16.320000      4046.50        1.82470600e-01       -8.41540620e-08  40.0015  39.5493
0202-03-12_19:14:16.516000      4046.69        1.92352100e-01       -7.43614620e-08  40.0015  39.5493
0202-03-12_19:14:16.710000      4046.89        2.02147400e-01       -6.89073620e-08  40.0015  39.5493
0202-03-12_19:14:16.902000      4047.08        2.12238500e-01       -7.00849520e-08  40.0015  39.5493
0202-03-12_19:14:17.113000      4047.29        2.22274300e-01       -7.72744520e-08  40.0098  39.5555
0202-03-12_19:14:17.312000      4047.49        2.32443700e-01       -7.97535920e-08  40.0098  39.5555
0202-03-12_19:14:17.516000      4047.69        2.41517800e-01       -8.00634820e-08  40.0098  39.5555
0202-03-12_19:14:17.720000      4047.89        2.52076000e-01       -8.47118720e-08  40.0098  39.5555
0202-03-12_19:14:17.920000      4048.10        2.61926300e-01       -7.77702820e-08  40.0098  39.5555
0202-03-12_19:14:18.125000      4048.30        2.71761700e-01       -7.85760020e-08  40.0069  39.5527
0202-03-12_19:14:18.320000      4048.50        2.82043900e-01       -7.65307120e-08  40.0069  39.5527
0202-03-12_19:14:18.523000      4048.70        2.91953500e-01       -8.12410720e-08  40.0069  39.5527
0202-03-12_19:14:18.727000      4048.90        3.01517300e-01       -8.21710520e-08  40.0069  39.5527
0202-03-12_19:14:18.918000      4049.10        3.12004300e-01       -7.18209520e-08  40.0069  39.5527
0202-03-12_19:14:19.130000      4049.31        3.21493900e-01       -7.07677120e-08  40.0090  39.5437
0202-03-12_19:14:19.320000      4049.50        3.31402100e-01       -6.96521020e-08  40.0090  39.5437
0202-03-12_19:14:19.516000      4049.69        3.41274600e-01       -7.46723520e-08  40.0090  39.5437
0202-03-12_19:14:19.723000      4049.90        3.51396500e-01       -7.66556620e-08  40.0090  39.5437
0202-03-12_19:14:19.918000      4050.09        3.61261600e-01       -7.57879720e-08  40.0090  39.5437
0202-03-12_19:14:20.120000      4050.30        3.71295800e-01       -7.98165720e-08  40.0002  39.5353
0202-03-12_19:14:20.330000      4050.50        3.80877400e-01       -7.80191920e-08  40.0002  39.5353
0202-03-12_19:14:20.520000      4050.70        3.90328500e-01       -7.99405220e-08  40.0002  39.5353
0202-03-12_19:14:20.710000      4050.89        4.00914900e-01       -8.08082220e-08  40.0002  39.5353
0202-03-12_19:14:20.918000      4051.09        4.10824500e-01       -7.87629320e-08  40.0002  39.5353
0202-03-12_19:14:21.113000      4051.29        4.20082600e-01       -8.19858120e-08  40.0080  39.5592
0202-03-12_19:14:21.316000      4051.49        4.30470200e-01       -8.02504120e-08  40.0080  39.5592
0202-03-12_19:14:21.508000      4051.69        4.40842900e-01       -8.19858120e-08  40.0080  39.5592
0202-03-12_19:14:21.703000      4051.88        4.49697800e-01       -7.69655620e-08  40.0080  39.5592
0202-03-12_19:14:21.895000      4052.07        4.60346500e-01       -8.15519620e-08  40.0080  39.5592
0202-03-12_19:14:22.105000      4052.28        4.70437200e-01       -8.17379020e-08  40.0080  39.5592
0202-03-12_19:14:22.312000      4052.49        4.79661200e-01       -8.42790120e-08  40.0036  39.5437
0202-03-12_19:14:22.516000      4052.69        4.90261000e-01       -8.39691220e-08  40.0036  39.5437
0202-03-12_19:14:22.720000      4052.89        5.00063700e-01       -8.19858120e-08  40.0036  39.5437
0202-03-12_19:14:22.920000      4053.10        5.09065100e-01       -8.58284820e-08  40.0036  39.5437
0202-03-12_19:14:23.125000      4053.30        5.19896400e-01       -8.43409920e-08  39.9990  39.5395
0202-03-12_19:14:23.324000      4053.50        5.29931600e-01       -8.78117920e-08  39.9990  39.5395
0202-03-12_19:14:23.516000      4053.69        5.39250600e-01       -8.55185820e-08  39.9990  39.5395
0202-03-12_19:14:23.710000      4053.89        5.49693000e-01       -8.54566020e-08  39.9990  39.5395
0202-03-12_19:14:23.914000      4054.09        5.59699100e-01       -7.87009520e-08  39.9990  39.5395
0202-03-12_19:14:24.125000      4054.30        5.69304500e-01       -7.96306320e-08  40.0106  39.5437
0202-03-12_19:14:24.330000      4054.51        5.79318000e-01       -7.56640120e-08  40.0106  39.5437
0202-03-12_19:14:24.523000      4054.70        5.89196500e-01       -7.79572120e-08  40.0106  39.5437
0202-03-12_19:14:24.715000      4054.89        5.98775200e-01       -7.97540720e-08  40.0106  39.5437
0202-03-12_19:14:24.910000      4055.09        6.09304700e-01       -8.55175620e-08  40.0106  39.5437
0202-03-12_19:14:25.120000      4055.30        6.19123800e-01       -8.41533420e-08  40.0060  39.5479
0202-03-12_19:14:25.316000      4055.49        6.28934000e-01       -8.01247420e-08  40.0060  39.5479
0202-03-12_19:14:25.520000      4055.70        6.39063300e-01       -7.42367820e-08  40.0060  39.5479
0202-03-12_19:14:25.710000      4055.89        6.48650800e-01       -7.51044820e-08  40.0060  39.5479
0202-03-12_19:14:25.902000      4056.08        6.58667400e-01       -7.53524020e-08  40.0060  39.5479
0202-03-12_19:14:26.117000      4056.29        6.68864900e-01       -7.61581220e-08  40.0130  39.5516
0202-03-12_19:14:26.316000      4056.49        6.78442100e-01       -8.31616920e-08  40.0130  39.5516
0202-03-12_19:14:26.516000      4056.69        6.88317300e-01       -8.57028020e-08  40.0130  39.5516
0202-03-12_19:14:26.720000      4056.90        6.98460000e-01       -8.42773020e-08  40.0130  39.5516
0202-03-12_19:14:26.910000      4057.09        7.08470500e-01       -8.42153220e-08  40.0130  39.5516
0202-03-12_19:14:27.130000      4057.31        7.17994300e-01       -7.38029320e-08  40.0037  39.5528
0202-03-12_19:14:27.344000      4057.52        7.28508000e-01       -7.56003120e-08  40.0037  39.5528
0202-03-12_19:14:27.535000      4057.71        7.37859600e-01       -7.05800520e-08  40.0037  39.5528
0202-03-12_19:14:27.740000      4057.92        7.47910200e-01       -7.10758820e-08  40.0037  39.5528
0202-03-12_19:14:27.940000      4058.12        7.58109300e-01       -8.07445220e-08  40.0037  39.5528
0202-03-12_19:14:28.145000      4058.32        7.67922100e-01       -8.33476220e-08  40.0076  39.5502
0202-03-12_19:14:28.348000      4058.53        7.77422100e-01       -8.98553620e-08  40.0076  39.5502
0202-03-12_19:14:28.543000      4058.72        7.88008500e-01       -8.62606120e-08  40.0076  39.5502
0202-03-12_19:14:28.734000      4058.91        7.97866200e-01       -8.29137720e-08  40.0076  39.5502
0202-03-12_19:14:28.938000      4059.12        8.07452300e-01       -7.85133020e-08  40.0076  39.5502
0202-03-12_19:14:29.137000      4059.31        8.17494000e-01       -7.91950620e-08  40.0094  39.5453
0202-03-12_19:14:29.332000      4059.51        8.27957300e-01       -8.71902920e-08  40.0094  39.5453
0202-03-12_19:14:29.535000      4059.71        8.37237600e-01       -8.71902920e-08  40.0094  39.5453
0202-03-12_19:14:29.734000      4059.91        8.47290900e-01       -8.57028020e-08  40.0094  39.5453
0202-03-12_19:14:29.926000      4060.10        8.57614600e-01       -8.55788520e-08  40.0094  39.5453
0202-03-12_19:14:30.137000      4060.31        8.67350600e-01       -8.65085220e-08  39.9996  39.5387
0202-03-12_19:14:30.332000      4060.51        8.77266200e-01       -8.57028020e-08  39.9996  39.5387
0202-03-12_19:14:30.523000      4060.70        8.87468200e-01       -8.24799220e-08  39.9996  39.5387
0202-03-12_19:14:30.727000      4060.90        8.97033600e-01       -8.58268720e-08  39.9996  39.5387
0202-03-12_19:14:30.930000      4061.11        9.06708700e-01       -8.30999520e-08  39.9996  39.5387
0202-03-12_19:14:31.133000      4061.31        9.17412400e-01       -8.66328320e-08  40.0038  39.5532
0202-03-12_19:14:31.340000      4061.52        9.26218300e-01       -8.65708520e-08  40.0038  39.5532
0202-03-12_19:14:31.530000      4061.71        9.37110500e-01       -9.27067220e-08  40.0038  39.5532
0202-03-12_19:14:31.727000      4061.90        9.47109100e-01       -9.06614320e-08  40.0038  39.5532
0202-03-12_19:14:31.930000      4062.11        9.56195100e-01       -9.22728720e-08  40.0038  39.5532
0202-03-12_19:14:32.125000      4062.30        9.66791900e-01       -8.83682320e-08  40.0107  39.5482
0202-03-12_19:14:32.316000      4062.49        9.76775700e-01       -8.76244920e-08  40.0107  39.5482
0202-03-12_19:14:32.523000      4062.70        9.85483200e-01       -7.80178220e-08  40.0107  39.5482
0202-03-12_19:14:32.715000      4062.89        9.96626200e-01       -7.64683620e-08  40.0107  39.5482
0202-03-12_19:14:32.910000      4063.09        1.00669100e+00       -7.88855220e-08  40.0107  39.5482
0202-03-12_19:14:33.130000      4063.31        1.01596700e+00       -8.06829020e-08  40.0060  39.5554
0202-03-12_19:14:33.340000      4063.52        1.02627100e+00       -8.49594120e-08  40.0060  39.5554
0202-03-12_19:14:33.530000      4063.71        1.03624600e+00       -7.97532220e-08  40.0060  39.5554
0202-03-12_19:14:33.734000      4063.91        1.04584400e+00       -8.29761020e-08  40.0060  39.5554
0202-03-12_19:14:33.938000      4064.11        1.05585400e+00       -8.09927920e-08  40.0060  39.5554
0202-03-12_19:14:34.140000      4064.32        1.06614300e+00       -8.68807420e-08  40.0106  39.5459
0202-03-12_19:14:34.344000      4064.52        1.07561400e+00       -8.81822920e-08  40.0106  39.5459
0202-03-12_19:14:34.540000      4064.71        1.08565600e+00       -8.89260320e-08  40.0106  39.5459
0202-03-12_19:14:34.730000      4064.91        1.09586800e+00       -8.64469020e-08  40.0106  39.5459
0202-03-12_19:14:34.934000      4065.11        1.10564700e+00       -9.36364020e-08  40.0106  39.5459
0202-03-12_19:14:35.140000      4065.32        1.11559400e+00       -9.03515420e-08  40.0085  39.5450
0202-03-12_19:14:35.332000      4065.51        1.12576800e+00       -9.04135220e-08  40.0085  39.5450
0202-03-12_19:14:35.527000      4065.70        1.13541600e+00       -8.65708520e-08  40.0085  39.5450
0202-03-12_19:14:35.720000      4065.90        1.14471200e+00       -8.83062520e-08  40.0085  39.5450
0202-03-12_19:14:35.914000      4066.09        1.15540800e+00       -8.48974320e-08  40.0085  39.5450
0202-03-12_19:14:36.125000      4066.30        1.16566600e+00       -8.39677620e-08  40.0010  39.5439
0202-03-12_19:14:36.320000      4066.50        1.17504800e+00       -8.48974320e-08  40.0010  39.5439
0202-03-12_19:14:36.516000      4066.69        1.18509500e+00       -8.98557120e-08  40.0010  39.5439
0202-03-12_19:14:36.715000      4066.89        1.19505000e+00       -8.79346520e-08  40.0010  39.5439
0202-03-12_19:14:36.906000      4067.08        1.20443000e+00       -8.88645320e-08  40.0010  39.5439
0202-03-12_19:14:37.105000      4067.28        1.21475200e+00       -8.97324320e-08  40.0029  39.5597
0202-03-12_19:14:37.310000      4067.49        1.22476900e+00       -8.94845120e-08  40.0029  39.5597
0202-03-12_19:14:37.500000      4067.68        1.23389200e+00       -9.46907020e-08  40.0029  39.5597
0202-03-12_19:14:37.695000      4067.87        1.24456500e+00       -9.20876120e-08  40.0029  39.5597
0202-03-12_19:14:37.902000      4068.08        1.25473200e+00       -9.78516020e-08  40.0029  39.5597
0202-03-12_19:14:38.113000      4068.29        1.26406200e+00       -9.01043020e-08  40.0057  39.5397
0202-03-12_19:14:38.324000      4068.50        1.27435900e+00       -9.00423220e-08  40.0057  39.5397
0202-03-12_19:14:38.516000      4068.69        1.28410400e+00       -8.98563820e-08  40.0057  39.5397
0202-03-12_19:14:38.707000      4068.89        1.29380700e+00       -9.22735420e-08  40.0057  39.5397
0202-03-12_19:14:38.902000      4069.08        1.30425100e+00       -9.45667520e-08  40.0057  39.5397
0202-03-12_19:14:39.110000      4069.29        1.31444700e+00       -9.42568520e-08  39.9927  39.5409
0202-03-12_19:14:39.324000      4069.50        1.32395500e+00       -8.94845120e-08  39.9927  39.5409
0202-03-12_19:14:39.516000      4069.69        1.33417200e+00       -8.86168120e-08  39.9927  39.5409
0202-03-12_19:14:39.720000      4069.90        1.34406100e+00       -8.05596120e-08  39.9927  39.5409
0202-03-12_19:14:39.914000      4070.09        1.35338600e+00       -7.92580620e-08  39.9927  39.5409
0202-03-12_19:14:40.125000      4070.30        1.36346900e+00       -8.10554420e-08  40.0057  39.5332
0202-03-12_19:14:40.324000      4070.50        1.37402100e+00       -8.22330320e-08  40.0057  39.5332
0202-03-12_19:14:40.516000      4070.69        1.38397100e+00       -8.80590120e-08  40.0057  39.5332
0202-03-12_19:14:40.707000      4070.88        1.39270400e+00       -8.21710520e-08  40.0057  39.5332
0202-03-12_19:14:40.910000      4071.09        1.40366000e+00       -8.30387520e-08  40.0057  39.5332
0202-03-12_19:14:41.113000      4071.29        1.41372400e+00       -7.85763020e-08  40.0069  39.5468
0202-03-12_19:14:41.320000      4071.50        1.42310200e+00       -8.27288620e-08  40.0069  39.5468
0202-03-12_19:14:41.516000      4071.69        1.43375500e+00       -8.91746220e-08  40.0069  39.5468
0202-03-12_19:14:41.707000      4071.88        1.44319700e+00       -8.50840420e-08  40.0069  39.5468
0202-03-12_19:14:41.910000      4072.09        1.45331600e+00       -8.41543620e-08  40.0069  39.5468
0202-03-12_19:14:42.117000      4072.29        1.46304500e+00       -7.74606920e-08  40.0043  39.5451
0202-03-12_19:14:42.330000      4072.50        1.47356700e+00       -7.76466220e-08  40.0043  39.5451
0202-03-12_19:14:42.520000      4072.70        1.48293500e+00       -7.72128020e-08  40.0043  39.5451
0202-03-12_19:14:42.723000      4072.90        1.49314700e+00       -7.72748520e-08  40.0043  39.5451
0202-03-12_19:14:42.920000      4073.10        1.50308400e+00       -7.38041420e-08  40.0043  39.5451
0202-03-12_19:14:43.125000      4073.30        1.51230900e+00       -7.09531820e-08  40.0121  39.5420
0202-03-12_19:14:43.332000      4073.51        1.52324700e+00       -6.62428220e-08  40.0121  39.5420
0202-03-12_19:14:43.523000      4073.70        1.53277400e+00       -7.45479320e-08  40.0121  39.5420
0202-03-12_19:14:43.720000      4073.89        1.54177200e+00       -6.54371020e-08  40.0121  39.5420
0202-03-12_19:14:43.920000      4074.10        1.55281300e+00       -6.61808420e-08  40.0121  39.5420
0202-03-12_19:14:44.120000      4074.30        1.56310700e+00       -6.56230320e-08  40.0022  39.5452
0202-03-12_19:14:44.312000      4074.49        1.57194100e+00       -7.12630720e-08  40.0022  39.5452
0202-03-12_19:14:44.520000      4074.69        1.58266500e+00       -7.04573520e-08  40.0022  39.5452
0202-03-12_19:14:44.710000      4074.89        1.59246500e+00       -6.59949020e-08  40.0022  39.5452
0202-03-12_19:14:44.902000      4075.08        1.60165900e+00       -6.69865620e-08  40.0022  39.5452
0202-03-12_19:14:45.120000      4075.30        1.61237900e+00       -5.93632120e-08  39.9983  39.5401
0202-03-12_19:14:45.332000      4075.51        1.62220700e+00       -4.82690720e-08  39.9983  39.5401
0202-03-12_19:14:45.523000      4075.70        1.63172400e+00       -2.88698120e-08  39.9983  39.5401
0202-03-12_19:14:45.730000      4075.91        1.64193300e+00       -2.33537220e-08  39.9983  39.5401
0202-03-12_19:14:45.926000      4076.10        1.65159100e+00       -1.34371720e-08  39.9983  39.5401
0202-03-12_19:14:46.125000      4076.30        1.66154200e+00       -6.30965200e-09  40.0050  39.5485
0202-03-12_19:14:46.332000      4076.51        1.67180200e+00        1.26557580e-08  40.0050  39.5485
0202-03-12_19:14:46.527000      4076.70        1.68200800e+00        2.73446480e-08  40.0050  39.5485
0202-03-12_19:14:46.720000      4076.90        1.69133500e+00        3.59596580e-08  40.0050  39.5485
0202-03-12_19:14:46.920000      4077.10        1.70121200e+00        5.72182680e-08  40.0050  39.5485
0202-03-12_19:14:47.130000      4077.30        1.71188700e+00        7.37045380e-08  40.0054  39.5427
0202-03-12_19:14:47.320000      4077.50        1.72161600e+00        1.01656828e-07  40.0054  39.5427
0202-03-12_19:14:47.516000      4077.69        1.73117100e+00        1.31096588e-07  40.0054  39.5427
0202-03-12_19:14:47.707000      4077.89        1.74112900e+00        1.60722298e-07  40.0054  39.5427
0202-03-12_19:14:47.902000      4078.08        1.75165000e+00        1.83096518e-07  40.0054  39.5427
0202-03-12_19:14:48.125000      4078.30        1.76134900e+00        2.29270468e-07  40.0001  39.5453
0202-03-12_19:14:48.336000      4078.51        1.77135500e+00        2.60693548e-07  40.0001  39.5453
0202-03-12_19:14:48.535000      4078.71        1.78121000e+00        3.14676308e-07  40.0001  39.5453
0202-03-12_19:14:48.730000      4078.91        1.79047600e+00        3.56015218e-07  40.0001  39.5453
0202-03-12_19:14:48.938000      4079.11        1.80066500e+00        4.20719748e-07  40.0001  39.5453
0202-03-12_19:14:49.140000      4079.32        1.81114000e+00        4.75012598e-07  40.0101  39.5485
0202-03-12_19:14:49.332000      4079.51        1.82049800e+00        5.38912328e-07  40.0101  39.5485
0202-03-12_19:14:49.523000      4079.70        1.83073100e+00        6.32685658e-07  40.0101  39.5485
0202-03-12_19:14:49.720000      4079.89        1.84117200e+00        7.10716468e-07  40.0101  39.5485
0202-03-12_19:14:49.910000      4080.09        1.85019400e+00        7.96432608e-07  40.0101  39.5485
0202-03-12_19:14:50.125000      4080.30        1.86012300e+00        9.27392978e-07  40.0049  39.5456
0202-03-12_19:14:50.336000      4080.51        1.87030400e+00        1.03139275e-06  40.0049  39.5456
0202-03-12_19:14:50.535000      4080.71        1.88026200e+00        1.17914927e-06  40.0049  39.5456
0202-03-12_19:14:50.740000      4080.92        1.89002300e+00        1.29387130e-06  40.0049  39.5456
0202-03-12_19:14:50.940000      4081.12        1.90045700e+00        1.47875288e-06  40.0049  39.5456
0202-03-12_19:14:51.137000      4081.32        1.90965900e+00        1.57215434e-06  40.0013  39.5375
0202-03-12_19:14:51.336000      4081.51        1.91985300e+00        1.79558650e-06  40.0013  39.5375
0202-03-12_19:14:51.527000      4081.71        1.92993200e+00        1.98802945e-06  40.0013  39.5375
0202-03-12_19:14:51.720000      4081.90        1.93997100e+00        2.20073933e-06  40.0013  39.5375
0202-03-12_19:14:51.926000      4082.10        1.94969200e+00        2.51509381e-06  40.0013  39.5375
0202-03-12_19:14:52.133000      4082.31        1.95989400e+00        2.74881438e-06  40.0033  39.5440
0202-03-12_19:14:52.324000      4082.50        1.96970800e+00        3.00652059e-06  40.0033  39.5440
0202-03-12_19:14:52.520000      4082.70        1.97951500e+00        3.37839102e-06  40.0033  39.5440
0202-03-12_19:14:52.715000      4082.89        1.98946200e+00        3.67421395e-06  40.0033  39.5440
0202-03-12_19:14:52.906000      4083.08        1.99975700e+00        4.00561248e-06  40.0033  39.5440
0202-03-12_19:14:53.130000      4083.31        2.00963000e+00        4.49629552e-06  39.9997  39.5425
0202-03-12_19:14:53.324000      4083.50        2.01935700e+00        4.87851634e-06  39.9997  39.5425
0202-03-12_19:14:53.527000      4083.71        2.02953800e+00        5.27616979e-06  39.9997  39.5425
0202-03-12_19:14:53.723000      4083.90        2.03902900e+00        5.82821144e-06  39.9997  39.5425
0202-03-12_19:14:53.914000      4084.09        2.04950400e+00        7.22315939e-06  39.9997  39.5425
0202-03-12_19:14:54.120000      4084.30        2.05899700e+00        7.29462049e-06  39.9997  39.5425
0202-03-12_19:14:54.324000      4084.50        2.06880300e+00        7.64882707e-06  40.0078  39.5576
0202-03-12_19:14:54.527000      4084.70        2.07890400e+00        9.17734017e-06  40.0078  39.5576
0202-03-12_19:14:54.727000      4084.90        2.08910600e+00        9.36048637e-06  40.0078  39.5576
0202-03-12_19:14:54.930000      4085.11        2.09848700e+00        1.07032487e-05  40.0078  39.5576
0202-03-12_19:14:55.137000      4085.32        2.10897000e+00        1.09504186e-05  39.9998  39.5332
0202-03-12_19:14:55.332000      4085.51        2.11840000e+00        1.24913259e-05  39.9998  39.5332
0202-03-12_19:14:55.535000      4085.71        2.12810200e+00        1.37259358e-05  39.9998  39.5332
0202-03-12_19:14:55.730000      4085.91        2.13830400e+00        1.48291516e-05  39.9998  39.5332
0202-03-12_19:14:55.920000      4086.10        2.14851000e+00        1.49640166e-05  39.9998  39.5332
0202-03-12_19:14:56.130000      4086.31        2.15823300e+00        1.71626387e-05  40.0025  39.5549
0202-03-12_19:14:56.330000      4086.51        2.16822100e+00        1.83247339e-05  40.0025  39.5549
0202-03-12_19:14:56.530000      4086.71        2.17807100e+00        1.84897204e-05  40.0025  39.5549
0202-03-12_19:14:56.723000      4086.90        2.18806000e+00        2.10114980e-05  40.0025  39.5549

File: chapter 6/data/020k_ffj28/Ic/1_anneal/Ic_2024-03-12_19-33-06709063_f28-6e20pm2-1200keV-0nA-50k.txt
# Ic = 0.88 A, n = 17.50 , Tavg = 49.98 K, f28-6e20pm2-1200keV-0nA-50k
#datetime                        t_s     iHTS_A                vHTS_V                tHTS_K  tTAR_K
0202-03-12_19:32:19.812000      5129.99        2.12915700e-02       -1.03504186e-08  49.9549  49.3266
0202-03-12_19:32:20.016000      5130.19        1.06309500e-02       -1.24576876e-08  49.9549  49.3266
0202-03-12_19:32:20.223000      5130.40        1.57067300e-02       -1.20858166e-08  49.9885  49.3609
0202-03-12_19:32:20.414000      5130.59        2.05153700e-02       -9.73063360e-09  49.9885  49.3609
0202-03-12_19:32:20.605000      5130.78        2.50716900e-02       -8.73897760e-09  49.9885  49.3609
0202-03-12_19:32:20.805000      5130.98        2.99990600e-02       -1.22717526e-08  49.9885  49.3609
0202-03-12_19:32:21.030000      5131.21        3.53197200e-02       -1.22717526e-08  49.9885  49.3609
0202-03-12_19:32:21.266000      5131.44        4.01822900e-02       -7.37545060e-09  49.9500  49.3305
0202-03-12_19:32:21.465000      5131.64        4.48766500e-02       -3.34684760e-09  49.9500  49.3305
0202-03-12_19:32:21.668000      5131.85        4.95071800e-02       -2.72706160e-09  49.9500  49.3305
0202-03-12_19:32:21.863000      5132.04        5.49985200e-02       -4.33850360e-09  49.9500  49.3305
0202-03-12_19:32:22.082000      5132.26        5.94761900e-02       -9.60667660e-09  49.9500  49.3305
0202-03-12_19:32:22.297000      5132.47        6.47790400e-02       -1.39451716e-08  49.9815  49.3305
0202-03-12_19:32:22.500000      5132.68        6.95001000e-02       -1.54326566e-08  49.9815  49.3305
0202-03-12_19:32:22.690000      5132.87        7.43442600e-02       -1.04123976e-08  49.9815  49.3305
0202-03-12_19:32:22.900000      5133.07        7.96975700e-02        3.59474540e-09  49.9815  49.3305
0202-03-12_19:32:23.098000      5133.28        8.47154600e-02        1.50607694e-08  49.9583  49.3251
0202-03-12_19:32:23.305000      5133.48        8.93667800e-02        1.76018884e-08  49.9583  49.3251
0202-03-12_19:32:23.500000      5133.68        9.42703900e-02        1.83456304e-08  49.9583  49.3251
0202-03-12_19:32:23.690000      5133.87        9.94856800e-02        1.72919964e-08  49.9583  49.3251
0202-03-12_19:32:23.883000      5134.06        1.03786700e-01        1.94612434e-08  49.9583  49.3251
0202-03-12_19:32:24.098000      5134.28        1.09218700e-01        2.63408584e-08  49.9815  49.3364
0202-03-12_19:32:24.297000      5134.47        1.14426800e-01        2.41095924e-08  49.9815  49.3364
0202-03-12_19:32:24.490000      5134.66        1.18885200e-01        2.46673394e-08  49.9815  49.3364
0202-03-12_19:32:24.688000      5134.86        1.24064900e-01        1.84074314e-08  49.9815  49.3364
0202-03-12_19:32:24.880000      5135.06        1.29275700e-01        2.38615194e-08  49.9815  49.3364
0202-03-12_19:32:25.094000      5135.27        1.34105100e-01        2.90057354e-08  49.9815  49.3364
0202-03-12_19:32:25.312000      5135.49        1.38990900e-01        2.95635414e-08  49.9526  49.3234
0202-03-12_19:32:25.510000      5135.69        1.43934600e-01        1.83454334e-08  49.9526  49.3234
0202-03-12_19:32:25.707000      5135.88        1.48838200e-01        1.49366164e-08  49.9526  49.3234
0202-03-12_19:32:25.914000      5136.09        1.53873300e-01        1.96469814e-08  49.9526  49.3234
0202-03-12_19:32:26.125000      5136.30        1.58885200e-01        2.05766594e-08  49.9873  49.3481
0202-03-12_19:32:26.330000      5136.51        1.63561800e-01        1.80355414e-08  49.9873  49.3481
0202-03-12_19:32:26.523000      5136.70        1.68910600e-01        1.38829814e-08  49.9873  49.3481
0202-03-12_19:32:26.715000      5136.89        1.73656900e-01        1.68579494e-08  49.9873  49.3481
0202-03-12_19:32:26.918000      5137.09        1.78662900e-01        1.56803584e-08  49.9873  49.3481
0202-03-12_19:32:27.120000      5137.30        1.83901900e-01        1.36350674e-08  49.9534  49.3256
0202-03-12_19:32:27.324000      5137.50        1.88976200e-01        9.48250840e-09  49.9534  49.3256
0202-03-12_19:32:27.527000      5137.70        1.93760800e-01        1.12798844e-08  49.9534  49.3256
0202-03-12_19:32:27.730000      5137.91        1.98593200e-01        1.05361424e-08  49.9534  49.3256
0202-03-12_19:32:27.934000      5138.11        2.03781800e-01        1.20236264e-08  49.9534  49.3256
0202-03-12_19:32:28.133000      5138.31        2.08289100e-01        1.65480574e-08  49.9904  49.3607
0202-03-12_19:32:28.336000      5138.51        2.13363400e-01        1.66100354e-08  49.9904  49.3607
0202-03-12_19:32:28.530000      5138.71        2.18736000e-01        1.28293474e-08  49.9904  49.3607
0202-03-12_19:32:28.723000      5138.90        2.22916800e-01        6.38358340e-09  49.9904  49.3607
0202-03-12_19:32:28.926000      5139.10        2.28443800e-01        1.25814334e-08  49.9904  49.3607
0202-03-12_19:32:29.130000      5139.31        2.33535800e-01        1.43168314e-08  49.9463  49.3176
0202-03-12_19:32:29.336000      5139.51        2.38216800e-01        1.75397134e-08  49.9463  49.3176
0202-03-12_19:32:29.530000      5139.71        2.43291000e-01        1.03502074e-08  49.9463  49.3176
0202-03-12_19:32:29.723000      5139.90        2.48607300e-01        1.28913254e-08  49.9463  49.3176
0202-03-12_19:32:29.926000      5140.10        2.52715400e-01        3.22268040e-09  49.9463  49.3176
0202-03-12_19:32:30.130000      5140.31        2.58297200e-01        4.40027140e-09  49.9737  49.3342
0202-03-12_19:32:30.332000      5140.51        2.63208300e-01       -6.44610360e-09  49.9737  49.3342
0202-03-12_19:32:30.535000      5140.71        2.67737900e-01       -1.30207660e-09  49.9737  49.3342
0202-03-12_19:32:30.730000      5140.91        2.72930200e-01       -2.78970060e-09  49.9737  49.3342
0202-03-12_19:32:30.938000      5141.11        2.78121700e-01        6.19115400e-10  49.9737  49.3342
0202-03-12_19:32:31.145000      5141.32        2.82842800e-01       -7.25215060e-09  49.9506  49.3216
0202-03-12_19:32:31.336000      5141.51        2.88120400e-01       -7.25215060e-09  49.9506  49.3216
0202-03-12_19:32:31.530000      5141.71        2.93162000e-01        1.61077140e-09  49.9506  49.3216
0202-03-12_19:32:31.727000      5141.90        2.97823700e-01        3.40814640e-09  49.9506  49.3216
0202-03-12_19:32:31.918000      5142.09        3.02525500e-01        8.18048940e-09  49.9506  49.3216
0202-03-12_19:32:32.133000      5142.31        3.07874300e-01        6.56904840e-09  49.9846  49.3584
0202-03-12_19:32:32.324000      5142.50        3.12991400e-01        4.58573740e-09  49.9846  49.3584
0202-03-12_19:32:32.516000      5142.69        3.17418600e-01       -3.65739960e-09  49.9846  49.3584
0202-03-12_19:32:32.727000      5142.90        3.22678400e-01       -1.28921916e-08  49.9846  49.3584
0202-03-12_19:32:32.918000      5143.10        3.27780900e-01       -1.04750316e-08  49.9846  49.3584
0202-03-12_19:32:33.137000      5143.31        3.32427700e-01       -5.02092560e-09  49.9501  49.3284
0202-03-12_19:32:33.330000      5143.51        3.37619200e-01        4.08991040e-09  49.9501  49.3284
0202-03-12_19:32:33.530000      5143.71        3.42804800e-01       -6.82432600e-10  49.9501  49.3284
0202-03-12_19:32:33.727000      5143.90        3.47509600e-01       -2.78970060e-09  49.9501  49.3284
0202-03-12_19:32:33.918000      5144.09        3.52617800e-01       -1.27682346e-08  49.9501  49.3284
0202-03-12_19:32:34.125000      5144.30        3.57416000e-01       -7.68599960e-09  49.9913  49.3682
0202-03-12_19:32:34.320000      5144.50        3.61877400e-01       -1.94619096e-08  49.9913  49.3682
0202-03-12_19:32:34.516000      5144.69        3.67540800e-01       -1.57432016e-08  49.9913  49.3682
0202-03-12_19:32:34.707000      5144.88        3.72310900e-01       -1.83462976e-08  49.9913  49.3682
0202-03-12_19:32:34.910000      5145.09        3.76959200e-01       -8.73963360e-09  49.9913  49.3682
0202-03-12_19:32:35.113000      5145.29        3.82361500e-01       -1.04750316e-08  49.9580  49.3318
0202-03-12_19:32:35.310000      5145.49        3.87400200e-01       -1.94619096e-08  49.9580  49.3318
0202-03-12_19:32:35.504000      5145.68        3.91682600e-01       -2.95024226e-08  49.9580  49.3318
0202-03-12_19:32:35.695000      5145.87        3.97148700e-01       -3.16096906e-08  49.9580  49.3318
0202-03-12_19:32:35.890000      5146.07        4.02070100e-01       -3.38409156e-08  49.9580  49.3318
0202-03-12_19:32:36.110000      5146.29        4.06863900e-01       -2.71472406e-08  50.0010  49.3705
0202-03-12_19:32:36.305000      5146.48        4.12131100e-01       -2.35525496e-08  50.0010  49.3705
0202-03-12_19:32:36.508000      5146.68        4.17395400e-01       -2.17552336e-08  50.0010  49.3705
0202-03-12_19:32:36.700000      5146.88        4.21678600e-01       -3.26635226e-08  50.0010  49.3705
0202-03-12_19:32:36.890000      5147.07        4.27045200e-01       -4.17123786e-08  50.0010  49.3705
0202-03-12_19:32:37.110000      5147.29        4.32007900e-01       -4.64847206e-08  49.9519  49.3256
0202-03-12_19:32:37.316000      5147.49        4.36619100e-01       -4.05347876e-08  49.9519  49.3256
0202-03-12_19:32:37.520000      5147.70        4.41791300e-01       -3.66921226e-08  49.9519  49.3256
0202-03-12_19:32:37.723000      5147.90        4.46858200e-01       -2.84489876e-08  49.9519  49.3256
0202-03-12_19:32:37.914000      5148.09        4.51364000e-01       -2.77672246e-08  49.9519  49.3256
0202-03-12_19:32:38.125000      5148.30        4.56730700e-01       -2.65896336e-08  49.9997  49.3708
0202-03-12_19:32:38.330000      5148.51        4.61468100e-01       -2.77052456e-08  49.9997  49.3708
0202-03-12_19:32:38.535000      5148.71        4.66248500e-01       -3.21676956e-08  49.9997  49.3708
0202-03-12_19:32:38.727000      5148.90        4.71451200e-01       -3.17338466e-08  49.9997  49.3708
0202-03-12_19:32:38.930000      5149.11        4.76323600e-01       -3.19197816e-08  49.9997  49.3708
0202-03-12_19:32:39.125000      5149.30        4.81377200e-01       -3.35312216e-08  49.9532  49.3318
0202-03-12_19:32:39.316000      5149.49        4.86233300e-01       -3.32213296e-08  49.9532  49.3318
0202-03-12_19:32:39.520000      5149.70        4.91402500e-01       -3.21676956e-08  49.9532  49.3318
0202-03-12_19:32:39.715000      5149.89        4.96131000e-01       -2.90067936e-08  49.9532  49.3318
0202-03-12_19:32:39.906000      5150.08        5.01282500e-01       -3.27255016e-08  49.9532  49.3318
0202-03-12_19:32:40.113000      5150.29        5.06338900e-01       -3.48327696e-08  49.9928  49.3555
0202-03-12_19:32:40.316000      5150.49        5.10968900e-01       -3.45848556e-08  49.9928  49.3555
0202-03-12_19:32:40.508000      5150.68        5.15411000e-01       -3.23536306e-08  49.9928  49.3555
0202-03-12_19:32:40.700000      5150.88        5.20935000e-01       -2.88208586e-08  49.9928  49.3555
0202-03-12_19:32:40.906000      5151.08        5.25964700e-01       -2.96885566e-08  49.9928  49.3555
0202-03-12_19:32:41.113000      5151.29        5.30929200e-01       -3.14239536e-08  49.9523  49.3324
0202-03-12_19:32:41.324000      5151.50        5.35920400e-01       -2.93786646e-08  49.9523  49.3324
0202-03-12_19:32:41.516000      5151.69        5.41049500e-01       -3.22916526e-08  49.9523  49.3324
0202-03-12_19:32:41.707000      5151.89        5.45576200e-01       -3.35312216e-08  49.9523  49.3324
0202-03-12_19:32:41.902000      5152.08        5.50813900e-01       -3.56384896e-08  49.9523  49.3324
0202-03-12_19:32:42.120000      5152.30        5.55595800e-01       -3.11760396e-08  49.9923  49.3629
0202-03-12_19:32:42.320000      5152.50        5.60242700e-01       -3.30353406e-08  49.9923  49.3629
0202-03-12_19:32:42.520000      5152.70        5.65606400e-01       -3.45847486e-08  49.9923  49.3629
0202-03-12_19:32:42.715000      5152.89        5.70487700e-01       -3.80554716e-08  49.9923  49.3629
0202-03-12_19:32:42.906000      5153.08        5.75147900e-01       -3.22294946e-08  49.9923  49.3629
0202-03-12_19:32:43.113000      5153.29        5.80289000e-01       -2.53498846e-08  49.9642  49.3475
0202-03-12_19:32:43.310000      5153.49        5.85168900e-01       -2.38624006e-08  49.9642  49.3475
0202-03-12_19:32:43.500000      5153.68        5.89693200e-01       -2.39863576e-08  49.9642  49.3475
0202-03-12_19:32:43.695000      5153.87        5.94935200e-01       -2.97503556e-08  49.9642  49.3475
0202-03-12_19:32:43.887000      5154.07        6.00203900e-01       -2.52259276e-08  49.9642  49.3475
0202-03-12_19:32:44.098000      5154.27        6.04800300e-01       -1.74786186e-08  49.9642  49.3475
0202-03-12_19:32:44.305000      5154.48        6.10281200e-01       -1.54953076e-08  49.9964  49.3548
0202-03-12_19:32:44.500000      5154.68        6.15269400e-01       -1.70447686e-08  49.9964  49.3548
0202-03-12_19:32:44.690000      5154.87        6.19690600e-01       -2.82008936e-08  49.9964  49.3548
0202-03-12_19:32:44.895000      5155.07        6.25060300e-01       -2.73951736e-08  49.9964  49.3548
0202-03-12_19:32:45.094000      5155.27        6.30032400e-01       -2.75191306e-08  49.9636  49.3310
0202-03-12_19:32:45.300000      5155.48        6.34726700e-01       -2.64654966e-08  49.9636  49.3310
0202-03-12_19:32:45.500000      5155.68        6.40096400e-01       -3.39648916e-08  49.9636  49.3310
0202-03-12_19:32:45.703000      5155.88        6.44995500e-01       -3.70018366e-08  49.9636  49.3310
0202-03-12_19:32:45.910000      5156.09        6.49841200e-01       -3.15477316e-08  49.9636  49.3310
0202-03-12_19:32:46.113000      5156.29        6.54811600e-01       -2.43582286e-08  49.9845  49.3481
0202-03-12_19:32:46.320000      5156.50        6.60420200e-01       -2.54738416e-08  49.9845  49.3481
0202-03-12_19:32:46.510000      5156.69        6.64945300e-01       -2.11973266e-08  49.9845  49.3481
0202-03-12_19:32:46.707000      5156.88        6.69644100e-01       -2.54118626e-08  49.9845  49.3481
0202-03-12_19:32:46.910000      5157.09        6.74788200e-01       -2.66514326e-08  49.9845  49.3481
0202-03-12_19:32:47.113000      5157.29        6.79872800e-01       -2.86347436e-08  49.9651  49.3372
0202-03-12_19:32:47.320000      5157.50        6.84846200e-01       -2.72712166e-08  49.9651  49.3372
0202-03-12_19:32:47.516000      5157.69        6.89637000e-01       -1.71687256e-08  49.9651  49.3372
0202-03-12_19:32:47.707000      5157.88        6.94352100e-01       -1.29541896e-08  49.9651  49.3372
0202-03-12_19:32:47.900000      5158.08        6.99381900e-01       -1.32021036e-08  49.9651  49.3372
0202-03-12_19:32:48.117000      5158.29        7.04539300e-01       -1.67348766e-08  49.9957  49.3613
0202-03-12_19:32:48.312000      5158.49        7.09422000e-01       -1.91519796e-08  49.9957  49.3613
0202-03-12_19:32:48.516000      5158.69        7.14275200e-01       -1.31400086e-08  49.9957  49.3613
0202-03-12_19:32:48.710000      5158.89        7.19431100e-01       -8.80143760e-09  49.9957  49.3613
0202-03-12_19:32:48.902000      5159.08        7.23782600e-01       -6.26031960e-09  49.9957  49.3613
0202-03-12_19:32:49.110000      5159.29        7.29303600e-01       -9.42122260e-09  49.9568  49.3336
0202-03-12_19:32:49.310000      5159.49        7.34241300e-01       -1.19003616e-08  49.9568  49.3336
0202-03-12_19:32:49.500000      5159.68        7.39159800e-01       -1.67346836e-08  49.9568  49.3336
0202-03-12_19:32:49.695000      5159.87        7.44434400e-01       -1.17764046e-08  49.9568  49.3336
0202-03-12_19:32:49.900000      5160.08        7.48993800e-01       -1.20243186e-08  49.9568  49.3336
0202-03-12_19:32:50.110000      5160.29        7.54143800e-01       -1.05368356e-08  49.9954  49.3693
0202-03-12_19:32:50.316000      5160.49        7.59136400e-01       -1.53091786e-08  49.9954  49.3693
0202-03-12_19:32:50.508000      5160.69        7.63879800e-01       -1.20243186e-08  49.9954  49.3693
0202-03-12_19:32:50.703000      5160.88        7.68494000e-01       -4.83481460e-09  49.9954  49.3693
0202-03-12_19:32:50.906000      5161.08        7.74059500e-01       -3.28535260e-09  49.9954  49.3693
0202-03-12_19:32:51.110000      5161.29        7.78955700e-01        2.97447440e-09  49.9743  49.3543
0202-03-12_19:32:51.320000      5161.50        7.83924600e-01        6.32131240e-09  49.9743  49.3543
0202-03-12_19:32:51.520000      5161.70        7.88671300e-01        9.04836540e-09  49.9743  49.3543
0202-03-12_19:32:51.723000      5161.90        7.93983000e-01        4.70987140e-09  49.9743  49.3543
0202-03-12_19:32:51.926000      5162.10        7.98512600e-01        3.65623740e-09  49.9743  49.3543
0202-03-12_19:32:52.133000      5162.31        8.03910400e-01        4.58591440e-09  49.9984  49.3605
0202-03-12_19:32:52.332000      5162.51        8.08601800e-01        2.78853840e-09  49.9984  49.3605
0202-03-12_19:32:52.523000      5162.70        8.13183400e-01        5.01976340e-09  49.9984  49.3605
0202-03-12_19:32:52.720000      5162.89        8.18864700e-01        5.70152740e-09  49.9984  49.3605
0202-03-12_19:32:52.920000      5163.10        8.23973100e-01        1.80352454e-08  49.9984  49.3605
0202-03-12_19:32:53.120000      5163.30        8.28501100e-01        2.84476304e-08  49.9628  49.3397
0202-03-12_19:32:53.312000      5163.49        8.33394300e-01        3.29720594e-08  49.9628  49.3397
0202-03-12_19:32:53.516000      5163.69        8.38612600e-01        3.69386824e-08  49.9628  49.3397
0202-03-12_19:32:53.710000      5163.89        8.43820400e-01        4.48099494e-08  49.9628  49.3397
0202-03-12_19:32:53.902000      5164.08        8.48094800e-01        5.14416474e-08  49.9628  49.3397
0202-03-12_19:32:54.120000      5164.30        8.53338200e-01        6.48909784e-08  49.9984  49.3635
0202-03-12_19:32:54.316000      5164.49        8.58415500e-01        6.97255864e-08  49.9984  49.3635
0202-03-12_19:32:54.508000      5164.69        8.63289400e-01        7.98283624e-08  49.9984  49.3635
0202-03-12_19:32:54.715000      5164.89        8.68538700e-01        1.03380582e-07  49.9984  49.3635
0202-03-12_19:32:54.906000      5165.08        8.73455700e-01        1.22222062e-07  49.9984  49.3635
0202-03-12_19:32:55.113000      5165.29        8.77802800e-01        1.48005132e-07  49.9664  49.3378
0202-03-12_19:32:55.316000      5165.49        8.83586500e-01        1.66102862e-07  49.9664  49.3378
0202-03-12_19:32:55.510000      5165.69        8.88380300e-01        1.90646352e-07  49.9664  49.3378
0202-03-12_19:32:55.703000      5165.88        8.92660500e-01        2.02856122e-07  49.9664  49.3378
0202-03-12_19:32:55.900000      5166.08        8.98321100e-01        2.38803672e-07  49.9664  49.3378
0202-03-12_19:32:56.110000      5166.29        9.03028800e-01        2.56653492e-07  49.9790  49.3483
0202-03-12_19:32:56.330000      5166.51        9.08312000e-01        2.94212482e-07  49.9790  49.3483
0202-03-12_19:32:56.520000      5166.70        9.13220000e-01        3.19499722e-07  49.9790  49.3483
0202-03-12_19:32:56.727000      5166.90        9.18141400e-01        3.61335222e-07  49.9790  49.3483
0202-03-12_19:32:56.918000      5167.10        9.23021300e-01        3.86002682e-07  49.9790  49.3483
0202-03-12_19:32:57.125000      5167.30        9.27972400e-01        4.43642712e-07  49.9720  49.3446
0202-03-12_19:32:57.320000      5167.50        9.32785500e-01        4.87895382e-07  49.9720  49.3446
0202-03-12_19:32:57.516000      5167.69        9.37761800e-01        5.34131372e-07  49.9720  49.3446
0202-03-12_19:32:57.720000      5167.90        9.42717400e-01        6.07761862e-07  49.9720  49.3446
0202-03-12_19:32:57.914000      5168.09        9.47753300e-01        6.68996652e-07  49.9720  49.3446
0202-03-12_19:32:58.110000      5168.29        9.52628700e-01        7.36119392e-07  50.0006  49.3669
0202-03-12_19:32:58.316000      5168.49        9.57801000e-01        8.31566332e-07  50.0006  49.3669
0202-03-12_19:32:58.508000      5168.68        9.62856000e-01        9.13316012e-07  50.0006  49.3669
0202-03-12_19:32:58.700000      5168.88        9.67642400e-01        9.97234942e-07  50.0006  49.3669
0202-03-12_19:32:58.902000      5169.08        9.72407900e-01        1.11679152e-06  50.0006  49.3669
0202-03-12_19:32:59.105000      5169.28        9.77954200e-01        1.21558530e-06  49.9668  49.3335
0202-03-12_19:32:59.300000      5169.48        9.82532800e-01        1.32919194e-06  49.9668  49.3335
0202-03-12_19:32:59.496000      5169.67        9.87471400e-01        1.48457212e-06  49.9668  49.3335
0202-03-12_19:32:59.688000      5169.87        9.92659900e-01        1.61788793e-06  49.9668  49.3335
0202-03-12_19:32:59.880000      5170.06        9.97689700e-01        1.75715369e-06  49.9668  49.3335
0202-03-12_19:33:00.120000      5170.30        1.00217900e+00        1.96267449e-06  49.9668  49.3335
0202-03-12_19:33:00.330000      5170.50        1.00727300e+00        2.17116989e-06  49.9966  49.3592
0202-03-12_19:33:00.520000      5170.70        1.01242400e+00        2.33144606e-06  49.9966  49.3592
0202-03-12_19:33:00.710000      5170.89        1.01762000e+00        2.51254701e-06  49.9966  49.3592
0202-03-12_19:33:00.914000      5171.09        1.02268000e+00        2.72067085e-06  49.9966  49.3592
0202-03-12_19:33:01.120000      5171.30        1.02715200e+00        3.02380776e-06  49.9594  49.3358
0202-03-12_19:33:01.316000      5171.49        1.03236100e+00        3.26174327e-06  49.9594  49.3358
0202-03-12_19:33:01.523000      5171.70        1.03724500e+00        3.60522818e-06  49.9594  49.3358
0202-03-12_19:33:01.715000      5171.89        1.04227700e+00        3.87123995e-06  49.9594  49.3358
0202-03-12_19:33:01.910000      5172.09        1.04684600e+00        4.16055565e-06  49.9594  49.3358
0202-03-12_19:33:02.120000      5172.30        1.05218300e+00        4.57091538e-06  50.0016  49.3697
0202-03-12_19:33:02.316000      5172.49        1.05703600e+00        4.91043366e-06  50.0016  49.3697
0202-03-12_19:33:02.508000      5172.68        1.06148100e+00        5.24970404e-06  50.0016  49.3697
0202-03-12_19:33:02.707000      5172.88        1.06717300e+00        5.74776336e-06  50.0016  49.3697
0202-03-12_19:33:02.900000      5173.07        1.07209900e+00        6.00472626e-06  50.0016  49.3697
0202-03-12_19:33:03.105000      5173.28        1.07671600e+00        6.62271400e-06  49.9520  49.3315
0202-03-12_19:33:03.316000      5173.49        1.08186600e+00        7.10131206e-06  49.9520  49.3315
0202-03-12_19:33:03.520000      5173.70        1.08691400e+00        7.74805783e-06  49.9520  49.3315
0202-03-12_19:33:03.710000      5173.89        1.09172800e+00        8.22430070e-06  49.9520  49.3315
0202-03-12_19:33:03.914000      5174.09        1.09673000e+00        9.73397323e-06  49.9520  49.3315
0202-03-12_19:33:04.120000      5174.30        1.10164300e+00        9.89511743e-06  49.9968  49.3570
0202-03-12_19:33:04.320000      5174.50        1.10655100e+00        1.02045761e-05  49.9968  49.3570
0202-03-12_19:33:04.510000      5174.69        1.11181400e+00        1.13684705e-05  49.9968  49.3570
0202-03-12_19:33:04.703000      5174.88        1.11649900e+00        1.27021241e-05  49.9968  49.3570
0202-03-12_19:33:04.900000      5175.07        1.12156300e+00        1.28050084e-05  49.9968  49.3570
0202-03-12_19:33:05.110000      5175.29        1.12682600e+00        1.42677632e-05  49.9517  49.3350
0202-03-12_19:33:05.316000      5175.49        1.13135700e+00        1.44566117e-05  49.9517  49.3350
0202-03-12_19:33:05.520000      5175.69        1.13640900e+00        1.55938554e-05  49.9517  49.3350
0202-03-12_19:33:05.720000      5175.90        1.14158000e+00        1.67841526e-05  49.9517  49.3350
0202-03-12_19:33:05.920000      5176.10        1.14616000e+00        1.81033032e-05  49.9517  49.3350
0202-03-12_19:33:06.117000      5176.29        1.15130400e+00        1.92811468e-05  49.9812  49.3534
0202-03-12_19:33:06.330000      5176.50        1.15638500e+00        2.04571272e-05  49.9812  49.3534
