Repository: shortlab/2025-devitre-PhD

# 2025-devitre-PhD
Data repository for Alexis Devitre's PhD thesis

File: chapter 6/data/020k_ffj28/Ic/1_anneal/Ic_2024-03-12_21-18-52278845_f28-6e20pm2-1200keV-0nA-20k.txt
# Ic = 3.98 A, n = 25.86 , Tavg = 20.07 K, f28-6e20pm2-1200keV-0nA-20k
#datetime                        t_s     iHTS_A                vHTS_V                tHTS_K  tTAR_K
0202-03-12_21:18:32.535000      11502.71        1.75194800e-02        4.24279500e-09  20.0017  19.6942
0202-03-12_21:18:32.740000      11502.92        5.02328900e-02        3.68498500e-09  20.0017  19.6942
0202-03-12_21:18:32.930000      11503.11        9.68553500e-02        9.69692500e-09  20.0017  19.6942
0202-03-12_21:18:33.137000      11503.31        1.48910100e-01        7.40370500e-09  20.0665  19.8140
0202-03-12_21:18:33.336000      11503.51        1.98358600e-01        1.09364950e-08  20.0665  19.8140
0202-03-12_21:18:33.530000      11503.71        2.44610400e-01        1.47791750e-08  20.0665  19.8140
0202-03-12_21:18:33.734000      11503.91        2.97888000e-01        1.19281550e-08  20.0665  19.8140
0202-03-12_21:18:33.926000      11504.10        3.47223800e-01        1.25479450e-08  20.0665  19.8140
0202-03-12_21:18:34.140000      11504.32        3.95738800e-01        7.71360500e-09  20.0261  19.6190
0202-03-12_21:18:34.336000      11504.51        4.45996200e-01        7.96151500e-09  20.0261  19.6190
0202-03-12_21:18:34.527000      11504.70        4.95875100e-01        5.73028500e-09  20.0261  19.6190
0202-03-12_21:18:34.720000      11504.90        5.43612500e-01        1.24859650e-08  20.0261  19.6190
0202-03-12_21:18:34.926000      11505.10        5.92578700e-01        1.39114750e-08  20.0261  19.6190
0202-03-12_21:18:35.130000      11505.30        6.44191100e-01        1.34776250e-08  20.0440  19.8084
0202-03-12_21:18:35.324000      11505.50        6.93693100e-01        8.02349500e-09  20.0440  19.8084
0202-03-12_21:18:35.516000      11505.69        7.38598700e-01        3.62300500e-09  20.0440  19.8084
0202-03-12_21:18:35.710000      11505.89        7.92557600e-01        7.65162500e-09  20.0440  19.8084
0202-03-12_21:18:35.902000      11506.08        8.42254000e-01        7.34173500e-09  20.0440  19.8084
0202-03-12_21:18:36.130000      11506.31        8.91021800e-01        9.94483500e-09  20.0301  19.6869
0202-03-12_21:18:36.336000      11506.51        9.42119200e-01        2.94124500e-09  20.0301  19.6869
0202-03-12_21:18:36.540000      11506.72        9.91324400e-01        1.51573500e-09  20.0301  19.6869
0202-03-12_21:18:36.742000      11506.92        1.03745600e+00        4.86258500e-09  20.0301  19.6869
0202-03-12_21:18:36.945000      11507.12        1.09016400e+00        1.23620050e-08  20.0301  19.6869
0202-03-12_21:18:37.164000      11507.34        1.14035000e+00        9.69686500e-09  20.0540  19.7182
0202-03-12_21:18:37.360000      11507.54        1.18896900e+00        7.15550500e-09  20.0540  19.7182
0202-03-12_21:18:37.555000      11507.73        1.23902900e+00        1.10599950e-08  20.0540  19.7182
0202-03-12_21:18:37.746000      11507.92        1.28692600e+00        1.11218550e-08  20.0540  19.7182
0202-03-12_21:18:37.950000      11508.13        1.33510200e+00        1.66999450e-08  20.0540  19.7182
0202-03-12_21:18:38.150000      11508.32        1.38804800e+00        1.39728750e-08  20.0246  19.7883
0202-03-12_21:18:38.348000      11508.52        1.43802100e+00        1.50884950e-08  20.0246  19.7883
0202-03-12_21:18:38.540000      11508.72        1.48320000e+00        1.42207950e-08  20.0246  19.7883
0202-03-12_21:18:38.730000      11508.91        1.53620600e+00        1.42207950e-08  20.0246  19.7883
0202-03-12_21:18:38.926000      11509.10        1.58619500e+00        1.25473650e-08  20.0246  19.7883
0202-03-12_21:18:39.137000      11509.31        1.63204000e+00        8.45677500e-09  20.0688  19.6554
0202-03-12_21:18:39.332000      11509.51        1.68595800e+00        7.27918500e-09  20.0688  19.6554
0202-03-12_21:18:39.523000      11509.70        1.73539200e+00        8.02292500e-09  20.0688  19.6554
0202-03-12_21:18:39.727000      11509.91        1.78031500e+00        8.95260500e-09  20.0688  19.6554
0202-03-12_21:18:39.920000      11510.10        1.83434100e+00        9.01458500e-09  20.0688  19.6554
0202-03-12_21:18:40.137000      11510.31        1.88433000e+00        9.13854500e-09  20.0051  19.7794
0202-03-12_21:18:40.344000      11510.52        1.93294800e+00        6.41147500e-09  20.0051  19.7794
0202-03-12_21:18:40.547000      11510.72        1.98331000e+00        4.86201500e-09  20.0051  19.7794
0202-03-12_21:18:40.740000      11510.92        2.03161700e+00        7.58907500e-09  20.0051  19.7794
0202-03-12_21:18:40.940000      11511.12        2.08004700e+00        1.04400950e-08  20.0051  19.7794
0202-03-12_21:18:41.150000      11511.33        2.13244200e+00        1.48405850e-08  20.0814  19.7252
0202-03-12_21:18:41.344000      11511.52        2.18185000e+00        1.65759850e-08  20.0814  19.7252
0202-03-12_21:18:41.547000      11511.73        2.22712700e+00        1.14937350e-08  20.0814  19.7252
0202-03-12_21:18:41.742000      11511.92        2.28111900e+00        1.44687050e-08  20.0814  19.7252
0202-03-12_21:18:41.934000      11512.11        2.33044100e+00        1.19895650e-08  20.0814  19.7252
0202-03-12_21:18:42.150000      11512.33        2.37664200e+00        1.58322450e-08  20.0093  19.6909
0202-03-12_21:18:42.344000      11512.52        2.43009200e+00        1.19895650e-08  20.0093  19.6909
0202-03-12_21:18:42.535000      11512.71        2.47963700e+00        1.39109050e-08  20.0093  19.6909
0202-03-12_21:18:42.730000      11512.91        2.52452100e+00        1.39109050e-08  20.0093  19.6909
0202-03-12_21:18:42.926000      11513.10        2.57847500e+00        1.29192450e-08  20.0093  19.6909
0202-03-12_21:18:43.130000      11513.31        2.62898000e+00        1.05019050e-08  20.0645  19.8116
0202-03-12_21:18:43.330000      11513.51        2.67480000e+00        5.85281500e-09  20.0645  19.8116
0202-03-12_21:18:43.523000      11513.70        2.72782200e+00        5.66636500e-09  20.0645  19.8116
0202-03-12_21:18:43.715000      11513.89        2.77771800e+00        1.12441050e-08  20.0645  19.8116
0202-03-12_21:18:43.920000      11514.10        2.82253400e+00        1.88674850e-08  20.0645  19.8116
0202-03-12_21:18:44.130000      11514.30        2.87686700e+00        1.88674850e-08  20.0216  19.6208
0202-03-12_21:18:44.336000      11514.51        2.92671200e+00        2.18424650e-08  20.0216  19.6208
0202-03-12_21:18:44.527000      11514.70        2.97401700e+00        2.01070550e-08  20.0216  19.6208
0202-03-12_21:18:44.723000      11514.90        3.02601900e+00        1.93013350e-08  20.0216  19.6208
0202-03-12_21:18:44.914000      11515.09        3.07537800e+00        9.75662500e-09  20.0216  19.6208
0202-03-12_21:18:45.120000      11515.30        3.12343600e+00        9.19881500e-09  20.0416  19.8103
0202-03-12_21:18:45.332000      11515.51        3.17456200e+00        1.00045350e-08  20.0416  19.8103
0202-03-12_21:18:45.535000      11515.71        3.22478000e+00        1.43430450e-08  20.0416  19.8103
0202-03-12_21:18:45.727000      11515.91        3.27102500e+00        1.50867850e-08  20.0416  19.8103
0202-03-12_21:18:45.926000      11516.10        3.32374800e+00        2.03549750e-08  20.0416  19.8103
0202-03-12_21:18:46.137000      11516.31        3.37380500e+00        2.23382950e-08  20.0340  19.6786
0202-03-12_21:18:46.336000      11516.51        3.42195000e+00        2.81023050e-08  20.0340  19.6786
0202-03-12_21:18:46.527000      11516.71        3.47279900e+00        2.65528450e-08  20.0340  19.6786
0202-03-12_21:18:46.723000      11516.90        3.52251700e+00        2.71106450e-08  20.0340  19.6786
0202-03-12_21:18:46.926000      11517.10        3.57020600e+00        3.09533250e-08  20.0340  19.6786
0202-03-12_21:18:47.130000      11517.31        3.61964200e+00        3.44861150e-08  20.0479  19.7293
0202-03-12_21:18:47.330000      11517.51        3.67197400e+00        4.52084250e-08  20.0479  19.7293
0202-03-12_21:18:47.535000      11517.71        3.71911100e+00        5.43192850e-08  20.0479  19.7293
0202-03-12_21:18:47.727000      11517.90        3.76872200e+00        6.44837950e-08  20.0479  19.7293
0202-03-12_21:18:47.920000      11518.10        3.82041200e+00        7.81810750e-08  20.0479  19.7293
0202-03-12_21:18:48.130000      11518.31        3.86983500e+00        1.11525605e-07  20.0210  19.7769
0202-03-12_21:18:48.330000      11518.50        3.91801800e+00        1.45985745e-07  20.0210  19.7769
0202-03-12_21:18:48.520000      11518.70        3.96889100e+00        1.93771305e-07  20.0210  19.7769
0202-03-12_21:18:48.723000      11518.90        4.01730800e+00        2.76017005e-07  20.0210  19.7769
0202-03-12_21:18:48.918000      11519.09        4.06664500e+00        3.67311595e-07  20.0210  19.7769
0202-03-12_21:18:49.125000      11519.30        4.11817700e+00        4.73729165e-07  20.0642  19.6511
0202-03-12_21:18:49.320000      11519.50        4.16597500e+00        6.76462185e-07  20.0642  19.6511
0202-03-12_21:18:49.516000      11519.69        4.21542200e+00        8.70456035e-07  20.0642  19.6511
0202-03-12_21:18:49.707000      11519.89        4.26714100e+00        1.13002318e-06  20.0642  19.6511
0202-03-12_21:18:49.906000      11520.08        4.31687200e+00        1.58761187e-06  20.0642  19.6511
0202-03-12_21:18:50.105000      11520.28        4.36248300e+00        2.89139569e-06  20.0164  19.7940
0202-03-12_21:18:50.297000      11520.48        4.41654400e+00        3.00512659e-06  20.0164  19.7940
0202-03-12_21:18:50.492000      11520.67        4.46577800e+00        4.62394811e-06  20.0164  19.7940
0202-03-12_21:18:50.684000      11520.86        4.51066100e+00        5.93516938e-06  20.0164  19.7940
0202-03-12_21:18:50.880000      11521.05        4.56497000e+00        7.62842728e-06  20.0164  19.7940
0202-03-12_21:18:51.105000      11521.28        4.61639700e+00        9.54431259e-06  20.0164  19.7940
0202-03-12_21:18:51.310000      11521.49        4.66531700e+00        1.20517226e-05  20.0688  19.6972
0202-03-12_21:18:51.504000      11521.68        4.71426600e+00        1.56794593e-05  20.0688  19.6972
0202-03-12_21:18:51.695000      11521.87        4.75950200e+00        1.79305254e-05  20.0688  19.6972
0202-03-12_21:18:51.887000      11522.07        4.81341200e+00        2.42126853e-05  20.0688  19.6972

File: chapter 6/data/020k_ffj28/Ic/1_anneal/Ic_2024-03-12_21-20-46309975_f28-6e20pm2-1200keV-23nA-20k.txt
# Ic = 2.99 A, n = 23.86 , Tavg = 20.33 K, f28-6e20pm2-1200keV-23nA-20k
#datetime                        t_s     iHTS_A                vHTS_V                tHTS_K  tTAR_K
0202-03-12_21:20:31.176000      11621.35        5.01590000e-02       -3.60716300e-09  20.3582  19.7044
0202-03-12_21:20:31.375000      11621.55        4.78348400e-02        3.59477000e-10  20.3582  19.7044
0202-03-12_21:20:31.566000      11621.74        9.70958600e-02       -5.90037300e-09  20.3582  19.7044
0202-03-12_21:20:31.760000      11621.94        1.48703700e-01       -3.04935300e-09  20.3582  19.7044
0202-03-12_21:20:31.957000      11622.13        1.98612300e-01       -5.71444300e-09  20.3582  19.7044
0202-03-12_21:20:32.152000      11622.33        2.43960000e-01       -4.41288300e-09  20.2915  19.6936
0202-03-12_21:20:32.360000      11622.54        2.98307600e-01       -4.66080300e-09  20.2915  19.6936
0202-03-12_21:20:32.555000      11622.73        3.47260400e-01       -3.97903300e-09  20.2915  19.6936
0202-03-12_21:20:32.746000      11622.92        3.92829300e-01       -3.42122300e-09  20.2915  19.6936
0202-03-12_21:20:32.957000      11623.13        4.46212200e-01       -5.21861300e-09  20.2915  19.6936
0202-03-12_21:20:33.152000      11623.33        4.96610500e-01       -1.04248230e-08  20.3503  19.8180
0202-03-12_21:20:33.350000      11623.53        5.43182700e-01       -1.27800130e-08  20.3503  19.8180
0202-03-12_21:20:33.547000      11623.72        5.94749000e-01       -1.27800130e-08  20.3503  19.8180
0202-03-12_21:20:33.740000      11623.92        6.44469100e-01       -8.06963300e-09  20.3503  19.8180
0202-03-12_21:20:33.934000      11624.11        6.88773600e-01       -1.25197300e-09  20.3503  19.8180
0202-03-12_21:20:34.145000      11624.32        7.43548600e-01       -1.62384300e-09  20.3034  19.6292
0202-03-12_21:20:34.340000      11624.52        7.93385900e-01       -3.42122300e-09  20.3034  19.6292
0202-03-12_21:20:34.535000      11624.71        8.39327300e-01       -6.33423300e-09  20.3034  19.6292
0202-03-12_21:20:34.734000      11624.91        8.92078000e-01       -1.08598630e-08  20.3034  19.6292
0202-03-12_21:20:34.926000      11625.10        9.41836700e-01       -5.53058300e-09  20.3034  19.6292
0202-03-12_21:20:35.137000      11625.31        9.87037500e-01       -6.27521300e-09  20.3344  19.8293
0202-03-12_21:20:35.336000      11625.51        1.04121900e+00       -6.21324300e-09  20.3344  19.8293
0202-03-12_21:20:35.527000      11625.70        1.09073400e+00       -8.87832300e-09  20.3344  19.8293
0202-03-12_21:20:35.723000      11625.90        1.13600600e+00       -5.65543300e-09  20.3344  19.8293
0202-03-12_21:20:35.918000      11626.09        1.18947200e+00       -1.50285300e-09  20.3344  19.8293
0202-03-12_21:20:36.117000      11626.29        1.23969000e+00       -3.30024300e-09  20.3275  19.6844
0202-03-12_21:20:36.312000      11626.49        1.28624200e+00       -1.19296300e-09  20.3275  19.6844
0202-03-12_21:20:36.508000      11626.68        1.33844100e+00       -1.25494300e-09  20.3275  19.6844
0202-03-12_21:20:36.703000      11626.88        1.38802600e+00       -2.01303000e-10  20.3275  19.6844
0202-03-12_21:20:36.895000      11627.07        1.43318800e+00       -2.49451300e-09  20.3275  19.6844
0202-03-12_21:20:37.120000      11627.30        1.48806400e+00       -3.23826300e-09  20.3275  19.6844
0202-03-12_21:20:37.330000      11627.51        1.53568400e+00       -7.63875300e-09  20.3389  19.7204
0202-03-12_21:20:37.523000      11627.70        1.58501400e+00       -1.21012130e-08  20.3389  19.7204
0202-03-12_21:20:37.730000      11627.91        1.63629800e+00       -1.91667930e-08  20.3389  19.7204
0202-03-12_21:20:37.920000      11628.10        1.68420200e+00       -1.48902630e-08  20.3389  19.7204
0202-03-12_21:20:38.137000      11628.31        1.72709900e+00       -1.48902630e-08  20.3064  19.7904
0202-03-12_21:20:38.332000      11628.51        1.78519700e+00       -1.07376830e-08  20.3064  19.7904
0202-03-12_21:20:38.527000      11628.70        1.83462300e+00       -1.27210030e-08  20.3064  19.7904
0202-03-12_21:20:38.720000      11628.90        1.87963000e+00       -1.22871530e-08  20.3064  19.7904
0202-03-12_21:20:38.914000      11629.09        1.93384000e+00       -1.20392330e-08  20.3064  19.7904
0202-03-12_21:20:39.130000      11629.31        1.98396800e+00       -1.38366230e-08  20.3368  19.6483
0202-03-12_21:20:39.344000      11629.52        2.03122900e+00       -1.53241130e-08  20.3368  19.6483
0202-03-12_21:20:39.547000      11629.72        2.08276000e+00       -1.47663030e-08  20.3368  19.6483
0202-03-12_21:20:39.746000      11629.92        2.13047900e+00       -1.33407930e-08  20.3368  19.6483
0202-03-12_21:20:39.940000      11630.12        2.18014100e+00       -1.42704730e-08  20.3368  19.6483
0202-03-12_21:20:40.156000      11630.33        2.23198800e+00       -1.56959830e-08  20.2915  19.7972
0202-03-12_21:20:40.350000      11630.53        2.27778100e+00       -1.86089830e-08  20.2915  19.7972
0202-03-12_21:20:40.555000      11630.73        2.33080800e+00       -1.66878030e-08  20.2915  19.7972
0202-03-12_21:20:40.750000      11630.93        2.38054100e+00       -1.55728330e-08  20.2915  19.7972
0202-03-12_21:20:40.940000      11631.12        2.42619500e+00       -1.16066830e-08  20.2915  19.7972
0202-03-12_21:20:41.160000      11631.34        2.48049100e+00       -6.89662300e-09  20.3529  19.7234
0202-03-12_21:20:41.350000      11631.53        2.52837500e+00        1.78038700e-09  20.3529  19.7234
0202-03-12_21:20:41.555000      11631.73        2.57714800e+00       -5.74803000e-10  20.3529  19.7234
0202-03-12_21:20:41.758000      11631.94        2.62896100e+00        3.26787700e-09  20.3529  19.7234
0202-03-12_21:20:41.950000      11632.13        2.67825800e+00        1.03664700e-09  20.3529  19.7234
0202-03-12_21:20:42.160000      11632.34        2.72409700e+00        1.26886370e-08  20.2970  19.6927
0202-03-12_21:20:42.355000      11632.53        2.77778300e+00        2.35349070e-08  20.2970  19.6927
0202-03-12_21:20:42.550000      11632.73        2.82751800e+00        4.20665370e-08  20.2970  19.6927
0202-03-12_21:20:42.754000      11632.93        2.87297400e+00        7.91917770e-08  20.2970  19.6927
0202-03-12_21:20:42.945000      11633.12        2.92650300e+00        1.18424287e-07  20.2970  19.6927
0202-03-12_21:20:43.145000      11633.32        2.97606300e+00        1.65528087e-07  20.3514  19.8346
0202-03-12_21:20:43.344000      11633.52        3.02372400e+00        2.34510367e-07  20.3514  19.8346
0202-03-12_21:20:43.540000      11633.72        3.07540800e+00        3.40122057e-07  20.3514  19.8346
0202-03-12_21:20:43.742000      11633.92        3.12502000e+00        5.68761437e-07  20.3514  19.8346
0202-03-12_21:20:43.938000      11634.12        3.16989000e+00        8.05086187e-07  20.3514  19.8346
0202-03-12_21:20:44.137000      11634.31        3.22412000e+00        1.13004046e-06  20.3069  19.6182
0202-03-12_21:20:44.344000      11634.52        3.27422900e+00        2.56119036e-06  20.3069  19.6182
0202-03-12_21:20:44.535000      11634.71        3.32055300e+00        2.72915261e-06  20.3069  19.6182
0202-03-12_21:20:44.730000      11634.91        3.37329600e+00        3.97851902e-06  20.3069  19.6182
0202-03-12_21:20:44.930000      11635.11        3.42377300e+00        5.52903984e-06  20.3069  19.6182
0202-03-12_21:20:45.140000      11635.32        3.47122300e+00        7.11643804e-06  20.3265  19.8326
0202-03-12_21:20:45.336000      11635.51        3.52155000e+00        1.12074652e-05  20.3265  19.8326
0202-03-12_21:20:45.527000      11635.71        3.57201800e+00        1.40181986e-05  20.3265  19.8326
0202-03-12_21:20:45.727000      11635.90        3.61997800e+00        1.79557044e-05  20.3265  19.8326
0202-03-12_21:20:45.926000      11636.10        3.67056800e+00        2.24355237e-05  20.3265  19.8326

File: chapter 6/data/020k_ffj28/Ic/1_anneal/Ic_2024-03-12_21-21-34227013_f28-6e20pm2-1200keV-0nA-20k.txt
# Ic = 3.96 A, n = 26.14 , Tavg = 20.06 K, f28-6e20pm2-1200keV-0nA-20k
#datetime                        t_s     iHTS_A                vHTS_V                tHTS_K  tTAR_K
0202-03-12_21:21:14.520000      11664.70        4.96652800e-02        5.14732900e-09  20.0437  19.7138
0202-03-12_21:21:14.727000      11664.90        4.98626700e-02        1.17790490e-08  20.0437  19.7138
0202-03-12_21:21:14.918000      11665.10        9.70032600e-02        5.82909900e-09  20.0437  19.7138
0202-03-12_21:21:15.125000      11665.30        1.49325900e-01        1.14691590e-08  20.0265  19.6672
0202-03-12_21:21:15.320000      11665.50        1.98749100e-01        6.07700900e-09  20.0265  19.6672
0202-03-12_21:21:15.510000      11665.69        2.43755500e-01        9.42360900e-09  20.0265  19.6672
0202-03-12_21:21:15.707000      11665.88        2.97160600e-01        1.11808900e-09  20.0265  19.6672
0202-03-12_21:21:15.914000      11666.09        3.47116600e-01       -1.48551100e-09  20.0265  19.6672
0202-03-12_21:21:16.120000      11666.30        3.95116500e-01       -4.08874100e-09  20.0409  19.8092
0202-03-12_21:21:16.330000      11666.50        4.45385700e-01       -3.65489100e-09  20.0409  19.8092
0202-03-12_21:21:16.520000      11666.70        4.95905600e-01       -7.06371100e-09  20.0409  19.8092
0202-03-12_21:21:16.715000      11666.89        5.40899600e-01       -1.01626510e-08  20.0409  19.8092
0202-03-12_21:21:16.906000      11667.08        5.94414600e-01       -7.99339100e-09  20.0409  19.8092
0202-03-12_21:21:17.110000      11667.29        6.44513100e-01       -4.39863100e-09  20.0439  19.6363
0202-03-12_21:21:17.320000      11667.50        6.92789000e-01       -3.53093100e-09  20.0439  19.6363
0202-03-12_21:21:17.523000      11667.70        7.42446700e-01       -7.41891000e-10  20.0439  19.6363
0202-03-12_21:21:17.730000      11667.91        7.93008300e-01       -3.40697100e-09  20.0439  19.6363
0202-03-12_21:21:17.934000      11668.11        8.40592600e-01       -1.22101000e-10  20.0439  19.6363
0202-03-12_21:21:18.137000      11668.32        8.90082600e-01       -3.70021000e-10  20.0232  19.7887
0202-03-12_21:21:18.332000      11668.51        9.41618800e-01        6.21639000e-10  20.0232  19.7887
0202-03-12_21:21:18.527000      11668.70        9.89275900e-01        4.03046900e-09  20.0232  19.7887
0202-03-12_21:21:18.720000      11668.90        1.03812300e+00        5.02212900e-09  20.0232  19.7887
0202-03-12_21:21:18.914000      11669.09        1.09013500e+00        6.32367900e-09  20.0232  19.7887
0202-03-12_21:21:19.125000      11669.30        1.13961700e+00        6.01378900e-09  20.0473  19.7134
0202-03-12_21:21:19.340000      11669.52        1.18821100e+00        2.60495900e-09  20.0473  19.7134
0202-03-12_21:21:19.535000      11669.71        1.23917600e+00        6.44763900e-09  20.0473  19.7134
0202-03-12_21:21:19.740000      11669.91        1.28872000e+00        2.97682900e-09  20.0473  19.7134
0202-03-12_21:21:19.938000      11670.12        1.33600000e+00        3.03880900e-09  20.0473  19.7134
0202-03-12_21:21:20.150000      11670.33        1.38817500e+00        2.35703900e-09  20.0093  19.7709
0202-03-12_21:21:20.348000      11670.52        1.43729200e+00        1.27694590e-08  20.0093  19.7709
0202-03-12_21:21:20.540000      11670.72        1.48294600e+00        1.21496690e-08  20.0093  19.7709
0202-03-12_21:21:20.750000      11670.93        1.53643700e+00        1.15918690e-08  20.0093  19.7709
0202-03-12_21:21:20.945000      11671.12        1.58625800e+00        1.40090290e-08  20.0093  19.7709
0202-03-12_21:21:21.152000      11671.33        1.63288200e+00        1.64261990e-08  20.0673  19.7192
0202-03-12_21:21:21.350000      11671.53        1.68571300e+00        1.53105790e-08  20.0673  19.7192
0202-03-12_21:21:21.547000      11671.72        1.73566500e+00        1.47537590e-08  20.0673  19.7192
0202-03-12_21:21:21.742000      11671.92        1.78073900e+00        1.71719090e-08  20.0673  19.7192
0202-03-12_21:21:21.945000      11672.12        1.83410200e+00        1.56234190e-08  20.0673  19.7192
0202-03-12_21:21:22.150000      11672.32        1.88401200e+00        1.77310190e-08  20.0435  19.6379
0202-03-12_21:21:22.340000      11672.52        1.93140500e+00        1.02935790e-08  20.0435  19.6379
0202-03-12_21:21:22.543000      11672.72        1.98308900e+00        1.19669990e-08  20.0435  19.6379
0202-03-12_21:21:22.746000      11672.92        2.03286800e+00        1.27727290e-08  20.0435  19.6379
0202-03-12_21:21:22.938000      11673.12        2.07995700e+00        1.83508090e-08  20.0435  19.6379
0202-03-12_21:21:23.150000      11673.33        2.13177100e+00        1.86606990e-08  20.0681  19.8306
0202-03-12_21:21:23.348000      11673.52        2.18232200e+00        1.43221990e-08  20.0681  19.8306
0202-03-12_21:21:23.540000      11673.72        2.22712700e+00        1.24628290e-08  20.0681  19.8306
0202-03-12_21:21:23.750000      11673.93        2.28105400e+00        1.27727290e-08  20.0681  19.8306
0202-03-12_21:21:23.945000      11674.12        2.33081000e+00        1.70492590e-08  20.0681  19.8306
0202-03-12_21:21:24.150000      11674.33        2.37734300e+00        1.56237490e-08  20.0215  19.6221
0202-03-12_21:21:24.344000      11674.52        2.43017000e+00        1.67393690e-08  20.0215  19.6221
0202-03-12_21:21:24.535000      11674.71        2.47962000e+00        2.07679790e-08  20.0215  19.6221
0202-03-12_21:21:24.730000      11674.91        2.52529100e+00        2.59122090e-08  20.0215  19.6221
0202-03-12_21:21:24.934000      11675.11        2.57871700e+00        2.88871890e-08  20.0215  19.6221
0202-03-12_21:21:25.145000      11675.32        2.62948500e+00        2.74616790e-08  20.0448  19.8036
0202-03-12_21:21:25.355000      11675.53        2.67700800e+00        2.02721490e-08  20.0448  19.8036
0202-03-12_21:21:25.550000      11675.73        2.72774200e+00        1.69252990e-08  20.0448  19.8036
0202-03-12_21:21:25.754000      11675.93        2.77602600e+00        1.24628290e-08  20.0448  19.8036
0202-03-12_21:21:25.957000      11676.13        2.82546200e+00        1.61195790e-08  20.0448  19.8036
0202-03-12_21:21:26.168000      11676.34        2.87685300e+00        1.76690490e-08  20.0377  19.6751
0202-03-12_21:21:26.367000      11676.54        2.92317100e+00        1.30206390e-08  20.0377  19.6751
0202-03-12_21:21:26.560000      11676.74        2.97577800e+00        1.94044490e-08  20.0377  19.6751
0202-03-12_21:21:26.766000      11676.94        3.02586300e+00        1.92804890e-08  20.0377  19.6751
0202-03-12_21:21:26.957000      11677.14        3.07322500e+00        2.11398490e-08  20.0377  19.6751
0202-03-12_21:21:27.164000      11677.34        3.12530900e+00        1.58716590e-08  20.0477  19.7217
0202-03-12_21:21:27.363000      11677.54        3.17509100e+00        1.59956190e-08  20.0477  19.7217
0202-03-12_21:21:27.555000      11677.73        3.22056200e+00        1.98389790e-08  20.0477  19.7217
0202-03-12_21:21:27.750000      11677.93        3.27380300e+00        1.44474990e-08  20.0477  19.7217
0202-03-12_21:21:27.953000      11678.13        3.32356700e+00        1.22791390e-08  20.0477  19.7217
0202-03-12_21:21:28.164000      11678.34        3.37118100e+00        1.59358890e-08  20.0204  19.7692
0202-03-12_21:21:28.370000      11678.55        3.42319300e+00        2.33733390e-08  20.0204  19.7692
0202-03-12_21:21:28.562000      11678.74        3.47108300e+00        2.77118490e-08  20.0204  19.7692
0202-03-12_21:21:28.758000      11678.93        3.51971000e+00        2.60384190e-08  20.0204  19.7692
0202-03-12_21:21:28.953000      11679.13        3.57210200e+00        2.68441490e-08  20.0204  19.7692
0202-03-12_21:21:29.152000      11679.33        3.62185000e+00        3.91779090e-08  20.0672  19.6479
0202-03-12_21:21:29.348000      11679.53        3.66912100e+00        4.78549390e-08  20.0672  19.6479
0202-03-12_21:21:29.550000      11679.73        3.72051500e+00        5.85772590e-08  20.0672  19.6479
0202-03-12_21:21:29.742000      11679.92        3.77045200e+00        7.45057890e-08  20.0672  19.6479
0202-03-12_21:21:29.938000      11680.11        3.81533100e+00        1.03325899e-07  20.0672  19.6479
0202-03-12_21:21:30.145000      11680.32        3.86962400e+00        1.22787219e-07  20.0153  19.7837
0202-03-12_21:21:30.344000      11680.52        3.92001600e+00        1.70448859e-07  20.0153  19.7837
0202-03-12_21:21:30.550000      11680.73        3.96530700e+00        2.14515739e-07  20.0153  19.7837
0202-03-12_21:21:30.746000      11680.92        4.01879600e+00        3.13123899e-07  20.0153  19.7837
0202-03-12_21:21:30.950000      11681.13        4.06770800e+00        4.17929929e-07  20.0153  19.7837
0202-03-12_21:21:31.164000      11681.34        4.11594100e+00        5.87813629e-07  20.0793  19.7139
0202-03-12_21:21:31.360000      11681.54        4.16830300e+00        7.56209849e-07  20.0793  19.7139
0202-03-12_21:21:31.555000      11681.73        4.21542700e+00        1.03579590e-06  20.0793  19.7139
0202-03-12_21:21:31.750000      11681.93        4.26454300e+00        1.32046421e-06  20.0793  19.7139
0202-03-12_21:21:31.940000      11682.12        4.31675500e+00        1.69190273e-06  20.0793  19.7139
0202-03-12_21:21:32.150000      11682.32        4.36652200e+00        3.18577606e-06  20.0452  19.6257
0202-03-12_21:21:32.348000      11682.52        4.41223700e+00        3.36966695e-06  20.0452  19.6257
0202-03-12_21:21:32.550000      11682.73        4.46555000e+00        4.59077188e-06  20.0452  19.6257
0202-03-12_21:21:32.742000      11682.92        4.51544000e+00        6.98717940e-06  20.0452  19.6257
0202-03-12_21:21:32.934000      11683.11        4.56359900e+00        8.56577760e-06  20.0452  19.6257
0202-03-12_21:21:33.156000      11683.33        4.61246500e+00        1.13765129e-05  20.0635  19.8255
0202-03-12_21:21:33.367000      11683.54        4.66489000e+00        1.32730620e-05  20.0635  19.8255
0202-03-12_21:21:33.570000      11683.75        4.71226200e+00        1.73115955e-05  20.0635  19.8255
0202-03-12_21:21:33.766000      11683.94        4.76168300e+00        2.18391413e-05  20.0635  19.8255

File: chapter 6/data/020k_ffj28/Ic/1_anneal/Ic_2024-03-12_21-22-11233178_f28-6e20pm2-1200keV-24nA-20k.txt
# Ic = 2.97 A, n = 23.76 , Tavg = 20.32 K, f28-6e20pm2-1200keV-24nA-20k
#datetime                        t_s     iHTS_A                vHTS_V                tHTS_K  tTAR_K
0202-03-12_21:21:56.062000      11706.24        1.53897800e-02        7.16163000e-09  20.3102  19.6660
0202-03-12_21:21:56.273000      11706.45        4.92488700e-02        8.33923000e-09  20.3243  19.8195
0202-03-12_21:21:56.465000      11706.64        9.68406700e-02        8.40121000e-09  20.3243  19.8195
0202-03-12_21:21:56.656000      11706.83        1.48407000e-01        6.66567000e-09  20.3243  19.8195
0202-03-12_21:21:56.863000      11707.04        1.98247300e-01        3.31828000e-09  20.3243  19.8195
0202-03-12_21:21:57.113000      11707.29        2.46230900e-01        7.14640000e-10  20.3243  19.8195
0202-03-12_21:21:57.320000      11707.50        2.95832200e-01       -3.50004000e-09  20.3343  19.6494
0202-03-12_21:21:57.523000      11707.70        3.45353400e-01       -3.50004000e-09  20.3343  19.6494
0202-03-12_21:21:57.723000      11707.90        3.96881200e-01        2.63584000e-09  20.3343  19.6494
0202-03-12_21:21:57.926000      11708.10        4.44588800e-01        6.35456000e-09  20.3343  19.6494
0202-03-12_21:21:58.137000      11708.31        4.93862100e-01        6.78841000e-09  20.3098  19.8113
0202-03-12_21:21:58.332000      11708.51        5.45349800e-01        1.89210000e-09  20.3098  19.8113
0202-03-12_21:21:58.527000      11708.70        5.90160300e-01       -5.04951000e-09  20.3098  19.8113
0202-03-12_21:21:58.720000      11708.90        6.44242300e-01       -2.94223000e-09  20.3098  19.8113
0202-03-12_21:21:58.926000      11709.10        6.93802000e-01       -2.32245000e-09  20.3098  19.8113
0202-03-12_21:21:59.117000      11709.30        7.41506700e-01       -1.14485000e-09  20.3404  19.6686
0202-03-12_21:21:59.330000      11709.51        7.91226900e-01       -2.13651000e-09  20.3404  19.6686
0202-03-12_21:21:59.523000      11709.70        8.40078800e-01       -1.20683000e-09  20.3404  19.6686
0202-03-12_21:21:59.715000      11709.89        8.91627300e-01        3.13167000e-09  20.3404  19.6686
0202-03-12_21:21:59.906000      11710.08        9.37355000e-01        6.72643000e-09  20.3404  19.6686
0202-03-12_21:22:00.120000      11710.30        9.92366100e-01        6.54050000e-09  20.3404  19.6686
0202-03-12_21:22:00.336000      11710.51        1.03982400e+00        9.82537000e-09  20.3095  19.6471
0202-03-12_21:22:00.540000      11710.72        1.08967900e+00        1.65810400e-08  20.3095  19.6471
0202-03-12_21:22:00.742000      11710.92        1.13970700e+00        1.58373000e-08  20.3095  19.6471
0202-03-12_21:22:00.945000      11711.12        1.18765800e+00        7.84205000e-09  20.3095  19.6471
0202-03-12_21:22:01.156000      11711.33        1.23771900e+00        3.25563000e-09  20.3486  19.7259
0202-03-12_21:22:01.350000      11711.53        1.28865800e+00       -2.94223000e-09  20.3486  19.7259
0202-03-12_21:22:01.543000      11711.72        1.33648400e+00       -2.81828000e-09  20.3486  19.7259
0202-03-12_21:22:01.740000      11711.92        1.38558800e+00       -2.69432000e-09  20.3486  19.7259
0202-03-12_21:22:01.940000      11712.12        1.43726000e+00       -1.76464000e-09  20.3486  19.7259
0202-03-12_21:22:02.140000      11712.32        1.48668500e+00        5.98269000e-09  20.3228  19.6296
0202-03-12_21:22:02.332000      11712.51        1.53227600e+00        2.69782000e-09  20.3228  19.6296
0202-03-12_21:22:02.535000      11712.71        1.58606700e+00        6.41654000e-09  20.3228  19.6296
0202-03-12_21:22:02.727000      11712.91        1.63581100e+00        6.35493000e-09  20.3228  19.6296
0202-03-12_21:22:02.920000      11713.10        1.68126300e+00        1.31729500e-08  20.3228  19.6296
0202-03-12_21:22:03.145000      11713.32        1.73511200e+00        1.31114600e-08  20.3045  19.7864
0202-03-12_21:22:03.340000      11713.52        1.78317700e+00        6.66568000e-09  20.3045  19.7864
0202-03-12_21:22:03.543000      11713.72        1.83215200e+00        6.91360000e-09  20.3045  19.7864
0202-03-12_21:22:03.740000      11713.91        1.88424400e+00        4.74434000e-09  20.3045  19.7864
0202-03-12_21:22:03.930000      11714.11        1.93351400e+00        9.70264000e-09  20.3045  19.7864
0202-03-12_21:22:04.150000      11714.32        1.97900600e+00        3.13290000e-09  20.3109  19.6282
0202-03-12_21:22:04.348000      11714.52        2.03327200e+00        1.03224200e-08  20.3109  19.6282
0202-03-12_21:22:04.547000      11714.73        2.08242200e+00        1.00745100e-08  20.3109  19.6282
0202-03-12_21:22:04.750000      11714.93        2.12963400e+00        1.13140800e-08  20.3109  19.6282
0202-03-12_21:22:04.945000      11715.12        2.18163100e+00        8.58702000e-09  20.3109  19.6282
0202-03-12_21:22:05.150000      11715.32        2.23123100e+00        6.16985000e-09  20.3317  19.8131
0202-03-12_21:22:05.348000      11715.52        2.27659200e+00        7.03756000e-09  20.3317  19.8131
0202-03-12_21:22:05.550000      11715.73        2.33026000e+00        1.02604500e-08  20.3317  19.8131
0202-03-12_21:22:05.754000      11715.93        2.38047500e+00        1.43510400e-08  20.3317  19.8131
0202-03-12_21:22:05.945000      11716.12        2.42291500e+00        1.24297000e-08  20.3317  19.8131
0202-03-12_21:22:06.160000      11716.34        2.47948100e+00        1.08802300e-08  20.3261  19.7234
0202-03-12_21:22:06.360000      11716.54        2.52834100e+00        7.28547000e-09  20.3261  19.7234
0202-03-12_21:22:06.562000      11716.74        2.57729900e+00        5.42611000e-09  20.3261  19.7234
0202-03-12_21:22:06.758000      11716.93        2.62861000e+00        9.08285000e-09  20.3261  19.7234
0202-03-12_21:22:06.950000      11717.13        2.67835100e+00        1.62104000e-08  20.3261  19.7234
0202-03-12_21:22:07.160000      11717.34        2.72414900e+00        2.39577300e-08  20.3284  19.6924
0202-03-12_21:22:07.360000      11717.54        2.77822900e+00        4.06919700e-08  20.3284  19.6924
0202-03-12_21:22:07.562000      11717.74        2.82737300e+00        5.49470600e-08  20.3284  19.6924
0202-03-12_21:22:07.766000      11717.94        2.87449600e+00        8.65561700e-08  20.3284  19.6924
0202-03-12_21:22:07.957000      11718.13        2.92646400e+00        1.34217760e-07  20.3284  19.6924
0202-03-12_21:22:08.164000      11718.34        2.97610000e+00        2.32268000e-07  20.3044  19.8040
0202-03-12_21:22:08.363000      11718.54        3.02464700e+00        3.35834340e-07  20.3044  19.8040
0202-03-12_21:22:08.555000      11718.73        3.07531900e+00        4.55887000e-07  20.3044  19.8040
0202-03-12_21:22:08.758000      11718.93        3.12536700e+00        6.83908240e-07  20.3044  19.8040
0202-03-12_21:22:08.950000      11719.13        3.17169300e+00        9.25130570e-07  20.3044  19.8040
0202-03-12_21:22:09.156000      11719.33        3.22439300e+00        1.25330906e-06  20.3558  19.6655
0202-03-12_21:22:09.360000      11719.54        3.27288200e+00        2.83333214e-06  20.3558  19.6655
0202-03-12_21:22:09.560000      11719.74        3.32162300e+00        2.97321807e-06  20.3558  19.6655
0202-03-12_21:22:09.770000      11719.94        3.37330400e+00        5.56039506e-06  20.3558  19.6655
0202-03-12_21:22:09.980000      11720.16        3.42300400e+00        6.77765676e-06  20.3558  19.6655
0202-03-12_21:22:10.180000      11720.36        3.47195300e+00        8.50128446e-06  20.3203  19.6441
0202-03-12_21:22:10.383000      11720.56        3.52247700e+00        1.06104197e-05  20.3203  19.6441
0202-03-12_21:22:10.574000      11720.75        3.57176400e+00        1.58470000e-05  20.3203  19.6441
0202-03-12_21:22:10.785000      11720.96        3.61668000e+00        2.00472964e-05  20.3203  19.6441
