Repository: shortlab/2025-devitre-PhD

# 2025-devitre-PhD
Data repository for Alexis Devitre's PhD thesis

File: chapter 6/data/020k_ffj28/Ic/1_anneal/Ic_2024-03-12_21-26-41924230_f28-6e20pm2-1200keV-13nA-20k.txt
# Ic = 3.32 A, n = 23.41 , Tavg = 20.21 K, f28-6e20pm2-1200keV-13nA-20k
#datetime                        t_s     iHTS_A                vHTS_V                tHTS_K  tTAR_K
0202-03-12_21:26:24.940000      11975.12        5.01410000e-02       -3.27553550e-09  20.2271  19.7309
0202-03-12_21:26:25.145000      11975.32        4.85722700e-02       -4.88691550e-09  20.2095  19.6709
0202-03-12_21:26:25.344000      11975.52        9.95315200e-02       -3.21340550e-09  20.2095  19.6709
0202-03-12_21:26:25.540000      11975.71        1.49034800e-01        2.61261450e-09  20.2095  19.6709
0202-03-12_21:26:25.730000      11975.91        1.96880400e-01        5.95946450e-09  20.2095  19.6709
0202-03-12_21:26:25.938000      11976.12        2.45733600e-01        1.74491450e-09  20.2095  19.6709
0202-03-12_21:26:26.152000      11976.33        2.97272100e-01        3.91416450e-09  20.2067  19.8251
0202-03-12_21:26:26.360000      11976.54        3.45632600e-01        1.93084450e-09  20.2067  19.8251
0202-03-12_21:26:26.555000      11976.73        3.95576700e-01        2.36469450e-09  20.2067  19.8251
0202-03-12_21:26:26.746000      11976.92        4.46167900e-01        5.09176450e-09  20.2067  19.8251
0202-03-12_21:26:26.938000      11977.12        4.94065300e-01        7.07508450e-09  20.2067  19.8251
0202-03-12_21:26:27.150000      11977.33        5.42730100e-01        9.18236450e-09  20.2179  19.6585
0202-03-12_21:26:27.355000      11977.53        5.94912300e-01        5.89748450e-09  20.2179  19.6585
0202-03-12_21:26:27.547000      11977.73        6.42383800e-01        7.63289450e-09  20.2179  19.6585
0202-03-12_21:26:27.750000      11977.93        6.90969000e-01        5.95946450e-09  20.2179  19.6585
0202-03-12_21:26:27.953000      11978.13        7.43243200e-01        6.51727450e-09  20.2179  19.6585
0202-03-12_21:26:28.168000      11978.35        7.93147300e-01        3.48031450e-09  20.1832  19.8126
0202-03-12_21:26:28.367000      11978.54        8.41454400e-01        6.64123450e-09  20.1832  19.8126
0202-03-12_21:26:28.560000      11978.74        8.91923900e-01        1.06314450e-09  20.1832  19.8126
0202-03-12_21:26:28.754000      11978.93        9.39549700e-01       -5.24755000e-11  20.1832  19.8126
0202-03-12_21:26:28.957000      11979.14        9.88812600e-01       -5.01077550e-09  20.1832  19.8126
0202-03-12_21:26:29.170000      11979.35        1.04060200e+00        3.19404500e-10  20.2388  19.6609
0202-03-12_21:26:29.380000      11979.55        1.08890200e+00       -2.38405500e-10  20.2388  19.6609
0202-03-12_21:26:29.574000      11979.75        1.13804600e+00        2.36469450e-09  20.2388  19.6609
0202-03-12_21:26:29.766000      11979.94        1.18936400e+00       -4.45296550e-09  20.2388  19.6609
0202-03-12_21:26:29.970000      11980.15        1.23679700e+00       -8.79147550e-09  20.2388  19.6609
0202-03-12_21:26:30.164000      11980.34        1.28712700e+00       -1.24482255e-08  20.1742  19.7804
0202-03-12_21:26:30.360000      11980.54        1.33854100e+00       -1.13945855e-08  20.1742  19.7804
0202-03-12_21:26:30.562000      11980.74        1.38610300e+00       -1.23242655e-08  20.1742  19.7804
0202-03-12_21:26:30.758000      11980.93        1.43567400e+00       -1.39976955e-08  20.1742  19.7804
0202-03-12_21:26:30.950000      11981.13        1.48691400e+00       -1.29440055e-08  20.1742  19.7804
0202-03-12_21:26:31.156000      11981.33        1.53682400e+00       -8.72937550e-09  20.2024  19.8401
0202-03-12_21:26:31.350000      11981.53        1.58427100e+00       -1.91162550e-09  20.2024  19.8401
0202-03-12_21:26:31.550000      11981.73        1.63623700e+00        1.33704500e-10  20.2024  19.8401
0202-03-12_21:26:31.742000      11981.92        1.68529100e+00        1.99306450e-09  20.2024  19.8401
0202-03-12_21:26:31.950000      11982.12        1.73037700e+00        3.66649450e-09  20.2024  19.8401
0202-03-12_21:26:32.140000      11982.32        1.78448400e+00        6.51751450e-09  20.2186  19.6551
0202-03-12_21:26:32.336000      11982.51        1.83480200e+00        8.74874450e-09  20.2186  19.6551
0202-03-12_21:26:32.535000      11982.71        1.88020100e+00        1.49723450e-09  20.2186  19.6551
0202-03-12_21:26:32.727000      11982.91        1.93344700e+00        1.43525450e-09  20.2186  19.6551
0202-03-12_21:26:32.920000      11983.10        1.98352600e+00       -9.19935500e-10  20.2186  19.6551
0202-03-12_21:26:33.130000      11983.31        2.02951400e+00        2.55087450e-09  20.2025  19.8027
0202-03-12_21:26:33.332000      11983.51        2.08348000e+00        1.18734450e-09  20.2025  19.8027
0202-03-12_21:26:33.523000      11983.70        2.13243500e+00        2.61285450e-09  20.2025  19.8027
0202-03-12_21:26:33.715000      11983.89        2.17709500e+00        3.29461450e-09  20.2025  19.8027
0202-03-12_21:26:33.910000      11984.09        2.23118500e+00       -5.48065500e-10  20.2025  19.8027
0202-03-12_21:26:34.125000      11984.30        2.28120400e+00       -1.10587550e-09  20.2189  19.7460
0202-03-12_21:26:34.320000      11984.50        2.32773300e+00        5.67554500e-10  20.2189  19.7460
0202-03-12_21:26:34.523000      11984.70        2.38035400e+00       -2.15951550e-09  20.2189  19.7460
0202-03-12_21:26:34.715000      11984.89        2.42999700e+00       -6.72025500e-10  20.2189  19.7460
0202-03-12_21:26:34.910000      11985.09        2.47564900e+00       -2.40742550e-09  20.2189  19.7460
0202-03-12_21:26:35.113000      11985.29        2.52907200e+00       -3.89491550e-09  20.2093  19.6678
0202-03-12_21:26:35.312000      11985.49        2.57922000e+00       -6.72025500e-10  20.2093  19.6678
0202-03-12_21:26:35.504000      11985.68        2.62447100e+00        1.33704500e-10  20.2093  19.6678
0202-03-12_21:26:35.695000      11985.87        2.67792100e+00        4.16232450e-09  20.2093  19.6678
0202-03-12_21:26:35.900000      11986.08        2.72763900e+00        5.09200450e-09  20.2093  19.6678
0202-03-12_21:26:36.110000      11986.29        2.77587700e+00        9.98832450e-09  20.2106  19.8308
0202-03-12_21:26:36.316000      11986.49        2.82719900e+00        1.15377945e-08  20.2106  19.8308
0202-03-12_21:26:36.510000      11986.69        2.87670800e+00        1.07940445e-08  20.2106  19.8308
0202-03-12_21:26:36.703000      11986.88        2.92221800e+00        7.75708450e-09  20.2106  19.8308
0202-03-12_21:26:36.906000      11987.08        2.97563200e+00        1.04838545e-08  20.2106  19.8308
0202-03-12_21:26:37.113000      11987.29        3.02572700e+00        1.22180445e-08  20.2106  19.8308
0202-03-12_21:26:37.320000      11987.50        3.07400700e+00        2.18238445e-08  20.2195  19.6590
0202-03-12_21:26:37.520000      11987.70        3.12491300e+00        3.67601145e-08  20.2195  19.6590
0202-03-12_21:26:37.715000      11987.89        3.17283000e+00        5.45480045e-08  20.2195  19.6590
0202-03-12_21:26:37.920000      11988.10        3.22144900e+00        7.43192145e-08  20.2195  19.6590
0202-03-12_21:26:38.117000      11988.30        3.27412800e+00        1.23468345e-07  20.1944  19.7725
0202-03-12_21:26:38.310000      11988.49        3.32343100e+00        1.76398165e-07  20.1944  19.7725
0202-03-12_21:26:38.520000      11988.69        3.36889900e+00        2.80274505e-07  20.1944  19.7725
0202-03-12_21:26:38.710000      11988.89        3.42293500e+00        3.84274795e-07  20.1944  19.7725
0202-03-12_21:26:38.902000      11989.08        3.47240100e+00        5.16165505e-07  20.1944  19.7725
0202-03-12_21:26:39.117000      11989.29        3.52047100e+00        7.78893295e-07  20.2102  19.7554
0202-03-12_21:26:39.312000      11989.49        3.57211600e+00        1.03988568e-06  20.2102  19.7554
0202-03-12_21:26:39.516000      11989.69        3.62157200e+00        1.39347427e-06  20.2102  19.7554
0202-03-12_21:26:39.710000      11989.89        3.66806100e+00        2.82319934e-06  20.2102  19.7554
0202-03-12_21:26:39.920000      11990.10        3.72080400e+00        3.04880188e-06  20.2102  19.7554
0202-03-12_21:26:40.125000      11990.30        3.76931000e+00        4.25366816e-06  20.1925  19.6598
0202-03-12_21:26:40.324000      11990.50        3.81891400e+00        5.88891464e-06  20.1925  19.6598
0202-03-12_21:26:40.516000      11990.69        3.86955100e+00        8.47070004e-06  20.1925  19.6598
0202-03-12_21:26:40.723000      11990.90        3.91753200e+00        1.03354537e-05  20.1925  19.6598
0202-03-12_21:26:40.926000      11991.10        3.96801800e+00        1.31742648e-05  20.1925  19.6598
0202-03-12_21:26:41.133000      11991.31        4.01909700e+00        1.74929416e-05  20.2143  19.8303
0202-03-12_21:26:41.340000      11991.52        4.06543900e+00        1.90417897e-05  20.2143  19.8303
0202-03-12_21:26:41.535000      11991.71        4.11835900e+00        2.66571141e-05  20.2143  19.8303

File: chapter 6/data/020k_ffj28/Ic/1_anneal/Ic_2024-03-12_21-30-41541970_f28-6e20pm2-1200keV-9nA-20k.txt
# Ic = 3.52 A, n = 25.05 , Tavg = 20.15 K, f28-6e20pm2-1200keV-9nA-20k
#datetime                        t_s     iHTS_A                vHTS_V                tHTS_K  tTAR_K
0202-03-12_21:30:23.920000      12214.10        4.94249700e-02        5.20624000e-10  20.1404  19.7505
0202-03-12_21:30:24.137000      12214.31        4.86235300e-02       -5.33016000e-10  20.1738  19.7953
0202-03-12_21:30:24.332000      12214.51        9.97193900e-02       -4.06580600e-09  20.1738  19.7953
0202-03-12_21:30:24.527000      12214.70        1.49158000e-01       -3.87987600e-09  20.1738  19.7953
0202-03-12_21:30:24.720000      12214.90        1.96748300e-01       -5.33016000e-10  20.1738  19.7953
0202-03-12_21:30:24.914000      12215.09        2.45791600e-01       -3.50799600e-09  20.1738  19.7953
0202-03-12_21:30:25.130000      12215.30        2.97530100e-01        1.51228400e-09  20.1483  19.6280
0202-03-12_21:30:25.330000      12215.50        3.46628300e-01        2.19404400e-09  20.1483  19.6280
0202-03-12_21:30:25.540000      12215.72        3.94834500e-01        1.02512940e-08  20.1483  19.6280
0202-03-12_21:30:25.730000      12215.91        4.45036900e-01        7.02839400e-09  20.1483  19.6280
0202-03-12_21:30:25.934000      12216.11        4.95534600e-01        5.66465400e-09  20.1483  19.6280
0202-03-12_21:30:26.140000      12216.32        5.43131400e-01       -4.37617600e-09  20.1484  19.8293
0202-03-12_21:30:26.360000      12216.53        5.95948800e-01       -5.33696000e-10  20.1484  19.8293
0202-03-12_21:30:26.550000      12216.73        6.42461700e-01       -4.43836600e-09  20.1484  19.8293
0202-03-12_21:30:26.742000      12216.92        6.91421800e-01       -3.13680600e-09  20.1484  19.8293
0202-03-12_21:30:26.938000      12217.11        7.43145500e-01       -8.03313600e-09  20.1484  19.8293
0202-03-12_21:30:27.150000      12217.33        7.93298900e-01       -3.44670600e-09  20.1653  19.6716
0202-03-12_21:30:27.355000      12217.53        8.41156300e-01       -2.76493600e-09  20.1653  19.6716
0202-03-12_21:30:27.560000      12217.74        8.91851400e-01       -1.02953600e-09  20.1653  19.6716
0202-03-12_21:30:27.760000      12217.94        9.39500300e-01       -1.52536600e-09  20.1653  19.6716
0202-03-12_21:30:27.965000      12218.14        9.86364900e-01       -5.55398600e-09  20.1653  19.6716
0202-03-12_21:30:28.170000      12218.35        1.04084000e+00       -2.95087600e-09  20.1354  19.7573
0202-03-12_21:30:28.375000      12218.55        1.08775200e+00       -1.77327600e-09  20.1354  19.7573
0202-03-12_21:30:28.566000      12218.75        1.13991400e+00        1.57357400e-09  20.1354  19.7573
0202-03-12_21:30:28.770000      12218.95        1.18933200e+00       -3.19878600e-09  20.1354  19.7573
0202-03-12_21:30:28.965000      12219.14        1.23729700e+00       -1.95921600e-09  20.1354  19.7573
0202-03-12_21:30:29.170000      12219.35        1.28675000e+00       -1.15348600e-09  20.1701  19.7877
0202-03-12_21:30:29.380000      12219.56        1.33853200e+00        2.13138400e-09  20.1701  19.7877
0202-03-12_21:30:29.582000      12219.76        1.38648900e+00        5.66417400e-09  20.1701  19.7877
0202-03-12_21:30:29.780000      12219.96        1.43594900e+00        6.03604400e-09  20.1701  19.7877
0202-03-12_21:30:29.980000      12220.16        1.48723900e+00        6.65583400e-09  20.1701  19.7877
0202-03-12_21:30:30.190000      12220.37        1.53555200e+00        6.84177400e-09  20.1453  19.6295
0202-03-12_21:30:30.387000      12220.56        1.58573800e+00        1.14901840e-08  20.1453  19.6295
0202-03-12_21:30:30.582000      12220.76        1.63599100e+00        1.03745640e-08  20.1453  19.6295
0202-03-12_21:30:30.773000      12220.95        1.68380400e+00        9.50686400e-09  20.1453  19.6295
0202-03-12_21:30:30.970000      12221.15        1.73278700e+00        4.54855400e-09  20.1453  19.6295
0202-03-12_21:30:31.180000      12221.36        1.78488300e+00        9.19696400e-09  20.1421  19.8091
0202-03-12_21:30:31.375000      12221.55        1.83316800e+00        1.03125840e-08  20.1421  19.8091
0202-03-12_21:30:31.570000      12221.75        1.88176400e+00        1.05604940e-08  20.1421  19.8091
0202-03-12_21:30:31.760000      12221.94        1.93388600e+00        9.32088400e-09  20.1421  19.8091
0202-03-12_21:30:31.970000      12222.14        1.98333100e+00        1.13040640e-08  20.1421  19.8091
0202-03-12_21:30:32.170000      12222.35        2.03142000e+00        1.63862140e-08  20.1656  19.6666
0202-03-12_21:30:32.380000      12222.55        2.08274000e+00        1.92371640e-08  20.1656  19.6666
0202-03-12_21:30:32.574000      12222.75        2.13207900e+00        1.83694540e-08  20.1656  19.6666
0202-03-12_21:30:32.766000      12222.94        2.17751700e+00        1.34111540e-08  20.1656  19.6666
0202-03-12_21:30:32.957000      12223.14        2.23122400e+00        1.02502440e-08  20.1656  19.6666
0202-03-12_21:30:33.168000      12223.35        2.28188900e+00        1.09320040e-08  20.1464  19.7427
0202-03-12_21:30:33.367000      12223.54        2.32714600e+00        1.38450040e-08  20.1464  19.7427
0202-03-12_21:30:33.560000      12223.74        2.38025900e+00        1.38450040e-08  20.1464  19.7427
0202-03-12_21:30:33.766000      12223.94        2.42985600e+00        1.30392840e-08  20.1464  19.7427
0202-03-12_21:30:33.957000      12224.14        2.47811600e+00        1.62002040e-08  20.1464  19.7427
0202-03-12_21:30:34.156000      12224.33        2.52700700e+00        1.79975840e-08  20.1636  19.7842
0202-03-12_21:30:34.363000      12224.54        2.57861500e+00        1.92991440e-08  20.1636  19.7842
0202-03-12_21:30:34.555000      12224.73        2.62847600e+00        1.60762440e-08  20.1636  19.7842
0202-03-12_21:30:34.760000      12224.94        2.67322400e+00        1.02502440e-08  20.1636  19.7842
0202-03-12_21:30:34.953000      12225.13        2.72789600e+00        1.29773040e-08  20.1636  19.7842
0202-03-12_21:30:35.168000      12225.34        2.77746100e+00        8.94868400e-09  20.1506  19.6317
0202-03-12_21:30:35.367000      12225.54        2.82411100e+00        4.36225400e-09  20.1506  19.6317
0202-03-12_21:30:35.570000      12225.75        2.87653200e+00       -1.09187600e-09  20.1506  19.6317
0202-03-12_21:30:35.773000      12225.95        2.92650400e+00       -1.33978600e-09  20.1506  19.6317
0202-03-12_21:30:35.965000      12226.14        2.97343400e+00        7.39921400e-09  20.1506  19.6317
0202-03-12_21:30:36.180000      12226.36        3.02578100e+00        1.11179440e-08  20.1541  19.8311
0202-03-12_21:30:36.375000      12226.55        3.07385300e+00        2.12824640e-08  20.1541  19.8311
0202-03-12_21:30:36.566000      12226.74        3.12258300e+00        2.53730540e-08  20.1541  19.8311
0202-03-12_21:30:36.766000      12226.94        3.17469300e+00        3.13849940e-08  20.1541  19.8311
0202-03-12_21:30:36.965000      12227.14        3.22477800e+00        3.77688140e-08  20.1541  19.8311
0202-03-12_21:30:37.164000      12227.34        3.27024800e+00        4.89869640e-08  20.1732  19.6868
0202-03-12_21:30:37.367000      12227.54        3.32432200e+00        6.34899940e-08  20.1732  19.6868
0202-03-12_21:30:37.560000      12227.74        3.37324700e+00        8.36330940e-08  20.1732  19.6868
0202-03-12_21:30:37.754000      12227.93        3.41910700e+00        1.08610744e-07  20.1732  19.6868
0202-03-12_21:30:37.957000      12228.13        3.46547600e+00        1.60301874e-07  20.1732  19.6868
0202-03-12_21:30:38.156000      12228.33        3.52238500e+00        2.17880784e-07  20.1303  19.7547
0202-03-12_21:30:38.370000      12228.55        3.57032100e+00        2.89652634e-07  20.1303  19.7547
0202-03-12_21:30:38.562000      12228.74        3.62146000e+00        4.35922564e-07  20.1303  19.7547
0202-03-12_21:30:38.754000      12228.93        3.67128500e+00        5.87956534e-07  20.1303  19.7547
0202-03-12_21:30:38.950000      12229.12        3.71598900e+00        7.76062154e-07  20.1303  19.7547
0202-03-12_21:30:39.152000      12229.33        3.77055000e+00        1.13089071e-06  20.1578  19.7651
0202-03-12_21:30:39.348000      12229.53        3.81996600e+00        1.46762146e-06  20.1578  19.7651
0202-03-12_21:30:39.555000      12229.73        3.86554700e+00        1.88585432e-06  20.1578  19.7651
0202-03-12_21:30:39.750000      12229.93        3.91924900e+00        3.08501990e-06  20.1578  19.7651
0202-03-12_21:30:39.940000      12230.12        3.96910700e+00        4.47074161e-06  20.1578  19.7651
0202-03-12_21:30:40.150000      12230.33        4.01414300e+00        5.66879160e-06  20.1404  19.6583
0202-03-12_21:30:40.350000      12230.53        4.06892400e+00        8.39337900e-06  20.1404  19.6583
0202-03-12_21:30:40.550000      12230.73        4.11810600e+00        1.02310500e-05  20.1404  19.6583
0202-03-12_21:30:40.746000      12230.92        4.16462900e+00        1.28998564e-05  20.1404  19.6583
0202-03-12_21:30:40.940000      12231.12        4.21738300e+00        1.74212087e-05  20.1404  19.6583
0202-03-12_21:30:41.145000      12231.32        4.26728400e+00        2.15514748e-05  20.1463  19.8151

File: chapter 6/data/020k_ffj28/Ic/1_anneal/Ic_2024-03-12_21-34-38271652_f28-6e20pm2-1200keV-7nA-20k.txt
# Ic = 3.56 A, n = 24.72 , Tavg = 20.15 K, f28-6e20pm2-1200keV-7nA-20k
#datetime                        t_s     iHTS_A                vHTS_V                tHTS_K  tTAR_K
0202-03-12_21:34:20.375000      12450.55        5.07163200e-02       -5.01609200e-09  20.1284  19.6349
0202-03-12_21:34:20.566000      12450.74        4.80775200e-02       -2.47496200e-09  20.1284  19.6349
0202-03-12_21:34:20.758000      12450.94        9.95697300e-02        1.67761800e-09  20.1284  19.6349
0202-03-12_21:34:20.950000      12451.13        1.49003400e-01        9.98277800e-09  20.1284  19.6349
0202-03-12_21:34:21.164000      12451.34        1.97129600e-01        9.79683800e-09  20.1207  19.8104
0202-03-12_21:34:21.355000      12451.53        2.48132100e-01        9.17704800e-09  20.1207  19.8104
0202-03-12_21:34:21.550000      12451.73        2.97693400e-01        6.51195800e-09  20.1207  19.8104
0202-03-12_21:34:21.746000      12451.92        3.45716300e-01        5.76821800e-09  20.1207  19.8104
0202-03-12_21:34:21.940000      12452.12        3.94964500e-01        9.23902800e-09  20.1207  19.8104
0202-03-12_21:34:22.140000      12452.32        4.46432900e-01        6.88383800e-09  20.1391  19.6655
0202-03-12_21:34:22.344000      12452.52        4.95924500e-01        5.89216800e-09  20.1391  19.6655
0202-03-12_21:34:22.535000      12452.71        5.42381000e-01        5.95414800e-09  20.1391  19.6655
0202-03-12_21:34:22.740000      12452.92        5.94613700e-01        1.11980800e-09  20.1391  19.6655
0202-03-12_21:34:22.934000      12453.11        6.44170600e-01        5.39633800e-09  20.1391  19.6655
0202-03-12_21:34:23.140000      12453.32        6.90536600e-01        9.79683800e-09  20.1125  19.7296
0202-03-12_21:34:23.344000      12453.52        7.43571800e-01        1.11603680e-08  20.1125  19.7296
0202-03-12_21:34:23.547000      12453.73        7.93202900e-01        7.19372800e-09  20.1125  19.7296
0202-03-12_21:34:23.750000      12453.93        8.40450400e-01        2.17344800e-09  20.1125  19.7296
0202-03-12_21:34:23.945000      12454.12        8.92025700e-01       -2.59892200e-09  20.1125  19.7296
0202-03-12_21:34:24.152000      12454.33        9.41817100e-01       -6.75150200e-09  20.1349  19.7822
0202-03-12_21:34:24.348000      12454.52        9.88518500e-01       -6.06973200e-09  20.1349  19.7822
0202-03-12_21:34:24.540000      12454.72        1.04081200e+00       -2.84684200e-09  20.1349  19.7822
0202-03-12_21:34:24.746000      12454.92        1.09050100e+00       -2.97079200e-09  20.1349  19.7822
0202-03-12_21:34:24.938000      12455.12        1.13821600e+00       -2.35101200e-09  20.1349  19.7822
0202-03-12_21:34:25.137000      12455.31        1.18988300e+00       -1.66924200e-09  20.1171  19.6232
0202-03-12_21:34:25.336000      12455.51        1.23971300e+00       -3.90048200e-09  20.1171  19.6232
0202-03-12_21:34:25.530000      12455.71        1.28503900e+00       -3.15673200e-09  20.1171  19.6232
0202-03-12_21:34:25.723000      12455.90        1.33854000e+00       -6.00762200e-09  20.1171  19.6232
0202-03-12_21:34:25.926000      12456.10        1.38755300e+00        9.96518000e-10  20.1171  19.6232
0202-03-12_21:34:26.125000      12456.30        1.43628700e+00       -5.57283200e-09  20.1136  19.8038
0202-03-12_21:34:26.340000      12456.52        1.48647600e+00       -5.75850200e-09  20.1136  19.8038
0202-03-12_21:34:26.530000      12456.71        1.53699100e+00       -5.20069200e-09  20.1136  19.8038
0202-03-12_21:34:26.727000      12456.90        1.58209200e+00        1.05916800e-09  20.1136  19.8038
0202-03-12_21:34:26.918000      12457.10        1.63585100e+00        3.47633800e-09  20.1136  19.8038
0202-03-12_21:34:27.120000      12457.30        1.68559200e+00        4.52997800e-09  20.1556  19.6726
0202-03-12_21:34:27.320000      12457.50        1.73386300e+00        1.24510800e-09  20.1556  19.6726
0202-03-12_21:34:27.523000      12457.70        1.78482700e+00        4.28206800e-09  20.1556  19.6726
0202-03-12_21:34:27.715000      12457.89        1.83451900e+00        4.52997800e-09  20.1556  19.6726
0202-03-12_21:34:27.910000      12458.09        1.87987700e+00        6.01747800e-09  20.1556  19.6726
0202-03-12_21:34:28.117000      12458.29        1.93361500e+00        1.10997380e-08  20.1556  19.6726
0202-03-12_21:34:28.316000      12458.49        1.98379100e+00        1.56241880e-08  20.1179  19.7457
0202-03-12_21:34:28.520000      12458.70        2.02894200e+00        1.64918980e-08  20.1179  19.7457
0202-03-12_21:34:28.715000      12458.89        2.08269400e+00        7.00913800e-09  20.1179  19.7457
0202-03-12_21:34:28.918000      12459.09        2.13231500e+00        4.39378000e-10  20.1179  19.7457
0202-03-12_21:34:29.120000      12459.30        2.17984300e+00       -3.40330200e-09  20.1533  19.7965
0202-03-12_21:34:29.316000      12459.49        2.23177900e+00       -1.54394200e-09  20.1533  19.7965
0202-03-12_21:34:29.520000      12459.70        2.28152900e+00       -2.84550200e-09  20.1533  19.7965
0202-03-12_21:34:29.720000      12459.90        2.32877200e+00       -2.96945200e-09  20.1533  19.7965
0202-03-12_21:34:29.914000      12460.09        2.38045500e+00       -1.60592200e-09  20.1533  19.7965
0202-03-12_21:34:30.120000      12460.30        2.43031300e+00       -2.03977200e-09  20.1327  19.6398
0202-03-12_21:34:30.320000      12460.50        2.47669900e+00       -1.11009200e-09  20.1327  19.6398
0202-03-12_21:34:30.510000      12460.69        2.52941000e+00       -1.79186200e-09  20.1327  19.6398
0202-03-12_21:34:30.707000      12460.89        2.57921600e+00        1.91468000e-10  20.1327  19.6398
0202-03-12_21:34:30.902000      12461.08        2.62720900e+00        3.72425800e-09  20.1327  19.6398
0202-03-12_21:34:31.105000      12461.28        2.67684600e+00        2.54665800e-09  20.1272  19.8236
0202-03-12_21:34:31.305000      12461.48        2.72833800e+00        2.98050800e-09  20.1272  19.8236
0202-03-12_21:34:31.500000      12461.68        2.77765100e+00        7.56694800e-09  20.1272  19.8236
0202-03-12_21:34:31.690000      12461.87        2.82241700e+00        8.37258800e-09  20.1272  19.8236
0202-03-12_21:34:31.895000      12462.07        2.87681600e+00        9.54996800e-09  20.1272  19.8236
0202-03-12_21:34:32.100000      12462.28        2.92649100e+00        1.18251800e-09  20.1448  19.6875
0202-03-12_21:34:32.297000      12462.47        2.97426400e+00        1.61622800e-09  20.1448  19.6875
0202-03-12_21:34:32.504000      12462.68        3.02590000e+00        2.66986800e-09  20.1448  19.6875
0202-03-12_21:34:32.695000      12462.87        3.07559800e+00        8.00003800e-09  20.1448  19.6875
0202-03-12_21:34:32.887000      12463.07        3.12045800e+00        7.38024800e-09  20.1448  19.6875
0202-03-12_21:34:33.100000      12463.28        3.17477800e+00        1.34541780e-08  20.1137  19.7219
0202-03-12_21:34:33.316000      12463.49        3.22392200e+00        1.92801880e-08  20.1137  19.7219
0202-03-12_21:34:33.516000      12463.69        3.27341000e+00        2.37426580e-08  20.1137  19.7219
0202-03-12_21:34:33.710000      12463.89        3.32366200e+00        3.24816680e-08  20.1137  19.7219
0202-03-12_21:34:33.918000      12464.10        3.36879300e+00        4.79763680e-08  20.1137  19.7219
0202-03-12_21:34:34.117000      12464.29        3.42343900e+00        7.58048580e-08  20.1383  19.7821
0202-03-12_21:34:34.312000      12464.49        3.47278500e+00        1.07847898e-07  20.1383  19.7821
0202-03-12_21:34:34.504000      12464.68        3.51791500e+00        1.46274768e-07  20.1383  19.7821
0202-03-12_21:34:34.700000      12464.88        3.57193200e+00        2.01126008e-07  20.1383  19.7821
0202-03-12_21:34:34.902000      12465.08        3.62135800e+00        3.10084758e-07  20.1383  19.7821
0202-03-12_21:34:35.110000      12465.29        3.66969800e+00        4.22018488e-07  20.1364  19.6511
0202-03-12_21:34:35.316000      12465.49        3.72130000e+00        5.66924938e-07  20.1364  19.6511
0202-03-12_21:34:35.510000      12465.69        3.76849200e+00        8.15459958e-07  20.1364  19.6511
0202-03-12_21:34:35.710000      12465.89        3.81800600e+00        1.08215478e-06  20.1364  19.6511
0202-03-12_21:34:35.920000      12466.10        3.86977300e+00        1.54389690e-06  20.1364  19.6511
0202-03-12_21:34:36.133000      12466.31        3.92008100e+00        2.88412665e-06  20.1224  19.8204
0202-03-12_21:34:36.330000      12466.51        3.96711100e+00        3.02773155e-06  20.1224  19.8204
0202-03-12_21:34:36.523000      12466.70        4.01868000e+00        4.24202035e-06  20.1224  19.8204
0202-03-12_21:34:36.727000      12466.90        4.06663300e+00        5.83059913e-06  20.1224  19.8204
0202-03-12_21:34:36.918000      12467.10        4.11614800e+00        7.38385003e-06  20.1224  19.8204
0202-03-12_21:34:37.137000      12467.31        4.16783600e+00        1.02210538e-05  20.1532  19.6796
0202-03-12_21:34:37.340000      12467.52        4.21380400e+00        1.22181349e-05  20.1532  19.6796
0202-03-12_21:34:37.535000      12467.71        4.26719600e+00        1.65987968e-05  20.1532  19.6796
0202-03-12_21:34:37.746000      12467.92        4.31732900e+00        2.19952936e-05  20.1532  19.6796

File: chapter 6/data/020k_ffj28/Ic/1_anneal/Ic_2024-03-12_21-44-41497206_f28-6e20pm2-1200keV-0p5nA-20k.txt
# Ic = 3.72 A, n = 25.42 , Tavg = 20.05 K, f28-6e20pm2-1200keV-0p5nA-20k
#datetime                        t_s     iHTS_A                vHTS_V                tHTS_K  tTAR_K
0202-03-12_21:44:22.370000      13052.55        1.73227000e-02        1.34712150e-09  20.0950  19.8358
0202-03-12_21:44:22.574000      13052.75        4.96916900e-02       -8.20988500e-10  20.0950  19.8358
0202-03-12_21:44:22.777000      13052.95        9.62875900e-02        2.95011500e-10  20.0950  19.8358
0202-03-12_21:44:22.973000      13053.15        1.48495000e-01       -4.16745850e-09  20.0950  19.8358
0202-03-12_21:44:23.184000      13053.36        1.98495500e-01       -7.58628500e-10  20.0775  19.6850
0202-03-12_21:44:23.380000      13053.56        2.46333600e-01       -3.05184850e-09  20.0775  19.6850
0202-03-12_21:44:23.574000      13053.75        2.97497700e-01       -6.52265850e-09  20.0775  19.6850
0202-03-12_21:44:23.770000      13053.95        3.46906100e-01        1.71051500e-10  20.0775  19.6850
0202-03-12_21:44:23.996000      13054.17        3.95635600e-01       -5.40703850e-09  20.0775  19.6850
0202-03-12_21:44:24.195000      13054.37        4.46004100e-01       -6.34678500e-10  20.0926  19.7782
0202-03-12_21:44:24.387000      13054.56        4.93646300e-01       -2.18413850e-09  20.0926  19.7782
0202-03-12_21:44:24.600000      13054.78        5.42383900e-01        4.07571150e-09  20.0926  19.7782
0202-03-12_21:44:24.797000      13054.97        5.94580900e-01        3.45592150e-09  20.0926  19.7782
0202-03-12_21:44:24.996000      13055.17        6.42151900e-01        3.64186150e-09  20.0926  19.7782
0202-03-12_21:44:25.200000      13055.38        6.92191000e-01        3.33196150e-09  20.0703  19.7578
0202-03-12_21:44:25.414000      13055.59        7.42743600e-01        4.44758150e-09  20.0703  19.7578
0202-03-12_21:44:25.610000      13055.79        7.91114000e-01        6.92673150e-09  20.0703  19.7578
0202-03-12_21:44:25.816000      13055.99        8.39600700e-01        1.15131615e-08  20.0703  19.7578
0202-03-12_21:44:26.098000      13056.27        8.91615200e-01        1.74631215e-08  20.0703  19.7578
0202-03-12_21:44:26.300000      13056.48        9.41869500e-01        2.39708915e-08  20.0968  19.6618
0202-03-12_21:44:26.492000      13056.67        9.90798500e-01        1.69672915e-08  20.0968  19.6618
0202-03-12_21:44:26.710000      13056.89        1.03605100e+00        1.13892015e-08  20.0968  19.6618
0202-03-12_21:44:26.902000      13057.08        1.09011500e+00        4.75747150e-09  20.0968  19.6618
0202-03-12_21:44:27.110000      13057.29        1.13977400e+00        6.74079150e-09  20.0968  19.6618
0202-03-12_21:44:27.316000      13057.49        1.18835600e+00        2.05620515e-08  20.0494  19.7988
0202-03-12_21:44:27.520000      13057.70        1.23862600e+00        2.77515915e-08  20.0494  19.7988
0202-03-12_21:44:27.727000      13057.90        1.28886300e+00        2.46526515e-08  20.0494  19.7988
0202-03-12_21:44:27.934000      13058.11        1.33671300e+00        1.75251015e-08  20.0494  19.7988
0202-03-12_21:44:28.150000      13058.32        1.38858800e+00        2.11817915e-08  20.1114  19.6877
0202-03-12_21:44:28.355000      13058.53        1.43357400e+00        2.95488615e-08  20.1114  19.6877
0202-03-12_21:44:28.562000      13058.74        1.48721600e+00        2.89909815e-08  20.1114  19.6877
0202-03-12_21:44:28.773000      13058.95        1.53656200e+00        2.65118315e-08  20.1114  19.6877
0202-03-12_21:44:28.980000      13059.16        1.58445800e+00        2.75034915e-08  20.1114  19.6877
0202-03-12_21:44:29.176000      13059.35        1.63621600e+00        2.61399615e-08  20.0449  19.7193
0202-03-12_21:44:29.367000      13059.55        1.68530700e+00        2.92388915e-08  20.0449  19.7193
0202-03-12_21:44:29.562000      13059.74        1.72989500e+00        2.88050415e-08  20.0449  19.7193
0202-03-12_21:44:29.754000      13059.93        1.78498400e+00        2.77514015e-08  20.0449  19.7193
0202-03-12_21:44:29.960000      13060.14        1.83442100e+00        2.24212315e-08  20.0449  19.7193
0202-03-12_21:44:30.160000      13060.34        1.88028400e+00        2.03759315e-08  20.0911  19.6354
0202-03-12_21:44:30.375000      13060.55        1.93479400e+00        2.04379115e-08  20.0911  19.6354
0202-03-12_21:44:30.580000      13060.75        1.98138700e+00        2.32269615e-08  20.0911  19.6354
0202-03-12_21:44:30.780000      13060.96        2.03051300e+00        2.08097815e-08  20.0911  19.6354
0202-03-12_21:44:30.996000      13061.17        2.08226000e+00        2.15535315e-08  20.0911  19.6354
0202-03-12_21:44:31.207000      13061.38        2.13102000e+00        1.52317015e-08  20.0534  19.6195
0202-03-12_21:44:31.402000      13061.58        2.18248900e+00        1.93842715e-08  20.0534  19.6195
0202-03-12_21:44:31.598000      13061.77        2.22734200e+00        1.52317015e-08  20.0534  19.6195
0202-03-12_21:44:31.810000      13061.99        2.28025300e+00        1.17608915e-08  20.0534  19.6195
0202-03-12_21:44:32.062000      13062.24        2.33046400e+00        8.59997150e-09  20.0534  19.6195
0202-03-12_21:44:32.280000      13062.46        2.38200600e+00       -1.56453850e-09  20.0970  19.8488
0202-03-12_21:44:32.473000      13062.65        2.42805700e+00       -2.18432850e-09  20.0970  19.8488
0202-03-12_21:44:32.680000      13062.86        2.47723700e+00        1.59637150e-09  20.0970  19.8488
0202-03-12_21:44:32.875000      13063.05        2.52910300e+00        9.76591500e-10  20.0970  19.8488
0202-03-12_21:44:33.125000      13063.30        2.57976100e+00        5.06718150e-09  20.0970  19.8488
0202-03-12_21:44:33.330000      13063.50        2.62924100e+00       -2.06036850e-09  20.0754  19.6454
0202-03-12_21:44:33.520000      13063.70        2.67824700e+00        3.88959150e-09  20.0754  19.6454
0202-03-12_21:44:33.715000      13063.89        2.72316800e+00       -1.13068850e-09  20.0754  19.6454
0202-03-12_21:44:33.918000      13064.10        2.77737600e+00        8.72393150e-09  20.0754  19.6454
0202-03-12_21:44:34.120000      13064.30        2.82767400e+00        7.89461500e-10  20.0822  19.7517
0202-03-12_21:44:34.316000      13064.49        2.87437900e+00        1.09817150e-09  20.0822  19.7517
0202-03-12_21:44:34.523000      13064.70        2.92640200e+00       -7.14658850e-09  20.0822  19.7517
0202-03-12_21:44:34.720000      13064.90        2.97598900e+00        1.59241150e-09  20.0822  19.7517
0202-03-12_21:44:34.930000      13065.11        3.02209300e+00        4.00958150e-09  20.0822  19.7517
0202-03-12_21:44:35.133000      13065.31        3.07559600e+00        4.56738150e-09  20.0712  19.7556
0202-03-12_21:44:35.344000      13065.52        3.12547000e+00        9.72621500e-10  20.0712  19.7556
0202-03-12_21:44:35.547000      13065.73        3.17473000e+00        1.77834150e-09  20.0712  19.7556
0202-03-12_21:44:35.742000      13065.92        3.22407100e+00        3.07990150e-09  20.0712  19.7556
0202-03-12_21:44:35.950000      13066.13        3.27438100e+00        3.07990150e-09  20.0712  19.7556
0202-03-12_21:44:36.150000      13066.33        3.32195500e+00        1.71636150e-09  20.0981  19.6653
0202-03-12_21:44:36.375000      13066.55        3.37388800e+00        8.59600150e-09  20.0981  19.6653
0202-03-12_21:44:36.580000      13066.75        3.42099100e+00        2.00000815e-08  20.0981  19.6653
0202-03-12_21:44:36.777000      13066.96        3.47057600e+00        3.41312215e-08  20.0981  19.6653
0202-03-12_21:44:36.990000      13067.17        3.52227400e+00        5.03696415e-08  20.0981  19.6653
0202-03-12_21:44:37.180000      13067.36        3.56810900e+00        7.16903115e-08  20.0536  19.7894
0202-03-12_21:44:37.383000      13067.56        3.62143100e+00        9.44984715e-08  20.0536  19.7894
0202-03-12_21:44:37.598000      13067.77        3.67125200e+00        1.36582002e-07  20.0536  19.7894
0202-03-12_21:44:37.805000      13067.98        3.71906700e+00        2.05750232e-07  20.0536  19.7894
0202-03-12_21:44:38             13068.18        3.77039200e+00        2.74980431e-07  20.0536  19.7894
0202-03-12_21:44:38.195000      13068.37        3.81851400e+00        3.69373981e-07  20.1084  19.6833
0202-03-12_21:44:38.395000      13068.57        3.86825200e+00        5.40621122e-07  20.1084  19.6833
0202-03-12_21:44:38.590000      13068.77        3.91898500e+00        7.18437992e-07  20.1084  19.6833
0202-03-12_21:44:38.805000      13068.98        3.96891700e+00        9.43854502e-07  20.1084  19.6833
0202-03-12_21:44:39.004000      13069.18        4.01584900e+00        1.30630591e-06  20.1084  19.6833
0202-03-12_21:44:39.220000      13069.40        4.06000200e+00        1.76191129e-06  20.0413  19.7041
0202-03-12_21:44:39.420000      13069.60        4.11597600e+00        3.26123788e-06  20.0413  19.7041
0202-03-12_21:44:39.640000      13069.82        4.16561900e+00        4.43015605e-06  20.0413  19.7041
0202-03-12_21:44:39.850000      13070.03        4.21809300e+00        5.48751261e-06  20.0413  19.7041
0202-03-12_21:44:40.090000      13070.27        4.26508900e+00        6.73156001e-06  20.0413  19.7041
0202-03-12_21:44:40.297000      13070.47        4.31730900e+00        9.39218371e-06  20.1017  19.7895
0202-03-12_21:44:40.490000      13070.67        4.36257900e+00        1.08920695e-05  20.1017  19.7895
0202-03-12_21:44:40.688000      13070.86        4.41582400e+00        1.50130365e-05  20.1017  19.7895
0202-03-12_21:44:40.900000      13071.08        4.46505100e+00        1.84485185e-05  20.1017  19.7895
0202-03-12_21:44:41.117000      13071.30        4.51428000e+00        2.24325123e-05  20.0525  19.6234
