Repository: shortlab/2025-devitre-PhD

# 2025-devitre-PhD
Data repository for Alexis Devitre's PhD thesis

File: chapter 6/data/020k_ffj28/Ic/1_anneal/Ic_2024-03-12_22-07-04236514_f28-6e20pm2-1200keV-0nA-20k.txt
# Ic = 3.80 A, n = 26.07 , Tavg = 20.05 K, f28-6e20pm2-1200keV-0nA-20k
#datetime                        t_s     iHTS_A                vHTS_V                tHTS_K  tTAR_K
0202-03-12_22:06:45.312000      14395.49        2.15348200e-02       -8.19668500e-09  20.0487  19.7156
0202-03-12_22:06:45.508000      14395.68        5.04843300e-02       -1.13576050e-08  20.0487  19.7156
0202-03-12_22:06:45.700000      14395.88        9.95751800e-02       -4.16807500e-09  20.0487  19.7156
0202-03-12_22:06:45.890000      14396.07        1.47448900e-01        6.04295000e-10  20.0487  19.7156
0202-03-12_22:06:46.105000      14396.28        1.97118400e-01       -7.74750000e-11  20.0219  19.6702
0202-03-12_22:06:46.316000      14396.49        2.48689100e-01       -9.31230500e-09  20.0219  19.6702
0202-03-12_22:06:46.520000      14396.70        2.96386200e-01       -5.71705500e-09  20.0219  19.6702
0202-03-12_22:06:46.710000      14396.89        3.45392300e-01       -5.65435500e-09  20.0219  19.6702
0202-03-12_22:06:46.920000      14397.10        3.96991200e-01        9.78085000e-10  20.0219  19.6702
0202-03-12_22:06:47.130000      14397.31        4.45816200e-01       -2.86411500e-09  20.0371  19.8068
0202-03-12_22:06:47.336000      14397.51        4.95379200e-01       -2.36828500e-09  20.0371  19.8068
0202-03-12_22:06:47.530000      14397.71        5.45734400e-01        2.77594500e-09  20.0371  19.8068
0202-03-12_22:06:47.723000      14397.90        5.92837900e-01        8.91184500e-09  20.0371  19.8068
0202-03-12_22:06:47.918000      14398.09        6.42396100e-01        9.15976500e-09  20.0371  19.8068
0202-03-12_22:06:48.133000      14398.31        6.94496600e-01        1.01514250e-08  20.0500  19.6464
0202-03-12_22:06:48.336000      14398.51        7.42392600e-01        1.19488050e-08  20.0500  19.6464
0202-03-12_22:06:48.540000      14398.72        7.91516000e-01        1.18868250e-08  20.0500  19.6464
0202-03-12_22:06:48.742000      14398.92        8.42727600e-01        1.64732550e-08  20.0500  19.6464
0202-03-12_22:06:48.945000      14399.12        8.90513200e-01        1.73409550e-08  20.0500  19.6464
0202-03-12_22:06:49.150000      14399.32        9.40884800e-01        2.13075950e-08  20.0220  19.7834
0202-03-12_22:06:49.344000      14399.52        9.91931600e-01        1.34362950e-08  20.0220  19.7834
0202-03-12_22:06:49.540000      14399.71        1.04100300e+00        1.01514250e-08  20.0220  19.7834
0202-03-12_22:06:49.730000      14399.91        1.08409900e+00        6.18478500e-09  20.0220  19.7834
0202-03-12_22:06:49.926000      14400.10        1.13997600e+00        6.49467500e-09  20.0220  19.7834
0202-03-12_22:06:50.133000      14400.31        1.19021200e+00        6.92852500e-09  20.0544  19.7108
0202-03-12_22:06:50.330000      14400.51        1.23548300e+00        1.01514250e-08  20.0544  19.7108
0202-03-12_22:06:50.523000      14400.70        1.28868200e+00        1.07712050e-08  20.0544  19.7108
0202-03-12_22:06:50.715000      14400.89        1.33837600e+00        1.38701450e-08  20.0544  19.7108
0202-03-12_22:06:50.910000      14401.09        1.38631100e+00        1.17628650e-08  20.0544  19.7108
0202-03-12_22:06:51.133000      14401.31        1.43661000e+00        7.11446500e-09  20.0226  19.6527
0202-03-12_22:06:51.350000      14401.53        1.48778300e+00        4.57333500e-09  20.0226  19.6527
0202-03-12_22:06:51.550000      14401.73        1.53391300e+00        4.75926500e-09  20.0226  19.6527
0202-03-12_22:06:51.750000      14401.93        1.58646600e+00        3.82958500e-09  20.0226  19.6527
0202-03-12_22:06:51.953000      14402.13        1.63637600e+00        4.57333500e-09  20.0226  19.6527
0202-03-12_22:06:52.150000      14402.33        1.68338800e+00       -1.81047500e-09  20.0414  19.8184
0202-03-12_22:06:52.360000      14402.54        1.73609000e+00        1.97022500e-09  20.0414  19.8184
0202-03-12_22:06:52.550000      14402.73        1.78124700e+00        4.32574500e-09  20.0414  19.8184
0202-03-12_22:06:52.746000      14402.92        1.83295200e+00        7.73489500e-09  20.0414  19.8184
0202-03-12_22:06:52.953000      14403.13        1.88130200e+00        7.31725000e-10  20.0414  19.8184
0202-03-12_22:06:53.164000      14403.34        1.93443800e+00       -1.25159500e-09  20.0440  19.6321
0202-03-12_22:06:53.370000      14403.55        1.98172000e+00       -2.55314500e-09  20.0440  19.6321
0202-03-12_22:06:53.562000      14403.74        2.03166300e+00       -7.55765000e-10  20.0440  19.6321
0202-03-12_22:06:53.754000      14403.93        2.08309400e+00       -5.21823500e-09  20.0440  19.6321
0202-03-12_22:06:53.950000      14404.12        2.13053700e+00       -6.82968500e-09  20.0440  19.6321
0202-03-12_22:06:54.160000      14404.34        2.17999600e+00       -4.84636500e-09  20.0234  19.7855
0202-03-12_22:06:54.350000      14404.53        2.23193700e+00        2.21921500e-09  20.0234  19.7855
0202-03-12_22:06:54.547000      14404.72        2.28153800e+00        8.23115500e-09  20.0234  19.7855
0202-03-12_22:06:54.742000      14404.92        2.32637700e+00        4.14055500e-09  20.0234  19.7855
0202-03-12_22:06:54.938000      14405.11        2.38069500e+00        1.59942500e-09  20.0234  19.7855
0202-03-12_22:06:55.145000      14405.32        2.43052900e+00       -2.86304500e-09  20.0480  19.7314
0202-03-12_22:06:55.336000      14405.51        2.47811100e+00       -6.76770500e-09  20.0480  19.7314
0202-03-12_22:06:55.530000      14405.71        2.52948900e+00       -3.17293500e-09  20.0480  19.7314
0202-03-12_22:06:55.734000      14405.91        2.57930200e+00       -2.24325500e-09  20.0480  19.7314
0202-03-12_22:06:55.926000      14406.10        2.62573800e+00       -4.84636500e-09  20.0480  19.7314
0202-03-12_22:06:56.130000      14406.31        2.67881500e+00       -8.25519500e-09  20.0271  19.6688
0202-03-12_22:06:56.336000      14406.51        2.72841000e+00       -1.16020550e-08  20.0271  19.6688
0202-03-12_22:06:56.540000      14406.72        2.77520200e+00       -8.50311500e-09  20.0271  19.6688
0202-03-12_22:06:56.742000      14406.92        2.82713900e+00       -9.99060500e-09  20.0271  19.6688
0202-03-12_22:06:56.934000      14407.11        2.87685500e+00       -1.28416250e-08  20.0271  19.6688
0202-03-12_22:06:57.156000      14407.33        2.92228700e+00       -1.30275650e-08  20.0330  19.7950
0202-03-12_22:06:57.348000      14407.53        2.97633500e+00       -1.46390150e-08  20.0330  19.7950
0202-03-12_22:06:57.550000      14407.73        3.02544800e+00       -1.35853750e-08  20.0330  19.7950
0202-03-12_22:06:57.746000      14407.92        3.07242700e+00       -1.51968150e-08  20.0330  19.7950
0202-03-12_22:06:57.938000      14408.12        3.12490900e+00       -1.69942050e-08  20.0330  19.7950
0202-03-12_22:06:58.145000      14408.32        3.17511300e+00       -1.07343450e-08  20.0426  19.6349
0202-03-12_22:06:58.340000      14408.52        3.22289000e+00       -8.62706500e-09  20.0426  19.6349
0202-03-12_22:06:58.530000      14408.71        3.27436300e+00       -5.65099500e-09  20.0426  19.6349
0202-03-12_22:06:58.727000      14408.90        3.32395400e+00       -1.02363450e-08  20.0426  19.6349
0202-03-12_22:06:58.930000      14409.11        3.36932700e+00       -1.14124850e-08  20.0426  19.6349
0202-03-12_22:06:59.133000      14409.31        3.42303200e+00       -2.36357500e-09  20.0139  19.7565
0202-03-12_22:06:59.340000      14409.52        3.47267000e+00        2.53274500e-09  20.0139  19.7565
0202-03-12_22:06:59.535000      14409.71        3.52003400e+00        1.86472450e-08  20.0139  19.7565
0202-03-12_22:06:59.727000      14409.90        3.57224700e+00        2.35435650e-08  20.0139  19.7565
0202-03-12_22:06:59.920000      14410.10        3.62184300e+00        3.97200450e-08  20.0139  19.7565
0202-03-12_22:07:00.130000      14410.31        3.67022400e+00        6.69287450e-08  20.0600  19.7237
0202-03-12_22:07:00.340000      14410.52        3.72100300e+00        1.01203035e-07  20.0600  19.7237
0202-03-12_22:07:00.543000      14410.72        3.77062500e+00        1.61384465e-07  20.0600  19.7237
0202-03-12_22:07:00.734000      14410.91        3.81793700e+00        2.19768515e-07  20.0600  19.7237
0202-03-12_22:07:00.938000      14411.11        3.86945300e+00        2.99039425e-07  20.0600  19.7237
0202-03-12_22:07:01.140000      14411.32        3.92020200e+00        3.97833665e-07  20.0272  19.6448
0202-03-12_22:07:01.348000      14411.53        3.96762600e+00        6.08561645e-07  20.0272  19.6448
0202-03-12_22:07:01.543000      14411.72        4.01891000e+00        8.18979745e-07  20.0272  19.6448
0202-03-12_22:07:01.740000      14411.91        4.06877500e+00        1.09063290e-06  20.0272  19.6448
0202-03-12_22:07:01.940000      14412.12        4.11449000e+00        1.53483510e-06  20.0272  19.6448
0202-03-12_22:07:02.140000      14412.32        4.16830200e+00        2.70363168e-06  20.0483  19.8347
0202-03-12_22:07:02.336000      14412.51        4.21731900e+00        2.87927965e-06  20.0483  19.8347
0202-03-12_22:07:02.540000      14412.72        4.26299300e+00        4.14928763e-06  20.0483  19.8347
0202-03-12_22:07:02.730000      14412.91        4.31657100e+00        5.78652008e-06  20.0483  19.8347
0202-03-12_22:07:02.926000      14413.10        4.36645700e+00        7.18395648e-06  20.0483  19.8347
0202-03-12_22:07:03.137000      14413.31        4.41446200e+00        1.04431126e-05  20.0523  19.6209
0202-03-12_22:07:03.344000      14413.52        4.46593400e+00        1.31819565e-05  20.0523  19.6209
0202-03-12_22:07:03.547000      14413.72        4.51531000e+00        1.68232120e-05  20.0523  19.6209
0202-03-12_22:07:03.740000      14413.92        4.56261800e+00        2.00008658e-05  20.0523  19.6209

File: chapter 6/data/020k_ffj28/Ic/1_anneal/Ic_2024-03-12_22-08-56531620_f28-6e20pm2-1200keV-0nA-20k.txt
# Ic = 3.78 A, n = 25.94 , Tavg = 20.05 K, f28-6e20pm2-1200keV-0nA-20k
#datetime                        t_s     iHTS_A                vHTS_V                tHTS_K  tTAR_K
0202-03-12_22:08:37.680000      14507.86        5.01484700e-02       -9.76158300e-09  20.0221  19.7998
0202-03-12_22:08:37.880000      14508.06        4.73820400e-02        1.51862700e-09  20.0221  19.7998
0202-03-12_22:08:38.082000      14508.26        9.97676000e-02        2.07646700e-09  20.0221  19.7998
0202-03-12_22:08:38.290000      14508.46        1.49128000e-01        5.48529700e-09  20.0409  19.6518
0202-03-12_22:08:38.480000      14508.66        1.95934700e-01       -2.07610300e-09  20.0409  19.6518
0202-03-12_22:08:38.670000      14508.85        2.48323300e-01        3.19208700e-09  20.0409  19.6518
0202-03-12_22:08:38.880000      14509.06        2.97685600e-01        7.74917000e-10  20.0409  19.6518
0202-03-12_22:08:39.086000      14509.26        3.46660700e-01        6.60091700e-09  20.0409  19.6518
0202-03-12_22:08:39.297000      14509.47        3.97195500e-01        2.17107000e-10  20.0137  19.7122
0202-03-12_22:08:39.490000      14509.67        4.44619600e-01       -1.20840300e-09  20.0137  19.7122
0202-03-12_22:08:39.695000      14509.87        4.93645100e-01       -6.10472300e-09  20.0137  19.7122
0202-03-12_22:08:39.887000      14510.07        5.45318000e-01       -1.02246300e-09  20.0137  19.7122
0202-03-12_22:08:40.117000      14510.30        5.96268500e-01       -3.93547300e-09  20.0483  19.7689
0202-03-12_22:08:40.330000      14510.51        6.45056500e-01        2.57229700e-09  20.0483  19.7689
0202-03-12_22:08:40.523000      14510.70        6.93918700e-01       -3.31568300e-09  20.0483  19.7689
0202-03-12_22:08:40.715000      14510.89        7.39103300e-01        1.20876700e-09  20.0483  19.7689
0202-03-12_22:08:40.920000      14511.10        7.92686500e-01        1.64261700e-09  20.0483  19.7689
0202-03-12_22:08:41.133000      14511.31        8.42937900e-01        5.91914700e-09  20.0301  19.6304
0202-03-12_22:08:41.336000      14511.51        8.90109700e-01        2.51031700e-09  20.0301  19.6304
0202-03-12_22:08:41.530000      14511.71        9.41800400e-01        1.51865700e-09  20.0301  19.6304
0202-03-12_22:08:41.723000      14511.90        9.89280900e-01       -2.88183300e-09  20.0301  19.6304
0202-03-12_22:08:41.918000      14512.09        1.03810300e+00       -7.12573000e-10  20.0301  19.6304
0202-03-12_22:08:42.130000      14512.31        1.09077700e+00        3.31604700e-09  20.0301  19.8128
0202-03-12_22:08:42.320000      14512.50        1.13839800e+00        3.81187700e-09  20.0301  19.8128
0202-03-12_22:08:42.516000      14512.69        1.18718300e+00        3.19208700e-09  20.0301  19.8128
0202-03-12_22:08:42.723000      14512.90        1.23893100e+00        2.79087000e-10  20.0301  19.8128
0202-03-12_22:08:42.914000      14513.09        1.28878100e+00        7.34466700e-09  20.0301  19.8128
0202-03-12_22:08:43.120000      14513.30        1.33422700e+00        1.35425370e-08  20.0431  19.6625
0202-03-12_22:08:43.320000      14513.50        1.38798200e+00        9.38995700e-09  20.0431  19.6625
0202-03-12_22:08:43.510000      14513.69        1.43759800e+00        4.74171700e-09  20.0431  19.6625
0202-03-12_22:08:43.707000      14513.89        1.48601100e+00        3.41457000e-10  20.0431  19.6625
0202-03-12_22:08:43.914000      14514.09        1.53466100e+00       -1.54053000e-10  20.0431  19.6625
0202-03-12_22:08:44.130000      14514.31        1.58653900e+00       -9.59703000e-10  20.0176  19.7139
0202-03-12_22:08:44.340000      14514.52        1.63155300e+00        2.07725700e-09  20.0176  19.7139
0202-03-12_22:08:44.543000      14514.72        1.68567800e+00        4.86629700e-09  20.0176  19.7139
0202-03-12_22:08:44.742000      14514.92        1.73538100e+00       -7.11783000e-10  20.0176  19.7139
0202-03-12_22:08:44.938000      14515.11        1.78225600e+00       -2.38521300e-09  20.0176  19.7139
0202-03-12_22:08:45.150000      14515.33        1.83475100e+00       -9.51277300e-09  20.0504  19.7772
0202-03-12_22:08:45.344000      14515.52        1.88243500e+00       -5.11228300e-09  20.0504  19.7772
0202-03-12_22:08:45.535000      14515.71        1.93187400e+00       -9.38881300e-09  20.0504  19.7772
0202-03-12_22:08:45.742000      14515.92        1.98343900e+00       -3.99666300e-09  20.0504  19.7772
0202-03-12_22:08:45.934000      14516.11        2.03290300e+00       -4.92634300e-09  20.0504  19.7772
0202-03-12_22:08:46.145000      14516.32        2.07817200e+00       -5.91800300e-09  20.0309  19.6243
0202-03-12_22:08:46.355000      14516.53        2.13278900e+00       -1.76542300e-09  20.0309  19.6243
0202-03-12_22:08:46.560000      14516.74        2.18033500e+00        2.44912700e-09  20.0309  19.6243
0202-03-12_22:08:46.750000      14516.93        2.22923600e+00        6.22983700e-09  20.0309  19.6243
0202-03-12_22:08:46.960000      14517.14        2.28092600e+00        2.20121700e-09  20.0309  19.6243
0202-03-12_22:08:47.156000      14517.34        2.32914400e+00        4.65807000e-10  20.0239  19.7984
0202-03-12_22:08:47.350000      14517.53        2.37803000e+00        2.44912700e-09  20.0239  19.7984
0202-03-12_22:08:47.560000      14517.74        2.43012900e+00        1.70538700e-09  20.0239  19.7984
0202-03-12_22:08:47.754000      14517.93        2.47794900e+00        6.66368700e-09  20.0239  19.7984
0202-03-12_22:08:47.950000      14518.13        2.52738400e+00        3.75068700e-09  20.0239  19.7984
0202-03-12_22:08:48.164000      14518.34        2.57920000e+00        4.80432700e-09  20.0535  19.6612
0202-03-12_22:08:48.363000      14518.54        2.62760800e+00        1.45746700e-09  20.0535  19.6612
0202-03-12_22:08:48.566000      14518.74        2.67601300e+00       -8.35743000e-10  20.0535  19.6612
0202-03-12_22:08:48.758000      14518.94        2.72816000e+00        2.57308700e-09  20.0535  19.6612
0202-03-12_22:08:48.953000      14519.13        2.77759100e+00        1.51944700e-09  20.0535  19.6612
0202-03-12_22:08:49.160000      14519.34        2.82300400e+00        1.20955700e-09  20.0159  19.7227
0202-03-12_22:08:49.355000      14519.53        2.87713200e+00       -3.37687300e-09  20.0159  19.7227
0202-03-12_22:08:49.550000      14519.73        2.92636600e+00       -4.73971300e-09  20.0159  19.7227
0202-03-12_22:08:49.742000      14519.92        2.97169600e+00       -1.70206300e-09  20.0159  19.7227
0202-03-12_22:08:49.938000      14520.12        3.02564400e+00        1.95559700e-09  20.0159  19.7227
0202-03-12_22:08:50.152000      14520.33        3.07582000e+00        6.66598700e-09  20.0461  19.7902
0202-03-12_22:08:50.360000      14520.54        3.12390500e+00        1.13763770e-08  20.0461  19.7902
0202-03-12_22:08:50.555000      14520.73        3.17469800e+00        9.39305700e-09  20.0461  19.7902
0202-03-12_22:08:50.758000      14520.94        3.22268400e+00        9.14513700e-09  20.0461  19.7902
0202-03-12_22:08:50.953000      14521.13        3.27249000e+00        8.21545700e-09  20.0461  19.7902
0202-03-12_22:08:51.168000      14521.34        3.32369600e+00        1.18722070e-08  20.0393  19.6279
0202-03-12_22:08:51.363000      14521.54        3.37206400e+00        1.63346770e-08  20.0393  19.6279
0202-03-12_22:08:51.562000      14521.74        3.42077400e+00        2.04252770e-08  20.0393  19.6279
0202-03-12_22:08:51.766000      14521.94        3.47245300e+00        3.01559470e-08  20.0393  19.6279
0202-03-12_22:08:51.970000      14522.15        3.52266600e+00        3.53001870e-08  20.0393  19.6279
0202-03-12_22:08:52.170000      14522.35        3.57009300e+00        4.29235770e-08  20.0184  19.7912
0202-03-12_22:08:52.363000      14522.54        3.62143400e+00        5.70547370e-08  20.0184  19.7912
0202-03-12_22:08:52.570000      14522.75        3.67105900e+00        9.71550070e-08  20.0184  19.7912
0202-03-12_22:08:52.760000      14522.94        3.71915200e+00        1.33660517e-07  20.0184  19.7912
0202-03-12_22:08:52.957000      14523.13        3.77035300e+00        1.77479517e-07  20.0184  19.7912
0202-03-12_22:08:53.170000      14523.35        3.82105100e+00        2.66728957e-07  20.0537  19.6733
0202-03-12_22:08:53.363000      14523.54        3.86679100e+00        3.57589857e-07  20.0537  19.6733
0202-03-12_22:08:53.560000      14523.73        3.91905500e+00        4.73428197e-07  20.0537  19.6733
0202-03-12_22:08:53.754000      14523.93        3.96892000e+00        6.90539867e-07  20.0537  19.6733
0202-03-12_22:08:53.945000      14524.12        4.01519100e+00        8.99346387e-07  20.0537  19.6733
0202-03-12_22:08:54.150000      14524.32        4.06817300e+00        1.17837486e-06  20.0187  19.7080
0202-03-12_22:08:54.350000      14524.53        4.11781800e+00        1.67848165e-06  20.0187  19.7080
0202-03-12_22:08:54.547000      14524.72        4.16476900e+00        3.13603665e-06  20.0187  19.7080
0202-03-12_22:08:54.740000      14524.92        4.21689000e+00        3.27920764e-06  20.0187  19.7080
0202-03-12_22:08:54.945000      14525.12        4.26678200e+00        5.57800061e-06  20.0187  19.7080
0202-03-12_22:08:55.152000      14525.33        4.31514900e+00        6.75311831e-06  20.0494  19.7903
0202-03-12_22:08:55.355000      14525.53        4.36648900e+00        8.84738251e-06  20.0494  19.7903
0202-03-12_22:08:55.562000      14525.74        4.41629400e+00        1.10476294e-05  20.0494  19.7903
0202-03-12_22:08:55.758000      14525.93        4.46392900e+00        1.41682612e-05  20.0494  19.7903
0202-03-12_22:08:55.950000      14526.13        4.51501600e+00        1.74568554e-05  20.0494  19.7903
0202-03-12_22:08:56.156000      14526.33        4.56519900e+00        2.25192824e-05  20.0493  19.6472

File: chapter 6/data/020k_ffj28/Ic/1_anneal/Ic_2024-03-12_22-09-31703576_f28-6e20pm2-1200keV-47nA-20k.txt
# Ic = 2.11 A, n = 23.12 , Tavg = 20.62 K, f28-6e20pm2-1200keV-47nA-20k
#datetime                        t_s     iHTS_A                vHTS_V                tHTS_K  tTAR_K
0202-03-12_22:09:20.504000      14550.68        2.07231300e-02       -2.17545300e-08  20.6046  19.8080
0202-03-12_22:09:20.703000      14550.88        4.98107600e-02       -2.33040000e-08  20.6046  19.8080
0202-03-12_22:09:20.900000      14551.07        9.96947600e-02       -1.81597700e-08  20.6046  19.8080
0202-03-12_22:09:21.117000      14551.30        1.44958000e-01       -1.58665500e-08  20.6046  19.8080
0202-03-12_22:09:21.324000      14551.50        1.99096400e-01       -1.25197000e-08  20.6047  19.6480
0202-03-12_22:09:21.527000      14551.70        2.44843500e-01       -1.89654900e-08  20.6047  19.6480
0202-03-12_22:09:21.730000      14551.91        2.95773300e-01       -1.42551100e-08  20.6047  19.6480
0202-03-12_22:09:21.934000      14552.11        3.47394600e-01       -2.03910000e-08  20.6047  19.6480
0202-03-12_22:09:22.140000      14552.32        3.95590500e-01       -1.53707200e-08  20.6035  19.8161
0202-03-12_22:09:22.340000      14552.52        4.45073200e-01       -1.85936200e-08  20.6035  19.8161
0202-03-12_22:09:22.535000      14552.71        4.95764100e-01       -1.76639400e-08  20.6035  19.8161
0202-03-12_22:09:22.727000      14552.91        5.43664700e-01       -2.24982800e-08  20.6035  19.8161
0202-03-12_22:09:22.934000      14553.11        5.92117300e-01       -2.85102100e-08  20.6035  19.8161
0202-03-12_22:09:23.150000      14553.33        6.44620200e-01       -3.15471700e-08  20.6322  19.7101
0202-03-12_22:09:23.360000      14553.54        6.92479300e-01       -2.80763600e-08  20.6322  19.7101
0202-03-12_22:09:23.550000      14553.73        7.41963400e-01       -2.77044900e-08  20.6322  19.7101
0202-03-12_22:09:23.760000      14553.94        7.92853000e-01       -2.78284500e-08  20.6322  19.7101
0202-03-12_22:09:23.957000      14554.13        8.38407200e-01       -2.91919800e-08  20.6322  19.7101
0202-03-12_22:09:24.164000      14554.34        8.91917400e-01       -2.98737400e-08  20.6009  19.7174
0202-03-12_22:09:24.367000      14554.54        9.41744400e-01       -3.21049800e-08  20.6009  19.7174
0202-03-12_22:09:24.560000      14554.74        9.88180100e-01       -3.21034100e-08  20.6009  19.7174
0202-03-12_22:09:24.754000      14554.93        1.04068300e+00       -2.66469200e-08  20.6009  19.7174
0202-03-12_22:09:24.960000      14555.14        1.09016600e+00       -2.96187700e-08  20.6009  19.7174
0202-03-12_22:09:25.168000      14555.34        1.13798800e+00       -2.54034300e-08  20.6169  19.8226
0202-03-12_22:09:25.375000      14555.55        1.18984900e+00       -3.17872400e-08  20.6169  19.8226
0202-03-12_22:09:25.570000      14555.75        1.23940600e+00       -2.65190500e-08  20.6169  19.8226
0202-03-12_22:09:25.760000      14555.94        1.28437000e+00       -2.91221600e-08  20.6169  19.8226
0202-03-12_22:09:25.953000      14556.13        1.33817500e+00       -2.69529000e-08  20.6169  19.8226
0202-03-12_22:09:26.168000      14556.35        1.38835900e+00       -2.65190500e-08  20.5955  19.6601
0202-03-12_22:09:26.375000      14556.55        1.43493600e+00       -2.99898600e-08  20.5955  19.6601
0202-03-12_22:09:26.580000      14556.75        1.48719100e+00       -2.42258300e-08  20.5955  19.6601
0202-03-12_22:09:26.780000      14556.96        1.53698400e+00       -2.87502800e-08  20.5955  19.6601
0202-03-12_22:09:26.984000      14557.16        1.58359300e+00       -2.94320500e-08  20.5955  19.6601
0202-03-12_22:09:27.210000      14557.39        1.63942100e+00       -3.24070300e-08  20.5964  19.8140
0202-03-12_22:09:27.414000      14557.59        1.68406900e+00       -2.80685200e-08  20.5964  19.8140
0202-03-12_22:09:27.613000      14557.79        1.73386900e+00       -2.54034300e-08  20.5964  19.8140
0202-03-12_22:09:27.810000      14557.99        1.78506100e+00       -2.49695800e-08  20.5964  19.8140
0202-03-12_22:09:28.066000      14558.24        1.83455700e+00       -2.63331100e-08  20.5964  19.8140
0202-03-12_22:09:28.277000      14558.45        1.88592200e+00       -2.06930400e-08  20.6337  19.6856
0202-03-12_22:09:28.470000      14558.65        1.93235900e+00       -1.41232800e-08  20.6337  19.6856
0202-03-12_22:09:28.660000      14558.84        1.98123500e+00        1.49538000e-09  20.6337  19.6856
0202-03-12_22:09:28.867000      14559.04        2.03296100e+00        4.66779300e-08  20.6337  19.6856
0202-03-12_22:09:29.074000      14559.25        2.08305500e+00        1.05061980e-07  20.6337  19.6856
0202-03-12_22:09:29.285000      14559.46        2.13085200e+00        1.90034930e-07  20.5967  19.6927
0202-03-12_22:09:29.477000      14559.65        2.18219900e+00        3.78388540e-07  20.5967  19.6927
0202-03-12_22:09:29.668000      14559.85        2.23009800e+00        5.79509790e-07  20.5967  19.6927
0202-03-12_22:09:29.863000      14560.04        2.27894200e+00        8.79983080e-07  20.5967  19.6927
0202-03-12_22:09:30.090000      14560.27        2.33224700e+00        2.55750163e-06  20.5967  19.6927
0202-03-12_22:09:30.305000      14560.48        2.38042500e+00        3.88415812e-06  20.6172  19.8121
0202-03-12_22:09:30.496000      14560.67        2.42903200e+00        5.75312352e-06  20.6172  19.8121
0202-03-12_22:09:30.703000      14560.88        2.48020700e+00        8.31650382e-06  20.6172  19.8121
0202-03-12_22:09:30.895000      14561.07        2.52790000e+00        1.31695041e-05  20.6172  19.8121
0202-03-12_22:09:31.113000      14561.29        2.57652600e+00        1.89818738e-05  20.6160  19.6525
0202-03-12_22:09:31.320000      14561.50        2.62904700e+00        2.33042736e-05  20.6160  19.6525

File: chapter 6/data/020k_ffj28/Ic/1_anneal/Ic_2024-03-12_22-12-53313724_f28-6e20pm2-1200keV-0nA-20k.txt
# Ic = 3.71 A, n = 25.85 , Tavg = 20.02 K, f28-6e20pm2-1200keV-0nA-20k
#datetime                        t_s     iHTS_A                vHTS_V                tHTS_K  tTAR_K
0202-03-12_22:12:34.953000      14745.13        2.09891300e-02        1.18286535e-08  20.0332  19.6405
0202-03-12_22:12:35.160000      14745.34        5.03987800e-02        1.27583335e-08  20.0260  19.7952
0202-03-12_22:12:35.360000      14745.53        9.98383300e-02        1.10229235e-08  20.0260  19.7952
0202-03-12_22:12:35.550000      14745.73        1.45770900e-01        7.55211350e-09  20.0260  19.7952
0202-03-12_22:12:35.746000      14745.92        1.98889600e-01        1.15807335e-08  20.0260  19.7952
0202-03-12_22:12:35.950000      14746.13        2.48293500e-01        1.01552235e-08  20.0260  19.7952
0202-03-12_22:12:36.160000      14746.34        2.96637800e-01        1.23244835e-08  20.0486  19.6400
0202-03-12_22:12:36.375000      14746.55        3.47868300e-01        1.59192535e-08  20.0486  19.6400
0202-03-12_22:12:36.580000      14746.76        3.96703800e-01        1.93280835e-08  20.0486  19.6400
0202-03-12_22:12:36.780000      14746.96        4.43737600e-01        1.91421435e-08  20.0486  19.6400
0202-03-12_22:12:36.973000      14747.15        4.95556200e-01        1.85223635e-08  20.0486  19.6400
0202-03-12_22:12:37.184000      14747.36        5.46028800e-01        2.28608735e-08  20.0153  19.7426
0202-03-12_22:12:37.380000      14747.56        5.92313000e-01        1.64770635e-08  20.0153  19.7426
0202-03-12_22:12:37.570000      14747.75        6.44389900e-01        1.85845235e-08  20.0153  19.7426
0202-03-12_22:12:37.777000      14747.96        6.93848700e-01        1.44946635e-08  20.0153  19.7426
0202-03-12_22:12:37.973000      14748.15        7.41566500e-01        1.53009435e-08  20.0153  19.7426
0202-03-12_22:12:38.184000      14748.36        7.92766200e-01        1.64789135e-08  20.0483  19.7664
0202-03-12_22:12:38.380000      14748.56        8.42713400e-01        1.38758035e-08  20.0483  19.7664
0202-03-12_22:12:38.574000      14748.75        8.88179900e-01        1.07768635e-08  20.0483  19.7664
0202-03-12_22:12:38.766000      14748.94        9.41363900e-01        8.97947350e-09  20.0483  19.7664
0202-03-12_22:12:38.970000      14749.15        9.91268000e-01        1.61070335e-08  20.0483  19.7664
0202-03-12_22:12:39.184000      14749.36        1.03978400e+00        1.70367135e-08  20.0483  19.7664
0202-03-12_22:12:39.390000      14749.57        1.08984600e+00        1.85861835e-08  20.0357  19.6524
0202-03-12_22:12:39.582000      14749.76        1.13987300e+00        1.34419435e-08  20.0357  19.6524
0202-03-12_22:12:39.790000      14749.97        1.18515100e+00        1.13966435e-08  20.0357  19.6524
0202-03-12_22:12:39.984000      14750.16        1.23930700e+00        1.33179935e-08  20.0357  19.6524
0202-03-12_22:12:40.180000      14750.36        1.28878000e+00        1.20164335e-08  19.9993  19.7001
0202-03-12_22:12:40.375000      14750.55        1.33418300e+00        1.22023735e-08  19.9993  19.7001
0202-03-12_22:12:40.566000      14750.74        1.38784200e+00        1.23883035e-08  19.9993  19.7001
0202-03-12_22:12:40.770000      14750.95        1.43735100e+00        1.09008135e-08  19.9993  19.7001
0202-03-12_22:12:40.965000      14751.14        1.48450300e+00        9.53728350e-09  19.9993  19.7001
0202-03-12_22:12:41.168000      14751.35        1.53705200e+00        9.35134350e-09  20.0512  19.6526
0202-03-12_22:12:41.370000      14751.55        1.58658400e+00        1.03430035e-08  20.0512  19.6526
0202-03-12_22:12:41.562000      14751.74        1.63264700e+00        5.38470350e-09  20.0512  19.6526
0202-03-12_22:12:41.758000      14751.93        1.68529200e+00        4.20710350e-09  20.0512  19.6526
0202-03-12_22:12:41.960000      14752.14        1.73518400e+00       -5.65266500e-10  20.0512  19.6526
0202-03-12_22:12:42.168000      14752.34        1.78326900e+00        2.96753350e-09  20.0231  19.7578
0202-03-12_22:12:42.360000      14752.54        1.83437600e+00        5.01283350e-09  20.0231  19.7578
0202-03-12_22:12:42.555000      14752.73        1.88403300e+00        8.91749350e-09  20.0231  19.7578
0202-03-12_22:12:42.746000      14752.92        1.93200800e+00        8.23572350e-09  20.0231  19.7578
0202-03-12_22:12:42.940000      14753.12        1.98042500e+00        7.43000350e-09  20.0231  19.7578
0202-03-12_22:12:43.156000      14753.33        2.03323500e+00        7.98781350e-09  20.0522  19.7722
0202-03-12_22:12:43.350000      14753.53        2.08111000e+00        9.28936350e-09  20.0522  19.7722
0202-03-12_22:12:43.555000      14753.73        2.13035200e+00        6.56238350e-09  20.0522  19.7722
0202-03-12_22:12:43.750000      14753.93        2.18165600e+00        5.57105350e-09  20.0522  19.7722
0202-03-12_22:12:43.940000      14754.12        2.23158400e+00        3.77392350e-09  20.0522  19.7722
0202-03-12_22:12:44.160000      14754.34        2.27929700e+00        7.92667350e-09  20.0346  19.6261
0202-03-12_22:12:44.355000      14754.53        2.33091800e+00        7.86469350e-09  20.0346  19.6261
0202-03-12_22:12:44.562000      14754.74        2.38041000e+00        9.22822350e-09  20.0346  19.6261
0202-03-12_22:12:44.758000      14754.93        2.42747000e+00        4.64179350e-09  20.0346  19.6261
0202-03-12_22:12:44.950000      14755.13        2.47968400e+00        6.50116350e-09  20.0346  19.6261
0202-03-12_22:12:45.164000      14755.34        2.52935600e+00        5.44752350e-09  20.0243  19.8001
0202-03-12_22:12:45.360000      14755.54        2.57610500e+00        8.17458350e-09  20.0243  19.8001
0202-03-12_22:12:45.550000      14755.73        2.62848300e+00        2.41055350e-09  20.0243  19.8001
0202-03-12_22:12:45.758000      14755.93        2.67843300e+00        5.01366350e-09  20.0243  19.8001
0202-03-12_22:12:45.950000      14756.13        2.72617900e+00        5.94335350e-09  20.0243  19.8001
0202-03-12_22:12:46.152000      14756.33        2.77818100e+00        4.33190350e-09  20.0504  19.6461
0202-03-12_22:12:46.350000      14756.53        2.82746900e+00        3.83607350e-09  20.0504  19.6461
0202-03-12_22:12:46.555000      14756.73        2.87241700e+00        4.57981350e-09  20.0504  19.6461
0202-03-12_22:12:46.746000      14756.92        2.92655700e+00        4.95168350e-09  20.0504  19.6461
0202-03-12_22:12:46.938000      14757.12        2.97600400e+00        5.81939350e-09  20.0504  19.6461
0202-03-12_22:12:47.145000      14757.32        3.02220700e+00        5.53635000e-11  20.0173  19.7290
0202-03-12_22:12:47.344000      14757.52        3.07566700e+00       -2.11389650e-09  20.0173  19.7290
0202-03-12_22:12:47.535000      14757.71        3.12508600e+00       -1.37014650e-09  20.0173  19.7290
0202-03-12_22:12:47.727000      14757.90        3.16964000e+00       -2.79566650e-09  20.0173  19.7290
0202-03-12_22:12:47.934000      14758.11        3.22401100e+00        3.71211350e-09  20.0173  19.7290
0202-03-12_22:12:48.140000      14758.32        3.27423000e+00        3.96002350e-09  20.0547  19.7774
0202-03-12_22:12:48.350000      14758.53        3.32288200e+00        7.05896350e-09  20.0547  19.7774
0202-03-12_22:12:48.547000      14758.72        3.37324700e+00        9.53812350e-09  20.0547  19.7774
0202-03-12_22:12:48.740000      14758.92        3.42284600e+00        1.87729635e-08  20.0547  19.7774
0202-03-12_22:12:48.934000      14759.11        3.46850900e+00        3.13546635e-08  20.0547  19.7774
0202-03-12_22:12:49.150000      14759.32        3.52222600e+00        4.88326935e-08  20.0243  19.6392
0202-03-12_22:12:49.344000      14759.52        3.57066000e+00        7.43679635e-08  20.0243  19.6392
0202-03-12_22:12:49.543000      14759.72        3.61980800e+00        1.00523453e-07  20.0243  19.6392
0202-03-12_22:12:49.740000      14759.91        3.67123800e+00        1.57979554e-07  20.0243  19.6392
0202-03-12_22:12:49.930000      14760.11        3.72075500e+00        2.04341023e-07  20.0243  19.6392
0202-03-12_22:12:50.140000      14760.32        3.76912600e+00        2.76361323e-07  20.0259  19.8068
0202-03-12_22:12:50.344000      14760.52        3.82056200e+00        4.01186763e-07  20.0259  19.8068
0202-03-12_22:12:50.550000      14760.73        3.86984100e+00        5.92391563e-07  20.0259  19.8068
0202-03-12_22:12:50.742000      14760.92        3.91772000e+00        7.68039663e-07  20.0259  19.8068
0202-03-12_22:12:50.938000      14761.11        3.96620500e+00        9.96059913e-07  20.0259  19.8068
0202-03-12_22:12:51.152000      14761.33        4.01914400e+00        1.43251508e-06  20.0451  19.6552
0202-03-12_22:12:51.344000      14761.52        4.06709200e+00        2.76115602e-06  20.0451  19.6552
0202-03-12_22:12:51.540000      14761.71        4.11591400e+00        2.85567379e-06  20.0451  19.6552
0202-03-12_22:12:51.730000      14761.91        4.16804900e+00        4.48435440e-06  20.0451  19.6552
0202-03-12_22:12:51.926000      14762.10        4.21727300e+00        6.17309253e-06  20.0451  19.6552
0202-03-12_22:12:52.130000      14762.31        4.26289600e+00        6.32711003e-06  20.0235  19.6127
0202-03-12_22:12:52.344000      14762.52        4.31706600e+00        9.88500663e-06  20.0235  19.6127
0202-03-12_22:12:52.543000      14762.72        4.36453700e+00        1.31401365e-05  20.0235  19.6127
0202-03-12_22:12:52.734000      14762.91        4.41421700e+00        1.55938797e-05  20.0235  19.6127
0202-03-12_22:12:52.934000      14763.11        4.46564300e+00        2.10951234e-05  20.0235  19.6127

File: chapter 6/data/020k_ffj28/Ic/1_anneal/Ic_2024-03-12_22-17-56847784_f28-6e20pm2-1200keV-102nA-20k.txt
# Ic = 0.57 A, n = 21.06 , Tavg = 21.23 K, f28-6e20pm2-1200keV-102nA-20k
#datetime                        t_s     iHTS_A                vHTS_V                tHTS_K  tTAR_K
0202-03-12_22:17:53.418000      15063.59        5.69156700e-02        6.36522600e-09  21.2543  19.7688
0202-03-12_22:17:53.620000      15063.80        4.99572300e-02        1.01454660e-08  21.2543  19.7688
0202-03-12_22:17:53.812000      15063.99        9.94085700e-02        7.10803600e-09  21.2543  19.7688
0202-03-12_22:17:54.030000      15064.21        1.44544000e-01        1.28155600e-09  21.2543  19.7688
0202-03-12_22:17:54.270000      15064.45        2.00979700e-01       -1.19774400e-09  21.2462  19.7336
0202-03-12_22:17:54.460000      15064.64        2.44255600e-01       -1.25972400e-09  21.2462  19.7336
0202-03-12_22:17:54.656000      15064.83        2.97656200e-01       -1.38368400e-09  21.2462  19.7336
0202-03-12_22:17:54.860000      15065.04        3.47493400e-01       -6.09407400e-09  21.2462  19.7336
0202-03-12_22:17:55.066000      15065.24        3.95862000e-01       -6.83781400e-09  21.2462  19.7336
0202-03-12_22:17:55.277000      15065.45        4.45426100e-01       -6.65188400e-09  21.2769  19.6721
0202-03-12_22:17:55.470000      15065.65        4.95466700e-01       -2.80919400e-09  21.2769  19.6721
0202-03-12_22:17:55.660000      15065.84        5.41054800e-01        2.17344060e-08  21.2769  19.6721
0202-03-12_22:17:55.855000      15066.03        5.94667700e-01        2.11761366e-07  21.2769  19.6721
0202-03-12_22:17:56.074000      15066.25        6.44760100e-01        5.76084612e-06  21.2769  19.6721
0202-03-12_22:17:56.290000      15066.47        6.93096900e-01        1.57481074e-05  21.2317  19.8107
0202-03-12_22:17:56.480000      15066.66        7.43147800e-01        2.77602150e-05  21.2317  19.8107

File: chapter 6/data/020k_ffj28/Ic/1_anneal/Ic_2024-03-12_22-18-51229795_f28-6e20pm2-1200keV-88nA-20k.txt
# Ic = 0.83 A, n = 15.78 , Tavg = 21.07 K, f28-6e20pm2-1200keV-88nA-20k
#datetime                        t_s     iHTS_A                vHTS_V                tHTS_K  tTAR_K
0202-03-12_22:18:46.082000      15116.26        5.09382200e-02       -3.05865100e-09  21.0886  19.6610
0202-03-12_22:18:46.277000      15116.45        5.02169300e-02       -5.04197100e-09  21.0518  19.8079
0202-03-12_22:18:46.473000      15116.65        9.94961600e-02       -3.55406100e-09  21.0518  19.8079
0202-03-12_22:18:46.664000      15116.84        1.45280200e-01       -6.21872100e-09  21.0518  19.8079
0202-03-12_22:18:46.867000      15117.05        1.98765800e-01       -1.07392100e-09  21.0518  19.8079
0202-03-12_22:18:47.074000      15117.25        2.48634300e-01        1.28127900e-09  21.0518  19.8079
0202-03-12_22:18:47.297000      15117.47        2.97861600e-01        4.75208900e-09  21.1210  19.6938
0202-03-12_22:18:47.490000      15117.67        3.47522200e-01        5.80572900e-09  21.1210  19.6938
0202-03-12_22:18:47.695000      15117.87        3.96779200e-01        3.57448900e-09  21.1210  19.6938
0202-03-12_22:18:47.887000      15118.06        4.44414000e-01        3.69844900e-09  21.1210  19.6938
0202-03-12_22:18:48.130000      15118.30        4.98605700e-01        1.71512900e-09  21.1210  19.6938
0202-03-12_22:18:48.336000      15118.51        5.42623700e-01        3.07865900e-09  21.0529  19.7414
0202-03-12_22:18:48.527000      15118.70        5.94974100e-01        3.63646900e-09  21.0529  19.7414
0202-03-12_22:18:48.723000      15118.90        6.44376500e-01       -3.30171000e-10  21.0529  19.7414
0202-03-12_22:18:48.926000      15119.10        6.89571400e-01        3.76042900e-09  21.0529  19.7414
0202-03-12_22:18:49.137000      15119.31        7.43939800e-01        1.13218390e-08  21.1194  19.8184
0202-03-12_22:18:49.340000      15119.52        7.91415800e-01        2.43373790e-08  21.1194  19.8184
0202-03-12_22:18:49.543000      15119.72        8.40448600e-01        4.84471290e-08  21.1194  19.8184
0202-03-12_22:18:49.746000      15119.92        8.92154500e-01        1.76991129e-07  21.1194  19.8184
0202-03-12_22:18:49.938000      15120.12        9.40095000e-01        1.32452830e-06  21.1194  19.8184
0202-03-12_22:18:50.156000      15120.33        9.89923100e-01        3.39046706e-06  21.0656  19.6424
0202-03-12_22:18:50.360000      15120.54        1.04116100e+00        8.69070654e-06  21.0656  19.6424
0202-03-12_22:18:50.555000      15120.73        1.08869800e+00        1.61504724e-05  21.0656  19.6424
0202-03-12_22:18:50.750000      15120.93        1.13742700e+00        2.54231173e-05  21.0656  19.6424

File: chapter 6/data/020k_ffj28/Ic/1_anneal/Ic_2024-03-12_22-22-22725677_f28-6e20pm2-1200keV-0nA-20k.txt
# Ic = 3.47 A, n = 23.82 , Tavg = 20.03 K, f28-6e20pm2-1200keV-0nA-20k
#datetime                        t_s     iHTS_A                vHTS_V                tHTS_K  tTAR_K
0202-03-12_22:21:39.720000      15289.90        1.72246700e-02        1.04062420e-08  20.0881  19.7990
0202-03-12_22:21:39.920000      15290.10        2.35485700e-02        5.69585200e-09  20.0881  19.7990
0202-03-12_22:21:40.133000      15290.31        4.25098800e-02        1.41931200e-09  20.0143  19.6155
0202-03-12_22:21:40.330000      15290.51        6.30072600e-02       -3.47700800e-09  20.0143  19.6155
0202-03-12_22:21:40.523000      15290.70        8.28850300e-02       -4.03481800e-09  20.0143  19.6155
0202-03-12_22:21:40.720000      15290.90        1.02258900e-01       -1.30158000e-10  20.0143  19.6155
0202-03-12_22:21:40.910000      15291.09        1.21834700e-01        5.01408200e-09  20.0143  19.6155
0202-03-12_22:21:41.120000      15291.30        1.42121300e-01       -4.40048000e-10  20.0509  19.8246
0202-03-12_22:21:41.320000      15291.50        1.62146700e-01       -7.49948000e-10  20.0509  19.8246
0202-03-12_22:21:41.510000      15291.69        1.80167100e-01       -5.39835800e-09  20.0509  19.8246
0202-03-12_22:21:41.710000      15291.89        2.01712300e-01        2.59691200e-09  20.0509  19.8246
0202-03-12_22:21:41.906000      15292.08        2.21898000e-01        4.39377200e-09  20.0509  19.8246
0202-03-12_22:21:42.110000      15292.29        2.40473400e-01        1.20786220e-08  20.0353  19.6399
0202-03-12_22:21:42.310000      15292.49        2.61485800e-01        1.25117820e-08  20.0353  19.6399
0202-03-12_22:21:42.500000      15292.68        2.81261900e-01        1.13961620e-08  20.0353  19.6399
0202-03-12_22:21:42.695000      15292.87        2.99530200e-01        7.61546200e-09  20.0353  19.6399
0202-03-12_22:21:42.900000      15293.08        3.20897300e-01        4.02069200e-09  20.0353  19.6399
0202-03-12_22:21:43.098000      15293.28        3.41087400e-01        4.08267200e-09  20.0409  19.7497
0202-03-12_22:21:43.310000      15293.49        3.59829100e-01        2.78111200e-09  20.0409  19.7497
0202-03-12_22:21:43.500000      15293.68        3.80428900e-01        6.80973200e-09  20.0409  19.7497
0202-03-12_22:21:43.695000      15293.87        4.00220800e-01        4.14464200e-09  20.0409  19.7497
0202-03-12_22:21:43.887000      15294.06        4.18202600e-01        9.28888200e-09  20.0409  19.7497
0202-03-12_22:21:44.090000      15294.27        4.40009000e-01        1.29456320e-08  20.0455  19.7581
0202-03-12_22:21:44.285000      15294.46        4.59972100e-01        1.94534120e-08  20.0455  19.7581
0202-03-12_22:21:44.490000      15294.67        4.77766900e-01        1.64164420e-08  20.0455  19.7581
0202-03-12_22:21:44.684000      15294.86        4.99373000e-01        1.49289520e-08  20.0455  19.7581
0202-03-12_22:21:44.875000      15295.05        5.19331600e-01        1.52388520e-08  20.0455  19.7581
0202-03-12_22:21:45.120000      15295.30        5.38807900e-01        1.02185720e-08  20.0455  19.7581
0202-03-12_22:21:45.320000      15295.50        5.58808100e-01        1.43711420e-08  20.0634  19.6553
0202-03-12_22:21:45.510000      15295.69        5.78219100e-01        1.70362320e-08  20.0634  19.6553
0202-03-12_22:21:45.707000      15295.88        5.97885400e-01        2.04450720e-08  20.0634  19.6553
0202-03-12_22:21:45.910000      15296.09        6.18522300e-01        1.61685320e-08  20.0634  19.6553
0202-03-12_22:21:46.117000      15296.29        6.38338500e-01        1.15821020e-08  20.0248  19.8134
0202-03-12_22:21:46.324000      15296.50        6.57351800e-01        1.04045020e-08  20.0248  19.8134
0202-03-12_22:21:46.516000      15296.69        6.78203900e-01        1.40612520e-08  20.0248  19.8134
0202-03-12_22:21:46.710000      15296.89        6.97772000e-01        1.76560220e-08  20.0248  19.8134
0202-03-12_22:21:46.902000      15297.08        7.16095100e-01        2.14367320e-08  20.0248  19.8134
0202-03-12_22:21:47.117000      15297.29        7.37420700e-01        2.11888120e-08  20.0248  19.8134
0202-03-12_22:21:47.332000      15297.51        7.57106300e-01        1.87716420e-08  20.0831  19.6831
0202-03-12_22:21:47.535000      15297.71        7.76922500e-01        1.31315720e-08  20.0831  19.6831
0202-03-12_22:21:47.727000      15297.90        7.97229900e-01        1.73461320e-08  20.0831  19.6831
0202-03-12_22:21:47.938000      15298.12        8.15487800e-01        1.98862120e-08  20.0831  19.6831
0202-03-12_22:21:48.140000      15298.32        8.36663400e-01        2.90576820e-08  20.0084  19.7218
0202-03-12_22:21:48.340000      15298.52        8.56767200e-01        2.77550820e-08  20.0084  19.7218
0202-03-12_22:21:48.535000      15298.71        8.74836600e-01        2.37884420e-08  20.0084  19.7218
0202-03-12_22:21:48.730000      15298.91        8.96405600e-01        2.24249120e-08  20.0084  19.7218
0202-03-12_22:21:48.926000      15299.10        9.16561600e-01        2.48420820e-08  20.0084  19.7218
0202-03-12_22:21:49.140000      15299.32        9.34665100e-01        2.27967920e-08  20.0708  19.7977
0202-03-12_22:21:49.340000      15299.52        9.56338000e-01        2.52759320e-08  20.0708  19.7977
0202-03-12_22:21:49.543000      15299.72        9.75817300e-01        2.28587620e-08  20.0708  19.7977
0202-03-12_22:21:49.740000      15299.91        9.94841000e-01        2.59577020e-08  20.0708  19.7977
0202-03-12_22:21:49.930000      15300.11        1.01515600e+00        2.63295720e-08  20.0708  19.7977
0202-03-12_22:21:50.133000      15300.31        1.03546300e+00        2.78790420e-08  20.0149  19.6242
0202-03-12_22:21:50.332000      15300.51        1.05421200e+00        2.94285120e-08  20.0149  19.6242
0202-03-12_22:21:50.535000      15300.71        1.07527200e+00        3.16597520e-08  20.0149  19.6242
0202-03-12_22:21:50.727000      15300.90        1.09497100e+00        3.52545120e-08  20.0149  19.6242
0202-03-12_22:21:50.920000      15301.10        1.11337100e+00        3.30232820e-08  20.0149  19.6242
0202-03-12_22:21:51.117000      15301.30        1.13476400e+00        3.24034920e-08  20.0459  19.8227
0202-03-12_22:21:51.324000      15301.50        1.15481000e+00        3.28373420e-08  20.0459  19.8227
0202-03-12_22:21:51.520000      15301.70        1.17262100e+00        3.45107720e-08  20.0459  19.8227
0202-03-12_22:21:51.710000      15301.89        1.19413700e+00        2.99863220e-08  20.0459  19.8227
0202-03-12_22:21:51.906000      15302.09        1.21411200e+00        2.44702120e-08  20.0459  19.8227
0202-03-12_22:21:52.120000      15302.30        1.23246300e+00        2.31686620e-08  20.0293  19.6413
0202-03-12_22:21:52.330000      15302.50        1.25395500e+00        2.71972820e-08  20.0293  19.6413
0202-03-12_22:21:52.520000      15302.70        1.27398400e+00        2.47181320e-08  20.0293  19.6413
0202-03-12_22:21:52.710000      15302.89        1.29151900e+00        2.78170620e-08  20.0293  19.6413
0202-03-12_22:21:52.914000      15303.09        1.31351400e+00        3.07920420e-08  20.0293  19.6413
0202-03-12_22:21:53.120000      15303.30        1.33328900e+00        3.37670220e-08  20.0434  19.7544
0202-03-12_22:21:53.330000      15303.50        1.35209900e+00        3.12878720e-08  20.0434  19.7544
0202-03-12_22:21:53.527000      15303.71        1.37268700e+00        3.19076620e-08  20.0434  19.7544
0202-03-12_22:21:53.723000      15303.90        1.39302900e+00        3.03581920e-08  20.0434  19.7544
0202-03-12_22:21:53.926000      15304.10        1.41101700e+00        3.38300120e-08  20.0434  19.7544
0202-03-12_22:21:54.130000      15304.31        1.43252200e+00        3.24678220e-08  20.0214  19.7524
0202-03-12_22:21:54.320000      15304.50        1.45239700e+00        3.55677720e-08  20.0214  19.7524
0202-03-12_22:21:54.527000      15304.71        1.47023700e+00        3.83568120e-08  20.0214  19.7524
0202-03-12_22:21:54.723000      15304.90        1.49208700e+00        3.86667120e-08  20.0214  19.7524
0202-03-12_22:21:54.918000      15305.09        1.51188600e+00        3.87286920e-08  20.0214  19.7524
0202-03-12_22:21:55.130000      15305.31        1.53010600e+00        3.69313020e-08  20.0562  19.6515
0202-03-12_22:21:55.324000      15305.50        1.55171600e+00        3.45141320e-08  20.0562  19.6515
0202-03-12_22:21:55.520000      15305.69        1.57150400e+00        3.58156820e-08  20.0562  19.6515
0202-03-12_22:21:55.715000      15305.89        1.59052100e+00        3.52578720e-08  20.0562  19.6515
0202-03-12_22:21:55.906000      15306.09        1.61023900e+00        3.46380920e-08  20.0562  19.6515
0202-03-12_22:21:56.100000      15306.28        1.63082700e+00        2.89360420e-08  20.0085  19.8003
0202-03-12_22:21:56.312000      15306.49        1.65110800e+00        2.63949120e-08  20.0085  19.8003
0202-03-12_22:21:56.504000      15306.68        1.67001500e+00        2.07548420e-08  20.0085  19.8003
0202-03-12_22:21:56.695000      15306.87        1.69020200e+00        2.87501020e-08  20.0085  19.8003
0202-03-12_22:21:56.890000      15307.07        1.71011800e+00        2.50313720e-08  20.0085  19.8003
0202-03-12_22:21:57.110000      15307.29        1.72954400e+00        2.34199320e-08  20.0085  19.8003
0202-03-12_22:21:57.305000      15307.48        1.75031600e+00        2.03829720e-08  20.0734  19.6868
0202-03-12_22:21:57.500000      15307.68        1.76984100e+00        2.46595020e-08  20.0734  19.6868
0202-03-12_22:21:57.690000      15307.87        1.78780900e+00        2.84402120e-08  20.0734  19.6868
0202-03-12_22:21:57.900000      15308.08        1.80930800e+00        2.22423320e-08  20.0734  19.6868
0202-03-12_22:21:58.100000      15308.28        1.82970300e+00        2.47214820e-08  20.0734  19.6868
0202-03-12_22:21:58.312000      15308.49        1.84855400e+00        2.60850120e-08  20.0004  19.7088
0202-03-12_22:21:58.504000      15308.68        1.86920600e+00        3.16631020e-08  20.0004  19.7088
0202-03-12_22:21:58.695000      15308.87        1.88906000e+00        2.55272020e-08  20.0004  19.7088
0202-03-12_22:21:58.900000      15309.08        1.90729400e+00        2.31720120e-08  20.0004  19.7088
0202-03-12_22:21:59.098000      15309.28        1.92888800e+00        1.52387320e-08  20.0632  19.7879
0202-03-12_22:21:59.293000      15309.47        1.94875500e+00        1.85236020e-08  20.0632  19.7879
0202-03-12_22:21:59.496000      15309.67        1.96667000e+00        1.73460020e-08  20.0632  19.7879
0202-03-12_22:21:59.690000      15309.87        1.98835900e+00        2.55891820e-08  20.0632  19.7879
0202-03-12_22:21:59.883000      15310.06        2.00810900e+00        2.75727820e-08  20.0632  19.7879
0202-03-12_22:22:00.082000      15310.26        2.02638000e+00        2.75730620e-08  20.0184  19.6073
0202-03-12_22:22:00.280000      15310.46        2.04776800e+00        2.37307420e-08  20.0184  19.6073
0202-03-12_22:22:00.477000      15310.65        2.06743400e+00        2.36687620e-08  20.0184  19.6073
0202-03-12_22:22:00.668000      15310.84        2.08580900e+00        2.94947720e-08  20.0184  19.6073
0202-03-12_22:22:00.870000      15311.05        2.10716400e+00        3.27176720e-08  20.0184  19.6073
0202-03-12_22:22:01.074000      15311.25        2.12756300e+00        3.42051620e-08  20.0482  19.8018
0202-03-12_22:22:01.273000      15311.45        2.14613700e+00        2.89369620e-08  20.0482  19.8018
0202-03-12_22:22:01.465000      15311.64        2.16675100e+00        3.11062220e-08  20.0482  19.8018
0202-03-12_22:22:01.656000      15311.83        2.18653800e+00        3.42051620e-08  20.0482  19.8018
0202-03-12_22:22:01.850000      15312.03        2.20477800e+00        4.00931420e-08  20.0482  19.8018
0202-03-12_22:22:02.070000      15312.25        2.22630000e+00        3.05484120e-08  20.0482  19.8018
0202-03-12_22:22:02.285000      15312.46        2.24611600e+00        2.44125120e-08  20.0255  19.6450
0202-03-12_22:22:02.477000      15312.65        2.26583400e+00        2.26151220e-08  20.0255  19.6450
0202-03-12_22:22:02.680000      15312.86        2.28611300e+00        2.56520820e-08  20.0255  19.6450
0202-03-12_22:22:02.883000      15313.06        2.30529300e+00        3.08583020e-08  20.0255  19.6450
0202-03-12_22:22:03.100000      15313.28        2.32539700e+00        3.29036020e-08  20.0427  19.7398
0202-03-12_22:22:03.297000      15313.47        2.34551000e+00        2.46604220e-08  20.0427  19.7398
0202-03-12_22:22:03.490000      15313.67        2.36368300e+00        2.44125120e-08  20.0427  19.7398
0202-03-12_22:22:03.688000      15313.86        2.38520000e+00        2.34208520e-08  20.0427  19.7398
0202-03-12_22:22:03.880000      15314.05        2.40514300e+00        3.29036020e-08  20.0427  19.7398
0202-03-12_22:22:04.082000      15314.26        2.42362600e+00        2.97426820e-08  20.0427  19.7398
0202-03-12_22:22:04.293000      15314.47        2.44493700e+00        2.98666420e-08  20.0265  19.7555
0202-03-12_22:22:04.484000      15314.66        2.46490900e+00        2.92468520e-08  20.0265  19.7555
0202-03-12_22:22:04.680000      15314.86        2.48271600e+00        2.91229020e-08  20.0265  19.7555
0202-03-12_22:22:04.875000      15315.05        2.50440600e+00        2.71395720e-08  20.0265  19.7555
0202-03-12_22:22:05.090000      15315.27        2.52428500e+00        2.36687620e-08  20.0265  19.7555
0202-03-12_22:22:05.310000      15315.49        2.54441600e+00        2.77593620e-08  20.0551  19.6493
0202-03-12_22:22:05.500000      15315.68        2.56428100e+00        3.12301720e-08  20.0551  19.6493
0202-03-12_22:22:05.695000      15315.87        2.58215100e+00        3.29655820e-08  20.0551  19.6493
0202-03-12_22:22:05.902000      15316.08        2.60350600e+00        3.50110620e-08  20.0551  19.6493
0202-03-12_22:22:06.117000      15316.29        2.62344200e+00        3.61269320e-08  20.0551  19.6493
0202-03-12_22:22:06.332000      15316.51        2.64305100e+00        3.95359420e-08  20.0110  19.8007
0202-03-12_22:22:06.535000      15316.71        2.66336900e+00        3.95979220e-08  20.0110  19.8007
0202-03-12_22:22:06.740000      15316.92        2.68238800e+00        3.92880320e-08  20.0110  19.8007
0202-03-12_22:22:06.934000      15317.11        2.70329800e+00        3.96599020e-08  20.0110  19.8007
0202-03-12_22:22:07.145000      15317.32        2.72298100e+00        4.97004720e-08  20.0735  19.6820
0202-03-12_22:22:07.340000      15317.52        2.74178600e+00        5.10020220e-08  20.0735  19.6820
0202-03-12_22:22:07.535000      15317.71        2.76298200e+00        5.27374320e-08  20.0735  19.6820
0202-03-12_22:22:07.730000      15317.91        2.78248700e+00        4.51140420e-08  20.0735  19.6820
0202-03-12_22:22:07.920000      15318.10        2.80111100e+00        4.49900820e-08  20.0735  19.6820
0202-03-12_22:22:08.125000      15318.30        2.82247700e+00        4.57338320e-08  20.0010  19.6972
0202-03-12_22:22:08.330000      15318.50        2.84215200e+00        4.52379920e-08  20.0010  19.6972
0202-03-12_22:22:08.520000      15318.70        2.86104700e+00        4.36885220e-08  20.0010  19.6972
0202-03-12_22:22:08.723000      15318.90        2.88181100e+00        4.02177120e-08  20.0010  19.6972
0202-03-12_22:22:08.914000      15319.09        2.90190400e+00        4.42463320e-08  20.0010  19.6972
0202-03-12_22:22:09.113000      15319.29        2.91998200e+00        4.39364420e-08  20.0785  19.8095
0202-03-12_22:22:09.316000      15319.49        2.94126600e+00        4.86468320e-08  20.0785  19.8095
0202-03-12_22:22:09.510000      15319.69        2.96151400e+00        5.17457720e-08  20.0785  19.8095
0202-03-12_22:22:09.703000      15319.88        2.97933900e+00        5.85014620e-08  20.0785  19.8095
0202-03-12_22:22:09.906000      15320.09        3.00105900e+00        5.45348220e-08  20.0785  19.8095
0202-03-12_22:22:10.117000      15320.29        3.02118400e+00        5.10020220e-08  20.0188  19.6043
0202-03-12_22:22:10.332000      15320.51        3.04064800e+00        4.85848520e-08  20.0188  19.6043
0202-03-12_22:22:10.527000      15320.70        3.06029800e+00        4.98244320e-08  20.0188  19.6043
0202-03-12_22:22:10.734000      15320.91        3.07883000e+00        5.61462620e-08  20.0188  19.6043
0202-03-12_22:22:10.926000      15321.10        3.10039200e+00        5.17457720e-08  20.0188  19.6043
0202-03-12_22:22:11.133000      15321.31        3.12008200e+00        5.39150320e-08  20.0477  19.8272
0202-03-12_22:22:11.332000      15321.51        3.13844100e+00        5.82535420e-08  20.0477  19.8272
0202-03-12_22:22:11.523000      15321.70        3.15982400e+00        6.39555920e-08  20.0477  19.8272
0202-03-12_22:22:11.720000      15321.89        3.17950300e+00        7.38101020e-08  20.0477  19.8272
0202-03-12_22:22:11.926000      15322.10        3.19798900e+00        7.88300220e-08  20.0477  19.8272
0202-03-12_22:22:12.125000      15322.30        3.21952100e+00        8.21764020e-08  20.0340  19.6590
0202-03-12_22:22:12.316000      15322.50        3.23928700e+00        8.18042820e-08  20.0340  19.6590
0202-03-12_22:22:12.520000      15322.70        3.25758400e+00        8.29199020e-08  20.0340  19.6590
0202-03-12_22:22:12.727000      15322.90        3.27936800e+00        9.46338920e-08  20.0340  19.6590
0202-03-12_22:22:12.918000      15323.10        3.29913400e+00        1.06099972e-07  20.0340  19.6590
0202-03-12_22:22:13.137000      15323.31        3.31723900e+00        1.20603012e-07  20.0418  19.7372
0202-03-12_22:22:13.336000      15323.51        3.33901500e+00        1.30891492e-07  20.0418  19.7372
0202-03-12_22:22:13.540000      15323.72        3.35854500e+00        1.38948732e-07  20.0418  19.7372
0202-03-12_22:22:13.730000      15323.91        3.37745200e+00        1.56736642e-07  20.0418  19.7372
0202-03-12_22:22:13.926000      15324.10        3.39846500e+00        1.68760532e-07  20.0418  19.7372
0202-03-12_22:22:14.133000      15324.31        3.41865500e+00        1.79358902e-07  20.0293  19.7540
0202-03-12_22:22:14.324000      15324.50        3.43745000e+00        1.99749922e-07  20.0293  19.7540
0202-03-12_22:22:14.527000      15324.70        3.45813000e+00        2.15864412e-07  20.0293  19.7540
0202-03-12_22:22:14.730000      15324.91        3.47809900e+00        2.53981372e-07  20.0293  19.7540
0202-03-12_22:22:14.934000      15325.11        3.49684200e+00        2.87697832e-07  20.0293  19.7540
0202-03-12_22:22:15.145000      15325.32        3.51779500e+00        3.23521572e-07  20.0614  19.6378
0202-03-12_22:22:15.340000      15325.52        3.53784700e+00        3.64551532e-07  20.0614  19.6378
0202-03-12_22:22:15.547000      15325.72        3.55568600e+00        4.11407502e-07  20.0614  19.6378
0202-03-12_22:22:15.740000      15325.92        3.57731000e+00        4.60556682e-07  20.0614  19.6378
0202-03-12_22:22:15.934000      15326.11        3.59707900e+00        5.05429322e-07  20.0614  19.6378
0202-03-12_22:22:16.152000      15326.33        3.61621100e+00        5.92943382e-07  20.0155  19.7899
0202-03-12_22:22:16.363000      15326.54        3.63685000e+00        6.57215392e-07  20.0155  19.7899
0202-03-12_22:22:16.566000      15326.74        3.65686600e+00        7.52414812e-07  20.0155  19.7899
0202-03-12_22:22:16.758000      15326.93        3.67547100e+00        8.32057562e-07  20.0155  19.7899
0202-03-12_22:22:16.960000      15327.14        3.69649000e+00        9.28496562e-07  20.0155  19.7899
0202-03-12_22:22:17.170000      15327.35        3.71629500e+00        1.07303110e-06  20.0777  19.7002
0202-03-12_22:22:17.370000      15327.55        3.73523200e+00        1.20461207e-06  20.0777  19.7002
0202-03-12_22:22:17.562000      15327.74        3.75609500e+00        1.37864852e-06  20.0777  19.7002
0202-03-12_22:22:17.754000      15327.93        3.77508600e+00        1.53942194e-06  20.0777  19.7002
0202-03-12_22:22:17.950000      15328.12        3.79475900e+00        1.69616697e-06  20.0777  19.7002
0202-03-12_22:22:18.160000      15328.34        3.81573200e+00        1.97122978e-06  20.0063  19.7098
0202-03-12_22:22:18.355000      15328.53        3.83458900e+00        2.17743350e-06  20.0063  19.7098
0202-03-12_22:22:18.547000      15328.72        3.85374200e+00        2.42590655e-06  20.0063  19.7098
0202-03-12_22:22:18.754000      15328.93        3.87510900e+00        2.77968160e-06  20.0063  19.7098
0202-03-12_22:22:18.945000      15329.12        3.89482900e+00        3.08907983e-06  20.0063  19.7098
0202-03-12_22:22:19.145000      15329.32        3.91424900e+00        3.42072844e-06  20.0673  19.7913
0202-03-12_22:22:19.350000      15329.53        3.93339400e+00        3.89517624e-06  20.0673  19.7913
0202-03-12_22:22:19.543000      15329.72        3.95462000e+00        4.30770720e-06  20.0673  19.7913
0202-03-12_22:22:19.734000      15329.91        3.97376600e+00        4.74261251e-06  20.0673  19.7913
0202-03-12_22:22:19.940000      15330.12        3.99319600e+00        5.84688895e-06  20.0673  19.7913
0202-03-12_22:22:20.145000      15330.32        4.01428800e+00        7.01388795e-06  20.0228  19.6261
0202-03-12_22:22:20.348000      15330.53        4.03413700e+00        7.11912805e-06  20.0228  19.6261
0202-03-12_22:22:20.540000      15330.72        4.05270900e+00        8.48464515e-06  20.0228  19.6261
0202-03-12_22:22:20.742000      15330.92        4.07375200e+00        8.65087225e-06  20.0228  19.6261
0202-03-12_22:22:20.938000      15331.11        4.09357400e+00        9.99085415e-06  20.0228  19.6261
0202-03-12_22:22:21.150000      15331.32        4.11191200e+00        1.14538020e-05  20.0509  19.8215
0202-03-12_22:22:21.344000      15331.52        4.13349900e+00        1.28058077e-05  20.0509  19.8215
0202-03-12_22:22:21.555000      15331.73        4.15346300e+00        1.40688738e-05  20.0509  19.8215
0202-03-12_22:22:21.758000      15331.93        4.17254800e+00        1.52397155e-05  20.0509  19.8215
0202-03-12_22:22:21.950000      15332.13        4.19291200e+00        1.71419690e-05  20.0509  19.8215
0202-03-12_22:22:22.152000      15332.33        4.21270100e+00        1.86466905e-05  20.0339  19.6625
0202-03-12_22:22:22.350000      15332.53        4.23133500e+00        2.11270823e-05  20.0339  19.6625
