Repository: shortlab/2025-devitre-PhD

# 2025-devitre-PhD
Data repository for Alexis Devitre's PhD thesis

File: chapter 6/data/020k_ffj28/Ic/1_anneal/Ic_2024-03-12_22-23-27941777_f28-6e20pm2-1200keV-78nA-20k.txt
# Ic = 1.10 A, n = 21.04 , Tavg = 21.01 K, f28-6e20pm2-1200keV-78nA-20k
#datetime                        t_s     iHTS_A                vHTS_V                tHTS_K  tTAR_K
0202-03-12_22:23:21.848000      15392.03        1.77644600e-02        3.15471700e-09  20.9849  19.8183
0202-03-12_22:23:22.050000      15392.23        5.01126800e-02       -8.73903000e-10  20.9849  19.8183
0202-03-12_22:23:22.258000      15392.44        9.89363000e-02        1.66722700e-09  20.9686  19.6746
0202-03-12_22:23:22.453000      15392.63        1.49061500e-01        1.29535700e-09  20.9686  19.6746
0202-03-12_22:23:22.645000      15392.82        1.98174500e-01        5.51004700e-09  20.9686  19.6746
0202-03-12_22:23:22.848000      15393.03        2.46541000e-01       -4.59200300e-09  20.9686  19.6746
0202-03-12_22:23:23.086000      15393.26        2.98496700e-01       -5.02547300e-09  20.9686  19.6746
0202-03-12_22:23:23.285000      15393.46        3.46202800e-01       -7.44239300e-09  20.9839  19.7464
0202-03-12_22:23:23.477000      15393.66        3.94325900e-01       -2.42210300e-09  20.9839  19.7464
0202-03-12_22:23:23.684000      15393.86        4.46031700e-01       -6.86693000e-10  20.9839  19.7464
0202-03-12_22:23:23.880000      15394.05        4.93783700e-01       -3.90959300e-09  20.9839  19.7464
0202-03-12_22:23:24.120000      15394.30        5.46811900e-01       -6.76062300e-09  20.9839  19.7464
0202-03-12_22:23:24.330000      15394.50        5.95320800e-01       -9.67363300e-09  20.9581  19.7936
0202-03-12_22:23:24.520000      15394.70        6.39866200e-01       -1.04173730e-08  20.9581  19.7936
0202-03-12_22:23:24.715000      15394.89        6.93753700e-01       -7.25645300e-09  20.9581  19.7936
0202-03-12_22:23:24.918000      15395.10        7.43034400e-01       -9.54967300e-09  20.9581  19.7936
0202-03-12_22:23:25.133000      15395.31        7.91139700e-01       -4.09553300e-09  20.9956  19.6595
0202-03-12_22:23:25.340000      15395.52        8.42616900e-01       -7.62832300e-09  20.9956  19.6595
0202-03-12_22:23:25.543000      15395.72        8.90369000e-01       -1.42600630e-08  20.9956  19.6595
0202-03-12_22:23:25.746000      15395.92        9.39802500e-01       -1.30824630e-08  20.9956  19.6595
0202-03-12_22:23:25.938000      15396.12        9.91030400e-01       -8.43405300e-09  20.9956  19.6595
0202-03-12_22:23:26.156000      15396.33        1.03964000e+00        2.79475170e-08  20.9468  19.8199
0202-03-12_22:23:26.350000      15396.53        1.09068800e+00        9.16617570e-08  20.9468  19.8199
0202-03-12_22:23:26.543000      15396.72        1.13964800e+00        2.31547977e-07  20.9468  19.8199
0202-03-12_22:23:26.750000      15396.93        1.18747700e+00        1.50539887e-06  20.9468  19.8199
0202-03-12_22:23:26.940000      15397.12        1.23727000e+00        3.75070592e-06  20.9468  19.8199
0202-03-12_22:23:27.156000      15397.33        1.28897300e+00        6.46475885e-06  21.0089  19.7184
0202-03-12_22:23:27.350000      15397.53        1.33672400e+00        1.13610861e-05  21.0089  19.7184
0202-03-12_22:23:27.560000      15397.74        1.38614100e+00        2.08680182e-05  21.0089  19.7184

File: chapter 6/data/020k_ffj28/Ic/1_anneal/Ic_2024-03-12_22-29-13781214_f28-6e20pm2-1200keV-0nA-20k.txt
# Ic = 3.45 A, n = 25.93 , Tavg = 20.05 K, f28-6e20pm2-1200keV-0nA-20k
#datetime                        t_s     iHTS_A                vHTS_V                tHTS_K  tTAR_K
0202-03-12_22:28:56.465000      15726.64        1.78049800e-02        7.18953800e-09  20.0074  19.7807
0202-03-12_22:28:56.668000      15726.85        5.03357300e-02        3.71878000e-10  20.0074  19.7807
0202-03-12_22:28:56.860000      15727.04        9.66422300e-02        3.96663800e-09  20.0074  19.7807
0202-03-12_22:28:57.098000      15727.28        1.49513100e-01        8.67708000e-10  20.0074  19.7807
0202-03-12_22:28:57.312000      15727.49        1.98052500e-01        3.84268800e-09  20.0706  19.7482
0202-03-12_22:28:57.510000      15727.69        2.47972900e-01        2.66508800e-09  20.0706  19.7482
0202-03-12_22:28:57.703000      15727.88        2.97695900e-01        6.63172800e-09  20.0706  19.7482
0202-03-12_22:28:57.910000      15728.09        3.42822500e-01        8.36713800e-09  20.0706  19.7482
0202-03-12_22:28:58.113000      15728.29        3.96876200e-01        1.05362280e-08  20.0113  19.6593
0202-03-12_22:28:58.310000      15728.49        4.46465600e-01        8.30474800e-09  20.0113  19.6593
0202-03-12_22:28:58.504000      15728.68        4.91409700e-01        1.18991780e-08  20.0113  19.6593
0202-03-12_22:28:58.695000      15728.87        5.44826700e-01        1.25808680e-08  20.0113  19.6593
0202-03-12_22:28:58.887000      15729.06        5.94494400e-01        1.19610780e-08  20.0113  19.6593
0202-03-12_22:28:59.110000      15729.29        6.42538900e-01        9.60588800e-09  20.0705  19.8481
0202-03-12_22:28:59.320000      15729.50        6.93928600e-01        5.14341800e-09  20.0705  19.8481
0202-03-12_22:28:59.523000      15729.70        7.43363600e-01        9.60588800e-09  20.0705  19.8481
0202-03-12_22:28:59.727000      15729.90        7.89596000e-01        7.25068800e-09  20.0705  19.8481
0202-03-12_22:28:59.926000      15730.10        8.42676100e-01        1.09694180e-08  20.0705  19.8481
0202-03-12_22:29:00.130000      15730.30        8.92152700e-01        5.45330800e-09  20.0247  19.6149
0202-03-12_22:29:00.336000      15730.51        9.39424800e-01        1.06595280e-08  20.0247  19.6149
0202-03-12_22:29:00.527000      15730.70        9.91449700e-01        1.27667980e-08  20.0247  19.6149
0202-03-12_22:29:00.720000      15730.90        1.04083400e+00        1.35105480e-08  20.0247  19.6149
0202-03-12_22:29:00.910000      15731.09        1.08583900e+00        1.17131680e-08  20.0247  19.6149
0202-03-12_22:29:01.117000      15731.29        1.13969600e+00        1.69813580e-08  20.0466  19.7994
0202-03-12_22:29:01.324000      15731.50        1.18971700e+00        2.16297680e-08  20.0466  19.7994
0202-03-12_22:29:01.516000      15731.69        1.23692300e+00        2.39229780e-08  20.0466  19.7994
0202-03-12_22:29:01.707000      15731.89        1.28866300e+00        1.54938680e-08  20.0466  19.7994
0202-03-12_22:29:01.902000      15732.08        1.33804800e+00        1.00397380e-08  20.0466  19.7994
0202-03-12_22:29:02.113000      15732.29        1.38412900e+00        6.44496800e-09  20.0445  19.7128
0202-03-12_22:29:02.316000      15732.49        1.43807100e+00        1.24569080e-08  20.0445  19.7128
0202-03-12_22:29:02.547000      15732.72        1.48804900e+00        1.31386780e-08  20.0445  19.7128
0202-03-12_22:29:02.754000      15732.93        1.53696500e+00        1.84068680e-08  20.0445  19.7128
0202-03-12_22:29:02.945000      15733.12        1.58602300e+00        2.20636180e-08  20.0445  19.7128
0202-03-12_22:29:03.150000      15733.33        1.62545100e+00        2.29313180e-08  20.0461  19.6963
0202-03-12_22:29:03.360000      15733.54        1.68707100e+00        1.42542980e-08  20.0461  19.6963
0202-03-12_22:29:03.566000      15733.74        1.73540000e+00        6.94079800e-09  20.0461  19.6963
0202-03-12_22:29:03.766000      15733.94        1.78333500e+00        1.04116080e-08  20.0461  19.6963
0202-03-12_22:29:03.960000      15734.14        1.83444800e+00        1.36345080e-08  20.0461  19.6963
0202-03-12_22:29:04.180000      15734.36        1.88405300e+00        1.08443980e-08  20.0261  19.8050
0202-03-12_22:29:04.370000      15734.55        1.93287300e+00        1.02857880e-08  20.0261  19.8050
0202-03-12_22:29:04.566000      15734.74        1.98304900e+00        8.98342800e-09  20.0261  19.8050
0202-03-12_22:29:04.770000      15734.95        2.03258400e+00        1.54911980e-08  20.0261  19.8050
0202-03-12_22:29:04.965000      15735.14        2.08033700e+00        1.29500680e-08  20.0261  19.8050
0202-03-12_22:29:05.168000      15735.35        2.13284400e+00        1.31979880e-08  20.0652  19.6427
0202-03-12_22:29:05.367000      15735.54        2.18184400e+00        7.31000800e-09  20.0652  19.6427
0202-03-12_22:29:05.560000      15735.74        2.22707200e+00        6.56625800e-09  20.0652  19.6427
0202-03-12_22:29:05.754000      15735.93        2.28087000e+00        2.10378800e-09  20.0652  19.6427
0202-03-12_22:29:05.950000      15736.13        2.33085600e+00        1.79389800e-09  20.0652  19.6427
0202-03-12_22:29:06.156000      15736.33        2.37769300e+00        4.39700800e-09  20.0139  19.7839
0202-03-12_22:29:06.363000      15736.54        2.43018300e+00        4.39700800e-09  20.0139  19.7839
0202-03-12_22:29:06.560000      15736.74        2.47452100e+00        1.82448000e-10  20.0139  19.7839
0202-03-12_22:29:06.760000      15736.94        2.52433000e+00       -9.95142000e-10  20.0139  19.7839
0202-03-12_22:29:06.953000      15737.13        2.57903800e+00       -3.41231200e-09  20.0139  19.7839
0202-03-12_22:29:07.168000      15737.35        2.62939300e+00       -3.53627200e-09  20.0694  19.7051
0202-03-12_22:29:07.367000      15737.55        2.67669500e+00        3.96315800e-09  20.0694  19.7051
0202-03-12_22:29:07.562000      15737.74        2.72795700e+00        4.76887800e-09  20.0694  19.7051
0202-03-12_22:29:07.766000      15737.94        2.77585200e+00        1.15245580e-08  20.0694  19.7051
0202-03-12_22:29:07.965000      15738.14        2.82517600e+00        1.17724780e-08  20.0694  19.7051
0202-03-12_22:29:08.164000      15738.34        2.87711600e+00        1.48714080e-08  20.0079  19.6684
0202-03-12_22:29:08.367000      15738.55        2.92468600e+00        1.32599680e-08  20.0079  19.6684
0202-03-12_22:29:08.562000      15738.74        2.97453200e+00        1.89620080e-08  20.0079  19.6684
0202-03-12_22:29:08.754000      15738.93        3.02566400e+00        1.89620080e-08  20.0079  19.6684
0202-03-12_22:29:08.957000      15739.14        3.07392200e+00        1.81562880e-08  20.0079  19.6684
0202-03-12_22:29:09.168000      15739.35        3.12282400e+00        1.93338780e-08  20.0640  19.8417
0202-03-12_22:29:09.367000      15739.54        3.17480100e+00        2.70192480e-08  20.0640  19.8417
0202-03-12_22:29:09.562000      15739.74        3.22271800e+00        4.82159780e-08  20.0640  19.8417
0202-03-12_22:29:09.754000      15739.93        3.27145100e+00        6.74293780e-08  20.0640  19.8417
0202-03-12_22:29:09.950000      15740.13        3.32372300e+00        8.94318380e-08  20.0640  19.8417
0202-03-12_22:29:10.164000      15740.34        3.37336000e+00        1.26743918e-07  20.0259  19.6170
0202-03-12_22:29:10.360000      15740.54        3.42220300e+00        1.71617208e-07  20.0259  19.6170
0202-03-12_22:29:10.566000      15740.74        3.47257600e+00        2.31985178e-07  20.0259  19.6170
0202-03-12_22:29:10.758000      15740.93        3.52025600e+00        3.54703128e-07  20.0259  19.6170
0202-03-12_22:29:10.953000      15741.13        3.56961400e+00        4.79838258e-07  20.0259  19.6170
0202-03-12_22:29:11.150000      15741.33        3.62182800e+00        6.57159498e-07  20.0537  19.8183
0202-03-12_22:29:11.348000      15741.53        3.67153000e+00        9.76907938e-07  20.0537  19.8183
0202-03-12_22:29:11.543000      15741.72        3.71710500e+00        1.29461108e-06  20.0537  19.8183
0202-03-12_22:29:11.734000      15741.91        3.77010400e+00        2.58494694e-06  20.0537  19.8183
0202-03-12_22:29:11.930000      15742.11        3.82012900e+00        3.78671515e-06  20.0537  19.8183
0202-03-12_22:29:12.133000      15742.31        3.86607200e+00        3.91185027e-06  20.0307  19.7062
0202-03-12_22:29:12.336000      15742.51        3.91908700e+00        6.12765298e-06  20.0307  19.7062
0202-03-12_22:29:12.543000      15742.72        3.96914400e+00        7.64817798e-06  20.0307  19.7062
0202-03-12_22:29:12.742000      15742.92        4.01679000e+00        1.09991836e-05  20.0307  19.7062
0202-03-12_22:29:12.950000      15743.13        4.06840700e+00        1.35719220e-05  20.0307  19.7062
0202-03-12_22:29:13.176000      15743.35        4.11751000e+00        1.87118205e-05  20.0494  19.6918
0202-03-12_22:29:13.402000      15743.58        4.16885200e+00        2.27318866e-05  20.0494  19.6918

File: chapter 6/data/020k_ffj28/Ic/1_anneal/Ic_2024-03-12_22-42-08944236_f28-6e20pm2-1200keV-0nA-20k.txt
# Ic = 3.17 A, n = 25.67 , Tavg = 20.04 K, f28-6e20pm2-1200keV-0nA-20k
#datetime                        t_s     iHTS_A                vHTS_V                tHTS_K  tTAR_K
0202-03-12_22:41:53.074000      16503.25        1.71812700e-02       -2.77044800e-09  20.0423  19.6526
0202-03-12_22:41:53.285000      16503.46        5.04437000e-02       -9.11088000e-10  20.0494  19.8184
0202-03-12_22:41:53.477000      16503.65        9.77534800e-02        4.72898200e-09  20.0494  19.8184
0202-03-12_22:41:53.680000      16503.86        1.49221800e-01        1.42552000e-10  20.0494  19.8184
0202-03-12_22:41:53.870000      16504.05        1.98665800e-01       -6.67511800e-09  20.0494  19.8184
0202-03-12_22:41:54.105000      16504.28        2.47664500e-01       -5.99334800e-09  20.0494  19.8184
0202-03-12_22:41:54.312000      16504.49        2.98126600e-01       -1.09702800e-09  20.0618  19.6400
0202-03-12_22:41:54.504000      16504.68        3.45667900e-01        4.41908200e-09  20.0618  19.6400
0202-03-12_22:41:54.703000      16504.88        3.94691500e-01        8.01385200e-09  20.0618  19.6400
0202-03-12_22:41:54.900000      16505.07        4.46271100e-01        6.71230200e-09  20.0618  19.6400
0202-03-12_22:41:55.113000      16505.29        4.96040100e-01        1.05549820e-08  20.0306  19.7938
0202-03-12_22:41:55.324000      16505.50        5.44474800e-01        2.99357200e-09  20.0306  19.7938
0202-03-12_22:41:55.527000      16505.70        5.94813700e-01       -1.53087800e-09  20.0306  19.7938
0202-03-12_22:41:55.720000      16505.90        6.41696100e-01        1.01025200e-09  20.0306  19.7938
0202-03-12_22:41:55.930000      16506.11        6.93928700e-01        1.93993200e-09  20.0306  19.7938
0202-03-12_22:41:56.152000      16506.33        7.44467900e-01        2.43576200e-09  20.0306  19.7938
0202-03-12_22:41:56.350000      16506.53        7.92834000e-01        1.87795200e-09  20.0704  19.7254
0202-03-12_22:41:56.547000      16506.72        8.42880500e-01       -1.53087800e-09  20.0704  19.7254
0202-03-12_22:41:56.754000      16506.93        8.90476700e-01        2.68368200e-09  20.0704  19.7254
0202-03-12_22:41:56.945000      16507.12        9.39674300e-01        1.94028200e-09  20.0704  19.7254
0202-03-12_22:41:57.152000      16507.33        9.91463200e-01        7.70483200e-09  20.0381  19.6611
0202-03-12_22:41:57.350000      16507.53        1.03644300e+00        4.97846200e-09  20.0381  19.6611
0202-03-12_22:41:57.543000      16507.72        1.09017600e+00        9.93693200e-09  20.0381  19.6611
0202-03-12_22:41:57.734000      16507.91        1.13995100e+00        8.57340200e-09  20.0381  19.6611
0202-03-12_22:41:57.934000      16508.11        1.18771000e+00        1.36556620e-08  20.0381  19.6611
0202-03-12_22:41:58.145000      16508.32        1.23727600e+00        1.47093020e-08  20.0428  19.8204
0202-03-12_22:41:58.350000      16508.53        1.28890000e+00        1.92337520e-08  20.0428  19.8204
0202-03-12_22:41:58.547000      16508.72        1.33397800e+00        1.37176420e-08  20.0428  19.8204
0202-03-12_22:41:58.740000      16508.91        1.38786800e+00        7.58174200e-09  20.0428  19.8204
0202-03-12_22:41:58.930000      16509.11        1.43748400e+00        6.71404200e-09  20.0428  19.8204
0202-03-12_22:41:59.145000      16509.32        1.48565900e+00        7.82965200e-09  20.0530  19.6270
0202-03-12_22:41:59.340000      16509.52        1.53674800e+00        1.11765120e-08  20.0530  19.6270
0202-03-12_22:41:59.530000      16509.71        1.58667800e+00        7.20987200e-09  20.0530  19.6270
0202-03-12_22:41:59.727000      16509.90        1.63427200e+00        1.09285920e-08  20.0530  19.6270
0202-03-12_22:41:59.918000      16510.10        1.68348200e+00        1.50811720e-08  20.0530  19.6270
0202-03-12_22:42:00.133000      16510.31        1.73575500e+00        1.91098020e-08  20.0400  19.7897
0202-03-12_22:42:00.330000      16510.51        1.78345200e+00        1.62587720e-08  20.0400  19.7897
0202-03-12_22:42:00.523000      16510.70        1.83223700e+00        1.51431520e-08  20.0400  19.7897
0202-03-12_22:42:00.727000      16510.90        1.88392900e+00        1.46473220e-08  20.0400  19.7897
0202-03-12_22:42:00.918000      16511.10        1.93357100e+00        1.40895120e-08  20.0400  19.7897
0202-03-12_22:42:01.120000      16511.30        1.97880400e+00        1.11765120e-08  20.0538  19.7068
0202-03-12_22:42:01.330000      16511.51        2.03385800e+00        1.39035820e-08  20.0538  19.7068
0202-03-12_22:42:01.523000      16511.70        2.08244400e+00        1.58249220e-08  20.0538  19.7068
0202-03-12_22:42:01.723000      16511.90        2.12795400e+00        1.66926220e-08  20.0538  19.7068
0202-03-12_22:42:01.918000      16512.09        2.18175800e+00        1.60728320e-08  20.0538  19.7068
0202-03-12_22:42:02.113000      16512.29        2.23126600e+00        1.89858420e-08  20.0326  19.6610
0202-03-12_22:42:02.320000      16512.50        2.27992200e+00        1.87379220e-08  20.0326  19.6610
0202-03-12_22:42:02.516000      16512.69        2.32932900e+00        2.04113520e-08  20.0326  19.6610
0202-03-12_22:42:02.707000      16512.88        2.38052400e+00        2.01014620e-08  20.0326  19.6610
0202-03-12_22:42:02.900000      16513.08        2.42804400e+00        2.23328420e-08  20.0326  19.6610
0202-03-12_22:42:03.110000      16513.29        2.47781300e+00        1.83668120e-08  20.0511  19.8188
0202-03-12_22:42:03.310000      16513.49        2.53001600e+00        2.24578720e-08  20.0511  19.8188
0202-03-12_22:42:03.500000      16513.68        2.57730700e+00        2.10326620e-08  20.0511  19.8188
0202-03-12_22:42:03.695000      16513.87        2.62578000e+00        2.87180320e-08  20.0511  19.8188
0202-03-12_22:42:03.890000      16514.07        2.67832900e+00        2.07847420e-08  20.0511  19.8188
0202-03-12_22:42:04.090000      16514.27        2.72877900e+00        2.34498320e-08  20.0552  19.6485
0202-03-12_22:42:04.285000      16514.46        2.77500400e+00        3.25607220e-08  20.0552  19.6485
0202-03-12_22:42:04.480000      16514.66        2.82699200e+00        3.75810020e-08  20.0552  19.6485
0202-03-12_22:42:04.670000      16514.85        2.87692900e+00        4.63200120e-08  20.0552  19.6485
0202-03-12_22:42:04.875000      16515.05        2.92229600e+00        4.99147920e-08  20.0552  19.6485
0202-03-12_22:42:05.094000      16515.27        2.97610600e+00        6.94381120e-08  20.0552  19.6485
0202-03-12_22:42:05.310000      16515.48        3.02555500e+00        9.34239220e-08  20.0392  19.7954
0202-03-12_22:42:05.500000      16515.68        3.07363000e+00        1.21252412e-07  20.0392  19.7954
0202-03-12_22:42:05.700000      16515.88        3.12466300e+00        1.63645922e-07  20.0392  19.7954
0202-03-12_22:42:05.890000      16516.07        3.17300900e+00        2.27793992e-07  20.0392  19.7954
0202-03-12_22:42:06.110000      16516.28        3.22167200e+00        3.51565692e-07  20.0392  19.7954
0202-03-12_22:42:06.310000      16516.48        3.27440800e+00        4.72920222e-07  20.0548  19.7026
0202-03-12_22:42:06.520000      16516.70        3.32171200e+00        6.36544292e-07  20.0548  19.7026
0202-03-12_22:42:06.710000      16516.89        3.37219200e+00        9.53689902e-07  20.0548  19.7026
0202-03-12_22:42:06.918000      16517.09        3.42285100e+00        1.30746499e-06  20.0548  19.7026
0202-03-12_22:42:07.130000      16517.31        3.47084700e+00        2.97438528e-06  20.0327  19.6662
0202-03-12_22:42:07.340000      16517.52        3.52261200e+00        3.09406637e-06  20.0327  19.6662
0202-03-12_22:42:07.535000      16517.71        3.57214200e+00        4.77208085e-06  20.0327  19.6662
0202-03-12_22:42:07.742000      16517.92        3.61745000e+00        6.64037032e-06  20.0327  19.6662
0202-03-12_22:42:07.938000      16518.11        3.67111500e+00        9.29374532e-06  20.0327  19.6662
0202-03-12_22:42:08.150000      16518.32        3.72116900e+00        1.22228021e-05  20.0410  19.7962
0202-03-12_22:42:08.350000      16518.53        3.76945600e+00        1.58907703e-05  20.0410  19.7962
0202-03-12_22:42:08.550000      16518.73        3.82007000e+00        2.15525348e-05  20.0410  19.7962
