Repository: shortlab/2025-devitre-PhD

# 2025-devitre-PhD
Data repository for Alexis Devitre's PhD thesis

File: chapter 6/data/020k_ffj28/Ic/1_anneal/Ic_2024-03-13_01-11-29011733_f28-anneal30k-20k.txt
# Ic = 2.86 A, n = 26.22 , Tavg = 19.97 K, f28-anneal30k-20k
#datetime                        t_s     iHTS_A                vHTS_V                tHTS_K  tTAR_K
0202-03-13_01:11:14.890000      8581.39        1.74855400e-02        1.31984150e-08  19.9819  19.7225
0202-03-13_01:11:15.090000      8581.59        5.06202500e-02        1.86525650e-08  19.9819  19.7225
0202-03-13_01:11:15.285000      8581.78        9.63448300e-02        1.79707950e-08  19.9819  19.7225
0202-03-13_01:11:15.477000      8581.98        1.49144300e-01        1.41281050e-08  19.9819  19.7225
0202-03-13_01:11:15.680000      8582.18        1.98635600e-01        9.72759500e-09  19.9741  19.5848
0202-03-13_01:11:15.870000      8582.37        2.44927100e-01        5.69896500e-09  19.9741  19.5848
0202-03-13_01:11:16.062000      8582.56        2.98066400e-01        1.13390550e-08  19.9741  19.5848
0202-03-13_01:11:16.258000      8582.76        3.47124300e-01        9.54166500e-09  19.9741  19.5848
0202-03-13_01:11:16.460000      8582.96        3.95310400e-01        1.22687350e-08  19.9741  19.5848
0202-03-13_01:11:16.656000      8583.16        4.44886300e-01        1.09671750e-08  19.9675  19.7682
0202-03-13_01:11:16.850000      8583.35        4.96026500e-01        8.30208500e-09  19.9675  19.7682
0202-03-13_01:11:17.060000      8583.56        5.43748700e-01        9.04582500e-09  19.9675  19.7682
0202-03-13_01:11:17.250000      8583.75        5.93210300e-01        4.58334500e-09  19.9675  19.7682
0202-03-13_01:11:17.445000      8583.94        6.44145700e-01        1.12150950e-08  19.9675  19.7682
0202-03-13_01:11:17.652000      8584.15        6.93730500e-01        1.44379950e-08  19.9928  19.5866
0202-03-13_01:11:17.844000      8584.35        7.41294000e-01        1.71030950e-08  19.9928  19.5866
0202-03-13_01:11:18.040000      8584.54        7.92744400e-01        1.51817450e-08  19.9928  19.5866
0202-03-13_01:11:18.246000      8584.75        8.42422700e-01        1.41281050e-08  19.9928  19.5866
0202-03-13_01:11:18.445000      8584.95        8.90513000e-01        1.30130650e-08  19.9928  19.5866
0202-03-13_01:11:18.652000      8585.15        9.41501900e-01        1.12165450e-08  19.9556  19.6627
0202-03-13_01:11:18.850000      8585.35        9.91012500e-01        1.32010450e-08  19.9556  19.6627
0202-03-13_01:11:19.043000      8585.54        1.03643900e+00        1.32013350e-08  19.9556  19.6627
0202-03-13_01:11:19.234000      8585.74        1.09026700e+00        1.61143450e-08  19.9556  19.6627
0202-03-13_01:11:19.438000      8585.94        1.13968500e+00        1.49987250e-08  19.9556  19.6627
0202-03-13_01:11:19.645000      8586.14        1.18779300e+00        1.81596550e-08  19.9870  19.7433
0202-03-13_01:11:19.836000      8586.34        1.23740600e+00        1.62383050e-08  19.9870  19.7433
0202-03-13_01:11:20.043000      8586.54        1.28852100e+00        2.11346450e-08  19.9870  19.7433
0202-03-13_01:11:20.234000      8586.73        1.33666100e+00        2.02669350e-08  19.9870  19.7433
0202-03-13_01:11:20.426000      8586.93        1.38521400e+00        1.86554850e-08  19.9870  19.7433
0202-03-13_01:11:20.645000      8587.15        1.43753100e+00        1.60523650e-08  19.9748  19.5866
0202-03-13_01:11:20.836000      8587.34        1.48527000e+00        1.48127850e-08  19.9748  19.5866
0202-03-13_01:11:21.030000      8587.53        1.53440200e+00        1.49367450e-08  19.9748  19.5866
0202-03-13_01:11:21.223000      8587.72        1.58608100e+00        8.30499500e-09  19.9748  19.5866
0202-03-13_01:11:21.418000      8587.92        1.63555100e+00        1.23336250e-08  19.9748  19.5866
0202-03-13_01:11:21.633000      8588.13        1.67307200e+00        1.22096650e-08  19.9583  19.7559
0202-03-13_01:11:21.840000      8588.34        1.73536100e+00        1.67341350e-08  19.9583  19.7559
0202-03-13_01:11:22.043000      8588.54        1.78475000e+00        1.79737150e-08  19.9583  19.7559
0202-03-13_01:11:22.234000      8588.74        1.83179700e+00        2.03289150e-08  19.9583  19.7559
0202-03-13_01:11:22.440000      8588.94        1.88364300e+00        1.80976750e-08  19.9583  19.7559
0202-03-13_01:11:22.640000      8589.14        1.93348800e+00        1.30773750e-08  19.9913  19.6134
0202-03-13_01:11:22.836000      8589.33        1.98054700e+00        6.63155500e-09  19.9913  19.6134
0202-03-13_01:11:23.030000      8589.53        2.03273500e+00        7.49926500e-09  19.9913  19.6134
0202-03-13_01:11:23.223000      8589.72        2.08228200e+00        1.37591450e-08  19.9913  19.6134
0202-03-13_01:11:23.414000      8589.92        2.12767300e+00        2.00810050e-08  19.9913  19.6134
0202-03-13_01:11:23.640000      8590.14        2.18200100e+00        2.03289150e-08  19.9586  19.6430
0202-03-13_01:11:23.850000      8590.35        2.23080700e+00        1.77257950e-08  19.9586  19.6430
0202-03-13_01:11:24.055000      8590.55        2.28004000e+00        2.08247450e-08  19.9586  19.6430
0202-03-13_01:11:24.254000      8590.76        2.33042100e+00        2.21263050e-08  19.9586  19.6430
0202-03-13_01:11:24.457000      8590.96        2.37836300e+00        2.15050450e-08  19.9586  19.6430
0202-03-13_01:11:24.656000      8591.16        2.42792000e+00        2.92509450e-08  19.9819  19.7315
0202-03-13_01:11:24.863000      8591.37        2.47933900e+00        3.34640450e-08  19.9819  19.7315
0202-03-13_01:11:25.062000      8591.56        2.52727000e+00        3.68104150e-08  19.9819  19.7315
0202-03-13_01:11:25.254000      8591.75        2.57671100e+00        3.43312550e-08  19.9819  19.7315
0202-03-13_01:11:25.460000      8591.96        2.62835000e+00        4.12109250e-08  19.9819  19.7315
0202-03-13_01:11:25.660000      8592.16        2.67820200e+00        5.36686850e-08  19.9788  19.5800
0202-03-13_01:11:25.850000      8592.35        2.72463300e+00        7.79024550e-08  19.9788  19.5800
0202-03-13_01:11:26.050000      8592.55        2.77709500e+00        1.26431955e-07  19.9788  19.5800
0202-03-13_01:11:26.242000      8592.74        2.82716100e+00        1.86551525e-07  19.9788  19.5800
0202-03-13_01:11:26.434000      8592.94        2.87210300e+00        2.55905955e-07  19.9788  19.5800
0202-03-13_01:11:26.645000      8593.14        2.92659600e+00        4.24240755e-07  19.9711  19.7715
0202-03-13_01:11:26.836000      8593.34        2.97621400e+00        6.07202575e-07  19.9711  19.7715
0202-03-13_01:11:27.040000      8593.54        3.02403100e+00        7.69277495e-07  19.9711  19.7715
0202-03-13_01:11:27.230000      8593.73        3.07337100e+00        1.23071068e-06  19.9711  19.7715
0202-03-13_01:11:27.426000      8593.92        3.12507700e+00        2.46049674e-06  19.9711  19.7715
0202-03-13_01:11:27.633000      8594.13        3.17470100e+00        3.95691617e-06  19.9976  19.6327
0202-03-13_01:11:27.830000      8594.33        3.22343400e+00        5.18893344e-06  19.9976  19.6327
0202-03-13_01:11:28.023000      8594.52        3.27379100e+00        7.97625013e-06  19.9976  19.6327
0202-03-13_01:11:28.227000      8594.73        3.32332500e+00        1.03785536e-05  19.9976  19.6327
0202-03-13_01:11:28.418000      8594.92        3.37080000e+00        1.41481123e-05  19.9976  19.6327
0202-03-13_01:11:28.637000      8595.14        3.42291000e+00        2.06428846e-05  19.9687  19.6670

File: chapter 6/data/020k_ffj28/Ic/1_anneal/Ic_2024-03-13_01-11-44812395_f28-anneal30k-20k.txt
# Ic = 2.85 A, n = 26.29 , Tavg = 19.97 K, f28-anneal30k-20k
#datetime                        t_s     iHTS_A                vHTS_V                tHTS_K  tTAR_K
0202-03-13_01:11:30.670000      8597.17        1.98903200e-02       -4.67731000e-10  19.9754  19.5806
0202-03-13_01:11:30.867000      8597.37        4.92865700e-02        3.38059000e-10  19.9754  19.5806
0202-03-13_01:11:31.062000      8597.56        9.97159700e-02        4.61459900e-09  19.9754  19.5806
0202-03-13_01:11:31.254000      8597.76        1.49410700e-01        9.38697900e-09  19.9754  19.5806
0202-03-13_01:11:31.450000      8597.95        1.97254800e-01        7.65156900e-09  19.9754  19.5806
0202-03-13_01:11:31.656000      8598.16        2.46551800e-01        1.88752900e-09  19.9651  19.7559
0202-03-13_01:11:31.848000      8598.35        2.98434100e-01       -9.63501000e-10  19.9651  19.7559
0202-03-13_01:11:32.040000      8598.54        3.47647700e-01        2.25939900e-09  19.9651  19.7559
0202-03-13_01:11:32.246000      8598.75        3.95479900e-01        1.39169900e-09  19.9651  19.7559
0202-03-13_01:11:32.438000      8598.94        4.44919400e-01        1.14377900e-09  19.9651  19.7559
0202-03-13_01:11:32.640000      8599.14        4.95783700e-01        3.93282900e-09  19.9918  19.6075
0202-03-13_01:11:32.840000      8599.34        5.43837000e-01        8.20937900e-09  19.9918  19.6075
0202-03-13_01:11:33.035000      8599.53        5.92509100e-01        6.41198900e-09  19.9918  19.6075
0202-03-13_01:11:33.240000      8599.74        6.44557700e-01        5.35834900e-09  19.9918  19.6075
0202-03-13_01:11:33.430000      8599.93        6.92268200e-01        6.96979900e-09  19.9918  19.6075
0202-03-13_01:11:33.637000      8600.14        7.41606200e-01        9.69687900e-09  19.9703  19.6588
0202-03-13_01:11:33.850000      8600.35        7.93000200e-01        1.08179900e-09  19.9703  19.6588
0202-03-13_01:11:34.055000      8600.55        8.41190100e-01       -3.62860100e-09  19.9703  19.6588
0202-03-13_01:11:34.254000      8600.76        8.90141300e-01       -3.38068100e-09  19.9703  19.6588
0202-03-13_01:11:34.450000      8600.95        9.41582900e-01        4.11876900e-09  19.9703  19.6588
0202-03-13_01:11:34.656000      8601.15        9.89734100e-01        4.30470900e-09  19.9773  19.7302
0202-03-13_01:11:34.848000      8601.35        1.03971500e+00        1.70158900e-09  19.9773  19.7302
0202-03-13_01:11:35.040000      8601.54        1.09054800e+00        1.52119000e-10  19.9773  19.7302
0202-03-13_01:11:35.242000      8601.74        1.14018700e+00       -2.38902100e-09  19.9773  19.7302
0202-03-13_01:11:35.438000      8601.94        1.18736200e+00       -9.70253100e-09  19.9773  19.7302
0202-03-13_01:11:35.640000      8602.14        1.23928100e+00       -1.03843010e-08  19.9811  19.5848
0202-03-13_01:11:35.840000      8602.34        1.28902400e+00       -1.09421110e-08  19.9811  19.5848
0202-03-13_01:11:36.030000      8602.53        1.33501000e+00       -7.53327100e-09  19.9811  19.5848
0202-03-13_01:11:36.227000      8602.73        1.38805100e+00       -7.34748100e-09  19.9811  19.5848
0202-03-13_01:11:36.426000      8602.93        1.43765200e+00       -4.80679100e-09  19.9811  19.5848
0202-03-13_01:11:36.650000      8603.15        1.48609100e+00       -4.00165100e-09  19.9677  19.7564
0202-03-13_01:11:36.850000      8603.35        1.53707800e+00       -3.01028100e-09  19.9677  19.7564
0202-03-13_01:11:37.043000      8603.54        1.58507700e+00       -4.31184100e-09  19.9677  19.7564
0202-03-13_01:11:37.234000      8603.74        1.63343200e+00       -5.92329100e-09  19.9677  19.7564
0202-03-13_01:11:37.438000      8603.94        1.68589600e+00       -1.09435810e-08  19.9677  19.7564
0202-03-13_01:11:37.637000      8604.14        1.73562800e+00       -1.09435810e-08  19.9901  19.6315
0202-03-13_01:11:37.840000      8604.34        1.78182300e+00       -5.92329100e-09  19.9901  19.6315
0202-03-13_01:11:38.043000      8604.54        1.83471300e+00        5.84499000e-10  19.9901  19.6315
0202-03-13_01:11:38.240000      8604.74        1.88452000e+00       -3.01028100e-09  19.9901  19.6315
0202-03-13_01:11:38.445000      8604.94        1.92929400e+00       -8.21651100e-09  19.9901  19.6315
0202-03-13_01:11:38.656000      8605.16        1.98414500e+00       -9.14619100e-09  19.9592  19.6802
0202-03-13_01:11:38.850000      8605.35        2.03147500e+00       -7.10089100e-09  19.9592  19.6802
0202-03-13_01:11:39.047000      8605.55        2.08122600e+00       -5.48944100e-09  19.9592  19.6802
0202-03-13_01:11:39.246000      8605.75        2.13210800e+00       -6.85297100e-09  19.9592  19.6802
0202-03-13_01:11:39.440000      8605.94        2.18206100e+00       -7.41078100e-09  19.9592  19.6802
0202-03-13_01:11:39.645000      8606.15        2.22782000e+00       -1.17493110e-08  19.9907  19.7602
0202-03-13_01:11:39.850000      8606.35        2.28105500e+00       -1.81951110e-08  19.9907  19.7602
0202-03-13_01:11:40.043000      8606.54        2.33063800e+00       -1.79472010e-08  19.9907  19.7602
0202-03-13_01:11:40.250000      8606.75        2.37599300e+00       -1.34847210e-08  19.9907  19.7602
0202-03-13_01:11:40.440000      8606.94        2.42986900e+00       -8.34047100e-09  19.9907  19.7602
0202-03-13_01:11:40.640000      8607.14        2.48019300e+00       -1.52278100e-09  19.9847  19.5895
0202-03-13_01:11:40.844000      8607.35        2.52641800e+00        1.70011900e-09  19.9847  19.5895
0202-03-13_01:11:41.035000      8607.54        2.57891000e+00        8.95164900e-09  19.9847  19.5895
0202-03-13_01:11:41.230000      8607.73        2.62865500e+00        9.07560900e-09  19.9847  19.5895
0202-03-13_01:11:41.438000      8607.94        2.67293300e+00        2.41984690e-08  19.9847  19.5895
0202-03-13_01:11:41.637000      8608.14        2.72825000e+00        5.40723090e-08  19.9623  19.7634
0202-03-13_01:11:41.832000      8608.33        2.77764800e+00        9.18174690e-08  19.9623  19.7634
0202-03-13_01:11:42.035000      8608.54        2.82225800e+00        1.57329199e-07  19.9623  19.7634
0202-03-13_01:11:42.227000      8608.73        2.87695200e+00        2.33935509e-07  19.9623  19.7634
0202-03-13_01:11:42.420000      8608.92        2.92667900e+00        3.58885569e-07  19.9623  19.7634
0202-03-13_01:11:42.637000      8609.14        2.97443300e+00        6.00170299e-07  19.9839  19.6219
0202-03-13_01:11:42.832000      8609.33        3.02627500e+00        8.63952859e-07  19.9839  19.6219
0202-03-13_01:11:43.023000      8609.53        3.07549200e+00        1.21345212e-06  19.9839  19.6219
0202-03-13_01:11:43.230000      8609.73        3.12332700e+00        2.49195374e-06  19.9839  19.6219
0202-03-13_01:11:43.420000      8609.92        3.17301000e+00        4.13532539e-06  19.9839  19.6219
0202-03-13_01:11:43.633000      8610.13        3.22436500e+00        5.75917368e-06  19.9726  19.6588
0202-03-13_01:11:43.830000      8610.33        3.27021100e+00        7.68547918e-06  19.9726  19.6588
0202-03-13_01:11:44.030000      8610.53        3.32339800e+00        1.10075504e-05  19.9726  19.6588
0202-03-13_01:11:44.234000      8610.74        3.37355600e+00        1.47244274e-05  19.9726  19.6588
0202-03-13_01:11:44.438000      8610.94        3.42008500e+00        2.01488240e-05  19.9726  19.6588

File: chapter 6/data/020k_ffj28/Ic/1_anneal/Ic_2024-03-13_02-46-56215046_f28-anneal40k-20k.txt
# Ic = 2.83 A, n = 24.88 , Tavg = 19.99 K, f28-anneal40k-20k
#datetime                        t_s     iHTS_A                vHTS_V                tHTS_K  tTAR_K
0202-03-13_02:46:41.690000      14308.19        2.35652600e-02        1.49276140e-08  19.9575  19.7283
0202-03-13_02:46:41.900000      14308.40        5.08480900e-02        1.14567940e-08  19.9575  19.7283
0202-03-13_02:46:42.094000      14308.59        9.97072600e-02        5.13495400e-09  19.9575  19.7283
0202-03-13_02:46:42.285000      14308.79        1.45608500e-01        7.61410400e-09  19.9575  19.7283
0202-03-13_02:46:42.504000      14309.01        1.98626300e-01        1.20146040e-08  19.9575  19.7283
0202-03-13_02:46:42.727000      14309.23        2.50044100e-01        1.74067740e-08  20.0332  19.7081
0202-03-13_02:46:42.918000      14309.42        2.97851000e-01        1.55474040e-08  20.0332  19.7081
0202-03-13_02:46:43.120000      14309.62        3.47643700e-01        1.35640840e-08  20.0332  19.7081
0202-03-13_02:46:43.324000      14309.83        3.94539400e-01        1.29442940e-08  20.0332  19.7081
0202-03-13_02:46:43.555000      14310.05        4.46218400e-01        1.57333440e-08  20.0332  19.7081
0202-03-13_02:46:43.773000      14310.27        4.93074000e-01        1.25104340e-08  19.9673  19.6311
0202-03-13_02:46:43.977000      14310.48        5.45192300e-01        1.48656340e-08  19.9673  19.6311
0202-03-13_02:46:44.168000      14310.67        5.94992400e-01        1.83364540e-08  19.9673  19.6311
0202-03-13_02:46:44.370000      14310.87        6.42499600e-01        2.05676940e-08  19.9673  19.6311
0202-03-13_02:46:44.598000      14311.10        6.92081500e-01        1.62911540e-08  19.9673  19.6311
0202-03-13_02:46:44.810000      14311.31        7.43928200e-01        1.74067740e-08  20.0249  19.8071
0202-03-13_02:46:45             14311.50        7.90743700e-01        2.25510140e-08  20.0249  19.8071
0202-03-13_02:46:45.203000      14311.70        8.42290700e-01        1.80265640e-08  20.0249  19.8071
0202-03-13_02:46:45.406000      14311.91        8.92154600e-01        1.42458440e-08  20.0249  19.8071
0202-03-13_02:46:45.613000      14312.11        9.39491000e-01        1.39979340e-08  19.9813  19.5885
0202-03-13_02:46:45.820000      14312.32        9.91633600e-01        2.13729740e-08  19.9813  19.5885
0202-03-13_02:46:46.010000      14312.51        1.04100500e+00        2.24262840e-08  19.9813  19.5885
0202-03-13_02:46:46.203000      14312.70        1.08607800e+00        1.96988840e-08  19.9813  19.5885
0202-03-13_02:46:46.410000      14312.91        1.13975800e+00        1.07739340e-08  19.9813  19.5885
0202-03-13_02:46:46.620000      14313.12        1.19010800e+00        1.05260140e-08  19.9993  19.7484
0202-03-13_02:46:46.830000      14313.33        1.23711200e+00        1.14556940e-08  19.9993  19.7484
0202-03-13_02:46:47.023000      14313.52        1.28865200e+00        1.96369040e-08  19.9993  19.7484
0202-03-13_02:46:47.215000      14313.72        1.33675700e+00        1.82113940e-08  19.9993  19.7484
0202-03-13_02:46:47.418000      14313.92        1.38509100e+00        1.61660940e-08  19.9993  19.7484
0202-03-13_02:46:47.625000      14314.13        1.43755600e+00        1.62900540e-08  19.9884  19.6721
0202-03-13_02:46:47.840000      14314.34        1.48803100e+00        1.13317440e-08  19.9884  19.6721
0202-03-13_02:46:48.035000      14314.53        1.53507400e+00        1.00921640e-08  19.9884  19.6721
0202-03-13_02:46:48.242000      14314.74        1.58616400e+00        7.17915400e-09  19.9884  19.6721
0202-03-13_02:46:48.434000      14314.94        1.63557200e+00        7.55103400e-09  19.9884  19.6721
0202-03-13_02:46:48.650000      14315.15        1.68222400e+00        1.12697640e-08  20.0143  19.6704
0202-03-13_02:46:48.848000      14315.35        1.73564000e+00        1.22614240e-08  20.0143  19.6704
0202-03-13_02:46:49.050000      14315.55        1.78461100e+00        1.54843240e-08  20.0143  19.6704
0202-03-13_02:46:49.258000      14315.76        1.83212300e+00        1.41827640e-08  20.0143  19.6704
0202-03-13_02:46:49.460000      14315.96        1.88368200e+00        5.13385400e-09  20.0143  19.6704
0202-03-13_02:46:49.664000      14316.16        1.93346400e+00       -1.03960000e-11  19.9825  19.7761
0202-03-13_02:46:49.855000      14316.36        1.97994100e+00        6.71374000e-10  19.9825  19.7761
0202-03-13_02:46:50.060000      14316.56        2.03268100e+00        3.39844400e-09  19.9825  19.7761
0202-03-13_02:46:50.260000      14316.76        2.08226600e+00        3.15053400e-09  19.9825  19.7761
0202-03-13_02:46:50.453000      14316.95        2.12912300e+00       -3.66714600e-09  19.9825  19.7761
0202-03-13_02:46:50.660000      14317.16        2.17826200e+00       -1.03960000e-11  20.0341  19.6404
0202-03-13_02:46:50.850000      14317.35        2.23102100e+00        1.16720400e-09  20.0341  19.6404
0202-03-13_02:46:51.043000      14317.55        2.27890100e+00        3.02657400e-09  20.0341  19.6404
0202-03-13_02:46:51.246000      14317.75        2.32756600e+00       -3.20286000e-10  20.0341  19.6404
0202-03-13_02:46:51.450000      14317.95        2.38003600e+00       -1.34346000e-10  20.0341  19.6404
0202-03-13_02:46:51.650000      14318.15        2.42977400e+00        3.70843400e-09  19.9661  19.7347
0202-03-13_02:46:51.850000      14318.35        2.47544800e+00        3.27496400e-09  19.9661  19.7347
0202-03-13_02:46:52.047000      14318.55        2.52920600e+00        2.34556400e-09  19.9661  19.7347
0202-03-13_02:46:52.240000      14318.74        2.57867000e+00        3.27544400e-09  19.9661  19.7347
0202-03-13_02:46:52.440000      14318.94        2.62671400e+00        1.24483140e-08  19.9661  19.7347
0202-03-13_02:46:52.645000      14319.14        2.67666000e+00        3.65581040e-08  20.0352  19.7077
0202-03-13_02:46:52.836000      14319.34        2.72738000e+00        5.54616640e-08  20.0352  19.7077
0202-03-13_02:46:53.043000      14319.54        2.77533700e+00        9.16573240e-08  20.0352  19.7077
0202-03-13_02:46:53.242000      14319.74        2.82525900e+00        1.55309634e-07  20.0352  19.7077
0202-03-13_02:46:53.434000      14319.93        2.87666300e+00        2.44993074e-07  20.0352  19.7077
0202-03-13_02:46:53.645000      14320.15        2.92481000e+00        4.15249064e-07  19.9802  19.6399
0202-03-13_02:46:53.840000      14320.34        2.97513100e+00        6.08375254e-07  19.9802  19.6399
0202-03-13_02:46:54.030000      14320.53        3.02516900e+00        8.59699624e-07  19.9802  19.6399
0202-03-13_02:46:54.240000      14320.74        3.07502200e+00        2.24232449e-06  19.9802  19.6399
0202-03-13_02:46:54.430000      14320.93        3.12279500e+00        2.32023194e-06  19.9802  19.6399
0202-03-13_02:46:54.640000      14321.14        3.17512900e+00        4.12257777e-06  20.0272  19.8105
0202-03-13_02:46:54.844000      14321.34        3.22408600e+00        5.84267761e-06  20.0272  19.8105
0202-03-13_02:46:55.040000      14321.54        3.27099200e+00        7.55081551e-06  20.0272  19.8105
0202-03-13_02:46:55.234000      14321.73        3.32346900e+00        1.08542897e-05  20.0272  19.8105
0202-03-13_02:46:55.434000      14321.94        3.37280100e+00        1.47611283e-05  20.0272  19.8105
0202-03-13_02:46:55.633000      14322.13        3.42101600e+00        1.93212241e-05  19.9896  19.5829
0202-03-13_02:46:55.836000      14322.34        3.47238300e+00        2.51652122e-05  19.9896  19.5829

File: chapter 6/data/020k_ffj28/Ic/1_anneal/Ic_2024-03-13_04-31-24207229_f28-anneal50k-20k.txt
# Ic = 2.86 A, n = 25.66 , Tavg = 19.88 K, f28-anneal50k-20k
#datetime                        t_s     iHTS_A                vHTS_V                tHTS_K  tTAR_K
0202-03-13_04:31:09.746000      20576.25        2.31123600e-02        2.01648565e-08  19.8886  19.6751
0202-03-13_04:31:09.950000      20576.45        5.03847900e-02        3.15070165e-08  19.8886  19.6751
0202-03-13_04:31:10.152000      20576.65        9.99459300e-02        2.25820365e-08  19.8886  19.6751
0202-03-13_04:31:10.344000      20576.84        1.46694500e-01        2.44414065e-08  19.8886  19.6751
0202-03-13_04:31:10.590000      20577.09        1.99198700e-01        1.17976965e-08  19.8886  19.6751
0202-03-13_04:31:10.793000      20577.29        2.47410700e-01        1.21075965e-08  19.8553  19.4642
0202-03-13_04:31:10.984000      20577.48        2.98179900e-01        1.26035865e-08  19.8553  19.4642
0202-03-13_04:31:11.176000      20577.68        3.47505000e-01        1.73762065e-08  19.8553  19.4642
0202-03-13_04:31:11.383000      20577.88        3.93177700e-01        1.71286065e-08  19.8553  19.4642
0202-03-13_04:31:11.610000      20578.11        4.48629400e-01        2.36364865e-08  19.8553  19.4642
0202-03-13_04:31:11.810000      20578.31        4.92211800e-01        2.17771165e-08  19.8686  19.6412
0202-03-13_04:31:12.010000      20578.51        5.45220600e-01        1.87401465e-08  19.8686  19.6412
0202-03-13_04:31:12.215000      20578.72        5.94824700e-01        9.13339650e-09  19.8686  19.6412
0202-03-13_04:31:12.410000      20578.91        6.41951900e-01        5.60059650e-09  19.8686  19.6412
0202-03-13_04:31:12.625000      20579.12        6.94062700e-01        1.08068365e-08  19.8613  19.5382
0202-03-13_04:31:12.830000      20579.33        7.42898100e-01        7.02611650e-09  19.8613  19.5382
0202-03-13_04:31:13.020000      20579.52        7.91377300e-01        8.57558650e-09  19.8613  19.5382
0202-03-13_04:31:13.215000      20579.72        8.42740100e-01        4.67091650e-09  19.8613  19.5382
0202-03-13_04:31:13.406000      20579.91        8.92022800e-01        6.71621650e-09  19.8613  19.5382
0202-03-13_04:31:13.617000      20580.12        9.37588600e-01        4.11310650e-09  19.8693  19.5393
0202-03-13_04:31:13.816000      20580.32        9.91692600e-01        3.86518650e-09  19.8693  19.5393
0202-03-13_04:31:14.023000      20580.53        1.04078300e+00        3.43133650e-09  19.8693  19.5393
0202-03-13_04:31:14.220000      20580.72        1.08858300e+00        4.48497650e-09  19.8693  19.5393
0202-03-13_04:31:14.420000      20580.92        1.13965500e+00        1.06828765e-08  19.8693  19.5393
0202-03-13_04:31:14.630000      20581.13        1.19012100e+00        7.52194650e-09  19.8551  19.6593
0202-03-13_04:31:14.832000      20581.33        1.23848200e+00        1.04969365e-08  19.8551  19.6593
0202-03-13_04:31:15.027000      20581.53        1.28886200e+00        1.57196650e-09  19.8551  19.6593
0202-03-13_04:31:15.220000      20581.72        1.33857700e+00        4.60893650e-09  19.8551  19.6593
0202-03-13_04:31:15.410000      20581.91        1.38304800e+00        7.02611650e-09  19.8551  19.6593
0202-03-13_04:31:15.633000      20582.13        1.43727200e+00        1.36578665e-08  19.8945  19.5012
0202-03-13_04:31:15.830000      20582.33        1.48557500e+00        1.59510865e-08  19.8945  19.5012
0202-03-13_04:31:16.040000      20582.54        1.53486600e+00        1.86781665e-08  19.8945  19.5012
0202-03-13_04:31:16.230000      20582.73        1.58643600e+00        1.65708765e-08  19.8945  19.5012
0202-03-13_04:31:16.434000      20582.93        1.63569700e+00        1.78724365e-08  19.8945  19.5012
0202-03-13_04:31:16.633000      20583.13        1.68317000e+00        1.93599365e-08  19.8356  19.6068
0202-03-13_04:31:16.824000      20583.33        1.73502100e+00        1.73766065e-08  19.8356  19.6068
0202-03-13_04:31:17.027000      20583.53        1.78475700e+00        2.07869365e-08  19.8356  19.6068
0202-03-13_04:31:17.230000      20583.73        1.83250200e+00        1.50868565e-08  19.8356  19.6068
0202-03-13_04:31:17.420000      20583.92        1.88208200e+00        2.11003065e-08  19.8356  19.6068
0202-03-13_04:31:17.630000      20584.13        1.93396900e+00        1.62039565e-08  19.9075  19.5729
0202-03-13_04:31:17.824000      20584.32        1.98156000e+00        1.46544865e-08  19.9075  19.5729
0202-03-13_04:31:18.016000      20584.52        2.03064100e+00        9.13834650e-09  19.9075  19.5729
0202-03-13_04:31:18.223000      20584.72        2.08238500e+00        7.83678650e-09  19.9075  19.5729
0202-03-13_04:31:18.414000      20584.91        2.13223100e+00        1.11836565e-08  19.9075  19.5729
0202-03-13_04:31:18.630000      20585.13        2.17788200e+00        1.03159465e-08  19.8300  19.4792
0202-03-13_04:31:18.820000      20585.32        2.23123600e+00        5.41960650e-09  19.8300  19.4792
0202-03-13_04:31:19.016000      20585.51        2.28097500e+00        3.43627650e-09  19.8300  19.4792
0202-03-13_04:31:19.220000      20585.72        2.32574400e+00        6.59720650e-09  19.8300  19.4792
0202-03-13_04:31:19.410000      20585.91        2.37999200e+00        7.03105650e-09  19.8300  19.4792
0202-03-13_04:31:19.617000      20586.12        2.42975100e+00        6.90710650e-09  19.8874  19.6748
0202-03-13_04:31:19.812000      20586.31        2.47451000e+00        6.72116650e-09  19.8874  19.6748
0202-03-13_04:31:20.004000      20586.50        2.52694300e+00        1.22992765e-08  19.8874  19.6748
0202-03-13_04:31:20.195000      20586.70        2.57852100e+00        1.95508265e-08  19.8874  19.6748
0202-03-13_04:31:20.400000      20586.90        2.62835800e+00        3.57893365e-08  19.8874  19.6748
0202-03-13_04:31:20.633000      20587.13        2.67620100e+00        5.26476365e-08  19.8633  19.4847
0202-03-13_04:31:20.832000      20587.33        2.72800700e+00        7.84309165e-08  19.8633  19.4847
0202-03-13_04:31:21.023000      20587.52        2.77583700e+00        9.85741065e-08  19.8633  19.4847
0202-03-13_04:31:21.227000      20587.73        2.82498400e+00        1.60801077e-07  19.8633  19.4847
0202-03-13_04:31:21.420000      20587.92        2.87702900e+00        2.39638417e-07  19.8633  19.4847
0202-03-13_04:31:21.633000      20588.13        2.92682200e+00        3.54051737e-07  19.8765  19.6265
0202-03-13_04:31:21.824000      20588.32        2.97200000e+00        5.53252387e-07  19.8765  19.6265
0202-03-13_04:31:22.016000      20588.52        3.02566500e+00        7.85487877e-07  19.8765  19.6265
0202-03-13_04:31:22.207000      20588.71        3.07545800e+00        1.11707577e-06  19.8765  19.6265
0202-03-13_04:31:22.414000      20588.91        3.12315900e+00        2.64671861e-06  19.8765  19.6265
0202-03-13_04:31:22.617000      20589.12        3.17348300e+00        3.88977034e-06  19.8617  19.5534
0202-03-13_04:31:22.830000      20589.33        3.22459400e+00        5.16901787e-06  19.8617  19.5534
0202-03-13_04:31:23.023000      20589.52        3.26940200e+00        7.09531407e-06  19.8617  19.5534
0202-03-13_04:31:23.227000      20589.73        3.32339500e+00        1.01657528e-05  19.8617  19.5534
0202-03-13_04:31:23.430000      20589.93        3.37303800e+00        1.38324293e-05  19.8617  19.5534
0202-03-13_04:31:23.637000      20590.14        3.41965400e+00        1.87380654e-05  19.8775  19.5288
0202-03-13_04:31:23.830000      20590.33        3.47239000e+00        2.41482104e-05  19.8775  19.5288

File: chapter 6/data/020k_ffj28/Ic/1_anneal/Ic_2024-03-13_13-52-23074181_f28-anneal150k-unknownTime-30k.txt
# Ic = 2.22 A, n = 23.62 , Tavg = 29.99 K, f28-anneal150k-unknownTime-30k
#datetime                        t_s     iHTS_A                vHTS_V                tHTS_K  tTAR_K
0202-03-13_13:52:11.370000      772.43        1.69934500e-02        7.90232000e-10  29.9957  29.6281
0202-03-13_13:52:11.590000      772.65        5.08614000e-02        5.37667200e-09  29.9957  29.6281
0202-03-13_13:52:11.797000      772.85        9.87663100e-02        8.47562200e-09  30.0011  29.6428
0202-03-13_13:52:12.004000      773.06        1.49701800e-01        6.55427200e-09  30.0011  29.6428
0202-03-13_13:52:12.207000      773.26        1.99686000e-01        1.02119920e-08  30.0011  29.6428
0202-03-13_13:52:12.402000      773.46        2.46231400e-01        7.79625200e-09  30.0011  29.6428
0202-03-13_13:52:12.617000      773.67        2.98314200e-01        1.27564720e-08  30.0089  29.6509
0202-03-13_13:52:12.824000      773.88        3.46111900e-01        5.81530200e-09  30.0089  29.6509
0202-03-13_13:52:13.027000      774.08        3.95535100e-01        7.86061200e-09  30.0089  29.6509
0202-03-13_13:52:13.242000      774.30        4.46347400e-01       -1.68414800e-09  30.0089  29.6509
0202-03-13_13:52:13.438000      774.49        4.93603700e-01       -1.34678000e-10  30.0089  29.6509
0202-03-13_13:52:13.652000      774.71        5.45644900e-01       -4.16330800e-09  29.9898  29.6109
0202-03-13_13:52:13.848000      774.90        5.95175000e-01        5.62937200e-09  29.9898  29.6109
0202-03-13_13:52:14.062000      775.12        6.39670800e-01        7.61270200e-09  29.9898  29.6109
0202-03-13_13:52:14.270000      775.33        6.93688900e-01        9.84394200e-09  29.9898  29.6109
0202-03-13_13:52:14.480000      775.54        7.43253200e-01        8.85228200e-09  29.9898  29.6109
0202-03-13_13:52:14.680000      775.73        7.91830400e-01        7.30280200e-09  29.9915  29.6152
0202-03-13_13:52:14.883000      775.94        8.42393400e-01        6.86895200e-09  29.9915  29.6152
0202-03-13_13:52:15.074000      776.13        8.91890800e-01       -2.55185800e-09  29.9915  29.6152
0202-03-13_13:52:15.270000      776.32        9.36966900e-01        1.91063200e-09  29.9915  29.6152
0202-03-13_13:52:15.460000      776.51        9.90756400e-01       -2.05602800e-09  29.9915  29.6152
0202-03-13_13:52:15.656000      776.71        1.04084000e+00        6.09072000e-10  29.9837  29.6218
0202-03-13_13:52:15.863000      776.92        1.09019800e+00       -3.41956800e-09  29.9837  29.6218
0202-03-13_13:52:16.074000      777.13        1.13812300e+00        2.65438200e-09  29.9837  29.6218
0202-03-13_13:52:16.277000      777.33        1.18929000e+00        5.38145200e-09  29.9837  29.6218
0202-03-13_13:52:16.490000      777.54        1.23642500e+00        1.53875200e-09  29.9837  29.6218
0202-03-13_13:52:16.695000      777.75        1.28939700e+00       -9.40408000e-10  30.0078  29.6433
0202-03-13_13:52:16.890000      777.94        1.33613300e+00       -6.82840800e-09  30.0078  29.6433
0202-03-13_13:52:17.113000      778.17        1.38496000e+00       -5.15497800e-09  30.0078  29.6433
0202-03-13_13:52:17.324000      778.38        1.43750900e+00       -4.96903800e-09  30.0078  29.6433
0202-03-13_13:52:17.550000      778.60        1.48596900e+00       -7.20028800e-09  30.0078  29.6433
0202-03-13_13:52:17.760000      778.82        1.53829000e+00       -9.92735800e-09  30.0090  29.6423
0202-03-13_13:52:17.973000      779.03        1.58819100e+00       -3.41956800e-09  30.0090  29.6423
0202-03-13_13:52:18.164000      779.22        1.63410700e+00       -2.30407800e-09  30.0090  29.6423
0202-03-13_13:52:18.360000      779.41        1.68512100e+00       -9.40728000e-10  30.0090  29.6423
0202-03-13_13:52:18.582000      779.64        1.73628100e+00       -7.01493800e-09  30.0090  29.6423
0202-03-13_13:52:18.793000      779.85        1.77889000e+00       -1.12295680e-08  30.0090  29.6308
0202-03-13_13:52:18.996000      780.05        1.83414600e+00       -8.50249800e-09  30.0090  29.6308
0202-03-13_13:52:19.215000      780.27        1.88239700e+00       -4.59781800e-09  30.0090  29.6308
0202-03-13_13:52:19.420000      780.48        1.93523700e+00       -1.35328000e-10  30.0090  29.6308
0202-03-13_13:52:19.630000      780.68        1.98290600e+00        7.05423200e-09  29.9881  29.6553
0202-03-13_13:52:19.820000      780.88        2.03053300e+00        2.11854420e-08  29.9881  29.6553
0202-03-13_13:52:20.020000      781.07        2.08220300e+00        3.92833020e-08  29.9881  29.6553
0202-03-13_13:52:20.230000      781.29        2.13363700e+00        7.57269520e-08  29.9881  29.6553
0202-03-13_13:52:20.430000      781.48        2.18027500e+00        1.12294552e-07  29.9881  29.6553
0202-03-13_13:52:20.640000      781.70        2.23158800e+00        2.10407292e-07  29.9869  29.6390
0202-03-13_13:52:20.850000      781.91        2.27993200e+00        2.82860732e-07  29.9869  29.6390
0202-03-13_13:52:21.066000      782.12        2.33210500e+00        5.36354792e-07  29.9869  29.6390
0202-03-13_13:52:21.270000      782.33        2.38009500e+00        9.52109842e-07  29.9869  29.6390
0202-03-13_13:52:21.465000      782.52        2.42755400e+00        2.38233696e-06  29.9869  29.6390
0202-03-13_13:52:21.660000      782.72        2.47975300e+00        3.45891197e-06  29.9983  29.6576
0202-03-13_13:52:21.863000      782.92        2.52917600e+00        4.93797852e-06  29.9983  29.6576
0202-03-13_13:52:22.066000      783.12        2.57561000e+00        7.42556714e-06  29.9983  29.6576
0202-03-13_13:52:22.277000      783.33        2.62832000e+00        9.83469034e-06  29.9983  29.6576
0202-03-13_13:52:22.490000      783.54        2.67651400e+00        1.43591561e-05  29.9983  29.6576
0202-03-13_13:52:22.688000      783.74        2.72749900e+00        2.03264927e-05  29.9872  29.6374

File: chapter 6/data/020k_ffj28/Ic/1_anneal/Ic_2024-03-13_14-15-56027635_f28-anneal150k-unknownTime-50k.txt
# Ic = 0.63 A, n = 17.45 , Tavg = 49.92 K, f28-anneal150k-unknownTime-50k
#datetime                        t_s     iHTS_A                vHTS_V                tHTS_K  tTAR_K
0202-03-13_14:15:20.870000      2161.93        5.07825300e-02       -1.76423370e-08  49.9384  49.3164
0202-03-13_14:15:21.066000      2162.12        1.00920600e-02       -1.18782970e-08  49.9384  49.3164
0202-03-13_14:15:21.270000      2162.33        1.52286400e-02       -9.02726700e-09  49.9384  49.3164
0202-03-13_14:15:21.465000      2162.52        2.00223900e-02        8.88465300e-09  49.9384  49.3164
0202-03-13_14:15:21.660000      2162.72        2.44881500e-02        9.69038300e-09  49.9007  49.2723
0202-03-13_14:15:21.867000      2162.92        2.96588700e-02        1.40289030e-08  49.9007  49.2723
0202-03-13_14:15:22.080000      2163.13        3.50032300e-02        1.52684830e-08  49.9007  49.2723
0202-03-13_14:15:22.277000      2163.33        3.94660200e-02        1.34710930e-08  49.9007  49.2723
0202-03-13_14:15:22.480000      2163.53        4.47896000e-02        1.07440230e-08  49.9007  49.2723
0202-03-13_14:15:22.684000      2163.74        4.93206600e-02        6.21956300e-09  49.9175  49.2921
0202-03-13_14:15:22.875000      2163.93        5.45403600e-02        1.39669230e-08  49.9175  49.2921
0202-03-13_14:15:23.080000      2164.13        5.95522700e-02        1.34710930e-08  49.9175  49.2921
0202-03-13_14:15:23.305000      2164.36        6.43727400e-02        1.84294130e-08  49.9175  49.2921
0202-03-13_14:15:23.590000      2164.64        6.95583000e-02        1.02481930e-08  49.9175  49.2921
0202-03-13_14:15:23.805000      2164.86        7.43550100e-02        1.13018330e-08  49.8860  49.2554
0202-03-13_14:15:24.008000      2165.06        7.93514900e-02        6.15758300e-09  49.8860  49.2554
0202-03-13_14:15:24.210000      2165.26        8.41289200e-02        9.75236300e-09  49.8860  49.2554
0202-03-13_14:15:24.410000      2165.46        8.95845900e-02        1.05580830e-08  49.8860  49.2554
0202-03-13_14:15:24.617000      2165.67        9.42878100e-02        1.31612030e-08  49.9182  49.2954
0202-03-13_14:15:24.824000      2165.88        9.90103200e-02        1.78716030e-08  49.9182  49.2954
0202-03-13_14:15:25.035000      2166.09        1.04078600e-01        2.64246930e-08  49.9182  49.2954
0202-03-13_14:15:25.230000      2166.28        1.09028200e-01        2.67345930e-08  49.9182  49.2954
0202-03-13_14:15:25.434000      2166.49        1.13832400e-01        2.10326330e-08  49.9182  49.2954
0202-03-13_14:15:25.656000      2166.71        1.18947600e-01        1.50827830e-08  49.9054  49.2888
0202-03-13_14:15:25.870000      2166.93        1.23765100e-01        1.58886130e-08  49.9054  49.2888
0202-03-13_14:15:26.090000      2167.14        1.29128700e-01        2.51234730e-08  49.9054  49.2888
0202-03-13_14:15:26.285000      2167.34        1.33836400e-01        2.71068030e-08  49.9054  49.2888
0202-03-13_14:15:26.477000      2167.53        1.38406000e-01        2.38219130e-08  49.9054  49.2888
0202-03-13_14:15:26.688000      2167.74        1.43912200e-01        1.96073430e-08  49.9272  49.2899
0202-03-13_14:15:26.880000      2167.94        1.48553000e-01        2.09708830e-08  49.9272  49.2899
0202-03-13_14:15:27.098000      2168.15        1.53494300e-01        2.67349330e-08  49.9272  49.2899
0202-03-13_14:15:27.297000      2168.35        1.58868300e-01        3.23130330e-08  49.9272  49.2899
0202-03-13_14:15:27.580000      2168.63        1.63834200e-01        2.88422130e-08  49.9272  49.2899
0202-03-13_14:15:27.793000      2168.85        1.68769000e-01        2.84083630e-08  49.8878  49.2711
0202-03-13_14:15:27.992000      2169.05        1.73558300e-01        2.43797330e-08  49.8878  49.2711
0202-03-13_14:15:28.203000      2169.26        1.78651800e-01        2.96479430e-08  49.8878  49.2711
0202-03-13_14:15:28.406000      2169.46        1.83697900e-01        3.12593930e-08  49.8878  49.2711
0202-03-13_14:15:28.617000      2169.67        1.88460000e-01        3.54119830e-08  49.9152  49.2858
0202-03-13_14:15:28.820000      2169.87        1.93563900e-01        3.29328230e-08  49.9152  49.2858
0202-03-13_14:15:29.030000      2170.09        1.98639600e-01        3.60317730e-08  49.9152  49.2858
0202-03-13_14:15:29.230000      2170.29        2.03130600e-01        3.97505130e-08  49.9152  49.2858
0202-03-13_14:15:29.440000      2170.50        2.08326600e-01        4.03703030e-08  49.9152  49.2858
0202-03-13_14:15:29.652000      2170.71        2.13386000e-01        4.11760330e-08  49.9082  49.2975
0202-03-13_14:15:29.863000      2170.92        2.18531500e-01        3.52260530e-08  49.9082  49.2975
0202-03-13_14:15:30.060000      2171.11        2.23491400e-01        3.54119830e-08  49.9082  49.2975
0202-03-13_14:15:30.270000      2171.32        2.27960400e-01        3.39864730e-08  49.9082  49.2975
0202-03-13_14:15:30.480000      2171.54        2.33174100e-01        4.20437330e-08  49.9082  49.2975
0202-03-13_14:15:30.688000      2171.74        2.38251300e-01        4.36551830e-08  49.9251  49.2995
0202-03-13_14:15:30.883000      2171.94        2.43022800e-01        4.60723630e-08  49.9251  49.2995
0202-03-13_14:15:31.086000      2172.14        2.48022900e-01        4.07421730e-08  49.9251  49.2995
0202-03-13_14:15:31.300000      2172.35        2.52987300e-01        3.67754730e-08  49.9251  49.2995
0202-03-13_14:15:31.582000      2172.64        2.58126800e-01        4.63821030e-08  49.9251  49.2995
0202-03-13_14:15:31.790000      2172.84        2.63231000e-01        4.76835530e-08  49.9096  49.2868
0202-03-13_14:15:31.984000      2173.04        2.68293400e-01        4.89851130e-08  49.9096  49.2868
0202-03-13_14:15:32.176000      2173.23        2.72563200e-01        4.68158530e-08  49.9096  49.2868
0202-03-13_14:15:32.370000      2173.42        2.78317200e-01        4.73116830e-08  49.9096  49.2868
0202-03-13_14:15:32.600000      2173.65        2.82972900e-01        4.61340830e-08  49.9242  49.3076
0202-03-13_14:15:32.812000      2173.87        2.88292100e-01        4.57622130e-08  49.9242  49.3076
0202-03-13_14:15:33.008000      2174.06        2.92882500e-01        5.13403130e-08  49.9242  49.3076
0202-03-13_14:15:33.220000      2174.27        2.97457500e-01        4.68778330e-08  49.9242  49.3076
0202-03-13_14:15:33.418000      2174.47        3.02960600e-01        4.28491930e-08  49.9242  49.3076
0202-03-13_14:15:33.633000      2174.69        3.07834500e-01        3.88825430e-08  49.9062  49.2889
0202-03-13_14:15:33.832000      2174.88        3.12705500e-01        4.51424230e-08  49.9062  49.2889
0202-03-13_14:15:34.035000      2175.09        3.17962300e-01        4.63819930e-08  49.9062  49.2889
0202-03-13_14:15:34.230000      2175.28        3.22353800e-01        4.76215730e-08  49.9062  49.2889
0202-03-13_14:15:34.438000      2175.49        3.28023200e-01        4.62580430e-08  49.9062  49.2889
0202-03-13_14:15:34.652000      2175.71        3.32741300e-01        4.50184630e-08  49.9338  49.3148
0202-03-13_14:15:34.867000      2175.92        3.37652700e-01        3.82627530e-08  49.9338  49.3148
0202-03-13_14:15:35.070000      2176.13        3.42525100e-01        4.11757630e-08  49.9338  49.3148
0202-03-13_14:15:35.266000      2176.32        3.47096300e-01        4.29111730e-08  49.9338  49.3148
0202-03-13_14:15:35.477000      2176.53        3.52304100e-01        4.76215730e-08  49.9338  49.3148
0202-03-13_14:15:35.703000      2176.76        3.57743500e-01        4.62580430e-08  49.9016  49.2836
0202-03-13_14:15:35.910000      2176.97        3.62411100e-01        4.32210730e-08  49.9016  49.2836
0202-03-13_14:15:36.125000      2177.18        3.67362100e-01        4.21674330e-08  49.9016  49.2836
0202-03-13_14:15:36.330000      2177.38        3.72265500e-01        4.09898330e-08  49.9016  49.2836
0202-03-13_14:15:36.543000      2177.60        3.77402100e-01        4.70637630e-08  49.9016  49.2836
0202-03-13_14:15:36.750000      2177.80        3.81922800e-01        4.97908430e-08  49.9191  49.3143
0202-03-13_14:15:36.965000      2178.02        3.87065300e-01        5.23939530e-08  49.9191  49.3143
0202-03-13_14:15:37.170000      2178.23        3.91827900e-01        5.67324930e-08  49.9191  49.3143
0202-03-13_14:15:37.375000      2178.43        3.96918500e-01        5.77241830e-08  49.9191  49.3143
0202-03-13_14:15:37.600000      2178.66        4.02256900e-01        5.87158830e-08  49.8949  49.3002
0202-03-13_14:15:37.810000      2178.86        4.06935000e-01        5.14643630e-08  49.8949  49.3002
0202-03-13_14:15:38.008000      2179.06        4.11939500e-01        5.29518530e-08  49.8949  49.3002
0202-03-13_14:15:38.215000      2179.27        4.16813400e-01        5.28898730e-08  49.8949  49.3002
0202-03-13_14:15:38.414000      2179.47        4.21771900e-01        5.58028830e-08  49.8949  49.3002
0202-03-13_14:15:38.630000      2179.68        4.26755600e-01        5.32617430e-08  49.9343  49.3103
0202-03-13_14:15:38.840000      2179.89        4.31230300e-01        5.40674730e-08  49.9343  49.3103
0202-03-13_14:15:39.040000      2180.09        4.36776500e-01        5.74763130e-08  49.9343  49.3103
0202-03-13_14:15:39.240000      2180.29        4.41795800e-01        5.64226730e-08  49.9343  49.3103
0202-03-13_14:15:39.440000      2180.50        4.46410100e-01        5.00388430e-08  49.9343  49.3103
0202-03-13_14:15:39.660000      2180.71        4.51502100e-01        4.40888630e-08  49.9010  49.3072
0202-03-13_14:15:39.860000      2180.91        4.56264700e-01        4.42128230e-08  49.9010  49.3072
0202-03-13_14:15:40.066000      2181.12        4.61315200e-01        5.18982130e-08  49.9010  49.3072
0202-03-13_14:15:40.273000      2181.33        4.66245500e-01        5.45013230e-08  49.9010  49.3072
0202-03-13_14:15:40.484000      2181.54        4.71273800e-01        5.10305030e-08  49.9010  49.3072
0202-03-13_14:15:40.688000      2181.74        4.76217400e-01        4.62581230e-08  49.9372  49.3068
0202-03-13_14:15:40.883000      2181.94        4.81693900e-01        4.91711330e-08  49.9372  49.3068
0202-03-13_14:15:41.090000      2182.14        4.86238400e-01        5.79721530e-08  49.9372  49.3068
0202-03-13_14:15:41.293000      2182.35        4.91780100e-01        6.31164030e-08  49.9372  49.3068
0202-03-13_14:15:41.555000      2182.61        4.96446200e-01        6.02653730e-08  49.9372  49.3068
0202-03-13_14:15:41.754000      2182.81        5.01520500e-01        5.60508030e-08  49.9153  49.2888
0202-03-13_14:15:41.945000      2183.00        5.06404800e-01        5.89638130e-08  49.9153  49.2888
0202-03-13_14:15:42.150000      2183.20        5.10670200e-01        6.55335830e-08  49.9153  49.2888
0202-03-13_14:15:42.350000      2183.41        5.16167400e-01        6.83226330e-08  49.9153  49.2888
0202-03-13_14:15:42.590000      2183.64        5.21177500e-01        7.16075230e-08  49.9153  49.2888
0202-03-13_14:15:42.785000      2183.84        5.25760600e-01        6.81986730e-08  49.9452  49.3046
0202-03-13_14:15:42.996000      2184.05        5.30925300e-01        7.37767830e-08  49.9452  49.3046
0202-03-13_14:15:43.195000      2184.25        5.35765100e-01        6.97482930e-08  49.9452  49.3046
0202-03-13_14:15:43.390000      2184.45        5.40968500e-01        6.81990330e-08  49.9452  49.3046
0202-03-13_14:15:43.600000      2184.66        5.45824600e-01        6.60300530e-08  49.9168  49.2965
0202-03-13_14:15:43.816000      2184.87        5.51125900e-01        6.59061730e-08  49.9168  49.2965
0202-03-13_14:15:44.010000      2185.07        5.55886600e-01        6.70217930e-08  49.9168  49.2965
0202-03-13_14:15:44.223000      2185.28        5.60123800e-01        6.71457530e-08  49.9168  49.2965
0202-03-13_14:15:44.420000      2185.47        5.65558700e-01        7.23519830e-08  49.9168  49.2965
0202-03-13_14:15:44.640000      2185.69        5.71029200e-01        7.55129130e-08  49.9361  49.3107
0202-03-13_14:15:44.836000      2185.89        5.75523200e-01        8.28264330e-08  49.9361  49.3107
0202-03-13_14:15:45.047000      2186.10        5.80417800e-01        9.07597430e-08  49.9361  49.3107
0202-03-13_14:15:45.242000      2186.30        5.85598900e-01        9.43545230e-08  49.9361  49.3107
0202-03-13_14:15:45.434000      2186.49        5.90219100e-01        1.01915963e-07  49.9361  49.3107
0202-03-13_14:15:45.660000      2186.72        5.95402000e-01        1.13196143e-07  49.9165  49.2924
0202-03-13_14:15:45.867000      2186.92        6.00307000e-01        1.19889873e-07  49.9165  49.2924
0202-03-13_14:15:46.074000      2187.13        6.05175000e-01        1.20447683e-07  49.9165  49.2924
0202-03-13_14:15:46.273000      2187.33        6.10320500e-01        1.34083063e-07  49.9165  49.2924
0202-03-13_14:15:46.465000      2187.52        6.15310100e-01        1.51933013e-07  49.9165  49.2924
0202-03-13_14:15:46.695000      2187.75        6.20225600e-01        1.79451683e-07  49.9284  49.3130
0202-03-13_14:15:46.900000      2187.95        6.25406700e-01        1.98727153e-07  49.9284  49.3130
0202-03-13_14:15:47.117000      2188.17        6.30151500e-01        2.28601023e-07  49.9284  49.3130
0202-03-13_14:15:47.330000      2188.38        6.35239700e-01        2.47628573e-07  49.9284  49.3130
0202-03-13_14:15:47.570000      2188.63        6.40125400e-01        2.80911293e-07  49.9284  49.3130
0202-03-13_14:15:47.785000      2188.84        6.45315400e-01        3.16735153e-07  49.9000  49.3072
0202-03-13_14:15:48.008000      2189.06        6.50214600e-01        3.69293333e-07  49.9000  49.3072
0202-03-13_14:15:48.215000      2189.27        6.55369000e-01        4.09145833e-07  49.9000  49.3072
0202-03-13_14:15:48.418000      2189.47        6.60361600e-01        4.76083143e-07  49.9000  49.3072
0202-03-13_14:15:48.630000      2189.68        6.64871900e-01        5.41780873e-07  49.9449  49.3392
0202-03-13_14:15:48.830000      2189.88        6.70106000e-01        6.06672873e-07  49.9449  49.3392
0202-03-13_14:15:49.047000      2190.10        6.75064500e-01        6.75159663e-07  49.9449  49.3392
0202-03-13_14:15:49.240000      2190.29        6.79895300e-01        7.85482523e-07  49.9449  49.3392
0202-03-13_14:15:49.434000      2190.49        6.85121000e-01        8.75414243e-07  49.9449  49.3392
0202-03-13_14:15:49.640000      2190.70        6.89806400e-01        9.79787083e-07  49.9188  49.2993
0202-03-13_14:15:49.840000      2190.89        6.94674400e-01        1.12649139e-06  49.9188  49.2993
0202-03-13_14:15:50.043000      2191.10        7.00006800e-01        1.25305253e-06  49.9188  49.2993
0202-03-13_14:15:50.246000      2191.30        7.04940100e-01        1.44184059e-06  49.9188  49.2993
0202-03-13_14:15:50.453000      2191.51        7.09827300e-01        1.60868809e-06  49.9188  49.2993
0202-03-13_14:15:50.656000      2191.71        7.15170100e-01        1.85412497e-06  49.9497  49.3338
0202-03-13_14:15:50.855000      2191.91        7.19793200e-01        2.04898697e-06  49.9497  49.3338
0202-03-13_14:15:51.074000      2192.13        7.24634500e-01        2.34233363e-06  49.9497  49.3338
0202-03-13_14:15:51.290000      2192.34        7.29876400e-01        2.58194448e-06  49.9497  49.3338
0202-03-13_14:15:51.496000      2192.55        7.34569300e-01        2.93193994e-06  49.9497  49.3338
0202-03-13_14:15:51.710000      2192.76        7.39563400e-01        3.21543193e-06  49.9165  49.2954
0202-03-13_14:15:51.914000      2192.97        7.44214700e-01        3.53431393e-06  49.9165  49.2954
0202-03-13_14:15:52.117000      2193.17        7.49364300e-01        4.02518769e-06  49.9165  49.2954
0202-03-13_14:15:52.310000      2193.36        7.54221900e-01        4.43858768e-06  49.9165  49.2954
0202-03-13_14:15:52.560000      2193.61        7.58810800e-01        5.00953830e-06  49.9165  49.2954
0202-03-13_14:15:52.760000      2193.82        7.64459400e-01        5.60342117e-06  49.9501  49.3184
0202-03-13_14:15:52.957000      2194.01        7.69113700e-01        6.04663306e-06  49.9501  49.3184
0202-03-13_14:15:53.160000      2194.22        7.74511500e-01        7.17483694e-06  49.9501  49.3184
0202-03-13_14:15:53.355000      2194.41        7.79334900e-01        8.40307495e-06  49.9501  49.3184
0202-03-13_14:15:53.566000      2194.62        7.84346700e-01        8.49145701e-06  49.9501  49.3184
0202-03-13_14:15:53.770000      2194.83        7.89054300e-01        9.98601883e-06  49.9158  49.3129
0202-03-13_14:15:53.977000      2195.03        7.94027700e-01        1.02174484e-05  49.9158  49.3129
0202-03-13_14:15:54.168000      2195.22        7.99057400e-01        1.18677014e-05  49.9158  49.3129
0202-03-13_14:15:54.363000      2195.42        8.04234100e-01        1.19986011e-05  49.9158  49.3129
0202-03-13_14:15:54.566000      2195.62        8.09210400e-01        1.32055183e-05  49.9158  49.3129
0202-03-13_14:15:54.785000      2195.84        8.14122900e-01        1.49434716e-05  49.9598  49.3403
0202-03-13_14:15:55.004000      2196.06        8.19228300e-01        1.61839283e-05  49.9598  49.3403
0202-03-13_14:15:55.200000      2196.25        8.23796700e-01        1.74799100e-05  49.9598  49.3403
0202-03-13_14:15:55.410000      2196.47        8.29069900e-01        1.89469538e-05  49.9598  49.3403
0202-03-13_14:15:55.620000      2196.67        8.34055100e-01        2.05373359e-05  49.9155  49.3261
