Repository: shortlab/2025-devitre-PhD

# 2025-devitre-PhD
Data repository for Alexis Devitre's PhD thesis

File: chapter 6/data/020k_ffj28/Ic/1_anneal/Ic_2024-03-14_01-06-52387945_f28-anneal250k1h-20k.txt
# Ic = 5.71 A, n = 26.81 , Tavg = 19.99 K, f28-anneal250k1h-20k
#datetime                        t_s     iHTS_A                vHTS_V                tHTS_K  tTAR_K
0202-03-14_01:06:25.290000      183.13       -4.34098200e-01       -4.04103250e-09  20.0172  19.7004
0202-03-14_01:06:25.703000      183.55       -4.34255500e-01       -5.34259250e-09  20.0172  19.7004
0202-03-14_01:06:26.094000      183.94       -4.34079100e-01        4.38882750e-09  20.0172  19.7004
0202-03-14_01:06:26.500000      184.34       -4.34270600e-01        8.91436750e-09  19.9853  19.7629
0202-03-14_01:06:26.902000      184.74       -4.34307200e-01        9.78207750e-09  19.9853  19.7629
0202-03-14_01:06:27.316000      185.16       -4.34466000e-01        5.07166750e-09  20.0178  19.9258
0202-03-14_01:06:27.723000      185.56       -4.34369500e-01       -3.35748250e-09  20.0178  19.9258
0202-03-14_01:06:28.120000      185.96       -4.34165000e-01       -1.43613250e-09  20.0178  19.9258
0202-03-14_01:06:28.523000      186.37       -4.33825100e-01        8.29457750e-09  20.0077  19.6519
0202-03-14_01:06:28.930000      186.77       -4.33884500e-01       -3.79134250e-09  20.0077  19.6519
0202-03-14_01:06:29.330000      187.17       -4.34073100e-01        7.05499750e-09  19.9978  19.9499
0202-03-14_01:06:29.730000      187.57       -4.33981000e-01        4.20395750e-09  19.9978  19.9499
0202-03-14_01:06:30.133000      187.98       -4.34112100e-01        7.05499750e-09  19.9978  19.9499
0202-03-14_01:06:30.540000      188.38       -4.34171400e-01        6.37322750e-09  20.0246  19.7220
0202-03-14_01:06:30.934000      188.78       -4.34447500e-01        7.33137500e-10  20.0246  19.7220
0202-03-14_01:06:31.332000      189.17       -4.34444500e-01       -3.48144250e-09  19.9955  19.7568
0202-03-14_01:06:31.723000      189.57       -4.34348100e-01       -2.11790250e-09  19.9955  19.7568
0202-03-14_01:06:32.113000      189.96       -4.34216000e-01        5.62754750e-09  19.9955  19.7568
0202-03-14_01:06:32.508000      190.35       -4.34531100e-01        4.88251750e-09  20.0004  19.8881
0202-03-14_01:06:32.902000      190.74       -4.34971900e-01        7.29969750e-09  20.0004  19.8881
0202-03-14_01:06:33.316000      191.16       -4.34602800e-01        3.70490750e-09  20.0109  19.6528
0202-03-14_01:06:33.710000      191.55       -4.34993100e-01        7.85750750e-09  20.0109  19.6528
0202-03-14_01:06:34.113000      191.96       -4.35557100e-01        1.20100975e-08  20.0109  19.6528
0202-03-14_01:06:34.520000      192.36       -4.34917000e-01        3.33303750e-09  19.9993  19.9528
0202-03-14_01:06:34.918000      192.76       -4.34811600e-01        1.08944775e-08  19.9993  19.9528
0202-03-14_01:06:35.324000      193.17       -4.34825000e-01        1.35595775e-08  20.0155  19.7074
0202-03-14_01:06:35.734000      193.58       -4.35142200e-01        1.34975975e-08  20.0155  19.7074
0202-03-14_01:06:36.130000      193.97       -4.34875000e-01        1.35595775e-08  20.0155  19.7074
0202-03-14_01:06:36.535000      194.38       -4.35296300e-01        7.42364750e-09  19.9869  19.7878
0202-03-14_01:06:36.938000      194.78       -4.35542600e-01        8.16739750e-09  19.9869  19.7878
0202-03-14_01:06:37.336000      195.18       -4.35621300e-01        4.32469750e-09  19.9970  19.9166
0202-03-14_01:06:37.730000      195.57       -4.35528900e-01        1.41798275e-08  19.9970  19.9166
0202-03-14_01:06:38.130000      195.97       -4.35549600e-01        1.92637375e-08  19.9970  19.9166
0202-03-14_01:06:38.535000      196.38       -4.35690600e-01        1.57311675e-08  19.9942  19.6202
0202-03-14_01:06:38.938000      196.78       -4.35889300e-01        1.70946975e-08  19.9942  19.6202
0202-03-14_01:06:39.350000      197.19       -4.35960500e-01        1.80863675e-08  19.9887  19.9199
0202-03-14_01:06:39.742000      197.59       -4.35908200e-01        1.21983575e-08  19.9887  19.9199
0202-03-14_01:06:40.137000      197.98       -4.36114500e-01        1.67228275e-08  19.9887  19.9199
0202-03-14_01:06:40.530000      198.37       -4.36294100e-01        1.53592875e-08  20.0101  19.6735
0202-03-14_01:06:40.934000      198.78       -4.36863900e-01        1.30040875e-08  20.0101  19.6735
0202-03-14_01:06:41.336000      199.18       -4.37027100e-01        2.05655275e-08  19.9854  19.8042
0202-03-14_01:06:41.734000      199.58       -4.38391100e-01        1.67848075e-08  19.9854  19.8042
0202-03-14_01:06:42.140000      199.98       -4.30980900e-01        1.75285575e-08  19.9854  19.8042
0202-03-14_01:06:42.555000      200.40       -2.84044100e-01        2.55238475e-08  20.0059  19.8981
0202-03-14_01:06:42.960000      200.80        9.48205900e-02        3.14738375e-08  20.0059  19.8981
0202-03-14_01:06:43.363000      201.21        3.02142400e-01        2.70113475e-08  20.0027  19.6538
0202-03-14_01:06:43.770000      201.61        6.88504200e-01        2.78784575e-08  20.0027  19.6538
0202-03-14_01:06:44.170000      202.02        1.07814000e+00        2.54603675e-08  20.0027  19.6538
0202-03-14_01:06:44.574000      202.42        1.28058300e+00        2.48405775e-08  19.9859  19.9591
0202-03-14_01:06:44.965000      202.81        1.67109700e+00        2.42207875e-08  19.9859  19.9591
0202-03-14_01:06:45.375000      203.22        1.87531000e+00        2.00681875e-08  19.9998  19.6885
0202-03-14_01:06:45.773000      203.62        2.26396200e+00        2.55223475e-08  19.9998  19.6885
0202-03-14_01:06:46.195000      204.04        2.46713600e+00        2.05640275e-08  19.9998  19.6885
0202-03-14_01:06:46.630000      204.47        2.86707300e+00        3.81660675e-08  19.9844  19.7779
0202-03-14_01:06:47.027000      204.87        3.07520400e+00        3.32077475e-08  19.9844  19.7779
0202-03-14_01:06:47.434000      205.28        3.46386900e+00        3.12863975e-08  20.0134  19.9015
0202-03-14_01:06:47.840000      205.68        3.67066900e+00        3.64306575e-08  20.0134  19.9015
0202-03-14_01:06:48.277000      206.12        4.05973400e+00        2.65759875e-08  19.9973  19.6245
0202-03-14_01:06:48.688000      206.53        4.27071300e+00        2.63280775e-08  19.9973  19.6245
0202-03-14_01:06:49.082000      206.92        4.66057900e+00        4.21947075e-08  19.9973  19.6245
0202-03-14_01:06:49.484000      207.33        5.04805300e+00        3.20923975e-08  19.9746  19.9144
0202-03-14_01:06:49.887000      207.73        5.25193100e+00        3.64948275e-08  19.9746  19.9144
0202-03-14_01:06:50.280000      208.13        5.63875800e+00        1.27666568e-07  20.0152  19.7072
0202-03-14_01:06:50.680000      208.52        5.84250100e+00        4.04155147e-07  20.0152  19.7072
0202-03-14_01:06:51.074000      208.92        6.23283300e+00        2.13423855e-06  20.0152  19.7072
0202-03-14_01:06:51.484000      209.33        6.43626900e+00        5.79794459e-06  19.9896  19.7616
0202-03-14_01:06:51.880000      209.72        6.82740800e+00        2.26987028e-05  19.9896  19.7616

File: chapter 6/data/020k_ffj28/Ic/1_anneal/Ic_2024-03-14_11-11-32384217_f28-anneal3007h-20k.txt
# Ic = 8.45 A, n = 28.04 , Tavg = 19.97 K, f28-anneal3007h-20k
#datetime                        t_s     iHTS_A                vHTS_V                tHTS_K  tTAR_K
0202-03-14_11:11:08.855000      717.58       -4.25187400e-01        1.55145666e-07  19.9975  19.8464
0202-03-14_11:11:09.277000      718.00       -4.25782600e-01        1.83222126e-07  19.9771  19.6584
0202-03-14_11:11:09.676000      718.40       -4.25640900e-01        1.68719056e-07  19.9771  19.6584
0202-03-14_11:11:10.082000      718.81       -4.26058000e-01        1.58430546e-07  19.9771  19.6584
0202-03-14_11:11:10.480000      719.21       -4.25792300e-01        1.78945576e-07  19.9879  19.8208
0202-03-14_11:11:10.883000      719.61       -4.26597500e-01        1.57438886e-07  19.9879  19.8208
0202-03-14_11:11:11.297000      720.02       -4.26548500e-01        1.40766556e-07  19.9662  19.7401
0202-03-14_11:11:11.703000      720.43       -4.26692400e-01        1.46716526e-07  19.9662  19.7401
0202-03-14_11:11:12.094000      720.82       -4.26816900e-01        1.61033266e-07  19.9662  19.7401
0202-03-14_11:11:12.490000      721.22       -4.27009800e-01        1.41757416e-07  19.9816  19.6872
0202-03-14_11:11:12.883000      721.61       -4.27242700e-01        1.27378306e-07  19.9816  19.6872
0202-03-14_11:11:13.305000      722.03       -4.27106200e-01        1.30539236e-07  19.9614  19.8345
0202-03-14_11:11:13.715000      722.44       -4.27518700e-01        1.39712116e-07  19.9614  19.8345
0202-03-14_11:11:14.105000      722.83       -4.27537200e-01        1.42129296e-07  19.9614  19.8345
0202-03-14_11:11:14.500000      723.23       -4.27471900e-01        1.44360536e-07  20.0015  19.6638
0202-03-14_11:11:14.895000      723.62       -4.27417000e-01        1.71879176e-07  20.0015  19.6638
0202-03-14_11:11:15.305000      724.03       -4.27724700e-01        1.59731306e-07  19.9443  19.7857
0202-03-14_11:11:15.707000      724.43       -4.27781100e-01        1.59793285e-07  19.9443  19.7857
0202-03-14_11:11:16.110000      724.83       -4.28063100e-01        1.81361955e-07  19.9443  19.7857
0202-03-14_11:11:16.510000      725.24       -4.28165500e-01        2.09314446e-07  20.0057  19.7800
0202-03-14_11:11:16.914000      725.64       -4.28888300e-01        2.42411196e-07  20.0057  19.7800
0202-03-14_11:11:17.320000      726.05       -4.29442300e-01        2.25986776e-07  19.9375  19.6756
0202-03-14_11:11:17.715000      726.44       -4.33752200e-01        2.14954536e-07  19.9375  19.6756
0202-03-14_11:11:18.110000      726.84       -1.61883700e-01        1.78201066e-07  19.9375  19.6756
0202-03-14_11:11:18.508000      727.23        4.06470300e-02        1.88551546e-07  19.9905  19.8490
0202-03-14_11:11:18.910000      727.64        4.28060000e-01        1.94253616e-07  19.9905  19.8490
0202-03-14_11:11:19.324000      728.05        6.14314100e-01        1.34258016e-07  19.9559  19.6429
0202-03-14_11:11:19.727000      728.45        1.02484200e+00        1.05189896e-07  19.9559  19.6429
0202-03-14_11:11:20.130000      728.86        1.20844000e+00        8.83936055e-08  19.9559  19.6429
0202-03-14_11:11:20.530000      729.26        1.61761900e+00        1.07297176e-07  19.9763  19.8036
0202-03-14_11:11:20.938000      729.66        1.80336700e+00        9.01290155e-08  19.9763  19.8036
0202-03-14_11:11:21.340000      730.07        2.19126100e+00        1.13185176e-07  19.9696  19.7235
0202-03-14_11:11:21.742000      730.47        2.40128000e+00        9.99216855e-08  19.9696  19.7235
0202-03-14_11:11:22.137000      730.86        2.78914500e+00        1.19135156e-07  19.9696  19.7235
0202-03-14_11:11:22.540000      731.26        2.99014100e+00        1.28865846e-07  19.9820  19.6932
0202-03-14_11:11:22.934000      731.66        3.38159500e+00        1.01533136e-07  19.9820  19.6932
0202-03-14_11:11:23.336000      732.06        3.78780100e+00        9.71946155e-08  19.9592  19.8269
0202-03-14_11:11:23.746000      732.47        3.96992500e+00        1.02650396e-07  19.9592  19.8269
0202-03-14_11:11:24.145000      732.87        4.36054900e+00        8.77173055e-08  19.9592  19.8269
0202-03-14_11:11:24.543000      733.27        4.56527700e+00        5.54882355e-08  19.9930  19.6536
0202-03-14_11:11:24.934000      733.66        4.95488800e+00        6.21199855e-08  19.9930  19.6536
0202-03-14_11:11:25.340000      734.06        5.16211700e+00        1.02034456e-07  19.9386  19.7764
0202-03-14_11:11:25.742000      734.47        5.55114900e+00        1.30668746e-07  19.9386  19.7764
0202-03-14_11:11:26.145000      734.87        5.76265900e+00        1.27817706e-07  19.9386  19.7764
0202-03-14_11:11:26.580000      735.30        6.14754800e+00        1.03150076e-07  20.0081  19.7685
0202-03-14_11:11:26.973000      735.70        6.35119900e+00        9.80677955e-08  20.0081  19.7685
0202-03-14_11:11:27.375000      736.10        6.74467700e+00        1.00299046e-07  19.9457  19.6762
0202-03-14_11:11:27.777000      736.50        7.13466000e+00        7.29663155e-08  19.9457  19.6762
0202-03-14_11:11:28.240000      736.97        7.33686000e+00        5.07158555e-08  19.9457  19.6762
0202-03-14_11:11:28.656000      737.38        7.72426800e+00        8.99485555e-08  19.9984  19.8666
0202-03-14_11:11:29.060000      737.78        7.93176200e+00        1.25462506e-07  19.9984  19.8666
0202-03-14_11:11:29.453000      738.18        8.32075100e+00        2.11551316e-07  19.9673  19.6679
0202-03-14_11:11:29.848000      738.57        8.52651800e+00        3.36374955e-07  19.9673  19.6679
0202-03-14_11:11:30.250000      738.98        8.91266400e+00        8.78565976e-07  19.9673  19.6679
0202-03-14_11:11:30.660000      739.39        9.11937500e+00        1.66792992e-06  19.9842  19.8217
0202-03-14_11:11:31.062000      739.79        9.50396400e+00        5.74261217e-06  19.9842  19.8217
0202-03-14_11:11:31.470000      740.20        9.71456500e+00        1.03480820e-05  19.9663  19.7348
0202-03-14_11:11:31.870000      740.60        1.01029600e+01        2.94572450e-05  19.9663  19.7348

File: chapter 6/data/020k_ffj28/Ic/1_anneal/Ic_2024-03-14_11-13-36472004_f28-anneal3007h-20k.txt
# Ic = 8.42 A, n = 27.63 , Tavg = 19.95 K, f28-anneal3007h-20k
#datetime                        t_s     iHTS_A                vHTS_V                tHTS_K  tTAR_K
0202-03-14_11:13:13.254000      841.98       -4.25771000e-01        9.57544515e-08  19.9588  19.8218
0202-03-14_11:13:13.652000      842.38       -4.26165800e-01        1.00898701e-07  19.9588  19.8218
0202-03-14_11:13:14.047000      842.77       -4.26684300e-01        1.00340892e-07  19.9588  19.8218
0202-03-14_11:13:14.445000      843.17       -4.26777800e-01        8.23655315e-08  20.0019  19.6772
0202-03-14_11:13:14.850000      843.58       -4.26898000e-01        9.09784115e-08  20.0019  19.6772
0202-03-14_11:13:15.270000      843.99       -4.26720200e-01        1.35851181e-07  19.9426  19.7911
0202-03-14_11:13:15.664000      844.39       -4.26895400e-01        1.30520992e-07  19.9426  19.7911
0202-03-14_11:13:16.070000      844.79       -4.26945800e-01        1.20790292e-07  19.9426  19.7911
0202-03-14_11:13:16.473000      845.20       -4.27514500e-01        1.27546001e-07  20.0151  19.7497
0202-03-14_11:13:16.867000      845.59       -4.27005400e-01        1.14096562e-07  20.0151  19.7497
0202-03-14_11:13:17.270000      845.99       -4.27179600e-01        9.59987115e-08  19.9378  19.6947
0202-03-14_11:13:17.676000      846.40       -4.27213800e-01        7.90164715e-08  19.9378  19.6947
0202-03-14_11:13:18.066000      846.79       -4.27749500e-01        9.73002715e-08  19.9378  19.6947
0202-03-14_11:13:18.465000      847.19       -4.27623200e-01        6.99055715e-08  19.9994  19.8271
0202-03-14_11:13:18.855000      847.58       -4.27939300e-01        7.71571115e-08  19.9994  19.8271
0202-03-14_11:13:19.266000      847.99       -4.28237600e-01        7.84586615e-08  19.9588  19.6441
0202-03-14_11:13:19.676000      848.40       -4.28280700e-01        1.01019002e-07  19.9588  19.6441
0202-03-14_11:13:20.082000      848.81       -4.28506300e-01        1.08146582e-07  19.9588  19.6441
0202-03-14_11:13:20.490000      849.22       -4.28358600e-01        8.13728815e-08  19.9788  19.8388
0202-03-14_11:13:20.890000      849.62       -4.28290400e-01        1.02818412e-07  19.9788  19.8388
0202-03-14_11:13:21.290000      850.01       -4.28947800e-01        9.94095615e-08  19.9759  19.6980
0202-03-14_11:13:21.684000      850.41       -4.29304400e-01        9.42033315e-08  19.9759  19.6980
0202-03-14_11:13:22.080000      850.80       -4.33394700e-01        7.63533815e-08  19.9759  19.6980
0202-03-14_11:13:22.484000      851.21       -1.50008000e-01        7.80268215e-08  19.9837  19.7367
0202-03-14_11:13:22.887000      851.61        4.97897300e-02        6.93497615e-08  19.9837  19.7367
0202-03-14_11:13:23.290000      852.01        4.40285100e-01        1.01888722e-07  19.9600  19.7981
0202-03-14_11:13:23.695000      852.42        6.25525600e-01        1.16267851e-07  19.9600  19.7981
0202-03-14_11:13:24.098000      852.82        1.04084800e+00        1.13788692e-07  19.9600  19.7981
0202-03-14_11:13:24.508000      853.23        1.22585900e+00        9.50710415e-08  19.9944  19.6676
0202-03-14_11:13:24.902000      853.63        1.63285300e+00        1.14656391e-07  19.9944  19.6676
0202-03-14_11:13:25.320000      854.05        1.81771000e+00        1.17073572e-07  19.9519  19.8234
0202-03-14_11:13:25.715000      854.44        2.20686500e+00        9.23439615e-08  19.9519  19.8234
0202-03-14_11:13:26.105000      854.83        2.41028600e+00        8.55875815e-08  19.9519  19.8234
0202-03-14_11:13:26.508000      855.24        2.79938700e+00        8.73826115e-08  20.0097  19.7110
0202-03-14_11:13:26.914000      855.64        3.00540800e+00        8.86838315e-08  20.0097  19.7110
0202-03-14_11:13:27.332000      856.06        3.39222400e+00        9.88483815e-08  19.9414  19.7078
0202-03-14_11:13:27.727000      856.45        3.80312700e+00        1.07339501e-07  19.9414  19.7078
0202-03-14_11:13:28.130000      856.85        3.98993500e+00        1.11368132e-07  19.9414  19.7078
0202-03-14_11:13:28.535000      857.26        4.37475200e+00        1.28350362e-07  20.0015  19.8402
0202-03-14_11:13:28.938000      857.66        4.58116400e+00        1.12111871e-07  20.0015  19.8402
0202-03-14_11:13:29.344000      858.07        4.96634900e+00        8.80640415e-08  19.9542  19.6278
0202-03-14_11:13:29.746000      858.47        5.17498800e+00        1.01389522e-07  19.9542  19.6278
0202-03-14_11:13:30.140000      858.87        5.56140100e+00        1.16946232e-07  19.9542  19.6278
0202-03-14_11:13:30.535000      859.26        5.76936300e+00        1.03434821e-07  19.9887  19.8336
0202-03-14_11:13:30.930000      859.66        6.16005300e+00        1.16822272e-07  19.9887  19.8336
0202-03-14_11:13:31.336000      860.06        6.36378000e+00        1.26119121e-07  19.9729  19.7028
0202-03-14_11:13:31.740000      860.47        6.75172000e+00        1.30333682e-07  19.9729  19.7028
0202-03-14_11:13:32.145000      860.87        7.14256100e+00        1.37832472e-07  19.9729  19.7028
0202-03-14_11:13:32.543000      861.27        7.34647400e+00        1.38575202e-07  19.9820  19.7264
0202-03-14_11:13:32.934000      861.66        7.73276000e+00        1.52272552e-07  19.9820  19.7264
0202-03-14_11:13:33.332000      862.06        7.93988900e+00        1.50413181e-07  19.9626  19.7950
0202-03-14_11:13:33.723000      862.45        8.33294300e+00        2.49331542e-07  19.9626  19.7950
0202-03-14_11:13:34.117000      862.84        8.53023800e+00        4.34896451e-07  19.9626  19.7950
0202-03-14_11:13:34.508000      863.24        8.92217300e+00        9.72749571e-07  20.0061  19.6638
0202-03-14_11:13:34.914000      863.64        9.12525500e+00        2.22838063e-06  20.0061  19.6638
0202-03-14_11:13:35.310000      864.03        9.51207100e+00        6.34179793e-06  19.9458  19.8294
0202-03-14_11:13:35.703000      864.43        9.71718100e+00        1.09547653e-05  19.9458  19.8294
0202-03-14_11:13:36.110000      864.84        1.01132500e+01        3.08195671e-05  19.9458  19.8294
