Repository: shortlab/2025-devitre-PhD

# 2025-devitre-PhD
Data repository for Alexis Devitre's PhD thesis

File: chapter 6/data/ext_ffj51/Ic/anneal/step03/030k/Ic_2025-03-27_03-54-47788822_30k-15e19pm2-03T-0nA.txt
# Ic = 11.53 A, n = 19.44 , Tavg = 30.08 K, 30k-15e19pm2-03T-0nA
#datetime                        t_s     iHTS_A                vHTS_V                tHTS_K  tTAR_K  tHOL_K  tSPA_K
0202-03-27_03:54:30.117000      28257.18        9.91334300e-03       -1.03805833e-09  30.0682  28.7668  28.9492  0.0000
0202-03-27_03:54:30.460000      28257.53        3.11758300e-01       -5.62435833e-09  30.0882  28.7708  28.9621  0.0000
0202-03-27_03:54:30.820000      28257.88        6.09702200e-01       -3.51715833e-09  30.0882  28.7708  28.9621  0.0000
0202-03-27_03:54:31.168000      28258.23        9.07568000e-01       -2.42792583e-08  30.0882  28.7708  28.9621  0.0000
0202-03-27_03:54:31.527000      28258.59        1.20582600e+00       -1.11402583e-08  30.0791  28.7720  28.9591  0.0000
0202-03-27_03:54:31.883000      28258.95        1.50441700e+00       -2.04367583e-08  30.0791  28.7720  28.9591  0.0000
0202-03-27_03:54:32.246000      28259.31        1.80247400e+00       -7.17375833e-09  30.0791  28.7720  28.9591  0.0000
0202-03-27_03:54:32.610000      28259.67        2.10086500e+00       -1.46729583e-08  30.0757  28.7715  28.9577  0.0000
0202-03-27_03:54:32.970000      28260.03        2.39866900e+00       -1.23797583e-08  30.0757  28.7715  28.9577  0.0000
0202-03-27_03:54:33.330000      28260.39        2.69671600e+00       -1.81435583e-08  30.0818  28.7729  28.9683  0.0000
0202-03-27_03:54:33.676000      28260.74        2.99504500e+00       -2.08095583e-08  30.0818  28.7729  28.9683  0.0000
0202-03-27_03:54:34.020000      28261.08        3.29285000e+00       -2.32901583e-08  30.0818  28.7729  28.9683  0.0000
0202-03-27_03:54:34.380000      28261.44        3.59179400e+00       -2.47776583e-08  30.0877  28.7707  28.9710  0.0000
0202-03-27_03:54:34.727000      28261.79        3.88964100e+00       -1.87039583e-08  30.0877  28.7707  28.9710  0.0000
0202-03-27_03:54:35.074000      28262.14        4.18778600e+00       -3.07273583e-08  30.0877  28.7707  28.9710  0.0000
0202-03-27_03:54:35.420000      28262.48        4.48571600e+00       -3.38881583e-08  30.0807  28.7719  28.9605  0.0000
0202-03-27_03:54:35.770000      28262.83        4.78434100e+00       -3.41980583e-08  30.0807  28.7719  28.9605  0.0000
0202-03-27_03:54:36.117000      28263.18        5.08241000e+00       -3.53755583e-08  30.0807  28.7719  28.9605  0.0000
0202-03-27_03:54:36.465000      28263.53        5.38042400e+00       -3.71729583e-08  30.0747  28.7722  28.9589  0.0000
0202-03-27_03:54:36.812000      28263.87        5.67831000e+00       -4.20070583e-08  30.0747  28.7722  28.9589  0.0000
0202-03-27_03:54:37.160000      28264.22        5.97653100e+00       -4.73370583e-08  30.0747  28.7722  28.9589  0.0000
0202-03-27_03:54:37.508000      28264.57        6.27496700e+00       -3.68010583e-08  30.0731  28.7712  28.9531  0.0000
0202-03-27_03:54:37.855000      28264.92        6.57305800e+00       -4.27507583e-08  30.0731  28.7712  28.9531  0.0000
0202-03-27_03:54:38.254000      28265.32        6.87122100e+00       -4.89484583e-08  30.0731  28.7712  28.9531  0.0000
0202-03-27_03:54:38.610000      28265.67        7.16949900e+00       -3.27106583e-08  30.0797  28.7717  28.9574  0.0000
0202-03-27_03:54:38.957000      28266.02        7.46732300e+00       -3.09752583e-08  30.0797  28.7717  28.9574  0.0000
0202-03-27_03:54:39.310000      28266.37        7.76570400e+00       -3.84124583e-08  30.0797  28.7717  28.9574  0.0000
0202-03-27_03:54:39.668000      28266.73        8.06470100e+00       -4.43708583e-08  30.0786  28.7703  28.9579  0.0000
0202-03-27_03:54:40.016000      28267.08        8.36140000e+00       -3.21052583e-08  30.0786  28.7703  28.9579  0.0000
0202-03-27_03:54:40.363000      28267.43        8.66012100e+00       -3.26010583e-08  30.0815  28.7725  28.9662  0.0000
0202-03-27_03:54:40.710000      28267.77        8.95817500e+00       -4.16496583e-08  30.0815  28.7725  28.9662  0.0000
0202-03-27_03:54:41.060000      28268.12        9.25637400e+00       -4.98305583e-08  30.0815  28.7725  28.9662  0.0000
0202-03-27_03:54:41.418000      28268.48        9.55450300e+00       -5.45407583e-08  30.0841  28.7734  28.9668  0.0000
0202-03-27_03:54:41.760000      28268.83        9.85239800e+00       -3.70633583e-08  30.0841  28.7734  28.9668  0.0000
0202-03-27_03:54:42.110000      28269.17        1.01510600e+01       -3.97903583e-08  30.0841  28.7734  28.9668  0.0000
0202-03-27_03:54:42.470000      28269.53        1.04488400e+01       -2.42342583e-08  30.0852  28.7725  28.9679  0.0000
0202-03-27_03:54:42.824000      28269.89        1.07471800e+01       -2.06396583e-08  30.0852  28.7725  28.9679  0.0000
0202-03-27_03:54:43.188000      28270.25        1.10450200e+01        1.48109417e-08  30.0852  28.7725  28.9679  0.0000
0202-03-27_03:54:43.562000      28270.63        1.13432700e+01        8.23033417e-08  30.0760  28.7741  28.9565  0.0000
0202-03-27_03:54:43.920000      28270.99        1.16417800e+01        1.90824242e-07  30.0760  28.7741  28.9565  0.0000
0202-03-27_03:54:44.280000      28271.34        1.19394400e+01        3.37460642e-07  30.0760  28.7741  28.9565  0.0000
0202-03-27_03:54:44.637000      28271.70        1.22377800e+01        5.65472242e-07  30.0774  28.7722  28.9613  0.0000
0202-03-27_03:54:44.984000      28272.05        1.25358500e+01        9.50780142e-07  30.0774  28.7722  28.9613  0.0000
0202-03-27_03:54:45.332000      28272.40        1.28340600e+01        1.49784534e-06  30.0695  28.7733  28.9536  0.0000
0202-03-27_03:54:45.680000      28272.74        1.31323700e+01        2.79246954e-06  30.0695  28.7733  28.9536  0.0000
0202-03-27_03:54:46.027000      28273.09        1.34303200e+01        4.18892464e-06  30.0695  28.7733  28.9536  0.0000
0202-03-27_03:54:46.380000      28273.44        1.37287300e+01        6.20762403e-06  30.0801  28.7738  28.9613  0.0000
0202-03-27_03:54:46.727000      28273.79        1.40264800e+01        9.09944873e-06  30.0801  28.7738  28.9613  0.0000
0202-03-27_03:54:47.080000      28274.14        1.43249000e+01        1.32921607e-05  30.0801  28.7738  28.9613  0.0000
0202-03-27_03:54:47.426000      28274.49        1.46231700e+01        1.95503862e-05  30.0806  28.7732  28.9630  0.0000
0202-03-27_03:54:47.770000      28274.83        1.49209000e+01        2.86512597e-05  30.0806  28.7732  28.9630  0.0000

File: chapter 6/data/ext_ffj51/Ic/anneal/step03/030k/Ic_2025-03-27_03-55-17235174_30k-15e19pm2-03T-0nA.txt
# Ic = 11.49 A, n = 19.28 , Tavg = 30.12 K, 30k-15e19pm2-03T-0nA
#datetime                        t_s     iHTS_A                vHTS_V                tHTS_K  tTAR_K  tHOL_K  tSPA_K
0202-03-27_03:54:59.855000      28286.92        9.85197700e-03        4.86277692e-09  30.0999  28.7800  28.9839  0.0000
0202-03-27_03:55:00.246000      28287.31        3.11559100e-01        3.06547692e-09  30.0999  28.7800  28.9839  0.0000
0202-03-27_03:55:00.613000      28287.68        6.09864500e-01        9.51097692e-09  30.0960  28.7812  28.9763  0.0000
0202-03-27_03:55:00.960000      28288.02        9.07365700e-01       -3.75192308e-09  30.0960  28.7812  28.9763  0.0000
0202-03-27_03:55:01.316000      28288.38        1.20589800e+00       -1.24906231e-08  30.0960  28.7812  28.9763  0.0000
0202-03-27_03:55:01.664000      28288.73        1.50420300e+00        5.60647692e-09  30.0786  28.7836  28.9580  0.0000
0202-03-27_03:55:02.020000      28289.08        1.80253200e+00        3.12747692e-09  30.0786  28.7836  28.9580  0.0000
0202-03-27_03:55:02.367000      28289.43        2.10041600e+00        2.06047769e-08  30.0835  28.7822  28.9597  0.0000
0202-03-27_03:55:02.715000      28289.78        2.39902100e+00        1.60821769e-08  30.0835  28.7822  28.9597  0.0000
0202-03-27_03:55:03.062000      28290.13        2.69700400e+00        9.14417692e-09  30.0835  28.7822  28.9597  0.0000
0202-03-27_03:55:03.410000      28290.47        2.99535300e+00        1.73255769e-08  30.0833  28.7833  28.9590  0.0000
0202-03-27_03:55:03.766000      28290.83        3.29354700e+00        2.05483769e-08  30.0833  28.7833  28.9590  0.0000
0202-03-27_03:55:04.113000      28291.18        3.59135600e+00        2.55684769e-08  30.0833  28.7833  28.9590  0.0000
0202-03-27_03:55:04.465000      28291.53        3.88958800e+00        2.26555769e-08  30.0968  28.7823  28.9736  0.0000
0202-03-27_03:55:04.812000      28291.87        4.18786500e+00        1.86270769e-08  30.0968  28.7823  28.9736  0.0000
0202-03-27_03:55:05.160000      28292.22        4.48609100e+00        1.68917769e-08  30.0968  28.7823  28.9736  0.0000
0202-03-27_03:55:05.504000      28292.57        4.78421200e+00        2.27175769e-08  30.1054  28.7842  28.9894  0.0000
0202-03-27_03:55:05.855000      28292.92        5.08251200e+00        2.33372769e-08  30.1054  28.7842  28.9894  0.0000
0202-03-27_03:55:06.215000      28293.28        5.38046100e+00        2.50726769e-08  30.1054  28.7842  28.9894  0.0000
0202-03-27_03:55:06.600000      28293.67        5.67860400e+00        3.71580769e-08  30.0982  28.7844  28.9903  0.0000
0202-03-27_03:55:06.950000      28294.01        5.97680700e+00        2.94729769e-08  30.0982  28.7844  28.9903  0.0000
0202-03-27_03:55:07.316000      28294.38        6.27512700e+00        3.07124769e-08  30.0982  28.7844  28.9903  0.0000
0202-03-27_03:55:07.664000      28294.72        6.57337800e+00        3.89553769e-08  30.0894  28.7827  28.9772  0.0000
0202-03-27_03:55:08.010000      28295.07        6.87204400e+00        4.13724769e-08  30.0894  28.7827  28.9772  0.0000
0202-03-27_03:55:08.355000      28295.42        7.16930500e+00        4.24260769e-08  30.0893  28.7842  28.9763  0.0000
0202-03-27_03:55:08.703000      28295.77        7.46797400e+00        5.09211769e-08  30.0893  28.7842  28.9763  0.0000
0202-03-27_03:55:09.060000      28296.12        7.76571900e+00        5.25367769e-08  30.0893  28.7842  28.9763  0.0000
0202-03-27_03:55:09.410000      28296.47        8.06366400e+00        5.55116769e-08  30.0932  28.7853  28.9699  0.0000
0202-03-27_03:55:09.754000      28296.82        8.36220800e+00        4.68969769e-08  30.0932  28.7853  28.9699  0.0000
0202-03-27_03:55:10.100000      28297.17        8.66032500e+00        5.08634769e-08  30.0932  28.7853  28.9699  0.0000
0202-03-27_03:55:10.453000      28297.51        8.95865500e+00        4.86322769e-08  30.0817  28.7845  28.9591  0.0000
0202-03-27_03:55:10.810000      28297.87        9.25654400e+00        5.14831769e-08  30.0817  28.7845  28.9591  0.0000
0202-03-27_03:55:11.156000      28298.22        9.55480500e+00        6.96422769e-08  30.0817  28.7845  28.9591  0.0000
0202-03-27_03:55:11.504000      28298.57        9.85298500e+00        6.75970769e-08  30.0854  28.7853  28.9716  0.0000
0202-03-27_03:55:11.850000      28298.91        1.01510500e+01        7.44764769e-08  30.0854  28.7853  28.9716  0.0000
0202-03-27_03:55:12.223000      28299.28        1.04490500e+01        9.88331769e-08  30.0854  28.7853  28.9716  0.0000
0202-03-27_03:55:12.605000      28299.67        1.07470400e+01        1.24057577e-07  30.0866  28.7854  28.9642  0.0000
0202-03-27_03:55:12.953000      28300.02        1.10455500e+01        1.62668977e-07  30.0866  28.7854  28.9642  0.0000
0202-03-27_03:55:13.316000      28300.38        1.13430400e+01        2.29169677e-07  30.0823  28.7853  28.9633  0.0000
0202-03-27_03:55:13.670000      28300.73        1.16417200e+01        3.41594877e-07  30.0823  28.7853  28.9633  0.0000
0202-03-27_03:55:14.020000      28301.08        1.19399100e+01        4.87301477e-07  30.0823  28.7853  28.9633  0.0000
0202-03-27_03:55:14.380000      28301.44        1.22376500e+01        7.52310977e-07  30.0957  28.7855  28.9736  0.0000
0202-03-27_03:55:14.734000      28301.80        1.25358700e+01        1.16090968e-06  30.0957  28.7855  28.9736  0.0000
0202-03-27_03:55:15.082000      28302.14        1.28341800e+01        1.71125748e-06  30.0957  28.7855  28.9736  0.0000
0202-03-27_03:55:15.430000      28302.49        1.31322700e+01        3.01425158e-06  30.0880  28.7832  28.9750  0.0000
0202-03-27_03:55:15.785000      28302.85        1.34305400e+01        4.42551858e-06  30.0880  28.7832  28.9750  0.0000
0202-03-27_03:55:16.133000      28303.19        1.37287100e+01        6.45134469e-06  30.0880  28.7832  28.9750  0.0000
0202-03-27_03:55:16.480000      28303.54        1.40271300e+01        9.38766763e-06  30.1162  28.7851  28.9902  0.0000
0202-03-27_03:55:16.830000      28303.89        1.43251100e+01        1.35816178e-05  30.1162  28.7851  28.9902  0.0000
0202-03-27_03:55:17.200000      28304.26        1.46234500e+01        2.00352551e-05  30.1162  28.7851  28.9902  0.0000

File: chapter 6/data/ext_ffj51/Ic/anneal/step03/030k/Ic_2025-03-27_03-56-45786803_30k-15e19pm2-03T-0nA.txt
# Ic = 11.48 A, n = 19.26 , Tavg = 30.11 K, 30k-15e19pm2-03T-0nA
#datetime                        t_s     iHTS_A                vHTS_V                tHTS_K  tTAR_K  tHOL_K  tSPA_K
0202-03-27_03:56:28.406000      28375.47        1.02303700e-02       -2.05895556e-09  30.1301  28.7971  28.9961  0.0000
0202-03-27_03:56:28.766000      28375.83        3.11559000e-01        8.10514444e-09  30.1301  28.7971  28.9961  0.0000
0202-03-27_03:56:29.113000      28376.18        6.09895400e-01        2.57684444e-08  30.1301  28.7971  28.9961  0.0000
0202-03-27_03:56:29.460000      28376.52        9.08481200e-01        4.20064444e-09  30.1306  28.7993  28.9994  0.0000
0202-03-27_03:56:29.810000      28376.87        1.20675100e+00        4.44854444e-09  30.1306  28.7993  28.9994  0.0000
0202-03-27_03:56:30.156000      28377.22        1.50453300e+00        6.61684444e-09  30.1306  28.7993  28.9994  0.0000
0202-03-27_03:56:30.516000      28377.58        1.80263800e+00        3.45524444e-09  30.1128  28.7985  28.9799  0.0000
0202-03-27_03:56:30.863000      28377.93        2.10093600e+00        1.91352444e-08  30.1128  28.7985  28.9799  0.0000
0202-03-27_03:56:31.273000      28378.33        2.39921500e+00        1.67182444e-08  30.1128  28.7985  28.9799  0.0000
0202-03-27_03:56:31.620000      28378.68        2.69709100e+00        1.32475444e-08  30.1232  28.7996  28.9936  0.0000
0202-03-27_03:56:31.970000      28379.03        2.99557700e+00        1.51068444e-08  30.1232  28.7996  28.9936  0.0000
0202-03-27_03:56:32.320000      28379.38        3.29345000e+00        1.45490444e-08  30.0999  28.7978  28.9688  0.0000
0202-03-27_03:56:32.680000      28379.74        3.59176700e+00        1.29376444e-08  30.0999  28.7978  28.9688  0.0000
0202-03-27_03:56:33.035000      28380.10        3.88980800e+00        2.35975444e-08  30.0999  28.7978  28.9688  0.0000
0202-03-27_03:56:33.383000      28380.45        4.18788100e+00        2.78119444e-08  30.1146  28.7979  28.9757  0.0000
0202-03-27_03:56:33.742000      28380.81        4.48631300e+00        2.04987444e-08  30.1146  28.7979  28.9757  0.0000
0202-03-27_03:56:34.090000      28381.15        4.78456400e+00        2.36595444e-08  30.1146  28.7979  28.9757  0.0000
0202-03-27_03:56:34.438000      28381.50        5.08248800e+00        1.70900444e-08  30.1117  28.7982  28.9838  0.0000
0202-03-27_03:56:34.790000      28381.85        5.38033300e+00        1.96930444e-08  30.1117  28.7982  28.9838  0.0000
0202-03-27_03:56:35.137000      28382.20        5.67863200e+00        2.07466444e-08  30.1117  28.7982  28.9838  0.0000
0202-03-27_03:56:35.492000      28382.56        5.97665400e+00        1.90733444e-08  30.1171  28.7978  28.9913  0.0000
0202-03-27_03:56:35.840000      28382.90        6.27478100e+00        2.47132444e-08  30.1171  28.7978  28.9913  0.0000
0202-03-27_03:56:36.203000      28383.27        6.57315700e+00        2.53331444e-08  30.1171  28.7978  28.9913  0.0000
0202-03-27_03:56:36.600000      28383.66        6.87152000e+00        3.20266444e-08  30.1181  28.7982  28.9907  0.0000
0202-03-27_03:56:36.950000      28384.01        7.16930600e+00        2.95476444e-08  30.1181  28.7982  28.9907  0.0000
0202-03-27_03:56:37.305000      28384.37        7.46776200e+00        2.27922444e-08  30.1181  28.7982  28.9907  0.0000
0202-03-27_03:56:37.652000      28384.71        7.76567000e+00        3.03533444e-08  30.1193  28.7961  28.9912  0.0000
0202-03-27_03:56:37.996000      28385.06        8.06368800e+00        2.78122444e-08  30.1193  28.7961  28.9912  0.0000
0202-03-27_03:56:38.344000      28385.41        8.36230000e+00        2.55811444e-08  30.1180  28.7961  28.9895  0.0000
0202-03-27_03:56:38.690000      28385.76        8.66055500e+00        3.50015444e-08  30.1180  28.7961  28.9895  0.0000
0202-03-27_03:56:39.043000      28386.10        8.95810400e+00        3.72327444e-08  30.1180  28.7961  28.9895  0.0000
0202-03-27_03:56:39.390000      28386.45        9.25674200e+00        3.54353444e-08  30.1056  28.7964  28.9848  0.0000
0202-03-27_03:56:39.740000      28386.80        9.55438900e+00        3.16548444e-08  30.1056  28.7964  28.9848  0.0000
0202-03-27_03:56:40.082000      28387.15        9.85275500e+00        4.30584444e-08  30.1056  28.7964  28.9848  0.0000
0202-03-27_03:56:40.430000      28387.49        1.01508400e+01        4.88223444e-08  30.1139  28.7946  28.9818  0.0000
0202-03-27_03:56:40.785000      28387.85        1.04491800e+01        5.98541444e-08  30.1139  28.7946  28.9818  0.0000
0202-03-27_03:56:41.133000      28388.20        1.07469200e+01        1.04539144e-07  30.1139  28.7946  28.9818  0.0000
0202-03-27_03:56:41.484000      28388.55        1.10454400e+01        1.38936044e-07  30.1058  28.7954  28.9710  0.0000
0202-03-27_03:56:41.830000      28388.89        1.13435000e+01        2.03825744e-07  30.1058  28.7954  28.9710  0.0000
0202-03-27_03:56:42.195000      28389.26        1.16418000e+01        3.07079044e-07  30.1058  28.7954  28.9710  0.0000
0202-03-27_03:56:42.605000      28389.67        1.19399500e+01        4.83030144e-07  30.1126  28.7946  28.9767  0.0000
0202-03-27_03:56:42.953000      28390.02        1.22380500e+01        7.42959344e-07  30.1126  28.7946  28.9767  0.0000
0202-03-27_03:56:43.305000      28390.37        1.25365600e+01        1.12733724e-06  30.1126  28.7946  28.9767  0.0000
0202-03-27_03:56:43.652000      28390.72        1.28350000e+01        1.69336804e-06  30.1112  28.7953  28.9688  0.0000
0202-03-27_03:56:44.004000      28391.07        1.31325900e+01        3.04092184e-06  30.1112  28.7953  28.9688  0.0000
0202-03-27_03:56:44.360000      28391.42        1.34299400e+01        4.46780544e-06  30.1084  28.7960  28.9798  0.0000
0202-03-27_03:56:44.720000      28391.78        1.37290500e+01        6.55114346e-06  30.1084  28.7960  28.9798  0.0000
0202-03-27_03:56:45.066000      28392.13        1.40271000e+01        9.55260052e-06  30.1084  28.7960  28.9798  0.0000
0202-03-27_03:56:45.414000      28392.48        1.43252100e+01        1.38344289e-05  30.1138  28.7943  28.9852  0.0000
0202-03-27_03:56:45.773000      28392.83        1.46237200e+01        2.02646335e-05  30.1138  28.7943  28.9852  0.0000

File: chapter 6/data/ext_ffj51/Ic/anneal/step03/030k/Ic_2025-03-27_04-10-23986213_22k-15e19pm2-03T-0nA-anneal30k-6min.txt
# Ic =  nan A, n =  nan , Tavg = 22.05 K, 22k-15e19pm2-03T-0nA-anneal30k-6min
#datetime                        t_s     iHTS_A                vHTS_V                tHTS_K  tTAR_K  tHOL_K  tSPA_K
0202-03-27_04:10:00.965000      29188.03        9.62666700e-03        5.08593125e-09  22.0414  19.7843  19.9826  0.0000
0202-03-27_04:10:01.312000      29188.37        3.11286100e-01        4.65213125e-09  22.0414  19.7843  19.9826  0.0000
0202-03-27_04:10:01.660000      29188.72        6.09603000e-01        7.81293125e-09  22.0478  19.7904  20.0050  0.0000
0202-03-27_04:10:02.008000      29189.07        9.07262400e-01       -3.21886875e-09  22.0478  19.7904  20.0050  0.0000
0202-03-27_04:10:02.367000      29189.43        1.20590900e+00        2.18196313e-08  22.0372  19.7789  19.9753  0.0000
0202-03-27_04:10:02.715000      29189.78        1.50388100e+00        1.60558313e-08  22.0372  19.7789  19.9753  0.0000
0202-03-27_04:10:03.062000      29190.12        1.80209200e+00        4.28023125e-09  22.0372  19.7789  19.9753  0.0000
0202-03-27_04:10:03.410000      29190.47        2.10037100e+00        8.55663125e-09  22.0356  19.7914  19.9887  0.0000
0202-03-27_04:10:03.758000      29190.82        2.39863200e+00        1.17794313e-08  22.0356  19.7914  19.9887  0.0000
0202-03-27_04:10:04.117000      29191.18        2.69662200e+00        1.06018313e-08  22.0356  19.7914  19.9887  0.0000
0202-03-27_04:10:04.470000      29191.53        2.99472000e+00        1.68613313e-08  22.0488  19.7834  19.9951  0.0000
0202-03-27_04:10:04.816000      29191.88        3.29297400e+00        7.37883125e-09  22.0488  19.7834  19.9951  0.0000
0202-03-27_04:10:05.164000      29192.23        3.59111300e+00        1.54977313e-08  22.0488  19.7834  19.9951  0.0000
0202-03-27_04:10:05.510000      29192.57        3.88947500e+00        2.33687313e-08  22.0374  19.7848  19.9803  0.0000
0202-03-27_04:10:05.867000      29192.93        4.18753000e+00        1.87205313e-08  22.0374  19.7848  19.9803  0.0000
0202-03-27_04:10:06.266000      29193.33        4.48571800e+00        2.43603313e-08  22.0374  19.7848  19.9803  0.0000
0202-03-27_04:10:06.617000      29193.68        4.78396800e+00        2.74592313e-08  22.0531  19.7910  20.0101  0.0000
0202-03-27_04:10:06.965000      29194.03        5.08198700e+00        2.85128313e-08  22.0531  19.7910  20.0101  0.0000
0202-03-27_04:10:07.312000      29194.38        5.38052700e+00        4.25195313e-08  22.0427  19.7793  19.9841  0.0000
0202-03-27_04:10:07.660000      29194.72        5.67826100e+00        3.34089312e-08  22.0427  19.7793  19.9841  0.0000
0202-03-27_04:10:08.008000      29195.07        5.97649300e+00        4.65479313e-08  22.0427  19.7793  19.9841  0.0000
0202-03-27_04:10:08.355000      29195.42        6.27479700e+00        3.97925313e-08  22.0432  19.7914  19.9895  0.0000
0202-03-27_04:10:08.703000      29195.77        6.57276000e+00        3.56401313e-08  22.0432  19.7914  19.9895  0.0000
0202-03-27_04:10:09.050000      29196.11        6.87111400e+00        3.46484313e-08  22.0432  19.7914  19.9895  0.0000
0202-03-27_04:10:09.410000      29196.47        7.16878400e+00        2.27490313e-08  22.0432  19.7826  19.9892  0.0000
0202-03-27_04:10:09.754000      29196.82        7.46682200e+00        3.45865313e-08  22.0432  19.7826  19.9892  0.0000
0202-03-27_04:10:10.105000      29197.17        7.76521700e+00        3.71244313e-08  22.0432  19.7826  19.9892  0.0000
0202-03-27_04:10:10.453000      29197.51        8.06328100e+00        3.04246313e-08  22.0302  19.7840  19.9721  0.0000
0202-03-27_04:10:10.800000      29197.86        8.36185200e+00        2.06933313e-08  22.0302  19.7840  19.9721  0.0000
0202-03-27_04:10:11.156000      29198.22        8.65973900e+00        1.53013313e-08  22.0302  19.7840  19.9721  0.0000
0202-03-27_04:10:11.504000      29198.57        8.95764300e+00        2.45978313e-08  22.0456  19.7892  20.0002  0.0000
0202-03-27_04:10:11.850000      29198.91        9.25592600e+00        1.22025313e-08  22.0456  19.7892  20.0002  0.0000
0202-03-27_04:10:12.234000      29199.30        9.55380700e+00        9.84743125e-09  22.0456  19.7892  20.0002  0.0000
0202-03-27_04:10:12.610000      29199.67        9.85201500e+00       -4.28326875e-09  22.0410  19.7783  19.9821  0.0000
0202-03-27_04:10:12.957000      29200.02        1.01503800e+01       -6.63836875e-09  22.0410  19.7783  19.9821  0.0000
0202-03-27_04:10:13.324000      29200.39        1.04486000e+01       -7.69196875e-09  22.0410  19.7783  19.9821  0.0000
0202-03-27_04:10:13.684000      29200.74        1.07465900e+01       -1.50671687e-08  22.0473  19.7904  19.9946  0.0000
0202-03-27_04:10:14.030000      29201.09        1.10446100e+01       -1.91576687e-08  22.0473  19.7904  19.9946  0.0000
0202-03-27_04:10:14.387000      29201.45        1.13424200e+01       -3.15529687e-08  22.0480  19.7819  19.9983  0.0000
0202-03-27_04:10:14.734000      29201.80        1.16410800e+01       -1.68024687e-08  22.0480  19.7819  19.9983  0.0000
0202-03-27_04:10:15.082000      29202.15        1.19390500e+01       -2.22564687e-08  22.0480  19.7819  19.9983  0.0000
0202-03-27_04:10:15.430000      29202.49        1.22375600e+01       -2.46735687e-08  22.0288  19.7840  19.9721  0.0000
0202-03-27_04:10:15.777000      29202.84        1.25354200e+01       -3.05612687e-08  22.0288  19.7840  19.9721  0.0000
0202-03-27_04:10:16.137000      29203.20        1.28339700e+01       -3.91723687e-08  22.0288  19.7840  19.9721  0.0000
0202-03-27_04:10:16.484000      29203.55        1.31317600e+01       -3.39639687e-08  22.0433  19.7896  19.9933  0.0000
0202-03-27_04:10:16.836000      29203.90        1.34301700e+01       -4.58014687e-08  22.0433  19.7896  19.9933  0.0000
0202-03-27_04:10:17.195000      29204.26        1.37281200e+01       -4.49337687e-08  22.0433  19.7896  19.9933  0.0000
0202-03-27_04:10:17.594000      29204.66        1.40260500e+01       -3.15468688e-08  22.0369  19.7789  19.9767  0.0000
0202-03-27_04:10:17.940000      29205.00        1.43244400e+01       -2.57210687e-08  22.0369  19.7789  19.9767  0.0000
0202-03-27_04:10:18.305000      29205.37        1.46224100e+01       -2.71465687e-08  22.0369  19.7789  19.9767  0.0000
0202-03-27_04:10:18.664000      29205.73        1.49210400e+01       -1.30236875e-09  22.0377  19.7906  19.9845  0.0000
0202-03-27_04:10:19.010000      29206.07        1.52190000e+01        3.49539313e-08  22.0377  19.7906  19.9845  0.0000
0202-03-27_04:10:19.370000      29206.43        1.55174300e+01        7.67880313e-08  22.0471  19.7821  19.9946  0.0000
0202-03-27_04:10:19.720000      29206.78        1.58150700e+01        1.50354231e-07  22.0471  19.7821  19.9946  0.0000
0202-03-27_04:10:20.066000      29207.13        1.61135400e+01        2.56643931e-07  22.0471  19.7821  19.9946  0.0000
0202-03-27_04:10:20.414000      29207.48        1.64113400e+01        4.30983831e-07  22.0388  19.7844  19.9769  0.0000
0202-03-27_04:10:20.760000      29207.82        1.67103000e+01        6.80749231e-07  22.0388  19.7844  19.9769  0.0000
0202-03-27_04:10:21.120000      29208.18        1.70079600e+01        1.04207233e-06  22.0388  19.7844  19.9769  0.0000
0202-03-27_04:10:21.470000      29208.53        1.73059700e+01        1.57197153e-06  22.0522  19.7898  20.0007  0.0000
0202-03-27_04:10:21.816000      29208.88        1.76044200e+01        2.76632093e-06  22.0522  19.7898  20.0007  0.0000
0202-03-27_04:10:22.164000      29209.23        1.79026500e+01        4.04489633e-06  22.0522  19.7898  20.0007  0.0000
0202-03-27_04:10:22.510000      29209.57        1.82004400e+01        5.84866089e-06  22.0383  19.7794  19.9732  0.0000
0202-03-27_04:10:22.860000      29209.92        1.84988400e+01        8.52926925e-06  22.0383  19.7794  19.9732  0.0000
0202-03-27_04:10:23.223000      29210.29        1.87969300e+01        1.24543661e-05  22.0383  19.7794  19.9732  0.0000
0202-03-27_04:10:23.610000      29210.67        1.90949900e+01        1.86008483e-05  22.0490  19.7924  19.9858  0.0000
0202-03-27_04:10:23.957000      29211.02        1.93932900e+01        2.84085051e-05  22.0490  19.7924  19.9858  0.0000
