Repository: shortlab/2025-devitre-PhD

# 2025-devitre-PhD
Data repository for Alexis Devitre's PhD thesis

File: chapter 6/data/ext_ffj51/Ic/anneal/step03/040k/Ic_2025-03-27_04-16-40478852_40k-15e19pm2-03T-0nA.txt
# Ic = 7.49 A, n = 17.24 , Tavg = 40.09 K, 40k-15e19pm2-03T-0nA
#datetime                        t_s     iHTS_A                vHTS_V                tHTS_K  tTAR_K  tHOL_K  tSPA_K
0202-03-27_04:16:05.445000      29552.51        9.91513300e-03       -1.03899429e-08  40.0612  39.1397  39.3990  0.0000
0202-03-27_04:16:05.793000      29552.85        1.12588600e-01       -1.20633429e-08  40.0612  39.1397  39.3990  0.0000
0202-03-27_04:16:06.140000      29553.20        2.12302300e-01       -1.27450429e-08  40.0612  39.1397  39.3990  0.0000
0202-03-27_04:16:06.490000      29553.55        3.11597400e-01       -1.91906429e-08  40.0638  39.1412  39.4045  0.0000
0202-03-27_04:16:06.844000      29553.91        4.11152500e-01       -4.05105429e-08  40.0638  39.1412  39.4045  0.0000
0202-03-27_04:16:07.240000      29554.30        5.10392800e-01       -4.93112429e-08  40.0638  39.1412  39.4045  0.0000
0202-03-27_04:16:07.610000      29554.67        6.10330100e-01       -4.11303429e-08  40.0630  39.1419  39.4026  0.0000
0202-03-27_04:16:07.957000      29555.02        7.08979700e-01       -6.21403429e-08  40.0630  39.1419  39.4026  0.0000
0202-03-27_04:16:08.310000      29555.37        8.09116400e-01       -7.48952429e-08  40.0702  39.1422  39.4086  0.0000
0202-03-27_04:16:08.656000      29555.72        9.07855000e-01       -7.37095429e-08  40.0702  39.1422  39.4086  0.0000
0202-03-27_04:16:09.004000      29556.07        1.00782900e+00       -8.02790429e-08  40.0702  39.1422  39.4086  0.0000
0202-03-27_04:16:09.350000      29556.41        1.10698600e+00       -9.14968429e-08  40.0627  39.1426  39.4009  0.0000
0202-03-27_04:16:09.700000      29556.76        1.20620300e+00       -6.40412429e-08  40.0627  39.1426  39.4009  0.0000
0202-03-27_04:16:10.055000      29557.12        1.30587000e+00       -7.41433429e-08  40.0627  39.1426  39.4009  0.0000
0202-03-27_04:16:10.402000      29557.47        1.40523100e+00       -8.98234429e-08  40.0708  39.1431  39.4060  0.0000
0202-03-27_04:16:10.750000      29557.81        1.50457400e+00       -9.40998429e-08  40.0708  39.1431  39.4060  0.0000
0202-03-27_04:16:11.105000      29558.17        1.60413200e+00       -1.03210343e-07  40.0708  39.1431  39.4060  0.0000
0202-03-27_04:16:11.465000      29558.53        1.70365500e+00       -1.10399643e-07  40.0638  39.1439  39.3996  0.0000
0202-03-27_04:16:11.830000      29558.89        1.80305400e+00       -1.05565443e-07  40.0638  39.1439  39.3996  0.0000
0202-03-27_04:16:12.188000      29559.25        1.90238900e+00       -1.10337643e-07  40.0638  39.1439  39.3996  0.0000
0202-03-27_04:16:12.594000      29559.66        2.00166400e+00       -1.22051243e-07  40.0693  39.1446  39.4038  0.0000
0202-03-27_04:16:12.940000      29560.01        2.10047800e+00       -1.23972443e-07  40.0693  39.1446  39.4038  0.0000
0202-03-27_04:16:13.297000      29560.36        2.19996200e+00       -1.34012643e-07  40.0693  39.1446  39.4038  0.0000
0202-03-27_04:16:13.660000      29560.72        2.29919500e+00       -1.30727943e-07  40.0773  39.1450  39.4091  0.0000
0202-03-27_04:16:14.020000      29561.08        2.39864500e+00       -1.40213843e-07  40.0773  39.1450  39.4091  0.0000
0202-03-27_04:16:14.370000      29561.43        2.49815600e+00       -1.33587743e-07  40.0690  39.1458  39.4068  0.0000
0202-03-27_04:16:14.727000      29561.79        2.59775800e+00       -1.25654743e-07  40.0690  39.1458  39.4068  0.0000
0202-03-27_04:16:15.074000      29562.14        2.69704100e+00       -1.33587743e-07  40.0690  39.1458  39.4068  0.0000
0202-03-27_04:16:15.420000      29562.49        2.79657200e+00       -1.46168943e-07  40.0773  39.1462  39.4129  0.0000
0202-03-27_04:16:15.770000      29562.83        2.89603100e+00       -1.51065043e-07  40.0773  39.1462  39.4129  0.0000
0202-03-27_04:16:16.120000      29563.18        2.99486100e+00       -1.54659743e-07  40.0773  39.1462  39.4129  0.0000
0202-03-27_04:16:16.470000      29563.53        3.09471000e+00       -1.57448643e-07  40.0722  39.1465  39.4111  0.0000
0202-03-27_04:16:16.816000      29563.88        3.19418900e+00       -1.61353143e-07  40.0722  39.1465  39.4111  0.0000
0202-03-27_04:16:17.164000      29564.23        3.29351100e+00       -1.58998043e-07  40.0722  39.1465  39.4111  0.0000
0202-03-27_04:16:17.510000      29564.58        3.39288200e+00       -1.67178943e-07  40.0685  39.1468  39.4056  0.0000
0202-03-27_04:16:17.860000      29564.92        3.49189400e+00       -1.71331443e-07  40.0685  39.1468  39.4056  0.0000
0202-03-27_04:16:18.220000      29565.28        3.59167900e+00       -1.67674743e-07  40.0685  39.1468  39.4056  0.0000
0202-03-27_04:16:18.580000      29565.64        3.69090300e+00       -1.62654643e-07  40.0732  39.1471  39.4080  0.0000
0202-03-27_04:16:18.926000      29565.99        3.79006500e+00       -1.78086843e-07  40.0732  39.1471  39.4080  0.0000
0202-03-27_04:16:19.285000      29566.35        3.88956500e+00       -1.73686543e-07  40.0732  39.1471  39.4080  0.0000
0202-03-27_04:16:19.633000      29566.70        3.98893300e+00       -1.71579343e-07  40.0657  39.1476  39.4038  0.0000
0202-03-27_04:16:19.980000      29567.04        4.08819000e+00       -1.81246143e-07  40.0657  39.1476  39.4038  0.0000
0202-03-27_04:16:20.332000      29567.39        4.18785400e+00       -1.90789043e-07  40.0750  39.1477  39.4088  0.0000
0202-03-27_04:16:20.680000      29567.74        4.28696600e+00       -1.88248043e-07  40.0750  39.1477  39.4088  0.0000
0202-03-27_04:16:21.027000      29568.09        4.38648000e+00       -1.83289943e-07  40.0750  39.1477  39.4088  0.0000
0202-03-27_04:16:21.375000      29568.44        4.48572400e+00       -1.84157643e-07  40.0749  39.1485  39.4117  0.0000
0202-03-27_04:16:21.723000      29568.78        4.58494700e+00       -1.88619943e-07  40.0749  39.1485  39.4117  0.0000
0202-03-27_04:16:22.080000      29569.14        4.68470300e+00       -1.93330143e-07  40.0749  39.1485  39.4117  0.0000
0202-03-27_04:16:22.426000      29569.49        4.78388700e+00       -1.91780743e-07  40.0799  39.1491  39.4186  0.0000
0202-03-27_04:16:22.773000      29569.83        4.88328300e+00       -2.05167643e-07  40.0799  39.1491  39.4186  0.0000
0202-03-27_04:16:23.120000      29570.18        4.98256500e+00       -2.00209543e-07  40.0799  39.1491  39.4186  0.0000
0202-03-27_04:16:23.470000      29570.53        5.08213400e+00       -1.95871143e-07  40.0783  39.1495  39.4174  0.0000
0202-03-27_04:16:23.816000      29570.88        5.18136100e+00       -1.93268143e-07  40.0783  39.1495  39.4174  0.0000
0202-03-27_04:16:24.168000      29571.23        5.28090600e+00       -2.12666843e-07  40.0783  39.1495  39.4174  0.0000
0202-03-27_04:16:24.520000      29571.58        5.38003500e+00       -2.21219543e-07  40.0781  39.1499  39.4164  0.0000
0202-03-27_04:16:24.867000      29571.93        5.47964800e+00       -2.13038643e-07  40.0781  39.1499  39.4164  0.0000
0202-03-27_04:16:25.254000      29572.32        5.57914200e+00       -2.06779043e-07  40.0781  39.1499  39.4164  0.0000
0202-03-27_04:16:25.620000      29572.68        5.67817900e+00       -2.24876143e-07  40.0753  39.1503  39.4097  0.0000
0202-03-27_04:16:25.977000      29573.04        5.77784300e+00       -2.35600843e-07  40.0753  39.1503  39.4097  0.0000
0202-03-27_04:16:26.324000      29573.39        5.87708500e+00       -2.34238443e-07  40.0736  39.1505  39.4113  0.0000
0202-03-27_04:16:26.670000      29573.74        5.97592700e+00       -2.44030743e-07  40.0736  39.1505  39.4113  0.0000
0202-03-27_04:16:27.023000      29574.08        6.07605800e+00       -2.53451243e-07  40.0736  39.1505  39.4113  0.0000
0202-03-27_04:16:27.380000      29574.44        6.17517000e+00       -2.59586843e-07  40.0728  39.1511  39.4087  0.0000
0202-03-27_04:16:27.727000      29574.79        6.27474400e+00       -2.62561743e-07  40.0728  39.1511  39.4087  0.0000
0202-03-27_04:16:28.074000      29575.14        6.37417600e+00       -2.69441143e-07  40.0728  39.1511  39.4087  0.0000
0202-03-27_04:16:28.420000      29575.48        6.47349100e+00       -2.78613643e-07  40.0777  39.1512  39.4115  0.0000
0202-03-27_04:16:28.777000      29575.84        6.57281600e+00       -2.81836443e-07  40.0777  39.1512  39.4115  0.0000
0202-03-27_04:16:29.125000      29576.19        6.67195700e+00       -2.82952043e-07  40.0777  39.1512  39.4115  0.0000
0202-03-27_04:16:29.484000      29576.55        6.77116000e+00       -2.83509843e-07  40.0779  39.1522  39.4153  0.0000
0202-03-27_04:16:29.840000      29576.90        6.87078800e+00       -2.81960443e-07  40.0779  39.1522  39.4153  0.0000
0202-03-27_04:16:30.258000      29577.32        6.96969700e+00       -2.79233443e-07  40.0779  39.1522  39.4153  0.0000
0202-03-27_04:16:30.610000      29577.67        7.06945300e+00       -2.78675643e-07  40.0792  39.1526  39.4141  0.0000
0202-03-27_04:16:30.957000      29578.02        7.16893500e+00       -2.66652243e-07  40.0792  39.1526  39.4141  0.0000
0202-03-27_04:16:31.310000      29578.37        7.26845200e+00       -2.34238443e-07  40.0792  39.1526  39.4141  0.0000
0202-03-27_04:16:31.660000      29578.72        7.36817400e+00       -2.13730843e-07  40.0859  39.1532  39.4208  0.0000
0202-03-27_04:16:32.008000      29579.07        7.46713700e+00       -1.70047243e-07  40.0859  39.1532  39.4208  0.0000
0202-03-27_04:16:32.360000      29579.42        7.56655400e+00       -1.09620043e-07  40.0866  39.1535  39.4243  0.0000
0202-03-27_04:16:32.707000      29579.77        7.66604600e+00       -4.65898429e-08  40.0866  39.1535  39.4243  0.0000
0202-03-27_04:16:33.055000      29580.12        7.76520900e+00        3.59009571e-08  40.0866  39.1535  39.4243  0.0000
0202-03-27_04:16:33.402000      29580.47        7.86450800e+00        1.36179057e-07  40.0797  39.1533  39.4153  0.0000
0202-03-27_04:16:33.750000      29580.81        7.96324300e+00        2.55669957e-07  40.0797  39.1533  39.4153  0.0000
0202-03-27_04:16:34.098000      29581.16        8.06384200e+00        3.87556157e-07  40.0797  39.1533  39.4153  0.0000
0202-03-27_04:16:34.445000      29581.51        8.16297400e+00        5.90653457e-07  40.0781  39.1541  39.4123  0.0000
0202-03-27_04:16:34.793000      29581.86        8.26233400e+00        8.13397357e-07  40.0781  39.1541  39.4123  0.0000
0202-03-27_04:16:35.140000      29582.20        8.36183800e+00        1.07493856e-06  40.0781  39.1541  39.4123  0.0000
0202-03-27_04:16:35.492000      29582.55        8.46087300e+00        1.38482146e-06  40.0786  39.1543  39.4131  0.0000
0202-03-27_04:16:35.840000      29582.90        8.56031500e+00        1.75345826e-06  40.0786  39.1543  39.4131  0.0000
0202-03-27_04:16:36.234000      29583.30        8.65971500e+00        2.20111516e-06  40.0786  39.1543  39.4131  0.0000
0202-03-27_04:16:36.605000      29583.67        8.75920500e+00        2.72320596e-06  40.0813  39.1546  39.4107  0.0000
0202-03-27_04:16:36.953000      29584.02        8.85858800e+00        3.32400706e-06  40.0813  39.1546  39.4107  0.0000
0202-03-27_04:16:37.305000      29584.37        8.95788200e+00        4.40996086e-06  40.0813  39.1553  39.4134  0.0000
0202-03-27_04:16:37.656000      29584.72        9.05775700e+00        4.87583806e-06  40.0813  39.1553  39.4134  0.0000
0202-03-27_04:16:38.004000      29585.07        9.15731500e+00        6.36352369e-06  40.0813  39.1553  39.4134  0.0000
0202-03-27_04:16:38.350000      29585.42        9.25658700e+00        7.59468886e-06  40.0880  39.1560  39.4206  0.0000
0202-03-27_04:16:38.700000      29585.76        9.35565700e+00        8.97125114e-06  40.0880  39.1560  39.4206  0.0000
0202-03-27_04:16:39.050000      29586.12        9.45500500e+00        1.06161101e-05  40.0880  39.1560  39.4206  0.0000
0202-03-27_04:16:39.402000      29586.46        9.55446400e+00        1.25476109e-05  40.0926  39.1565  39.4259  0.0000
0202-03-27_04:16:39.746000      29586.81        9.65346100e+00        1.47487718e-05  40.0926  39.1565  39.4259  0.0000
0202-03-27_04:16:40.105000      29587.17        9.75312400e+00        1.72750762e-05  40.0926  39.1565  39.4259  0.0000
0202-03-27_04:16:40.465000      29587.53        9.85219500e+00        2.03718796e-05  40.0913  39.1567  39.4268  0.0000

File: chapter 6/data/ext_ffj51/Ic/anneal/step03/040k/Ic_2025-03-27_04-18-14779583_40k-15e19pm2-03T-0nA.txt
# Ic = 7.45 A, n = 16.95 , Tavg = 40.12 K, 40k-15e19pm2-03T-0nA
#datetime                        t_s     iHTS_A                vHTS_V                tHTS_K  tTAR_K  tHOL_K  tSPA_K
0202-03-27_04:17:39.664000      29646.73        9.64603400e-03       -5.98587500e-09  40.1042  39.1676  39.4260  0.0000
0202-03-27_04:17:40.023000      29647.08        1.12927600e-01       -8.15507500e-09  40.1042  39.1676  39.4260  0.0000
0202-03-27_04:17:40.380000      29647.44        2.11903200e-01       -1.03862750e-08  40.1097  39.1688  39.4333  0.0000
0202-03-27_04:17:40.727000      29647.79        3.11597400e-01       -3.07297500e-09  40.1097  39.1688  39.4333  0.0000
0202-03-27_04:17:41.074000      29648.14        4.10963700e-01       -8.65087500e-09  40.1097  39.1688  39.4333  0.0000
0202-03-27_04:17:41.438000      29648.50        5.10436900e-01       -4.44717750e-08  40.1116  39.1696  39.4333  0.0000
0202-03-27_04:17:41.785000      29648.85        6.09973900e-01       -5.67958750e-08  40.1116  39.1696  39.4333  0.0000
0202-03-27_04:17:42.133000      29649.19        7.09515300e-01       -6.36706750e-08  40.1116  39.1696  39.4333  0.0000
0202-03-27_04:17:42.480000      29649.54        8.08424400e-01       -5.20810750e-08  40.1108  39.1698  39.4391  0.0000
0202-03-27_04:17:42.830000      29649.89        9.07890100e-01       -3.69587750e-08  40.1108  39.1698  39.4391  0.0000
0202-03-27_04:17:43.188000      29650.25        1.00725200e+00       -5.69771750e-08  40.1108  39.1698  39.4391  0.0000
0202-03-27_04:17:43.550000      29650.61        1.10683600e+00       -7.78632750e-08  40.1110  39.1697  39.4377  0.0000
0202-03-27_04:17:43.906000      29650.97        1.20606600e+00       -5.21430750e-08  40.1110  39.1697  39.4377  0.0000
0202-03-27_04:17:44.260000      29651.33        1.30589100e+00       -5.66053750e-08  40.1110  39.1697  39.4377  0.0000
0202-03-27_04:17:44.613000      29651.68        1.40523200e+00       -6.67074750e-08  40.1114  39.1700  39.4333  0.0000
0202-03-27_04:17:44.960000      29652.02        1.50472400e+00       -7.79252750e-08  40.1114  39.1700  39.4333  0.0000
0202-03-27_04:17:45.310000      29652.37        1.60403900e+00       -7.99084750e-08  40.1096  39.1692  39.4334  0.0000
0202-03-27_04:17:45.656000      29652.72        1.70347200e+00       -7.64377750e-08  40.1096  39.1692  39.4334  0.0000
0202-03-27_04:17:46.004000      29653.07        1.80308500e+00       -7.29671750e-08  40.1096  39.1692  39.4334  0.0000
0202-03-27_04:17:46.350000      29653.42        1.90204000e+00       -8.33171750e-08  40.1022  39.1689  39.4243  0.0000
0202-03-27_04:17:46.710000      29653.77        2.00148200e+00       -7.99084750e-08  40.1022  39.1689  39.4243  0.0000
0202-03-27_04:17:47.060000      29654.12        2.10066300e+00       -7.84210750e-08  40.1022  39.1689  39.4243  0.0000
0202-03-27_04:17:47.406000      29654.47        2.20040500e+00       -8.28841750e-08  40.1109  39.1690  39.4320  0.0000
0202-03-27_04:17:47.754000      29654.82        2.29957100e+00       -7.69981750e-08  40.1109  39.1690  39.4320  0.0000
0202-03-27_04:17:48.100000      29655.16        2.39851700e+00       -7.02429750e-08  40.1109  39.1690  39.4320  0.0000
0202-03-27_04:17:48.457000      29655.52        2.49823200e+00       -6.63384750e-08  40.1127  39.1689  39.4365  0.0000
0202-03-27_04:17:48.805000      29655.87        2.59767200e+00       -6.81357750e-08  40.1127  39.1689  39.4365  0.0000
0202-03-27_04:17:49.152000      29656.22        2.69724900e+00       -6.91893750e-08  40.1127  39.1689  39.4365  0.0000
0202-03-27_04:17:49.500000      29656.56        2.79660600e+00       -7.15444750e-08  40.1089  39.1691  39.4348  0.0000
0202-03-27_04:17:49.848000      29656.91        2.89593400e+00       -7.62546750e-08  40.1089  39.1691  39.4348  0.0000
0202-03-27_04:17:50.258000      29657.32        2.99540400e+00       -8.27002750e-08  40.1089  39.1691  39.4348  0.0000
0202-03-27_04:17:50.633000      29657.70        3.09472900e+00       -7.49531750e-08  40.1135  39.1689  39.4392  0.0000
0202-03-27_04:17:50.980000      29658.04        3.19412700e+00       -7.55729750e-08  40.1135  39.1689  39.4392  0.0000
0202-03-27_04:17:51.332000      29658.40        3.29345700e+00       -7.63166750e-08  40.1121  39.1690  39.4323  0.0000
0202-03-27_04:17:51.688000      29658.75        3.39263300e+00       -7.56349750e-08  40.1121  39.1690  39.4323  0.0000
0202-03-27_04:17:52.035000      29659.10        3.49239000e+00       -7.20402750e-08  40.1121  39.1690  39.4323  0.0000
0202-03-27_04:17:52.383000      29659.45        3.59168100e+00       -7.30319750e-08  40.1058  39.1686  39.4278  0.0000
0202-03-27_04:17:52.730000      29659.79        3.69092700e+00       -7.38376750e-08  40.1058  39.1686  39.4278  0.0000
0202-03-27_04:17:53.080000      29660.14        3.79043100e+00       -7.51391750e-08  40.1058  39.1686  39.4278  0.0000
0202-03-27_04:17:53.438000      29660.50        3.88979300e+00       -7.92228750e-08  40.1099  39.1677  39.4305  0.0000
0202-03-27_04:17:53.790000      29660.85        3.98915400e+00       -8.93824750e-08  40.1099  39.1677  39.4305  0.0000
0202-03-27_04:17:54.137000      29661.20        4.08836200e+00       -9.32869750e-08  40.1099  39.1677  39.4305  0.0000
0202-03-27_04:17:54.484000      29661.55        4.18811700e+00       -8.62216750e-08  40.1138  39.1680  39.4367  0.0000
0202-03-27_04:17:54.832000      29661.89        4.28712700e+00       -8.08916750e-08  40.1138  39.1680  39.4367  0.0000
0202-03-27_04:17:55.227000      29662.29        4.38655800e+00       -8.41144750e-08  40.1138  39.1680  39.4367  0.0000
0202-03-27_04:17:55.610000      29662.67        4.48562300e+00       -9.35348750e-08  40.1129  39.1680  39.4336  0.0000
0202-03-27_04:17:55.965000      29663.03        4.58542700e+00       -8.94444750e-08  40.1129  39.1680  39.4336  0.0000
0202-03-27_04:17:56.316000      29663.38        4.68469400e+00       -9.21094750e-08  40.1165  39.1684  39.4407  0.0000
0202-03-27_04:17:56.676000      29663.74        4.78415000e+00       -1.01653775e-07  40.1165  39.1684  39.4407  0.0000
0202-03-27_04:17:57.023000      29664.09        4.88370000e+00       -1.00166375e-07  40.1165  39.1684  39.4407  0.0000
0202-03-27_04:17:57.370000      29664.43        4.98292800e+00       -9.81831750e-08  40.1094  39.1687  39.4321  0.0000
0202-03-27_04:17:57.720000      29664.78        5.08253600e+00       -9.63857750e-08  40.1094  39.1687  39.4321  0.0000
0202-03-27_04:17:58.066000      29665.13        5.18187600e+00       -1.03575075e-07  40.1094  39.1687  39.4321  0.0000
0202-03-27_04:17:58.426000      29665.49        5.28094300e+00       -9.79352750e-08  40.1097  39.1683  39.4281  0.0000
0202-03-27_04:17:58.773000      29665.83        5.38034500e+00       -9.45884750e-08  40.1097  39.1683  39.4281  0.0000
0202-03-27_04:17:59.120000      29666.18        5.47991500e+00       -9.63291750e-08  40.1097  39.1683  39.4281  0.0000
0202-03-27_04:17:59.470000      29666.53        5.57885900e+00       -9.39227750e-08  40.1118  39.1686  39.4340  0.0000
0202-03-27_04:17:59.816000      29666.88        5.67852500e+00       -9.82629750e-08  40.1118  39.1686  39.4340  0.0000
0202-03-27_04:18:00.176000      29667.24        5.77778000e+00       -1.05638175e-07  40.1118  39.1686  39.4340  0.0000
0202-03-27_04:18:00.560000      29667.62        5.87732100e+00       -1.02167475e-07  40.1044  39.1684  39.4250  0.0000
0202-03-27_04:18:00.918000      29667.98        5.97676000e+00       -1.06071975e-07  40.1044  39.1684  39.4250  0.0000
0202-03-27_04:18:01.277000      29668.34        6.07616400e+00       -1.14624775e-07  40.1044  39.1684  39.4250  0.0000
0202-03-27_04:18:01.630000      29668.69        6.17545200e+00       -1.20698475e-07  40.1139  39.1682  39.4318  0.0000
0202-03-27_04:18:01.977000      29669.04        6.27483000e+00       -1.21194275e-07  40.1139  39.1682  39.4318  0.0000
0202-03-27_04:18:02.324000      29669.39        6.37426400e+00       -1.22495775e-07  40.1135  39.1688  39.4367  0.0000
0202-03-27_04:18:02.707000      29669.77        6.47301600e+00       -1.17599575e-07  40.1135  39.1688  39.4367  0.0000
0202-03-27_04:18:03.060000      29670.12        6.57292400e+00       -1.17041775e-07  40.1135  39.1688  39.4367  0.0000
0202-03-27_04:18:03.420000      29670.48        6.67198900e+00       -1.17723575e-07  40.1231  39.1688  39.4421  0.0000
0202-03-27_04:18:03.770000      29670.83        6.77167000e+00       -1.13509175e-07  40.1231  39.1688  39.4421  0.0000
0202-03-27_04:18:04.117000      29671.18        6.87100000e+00       -1.14066975e-07  40.1231  39.1688  39.4421  0.0000
0202-03-27_04:18:04.465000      29671.53        6.97026200e+00       -1.05638175e-07  40.1108  39.1690  39.4314  0.0000
0202-03-27_04:18:04.812000      29671.87        7.06993800e+00       -9.54739750e-08  40.1108  39.1690  39.4314  0.0000
0202-03-27_04:18:05.170000      29672.23        7.16878800e+00       -7.61480750e-08  40.1108  39.1690  39.4314  0.0000
0202-03-27_04:18:05.562000      29672.63        7.26839800e+00       -2.94868750e-08  40.1064  39.1687  39.4275  0.0000
0202-03-27_04:18:05.910000      29672.97        7.36792200e+00        1.00542250e-08  40.1064  39.1687  39.4275  0.0000
0202-03-27_04:18:06.277000      29673.34        7.46681500e+00        4.24679250e-08  40.1064  39.1687  39.4275  0.0000
0202-03-27_04:18:06.630000      29673.69        7.56680500e+00        1.03824825e-07  40.1133  39.1683  39.4326  0.0000
0202-03-27_04:18:06.984000      29674.05        7.66605900e+00        1.74788025e-07  40.1133  39.1683  39.4326  0.0000
0202-03-27_04:18:07.344000      29674.41        7.76543100e+00        2.65831625e-07  40.1063  39.1687  39.4261  0.0000
0202-03-27_04:18:07.690000      29674.75        7.86502000e+00        3.53652425e-07  40.1063  39.1687  39.4261  0.0000
0202-03-27_04:18:08.040000      29675.10        7.96395700e+00        4.96880325e-07  40.1063  39.1687  39.4261  0.0000
0202-03-27_04:18:08.395000      29675.46        8.06350800e+00        6.53495225e-07  40.1123  39.1684  39.4337  0.0000
0202-03-27_04:18:08.742000      29675.80        8.16328400e+00        8.47481925e-07  40.1123  39.1684  39.4337  0.0000
0202-03-27_04:18:09.090000      29676.15        8.26258600e+00        1.07772503e-06  40.1123  39.1684  39.4337  0.0000
0202-03-27_04:18:09.438000      29676.50        8.36157100e+00        1.35575203e-06  40.1143  39.1691  39.4361  0.0000
0202-03-27_04:18:09.785000      29676.85        8.46117100e+00        1.67282423e-06  40.1143  39.1691  39.4361  0.0000
0202-03-27_04:18:10.145000      29677.21        8.56039500e+00        2.06073573e-06  40.1143  39.1691  39.4361  0.0000
0202-03-27_04:18:10.492000      29677.55        8.65989500e+00        2.52450663e-06  40.1143  39.1692  39.4338  0.0000
0202-03-27_04:18:10.840000      29677.90        8.75946100e+00        3.04424303e-06  40.1143  39.1692  39.4338  0.0000
0202-03-27_04:18:11.200000      29678.26        8.85868800e+00        3.67138553e-06  40.1143  39.1692  39.4338  0.0000
0202-03-27_04:18:11.598000      29678.66        8.95829900e+00        4.44937783e-06  40.1200  39.1694  39.4392  0.0000
0202-03-27_04:18:11.945000      29679.01        9.05752000e+00        5.71264643e-06  40.1200  39.1694  39.4392  0.0000
0202-03-27_04:18:12.293000      29679.36        9.15656400e+00        6.78130868e-06  40.1120  39.1698  39.4303  0.0000
0202-03-27_04:18:12.650000      29679.71        9.25617000e+00        7.98390228e-06  40.1120  39.1698  39.4303  0.0000
0202-03-27_04:18:12.996000      29680.06        9.35577300e+00        9.23582924e-06  40.1120  39.1698  39.4303  0.0000
0202-03-27_04:18:13.350000      29680.42        9.45527600e+00        1.11104969e-05  40.1149  39.1693  39.4323  0.0000
0202-03-27_04:18:13.707000      29680.77        9.55426500e+00        1.31018665e-05  40.1149  39.1693  39.4323  0.0000
0202-03-27_04:18:14.055000      29681.12        9.65348200e+00        1.53567605e-05  40.1149  39.1693  39.4323  0.0000
0202-03-27_04:18:14.402000      29681.47        9.75337100e+00        1.79657399e-05  40.1169  39.1698  39.4340  0.0000
0202-03-27_04:18:14.750000      29681.81        9.85256800e+00        2.10479158e-05  40.1169  39.1698  39.4340  0.0000

File: chapter 6/data/ext_ffj51/Ic/anneal/step03/040k/Ic_2025-03-27_04-32-56467777_22k-15e19pm2-03T-0nA-anneal40k-6min.txt
# Ic = 15.77 A, n = 24.06 , Tavg = 22.13 K, 22k-15e19pm2-03T-0nA-anneal40k-6min
#datetime                        t_s     iHTS_A                vHTS_V                tHTS_K  tTAR_K  tHOL_K  tSPA_K
0202-03-27_04:32:33.777000      30540.84        9.83579800e-03       -1.96773333e-09  22.1056  20.0022  20.2142  0.0000
0202-03-27_04:32:34.125000      30541.19        3.11590400e-01       -5.42333333e-10  22.1056  20.0022  20.2142  0.0000
0202-03-27_04:32:34.473000      30541.53        6.09399800e-01        1.31696667e-09  22.0982  20.0021  20.1927  0.0000
0202-03-27_04:32:34.830000      30541.89        9.07216800e-01       -1.10163333e-08  22.0982  20.0021  20.1927  0.0000
0202-03-27_04:32:35.195000      30542.26        1.20577200e+00       -1.92592333e-08  22.0982  20.0021  20.1927  0.0000
0202-03-27_04:32:35.590000      30542.65        1.50404900e+00       -1.07233333e-10  22.1084  20.0120  20.2206  0.0000
0202-03-27_04:32:35.938000      30543.00        1.80211800e+00        3.98516667e-09  22.1084  20.0120  20.2206  0.0000
0202-03-27_04:32:36.305000      30543.37        2.10049100e+00       -8.49033333e-10  22.1041  20.0009  20.2044  0.0000
0202-03-27_04:32:36.652000      30543.71        2.39883600e+00        5.16266667e-09  22.1041  20.0009  20.2044  0.0000
0202-03-27_04:32:37             30544.06        2.69673300e+00        3.61326667e-09  22.1041  20.0009  20.2044  0.0000
0202-03-27_04:32:37.348000      30544.41        2.99535100e+00        2.37376667e-09  22.1058  20.0132  20.2131  0.0000
0202-03-27_04:32:37.695000      30544.76        3.29353200e+00       -2.52243333e-09  22.1058  20.0132  20.2131  0.0000
0202-03-27_04:32:38.043000      30545.10        3.59194300e+00       -4.44363333e-09  22.1058  20.0132  20.2131  0.0000
0202-03-27_04:32:38.395000      30545.46        3.88974100e+00       -1.15709333e-08  22.1152  20.0080  20.2206  0.0000
0202-03-27_04:32:38.742000      30545.80        4.18815800e+00       -1.49177333e-08  22.1152  20.0080  20.2206  0.0000
0202-03-27_04:32:39.090000      30546.15        4.48608300e+00       -1.82024333e-08  22.1152  20.0080  20.2206  0.0000
0202-03-27_04:32:39.438000      30546.50        4.78425800e+00       -1.83264333e-08  22.1004  20.0068  20.1922  0.0000
0202-03-27_04:32:39.785000      30546.85        5.08264800e+00       -1.99998333e-08  22.1004  20.0068  20.1922  0.0000
0202-03-27_04:32:40.140000      30547.20        5.38044500e+00       -1.82024333e-08  22.1004  20.0068  20.1922  0.0000
0202-03-27_04:32:40.484000      30547.55        5.67857800e+00       -8.03833333e-09  22.1096  20.0150  20.2199  0.0000
0202-03-27_04:32:40.832000      30547.90        5.97633300e+00       -1.64051333e-08  22.1096  20.0150  20.2199  0.0000
0202-03-27_04:32:41.190000      30548.25        6.27471600e+00       -2.19830333e-08  22.1096  20.0150  20.2199  0.0000
0202-03-27_04:32:41.605000      30548.67        6.57319300e+00       -2.75032333e-08  22.1040  20.0033  20.2026  0.0000
0202-03-27_04:32:41.953000      30549.02        6.87142500e+00       -1.98829333e-08  22.1040  20.0033  20.2026  0.0000
0202-03-27_04:32:42.305000      30549.37        7.16957500e+00       -2.75680333e-08  22.1040  20.0033  20.2026  0.0000
0202-03-27_04:32:42.656000      30549.72        7.46733800e+00       -2.01308333e-08  22.0984  20.0150  20.2078  0.0000
0202-03-27_04:32:43.004000      30550.07        7.76573100e+00       -2.34155333e-08  22.0984  20.0150  20.2078  0.0000
0202-03-27_04:32:43.360000      30550.42        8.06537500e+00       -2.24239333e-08  22.1104  20.0096  20.2217  0.0000
0202-03-27_04:32:43.707000      30550.77        8.36161600e+00       -1.07723333e-08  22.1104  20.0096  20.2217  0.0000
0202-03-27_04:32:44.050000      30551.11        8.66133900e+00       -8.10733333e-09  22.1104  20.0096  20.2217  0.0000
0202-03-27_04:32:44.410000      30551.47        8.95790500e+00       -8.85113333e-09  22.0980  20.0091  20.2025  0.0000
0202-03-27_04:32:44.766000      30551.83        9.25562500e+00       -2.13703333e-08  22.0980  20.0091  20.2025  0.0000
0202-03-27_04:32:45.130000      30552.19        9.55375200e+00       -1.79616333e-08  22.0980  20.0091  20.2025  0.0000
0202-03-27_04:32:45.480000      30552.54        9.85287500e+00       -8.16933333e-09  22.1090  20.0090  20.2157  0.0000
0202-03-27_04:32:45.832000      30552.89        1.01506200e+01       -1.31274333e-08  22.1090  20.0090  20.2157  0.0000
0202-03-27_04:32:46.195000      30553.26        1.04487300e+01       -2.04407333e-08  22.1090  20.0090  20.2157  0.0000
0202-03-27_04:32:46.586000      30553.65        1.07468200e+01       -1.77757333e-08  22.1062  20.0053  20.2030  0.0000
0202-03-27_04:32:46.934000      30554.00        1.10459900e+01       -1.51107333e-08  22.1062  20.0053  20.2030  0.0000
0202-03-27_04:32:47.293000      30554.36        1.13431300e+01       -1.50494333e-08  22.1062  20.0053  20.2030  0.0000
0202-03-27_04:32:47.650000      30554.71        1.16415500e+01       -1.52368333e-08  22.1021  20.0173  20.2112  0.0000
0202-03-27_04:32:47.996000      30555.06        1.19392300e+01       -8.85353333e-09  22.1021  20.0173  20.2112  0.0000
0202-03-27_04:32:48.344000      30555.41        1.22377200e+01       -1.95754333e-08  22.1106  20.0122  20.2230  0.0000
0202-03-27_04:32:48.690000      30555.75        1.25360500e+01       -1.41215333e-08  22.1106  20.0122  20.2230  0.0000
0202-03-27_04:32:49.040000      30556.10        1.28336600e+01       -1.43074333e-08  22.1106  20.0122  20.2230  0.0000
0202-03-27_04:32:49.387000      30556.45        1.31320500e+01       -1.17044333e-08  22.1016  20.0125  20.2038  0.0000
0202-03-27_04:32:49.734000      30556.80        1.34300500e+01       -9.41133333e-09  22.1016  20.0125  20.2038  0.0000
0202-03-27_04:32:50.082000      30557.15        1.37282800e+01       -7.55203333e-09  22.1016  20.0125  20.2038  0.0000
0202-03-27_04:32:50.430000      30557.49        1.40260200e+01       -3.46153333e-09  22.1140  20.0211  20.2257  0.0000
0202-03-27_04:32:50.777000      30557.84        1.43242200e+01        6.14486667e-09  22.1140  20.0211  20.2257  0.0000
0202-03-27_04:32:51.125000      30558.19        1.46226800e+01        2.52955667e-08  22.1140  20.0211  20.2257  0.0000
0202-03-27_04:32:51.473000      30558.54        1.49206100e+01        3.71330667e-08  22.1053  20.0159  20.1992  0.0000
0202-03-27_04:32:51.820000      30558.88        1.52191700e+01        7.72319667e-08  22.1053  20.0159  20.1992  0.0000
0202-03-27_04:32:52.190000      30559.25        1.55173000e+01        1.26689267e-07  22.1053  20.0159  20.1992  0.0000
0202-03-27_04:32:52.594000      30559.65        1.58150800e+01        2.20955667e-07  22.1085  20.0223  20.2159  0.0000
0202-03-27_04:32:52.940000      30560.00        1.61132900e+01        3.35612267e-07  22.1085  20.0223  20.2159  0.0000
0202-03-27_04:32:53.290000      30560.35        1.64114800e+01        5.11810067e-07  22.1085  20.0223  20.2159  0.0000
0202-03-27_04:32:53.645000      30560.71        1.67095200e+01        7.78803567e-07  22.1112  20.0160  20.2192  0.0000
0202-03-27_04:32:53.992000      30561.06        1.70086300e+01        1.18134147e-06  22.1112  20.0160  20.2192  0.0000
0202-03-27_04:32:54.340000      30561.40        1.73057600e+01        1.74024637e-06  22.1059  20.0162  20.2054  0.0000
0202-03-27_04:32:54.688000      30561.75        1.76039100e+01        3.01460897e-06  22.1059  20.0162  20.2054  0.0000
0202-03-27_04:32:55.035000      30562.10        1.79020000e+01        4.34629987e-06  22.1059  20.0162  20.2054  0.0000
0202-03-27_04:32:55.387000      30562.45        1.82002600e+01        6.35489915e-06  22.1271  20.0246  20.2388  0.0000
0202-03-27_04:32:55.734000      30562.80        1.84984800e+01        9.19788919e-06  22.1271  20.0246  20.2388  0.0000
0202-03-27_04:32:56.094000      30563.15        1.87964700e+01        1.34725384e-05  22.1271  20.0246  20.2388  0.0000
0202-03-27_04:32:56.450000      30563.51        1.90952300e+01        2.00631624e-05  22.1252  20.0144  20.2194  0.0000
