Repository: shortlab/2025-devitre-PhD

# 2025-devitre-PhD
Data repository for Alexis Devitre's PhD thesis

File: chapter 6/data/ext_ffj51/Ic/anneal/step03/050k/Ic_2025-03-27_04-50-57525408_50k-15e19pm2-03T-0nA.txt
# Ic = 4.55 A, n = 15.68 , Tavg = 49.99 K, 50k-15e19pm2-03T-0nA
#datetime                        t_s     iHTS_A                vHTS_V                tHTS_K  tTAR_K  tHOL_K  tSPA_K
0202-03-27_04:50:35.450000      31622.51        9.62659500e-03       -1.32010222e-08  50.0451  49.1167  49.5374  0.0000
0202-03-27_04:50:35.812000      31622.88        1.12540100e-01       -2.44186222e-08  50.0451  49.1167  49.5374  0.0000
0202-03-27_04:50:36.160000      31623.22        2.12063400e-01       -2.47895222e-08  50.0451  49.1167  49.5374  0.0000
0202-03-27_04:50:36.508000      31623.57        3.11597400e-01       -2.88175222e-08  50.0426  49.1180  49.5271  0.0000
0202-03-27_04:50:36.855000      31623.92        4.10358100e-01       -8.67512222e-09  50.0426  49.1180  49.5271  0.0000
0202-03-27_04:50:37.242000      31624.31        5.09519400e-01       -2.33016222e-08  50.0426  49.1180  49.5271  0.0000
0202-03-27_04:50:37.617000      31624.68        6.09112800e-01       -5.23686222e-08  50.0419  49.1185  49.5291  0.0000
0202-03-27_04:50:37.965000      31625.03        7.08862100e-01       -7.48661222e-08  50.0419  49.1185  49.5291  0.0000
0202-03-27_04:50:38.320000      31625.38        8.07833600e-01       -5.71408222e-08  50.0419  49.1185  49.5291  0.0000
0202-03-27_04:50:38.680000      31625.74        9.07906400e-01       -7.83987222e-08  50.0247  49.1181  49.5141  0.0000
0202-03-27_04:50:39.023000      31626.09        1.00685600e+00       -9.68678222e-08  50.0247  49.1181  49.5141  0.0000
0202-03-27_04:50:39.370000      31626.43        1.10657300e+00       -1.32380422e-07  50.0254  49.1175  49.5167  0.0000
0202-03-27_04:50:39.730000      31626.79        1.20571200e+00       -1.18869522e-07  50.0254  49.1175  49.5167  0.0000
0202-03-27_04:50:40.086000      31627.15        1.30566800e+00       -1.05544522e-07  50.0254  49.1175  49.5167  0.0000
0202-03-27_04:50:40.434000      31627.50        1.40456500e+00       -1.11804122e-07  50.0249  49.1173  49.5165  0.0000
0202-03-27_04:50:40.793000      31627.86        1.50389300e+00       -1.22402122e-07  50.0249  49.1173  49.5165  0.0000
0202-03-27_04:50:41.140000      31628.20        1.60330600e+00       -1.21968322e-07  50.0249  49.1173  49.5165  0.0000
0202-03-27_04:50:41.490000      31628.55        1.70318300e+00       -1.22712022e-07  50.0327  49.1165  49.5231  0.0000
0202-03-27_04:50:41.836000      31628.90        1.80228800e+00       -1.28101422e-07  50.0327  49.1165  49.5231  0.0000
0202-03-27_04:50:42.184000      31629.25        1.90161700e+00       -1.40245022e-07  50.0327  49.1165  49.5231  0.0000
0202-03-27_04:50:42.594000      31629.66        2.00107100e+00       -1.48302022e-07  50.0268  49.1164  49.5186  0.0000
0202-03-27_04:50:42.940000      31630.01        2.10030900e+00       -1.49479522e-07  50.0268  49.1164  49.5186  0.0000
0202-03-27_04:50:43.297000      31630.36        2.20000100e+00       -1.52950222e-07  50.0268  49.1164  49.5186  0.0000
0202-03-27_04:50:43.650000      31630.71        2.29934300e+00       -1.70923422e-07  50.0210  49.1164  49.5148  0.0000
0202-03-27_04:50:44.004000      31631.07        2.39829700e+00       -1.78236722e-07  50.0210  49.1164  49.5148  0.0000
0202-03-27_04:50:44.350000      31631.41        2.49756600e+00       -1.77802822e-07  50.0150  49.1161  49.5078  0.0000
0202-03-27_04:50:44.707000      31631.77        2.59727500e+00       -1.86355622e-07  50.0150  49.1161  49.5078  0.0000
0202-03-27_04:50:45.066000      31632.13        2.69703000e+00       -1.92429322e-07  50.0150  49.1161  49.5078  0.0000
0202-03-27_04:50:45.414000      31632.48        2.79655400e+00       -1.90755922e-07  50.0197  49.1161  49.5117  0.0000
0202-03-27_04:50:45.773000      31632.83        2.89574000e+00       -1.97945222e-07  50.0197  49.1161  49.5117  0.0000
0202-03-27_04:50:46.120000      31633.18        2.99483900e+00       -2.02097722e-07  50.0197  49.1161  49.5117  0.0000
0202-03-27_04:50:46.470000      31633.53        3.09471600e+00       -2.01168022e-07  50.0206  49.1160  49.5070  0.0000
0202-03-27_04:50:46.816000      31633.88        3.19387000e+00       -2.09596822e-07  50.0206  49.1160  49.5070  0.0000
0202-03-27_04:50:47.164000      31634.23        3.29329400e+00       -2.18583422e-07  50.0206  49.1160  49.5070  0.0000
0202-03-27_04:50:47.523000      31634.59        3.39256700e+00       -2.26702722e-07  50.0081  49.1155  49.5046  0.0000
0202-03-27_04:50:47.870000      31634.93        3.49181900e+00       -2.29184022e-07  50.0081  49.1155  49.5046  0.0000
0202-03-27_04:50:48.258000      31635.32        3.59086800e+00       -2.28751222e-07  50.0081  49.1155  49.5046  0.0000
0202-03-27_04:50:48.625000      31635.69        3.69080200e+00       -2.28813222e-07  50.0077  49.1155  49.5028  0.0000
0202-03-27_04:50:48.973000      31636.04        3.79010200e+00       -2.32841722e-07  50.0077  49.1155  49.5028  0.0000
0202-03-27_04:50:49.330000      31636.39        3.88953600e+00       -2.33647422e-07  50.0104  49.1158  49.5043  0.0000
0202-03-27_04:50:49.676000      31636.74        3.98873300e+00       -2.29185122e-07  50.0104  49.1158  49.5043  0.0000
0202-03-27_04:50:50.023000      31637.09        4.08830400e+00       -2.25652422e-07  50.0104  49.1158  49.5043  0.0000
0202-03-27_04:50:50.380000      31637.44        4.18752300e+00       -2.12451422e-07  50.0110  49.1162  49.5044  0.0000
0202-03-27_04:50:50.727000      31637.79        4.28656700e+00       -2.00427922e-07  50.0110  49.1162  49.5044  0.0000
0202-03-27_04:50:51.082000      31638.15        4.38637400e+00       -1.71608822e-07  50.0110  49.1162  49.5044  0.0000
0202-03-27_04:50:51.440000      31638.50        4.48603400e+00       -1.26242022e-07  50.0088  49.1164  49.5022  0.0000
0202-03-27_04:50:51.790000      31638.85        4.58511300e+00       -6.23441222e-08  50.0088  49.1164  49.5022  0.0000
0202-03-27_04:50:52.137000      31639.20        4.68439700e+00        2.15721778e-08  50.0088  49.1164  49.5022  0.0000
0202-03-27_04:50:52.496000      31639.56        4.78400800e+00        1.34617478e-07  50.0040  49.1171  49.4993  0.0000
0202-03-27_04:50:52.844000      31639.90        4.88308000e+00        2.92471878e-07  50.0040  49.1171  49.4993  0.0000
0202-03-27_04:50:53.220000      31640.28        4.98250900e+00        5.11125278e-07  50.0040  49.1171  49.4993  0.0000
0202-03-27_04:50:53.617000      31640.68        5.08207600e+00        8.03033278e-07  49.9995  49.1172  49.4910  0.0000
0202-03-27_04:50:53.965000      31641.03        5.18119400e+00        1.19856628e-06  49.9995  49.1172  49.4910  0.0000
0202-03-27_04:50:54.312000      31641.38        5.28052800e+00        1.71402568e-06  49.9995  49.1172  49.4910  0.0000
0202-03-27_04:50:54.668000      31641.73        5.38007900e+00        2.37432448e-06  50.0021  49.1179  49.4922  0.0000
0202-03-27_04:50:55.027000      31642.09        5.47973400e+00        3.69554168e-06  50.0021  49.1179  49.4922  0.0000
0202-03-27_04:50:55.383000      31642.45        5.57890400e+00        4.91852597e-06  50.0014  49.1185  49.4970  0.0000
0202-03-27_04:50:55.742000      31642.81        5.67857900e+00        6.42437149e-06  50.0014  49.1185  49.4970  0.0000
0202-03-27_04:50:56.090000      31643.15        5.77789500e+00        8.34341502e-06  50.0014  49.1185  49.4970  0.0000
0202-03-27_04:50:56.450000      31643.51        5.87675200e+00        1.02867534e-05  50.0029  49.1194  49.4990  0.0000
0202-03-27_04:50:56.805000      31643.87        5.97627600e+00        1.37100310e-05  50.0029  49.1194  49.4990  0.0000
0202-03-27_04:50:57.164000      31644.22        6.07567300e+00        1.73896641e-05  50.0029  49.1194  49.4990  0.0000
0202-03-27_04:50:57.508000      31644.57        6.17487100e+00        2.18971255e-05  49.9947  49.1198  49.4906  0.0000

File: chapter 6/data/ext_ffj51/Ic/anneal/step03/050k/Ic_2025-03-27_04-51-31705868_50k-15e19pm2-03T-0nA.txt
# Ic = 4.58 A, n = 16.06 , Tavg = 50.00 K, 50k-15e19pm2-03T-0nA
#datetime                        t_s     iHTS_A                vHTS_V                tHTS_K  tTAR_K  tHOL_K  tSPA_K
0202-03-27_04:51:09.617000      31656.68        9.58814400e-03       -2.95584071e-08  49.9961  49.1297  49.4870  0.0000
0202-03-27_04:51:09.965000      31657.03        1.12564000e-01       -3.75534071e-08  49.9961  49.1297  49.4870  0.0000
0202-03-27_04:51:10.316000      31657.38        2.11867800e-01       -4.54864071e-08  49.9961  49.1297  49.4870  0.0000
0202-03-27_04:51:10.664000      31657.73        3.11015200e-01       -5.70140071e-08  49.9947  49.1319  49.4900  0.0000
0202-03-27_04:51:11.023000      31658.08        4.10448200e-01       -7.78372071e-08  49.9947  49.1319  49.4900  0.0000
0202-03-27_04:51:11.370000      31658.43        5.10216600e-01       -8.03777071e-08  49.9990  49.1337  49.4924  0.0000
0202-03-27_04:51:11.715000      31658.78        6.09392300e-01       -7.85803071e-08  49.9990  49.1337  49.4924  0.0000
0202-03-27_04:51:12.062000      31659.13        7.09450100e-01       -7.70309071e-08  49.9990  49.1337  49.4924  0.0000
0202-03-27_04:51:12.410000      31659.47        8.08185500e-01       -9.50041071e-08  49.9925  49.1346  49.4928  0.0000
0202-03-27_04:51:12.770000      31659.83        9.07649400e-01       -1.01139807e-07  49.9925  49.1346  49.4928  0.0000
0202-03-27_04:51:13.117000      31660.18        1.00688900e+00       -8.65753071e-08  49.9925  49.1346  49.4928  0.0000
0202-03-27_04:51:13.465000      31660.53        1.10674100e+00       -9.43224071e-08  50.0023  49.1355  49.5006  0.0000
0202-03-27_04:51:13.820000      31660.88        1.20576100e+00       -1.07337507e-07  50.0023  49.1355  49.5006  0.0000
0202-03-27_04:51:14.188000      31661.25        1.30546500e+00       -1.34049407e-07  50.0023  49.1355  49.5006  0.0000
0202-03-27_04:51:14.610000      31661.67        1.40474600e+00       -1.20848407e-07  50.0043  49.1362  49.4991  0.0000
0202-03-27_04:51:14.957000      31662.02        1.50422200e+00       -1.25372607e-07  50.0043  49.1362  49.4991  0.0000
0202-03-27_04:51:15.312000      31662.38        1.60385200e+00       -1.29153207e-07  50.0007  49.1367  49.4987  0.0000
0202-03-27_04:51:15.660000      31662.72        1.70339300e+00       -1.31756207e-07  50.0007  49.1367  49.4987  0.0000
0202-03-27_04:51:16.008000      31663.07        1.80249500e+00       -1.41424607e-07  50.0007  49.1367  49.4987  0.0000
0202-03-27_04:51:16.360000      31663.42        1.90198300e+00       -1.44275507e-07  49.9949  49.1372  49.4934  0.0000
0202-03-27_04:51:16.707000      31663.77        2.00156600e+00       -1.51589107e-07  49.9949  49.1372  49.4934  0.0000
0202-03-27_04:51:17.055000      31664.12        2.10113000e+00       -1.62621607e-07  49.9949  49.1372  49.4934  0.0000
0202-03-27_04:51:17.402000      31664.46        2.19998500e+00       -1.58717207e-07  49.9952  49.1376  49.4886  0.0000
0202-03-27_04:51:17.758000      31664.82        2.29930600e+00       -1.61692107e-07  49.9952  49.1376  49.4886  0.0000
0202-03-27_04:51:18.105000      31665.17        2.39879100e+00       -1.67641907e-07  49.9952  49.1376  49.4886  0.0000
0202-03-27_04:51:18.453000      31665.51        2.49856000e+00       -1.73405707e-07  49.9887  49.1377  49.4865  0.0000
0202-03-27_04:51:18.800000      31665.86        2.59755200e+00       -1.80842907e-07  49.9887  49.1377  49.4865  0.0000
0202-03-27_04:51:19.150000      31666.21        2.69692300e+00       -1.87350407e-07  49.9887  49.1377  49.4865  0.0000
0202-03-27_04:51:19.496000      31666.56        2.79613000e+00       -1.99745707e-07  49.9957  49.1379  49.4956  0.0000
0202-03-27_04:51:19.840000      31666.90        2.89557800e+00       -2.01109207e-07  49.9957  49.1379  49.4956  0.0000
0202-03-27_04:51:20.242000      31667.30        2.99522900e+00       -1.96522907e-07  49.9957  49.1379  49.4956  0.0000
0202-03-27_04:51:20.625000      31667.69        3.09460400e+00       -1.98258307e-07  49.9871  49.1381  49.4880  0.0000
0202-03-27_04:51:20.970000      31668.03        3.19379500e+00       -2.06687107e-07  49.9871  49.1381  49.4880  0.0000
0202-03-27_04:51:21.330000      31668.39        3.29290400e+00       -2.03278407e-07  49.9964  49.1386  49.4940  0.0000
0202-03-27_04:51:21.688000      31668.75        3.39233600e+00       -2.09042207e-07  49.9964  49.1386  49.4940  0.0000
0202-03-27_04:51:22.035000      31669.10        3.49154200e+00       -2.04703907e-07  49.9964  49.1386  49.4940  0.0000
0202-03-27_04:51:22.383000      31669.44        3.59103900e+00       -2.04889807e-07  49.9966  49.1392  49.4992  0.0000
0202-03-27_04:51:22.742000      31669.80        3.69056800e+00       -2.03588007e-07  49.9966  49.1392  49.4992  0.0000
0202-03-27_04:51:23.086000      31670.15        3.79009900e+00       -2.00241107e-07  49.9966  49.1392  49.4992  0.0000
0202-03-27_04:51:23.438000      31670.50        3.88888000e+00       -2.02906107e-07  50.0020  49.1399  49.5021  0.0000
0202-03-27_04:51:23.785000      31670.85        3.98873800e+00       -1.98939607e-07  50.0020  49.1399  49.5021  0.0000
0202-03-27_04:51:24.133000      31671.19        4.08793000e+00       -2.02100407e-07  50.0020  49.1399  49.5021  0.0000
0202-03-27_04:51:24.490000      31671.55        4.18757800e+00       -2.01294707e-07  49.9963  49.1401  49.4963  0.0000
0202-03-27_04:51:24.836000      31671.90        4.28690800e+00       -1.87659807e-07  49.9963  49.1401  49.4963  0.0000
0202-03-27_04:51:25.195000      31672.26        4.38594300e+00       -1.53324807e-07  49.9963  49.1401  49.4963  0.0000
0202-03-27_04:51:25.620000      31672.68        4.48565000e+00       -1.23080307e-07  49.9979  49.1406  49.4969  0.0000
0202-03-27_04:51:25.980000      31673.04        4.58489700e+00       -7.34990071e-08  49.9979  49.1406  49.4969  0.0000
0202-03-27_04:51:26.344000      31673.41        4.68447600e+00        1.50654929e-08  49.9885  49.1412  49.4869  0.0000
0202-03-27_04:51:26.690000      31673.75        4.78372000e+00        1.31705393e-07  49.9885  49.1412  49.4869  0.0000
0202-03-27_04:51:27.047000      31674.11        4.88325100e+00        2.88010293e-07  49.9885  49.1412  49.4869  0.0000
0202-03-27_04:51:27.395000      31674.46        4.98275400e+00        4.79703893e-07  49.9965  49.1416  49.4948  0.0000
0202-03-27_04:51:27.750000      31674.81        5.08210600e+00        7.75951893e-07  49.9965  49.1416  49.4948  0.0000
0202-03-27_04:51:28.110000      31675.17        5.18154300e+00        1.18741429e-06  49.9965  49.1416  49.4948  0.0000
0202-03-27_04:51:28.457000      31675.52        5.28076100e+00        1.68099329e-06  49.9931  49.1426  49.4921  0.0000
0202-03-27_04:51:28.805000      31675.87        5.37997700e+00        2.34742399e-06  49.9931  49.1426  49.4921  0.0000
0202-03-27_04:51:29.160000      31676.22        5.47952300e+00        3.64911849e-06  49.9931  49.1426  49.4921  0.0000
0202-03-27_04:51:29.510000      31676.57        5.57872000e+00        4.85462532e-06  50.0028  49.1436  49.5040  0.0000
0202-03-27_04:51:29.860000      31676.92        5.67826700e+00        6.35805364e-06  50.0028  49.1436  49.5040  0.0000
0202-03-27_04:51:30.280000      31677.35        5.77806900e+00        8.26284241e-06  50.0028  49.1436  49.5040  0.0000
0202-03-27_04:51:30.637000      31677.70        5.87703600e+00        1.05683099e-05  49.9961  49.1445  49.4971  0.0000
0202-03-27_04:51:30.992000      31678.05        5.97625600e+00        1.36333006e-05  49.9961  49.1445  49.4971  0.0000
0202-03-27_04:51:31.348000      31678.41        6.07571300e+00        1.72722108e-05  50.0030  49.1455  49.5026  0.0000
0202-03-27_04:51:31.695000      31678.76        6.17501500e+00        2.16361333e-05  50.0030  49.1455  49.5026  0.0000

File: chapter 6/data/ext_ffj51/Ic/anneal/step03/050k/Ic_2025-03-27_04-53-13870969_50k-15e19pm2-03T-0nA.txt
# Ic = 4.59 A, n = 16.30 , Tavg = 50.06 K, 50k-15e19pm2-03T-0nA
#datetime                        t_s     iHTS_A                vHTS_V                tHTS_K  tTAR_K  tHOL_K  tSPA_K
0202-03-27_04:52:51.867000      31758.93        9.30985800e-03       -1.21606357e-08  50.0446  49.1802  49.5395  0.0000
0202-03-27_04:52:52.240000      31759.30        1.12509800e-01       -1.03014357e-08  50.0446  49.1802  49.5395  0.0000
0202-03-27_04:52:52.600000      31759.66        2.11763900e-01       -3.91783571e-09  50.0452  49.1822  49.5403  0.0000
0202-03-27_04:52:52.950000      31760.01        3.10911900e-01       -5.65313571e-09  50.0452  49.1822  49.5403  0.0000
0202-03-27_04:52:53.312000      31760.38        4.10370200e-01       -3.48393571e-09  50.0452  49.1822  49.5403  0.0000
0202-03-27_04:52:53.664000      31760.73        5.10167100e-01       -1.12310357e-08  50.0425  49.1832  49.5377  0.0000
0202-03-27_04:52:54.010000      31761.07        6.09871800e-01       -3.94923357e-08  50.0425  49.1832  49.5377  0.0000
0202-03-27_04:52:54.360000      31761.42        7.08792300e-01       -1.91020357e-08  50.0405  49.1836  49.5303  0.0000
0202-03-27_04:52:54.707000      31761.77        8.08299500e-01       -1.94739357e-08  50.0405  49.1836  49.5303  0.0000
0202-03-27_04:52:55.062000      31762.12        9.07412000e-01       -8.19413571e-09  50.0405  49.1836  49.5303  0.0000
0202-03-27_04:52:55.410000      31762.47        1.00671500e+00       -4.44504357e-08  50.0426  49.1840  49.5398  0.0000
0202-03-27_04:52:55.758000      31762.82        1.10648300e+00       -5.52961357e-08  50.0426  49.1840  49.5398  0.0000
0202-03-27_04:52:56.105000      31763.17        1.20534500e+00       -1.01766357e-08  50.0426  49.1840  49.5398  0.0000
0202-03-27_04:52:56.453000      31763.51        1.30488300e+00        6.24726429e-09  50.0351  49.1842  49.5295  0.0000
0202-03-27_04:52:56.810000      31763.87        1.40421000e+00       -1.89152357e-08  50.0351  49.1842  49.5295  0.0000
0202-03-27_04:52:57.156000      31764.22        1.50401200e+00       -2.17041357e-08  50.0351  49.1842  49.5295  0.0000
0202-03-27_04:52:57.504000      31764.57        1.60335200e+00       -2.61045357e-08  50.0431  49.1846  49.5408  0.0000
0202-03-27_04:52:57.850000      31764.91        1.70278500e+00       -2.92653357e-08  50.0431  49.1846  49.5408  0.0000
0202-03-27_04:52:58.266000      31765.33        1.80189700e+00       -3.24261357e-08  50.0431  49.1846  49.5408  0.0000
0202-03-27_04:52:58.633000      31765.70        1.90159300e+00       -3.54629357e-08  50.0374  49.1843  49.5352  0.0000
0202-03-27_04:52:58.992000      31766.05        2.00083000e+00       -4.36438357e-08  50.0374  49.1843  49.5352  0.0000
0202-03-27_04:52:59.344000      31766.41        2.10017300e+00       -3.89336357e-08  50.0445  49.1844  49.5340  0.0000
0202-03-27_04:52:59.690000      31766.75        2.19953400e+00       -5.23206357e-08  50.0445  49.1844  49.5340  0.0000
0202-03-27_04:53:00.047000      31767.11        2.29880200e+00       -5.14529357e-08  50.0445  49.1844  49.5340  0.0000
0202-03-27_04:53:00.395000      31767.46        2.39820400e+00       -4.70525357e-08  50.0508  49.1845  49.5453  0.0000
0202-03-27_04:53:00.742000      31767.80        2.49779900e+00       -5.32502357e-08  50.0508  49.1845  49.5453  0.0000
0202-03-27_04:53:01.090000      31768.15        2.59748700e+00       -5.07711357e-08  50.0508  49.1845  49.5453  0.0000
0202-03-27_04:53:01.438000      31768.50        2.69665500e+00       -5.74026357e-08  50.0457  49.1842  49.5355  0.0000
0202-03-27_04:53:01.797000      31768.86        2.79644200e+00       -6.08742357e-08  50.0457  49.1842  49.5355  0.0000
0202-03-27_04:53:02.145000      31769.21        2.89539000e+00       -6.27961357e-08  50.0457  49.1842  49.5355  0.0000
0202-03-27_04:53:02.492000      31769.55        2.99476500e+00       -5.72182357e-08  50.0346  49.1843  49.5318  0.0000
0202-03-27_04:53:02.840000      31769.90        3.09425900e+00       -6.11227357e-08  50.0346  49.1843  49.5318  0.0000
0202-03-27_04:53:03.200000      31770.26        3.19335000e+00       -6.25482357e-08  50.0346  49.1843  49.5318  0.0000
0202-03-27_04:53:03.594000      31770.66        3.29326200e+00       -6.73824357e-08  50.0359  49.1837  49.5292  0.0000
0202-03-27_04:53:03.940000      31771.00        3.39237000e+00       -6.74443357e-08  50.0359  49.1837  49.5292  0.0000
0202-03-27_04:53:04.312000      31771.37        3.49159400e+00       -6.58329357e-08  50.0359  49.1837  49.5292  0.0000
0202-03-27_04:53:04.668000      31771.73        3.59108700e+00       -6.72584357e-08  50.0352  49.1837  49.5292  0.0000
0202-03-27_04:53:05.027000      31772.09        3.69056000e+00       -8.12651357e-08  50.0352  49.1837  49.5292  0.0000
0202-03-27_04:53:05.375000      31772.44        3.78988900e+00       -8.13271357e-08  50.0444  49.1836  49.5406  0.0000
0202-03-27_04:53:05.723000      31772.79        3.88940600e+00       -7.19066357e-08  50.0444  49.1836  49.5406  0.0000
0202-03-27_04:53:06.070000      31773.13        3.98860400e+00       -8.21948357e-08  50.0444  49.1836  49.5406  0.0000
0202-03-27_04:53:06.420000      31773.48        4.08822600e+00       -8.05834357e-08  50.0525  49.1839  49.5457  0.0000
0202-03-27_04:53:06.777000      31773.84        4.18766800e+00       -6.50272357e-08  50.0525  49.1839  49.5457  0.0000
0202-03-27_04:53:07.125000      31774.19        4.28715200e+00       -4.71160357e-08  50.0525  49.1839  49.5457  0.0000
0202-03-27_04:53:07.473000      31774.54        4.38616800e+00       -2.56741357e-08  50.0434  49.1840  49.5371  0.0000
0202-03-27_04:53:07.820000      31774.88        4.48559600e+00        1.41108643e-08  50.0434  49.1840  49.5371  0.0000
0202-03-27_04:53:08.168000      31775.23        4.58490900e+00        8.08590643e-08  50.0434  49.1840  49.5371  0.0000
0202-03-27_04:53:08.527000      31775.59        4.68438300e+00        1.66200864e-07  50.0519  49.1842  49.5432  0.0000
0202-03-27_04:53:08.875000      31775.94        4.78408300e+00        2.85195864e-07  50.0519  49.1842  49.5432  0.0000
0202-03-27_04:53:09.285000      31776.35        4.88288700e+00        4.63936364e-07  50.0519  49.1842  49.5432  0.0000
0202-03-27_04:53:09.637000      31776.70        4.98239700e+00        6.73045464e-07  50.0415  49.1840  49.5330  0.0000
0202-03-27_04:53:09.984000      31777.05        5.08191800e+00        9.50080864e-07  50.0415  49.1840  49.5330  0.0000
0202-03-27_04:53:10.344000      31777.41        5.18130800e+00        1.37338096e-06  50.0460  49.1840  49.5339  0.0000
0202-03-27_04:53:10.700000      31777.76        5.28047300e+00        1.93216206e-06  50.0460  49.1840  49.5339  0.0000
0202-03-27_04:53:11.047000      31778.11        5.37981800e+00        2.59462986e-06  50.0460  49.1840  49.5339  0.0000
0202-03-27_04:53:11.395000      31778.46        5.47957900e+00        3.96059406e-06  50.0508  49.1836  49.5437  0.0000
0202-03-27_04:53:11.750000      31778.81        5.57862900e+00        5.21413276e-06  50.0508  49.1836  49.5437  0.0000
0202-03-27_04:53:12.098000      31779.16        5.67778400e+00        6.74898325e-06  50.0508  49.1836  49.5437  0.0000
0202-03-27_04:53:12.445000      31779.51        5.77770500e+00        8.72052083e-06  50.0410  49.1829  49.5373  0.0000
0202-03-27_04:53:12.793000      31779.86        5.87661100e+00        1.11376701e-05  50.0410  49.1829  49.5373  0.0000
0202-03-27_04:53:13.140000      31780.20        5.97627000e+00        1.41666524e-05  50.0410  49.1829  49.5373  0.0000
0202-03-27_04:53:13.490000      31780.55        6.07558800e+00        1.80835866e-05  50.0563  49.1833  49.5477  0.0000
0202-03-27_04:53:13.836000      31780.90        6.17468400e+00        2.26777506e-05  50.0563  49.1833  49.5477  0.0000

File: chapter 6/data/ext_ffj51/Ic/anneal/step03/050k/Ic_2025-03-27_05-09-17428844_22k-15e19pm2-03T-0nA-anneal50k-6min.txt
# Ic = 15.85 A, n = 24.64 , Tavg = 22.12 K, 22k-15e19pm2-03T-0nA-anneal50k-6min
#datetime                        t_s     iHTS_A                vHTS_V                tHTS_K  tTAR_K  tHOL_K  tSPA_K
0202-03-27_05:08:54.418000      32721.48        8.99254700e-03        1.47271813e-08  22.1160  20.0987  20.2907  0.0000
0202-03-27_05:08:54.760000      32721.83        3.10532000e-01        1.77020813e-08  22.1160  20.0987  20.2907  0.0000
0202-03-27_05:08:55.110000      32722.17        6.08592600e-01        3.93938813e-08  22.1160  20.0987  20.2907  0.0000
0202-03-27_05:08:55.457000      32722.52        9.06298100e-01        2.53871813e-08  22.1315  20.1001  20.3102  0.0000
0202-03-27_05:08:55.805000      32722.87        1.20486600e+00        3.74105813e-08  22.1315  20.1001  20.3102  0.0000
0202-03-27_05:08:56.156000      32723.22        1.50342700e+00        2.30320813e-08  22.1315  20.1001  20.3102  0.0000
0202-03-27_05:08:56.504000      32723.57        1.80155900e+00        3.86501813e-08  22.1176  20.0987  20.2887  0.0000
0202-03-27_05:08:56.850000      32723.92        2.09993400e+00        4.23687813e-08  22.1176  20.0987  20.2887  0.0000
0202-03-27_05:08:57.258000      32724.32        2.39816900e+00        3.90839813e-08  22.1176  20.0987  20.2887  0.0000
0202-03-27_05:08:57.620000      32724.69        2.69602400e+00        3.79683813e-08  22.1249  20.1011  20.3005  0.0000
0202-03-27_05:08:57.970000      32725.03        2.99468500e+00        4.37910813e-08  22.1249  20.1011  20.3005  0.0000
0202-03-27_05:08:58.324000      32725.39        3.29301800e+00        4.16746813e-08  22.1197  20.0895  20.2955  0.0000
0202-03-27_05:08:58.670000      32725.73        3.59055400e+00        4.06179813e-08  22.1197  20.0895  20.2955  0.0000
0202-03-27_05:08:59.020000      32726.08        3.88970400e+00        4.53281813e-08  22.1197  20.0895  20.2955  0.0000
0202-03-27_05:08:59.375000      32726.44        4.18771100e+00        5.01623813e-08  22.1096  20.0935  20.2755  0.0000
0202-03-27_05:08:59.723000      32726.78        4.48553500e+00        6.32394813e-08  22.1096  20.0935  20.2755  0.0000
0202-03-27_05:09:00.070000      32727.13        4.78358000e+00        6.06363813e-08  22.1096  20.0935  20.2755  0.0000
0202-03-27_05:09:00.418000      32727.48        5.08215900e+00        6.06363813e-08  22.1223  20.0937  20.3051  0.0000
0202-03-27_05:09:00.760000      32727.83        5.37943400e+00        6.40450813e-08  22.1223  20.0937  20.3051  0.0000
0202-03-27_05:09:01.110000      32728.17        5.67822100e+00        6.94370813e-08  22.1223  20.0937  20.3051  0.0000
0202-03-27_05:09:01.460000      32728.52        5.97605700e+00        6.23717813e-08  22.1069  20.0843  20.2761  0.0000
0202-03-27_05:09:01.810000      32728.87        6.27390400e+00        6.75777813e-08  22.1069  20.0843  20.2761  0.0000
0202-03-27_05:09:02.152000      32729.22        6.57226700e+00        6.66481813e-08  22.1069  20.0843  20.2761  0.0000
0202-03-27_05:09:02.504000      32729.56        6.87216300e+00        7.11724813e-08  22.1243  20.0887  20.3020  0.0000
0202-03-27_05:09:02.850000      32729.91        7.16850300e+00        6.79496813e-08  22.1243  20.0887  20.3020  0.0000
0202-03-27_05:09:03.227000      32730.29        7.46646500e+00        6.36732813e-08  22.1243  20.0887  20.3020  0.0000
0202-03-27_05:09:03.605000      32730.67        7.76546000e+00        7.26598813e-08  22.1175  20.0826  20.2913  0.0000
0202-03-27_05:09:03.953000      32731.01        8.06316500e+00        7.86126813e-08  22.1175  20.0826  20.2913  0.0000
0202-03-27_05:09:04.316000      32731.38        8.36120500e+00        8.10341813e-08  22.1175  20.0826  20.2913  0.0000
0202-03-27_05:09:04.664000      32731.73        8.65879400e+00        7.89889813e-08  22.1094  20.0866  20.2754  0.0000
0202-03-27_05:09:05.010000      32732.08        8.95666500e+00        8.09102813e-08  22.1094  20.0866  20.2754  0.0000
0202-03-27_05:09:05.363000      32732.43        9.25569000e+00        8.51866813e-08  22.1133  20.0870  20.2908  0.0000
0202-03-27_05:09:05.710000      32732.77        9.55374000e+00        8.77276813e-08  22.1133  20.0870  20.2908  0.0000
0202-03-27_05:09:06.060000      32733.12        9.85153000e+00        9.15082813e-08  22.1133  20.0870  20.2908  0.0000
0202-03-27_05:09:06.406000      32733.47        1.01502600e+01        8.72938813e-08  22.1000  20.0782  20.2634  0.0000
0202-03-27_05:09:06.754000      32733.82        1.04470200e+01        8.82854813e-08  22.1000  20.0782  20.2634  0.0000
0202-03-27_05:09:07.100000      32734.16        1.07456600e+01        8.92150813e-08  22.1000  20.0782  20.2634  0.0000
0202-03-27_05:09:07.450000      32734.51        1.10432500e+01        9.24998813e-08  22.1055  20.0883  20.2832  0.0000
0202-03-27_05:09:07.797000      32734.86        1.13418800e+01        9.46690813e-08  22.1055  20.0883  20.2832  0.0000
0202-03-27_05:09:08.140000      32735.21        1.16401700e+01        9.46690813e-08  22.1055  20.0883  20.2832  0.0000
0202-03-27_05:09:08.500000      32735.56        1.19379900e+01        9.51028813e-08  22.1047  20.0779  20.2739  0.0000
0202-03-27_05:09:08.848000      32735.91        1.22362000e+01        1.02230181e-07  22.1047  20.0779  20.2739  0.0000
0202-03-27_05:09:09.234000      32736.30        1.25345300e+01        1.05948781e-07  22.1047  20.0779  20.2739  0.0000
0202-03-27_05:09:09.613000      32736.68        1.28320600e+01        1.22992381e-07  22.1004  20.0824  20.2728  0.0000
0202-03-27_05:09:09.960000      32737.02        1.31305600e+01        1.14062481e-07  22.1004  20.0824  20.2728  0.0000
0202-03-27_05:09:10.310000      32737.37        1.34290900e+01        1.16042181e-07  22.1164  20.0825  20.2940  0.0000
0202-03-27_05:09:10.656000      32737.72        1.37272700e+01        1.21681981e-07  22.1164  20.0825  20.2940  0.0000
0202-03-27_05:09:11.004000      32738.07        1.40254100e+01        1.26888081e-07  22.1164  20.0825  20.2940  0.0000
0202-03-27_05:09:11.350000      32738.42        1.43233700e+01        1.32837781e-07  22.1042  20.0746  20.2713  0.0000
0202-03-27_05:09:11.710000      32738.77        1.46215600e+01        1.46038881e-07  22.1042  20.0746  20.2713  0.0000
0202-03-27_05:09:12.060000      32739.12        1.49197700e+01        1.74052281e-07  22.1042  20.0746  20.2713  0.0000
0202-03-27_05:09:12.406000      32739.47        1.52179100e+01        2.02127681e-07  22.1042  20.0844  20.2812  0.0000
0202-03-27_05:09:12.766000      32739.83        1.55154000e+01        2.63670581e-07  22.1042  20.0844  20.2812  0.0000
0202-03-27_05:09:13.120000      32740.18        1.58139800e+01        3.42070981e-07  22.1042  20.0844  20.2812  0.0000
0202-03-27_05:09:13.484000      32740.55        1.61122300e+01        4.60322481e-07  22.1057  20.0730  20.2761  0.0000
0202-03-27_05:09:13.832000      32740.89        1.64101400e+01        6.37513681e-07  22.1057  20.0730  20.2761  0.0000
0202-03-27_05:09:14.188000      32741.25        1.67078500e+01        8.86907781e-07  22.1057  20.0730  20.2761  0.0000
0202-03-27_05:09:14.600000      32741.66        1.70059300e+01        1.26013118e-06  22.0960  20.0789  20.2643  0.0000
0202-03-27_05:09:14.950000      32742.01        1.73047000e+01        1.81005008e-06  22.0960  20.0789  20.2643  0.0000
0202-03-27_05:09:15.297000      32742.36        1.76027500e+01        3.06086288e-06  22.0960  20.0789  20.2643  0.0000
0202-03-27_05:09:15.650000      32742.71        1.79011700e+01        4.37111178e-06  22.1168  20.0801  20.2933  0.0000
0202-03-27_05:09:16.004000      32743.07        1.81987900e+01        6.08253590e-06  22.1168  20.0801  20.2933  0.0000
0202-03-27_05:09:16.363000      32743.43        1.84970700e+01        9.04675493e-06  22.1013  20.0728  20.2675  0.0000
0202-03-27_05:09:16.720000      32743.78        1.87953100e+01        1.32299926e-05  22.1013  20.0728  20.2675  0.0000
0202-03-27_05:09:17.066000      32744.13        1.90920500e+01        1.95776097e-05  22.1013  20.0728  20.2675  0.0000
0202-03-27_05:09:17.414000      32744.48        1.93925400e+01        3.01588218e-05  22.1185  20.0836  20.2856  0.0000

File: chapter 6/data/ext_ffj51/Ic/anneal/step03/050k/Ic_2025-03-27_05-10-27536116_22k-15e19pm2-03T-0nA-anneal50k-6min.txt
# Ic =  nan A, n =  nan , Tavg = 22.15 K, 22k-15e19pm2-03T-0nA-anneal50k-6min
#datetime                        t_s     iHTS_A                vHTS_V                tHTS_K  tTAR_K  tHOL_K  tSPA_K
0202-03-27_05:10:04.473000      32791.53        8.37266000e-03       -1.76011333e-09  22.1165  20.0822  20.2738  0.0000
0202-03-27_05:10:04.816000      32791.88        3.10685100e-01       -2.00801333e-09  22.1165  20.0822  20.2738  0.0000
0202-03-27_05:10:05.176000      32792.24        6.09155000e-01        3.32566867e-08  22.1165  20.0822  20.2738  0.0000
0202-03-27_05:10:05.560000      32792.62        9.07057400e-01        2.08238667e-09  22.1250  20.0826  20.2915  0.0000
0202-03-27_05:10:05.906000      32792.97        1.20493100e+00        1.10070867e-08  22.1250  20.0826  20.2915  0.0000
0202-03-27_05:10:06.277000      32793.34        1.50325700e+00        3.63178667e-09  22.1250  20.0826  20.2915  0.0000
0202-03-27_05:10:06.640000      32793.70        1.80168100e+00        1.53453867e-08  22.1140  20.0765  20.2678  0.0000
0202-03-27_05:10:07             32794.06        2.09966800e+00        6.48278667e-09  22.1140  20.0765  20.2678  0.0000
0202-03-27_05:10:07.348000      32794.41        2.39782500e+00        1.24944867e-08  22.1281  20.0881  20.2945  0.0000
0202-03-27_05:10:07.695000      32794.76        2.69629400e+00        4.62348667e-09  22.1281  20.0881  20.2945  0.0000
0202-03-27_05:10:08.043000      32795.11        2.99425300e+00       -3.00061333e-09  22.1281  20.0881  20.2945  0.0000
0202-03-27_05:10:08.390000      32795.45        3.29210400e+00       -5.72911333e-09  22.1225  20.0784  20.2856  0.0000
0202-03-27_05:10:08.750000      32795.81        3.59097500e+00       -5.91501333e-09  22.1225  20.0784  20.2856  0.0000
0202-03-27_05:10:09.098000      32796.16        3.88920500e+00        4.00128667e-09  22.1225  20.0784  20.2856  0.0000
0202-03-27_05:10:09.445000      32796.51        4.18721900e+00        2.38988667e-09  22.1210  20.0852  20.2833  0.0000
0202-03-27_05:10:09.793000      32796.86        4.48575300e+00        9.39318667e-09  22.1210  20.0852  20.2833  0.0000
0202-03-27_05:10:10.140000      32797.20        4.78326800e+00        1.37315867e-08  22.1210  20.0852  20.2833  0.0000
0202-03-27_05:10:10.490000      32797.55        5.08195100e+00        8.33958667e-09  22.1274  20.0851  20.2933  0.0000
0202-03-27_05:10:10.836000      32797.90        5.37995400e+00        5.48868667e-09  22.1274  20.0851  20.2933  0.0000
0202-03-27_05:10:11.190000      32798.25        5.67818400e+00        1.32977867e-08  22.1274  20.0851  20.2933  0.0000
0202-03-27_05:10:11.625000      32798.69        5.97622100e+00        7.40998667e-09  22.1184  20.0791  20.2749  0.0000
0202-03-27_05:10:11.984000      32799.05        6.27459400e+00        1.55908867e-08  22.1184  20.0791  20.2749  0.0000
0202-03-27_05:10:12.344000      32799.41        6.57238400e+00        1.63965867e-08  22.1274  20.0901  20.2909  0.0000
0202-03-27_05:10:12.690000      32799.75        6.87085800e+00        1.76980867e-08  22.1274  20.0901  20.2909  0.0000
0202-03-27_05:10:13.040000      32800.10        7.16884800e+00        8.09168667e-09  22.1274  20.0901  20.2909  0.0000
0202-03-27_05:10:13.387000      32800.45        7.46697500e+00        1.33596867e-08  22.1236  20.0789  20.2824  0.0000
0202-03-27_05:10:13.750000      32800.81        7.76520000e+00        1.07564867e-08  22.1236  20.0789  20.2824  0.0000
0202-03-27_05:10:14.098000      32801.16        8.06315600e+00        1.81922867e-08  22.1236  20.0789  20.2824  0.0000
0202-03-27_05:10:14.445000      32801.51        8.36135300e+00        2.20960867e-08  22.1187  20.0855  20.2732  0.0000
0202-03-27_05:10:14.793000      32801.85        8.65954700e+00        2.31496867e-08  22.1187  20.0855  20.2732  0.0000
0202-03-27_05:10:15.140000      32802.20        8.95746300e+00        1.59603867e-08  22.1187  20.0855  20.2732  0.0000
0202-03-27_05:10:15.500000      32802.56        9.25509800e+00        1.16839867e-08  22.1231  20.0859  20.2950  0.0000
0202-03-27_05:10:15.844000      32802.91        9.55404600e+00        1.93690867e-08  22.1231  20.0859  20.2950  0.0000
0202-03-27_05:10:16.230000      32803.29        9.85134800e+00        2.87895867e-08  22.1231  20.0859  20.2950  0.0000
0202-03-27_05:10:16.586000      32803.65        1.01495500e+01        4.99235867e-08  22.1164  20.0799  20.2742  0.0000
0202-03-27_05:10:16.934000      32804.00        1.04473800e+01        3.75902867e-08  22.1164  20.0799  20.2742  0.0000
0202-03-27_05:10:17.293000      32804.35        1.07456200e+01        3.35617867e-08  22.1164  20.0799  20.2742  0.0000
0202-03-27_05:10:17.645000      32804.71        1.10438600e+01        3.90776867e-08  22.1195  20.0911  20.2910  0.0000
0202-03-27_05:10:17.992000      32805.06        1.13414900e+01        4.06890867e-08  22.1195  20.0911  20.2910  0.0000
0202-03-27_05:10:18.344000      32805.41        1.16401100e+01        4.49034867e-08  22.1295  20.0812  20.2869  0.0000
0202-03-27_05:10:18.690000      32805.75        1.19382200e+01        5.76706867e-08  22.1295  20.0812  20.2869  0.0000
0202-03-27_05:10:19.040000      32806.10        1.22364600e+01        4.27342867e-08  22.1295  20.0812  20.2869  0.0000
0202-03-27_05:10:19.387000      32806.45        1.25343500e+01        4.89939867e-08  22.1243  20.0883  20.2804  0.0000
0202-03-27_05:10:19.734000      32806.80        1.28324700e+01        5.57517867e-08  22.1243  20.0883  20.2804  0.0000
0202-03-27_05:10:20.082000      32807.15        1.31305600e+01        6.39372867e-08  22.1243  20.0883  20.2804  0.0000
0202-03-27_05:10:20.430000      32807.49        1.34287000e+01        5.76164867e-08  22.1304  20.0882  20.2979  0.0000
0202-03-27_05:10:20.790000      32807.85        1.37269700e+01        6.85243867e-08  22.1304  20.0882  20.2979  0.0000
0202-03-27_05:10:21.137000      32808.20        1.40249200e+01        9.08978867e-08  22.1304  20.0882  20.2979  0.0000
0202-03-27_05:10:21.484000      32808.55        1.43234300e+01        9.56700867e-08  22.1144  20.0821  20.2668  0.0000
0202-03-27_05:10:21.832000      32808.89        1.46215400e+01        1.14944887e-07  22.1144  20.0821  20.2668  0.0000
0202-03-27_05:10:22.188000      32809.25        1.49196600e+01        1.37876187e-07  22.1144  20.0821  20.2668  0.0000
0202-03-27_05:10:22.580000      32809.64        1.52172800e+01        1.70351987e-07  22.1239  20.0933  20.2928  0.0000
0202-03-27_05:10:22.926000      32809.99        1.55156000e+01        2.40199687e-07  22.1239  20.0933  20.2928  0.0000
0202-03-27_05:10:23.290000      32810.35        1.58138700e+01        3.16492887e-07  22.1239  20.0933  20.2928  0.0000
0202-03-27_05:10:23.660000      32810.72        1.61120600e+01        4.67220087e-07  22.1293  20.0829  20.2904  0.0000
0202-03-27_05:10:24.020000      32811.08        1.64100500e+01        6.51228687e-07  22.1293  20.0829  20.2904  0.0000
0202-03-27_05:10:24.367000      32811.43        1.67085900e+01        9.26962787e-07  22.1231  20.0896  20.2819  0.0000
0202-03-27_05:10:24.715000      32811.78        1.70063400e+01        1.30601189e-06  22.1231  20.0896  20.2819  0.0000
0202-03-27_05:10:25.062000      32812.13        1.73045200e+01        1.86665259e-06  22.1231  20.0896  20.2819  0.0000
0202-03-27_05:10:25.414000      32812.47        1.76031600e+01        3.13804129e-06  22.1389  20.0899  20.3017  0.0000
0202-03-27_05:10:25.770000      32812.83        1.79009800e+01        4.52910359e-06  22.1389  20.0899  20.3017  0.0000
0202-03-27_05:10:26.117000      32813.18        1.81989800e+01        6.47957100e-06  22.1389  20.0899  20.3017  0.0000
0202-03-27_05:10:26.465000      32813.53        1.84974500e+01        9.32107685e-06  22.1295  20.0846  20.2785  0.0000
0202-03-27_05:10:26.812000      32813.88        1.87952100e+01        1.34715917e-05  22.1295  20.0846  20.2785  0.0000
0202-03-27_05:10:27.160000      32814.22        1.90941300e+01        1.99942971e-05  22.1295  20.0846  20.2785  0.0000
0202-03-27_05:10:27.508000      32814.57        1.93915500e+01        3.12671750e-05  22.1463  20.0906  20.2999  0.0000

File: chapter 6/data/ext_ffj51/Ic/anneal/step03/050k/Ic_2025-03-27_05-11-02355025_22k-15e19pm2-03T-0nA-anneal50k-6min.txt
# Ic = 15.74 A, n = 23.88 , Tavg = 22.16 K, 22k-15e19pm2-03T-0nA-anneal50k-6min
#datetime                        t_s     iHTS_A                vHTS_V                tHTS_K  tTAR_K  tHOL_K  tSPA_K
0202-03-27_05:10:39.620000      32826.68        8.68195600e-03       -8.14535714e-10  22.1454  20.1010  20.3011  0.0000
0202-03-27_05:10:39.970000      32827.03        3.10385100e-01       -8.12773571e-09  22.1454  20.1010  20.3011  0.0000
0202-03-27_05:10:40.316000      32827.38        6.08410700e-01       -3.00055357e-08  22.1521  20.1017  20.3140  0.0000
0202-03-27_05:10:40.668000      32827.73        9.06712300e-01       -3.14929357e-08  22.1521  20.1017  20.3140  0.0000
0202-03-27_05:10:41.023000      32828.09        1.20532400e+00       -1.71144357e-08  22.1521  20.1017  20.3140  0.0000
0202-03-27_05:10:41.370000      32828.43        1.50322500e+00       -1.91596357e-08  22.1401  20.0965  20.2900  0.0000
0202-03-27_05:10:41.727000      32828.79        1.80157700e+00       -6.20653571e-09  22.1401  20.0965  20.2900  0.0000
0202-03-27_05:10:42.086000      32829.15        2.09979600e+00       -1.35817357e-08  22.1401  20.0965  20.2900  0.0000
0202-03-27_05:10:42.434000      32829.50        2.39771900e+00       -1.94695357e-08  22.1476  20.1072  20.3089  0.0000
0202-03-27_05:10:42.780000      32829.84        2.69600100e+00       -2.39318357e-08  22.1476  20.1072  20.3089  0.0000
0202-03-27_05:10:43.140000      32830.20        2.99467800e+00       -2.69682357e-08  22.1476  20.1072  20.3089  0.0000
0202-03-27_05:10:43.490000      32830.55        3.29235200e+00       -1.75475357e-08  22.1454  20.0960  20.3005  0.0000
0202-03-27_05:10:43.836000      32830.90        3.59125000e+00       -3.03146357e-08  22.1454  20.0960  20.3005  0.0000
0202-03-27_05:10:44.188000      32831.25        3.88911000e+00       -2.74017357e-08  22.1454  20.0960  20.3005  0.0000
0202-03-27_05:10:44.594000      32831.66        4.18722800e+00       -2.67820357e-08  22.1368  20.1029  20.2947  0.0000
0202-03-27_05:10:44.940000      32832.00        4.48584500e+00       -3.52108357e-08  22.1368  20.1029  20.2947  0.0000
0202-03-27_05:10:45.312000      32832.37        4.78340700e+00       -4.27100357e-08  22.1368  20.1029  20.2947  0.0000
0202-03-27_05:10:45.660000      32832.72        5.08205200e+00       -3.65743357e-08  22.1495  20.1019  20.3153  0.0000
0202-03-27_05:10:46.008000      32833.07        5.37921100e+00       -3.20500357e-08  22.1495  20.1019  20.3153  0.0000
0202-03-27_05:10:46.367000      32833.43        5.67772400e+00       -3.91153357e-08  22.1451  20.0964  20.2965  0.0000
0202-03-27_05:10:46.715000      32833.78        5.97611500e+00       -3.33515357e-08  22.1451  20.0964  20.2965  0.0000
0202-03-27_05:10:47.062000      32834.13        6.27470600e+00       -4.40734357e-08  22.1451  20.0964  20.2965  0.0000
0202-03-27_05:10:47.410000      32834.47        6.57219400e+00       -5.00852357e-08  22.1483  20.1070  20.3100  0.0000
0202-03-27_05:10:47.758000      32834.82        6.87030100e+00       -4.48172357e-08  22.1483  20.1070  20.3100  0.0000
0202-03-27_05:10:48.117000      32835.18        7.16843200e+00       -4.72962357e-08  22.1483  20.1070  20.3100  0.0000
0202-03-27_05:10:48.465000      32835.53        7.46725300e+00       -3.09964357e-08  22.1445  20.0961  20.2952  0.0000
0202-03-27_05:10:48.812000      32835.87        7.76458700e+00       -4.04197357e-08  22.1445  20.0961  20.2952  0.0000
0202-03-27_05:10:49.160000      32836.22        8.06332100e+00       -3.88760357e-08  22.1445  20.0961  20.2952  0.0000
0202-03-27_05:10:49.508000      32836.57        8.36171700e+00       -4.25956357e-08  22.1412  20.1068  20.3052  0.0000
0202-03-27_05:10:49.863000      32836.93        8.65920200e+00       -4.47028357e-08  22.1412  20.1068  20.3052  0.0000
0202-03-27_05:10:50.280000      32837.34        8.95691500e+00       -3.34850357e-08  22.1412  20.1068  20.3052  0.0000
0202-03-27_05:10:50.640000      32837.70        9.25573900e+00       -3.29892357e-08  22.1462  20.1024  20.3097  0.0000
0202-03-27_05:10:50.984000      32838.05        9.55360500e+00       -3.52204357e-08  22.1462  20.1024  20.3097  0.0000
0202-03-27_05:10:51.344000      32838.41        9.85136300e+00       -2.93326357e-08  22.1347  20.0973  20.2869  0.0000
0202-03-27_05:10:51.690000      32838.75        1.01492700e+01       -3.86291357e-08  22.1347  20.0973  20.2869  0.0000
0202-03-27_05:10:52.040000      32839.10        1.04478400e+01       -4.50747357e-08  22.1347  20.0973  20.2869  0.0000
0202-03-27_05:10:52.387000      32839.45        1.07455500e+01       -4.53226357e-08  22.1491  20.1087  20.3124  0.0000
0202-03-27_05:10:52.734000      32839.80        1.10443500e+01       -3.81333357e-08  22.1491  20.1087  20.3124  0.0000
0202-03-27_05:10:53.090000      32840.15        1.13424300e+01       -3.49725357e-08  22.1491  20.1087  20.3124  0.0000
0202-03-27_05:10:53.440000      32840.50        1.16403100e+01       -2.68535357e-08  22.1491  20.0985  20.3032  0.0000
0202-03-27_05:10:53.790000      32840.85        1.19385100e+01       -3.34230357e-08  22.1491  20.0985  20.3032  0.0000
0202-03-27_05:10:54.137000      32841.20        1.22360600e+01       -3.34850357e-08  22.1491  20.0985  20.3032  0.0000
0202-03-27_05:10:54.484000      32841.55        1.25348200e+01       -2.58619357e-08  22.1417  20.1068  20.2970  0.0000
0202-03-27_05:10:54.844000      32841.91        1.28328500e+01       -2.73559357e-08  22.1417  20.1068  20.2970  0.0000
0202-03-27_05:10:55.240000      32842.30        1.31305500e+01       -2.42614357e-08  22.1417  20.1068  20.2970  0.0000
0202-03-27_05:10:55.625000      32842.69        1.34296500e+01       -1.65144357e-08  22.1500  20.1065  20.3119  0.0000
0202-03-27_05:10:55.973000      32843.03        1.37272800e+01       -1.60805357e-08  22.1500  20.1065  20.3119  0.0000
0202-03-27_05:10:56.336000      32843.40        1.40254500e+01        2.81264286e-10  22.1500  20.1065  20.3119  0.0000
0202-03-27_05:10:56.690000      32843.75        1.43234600e+01        3.44206429e-09  22.1453  20.1021  20.2957  0.0000
0202-03-27_05:10:57.040000      32844.10        1.46220400e+01        1.18089643e-08  22.1453  20.1021  20.2957  0.0000
0202-03-27_05:10:57.383000      32844.45        1.49202800e+01        3.30049643e-08  22.1454  20.1128  20.3134  0.0000
0202-03-27_05:10:57.730000      32844.79        1.52196600e+01        8.08509643e-08  22.1454  20.1128  20.3134  0.0000
0202-03-27_05:10:58.080000      32845.14        1.55167100e+01        1.31361964e-07  22.1454  20.1128  20.3134  0.0000
0202-03-27_05:10:58.426000      32845.49        1.58141500e+01        2.11807764e-07  22.1448  20.1015  20.2992  0.0000
0202-03-27_05:10:58.773000      32845.84        1.61119100e+01        3.41896864e-07  22.1448  20.1015  20.2992  0.0000
0202-03-27_05:10:59.120000      32846.19        1.64100500e+01        5.32970964e-07  22.1448  20.1015  20.2992  0.0000
0202-03-27_05:10:59.470000      32846.53        1.67082300e+01        8.05544464e-07  22.1502  20.1095  20.3030  0.0000
0202-03-27_05:10:59.830000      32846.89        1.70066400e+01        1.21037626e-06  22.1502  20.1095  20.3030  0.0000
0202-03-27_05:11:00.184000      32847.25        1.73047900e+01        1.79171766e-06  22.1502  20.1095  20.3030  0.0000
0202-03-27_05:11:00.582000      32847.65        1.76031800e+01        3.08442746e-06  22.1618  20.1086  20.3199  0.0000
0202-03-27_05:11:00.930000      32847.99        1.79009300e+01        4.36003166e-06  22.1618  20.1086  20.3199  0.0000
0202-03-27_05:11:01.293000      32848.36        1.81991000e+01        6.44647719e-06  22.1618  20.1086  20.3199  0.0000
0202-03-27_05:11:01.650000      32848.71        1.84974200e+01        9.40877742e-06  22.1495  20.1043  20.2975  0.0000
0202-03-27_05:11:01.996000      32849.06        1.87958500e+01        1.37487577e-05  22.1495  20.1043  20.2975  0.0000
0202-03-27_05:11:02.348000      32849.41        1.90936500e+01        2.04093685e-05  22.1608  20.1151  20.3133  0.0000
