Repository: shortlab/2025-devitre-PhD

# 2025-devitre-PhD
Data repository for Alexis Devitre's PhD thesis

File: chapter 6/data/ext_ffj51/Ic/anneal/step03/090k/Ic_2025-03-27_08-20-15381578_70k-15e19pm2-03T-0nA-afterTc.txt
# Ic = 0.66 A, n = 9.63 , Tavg = 70.15 K, 70k-15e19pm2-03T-0nA-afterTc
#datetime                        t_s     iHTS_A                vHTS_V                tHTS_K  tTAR_K  tHOL_K  tSPA_K
0202-03-27_08:20:02.650000      44189.71        7.41473400e-03       -2.08388889e-09  70.1893  69.1092  69.7707  0.0000
0202-03-27_08:20:02.996000      44190.06        4.10096900e-02       -1.83598889e-09  70.1893  69.1092  69.7707  0.0000
0202-03-27_08:20:03.344000      44190.41        7.09742800e-02       -2.24588889e-10  70.1730  69.1143  69.7850  0.0000
0202-03-27_08:20:03.690000      44190.75        1.00487500e-01       -2.88958889e-09  70.1730  69.1143  69.7850  0.0000
0202-03-27_08:20:04.040000      44191.10        1.30471400e-01       -9.27318889e-09  70.1730  69.1143  69.7850  0.0000
0202-03-27_08:20:04.387000      44191.45        1.60504200e-01       -7.97168889e-09  70.2001  69.1165  69.7958  0.0000
0202-03-27_08:20:04.734000      44191.80        1.90124400e-01       -1.67103889e-08  70.2001  69.1165  69.7958  0.0000
0202-03-27_08:20:05.082000      44192.14        2.19933100e-01       -1.68962889e-08  70.2001  69.1165  69.7958  0.0000
0202-03-27_08:20:05.430000      44192.49        2.49973300e-01       -1.86316889e-08  70.1987  69.1199  69.7808  0.0000
0202-03-27_08:20:05.777000      44192.84        2.79897900e-01       -3.20806889e-08  70.1987  69.1199  69.7808  0.0000
0202-03-27_08:20:06.125000      44193.19        3.09301400e-01       -1.91894889e-08  70.1987  69.1199  69.7808  0.0000
0202-03-27_08:20:06.480000      44193.54        3.38973600e-01       -3.13988889e-08  70.2101  69.1216  69.7873  0.0000
0202-03-27_08:20:06.830000      44193.89        3.68911500e-01       -2.87958889e-08  70.2101  69.1216  69.7873  0.0000
0202-03-27_08:20:07.195000      44194.26        3.98702400e-01       -2.91677889e-08  70.2101  69.1216  69.7873  0.0000
0202-03-27_08:20:07.582000      44194.64        4.28694100e-01       -3.17655889e-08  70.2055  69.1210  69.7519  0.0000
0202-03-27_08:20:07.938000      44195.00        4.58010100e-01       -2.17200889e-08  70.2055  69.1210  69.7519  0.0000
0202-03-27_08:20:08.297000      44195.36        4.88134700e-01       -2.35174889e-08  70.2013  69.1216  69.7763  0.0000
0202-03-27_08:20:08.645000      44195.71        5.18075600e-01       -4.34119889e-08  70.2013  69.1216  69.7763  0.0000
0202-03-27_08:20:09             44196.06        5.47584500e-01       -1.91170889e-08  70.2013  69.1216  69.7763  0.0000
0202-03-27_08:20:09.348000      44196.41        5.77258500e-01       -2.39512889e-08  70.1675  69.1210  69.7601  0.0000
0202-03-27_08:20:09.707000      44196.77        6.07904400e-01        1.34207111e-08  70.1675  69.1210  69.7601  0.0000
0202-03-27_08:20:10.055000      44197.12        6.37938700e-01        1.89986111e-08  70.1675  69.1210  69.7601  0.0000
0202-03-27_08:20:10.402000      44197.46        6.67178700e-01        1.36878411e-07  70.1996  69.1204  69.8019  0.0000
0202-03-27_08:20:10.750000      44197.81        6.97547000e-01        2.91014611e-07  70.1996  69.1204  69.8019  0.0000
0202-03-27_08:20:11.098000      44198.16        7.26552700e-01        4.77564611e-07  70.1996  69.1204  69.8019  0.0000
0202-03-27_08:20:11.453000      44198.52        7.57182200e-01        6.85124811e-07  70.1774  69.1202  69.7759  0.0000
0202-03-27_08:20:11.800000      44198.86        7.86688200e-01        1.02110081e-06  70.1774  69.1202  69.7759  0.0000
0202-03-27_08:20:12.145000      44199.21        8.16737300e-01        1.51858821e-06  70.1774  69.1202  69.7759  0.0000
0202-03-27_08:20:12.492000      44199.56        8.46143800e-01        2.13073261e-06  70.2023  69.1194  69.7696  0.0000
0202-03-27_08:20:12.840000      44199.90        8.76598200e-01        3.50444751e-06  70.2023  69.1194  69.7696  0.0000
0202-03-27_08:20:13.223000      44200.29        9.05772800e-01        4.76195561e-06  70.2023  69.1194  69.7696  0.0000
0202-03-27_08:20:13.605000      44200.67        9.35891700e-01        6.35258742e-06  70.1956  69.1200  69.7627  0.0000
0202-03-27_08:20:13.953000      44201.02        9.65616100e-01        8.32871677e-06  70.1956  69.1200  69.7627  0.0000
0202-03-27_08:20:14.310000      44201.37        9.95399600e-01        1.05075102e-05  70.1956  69.1200  69.7627  0.0000
0202-03-27_08:20:14.656000      44201.72        1.02561700e+00        1.37644515e-05  70.1575  69.1196  69.7400  0.0000
0202-03-27_08:20:15.010000      44202.08        1.05468200e+00        1.75730021e-05  70.1575  69.1196  69.7400  0.0000
0202-03-27_08:20:15.370000      44202.43        1.08425800e+00        2.19765401e-05  70.1459  69.1193  69.7431  0.0000

File: chapter 6/data/ext_ffj51/Ic/anneal/step03/090k/Ic_2025-03-27_08-28-02736371_60k-15e19pm2-03T-0nA-afterTc.txt
# Ic = 2.47 A, n = 15.29 , Tavg = 60.08 K, 60k-15e19pm2-03T-0nA-afterTc
#datetime                        t_s     iHTS_A                vHTS_V                tHTS_K  tTAR_K  tHOL_K  tSPA_K
0202-03-27_08:27:50.656000      44657.72        7.81865100e-03        7.52174545e-09  60.1398  59.0628  59.6691  0.0000
0202-03-27_08:27:51.020000      44658.08        1.10999000e-01        1.59505455e-08  60.1398  59.0628  59.6691  0.0000
0202-03-27_08:27:51.370000      44658.43        2.10312800e-01        1.87395455e-08  60.1151  59.0639  59.6450  0.0000
0202-03-27_08:27:51.727000      44658.79        3.09792300e-01        2.39455455e-08  60.1151  59.0639  59.6450  0.0000
0202-03-27_08:27:52.086000      44659.15        4.09692400e-01        6.15824545e-09  60.1151  59.0639  59.6450  0.0000
0202-03-27_08:27:52.434000      44659.50        5.08434900e-01        2.42554455e-08  60.1279  59.0653  59.6380  0.0000
0202-03-27_08:27:52.790000      44659.85        6.07936800e-01        4.53275455e-08  60.1279  59.0653  59.6380  0.0000
0202-03-27_08:27:53.137000      44660.20        7.07667700e-01        3.67747455e-08  60.1279  59.0653  59.6380  0.0000
0202-03-27_08:27:53.484000      44660.55        8.06376100e-01        4.72488455e-08  60.1106  59.0650  59.6286  0.0000
0202-03-27_08:27:53.832000      44660.90        9.06015200e-01        5.23929455e-08  60.1106  59.0650  59.6286  0.0000
0202-03-27_08:27:54.184000      44661.24        1.00513000e+00        5.66244545e-09  60.1106  59.0650  59.6286  0.0000
0202-03-27_08:27:54.562000      44661.63        1.10491800e+00       -4.44055455e-09  60.1136  59.0635  59.6251  0.0000
0202-03-27_08:27:54.920000      44661.98        1.20404500e+00       -7.79165455e-09  60.1136  59.0635  59.6251  0.0000
0202-03-27_08:27:55.290000      44662.35        1.30356500e+00       -1.51691545e-08  60.1136  59.0635  59.6251  0.0000
0202-03-27_08:27:55.652000      44662.71        1.40286800e+00        3.36194545e-09  60.1068  59.0633  59.6383  0.0000
0202-03-27_08:27:55.996000      44663.06        1.50224300e+00        1.73687455e-08  60.1068  59.0633  59.6383  0.0000
0202-03-27_08:27:56.344000      44663.41        1.60190000e+00        2.41241455e-08  60.0983  59.0624  59.6315  0.0000
0202-03-27_08:27:56.690000      44663.76        1.70124200e+00        2.52397455e-08  60.0983  59.0624  59.6315  0.0000
0202-03-27_08:27:57.040000      44664.10        1.80066000e+00        3.03838455e-08  60.0983  59.0624  59.6315  0.0000
0202-03-27_08:27:57.387000      44664.45        1.90000000e+00        3.70773455e-08  60.1071  59.0618  59.6247  0.0000
0202-03-27_08:27:57.734000      44664.80        1.99895100e+00        4.53822455e-08  60.1071  59.0618  59.6247  0.0000
0202-03-27_08:27:58.082000      44665.15        2.09837500e+00        5.07122455e-08  60.1071  59.0618  59.6247  0.0000
0202-03-27_08:27:58.430000      44665.49        2.19767100e+00        7.15984455e-08  60.0999  59.0609  59.6235  0.0000
0202-03-27_08:27:58.777000      44665.84        2.29696100e+00        1.00417645e-07  60.0999  59.0609  59.6235  0.0000
0202-03-27_08:27:59.125000      44666.19        2.39664900e+00        1.58056045e-07  60.0999  59.0609  59.6235  0.0000
0202-03-27_08:27:59.477000      44666.54        2.49596600e+00        2.61805245e-07  60.0977  59.0599  59.6131  0.0000
0202-03-27_08:27:59.832000      44666.90        2.59525700e+00        4.52446045e-07  60.0977  59.0599  59.6131  0.0000
0202-03-27_08:28:00.184000      44667.25        2.69461000e+00        7.89661845e-07  60.0977  59.0599  59.6131  0.0000
0202-03-27_08:28:00.586000      44667.65        2.79436300e+00        1.36108695e-06  60.0880  59.0591  59.6007  0.0000
0202-03-27_08:28:00.930000      44667.99        2.89365200e+00        2.72203425e-06  60.0880  59.0591  59.6007  0.0000
0202-03-27_08:28:01.293000      44668.36        2.99255800e+00        4.39788785e-06  60.0880  59.0591  59.6007  0.0000
0202-03-27_08:28:01.660000      44668.72        3.09202500e+00        6.57779905e-06  60.0600  59.0580  59.6017  0.0000
0202-03-27_08:28:02.016000      44669.08        3.19136100e+00        1.04139792e-05  60.0600  59.0580  59.6017  0.0000
0202-03-27_08:28:02.363000      44669.42        3.29106300e+00        1.55027732e-05  60.0786  59.0562  59.6173  0.0000
0202-03-27_08:28:02.720000      44669.78        3.39020300e+00        2.28269202e-05  60.0786  59.0562  59.6173  0.0000

File: chapter 6/data/ext_ffj51/Ic/anneal/step03/090k/Ic_2025-03-27_08-35-59026818_50k-15e19pm2-03T-0nA-afterTc.txt
# Ic = 4.78 A, n = 16.39 , Tavg = 49.97 K, 50k-15e19pm2-03T-0nA-afterTc
#datetime                        t_s     iHTS_A                vHTS_V                tHTS_K  tTAR_K  tHOL_K  tSPA_K
0202-03-27_08:35:36.320000      45123.38        8.19193100e-03        1.08696462e-08  50.0688  49.0778  49.5219  0.0000
0202-03-27_08:35:36.684000      45123.74        1.11365500e-01        1.19851462e-08  50.0666  49.0800  49.5186  0.0000
0202-03-27_08:35:37.030000      45124.09        2.10640800e-01        1.44642462e-08  50.0666  49.0800  49.5186  0.0000
0202-03-27_08:35:37.380000      45124.44        3.09951700e-01        1.53319462e-08  50.0746  49.0805  49.5179  0.0000
0202-03-27_08:35:37.727000      45124.79        4.09554200e-01        2.89668462e-08  50.0746  49.0805  49.5179  0.0000
0202-03-27_08:35:38.074000      45125.14        5.08620300e-01        3.49434615e-09  50.0746  49.0805  49.5179  0.0000
0202-03-27_08:35:38.434000      45125.50        6.07696500e-01       -1.70819538e-08  50.0740  49.0807  49.5110  0.0000
0202-03-27_08:35:38.780000      45125.84        7.07844500e-01       -1.21238538e-08  50.0740  49.0807  49.5110  0.0000
0202-03-27_08:35:39.130000      45126.19        8.06998100e-01        1.52699462e-08  50.0740  49.0807  49.5110  0.0000
0202-03-27_08:35:39.477000      45126.54        9.06542200e-01        8.63844615e-09  50.0426  49.0791  49.4904  0.0000
0202-03-27_08:35:39.820000      45126.88        1.00553100e+00        5.84944615e-09  50.0426  49.0791  49.4904  0.0000
0202-03-27_08:35:40.168000      45127.23        1.10511500e+00       -6.23605385e-09  50.0426  49.0791  49.4904  0.0000
0202-03-27_08:35:40.523000      45127.59        1.20396500e+00        7.27494615e-09  50.0471  49.0768  49.4849  0.0000
0202-03-27_08:35:40.870000      45127.93        1.30346800e+00        2.71075462e-08  50.0471  49.0768  49.4849  0.0000
0202-03-27_08:35:41.240000      45128.30        1.40321200e+00        8.32854615e-09  50.0471  49.0768  49.4849  0.0000
0202-03-27_08:35:41.613000      45128.67        1.50226800e+00        4.36204615e-09  50.0326  49.0752  49.4914  0.0000
0202-03-27_08:35:41.977000      45129.04        1.60172300e+00        2.44134615e-09  50.0326  49.0752  49.4914  0.0000
0202-03-27_08:35:42.324000      45129.39        1.70104700e+00        4.30454615e-09  50.0320  49.0736  49.4923  0.0000
0202-03-27_08:35:42.670000      45129.73        1.80056200e+00        1.61440462e-08  50.0320  49.0736  49.4923  0.0000
0202-03-27_08:35:43.020000      45130.08        1.90015900e+00        1.31691462e-08  50.0320  49.0736  49.4923  0.0000
0202-03-27_08:35:43.367000      45130.43        1.99940600e+00        1.30451462e-08  50.0300  49.0717  49.4741  0.0000
0202-03-27_08:35:43.727000      45130.79        2.09893500e+00        1.47185462e-08  50.0300  49.0717  49.4741  0.0000
0202-03-27_08:35:44.074000      45131.14        2.19821100e+00        1.43467462e-08  50.0300  49.0717  49.4741  0.0000
0202-03-27_08:35:44.420000      45131.49        2.29736600e+00        1.72596462e-08  50.0493  49.0706  49.4887  0.0000
0202-03-27_08:35:44.770000      45131.83        2.39720700e+00        2.28995462e-08  50.0493  49.0706  49.4887  0.0000
0202-03-27_08:35:45.125000      45132.19        2.49620100e+00        3.31256462e-08  50.0493  49.0706  49.4887  0.0000
0202-03-27_08:35:45.473000      45132.54        2.59554500e+00        3.60385462e-08  50.0130  49.0687  49.4596  0.0000
0202-03-27_08:35:45.832000      45132.89        2.69552500e+00        4.95495462e-08  50.0130  49.0687  49.4596  0.0000
0202-03-27_08:35:46.200000      45133.26        2.79429300e+00        4.96115462e-08  50.0130  49.0687  49.4596  0.0000
0202-03-27_08:35:46.586000      45133.65        2.89377300e+00        5.47555462e-08  50.0133  49.0670  49.4630  0.0000
0202-03-27_08:35:46.945000      45134.01        2.99331200e+00        5.56852462e-08  50.0133  49.0670  49.4630  0.0000
0202-03-27_08:35:47.300000      45134.36        3.09233600e+00        5.48175462e-08  50.0133  49.0670  49.4630  0.0000
0202-03-27_08:35:47.670000      45134.73        3.19163800e+00        7.27908462e-08  50.0140  49.0664  49.4737  0.0000
0202-03-27_08:35:48.027000      45135.09        3.29130300e+00        7.37767462e-08  50.0140  49.0664  49.4737  0.0000
0202-03-27_08:35:48.390000      45135.45        3.39062400e+00        7.97208462e-08  50.0002  49.0654  49.4601  0.0000
0202-03-27_08:35:48.740000      45135.80        3.49013000e+00        8.01546462e-08  50.0002  49.0654  49.4601  0.0000
0202-03-27_08:35:49.086000      45136.15        3.58930800e+00        7.91630462e-08  50.0002  49.0654  49.4601  0.0000
0202-03-27_08:35:49.434000      45136.49        3.68888300e+00        7.63121462e-08  50.0008  49.0644  49.4521  0.0000
0202-03-27_08:35:49.780000      45136.84        3.78833700e+00        8.45550462e-08  50.0008  49.0644  49.4521  0.0000
0202-03-27_08:35:50.140000      45137.20        3.88744000e+00        9.75701462e-08  50.0008  49.0644  49.4521  0.0000
0202-03-27_08:35:50.490000      45137.55        3.98708200e+00        1.09097846e-07  50.0079  49.0636  49.4501  0.0000
0202-03-27_08:35:50.832000      45137.90        4.08634200e+00        1.09965546e-07  50.0079  49.0636  49.4501  0.0000
0202-03-27_08:35:51.195000      45138.26        4.18537300e+00        1.19014146e-07  50.0079  49.0636  49.4501  0.0000
0202-03-27_08:35:51.605000      45138.67        4.28509900e+00        1.26761246e-07  49.9915  49.0628  49.4430  0.0000
0202-03-27_08:35:51.953000      45139.01        4.38456400e+00        1.43247146e-07  49.9915  49.0628  49.4430  0.0000
0202-03-27_08:35:52.300000      45139.36        4.48359600e+00        1.59670946e-07  49.9937  49.0616  49.4426  0.0000
0202-03-27_08:35:52.652000      45139.71        4.58297600e+00        1.92394746e-07  49.9937  49.0616  49.4426  0.0000
0202-03-27_08:35:53             45140.06        4.68261700e+00        2.42162146e-07  49.9937  49.0616  49.4426  0.0000
0202-03-27_08:35:53.348000      45140.41        4.78221300e+00        2.98127246e-07  49.9776  49.0616  49.4408  0.0000
0202-03-27_08:35:53.703000      45140.77        4.88164300e+00        3.82663946e-07  49.9776  49.0616  49.4408  0.0000
0202-03-27_08:35:54.050000      45141.11        4.98077500e+00        4.99057946e-07  49.9776  49.0616  49.4408  0.0000
0202-03-27_08:35:54.400000      45141.46        5.07990500e+00        6.55612246e-07  49.9898  49.0615  49.4460  0.0000
0202-03-27_08:35:54.746000      45141.81        5.17958200e+00        8.63110646e-07  49.9898  49.0615  49.4460  0.0000
0202-03-27_08:35:55.094000      45142.16        5.27855600e+00        1.13525095e-06  49.9898  49.0615  49.4460  0.0000
0202-03-27_08:35:55.453000      45142.52        5.37816000e+00        1.50035645e-06  49.9875  49.0620  49.4360  0.0000
0202-03-27_08:35:55.800000      45142.86        5.47726100e+00        1.98235025e-06  49.9875  49.0620  49.4360  0.0000
0202-03-27_08:35:56.150000      45143.21        5.57723600e+00        2.58606655e-06  49.9875  49.0620  49.4360  0.0000
0202-03-27_08:35:56.496000      45143.56        5.67620700e+00        3.79796155e-06  49.9822  49.0619  49.4335  0.0000
0202-03-27_08:35:56.855000      45143.92        5.77570200e+00        4.90511565e-06  49.9822  49.0619  49.4335  0.0000
0202-03-27_08:35:57.223000      45144.29        5.87504900e+00        6.29290085e-06  49.9822  49.0619  49.4335  0.0000
0202-03-27_08:35:57.610000      45144.67        5.97451800e+00        7.75666955e-06  49.9688  49.0616  49.4305  0.0000
0202-03-27_08:35:57.957000      45145.02        6.07390600e+00        1.01869051e-05  49.9688  49.0616  49.4305  0.0000
0202-03-27_08:35:58.310000      45145.37        6.17331800e+00        1.28356089e-05  49.9653  49.0612  49.4288  0.0000
0202-03-27_08:35:58.656000      45145.72        6.27248900e+00        1.61682270e-05  49.9653  49.0612  49.4288  0.0000
0202-03-27_08:35:59.004000      45146.07        6.37147200e+00        2.02837523e-05  49.9653  49.0612  49.4288  0.0000

File: chapter 6/data/ext_ffj51/Ic/anneal/step03/090k/Ic_2025-03-27_08-55-33720931_30k-15e19pm2-03T-0nA-afterTc.txt
# Ic = 11.90 A, n = 19.33 , Tavg = 29.99 K, 30k-15e19pm2-03T-0nA-afterTc
#datetime                        t_s     iHTS_A                vHTS_V                tHTS_K  tTAR_K  tHOL_K  tSPA_K
0202-03-27_08:55:15.633000      46302.69        8.96549900e-03        6.35838889e-09  29.9915  28.8032  28.9999  0.0000
0202-03-27_08:55:15.977000      46303.04        3.10758800e-01        2.09848889e-08  29.9915  28.8032  28.9999  0.0000
0202-03-27_08:55:16.330000      46303.39        6.08761500e-01        2.62529889e-08  29.9914  28.8035  28.9978  0.0000
0202-03-27_08:55:16.676000      46303.74        9.06526700e-01        4.31105889e-08  29.9914  28.8035  28.9978  0.0000
0202-03-27_08:55:17.023000      46304.09        1.20507300e+00        2.78023889e-08  29.9914  28.8035  28.9978  0.0000
0202-03-27_08:55:17.370000      46304.43        1.50367300e+00        2.55711889e-08  29.9906  28.8059  28.9985  0.0000
0202-03-27_08:55:17.720000      46304.78        1.80173300e+00        2.27822889e-08  29.9906  28.8059  28.9985  0.0000
0202-03-27_08:55:18.066000      46305.13        2.09970300e+00        2.11088889e-08  29.9906  28.8059  28.9985  0.0000
0202-03-27_08:55:18.414000      46305.48        2.39820600e+00        1.70183889e-08  29.9869  28.8046  29.0015  0.0000
0202-03-27_08:55:18.760000      46305.82        2.69656600e+00        2.01791889e-08  29.9869  28.8046  29.0015  0.0000
0202-03-27_08:55:19.117000      46306.18        2.99650000e+00        2.09229889e-08  29.9869  28.8046  29.0015  0.0000
0202-03-27_08:55:19.465000      46306.53        3.29329100e+00        3.61691889e-08  29.9888  28.8063  29.0024  0.0000
0202-03-27_08:55:19.812000      46306.87        3.59110400e+00        3.22026889e-08  29.9888  28.8063  29.0024  0.0000
0202-03-27_08:55:20.160000      46307.22        3.88946300e+00        3.64171889e-08  29.9888  28.8063  29.0024  0.0000
0202-03-27_08:55:20.508000      46307.57        4.18743600e+00        3.63574889e-08  29.9911  28.8067  29.0025  0.0000
0202-03-27_08:55:20.863000      46307.93        4.48527300e+00        3.15255889e-08  29.9911  28.8067  29.0025  0.0000
0202-03-27_08:55:21.227000      46308.29        4.78354100e+00        4.30532889e-08  29.9911  28.8067  29.0025  0.0000
0202-03-27_08:55:21.605000      46308.67        5.08210900e+00        4.08840889e-08  29.9909  28.8061  29.0025  0.0000
0202-03-27_08:55:21.953000      46309.02        5.37980500e+00        2.87366889e-08  29.9909  28.8061  29.0025  0.0000
0202-03-27_08:55:22.312000      46309.38        5.67781600e+00        1.92541889e-08  29.9909  28.8061  29.0025  0.0000
0202-03-27_08:55:22.660000      46309.72        5.97639900e+00        3.53681889e-08  29.9914  28.8080  29.0001  0.0000
0202-03-27_08:55:23.008000      46310.07        6.27398600e+00        3.17735889e-08  29.9914  28.8080  29.0001  0.0000
0202-03-27_08:55:23.363000      46310.43        6.57259800e+00        4.18137889e-08  29.9889  28.8064  28.9993  0.0000
0202-03-27_08:55:23.723000      46310.79        6.87017500e+00        3.25172889e-08  29.9889  28.8064  28.9993  0.0000
0202-03-27_08:55:24.082000      46311.15        7.16822800e+00        3.33229889e-08  29.9889  28.8064  28.9993  0.0000
0202-03-27_08:55:24.430000      46311.49        7.46691800e+00        4.19996889e-08  29.9855  28.8079  29.0016  0.0000
0202-03-27_08:55:24.777000      46311.84        7.76466200e+00        3.91487889e-08  29.9855  28.8079  29.0016  0.0000
0202-03-27_08:55:25.125000      46312.19        8.06291700e+00        3.36328889e-08  29.9855  28.8079  29.0016  0.0000
0202-03-27_08:55:25.473000      46312.54        8.36084200e+00        3.30130889e-08  29.9916  28.8073  29.0050  0.0000
0202-03-27_08:55:25.832000      46312.89        8.65900100e+00        2.75590889e-08  29.9916  28.8073  29.0050  0.0000
0202-03-27_08:55:26.195000      46313.26        8.95710000e+00        3.36309889e-08  29.9916  28.8073  29.0050  0.0000
0202-03-27_08:55:26.580000      46313.64        9.25562600e+00        3.81487889e-08  29.9948  28.8073  29.0053  0.0000
0202-03-27_08:55:26.926000      46313.99        9.55359500e+00        3.42432889e-08  29.9948  28.8073  29.0053  0.0000
0202-03-27_08:55:27.293000      46314.36        9.85111100e+00        3.62265889e-08  29.9948  28.8073  29.0053  0.0000
0202-03-27_08:55:27.664000      46314.73        1.01498500e+01        4.68865889e-08  29.9923  28.8092  29.0039  0.0000
0202-03-27_08:55:28.023000      46315.08        1.04477400e+01        6.27526889e-08  29.9923  28.8092  29.0039  0.0000
0202-03-27_08:55:28.370000      46315.43        1.07459400e+01        8.20274889e-08  29.9894  28.8075  28.9997  0.0000
0202-03-27_08:55:28.720000      46315.78        1.10440300e+01        9.47946889e-08  29.9894  28.8075  28.9997  0.0000
0202-03-27_08:55:29.066000      46316.13        1.13420600e+01        1.32786489e-07  29.9894  28.8075  28.9997  0.0000
0202-03-27_08:55:29.414000      46316.48        1.16399200e+01        1.88813489e-07  29.9893  28.8089  29.0006  0.0000
0202-03-27_08:55:29.760000      46316.83        1.19386200e+01        2.72110389e-07  29.9893  28.8089  29.0006  0.0000
0202-03-27_08:55:30.110000      46317.17        1.22364400e+01        4.03439289e-07  29.9893  28.8089  29.0006  0.0000
0202-03-27_08:55:30.457000      46317.52        1.25344000e+01        6.15833789e-07  29.9844  28.8087  29.0029  0.0000
0202-03-27_08:55:30.816000      46317.88        1.28325300e+01        9.13694389e-07  29.9844  28.8087  29.0029  0.0000
0202-03-27_08:55:31.164000      46318.23        1.31307300e+01        1.36302639e-06  29.9844  28.8087  29.0029  0.0000
0202-03-27_08:55:31.510000      46318.57        1.34291900e+01        2.01774949e-06  29.9914  28.8097  29.0039  0.0000
0202-03-27_08:55:31.860000      46318.92        1.37266500e+01        3.52607939e-06  29.9914  28.8097  29.0039  0.0000
0202-03-27_08:55:32.280000      46319.35        1.40248300e+01        5.12464659e-06  29.9914  28.8097  29.0039  0.0000
0202-03-27_08:55:32.633000      46319.69        1.43231200e+01        7.34676370e-06  29.9923  28.8105  29.0040  0.0000
0202-03-27_08:55:32.990000      46320.05        1.46216800e+01        1.02024699e-05  29.9923  28.8105  29.0040  0.0000
0202-03-27_08:55:33.344000      46320.41        1.49195600e+01        1.55106610e-05  29.9941  28.8088  29.0027  0.0000
0202-03-27_08:55:33.703000      46320.76        1.52176900e+01        2.26336331e-05  29.9941  28.8088  29.0027  0.0000

File: chapter 6/data/ext_ffj51/Ic/anneal/step03/090k/Ic_2025-03-27_08-56-03848039_30k-15e19pm2-03T-0nA-afterTc.txt
# Ic =  nan A, n =  nan , Tavg = 30.00 K, 30k-15e19pm2-03T-0nA-afterTc
#datetime                        t_s     iHTS_A                vHTS_V                tHTS_K  tTAR_K  tHOL_K  tSPA_K
0202-03-27_08:55:45.746000      46332.81        9.20469500e-03       -1.35684929e-08  30.0000  28.8144  29.0119  0.0000
0202-03-27_08:55:46.094000      46333.16        3.11493500e-01       -9.60199286e-09  30.0000  28.8144  29.0119  0.0000
0202-03-27_08:55:46.440000      46333.51        6.09024700e-01       -3.80492929e-08  29.9955  28.8151  29.0068  0.0000
0202-03-27_08:55:46.790000      46333.85        9.07048700e-01       -3.58800929e-08  29.9955  28.8151  29.0068  0.0000
0202-03-27_08:55:47.137000      46334.20        1.20538900e+00       -4.02184929e-08  29.9955  28.8151  29.0068  0.0000
0202-03-27_08:55:47.490000      46334.55        1.50375600e+00       -1.52418929e-08  29.9989  28.8174  29.0159  0.0000
0202-03-27_08:55:47.836000      46334.90        1.80173200e+00       -1.51798929e-08  29.9989  28.8174  29.0159  0.0000
0202-03-27_08:55:48.223000      46335.29        2.09987000e+00       -2.13155929e-08  29.9989  28.8174  29.0159  0.0000
0202-03-27_08:55:48.630000      46335.69        2.39793800e+00       -1.27007929e-08  29.9953  28.8160  29.0120  0.0000
0202-03-27_08:55:48.984000      46336.05        2.69616600e+00       -8.61029286e-09  29.9953  28.8160  29.0120  0.0000
0202-03-27_08:55:49.348000      46336.41        2.99509600e+00       -2.78399286e-09  30.0034  28.8178  29.0165  0.0000
0202-03-27_08:55:49.695000      46336.76        3.29295000e+00       -3.27679286e-09  30.0034  28.8178  29.0165  0.0000
0202-03-27_08:55:50.043000      46337.11        3.59131600e+00       -3.08939286e-09  30.0034  28.8178  29.0165  0.0000
0202-03-27_08:55:50.395000      46337.46        3.88888900e+00        3.04630714e-09  30.0004  28.8170  29.0124  0.0000
0202-03-27_08:55:50.742000      46337.80        4.18716300e+00        1.99270714e-09  30.0004  28.8170  29.0124  0.0000
0202-03-27_08:55:51.100000      46338.16        4.48552700e+00        2.79840714e-09  30.0004  28.8170  29.0124  0.0000
0202-03-27_08:55:51.450000      46338.51        4.78367600e+00        2.10815071e-08  30.0002  28.8164  29.0118  0.0000
0202-03-27_08:55:51.797000      46338.86        5.08135300e+00        2.61636071e-08  30.0002  28.8164  29.0118  0.0000
0202-03-27_08:55:52.145000      46339.21        5.38016000e+00        3.39107071e-08  30.0002  28.8164  29.0118  0.0000
0202-03-27_08:55:52.500000      46339.56        5.67776700e+00        3.94266071e-08  29.9931  28.8175  29.0051  0.0000
0202-03-27_08:55:52.848000      46339.91        5.97591800e+00        3.21754071e-08  29.9931  28.8175  29.0051  0.0000
0202-03-27_08:55:53.227000      46340.29        6.27408900e+00        4.74836071e-08  29.9931  28.8175  29.0051  0.0000
0202-03-27_08:55:53.600000      46340.66        6.57238600e+00        5.82056071e-08  29.9970  28.8157  29.0160  0.0000
0202-03-27_08:55:53.960000      46341.02        6.87001700e+00        5.39912071e-08  29.9970  28.8157  29.0160  0.0000
0202-03-27_08:55:54.320000      46341.38        7.16842200e+00        4.83513071e-08  29.9936  28.8172  29.0112  0.0000
0202-03-27_08:55:54.668000      46341.73        7.46615100e+00        6.16763071e-08  29.9936  28.8172  29.0112  0.0000
0202-03-27_08:55:55.016000      46342.08        7.76482200e+00        6.15524071e-08  29.9936  28.8172  29.0112  0.0000
0202-03-27_08:55:55.363000      46342.43        8.06263900e+00        5.74614071e-08  30.0019  28.8170  29.0138  0.0000
0202-03-27_08:55:55.710000      46342.77        8.36076400e+00        7.08476071e-08  30.0019  28.8170  29.0138  0.0000
0202-03-27_08:55:56.070000      46343.13        8.65845200e+00        7.74171071e-08  30.0019  28.8170  29.0138  0.0000
0202-03-27_08:55:56.418000      46343.48        8.95714300e+00        8.47923071e-08  29.9964  28.8168  29.0102  0.0000
0202-03-27_08:55:56.766000      46343.83        9.25489500e+00        7.78509071e-08  29.9964  28.8168  29.0102  0.0000
0202-03-27_08:55:57.113000      46344.18        9.55324000e+00        8.75813071e-08  29.9964  28.8168  29.0102  0.0000
0202-03-27_08:55:57.460000      46344.52        9.85109100e+00        8.86969071e-08  29.9975  28.8184  29.0120  0.0000
0202-03-27_08:55:57.810000      46344.87        1.01491200e+01        1.01464107e-07  29.9975  28.8184  29.0120  0.0000
0202-03-27_08:55:58.156000      46345.22        1.04475300e+01        1.14541207e-07  29.9975  28.8184  29.0120  0.0000
0202-03-27_08:55:58.504000      46345.57        1.07455500e+01        1.23713707e-07  29.9946  28.8168  29.0078  0.0000
0202-03-27_08:55:58.850000      46345.92        1.10437300e+01        1.47698807e-07  29.9946  28.8168  29.0078  0.0000
0202-03-27_08:55:59.277000      46346.34        1.13415700e+01        1.79554807e-07  29.9946  28.8168  29.0078  0.0000
0202-03-27_08:55:59.625000      46346.69        1.16400900e+01        2.40230107e-07  29.9986  28.8182  29.0159  0.0000
0202-03-27_08:55:59.977000      46347.04        1.19383100e+01        3.31831807e-07  29.9986  28.8182  29.0159  0.0000
0202-03-27_08:56:00.324000      46347.39        1.22363700e+01        4.71775307e-07  29.9971  28.8176  29.0163  0.0000
0202-03-27_08:56:00.668000      46347.73        1.25344200e+01        6.68055807e-07  29.9971  28.8176  29.0163  0.0000
0202-03-27_08:56:01.016000      46348.08        1.28325100e+01        9.78869407e-07  29.9971  28.8176  29.0163  0.0000
0202-03-27_08:56:01.375000      46348.44        1.31306100e+01        1.42553371e-06  29.9985  28.8177  29.0124  0.0000
0202-03-27_08:56:01.720000      46348.78        1.34286600e+01        2.10089321e-06  29.9985  28.8177  29.0124  0.0000
0202-03-27_08:56:02.066000      46349.13        1.37270400e+01        3.60221911e-06  29.9985  28.8177  29.0124  0.0000
0202-03-27_08:56:02.414000      46349.48        1.40250600e+01        5.22024731e-06  29.9985  28.8191  29.0120  0.0000
0202-03-27_08:56:02.760000      46349.83        1.43237300e+01        7.49746076e-06  29.9985  28.8191  29.0120  0.0000
0202-03-27_08:56:03.113000      46350.18        1.46214600e+01        1.08767456e-05  29.9985  28.8191  29.0120  0.0000
0202-03-27_08:56:03.460000      46350.52        1.49191800e+01        1.56278867e-05  29.9992  28.8174  29.0129  0.0000
0202-03-27_08:56:03.820000      46350.88        1.52177500e+01        2.26629727e-05  29.9992  28.8174  29.0129  0.0000

File: chapter 6/data/ext_ffj51/Ic/anneal/step03/090k/Ic_2025-03-27_09-17-04110892_22k-15e19pm2-03T-0nA-afterTc.txt
# Ic =  nan A, n =  nan , Tavg = 22.18 K, 22k-15e19pm2-03T-0nA-afterTc
#datetime                        t_s     iHTS_A                vHTS_V                tHTS_K  tTAR_K  tHOL_K  tSPA_K
0202-03-27_09:16:40.633000      47587.69        9.33084500e-03        8.25614286e-09  22.1563  20.2575  20.4483  0.0000
0202-03-27_09:16:40.990000      47588.05        3.11650100e-01        3.04438429e-08  22.1563  20.2575  20.4483  0.0000
0202-03-27_09:16:41.336000      47588.40        6.09672400e-01        1.47017429e-08  22.1691  20.2513  20.4599  0.0000
0202-03-27_09:16:41.684000      47588.75        9.07421700e-01        1.87922429e-08  22.1691  20.2513  20.4599  0.0000
0202-03-27_09:16:42.035000      47589.10        1.20594100e+00        2.20770429e-08  22.1691  20.2513  20.4599  0.0000
0202-03-27_09:16:42.390000      47589.45        1.50413500e+00        1.48877429e-08  22.1623  20.2549  20.4479  0.0000
0202-03-27_09:16:42.740000      47589.80        1.80214900e+00        2.08374429e-08  22.1623  20.2549  20.4479  0.0000
0202-03-27_09:16:43.086000      47590.15        2.10027600e+00        1.63131429e-08  22.1623  20.2549  20.4479  0.0000
0202-03-27_09:16:43.438000      47590.50        2.39865300e+00        9.74424286e-09  22.1729  20.2608  20.4622  0.0000
0202-03-27_09:16:43.780000      47590.85        2.69723900e+00        1.03650429e-08  22.1729  20.2608  20.4622  0.0000
0202-03-27_09:16:44.140000      47591.20        2.99545600e+00        6.21254286e-09  22.1729  20.2608  20.4622  0.0000
0202-03-27_09:16:44.490000      47591.55        3.29338700e+00        1.53231429e-08  22.1698  20.2513  20.4440  0.0000
0202-03-27_09:16:44.836000      47591.90        3.59148500e+00        6.58444286e-09  22.1698  20.2513  20.4440  0.0000
0202-03-27_09:16:45.200000      47592.26        3.88947900e+00       -3.08395714e-09  22.1698  20.2513  20.4440  0.0000
0202-03-27_09:16:45.613000      47592.68        4.18795200e+00       -4.57135714e-09  22.1657  20.2628  20.4455  0.0000
0202-03-27_09:16:45.973000      47593.03        4.48586000e+00       -1.22465714e-09  22.1657  20.2628  20.4455  0.0000
0202-03-27_09:16:46.330000      47593.39        4.78399400e+00       -2.52615714e-09  22.1725  20.2551  20.4517  0.0000
0202-03-27_09:16:46.676000      47593.74        5.08224700e+00        5.46884286e-09  22.1725  20.2551  20.4517  0.0000
0202-03-27_09:16:47.023000      47594.09        5.38065600e+00        3.91944286e-09  22.1725  20.2551  20.4517  0.0000
0202-03-27_09:16:47.383000      47594.45        5.67860300e+00        1.87424286e-09  22.1579  20.2566  20.4309  0.0000
0202-03-27_09:16:47.730000      47594.79        5.97683000e+00        4.72514286e-09  22.1579  20.2566  20.4309  0.0000
0202-03-27_09:16:48.074000      47595.14        6.27468900e+00        4.16734286e-09  22.1579  20.2566  20.4309  0.0000
0202-03-27_09:16:48.426000      47595.49        6.57252400e+00        7.32814286e-09  22.1649  20.2621  20.4597  0.0000
0202-03-27_09:16:48.773000      47595.83        6.87108100e+00        9.93114286e-09  22.1649  20.2621  20.4597  0.0000
0202-03-27_09:16:49.133000      47596.20        7.16908400e+00        1.46414429e-08  22.1649  20.2621  20.4597  0.0000
0202-03-27_09:16:49.480000      47596.54        7.46717700e+00        1.53850429e-08  22.1659  20.2516  20.4450  0.0000
0202-03-27_09:16:49.830000      47596.89        7.76553200e+00        9.06334286e-09  22.1659  20.2516  20.4450  0.0000
0202-03-27_09:16:50.200000      47597.26        8.06364000e+00        9.43524286e-09  22.1659  20.2516  20.4450  0.0000
0202-03-27_09:16:50.590000      47597.65        8.36163100e+00        1.47652429e-08  22.1596  20.2629  20.4528  0.0000
0202-03-27_09:16:50.938000      47598.00        8.65952100e+00        1.22861429e-08  22.1596  20.2629  20.4528  0.0000
0202-03-27_09:16:51.293000      47598.35        8.95792100e+00        5.77864286e-09  22.1596  20.2629  20.4528  0.0000
0202-03-27_09:16:51.660000      47598.72        9.25602700e+00        1.43314429e-08  22.1705  20.2555  20.4547  0.0000
0202-03-27_09:16:52.008000      47599.07        9.55409200e+00       -2.40235714e-09  22.1705  20.2555  20.4547  0.0000
0202-03-27_09:16:52.367000      47599.43        9.85253500e+00        5.96454286e-09  22.1662  20.2565  20.4464  0.0000
0202-03-27_09:16:52.715000      47599.78        1.01507700e+01        2.92764286e-09  22.1662  20.2565  20.4464  0.0000
0202-03-27_09:16:53.062000      47600.12        1.04483900e+01       -8.84785714e-09  22.1662  20.2565  20.4464  0.0000
0202-03-27_09:16:53.410000      47600.47        1.07466400e+01       -9.09585714e-09  22.1737  20.2628  20.4610  0.0000
0202-03-27_09:16:53.758000      47600.82        1.10445500e+01       -1.73387571e-08  22.1737  20.2628  20.4610  0.0000
0202-03-27_09:16:54.117000      47601.18        1.13425300e+01       -3.01679571e-08  22.1737  20.2628  20.4610  0.0000
0202-03-27_09:16:54.460000      47601.53        1.16410300e+01       -2.39082571e-08  22.1635  20.2521  20.4390  0.0000
0202-03-27_09:16:54.812000      47601.87        1.19392300e+01       -3.54979571e-08  22.1635  20.2521  20.4390  0.0000
0202-03-27_09:16:55.160000      47602.22        1.22373300e+01       -4.30671571e-08  22.1635  20.2521  20.4390  0.0000
0202-03-27_09:16:55.508000      47602.57        1.25351800e+01       -4.54964571e-08  22.1617  20.2633  20.4411  0.0000
0202-03-27_09:16:55.863000      47602.93        1.28331300e+01       -4.28314571e-08  22.1617  20.2633  20.4411  0.0000
0202-03-27_09:16:56.285000      47603.35        1.31312900e+01       -3.75633571e-08  22.1617  20.2633  20.4411  0.0000
0202-03-27_09:16:56.656000      47603.72        1.34295700e+01       -4.53104571e-08  22.1684  20.2564  20.4530  0.0000
0202-03-27_09:16:57.016000      47604.08        1.37276300e+01       -4.14679571e-08  22.1684  20.2564  20.4530  0.0000
0202-03-27_09:16:57.363000      47604.43        1.40259300e+01       -4.12819571e-08  22.1645  20.2576  20.4433  0.0000
0202-03-27_09:16:57.710000      47604.77        1.43242600e+01       -4.45667571e-08  22.1645  20.2576  20.4433  0.0000
0202-03-27_09:16:58.066000      47605.13        1.46221700e+01       -3.92987571e-08  22.1645  20.2576  20.4433  0.0000
0202-03-27_09:16:58.426000      47605.49        1.49204300e+01       -3.19854571e-08  22.1664  20.2642  20.4628  0.0000
0202-03-27_09:16:58.780000      47605.84        1.52182300e+01       -8.62015714e-09  22.1664  20.2642  20.4628  0.0000
0202-03-27_09:16:59.140000      47606.20        1.55164600e+01        1.39394429e-08  22.1664  20.2642  20.4628  0.0000
0202-03-27_09:16:59.490000      47606.55        1.58146000e+01        6.04220429e-08  22.1670  20.2538  20.4497  0.0000
0202-03-27_09:16:59.836000      47606.90        1.61128800e+01        1.20229743e-07  22.1670  20.2538  20.4497  0.0000
0202-03-27_09:17:00.200000      47607.26        1.64109300e+01        2.20570243e-07  22.1670  20.2538  20.4497  0.0000
0202-03-27_09:17:00.594000      47607.66        1.67094500e+01        3.91130643e-07  22.1690  20.2654  20.4572  0.0000
0202-03-27_09:17:00.940000      47608.00        1.70073700e+01        5.97393543e-07  22.1690  20.2654  20.4572  0.0000
0202-03-27_09:17:01.297000      47608.36        1.73051100e+01        8.98980743e-07  22.1690  20.2654  20.4572  0.0000
0202-03-27_09:17:01.645000      47608.71        1.76034600e+01        1.33182804e-06  22.1800  20.2594  20.4577  0.0000
0202-03-27_09:17:01.996000      47609.06        1.79016800e+01        1.96826774e-06  22.1800  20.2594  20.4577  0.0000
0202-03-27_09:17:02.344000      47609.41        1.81999400e+01        3.42490842e-06  22.1791  20.2600  20.4469  0.0000
0202-03-27_09:17:02.690000      47609.75        1.84977200e+01        4.93906356e-06  22.1791  20.2600  20.4469  0.0000
0202-03-27_09:17:03.040000      47610.10        1.87960800e+01        7.16496024e-06  22.1791  20.2600  20.4469  0.0000
0202-03-27_09:17:03.387000      47610.45        1.90936300e+01        1.03605459e-05  22.1828  20.2676  20.4608  0.0000
0202-03-27_09:17:03.734000      47610.80        1.93923600e+01        1.24220861e-05  22.1828  20.2676  20.4608  0.0000
0202-03-27_09:17:04.082000      47611.14        1.96904400e+01        2.27446845e-05  22.1828  20.2676  20.4608  0.0000
