Repository: shortlab/2025-devitre-PhD

# 2025-devitre-PhD
Data repository for Alexis Devitre's PhD thesis

File: chapter 6/data/ext_ffj51/Ic/anneal/step03/22k/Ic_2025-03-27_03-38-40996583_ffj51-22k-15e19pm2-03T-0nA.txt
# Ic = 15.90 A, n = 24.67 , Tavg = 22.01 K, ffj51-22k-15e19pm2-03T-0nA
#datetime                        t_s     iHTS_A                vHTS_V                tHTS_K  tTAR_K  tHOL_K  tSPA_K
0202-03-27_03:38:17.810000      27284.87        7.99695100e-03       -5.55032778e-09  22.0014  19.6956  19.8849  0.0000
0202-03-27_03:38:18.168000      27285.23        3.09326300e-01       -3.93892778e-09  22.0014  19.6956  19.8849  0.0000
0202-03-27_03:38:18.530000      27285.59        6.07543200e-01       -2.19120278e-08  22.0076  19.7082  19.9066  0.0000
0202-03-27_03:38:18.887000      27285.95        9.05221300e-01       -4.59589278e-08  22.0076  19.7082  19.9066  0.0000
0202-03-27_03:38:19.260000      27286.32        1.20417900e+00        1.89303722e-08  22.0076  19.7082  19.9066  0.0000
0202-03-27_03:38:19.620000      27286.69        1.50185100e+00        1.57075722e-08  22.0171  19.6967  19.9061  0.0000
0202-03-27_03:38:19.973000      27287.03        1.80024900e+00       -8.21522778e-09  22.0171  19.6967  19.9061  0.0000
0202-03-27_03:38:20.324000      27287.39        2.09846600e+00       -5.17842778e-09  22.0149  19.7032  19.9018  0.0000
0202-03-27_03:38:20.684000      27287.75        2.39639000e+00        5.35757222e-09  22.0149  19.7032  19.9018  0.0000
0202-03-27_03:38:21.043000      27288.10        2.69478600e+00       -6.72782778e-09  22.0149  19.7032  19.9018  0.0000
0202-03-27_03:38:21.402000      27288.47        2.99262800e+00       -8.02932778e-09  22.0247  19.7033  19.9249  0.0000
0202-03-27_03:38:21.750000      27288.81        3.29120700e+00       -1.00745278e-08  22.0247  19.7033  19.9249  0.0000
0202-03-27_03:38:22.098000      27289.16        3.58919700e+00       -1.15617278e-08  22.0247  19.7033  19.9249  0.0000
0202-03-27_03:38:22.445000      27289.51        3.88738300e+00       -1.18712278e-08  22.0058  19.6954  19.8915  0.0000
0202-03-27_03:38:22.797000      27289.86        4.18537400e+00       -7.78062778e-09  22.0058  19.6954  19.8915  0.0000
0202-03-27_03:38:23.152000      27290.22        4.48331400e+00       -1.30486278e-08  22.0058  19.6954  19.8915  0.0000
0202-03-27_03:38:23.500000      27290.56        4.78204700e+00       -5.67342778e-09  22.0120  19.7002  19.9087  0.0000
0202-03-27_03:38:23.848000      27290.91        5.07985400e+00       -1.05076278e-08  22.0120  19.7002  19.9087  0.0000
0202-03-27_03:38:24.260000      27291.33        5.37792300e+00       -1.07555278e-08  22.0120  19.7002  19.9087  0.0000
0202-03-27_03:38:24.620000      27291.68        5.67596300e+00       -1.76349278e-08  22.0065  19.6950  19.8996  0.0000
0202-03-27_03:38:24.977000      27292.04        5.97413800e+00       -7.16092778e-09  22.0065  19.6950  19.8996  0.0000
0202-03-27_03:38:25.336000      27292.40        6.27252000e+00       -1.37304278e-08  22.0108  19.7016  19.8940  0.0000
0202-03-27_03:38:25.684000      27292.75        6.57049700e+00       -9.02022778e-09  22.0108  19.7016  19.8940  0.0000
0202-03-27_03:38:26.030000      27293.09        6.86895600e+00       -2.06097278e-08  22.0108  19.7016  19.8940  0.0000
0202-03-27_03:38:26.395000      27293.46        7.16672300e+00       -3.12077278e-08  22.0199  19.7021  19.9162  0.0000
0202-03-27_03:38:26.742000      27293.81        7.46485400e+00       -3.17655278e-08  22.0199  19.7021  19.9162  0.0000
0202-03-27_03:38:27.098000      27294.16        7.76298200e+00       -2.91005278e-08  22.0199  19.7021  19.9162  0.0000
0202-03-27_03:38:27.445000      27294.51        8.06118000e+00       -2.32747278e-08  22.0042  19.6948  19.8859  0.0000
0202-03-27_03:38:27.797000      27294.86        8.35908800e+00       -2.17873278e-08  22.0042  19.6948  19.8859  0.0000
0202-03-27_03:38:28.152000      27295.21        8.65722800e+00       -2.25952278e-08  22.0042  19.6948  19.8859  0.0000
0202-03-27_03:38:28.500000      27295.56        8.95538500e+00       -5.67702778e-09  22.0184  19.7006  19.9209  0.0000
0202-03-27_03:38:28.848000      27295.91        9.25364800e+00       -1.25564278e-08  22.0184  19.7006  19.9209  0.0000
0202-03-27_03:38:29.207000      27296.27        9.55172300e+00       -1.41058278e-08  22.0184  19.7006  19.9209  0.0000
0202-03-27_03:38:29.610000      27296.67        9.85000800e+00       -1.67708278e-08  22.0170  19.6953  19.9106  0.0000
0202-03-27_03:38:29.957000      27297.02        1.01481400e+01       -2.62532278e-08  22.0170  19.6953  19.9106  0.0000
0202-03-27_03:38:30.312000      27297.37        1.04461700e+01       -2.74927278e-08  22.0053  19.7016  19.8932  0.0000
0202-03-27_03:38:30.668000      27297.73        1.07443200e+01       -1.52214278e-08  22.0053  19.7016  19.8932  0.0000
0202-03-27_03:38:31.027000      27298.09        1.10426900e+01       -1.75145278e-08  22.0053  19.7016  19.8932  0.0000
0202-03-27_03:38:31.395000      27298.46        1.13410500e+01       -2.86703278e-08  22.0109  19.7012  19.9120  0.0000
0202-03-27_03:38:31.742000      27298.80        1.16386200e+01       -3.54877278e-08  22.0109  19.7012  19.9120  0.0000
0202-03-27_03:38:32.090000      27299.15        1.19369600e+01       -4.72012278e-08  22.0109  19.7012  19.9120  0.0000
0202-03-27_03:38:32.438000      27299.50        1.22352400e+01       -4.36066278e-08  22.0001  19.6935  19.8831  0.0000
0202-03-27_03:38:32.790000      27299.85        1.25330900e+01       -4.34207278e-08  22.0001  19.6935  19.8831  0.0000
0202-03-27_03:38:33.145000      27300.21        1.28314900e+01       -4.99902278e-08  22.0001  19.6935  19.8831  0.0000
0202-03-27_03:38:33.496000      27300.56        1.31297400e+01       -4.91845278e-08  22.0088  19.6988  19.9051  0.0000
0202-03-27_03:38:33.844000      27300.91        1.34276700e+01       -6.12096278e-08  22.0088  19.6988  19.9051  0.0000
0202-03-27_03:38:34.195000      27301.26        1.37257000e+01       -5.66888278e-08  22.0088  19.6988  19.9051  0.0000
0202-03-27_03:38:34.543000      27301.61        1.40241400e+01       -4.91903278e-08  22.0141  19.6938  19.8992  0.0000
0202-03-27_03:38:34.900000      27301.96        1.43223700e+01       -4.98720278e-08  22.0141  19.6938  19.8992  0.0000
0202-03-27_03:38:35.297000      27302.36        1.46205300e+01       -3.15889278e-08  22.0141  19.6938  19.8992  0.0000
0202-03-27_03:38:35.650000      27302.71        1.49184900e+01       -1.00831278e-08  22.0016  19.7003  19.8892  0.0000
0202-03-27_03:38:35.996000      27303.06        1.52165700e+01        1.79301722e-08  22.0016  19.7003  19.8892  0.0000
0202-03-27_03:38:36.348000      27303.41        1.55141900e+01        5.02198722e-08  22.0227  19.7014  19.9216  0.0000
0202-03-27_03:38:36.700000      27303.76        1.58127200e+01        1.28682072e-07  22.0227  19.7014  19.9216  0.0000
0202-03-27_03:38:37.047000      27304.11        1.61109900e+01        2.47304972e-07  22.0227  19.7014  19.9216  0.0000
0202-03-27_03:38:37.395000      27304.46        1.64090900e+01        3.97163972e-07  22.0135  19.6945  19.8989  0.0000
0202-03-27_03:38:37.742000      27304.80        1.67078000e+01        6.37818372e-07  22.0135  19.6945  19.8989  0.0000
0202-03-27_03:38:38.090000      27305.15        1.70051600e+01        9.83027072e-07  22.0135  19.6945  19.8989  0.0000
0202-03-27_03:38:38.445000      27305.51        1.73030400e+01        1.48088377e-06  22.0111  19.7064  19.9087  0.0000
0202-03-27_03:38:38.793000      27305.85        1.76016000e+01        2.64337557e-06  22.0111  19.7064  19.9087  0.0000
0202-03-27_03:38:39.140000      27306.20        1.78998700e+01        3.85582037e-06  22.0111  19.7064  19.9087  0.0000
0202-03-27_03:38:39.490000      27306.55        1.81979900e+01        5.59339146e-06  22.0044  19.6958  19.8860  0.0000
0202-03-27_03:38:39.836000      27306.90        1.84961300e+01        8.09370592e-06  22.0044  19.6958  19.8860  0.0000
0202-03-27_03:38:40.207000      27307.27        1.87941600e+01        1.19310386e-05  22.0044  19.6958  19.8860  0.0000
0202-03-27_03:38:40.620000      27307.68        1.90921700e+01        1.78141675e-05  22.0076  19.7019  19.8913  0.0000
0202-03-27_03:38:40.973000      27308.03        1.93909100e+01        2.73282264e-05  22.0076  19.7019  19.8913  0.0000

File: chapter 6/data/ext_ffj51/Ic/anneal/step03/22k/Ic_2025-03-27_03-48-24791286_25k-15e19pm2-03T-0nA.txt
# Ic = 14.14 A, n = 22.00 , Tavg = 25.05 K, 25k-15e19pm2-03T-0nA
#datetime                        t_s     iHTS_A                vHTS_V                tHTS_K  tTAR_K  tHOL_K  tSPA_K
0202-03-27_03:48:03.790000      27870.85        9.25050700e-03       -8.29783333e-10  25.0834  23.2626  23.4448  0.0000
0202-03-27_03:48:04.150000      27871.21        3.11200400e-01        8.03281667e-09  25.0834  23.2626  23.4448  0.0000
0202-03-27_03:48:04.496000      27871.56        6.09571300e-01        1.20613167e-08  25.0903  23.2531  23.4469  0.0000
0202-03-27_03:48:04.844000      27871.91        9.07774500e-01       -8.39088333e-09  25.0903  23.2531  23.4469  0.0000
0202-03-27_03:48:05.220000      27872.28        1.20601100e+00       -5.91188333e-09  25.0903  23.2531  23.4469  0.0000
0202-03-27_03:48:05.600000      27872.66        1.50380500e+00       -5.78788333e-09  25.0833  23.2472  23.4407  0.0000
0202-03-27_03:48:05.950000      27873.01        1.80225200e+00       -1.44958333e-09  25.0833  23.2472  23.4407  0.0000
0202-03-27_03:48:06.300000      27873.36        2.10036600e+00       -1.20475833e-08  25.0696  23.2459  23.4329  0.0000
0202-03-27_03:48:06.650000      27873.71        2.39839200e+00       -1.31602833e-08  25.0696  23.2459  23.4329  0.0000
0202-03-27_03:48:06.996000      27874.06        2.69647200e+00       -1.55731833e-08  25.0696  23.2459  23.4329  0.0000
0202-03-27_03:48:07.355000      27874.42        2.99458900e+00       -1.54492833e-08  25.0628  23.2350  23.4180  0.0000
0202-03-27_03:48:07.703000      27874.77        3.29283700e+00       -1.01812833e-08  25.0628  23.2350  23.4180  0.0000
0202-03-27_03:48:08.050000      27875.11        3.59082000e+00       -1.96016833e-08  25.0628  23.2350  23.4180  0.0000
0202-03-27_03:48:08.400000      27875.46        3.88907100e+00       -1.58210833e-08  25.0538  23.2367  23.4116  0.0000
0202-03-27_03:48:08.746000      27875.81        4.18707200e+00       -1.81761833e-08  25.0538  23.2367  23.4116  0.0000
0202-03-27_03:48:09.094000      27876.16        4.48519100e+00       -1.33420833e-08  25.0538  23.2367  23.4116  0.0000
0202-03-27_03:48:09.440000      27876.51        4.78334900e+00       -1.32180833e-08  25.0557  23.2295  23.4138  0.0000
0202-03-27_03:48:09.790000      27876.85        5.08155800e+00       -1.27222833e-08  25.0557  23.2295  23.4138  0.0000
0202-03-27_03:48:10.137000      27877.20        5.37971000e+00       -1.48914833e-08  25.0557  23.2295  23.4138  0.0000
0202-03-27_03:48:10.484000      27877.55        5.67771800e+00       -9.93338333e-09  25.0555  23.2257  23.4083  0.0000
0202-03-27_03:48:10.832000      27877.90        5.97587100e+00       -5.16118333e-09  25.0555  23.2257  23.4083  0.0000
0202-03-27_03:48:11.220000      27878.28        6.27378300e+00       -1.09869833e-08  25.0555  23.2257  23.4083  0.0000
0202-03-27_03:48:11.598000      27878.66        6.57247200e+00       -5.96688333e-09  25.0663  23.2271  23.4265  0.0000
0202-03-27_03:48:11.945000      27879.01        6.86994300e+00       -4.54138333e-09  25.0663  23.2271  23.4265  0.0000
0202-03-27_03:48:12.297000      27879.36        7.16841400e+00       -6.95848333e-09  25.0663  23.2271  23.4265  0.0000
0202-03-27_03:48:12.656000      27879.72        7.46647000e+00       -2.09629833e-08  25.0512  23.2194  23.4142  0.0000
0202-03-27_03:48:13.004000      27880.07        7.76449900e+00       -1.25326833e-08  25.0512  23.2194  23.4142  0.0000
0202-03-27_03:48:13.350000      27880.41        8.06328100e+00       -1.86683833e-08  25.0482  23.2240  23.4054  0.0000
0202-03-27_03:48:13.700000      27880.76        8.36086600e+00       -2.30686833e-08  25.0482  23.2240  23.4054  0.0000
0202-03-27_03:48:14.047000      27881.11        8.65898300e+00       -1.61273833e-08  25.0482  23.2240  23.4054  0.0000
0202-03-27_03:48:14.406000      27881.47        8.95721900e+00       -1.32144833e-08  25.0400  23.2190  23.3959  0.0000
0202-03-27_03:48:14.754000      27881.82        9.25555400e+00       -5.90128333e-09  25.0400  23.2190  23.3959  0.0000
0202-03-27_03:48:15.100000      27882.16        9.55339000e+00       -1.72428833e-08  25.0400  23.2190  23.3959  0.0000
0202-03-27_03:48:15.460000      27882.52        9.85197600e+00       -1.86063833e-08  25.0329  23.2168  23.3898  0.0000
0202-03-27_03:48:15.816000      27882.88        1.01500900e+01       -1.21608833e-08  25.0329  23.2168  23.3898  0.0000
0202-03-27_03:48:16.190000      27883.26        1.04481500e+01       -7.88448333e-09  25.0329  23.2168  23.3898  0.0000
0202-03-27_03:48:16.582000      27883.64        1.07463900e+01       -1.92261833e-08  25.0488  23.2194  23.4067  0.0000
0202-03-27_03:48:16.930000      27883.99        1.10443400e+01       -2.77788833e-08  25.0488  23.2194  23.4067  0.0000
0202-03-27_03:48:17.280000      27884.34        1.13428400e+01       -4.67436833e-08  25.0488  23.2194  23.4067  0.0000
0202-03-27_03:48:17.637000      27884.70        1.16409400e+01       -4.76113833e-08  25.0334  23.2133  23.3965  0.0000
0202-03-27_03:48:17.984000      27885.05        1.19387000e+01       -3.85008833e-08  25.0334  23.2133  23.3965  0.0000
0202-03-27_03:48:18.336000      27885.40        1.22370800e+01       -3.79417833e-08  25.0410  23.2190  23.4082  0.0000
0202-03-27_03:48:18.684000      27885.75        1.25351500e+01       -2.69693833e-08  25.0410  23.2190  23.4082  0.0000
0202-03-27_03:48:19.030000      27886.09        1.28337000e+01       -1.64329833e-08  25.0410  23.2190  23.4082  0.0000
0202-03-27_03:48:19.390000      27886.45        1.31307500e+01       -1.25903833e-08  25.0412  23.2156  23.4048  0.0000
0202-03-27_03:48:19.742000      27886.80        1.34295600e+01        1.89556167e-08  25.0412  23.2156  23.4048  0.0000
0202-03-27_03:48:20.090000      27887.15        1.37276800e+01        6.31448167e-08  25.0412  23.2156  23.4048  0.0000
0202-03-27_03:48:20.438000      27887.50        1.40258300e+01        1.32434417e-07  25.0349  23.2155  23.3942  0.0000
0202-03-27_03:48:20.785000      27887.85        1.43242500e+01        2.41946817e-07  25.0349  23.2155  23.3942  0.0000
0202-03-27_03:48:21.133000      27888.19        1.46219900e+01        3.79472417e-07  25.0349  23.2155  23.3942  0.0000
0202-03-27_03:48:21.480000      27888.54        1.49205300e+01        6.37480317e-07  25.0385  23.2191  23.3984  0.0000
0202-03-27_03:48:21.830000      27888.89        1.52189200e+01        9.90745917e-07  25.0385  23.2191  23.3984  0.0000
0202-03-27_03:48:22.200000      27889.26        1.55163800e+01        1.49083372e-06  25.0385  23.2191  23.3984  0.0000
0202-03-27_03:48:22.620000      27889.68        1.58146300e+01        2.18707682e-06  25.0479  23.2139  23.3977  0.0000
0202-03-27_03:48:22.980000      27890.04        1.61132000e+01        3.87760772e-06  25.0479  23.2139  23.3977  0.0000
0202-03-27_03:48:23.336000      27890.40        1.64111200e+01        5.61313352e-06  25.0401  23.2205  23.3979  0.0000
0202-03-27_03:48:23.690000      27890.75        1.67094600e+01        7.82246908e-06  25.0401  23.2205  23.3979  0.0000
0202-03-27_03:48:24.050000      27891.11        1.70075000e+01        1.17109938e-05  25.0401  23.2205  23.3979  0.0000
0202-03-27_03:48:24.410000      27891.47        1.73055000e+01        1.56030555e-05  25.0508  23.2178  23.4113  0.0000
0202-03-27_03:48:24.760000      27891.82        1.76036800e+01        2.52737857e-05  25.0508  23.2178  23.4113  0.0000
