Repository: shortlab/2025-devitre-PhD

# 2025-devitre-PhD
Data repository for Alexis Devitre's PhD thesis

File: chapter 6/data/ext_ffj51/Ic/anneal/step03/300k/300 min/Ic_2025-03-28_00-42-42523528_15e19pm2-0nA-anneal300k-300min-22k-.txt
# Ic = 20.59 A, n = 27.41 , Tavg = 22.15 K, 15e19pm2-0nA-anneal300k-300min-22k-
#datetime                        t_s     iHTS_A                vHTS_V                tHTS_K  tTAR_K  tHOL_K  tSPA_K
0202-03-28_00:42:13.440000      51062.27        7.17805000e-03        7.20462500e-10  22.1587  19.3912  19.5854  0.0000
0202-03-28_00:42:13.790000      51062.62        3.08392400e-01        1.84455625e-08  22.1566  19.3802  19.5735  0.0000
0202-03-28_00:42:14.137000      51062.97        6.06781900e-01        1.52227625e-08  22.1566  19.3802  19.5735  0.0000
0202-03-28_00:42:14.496000      51063.32        9.04998100e-01        6.54616250e-09  22.1566  19.3802  19.5735  0.0000
0202-03-28_00:42:14.883000      51063.71        1.20310400e+00        1.83606250e-09  22.1487  19.3859  19.5622  0.0000
0202-03-28_00:42:15.242000      51064.07        1.50113100e+00        1.47269625e-08  22.1487  19.3859  19.5622  0.0000
0202-03-28_00:42:15.590000      51064.42        1.79959600e+00        1.30501625e-08  22.1487  19.3859  19.5622  0.0000
0202-03-28_00:42:15.945000      51064.78        2.09776800e+00        5.29786250e-09  22.1616  19.3850  19.5852  0.0000
0202-03-28_00:42:16.305000      51065.13        2.39561500e+00       -8.37737500e-10  22.1616  19.3850  19.5852  0.0000
0202-03-28_00:42:16.652000      51065.48        2.69325800e+00        8.83056250e-09  22.1492  19.3768  19.5558  0.0000
0202-03-28_00:42:17             51065.83        2.99198100e+00        5.42186250e-09  22.1492  19.3768  19.5558  0.0000
0202-03-28_00:42:17.348000      51066.18        3.29002800e+00        8.27276250e-09  22.1492  19.3768  19.5558  0.0000
0202-03-28_00:42:17.695000      51066.52        3.58803900e+00        1.41604625e-08  22.1566  19.3870  19.5821  0.0000
0202-03-28_00:42:18.043000      51066.87        3.88618100e+00        1.34167625e-08  22.1566  19.3870  19.5821  0.0000
0202-03-28_00:42:18.390000      51067.22        4.18434800e+00        1.06897625e-08  22.1566  19.3870  19.5821  0.0000
0202-03-28_00:42:18.740000      51067.57        4.48223300e+00        1.02559625e-08  22.1521  19.3748  19.5675  0.0000
0202-03-28_00:42:19.086000      51067.92        4.78079300e+00        6.47546250e-09  22.1521  19.3748  19.5675  0.0000
0202-03-28_00:42:19.434000      51068.26        5.07908200e+00        6.78536250e-09  22.1521  19.3748  19.5675  0.0000
0202-03-28_00:42:19.785000      51068.61        5.37725600e+00        8.76856250e-09  22.1467  19.3795  19.5595  0.0000
0202-03-28_00:42:20.140000      51068.97        5.67540700e+00        9.45026250e-09  22.1467  19.3795  19.5595  0.0000
0202-03-28_00:42:20.504000      51069.33        5.97352400e+00        1.84987625e-08  22.1467  19.3795  19.5595  0.0000
0202-03-28_00:42:20.895000      51069.73        6.27163000e+00        2.60597625e-08  22.1615  19.3783  19.5843  0.0000
0202-03-28_00:42:21.242000      51070.07        6.57000000e+00        2.43864625e-08  22.1615  19.3783  19.5843  0.0000
0202-03-28_00:42:21.613000      51070.44        6.86781700e+00        1.69459625e-08  22.1459  19.3700  19.5521  0.0000
0202-03-28_00:42:21.965000      51070.79        7.16597500e+00        2.27693625e-08  22.1459  19.3700  19.5521  0.0000
0202-03-28_00:42:22.320000      51071.15        7.46446800e+00        2.11580625e-08  22.1459  19.3700  19.5521  0.0000
0202-03-28_00:42:22.680000      51071.51        7.76222400e+00        1.47125625e-08  22.1506  19.3801  19.5742  0.0000
0202-03-28_00:42:23.040000      51071.87        8.06050100e+00        1.00643625e-08  22.1506  19.3801  19.5742  0.0000
0202-03-28_00:42:23.387000      51072.22        8.35861400e+00        1.06221625e-08  22.1506  19.3801  19.5742  0.0000
0202-03-28_00:42:23.734000      51072.56        8.65673900e+00        1.06840625e-08  22.1480  19.3684  19.5613  0.0000
0202-03-28_00:42:24.082000      51072.91        8.95444100e+00        1.60759625e-08  22.1480  19.3684  19.5613  0.0000
0202-03-28_00:42:24.438000      51073.27        9.25299800e+00        2.41948625e-08  22.1480  19.3684  19.5613  0.0000
0202-03-28_00:42:24.785000      51073.62        9.55110700e+00        1.86169625e-08  22.1357  19.3732  19.5470  0.0000
0202-03-28_00:42:25.145000      51073.97        9.84919300e+00        2.67977625e-08  22.1357  19.3732  19.5470  0.0000
0202-03-28_00:42:25.550000      51074.38        1.01475400e+01        1.59520625e-08  22.1357  19.3732  19.5470  0.0000
0202-03-28_00:42:25.926000      51074.75        1.04458300e+01        1.35349625e-08  22.1490  19.3730  19.5732  0.0000
0202-03-28_00:42:26.273000      51075.10        1.07435200e+01        3.43296250e-09  22.1490  19.3730  19.5732  0.0000
0202-03-28_00:42:26.620000      51075.45        1.10417100e+01        8.29962500e-10  22.1376  19.3646  19.5414  0.0000
0202-03-28_00:42:26.970000      51075.80        1.13396200e+01        9.69246250e-09  22.1376  19.3646  19.5414  0.0000
0202-03-28_00:42:27.316000      51076.15        1.16381900e+01        3.37396250e-09  22.1376  19.3646  19.5414  0.0000
0202-03-28_00:42:27.664000      51076.49        1.19360000e+01        3.16625000e-11  22.1471  19.3757  19.5682  0.0000
0202-03-28_00:42:28.023000      51076.85        1.22343900e+01       -3.19113750e-09  22.1471  19.3757  19.5682  0.0000
0202-03-28_00:42:28.370000      51077.20        1.25323900e+01        3.16625000e-11  22.1471  19.3757  19.5682  0.0000
0202-03-28_00:42:28.720000      51077.55        1.28302800e+01        3.16625000e-11  22.1414  19.3642  19.5531  0.0000
0202-03-28_00:42:29.066000      51077.89        1.31289100e+01       -2.88123750e-09  22.1414  19.3642  19.5531  0.0000
0202-03-28_00:42:29.414000      51078.24        1.34269300e+01       -5.98003750e-09  22.1414  19.3642  19.5531  0.0000
0202-03-28_00:42:29.760000      51078.59        1.37253300e+01       -6.16593750e-09  22.1369  19.3697  19.5469  0.0000
0202-03-28_00:42:30.110000      51078.94        1.40232400e+01       -7.59133750e-09  22.1369  19.3697  19.5469  0.0000
0202-03-28_00:42:30.457000      51079.29        1.43214700e+01       -1.06901375e-08  22.1369  19.3697  19.5469  0.0000
0202-03-28_00:42:30.805000      51079.63        1.46194300e+01       -9.88443750e-09  22.1505  19.3690  19.5710  0.0000
0202-03-28_00:42:31.152000      51079.98        1.49175400e+01       -1.78173375e-08  22.1505  19.3690  19.5710  0.0000
0202-03-28_00:42:31.530000      51080.36        1.52161100e+01       -1.99865375e-08  22.1505  19.3690  19.5710  0.0000
0202-03-28_00:42:31.926000      51080.75        1.55138400e+01       -1.95526375e-08  22.1355  19.3613  19.5396  0.0000
0202-03-28_00:42:32.273000      51081.10        1.58121100e+01       -1.62060375e-08  22.1355  19.3613  19.5396  0.0000
0202-03-28_00:42:32.620000      51081.45        1.61100800e+01       -2.28374375e-08  22.1355  19.3613  19.5396  0.0000
0202-03-28_00:42:32.970000      51081.80        1.64081500e+01       -2.96547375e-08  22.1392  19.3723  19.5601  0.0000
0202-03-28_00:42:33.324000      51082.16        1.67061300e+01       -3.12041375e-08  22.1392  19.3723  19.5601  0.0000
0202-03-28_00:42:33.670000      51082.50        1.70044800e+01       -2.61221375e-08  22.1439  19.3614  19.5536  0.0000
0202-03-28_00:42:34.020000      51082.85        1.73027700e+01       -3.69059375e-08  22.1439  19.3614  19.5536  0.0000
0202-03-28_00:42:34.367000      51083.20        1.76005800e+01       -4.22977375e-08  22.1439  19.3614  19.5536  0.0000
0202-03-28_00:42:34.720000      51083.55        1.78988800e+01       -4.24217375e-08  22.1372  19.3671  19.5448  0.0000
0202-03-28_00:42:35.080000      51083.91        1.81972000e+01       -3.97567375e-08  22.1372  19.3671  19.5448  0.0000
0202-03-28_00:42:35.426000      51084.25        1.84955100e+01       -3.04604375e-08  22.1372  19.3671  19.5448  0.0000
0202-03-28_00:42:35.773000      51084.60        1.87934500e+01       -3.12041375e-08  22.1491  19.3674  19.5676  0.0000
0202-03-28_00:42:36.130000      51084.96        1.90913100e+01       -1.32311375e-08  22.1491  19.3674  19.5676  0.0000
0202-03-28_00:42:36.496000      51085.33        1.93895200e+01       -1.23015375e-08  22.1491  19.3674  19.5676  0.0000
0202-03-28_00:42:36.902000      51085.73        1.96878100e+01        1.94919625e-08  22.1414  19.3593  19.5380  0.0000
0202-03-28_00:42:37.258000      51086.09        1.99854200e+01        6.00241625e-08  22.1414  19.3593  19.5380  0.0000
0202-03-28_00:42:37.605000      51086.43        2.02847500e+01        9.75813625e-08  22.1480  19.3702  19.5645  0.0000
0202-03-28_00:42:37.953000      51086.78        2.05824300e+01        1.69845062e-07  22.1480  19.3702  19.5645  0.0000
0202-03-28_00:42:38.312000      51087.14        2.08802600e+01        2.71051462e-07  22.1480  19.3702  19.5645  0.0000
0202-03-28_00:42:38.660000      51087.49        2.11790100e+01        4.21218562e-07  22.1475  19.3594  19.5530  0.0000
0202-03-28_00:42:39.008000      51087.84        2.14769500e+01        6.22021262e-07  22.1475  19.3594  19.5530  0.0000
0202-03-28_00:42:39.355000      51088.18        2.17749400e+01        9.04261262e-07  22.1475  19.3594  19.5530  0.0000
0202-03-28_00:42:39.703000      51088.53        2.20735500e+01        1.30109206e-06  22.1445  19.3654  19.5464  0.0000
0202-03-28_00:42:40.060000      51088.89        2.23714100e+01        1.83997066e-06  22.1445  19.3654  19.5464  0.0000
0202-03-28_00:42:40.406000      51089.24        2.26696700e+01        3.00164306e-06  22.1445  19.3654  19.5464  0.0000
0202-03-28_00:42:40.754000      51089.58        2.29676000e+01        4.21023106e-06  22.1597  19.3655  19.5722  0.0000
0202-03-28_00:42:41.100000      51089.93        2.32659200e+01        5.81310840e-06  22.1597  19.3655  19.5722  0.0000
0202-03-28_00:42:41.450000      51090.28        2.35636500e+01        8.04510099e-06  22.1597  19.3655  19.5722  0.0000
0202-03-28_00:42:41.797000      51090.63        2.38622400e+01        1.12631269e-05  22.1512  19.3586  19.5410  0.0000
0202-03-28_00:42:42.145000      51090.97        2.41604400e+01        1.57271914e-05  22.1512  19.3586  19.5410  0.0000
0202-03-28_00:42:42.496000      51091.32        2.44584600e+01        2.22538288e-05  22.1512  19.3586  19.5410  0.0000

File: chapter 6/data/ext_ffj51/Ic/anneal/step03/300k/300 min/Ic_2025-03-28_00-43-28637090_15e19pm2-0nA-anneal300k-300min-22k-.txt
# Ic = 20.55 A, n = 27.01 , Tavg = 22.16 K, 15e19pm2-0nA-anneal300k-300min-22k-
#datetime                        t_s     iHTS_A                vHTS_V                tHTS_K  tTAR_K  tHOL_K  tSPA_K
0202-03-28_00:42:59.656000      51108.48        7.07675400e-03        1.08829200e-08  22.1452  19.3551  19.5343  0.0000
0202-03-28_00:43:00.016000      51108.84        3.08948700e-01        2.89178200e-08  22.1452  19.3551  19.5343  0.0000
0202-03-28_00:43:00.363000      51109.19        6.07137800e-01        2.32161200e-08  22.1452  19.3551  19.5343  0.0000
0202-03-28_00:43:00.710000      51109.54        9.05472900e-01        2.08610200e-08  22.1582  19.3531  19.5557  0.0000
0202-03-28_00:43:01.060000      51109.89        1.20259200e+00       -9.69298000e-09  22.1582  19.3531  19.5557  0.0000
0202-03-28_00:43:01.406000      51110.23        1.50158900e+00        2.69966200e-08  22.1582  19.3531  19.5557  0.0000
0202-03-28_00:43:01.766000      51110.59        1.79980700e+00        2.11089200e-08  22.1419  19.3467  19.5233  0.0000
0202-03-28_00:43:02.113000      51110.94        2.09772400e+00        2.08596200e-08  22.1419  19.3467  19.5233  0.0000
0202-03-28_00:43:02.460000      51111.29        2.39556600e+00        1.22406200e-08  22.1419  19.3467  19.5233  0.0000
0202-03-28_00:43:02.810000      51111.64        2.69369800e+00        6.53752000e-09  22.1583  19.3571  19.5547  0.0000
0202-03-28_00:43:03.156000      51111.99        2.99239700e+00        3.12882000e-09  22.1583  19.3571  19.5547  0.0000
0202-03-28_00:43:03.540000      51112.37        3.29039900e+00        3.43872000e-09  22.1583  19.3571  19.5547  0.0000
0202-03-28_00:43:03.914000      51112.74        3.58879900e+00        1.37886200e-08  22.1509  19.3441  19.5368  0.0000
0202-03-28_00:43:04.260000      51113.09        3.88677700e+00        9.45032000e-09  22.1509  19.3441  19.5368  0.0000
0202-03-28_00:43:04.610000      51113.44        4.18446000e+00        1.05659200e-08  22.1444  19.3512  19.5311  0.0000
0202-03-28_00:43:04.957000      51113.79        4.48278900e+00        1.83748200e-08  22.1444  19.3512  19.5311  0.0000
0202-03-28_00:43:05.305000      51114.13        4.78121100e+00        1.78790200e-08  22.1444  19.3512  19.5311  0.0000
0202-03-28_00:43:05.652000      51114.48        5.07911100e+00        1.12476200e-08  22.1577  19.3492  19.5526  0.0000
0202-03-28_00:43:06             51114.83        5.37712600e+00        8.52072000e-09  22.1577  19.3492  19.5526  0.0000
0202-03-28_00:43:06.348000      51115.18        5.67540100e+00        7.65302000e-09  22.1577  19.3492  19.5526  0.0000
0202-03-28_00:43:06.695000      51115.52        5.97361500e+00        8.14882000e-09  22.1399  19.3430  19.5202  0.0000
0202-03-28_00:43:07.055000      51115.88        6.27166800e+00        6.04162000e-09  22.1399  19.3430  19.5202  0.0000
0202-03-28_00:43:07.402000      51116.23        6.56949400e+00        1.62057200e-08  22.1399  19.3430  19.5202  0.0000
0202-03-28_00:43:07.750000      51116.58        6.86788000e+00        1.50281200e-08  22.1465  19.3530  19.5460  0.0000
0202-03-28_00:43:08.098000      51116.93        7.16611300e+00        1.59558200e-08  22.1465  19.3530  19.5460  0.0000
0202-03-28_00:43:08.445000      51117.27        7.46418200e+00        1.48993200e-08  22.1465  19.3530  19.5460  0.0000
0202-03-28_00:43:08.800000      51117.63        7.76255100e+00        1.24822200e-08  22.1450  19.3399  19.5300  0.0000
0202-03-28_00:43:09.150000      51117.98        8.06072900e+00        1.62627200e-08  22.1450  19.3399  19.5300  0.0000
0202-03-28_00:43:09.550000      51118.38        8.35864000e+00        1.03131200e-08  22.1450  19.3399  19.5300  0.0000
0202-03-28_00:43:09.914000      51118.74        8.65671700e+00        1.13047200e-08  22.1389  19.3476  19.5256  0.0000
0202-03-28_00:43:10.260000      51119.09        8.95506300e+00        3.97020000e-10  22.1389  19.3476  19.5256  0.0000
0202-03-28_00:43:10.620000      51119.45        9.25321200e+00       -1.83418000e-09  22.1500  19.3448  19.5462  0.0000
0202-03-28_00:43:10.980000      51119.81        9.55135600e+00        4.17752000e-09  22.1500  19.3448  19.5462  0.0000
0202-03-28_00:43:11.330000      51120.16        9.84954700e+00        1.57452000e-09  22.1500  19.3448  19.5462  0.0000
0202-03-28_00:43:11.676000      51120.50        1.01475800e+01       -2.08208000e-09  22.1383  19.3398  19.5171  0.0000
0202-03-28_00:43:12.030000      51120.86        1.04456000e+01       -3.50748000e-09  22.1383  19.3398  19.5171  0.0000
0202-03-28_00:43:12.380000      51121.21        1.07440700e+01        5.20920000e-10  22.1383  19.3398  19.5171  0.0000
0202-03-28_00:43:12.727000      51121.56        1.10419200e+01       -3.56948000e-09  22.1470  19.3491  19.5450  0.0000
0202-03-28_00:43:13.074000      51121.90        1.13401900e+01       -4.25118000e-09  22.1470  19.3491  19.5450  0.0000
0202-03-28_00:43:13.420000      51122.25        1.16379800e+01       -1.34855800e-08  22.1470  19.3491  19.5450  0.0000
0202-03-28_00:43:13.780000      51122.61        1.19362500e+01       -1.63359800e-08  22.1432  19.3361  19.5289  0.0000
0202-03-28_00:43:14.130000      51122.96        1.22345200e+01       -4.43368000e-09  22.1432  19.3361  19.5289  0.0000
0202-03-28_00:43:14.477000      51123.31        1.25321300e+01       -6.91128000e-09  22.1432  19.3361  19.5289  0.0000
0202-03-28_00:43:14.830000      51123.66        1.28305100e+01       -1.47201800e-08  22.1333  19.3441  19.5219  0.0000
0202-03-28_00:43:15.170000      51124.00        1.31288500e+01       -1.33566800e-08  22.1333  19.3441  19.5219  0.0000
0202-03-28_00:43:15.562000      51124.39        1.34269500e+01       -1.45342800e-08  22.1333  19.3441  19.5219  0.0000
0202-03-28_00:43:15.926000      51124.76        1.37252700e+01        4.12042000e-09  22.1436  19.3402  19.5391  0.0000
0202-03-28_00:43:16.273000      51125.10        1.40230800e+01       -5.27780000e-10  22.1436  19.3402  19.5391  0.0000
0202-03-28_00:43:16.630000      51125.46        1.43214700e+01       -5.91968000e-09  22.1436  19.3402  19.5391  0.0000
0202-03-28_00:43:16.977000      51125.80        1.46192000e+01       -3.68848000e-09  22.1363  19.3353  19.5102  0.0000
0202-03-28_00:43:17.320000      51126.15        1.49171500e+01       -1.34806800e-08  22.1363  19.3353  19.5102  0.0000
0202-03-28_00:43:17.668000      51126.50        1.52155400e+01       -1.27369800e-08  22.1463  19.3458  19.5416  0.0000
0202-03-28_00:43:18.016000      51126.85        1.55136900e+01       -9.88608000e-09  22.1463  19.3458  19.5416  0.0000
0202-03-28_00:43:18.363000      51127.19        1.58121700e+01       -2.12275800e-08  22.1463  19.3458  19.5416  0.0000
0202-03-28_00:43:18.710000      51127.54        1.61100200e+01       -2.33347800e-08  22.1451  19.3327  19.5272  0.0000
0202-03-28_00:43:19.066000      51127.90        1.64082800e+01       -2.51320800e-08  22.1451  19.3327  19.5272  0.0000
0202-03-28_00:43:19.414000      51128.24        1.67064000e+01       -1.83767800e-08  22.1451  19.3327  19.5272  0.0000
0202-03-28_00:43:19.760000      51128.59        1.70045500e+01       -1.50917800e-08  22.1392  19.3418  19.5228  0.0000
0202-03-28_00:43:20.110000      51128.94        1.73029100e+01       -1.70745800e-08  22.1392  19.3418  19.5228  0.0000
0202-03-28_00:43:20.457000      51129.29        1.76012000e+01       -2.21565800e-08  22.1392  19.3418  19.5228  0.0000
0202-03-28_00:43:20.816000      51129.64        1.78992400e+01       -1.77562800e-08  22.1460  19.3381  19.5386  0.0000
0202-03-28_00:43:21.160000      51129.99        1.81974800e+01       -7.77818000e-09  22.1460  19.3381  19.5386  0.0000
0202-03-28_00:43:21.562000      51130.39        1.84951600e+01       -3.87368000e-09  22.1460  19.3381  19.5386  0.0000
0202-03-28_00:43:21.914000      51130.74        1.87932400e+01       -5.29918000e-09  22.1308  19.3339  19.5042  0.0000
0202-03-28_00:43:22.260000      51131.09        1.90915900e+01        3.81122000e-09  22.1308  19.3339  19.5042  0.0000
0202-03-28_00:43:22.610000      51131.44        1.93897700e+01        1.66402200e-08  22.1308  19.3339  19.5042  0.0000
0202-03-28_00:43:22.960000      51131.79        1.96878900e+01        4.09967200e-08  22.1435  19.3439  19.5381  0.0000
0202-03-28_00:43:23.310000      51132.14        1.99857900e+01        8.20865200e-08  22.1435  19.3439  19.5381  0.0000
0202-03-28_00:43:23.664000      51132.49        2.02842500e+01        1.23610220e-07  22.1438  19.3310  19.5212  0.0000
0202-03-28_00:43:24.010000      51132.84        2.05821300e+01        1.86515520e-07  22.1438  19.3310  19.5212  0.0000
0202-03-28_00:43:24.367000      51133.20        2.08804100e+01        3.03153820e-07  22.1438  19.3310  19.5212  0.0000
0202-03-28_00:43:24.727000      51133.56        2.11789100e+01        4.48052920e-07  22.1433  19.3406  19.5244  0.0000
0202-03-28_00:43:25.074000      51133.90        2.14770700e+01        6.49225920e-07  22.1433  19.3406  19.5244  0.0000
0202-03-28_00:43:25.420000      51134.25        2.17749100e+01        9.21051320e-07  22.1433  19.3406  19.5244  0.0000
0202-03-28_00:43:25.780000      51134.61        2.20714600e+01        1.30071792e-06  22.1579  19.3367  19.5448  0.0000
0202-03-28_00:43:26.130000      51134.96        2.23723200e+01        1.84709772e-06  22.1579  19.3367  19.5448  0.0000
0202-03-28_00:43:26.477000      51135.31        2.26696200e+01        3.01056652e-06  22.1579  19.3367  19.5448  0.0000
0202-03-28_00:43:26.830000      51135.66        2.29675800e+01        4.16449102e-06  22.1441  19.3333  19.5117  0.0000
0202-03-28_00:43:27.176000      51136.00        2.32659400e+01        5.73848646e-06  22.1441  19.3333  19.5117  0.0000
0202-03-28_00:43:27.547000      51136.38        2.35637400e+01        7.94649275e-06  22.1441  19.3333  19.5117  0.0000
0202-03-28_00:43:27.920000      51136.75        2.38622800e+01        1.10618225e-05  22.1616  19.3437  19.5457  0.0000
0202-03-28_00:43:28.266000      51137.10        2.41601500e+01        1.55896548e-05  22.1616  19.3437  19.5457  0.0000
0202-03-28_00:43:28.620000      51137.45        2.44579900e+01        2.22451352e-05  22.1603  19.3320  19.5224  0.0000

File: chapter 6/data/ext_ffj51/Ic/anneal/step03/300k/300 min/Ic_2025-03-28_00-44-14692259_15e19pm2-0nA-anneal300k-300min-22k-.txt
# Ic = 20.58 A, n = 27.20 , Tavg = 22.15 K, 15e19pm2-0nA-anneal300k-300min-22k-
#datetime                        t_s     iHTS_A                vHTS_V                tHTS_K  tTAR_K  tHOL_K  tSPA_K
0202-03-28_00:43:45.630000      51154.46        6.89893800e-03       -2.20250000e-09  22.1448  19.3323  19.5151  0.0000
0202-03-28_00:43:45.977000      51154.81        3.08405300e-01        5.66840000e-09  22.1592  19.3265  19.5291  0.0000
0202-03-28_00:43:46.336000      51155.17        6.06590000e-01        4.05700000e-09  22.1592  19.3265  19.5291  0.0000
0202-03-28_00:43:46.684000      51155.51        9.05162100e-01       -1.27290000e-09  22.1445  19.3241  19.5017  0.0000
0202-03-28_00:43:47.030000      51155.86        1.20319400e+00       -2.69830000e-09  22.1445  19.3241  19.5017  0.0000
0202-03-28_00:43:47.380000      51156.21        1.50143400e+00        2.62443000e-08  22.1445  19.3241  19.5017  0.0000
0202-03-28_00:43:47.727000      51156.56        1.79981900e+00        1.87453000e-08  22.1502  19.3326  19.5295  0.0000
0202-03-28_00:43:48.086000      51156.91        2.09755000e+00        1.44689000e-08  22.1502  19.3326  19.5295  0.0000
0202-03-28_00:43:48.434000      51157.26        2.39572700e+00        1.96129000e-08  22.1502  19.3326  19.5295  0.0000
0202-03-28_00:43:48.780000      51157.61        2.69405300e+00        1.89925000e-08  22.1486  19.3196  19.5087  0.0000
0202-03-28_00:43:49.130000      51157.96        2.99250900e+00        2.41353000e-08  22.1486  19.3196  19.5087  0.0000
0202-03-28_00:43:49.477000      51158.31        3.29011400e+00        1.83713000e-08  22.1486  19.3196  19.5087  0.0000
0202-03-28_00:43:49.836000      51158.67        3.58817400e+00        9.69470000e-09  22.1482  19.3302  19.5166  0.0000
0202-03-28_00:43:50.184000      51159.01        3.88672500e+00        1.97968000e-08  22.1482  19.3302  19.5166  0.0000
0202-03-28_00:43:50.586000      51159.41        4.18462800e+00        2.25237000e-08  22.1482  19.3302  19.5166  0.0000
0202-03-28_00:43:50.938000      51159.77        4.48214000e+00        2.09743000e-08  22.1495  19.3234  19.5230  0.0000
0202-03-28_00:43:51.285000      51160.12        4.78105300e+00        2.28956000e-08  22.1495  19.3234  19.5230  0.0000
0202-03-28_00:43:51.645000      51160.47        5.07901800e+00        2.38872000e-08  22.1384  19.3209  19.4964  0.0000
0202-03-28_00:43:52.004000      51160.83        5.37736600e+00        1.55204000e-08  22.1384  19.3209  19.4964  0.0000
0202-03-28_00:43:52.350000      51161.18        5.67523900e+00        2.57464000e-08  22.1384  19.3209  19.4964  0.0000
0202-03-28_00:43:52.700000      51161.53        5.97360200e+00        2.07884000e-08  22.1484  19.3287  19.5279  0.0000
0202-03-28_00:43:53.055000      51161.88        6.27166100e+00        6.53400000e-09  22.1484  19.3287  19.5279  0.0000
0202-03-28_00:43:53.402000      51162.23        6.57000700e+00        1.42190000e-08  22.1484  19.3287  19.5279  0.0000
0202-03-28_00:43:53.750000      51162.58        6.86779700e+00        9.88070000e-09  22.1382  19.3153  19.4997  0.0000
0202-03-28_00:43:54.098000      51162.93        7.16625600e+00        7.27770000e-09  22.1382  19.3153  19.4997  0.0000
0202-03-28_00:43:54.445000      51163.27        7.46414600e+00        5.04650000e-09  22.1382  19.3153  19.4997  0.0000
0202-03-28_00:43:54.805000      51163.63        7.76251300e+00       -1.33220000e-09  22.1418  19.3264  19.5085  0.0000
0202-03-28_00:43:55.152000      51163.98        8.06056400e+00        9.76450000e-09  22.1418  19.3264  19.5085  0.0000
0202-03-28_00:43:55.540000      51164.37        8.35882700e+00        1.49705000e-08  22.1418  19.3264  19.5085  0.0000
0202-03-28_00:43:55.918000      51164.75        8.65664300e+00        1.02603000e-08  22.1513  19.3189  19.5207  0.0000
0202-03-28_00:43:56.266000      51165.10        8.95510300e+00       -5.23360000e-09  22.1513  19.3189  19.5207  0.0000
0202-03-28_00:43:56.617000      51165.45        9.25354000e+00       -2.07280000e-09  22.1384  19.3163  19.4942  0.0000
0202-03-28_00:43:56.960000      51165.79        9.55145400e+00       -2.19680000e-09  22.1384  19.3163  19.4942  0.0000
0202-03-28_00:43:57.320000      51166.15        9.84912200e+00       -7.96050000e-09  22.1384  19.3163  19.4942  0.0000
0202-03-28_00:43:57.680000      51166.51        1.01474200e+01       -3.68420000e-09  22.1463  19.3239  19.5251  0.0000
0202-03-28_00:43:58.040000      51166.87        1.04458400e+01        7.78100000e-10  22.1463  19.3239  19.5251  0.0000
0202-03-28_00:43:58.387000      51167.22        1.07437700e+01        6.47980000e-09  22.1463  19.3239  19.5251  0.0000
0202-03-28_00:43:58.734000      51167.57        1.10416500e+01       -6.41110000e-09  22.1357  19.3099  19.4966  0.0000
0202-03-28_00:43:59.082000      51167.91        1.13401400e+01       -1.19270000e-08  22.1357  19.3099  19.4966  0.0000
0202-03-28_00:43:59.430000      51168.26        1.16378600e+01       -1.22988000e-08  22.1357  19.3099  19.4966  0.0000
0202-03-28_00:43:59.790000      51168.62        1.19360900e+01       -6.34910000e-09  22.1331  19.3208  19.5025  0.0000
0202-03-28_00:44:00.137000      51168.97        1.22342400e+01       -2.76000000e-11  22.1331  19.3208  19.5025  0.0000
0202-03-28_00:44:00.490000      51169.32        1.25322400e+01       -9.38600000e-09  22.1331  19.3208  19.5025  0.0000
0202-03-28_00:44:00.867000      51169.69        1.28309200e+01       -3.49850000e-09  22.1420  19.3146  19.5151  0.0000
0202-03-28_00:44:01.210000      51170.04        1.31289200e+01       -1.37246000e-08  22.1420  19.3146  19.5151  0.0000
0202-03-28_00:44:01.582000      51170.41        1.34267700e+01       -7.89890000e-09  22.1420  19.3146  19.5151  0.0000
0202-03-28_00:44:01.934000      51170.76        1.37254400e+01       -1.57730000e-09  22.1296  19.3130  19.4893  0.0000
0202-03-28_00:44:02.280000      51171.11        1.40231900e+01       -1.00060000e-08  22.1296  19.3130  19.4893  0.0000
0202-03-28_00:44:02.633000      51171.46        1.43211200e+01       -2.74832000e-08  22.1296  19.3130  19.4893  0.0000
0202-03-28_00:44:02.980000      51171.81        1.46194000e+01       -3.10778000e-08  22.1393  19.3207  19.5181  0.0000
0202-03-28_00:44:03.330000      51172.16        1.49175300e+01       -3.08918000e-08  22.1393  19.3207  19.5181  0.0000
0202-03-28_00:44:03.676000      51172.51        1.52162300e+01       -2.96523000e-08  22.1375  19.3071  19.4956  0.0000
0202-03-28_00:44:04.023000      51172.85        1.55134200e+01       -2.76071000e-08  22.1375  19.3071  19.4956  0.0000
0202-03-28_00:44:04.370000      51173.20        1.58121300e+01       -2.73592000e-08  22.1375  19.3071  19.4956  0.0000
0202-03-28_00:44:04.720000      51173.55        1.61102000e+01       -3.41765000e-08  22.1327  19.3177  19.4997  0.0000
0202-03-28_00:44:05.080000      51173.91        1.64083300e+01       -4.19855000e-08  22.1327  19.3177  19.4997  0.0000
0202-03-28_00:44:05.426000      51174.25        1.67067000e+01       -3.98783000e-08  22.1327  19.3177  19.4997  0.0000
0202-03-28_00:44:05.773000      51174.60        1.70046400e+01       -5.07860000e-08  22.1470  19.3110  19.5151  0.0000
0202-03-28_00:44:06.120000      51174.95        1.73028200e+01       -5.57441000e-08  22.1470  19.3110  19.5151  0.0000
0202-03-28_00:44:06.470000      51175.30        1.76010900e+01       -5.58689000e-08  22.1470  19.3110  19.5151  0.0000
0202-03-28_00:44:06.824000      51175.66        1.78991300e+01       -5.17174000e-08  22.1275  19.3089  19.4838  0.0000
0202-03-28_00:44:07.170000      51176.00        1.81972300e+01       -4.35366000e-08  22.1275  19.3089  19.4838  0.0000
0202-03-28_00:44:07.530000      51176.36        1.84950500e+01       -4.98582000e-08  22.1275  19.3089  19.4838  0.0000
0202-03-28_00:44:07.906000      51176.74        1.87935400e+01       -4.34747000e-08  22.1442  19.3169  19.5150  0.0000
0202-03-28_00:44:08.270000      51177.10        1.90917600e+01       -4.22351000e-08  22.1442  19.3169  19.5150  0.0000
0202-03-28_00:44:08.617000      51177.45        1.93903800e+01       -2.74849000e-08  22.1442  19.3169  19.5150  0.0000
0202-03-28_00:44:08.965000      51177.79        1.96875500e+01       -7.90060000e-09  22.1358  19.3039  19.4905  0.0000
0202-03-28_00:44:09.320000      51178.15        1.99861000e+01        3.65359000e-08  22.1358  19.3039  19.4905  0.0000
0202-03-28_00:44:09.680000      51178.51        2.02842200e+01        8.14683000e-08  22.1335  19.3154  19.4960  0.0000
0202-03-28_00:44:10.040000      51178.87        2.05825000e+01        1.53050200e-07  22.1335  19.3154  19.4960  0.0000
0202-03-28_00:44:10.395000      51179.22        2.08805000e+01        2.64730400e-07  22.1335  19.3154  19.4960  0.0000
0202-03-28_00:44:10.742000      51179.57        2.11789500e+01        3.90169200e-07  22.1464  19.3096  19.5110  0.0000
0202-03-28_00:44:11.090000      51179.92        2.14769900e+01        5.86446200e-07  22.1464  19.3096  19.5110  0.0000
0202-03-28_00:44:11.438000      51180.27        2.17748200e+01        8.66576200e-07  22.1464  19.3096  19.5110  0.0000
0202-03-28_00:44:11.793000      51180.62        2.20734400e+01        1.24896620e-06  22.1301  19.3086  19.4836  0.0000
0202-03-28_00:44:12.140000      51180.97        2.23713500e+01        1.79695520e-06  22.1301  19.3086  19.4836  0.0000
0202-03-28_00:44:12.496000      51181.33        2.26695500e+01        2.91567840e-06  22.1301  19.3086  19.4836  0.0000
0202-03-28_00:44:12.914000      51181.74        2.29680400e+01        4.03811995e-06  22.1444  19.3166  19.5133  0.0000
0202-03-28_00:44:13.270000      51182.10        2.32661100e+01        5.52851111e-06  22.1444  19.3166  19.5133  0.0000
0202-03-28_00:44:13.633000      51182.46        2.35632800e+01        7.83295282e-06  22.1444  19.3166  19.5133  0.0000
0202-03-28_00:44:13.980000      51182.81        2.38625500e+01        1.09279563e-05  22.1465  19.3036  19.4914  0.0000
0202-03-28_00:44:14.324000      51183.16        2.41604100e+01        1.52179258e-05  22.1465  19.3036  19.4914  0.0000
0202-03-28_00:44:14.676000      51183.50        2.44587200e+01        2.19693490e-05  22.1520  19.3150  19.5010  0.0000

File: chapter 6/data/ext_ffj51/Ic/anneal/step03/300k/300 min/Ic_2025-03-28_00-45-00747906_15e19pm2-0nA-anneal300k-300min-22k-.txt
# Ic =  nan A, n =  nan , Tavg = 22.16 K, 15e19pm2-0nA-anneal300k-300min-22k-
#datetime                        t_s     iHTS_A                vHTS_V                tHTS_K  tTAR_K  tHOL_K  tSPA_K
0202-03-28_00:44:31.680000      51200.51        6.74287800e-03        3.93756667e-09  22.1366  19.3001  19.4769  0.0000
0202-03-28_00:44:32.040000      51200.87        3.08655800e-01        1.45353667e-08  22.1366  19.3001  19.4769  0.0000
0202-03-28_00:44:32.387000      51201.22        6.06297600e-01        1.86257667e-08  22.1366  19.3001  19.4769  0.0000
0202-03-28_00:44:32.734000      51201.56        9.05307000e-01        1.78200667e-08  22.1491  19.3083  19.5080  0.0000
0202-03-28_00:44:33.082000      51201.91        1.20287500e+00        1.78820667e-08  22.1491  19.3083  19.5080  0.0000
0202-03-28_00:44:33.430000      51202.26        1.50123200e+00        1.49072667e-08  22.1491  19.3083  19.5080  0.0000
0202-03-28_00:44:33.785000      51202.61        1.79944000e+00        7.47016667e-09  22.1401  19.2946  19.4815  0.0000
0202-03-28_00:44:34.133000      51202.96        2.09756700e+00        2.17865667e-08  22.1401  19.2946  19.4815  0.0000
0202-03-28_00:44:34.492000      51203.32        2.39586800e+00        1.45353667e-08  22.1401  19.2946  19.4815  0.0000
0202-03-28_00:44:34.914000      51203.74        2.69387200e+00        2.11047667e-08  22.1363  19.3047  19.4845  0.0000
0202-03-28_00:44:35.273000      51204.10        2.99222800e+00        2.66198667e-08  22.1363  19.3047  19.4845  0.0000
0202-03-28_00:44:35.633000      51204.46        3.29051600e+00        2.38254667e-08  22.1363  19.3047  19.4845  0.0000
0202-03-28_00:44:35.980000      51204.81        3.58833800e+00        2.51873667e-08  22.1473  19.2984  19.4990  0.0000
0202-03-28_00:44:36.330000      51205.16        3.88641600e+00        1.46514667e-08  22.1473  19.2984  19.4990  0.0000
0202-03-28_00:44:36.684000      51205.51        4.18457500e+00        9.81736667e-09  22.1321  19.2955  19.4687  0.0000
0202-03-28_00:44:37.035000      51205.86        4.48287600e+00        2.23984667e-08  22.1321  19.2955  19.4687  0.0000
0202-03-28_00:44:37.383000      51206.21        4.78088000e+00        1.69445667e-08  22.1321  19.2955  19.4687  0.0000
0202-03-28_00:44:37.730000      51206.56        5.07868800e+00        1.50233667e-08  22.1431  19.3041  19.5034  0.0000
0202-03-28_00:44:38.074000      51206.91        5.37741000e+00        1.52712667e-08  22.1431  19.3041  19.5034  0.0000
0202-03-28_00:44:38.420000      51207.25        5.67533300e+00        2.69226667e-08  22.1431  19.3041  19.5034  0.0000
0202-03-28_00:44:38.770000      51207.60        5.97374900e+00        1.54571667e-08  22.1397  19.2904  19.4793  0.0000
0202-03-28_00:44:39.117000      51207.95        6.27243000e+00        1.27301667e-08  22.1397  19.2904  19.4793  0.0000
0202-03-28_00:44:39.465000      51208.30        6.57041800e+00        1.31020667e-08  22.1397  19.2904  19.4793  0.0000
0202-03-28_00:44:39.816000      51208.65        6.86805900e+00        1.09329667e-08  22.1356  19.3001  19.4830  0.0000
0202-03-28_00:44:40.164000      51208.99        7.16618300e+00        6.28476667e-09  22.1356  19.3001  19.4830  0.0000
0202-03-28_00:44:40.540000      51209.37        7.46437200e+00        3.43386667e-09  22.1356  19.3001  19.4830  0.0000
0202-03-28_00:44:40.918000      51209.75        7.76266900e+00        8.63976667e-09  22.1440  19.2944  19.4982  0.0000
0202-03-28_00:44:41.266000      51210.09        8.06117100e+00        8.57966667e-09  22.1440  19.2944  19.4982  0.0000
0202-03-28_00:44:41.620000      51210.45        8.35901000e+00        8.14866667e-09  22.1440  19.2944  19.4982  0.0000
0202-03-28_00:44:41.973000      51210.80        8.65692700e+00        4.92596667e-09  22.1272  19.2916  19.4685  0.0000
0202-03-28_00:44:42.320000      51211.15        8.95522700e+00        1.81267667e-08  22.1272  19.2916  19.4685  0.0000
0202-03-28_00:44:42.668000      51211.50        9.25406800e+00        7.46696667e-09  22.1401  19.3003  19.5001  0.0000
0202-03-28_00:44:43.016000      51211.85        9.55087300e+00        8.39656667e-09  22.1401  19.3003  19.5001  0.0000
0202-03-28_00:44:43.363000      51212.19        9.84925300e+00        5.42176667e-09  22.1401  19.3003  19.5001  0.0000
0202-03-28_00:44:43.710000      51212.54        1.01474700e+01        5.54566667e-09  22.1328  19.2870  19.4755  0.0000
0202-03-28_00:44:44.062000      51212.89        1.04455000e+01       -5.60993333e-09  22.1328  19.2870  19.4755  0.0000
0202-03-28_00:44:44.410000      51213.24        1.07438600e+01       -1.14356333e-08  22.1328  19.2870  19.4755  0.0000
0202-03-28_00:44:44.758000      51213.59        1.10417600e+01       -1.42245333e-08  22.1270  19.2979  19.4781  0.0000
0202-03-28_00:44:45.105000      51213.93        1.13402800e+01       -1.20554333e-08  22.1270  19.2979  19.4781  0.0000
0202-03-28_00:44:45.453000      51214.28        1.16384800e+01       -9.32853333e-09  22.1270  19.2979  19.4781  0.0000
0202-03-28_00:44:45.812000      51214.64        1.19365100e+01       -1.71994333e-08  22.1355  19.2922  19.4911  0.0000
0202-03-28_00:44:46.156000      51214.99        1.22346200e+01       -3.31683333e-09  22.1355  19.2922  19.4911  0.0000
0202-03-28_00:44:46.570000      51215.40        1.25325900e+01       -5.42403333e-09  22.1355  19.2922  19.4911  0.0000
0202-03-28_00:44:46.914000      51215.75        1.28308900e+01       -1.02373333e-09  22.1216  19.2893  19.4634  0.0000
0202-03-28_00:44:47.266000      51216.09        1.31292300e+01       -1.13739333e-08  22.1216  19.2893  19.4634  0.0000
0202-03-28_00:44:47.617000      51216.45        1.34274200e+01       -1.13121333e-08  22.1216  19.2893  19.4634  0.0000
0202-03-28_00:44:47.965000      51216.80        1.37254600e+01       -1.11262333e-08  22.1343  19.2978  19.4929  0.0000
0202-03-28_00:44:48.312000      51217.14        1.40235200e+01       -1.13121333e-08  22.1343  19.2978  19.4929  0.0000
0202-03-28_00:44:48.660000      51217.49        1.43216900e+01       -1.05684333e-08  22.1276  19.2843  19.4721  0.0000
0202-03-28_00:44:49.016000      51217.84        1.46202500e+01       -9.45283333e-09  22.1276  19.2843  19.4721  0.0000
0202-03-28_00:44:49.363000      51218.19        1.49180400e+01       -2.75943333e-09  22.1276  19.2843  19.4721  0.0000
0202-03-28_00:44:49.710000      51218.54        1.52159400e+01       -1.03825333e-08  22.1303  19.2949  19.4778  0.0000
0202-03-28_00:44:50.066000      51218.90        1.55142400e+01       -9.20493333e-09  22.1303  19.2949  19.4778  0.0000
0202-03-28_00:44:50.426000      51219.25        1.58123100e+01       -1.49687333e-08  22.1303  19.2949  19.4778  0.0000
0202-03-28_00:44:50.785000      51219.61        1.61104100e+01       -1.47208333e-08  22.1410  19.2899  19.4951  0.0000
0202-03-28_00:44:51.133000      51219.96        1.64087300e+01       -1.48447333e-08  22.1410  19.2899  19.4951  0.0000
0202-03-28_00:44:51.484000      51220.31        1.67065400e+01       -2.45129333e-08  22.1410  19.2899  19.4951  0.0000
0202-03-28_00:44:51.900000      51220.73        1.70047200e+01       -2.61863333e-08  22.1284  19.2872  19.4679  0.0000
0202-03-28_00:44:52.246000      51221.08        1.73029800e+01       -3.02147333e-08  22.1284  19.2872  19.4679  0.0000
0202-03-28_00:44:52.610000      51221.44        1.76013400e+01       -2.78596333e-08  22.1393  19.2964  19.4960  0.0000
0202-03-28_00:44:52.957000      51221.79        1.78994500e+01       -2.39553333e-08  22.1393  19.2964  19.4960  0.0000
0202-03-28_00:44:53.316000      51222.14        1.81974700e+01       -2.60628333e-08  22.1393  19.2964  19.4960  0.0000
0202-03-28_00:44:53.664000      51222.49        1.84959400e+01       -3.58550333e-08  22.1294  19.2833  19.4727  0.0000
0202-03-28_00:44:54.020000      51222.85        1.87938100e+01       -2.05470333e-08  22.1294  19.2833  19.4727  0.0000
0202-03-28_00:44:54.380000      51223.21        1.90920000e+01       -2.27161333e-08  22.1294  19.2833  19.4727  0.0000
0202-03-28_00:44:54.727000      51223.56        1.93902400e+01       -1.58243333e-09  22.1289  19.2935  19.4745  0.0000
0202-03-28_00:44:55.074000      51223.90        1.96886100e+01        1.83737667e-08  22.1289  19.2935  19.4745  0.0000
0202-03-28_00:44:55.420000      51224.25        1.99865800e+01        4.01891667e-08  22.1289  19.2935  19.4745  0.0000
0202-03-28_00:44:55.770000      51224.60        2.02844600e+01        8.54314667e-08  22.1381  19.2880  19.4879  0.0000
0202-03-28_00:44:56.117000      51224.95        2.05827200e+01        1.57819067e-07  22.1381  19.2880  19.4879  0.0000
0202-03-28_00:44:56.465000      51225.29        2.08812400e+01        2.52146167e-07  22.1381  19.2880  19.4879  0.0000
0202-03-28_00:44:56.812000      51225.64        2.11793100e+01        3.88120867e-07  22.1241  19.2847  19.4589  0.0000
0202-03-28_00:44:57.160000      51225.99        2.14773500e+01        5.82600667e-07  22.1241  19.2847  19.4589  0.0000
0202-03-28_00:44:57.570000      51226.40        2.17754100e+01        8.53930367e-07  22.1241  19.2847  19.4589  0.0000
0202-03-28_00:44:57.920000      51226.75        2.20732600e+01        1.24158847e-06  22.1397  19.2938  19.4929  0.0000
0202-03-28_00:44:58.270000      51227.10        2.23719300e+01        1.75827997e-06  22.1397  19.2938  19.4929  0.0000
0202-03-28_00:44:58.620000      51227.45        2.26698000e+01        2.90947887e-06  22.1397  19.2938  19.4929  0.0000
0202-03-28_00:44:58.977000      51227.80        2.29684200e+01        4.06364943e-06  22.1345  19.2805  19.4668  0.0000
0202-03-28_00:44:59.324000      51228.15        2.32665700e+01        5.61657549e-06  22.1345  19.2805  19.4668  0.0000
0202-03-28_00:44:59.670000      51228.50        2.35647200e+01        7.74736331e-06  22.1377  19.2915  19.4758  0.0000
0202-03-28_00:45:00.020000      51228.85        2.38624500e+01        1.06907150e-05  22.1377  19.2915  19.4758  0.0000
0202-03-28_00:45:00.367000      51229.20        2.41609900e+01        1.50121082e-05  22.1377  19.2915  19.4758  0.0000
0202-03-28_00:45:00.715000      51229.54        2.44593900e+01        2.17087508e-05  22.1575  19.2870  19.4929  0.0000
