Repository: shortlab/2025-devitre-PhD

# 2025-devitre-PhD
Data repository for Alexis Devitre's PhD thesis

File: chapter 6/data/ext_ffj51/Ic/anneal/step03/300k/720 min/Ic_2025-03-28_11-02-08375394_15e19pm2-0nA-anneal300k-720min-22k-.txt
# Ic = 20.86 A, n = 27.04 , Tavg = 22.37 K, 15e19pm2-0nA-anneal300k-720min-22k-
#datetime                        t_s     iHTS_A                vHTS_V                tHTS_K  tTAR_K  tHOL_K  tSPA_K
0202-03-28_11:01:38.810000      88227.64        7.03828300e-03       -8.87288333e-09  22.3584  19.3696  19.5649  0.0000
0202-03-28_11:01:39.156000      88227.99        3.08371200e-01        1.01537167e-08  22.3584  19.3696  19.5649  0.0000
0202-03-28_11:01:39.547000      88228.38        6.06378100e-01        2.28588167e-08  22.3584  19.3696  19.5649  0.0000
0202-03-28_11:01:39.930000      88228.76        9.04772000e-01       -1.79213833e-08  22.3572  19.3761  19.5667  0.0000
0202-03-28_11:01:40.285000      88229.12        1.20350500e+00       -9.86448333e-09  22.3572  19.3761  19.5667  0.0000
0202-03-28_11:01:40.637000      88229.47        1.50114800e+00       -5.15438333e-09  22.3572  19.3761  19.5667  0.0000
0202-03-28_11:01:40.992000      88229.82        1.79917300e+00        1.84585167e-08  22.3726  19.3710  19.5888  0.0000
0202-03-28_11:01:41.350000      88230.18        2.09775400e+00        1.87064167e-08  22.3726  19.3710  19.5888  0.0000
0202-03-28_11:01:41.700000      88230.53        2.39541500e+00        2.36025167e-08  22.3598  19.3682  19.5553  0.0000
0202-03-28_11:01:42.047000      88230.88        2.69398200e+00        1.63513167e-08  22.3598  19.3682  19.5553  0.0000
0202-03-28_11:01:42.406000      88231.24        2.99186500e+00        1.23829167e-08  22.3598  19.3682  19.5553  0.0000
0202-03-28_11:01:42.754000      88231.58        3.28998200e+00        1.28775167e-08  22.3734  19.3784  19.5876  0.0000
0202-03-28_11:01:43.100000      88231.93        3.58826000e+00        2.71341667e-09  22.3734  19.3784  19.5876  0.0000
0202-03-28_11:01:43.450000      88232.28        3.88637300e+00        1.22601667e-09  22.3734  19.3784  19.5876  0.0000
0202-03-28_11:01:43.797000      88232.63        4.18467700e+00       -4.28988333e-09  22.3625  19.3691  19.5600  0.0000
0202-03-28_11:01:44.152000      88232.98        4.48248500e+00       -7.14078333e-09  22.3625  19.3691  19.5600  0.0000
0202-03-28_11:01:44.535000      88233.37        4.78039500e+00       -3.05038333e-09  22.3625  19.3691  19.5600  0.0000
0202-03-28_11:01:44.930000      88233.76        5.07904200e+00       -4.66178333e-09  22.3582  19.3757  19.5704  0.0000
0202-03-28_11:01:45.277000      88234.10        5.37675000e+00        2.40351667e-09  22.3582  19.3757  19.5704  0.0000
0202-03-28_11:01:45.640000      88234.47        5.67478400e+00        4.20316667e-10  22.3582  19.3757  19.5704  0.0000
0202-03-28_11:01:45.992000      88234.82        5.97322500e+00        1.10416667e-10  22.3701  19.3704  19.5864  0.0000
0202-03-28_11:01:46.340000      88235.17        6.27106000e+00       -5.15758333e-09  22.3701  19.3704  19.5864  0.0000
0202-03-28_11:01:46.688000      88235.52        6.56960300e+00       -8.19438333e-09  22.3536  19.3672  19.5572  0.0000
0202-03-28_11:01:47.035000      88235.86        6.86745800e+00       -7.94648333e-09  22.3536  19.3672  19.5572  0.0000
0202-03-28_11:01:47.390000      88236.22        7.16579700e+00       -1.19749833e-08  22.3536  19.3672  19.5572  0.0000
0202-03-28_11:01:47.740000      88236.57        7.46367600e+00       -1.93478333e-09  22.3715  19.3777  19.5904  0.0000
0202-03-28_11:01:48.086000      88236.92        7.76222500e+00       -7.88768333e-09  22.3715  19.3777  19.5904  0.0000
0202-03-28_11:01:48.434000      88237.26        8.05980800e+00       -1.52071833e-08  22.3715  19.3777  19.5904  0.0000
0202-03-28_11:01:48.780000      88237.61        8.35789000e+00       -1.31010833e-08  22.3536  19.3686  19.5542  0.0000
0202-03-28_11:01:49.137000      88237.97        8.65655200e+00       -1.66956833e-08  22.3536  19.3686  19.5542  0.0000
0202-03-28_11:01:49.510000      88238.34        8.95438500e+00       -1.44644833e-08  22.3536  19.3686  19.5542  0.0000
0202-03-28_11:01:49.920000      88238.75        9.25254800e+00       -1.83689833e-08  22.3598  19.3757  19.5645  0.0000
0202-03-28_11:01:50.270000      88239.10        9.55058800e+00       -1.34728833e-08  22.3598  19.3757  19.5645  0.0000
0202-03-28_11:01:50.633000      88239.46        9.84889600e+00       -1.14276833e-08  22.3668  19.3697  19.5812  0.0000
0202-03-28_11:01:50.980000      88239.81        1.01462800e+01       -2.48764833e-08  22.3668  19.3697  19.5812  0.0000
0202-03-28_11:01:51.330000      88240.16        1.04449100e+01       -2.94007833e-08  22.3668  19.3697  19.5812  0.0000
0202-03-28_11:01:51.676000      88240.50        1.07430400e+01       -2.52483833e-08  22.3526  19.3668  19.5535  0.0000
0202-03-28_11:01:52.023000      88240.85        1.10409300e+01       -2.70456833e-08  22.3526  19.3668  19.5535  0.0000
0202-03-28_11:01:52.380000      88241.21        1.13391600e+01       -3.34291833e-08  22.3526  19.3668  19.5535  0.0000
0202-03-28_11:01:52.727000      88241.56        1.16375600e+01       -2.53722833e-08  22.3684  19.3767  19.5905  0.0000
0202-03-28_11:01:53.080000      88241.91        1.19358200e+01       -3.18797833e-08  22.3684  19.3767  19.5905  0.0000
0202-03-28_11:01:53.426000      88242.25        1.22333600e+01       -3.93169833e-08  22.3684  19.3767  19.5905  0.0000
0202-03-28_11:01:53.773000      88242.60        1.25319800e+01       -4.31594833e-08  22.3601  19.3619  19.5646  0.0000
0202-03-28_11:01:54.130000      88242.96        1.28296100e+01       -4.12423833e-08  22.3601  19.3619  19.5646  0.0000
0202-03-28_11:01:54.480000      88243.31        1.31280000e+01       -3.85800833e-08  22.3601  19.3619  19.5646  0.0000
0202-03-28_11:01:54.832000      88243.66        1.34261200e+01       -3.75884833e-08  22.3552  19.3741  19.5685  0.0000
0202-03-28_11:01:55.180000      88244.01        1.37240300e+01       -3.31881833e-08  22.3552  19.3741  19.5685  0.0000
0202-03-28_11:01:55.600000      88244.43        1.40224700e+01       -3.85181833e-08  22.3552  19.3741  19.5685  0.0000
0202-03-28_11:01:55.970000      88244.80        1.43200500e+01       -3.70306833e-08  22.3715  19.3683  19.5869  0.0000
0202-03-28_11:01:56.324000      88245.15        1.46185800e+01       -3.37459833e-08  22.3715  19.3683  19.5869  0.0000
0202-03-28_11:01:56.670000      88245.50        1.49167100e+01       -3.10190833e-08  22.3553  19.3663  19.5551  0.0000
0202-03-28_11:01:57.020000      88245.85        1.52149600e+01       -4.42819833e-08  22.3553  19.3663  19.5551  0.0000
0202-03-28_11:01:57.375000      88246.20        1.55129100e+01       -4.66369833e-08  22.3553  19.3663  19.5551  0.0000
0202-03-28_11:01:57.723000      88246.55        1.58112000e+01       -4.09971833e-08  22.3666  19.3770  19.5782  0.0000
0202-03-28_11:01:58.070000      88246.90        1.61091500e+01       -5.40741833e-08  22.3666  19.3770  19.5782  0.0000
0202-03-28_11:01:58.418000      88247.25        1.64073600e+01       -6.40523833e-08  22.3666  19.3770  19.5782  0.0000
0202-03-28_11:01:58.766000      88247.60        1.67053600e+01       -5.54376833e-08  22.3595  19.3634  19.5601  0.0000
0202-03-28_11:01:59.125000      88247.95        1.70037300e+01       -5.40741833e-08  22.3595  19.3634  19.5601  0.0000
0202-03-28_11:01:59.473000      88248.30        1.73019400e+01       -5.45699833e-08  22.3595  19.3634  19.5601  0.0000
0202-03-28_11:01:59.824000      88248.65        1.75999900e+01       -5.84135833e-08  22.3568  19.3752  19.5619  0.0000
0202-03-28_11:02:00.170000      88249.00        1.78984400e+01       -5.45112833e-08  22.3568  19.3752  19.5619  0.0000
0202-03-28_11:02:00.582000      88249.41        1.81960000e+01       -5.73625833e-08  22.3568  19.3752  19.5619  0.0000
0202-03-28_11:02:00.930000      88249.76        1.84942900e+01       -5.23424833e-08  22.3729  19.3695  19.5865  0.0000
0202-03-28_11:02:01.277000      88250.11        1.87926600e+01       -5.86640833e-08  22.3729  19.3695  19.5865  0.0000
0202-03-28_11:02:01.637000      88250.46        1.90907800e+01       -6.20107833e-08  22.3610  19.3671  19.5628  0.0000
0202-03-28_11:02:01.984000      88250.81        1.93887700e+01       -3.31298833e-08  22.3610  19.3671  19.5628  0.0000
0202-03-28_11:02:02.332000      88251.16        1.96869100e+01       -1.39791833e-08  22.3610  19.3671  19.5628  0.0000
0202-03-28_11:02:02.688000      88251.52        1.99850100e+01        2.25851667e-09  22.3716  19.3773  19.5902  0.0000
0202-03-28_11:02:03.047000      88251.87        2.02830700e+01        2.40122167e-08  22.3716  19.3773  19.5902  0.0000
0202-03-28_11:02:03.390000      88252.22        2.05820000e+01        7.55764167e-08  22.3716  19.3773  19.5902  0.0000
0202-03-28_11:02:03.742000      88252.57        2.08798900e+01        1.48770217e-07  22.3694  19.3637  19.5710  0.0000
0202-03-28_11:02:04.098000      88252.93        2.11777400e+01        2.37706117e-07  22.3694  19.3637  19.5710  0.0000
0202-03-28_11:02:04.445000      88253.28        2.14759500e+01        3.97294817e-07  22.3694  19.3637  19.5710  0.0000
0202-03-28_11:02:04.793000      88253.62        2.17738500e+01        5.82665617e-07  22.3724  19.3775  19.5874  0.0000
0202-03-28_11:02:05.140000      88253.97        2.20719700e+01        8.56662317e-07  22.3724  19.3775  19.5874  0.0000
0202-03-28_11:02:05.504000      88254.34        2.23700300e+01        1.24010902e-06  22.3724  19.3775  19.5874  0.0000
0202-03-28_11:02:05.906000      88254.73        2.26689000e+01        1.79659442e-06  22.3790  19.3711  19.5846  0.0000
0202-03-28_11:02:06.254000      88255.08        2.29667100e+01        2.87002242e-06  22.3790  19.3711  19.5846  0.0000
0202-03-28_11:02:06.605000      88255.43        2.32647500e+01        3.95379992e-06  22.3790  19.3711  19.5846  0.0000
0202-03-28_11:02:06.957000      88255.79        2.35630700e+01        5.24309042e-06  22.3616  19.3697  19.5540  0.0000
0202-03-28_11:02:07.305000      88256.13        2.38610300e+01        7.53032142e-06  22.3616  19.3697  19.5540  0.0000
0202-03-28_11:02:07.652000      88256.48        2.41593300e+01        1.03852542e-05  22.3729  19.3801  19.5836  0.0000
0202-03-28_11:02:08.010000      88256.84        2.44572800e+01        1.41068008e-05  22.3729  19.3801  19.5836  0.0000
0202-03-28_11:02:08.355000      88257.19        2.47560400e+01        2.03897965e-05  22.3729  19.3801  19.5836  0.0000

File: chapter 6/data/ext_ffj51/Ic/anneal/step03/300k/720 min/Ic_2025-03-28_21-32-29323483_60k-15e19pm2-03T-anneal300k-720min.txt
# Ic = 3.62 A, n = 16.71 , Tavg = 59.94 K, 60k-15e19pm2-03T-anneal300k-720min
#datetime                        t_s     iHTS_A                vHTS_V                tHTS_K  tTAR_K  tHOL_K  tSPA_K
0202-03-28_21:32:11.940000      11875.80        7.57107700e-03        1.24455000e-08  59.9543  58.5763  59.1229  0.0000
0202-03-28_21:32:12.297000      11876.16        1.10565400e-01        2.14320000e-08  59.9543  58.5763  59.1229  0.0000
0202-03-28_21:32:12.650000      11876.51        2.09886300e-01        2.49646000e-08  59.9521  58.5787  59.1186  0.0000
0202-03-28_21:32:13.008000      11876.87        3.09358400e-01        3.66780000e-08  59.9521  58.5787  59.1186  0.0000
0202-03-28_21:32:13.355000      11877.21        4.08649700e-01        5.02506000e-08  59.9521  58.5787  59.1186  0.0000
0202-03-28_21:32:13.703000      11877.56        5.08041800e-01        2.08122000e-08  59.9493  58.5809  59.1088  0.0000
0202-03-28_21:32:14.050000      11877.91        6.07327100e-01        9.34680000e-09  59.9493  58.5809  59.1088  0.0000
0202-03-28_21:32:14.400000      11878.26        7.07001300e-01        5.07050000e-09  59.9493  58.5809  59.1088  0.0000
0202-03-28_21:32:14.746000      11878.60        8.06648600e-01        8.29320000e-09  59.9416  58.5815  59.1014  0.0000
0202-03-28_21:32:15.100000      11878.96        9.06061600e-01       -2.80040000e-09  59.9416  58.5815  59.1014  0.0000
0202-03-28_21:32:15.445000      11879.31        1.00480700e+00        2.08742000e-08  59.9416  58.5815  59.1014  0.0000
0202-03-28_21:32:15.793000      11879.65        1.10438500e+00        8.78900000e-09  59.9378  58.5824  59.0975  0.0000
0202-03-28_21:32:16.140000      11880.00        1.20324100e+00        3.64500000e-09  59.9378  58.5824  59.0975  0.0000
0202-03-28_21:32:16.510000      11880.37        1.30297800e+00        6.80580000e-09  59.9378  58.5824  59.0975  0.0000
0202-03-28_21:32:16.918000      11880.78        1.40223700e+00        9.15420000e-09  59.9472  58.5835  59.1070  0.0000
0202-03-28_21:32:17.266000      11881.13        1.50184000e+00       -9.13150000e-09  59.9472  58.5835  59.1070  0.0000
0202-03-28_21:32:17.620000      11881.48        1.60113700e+00       -1.52671000e-08  59.9472  58.5835  59.1070  0.0000
0202-03-28_21:32:17.973000      11881.83        1.70065700e+00       -1.12387000e-08  59.9510  58.5848  59.1100  0.0000
0202-03-28_21:32:18.320000      11882.18        1.80004200e+00       -7.45820000e-09  59.9510  58.5848  59.1100  0.0000
0202-03-28_21:32:18.668000      11882.53        1.89937900e+00       -1.29120000e-08  59.9596  58.5855  59.1126  0.0000
0202-03-28_21:32:19.016000      11882.88        1.99908400e+00       -1.78701000e-08  59.9596  58.5855  59.1126  0.0000
0202-03-28_21:32:19.375000      11883.23        2.09809500e+00       -2.32619000e-08  59.9596  58.5855  59.1126  0.0000
0202-03-28_21:32:19.730000      11883.59        2.19765600e+00       -2.43155000e-08  59.9552  58.5862  59.1149  0.0000
0202-03-28_21:32:20.094000      11883.95        2.29700100e+00       -2.56790000e-08  59.9552  58.5862  59.1149  0.0000
0202-03-28_21:32:20.440000      11884.30        2.39664500e+00       -2.04730000e-08  59.9552  58.5862  59.1149  0.0000
0202-03-28_21:32:20.790000      11884.65        2.49573900e+00       -1.76222000e-08  59.9605  58.5872  59.1162  0.0000
0202-03-28_21:32:21.137000      11885.00        2.59508300e+00       -1.84278000e-08  59.9605  58.5872  59.1162  0.0000
0202-03-28_21:32:21.490000      11885.35        2.69472700e+00       -2.28281000e-08  59.9605  58.5872  59.1162  0.0000
0202-03-28_21:32:21.900000      11885.76        2.79379200e+00       -1.24162000e-08  59.9574  58.5884  59.1119  0.0000
0202-03-28_21:32:22.246000      11886.10        2.89329100e+00       -5.90880000e-09  59.9574  58.5884  59.1119  0.0000
0202-03-28_21:32:22.600000      11886.46        2.99241400e+00       -1.35380000e-08  59.9574  58.5884  59.1119  0.0000
0202-03-28_21:32:22.953000      11886.81        3.09173100e+00       -1.16881000e-08  59.9654  58.5892  59.1070  0.0000
0202-03-28_21:32:23.305000      11887.17        3.19118100e+00       -3.38330000e-09  59.9654  58.5892  59.1070  0.0000
0202-03-28_21:32:23.652000      11887.51        3.29111200e+00        7.52440000e-09  59.9522  58.5901  59.0992  0.0000
0202-03-28_21:32:24             11887.86        3.39022700e+00        2.69847000e-08  59.9522  58.5901  59.0992  0.0000
0202-03-28_21:32:24.348000      11888.21        3.48920800e+00        5.85303000e-08  59.9522  58.5901  59.0992  0.0000
0202-03-28_21:32:24.695000      11888.56        3.58914200e+00        1.27695100e-07  59.9439  58.5912  59.1011  0.0000
0202-03-28_21:32:25.043000      11888.90        3.68848800e+00        2.18179600e-07  59.9439  58.5912  59.1011  0.0000
0202-03-28_21:32:25.390000      11889.25        3.78771000e+00        3.86071600e-07  59.9439  58.5912  59.1011  0.0000
0202-03-28_21:32:25.740000      11889.60        3.88692300e+00        6.14885600e-07  59.9372  58.5928  59.0987  0.0000
0202-03-28_21:32:26.086000      11889.95        3.98619200e+00        9.43976300e-07  59.9372  58.5928  59.0987  0.0000
0202-03-28_21:32:26.434000      11890.29        4.08633200e+00        1.44542120e-06  59.9372  58.5928  59.0987  0.0000
0202-03-28_21:32:26.780000      11890.64        4.18564000e+00        2.56674640e-06  59.9395  58.5942  59.1057  0.0000
0202-03-28_21:32:27.137000      11891.00        4.28475000e+00        3.71943130e-06  59.9395  58.5942  59.1057  0.0000
0202-03-28_21:32:27.492000      11891.35        4.38393900e+00        5.32881470e-06  59.9395  58.5942  59.1057  0.0000
0202-03-28_21:32:27.890000      11891.75        4.48336000e+00        7.55466970e-06  59.9487  58.5954  59.1172  0.0000
0202-03-28_21:32:28.240000      11892.10        4.58276800e+00        9.92567170e-06  59.9487  58.5954  59.1172  0.0000
0202-03-28_21:32:28.598000      11892.46        4.68230300e+00        1.43943001e-05  59.9487  58.5954  59.1172  0.0000
0202-03-28_21:32:28.960000      11892.82        4.78157000e+00        1.96884457e-05  59.9429  58.5955  59.1054  0.0000
0202-03-28_21:32:29.310000      11893.17        4.88101900e+00        2.64870643e-05  59.9429  58.5955  59.1054  0.0000

File: chapter 6/data/ext_ffj51/Ic/anneal/step03/300k/720 min/Ic_2025-03-28_21-33-33261709_60k-15e19pm2-03T-anneal300k-720min.txt
# Ic = 3.66 A, n = 17.66 , Tavg = 59.95 K, 60k-15e19pm2-03T-anneal300k-720min
#datetime                        t_s     iHTS_A                vHTS_V                tHTS_K  tTAR_K  tHOL_K  tSPA_K
0202-03-28_21:33:16.184000      11940.04        7.77857700e-03        1.18258786e-08  59.9401  58.6444  59.1272  0.0000
0202-03-28_21:33:16.594000      11940.45        1.11126300e-01        1.50485786e-08  59.9401  58.6444  59.1272  0.0000
0202-03-28_21:33:16.950000      11940.81        2.10528900e-01        2.30434786e-08  59.9442  58.6471  59.1311  0.0000
0202-03-28_21:33:17.293000      11941.15        3.09807300e-01        2.00065786e-08  59.9442  58.6471  59.1311  0.0000
0202-03-28_21:33:17.656000      11941.51        4.08954700e-01        1.86431786e-08  59.9398  58.6486  59.1332  0.0000
0202-03-28_21:33:18.010000      11941.87        5.08683900e-01       -6.02312143e-09  59.9398  58.6486  59.1332  0.0000
0202-03-28_21:33:18.360000      11942.22        6.07648700e-01        2.62041786e-08  59.9398  58.6486  59.1332  0.0000
0202-03-28_21:33:18.707000      11942.57        7.06843600e-01        6.88433786e-08  59.9381  58.6500  59.1290  0.0000
0202-03-28_21:33:19.066000      11942.92        8.06216200e-01        7.83256786e-08  59.9381  58.6500  59.1290  0.0000
0202-03-28_21:33:19.414000      11943.27        9.06127900e-01        5.15521786e-08  59.9381  58.6500  59.1290  0.0000
0202-03-28_21:33:19.760000      11943.62        1.00518800e+00        4.98788786e-08  59.9218  58.6511  59.1319  0.0000
0202-03-28_21:33:20.110000      11943.97        1.10441700e+00        5.75638786e-08  59.9218  58.6511  59.1319  0.0000
0202-03-28_21:33:20.457000      11944.32        1.20392200e+00        6.37613786e-08  59.9218  58.6511  59.1319  0.0000
0202-03-28_21:33:20.816000      11944.68        1.30340700e+00        6.11579786e-08  59.9376  58.6517  59.1322  0.0000
0202-03-28_21:33:21.164000      11945.02        1.40298300e+00        5.84903786e-08  59.9376  58.6517  59.1322  0.0000
0202-03-28_21:33:21.550000      11945.41        1.50213500e+00        5.59480786e-08  59.9376  58.6517  59.1322  0.0000
0202-03-28_21:33:21.926000      11945.78        1.60179500e+00        6.70416786e-08  59.9428  58.6520  59.1272  0.0000
0202-03-28_21:33:22.273000      11946.13        1.70113900e+00        6.53063786e-08  59.9428  58.6520  59.1272  0.0000
0202-03-28_21:33:22.620000      11946.48        1.80068200e+00        7.23095786e-08  59.9399  58.6530  59.1275  0.0000
0202-03-28_21:33:22.973000      11946.83        1.89993300e+00        6.91488786e-08  59.9399  58.6530  59.1275  0.0000
0202-03-28_21:33:23.320000      11947.18        1.99918100e+00        6.38189786e-08  59.9399  58.6530  59.1275  0.0000
0202-03-28_21:33:23.676000      11947.54        2.09868400e+00        6.07821786e-08  59.9376  58.6536  59.1254  0.0000
0202-03-28_21:33:24.023000      11947.88        2.19779100e+00        5.86129786e-08  59.9376  58.6536  59.1254  0.0000
0202-03-28_21:33:24.383000      11948.24        2.29736600e+00        6.06581786e-08  59.9376  58.6536  59.1254  0.0000
0202-03-28_21:33:24.740000      11948.60        2.39652600e+00        8.00565786e-08  59.9423  58.6544  59.1432  0.0000
0202-03-28_21:33:25.086000      11948.95        2.49589300e+00        9.16459786e-08  59.9423  58.6544  59.1432  0.0000
0202-03-28_21:33:25.438000      11949.30        2.59529200e+00        9.02825786e-08  59.9423  58.6544  59.1432  0.0000
0202-03-28_21:33:25.793000      11949.65        2.69460300e+00        8.70597786e-08  59.9441  58.6553  59.1431  0.0000
0202-03-28_21:33:26.140000      11950.00        2.79420700e+00        8.12340786e-08  59.9441  58.6553  59.1431  0.0000
0202-03-28_21:33:26.492000      11950.35        2.89364000e+00        7.48505786e-08  59.9441  58.6553  59.1431  0.0000
0202-03-28_21:33:26.900000      11950.76        2.99305300e+00        9.44940786e-08  59.9339  58.6562  59.1360  0.0000
0202-03-28_21:33:27.254000      11951.11        3.09247000e+00        8.55668786e-08  59.9339  58.6562  59.1360  0.0000
0202-03-28_21:33:27.610000      11951.47        3.19180600e+00        9.54209786e-08  59.9339  58.6562  59.1360  0.0000
0202-03-28_21:33:27.957000      11951.82        3.29099600e+00        9.69703786e-08  59.9481  58.6571  59.1398  0.0000
0202-03-28_21:33:28.305000      11952.16        3.39067700e+00        1.10914879e-07  59.9481  58.6571  59.1398  0.0000
0202-03-28_21:33:28.652000      11952.51        3.48979400e+00        1.34155679e-07  59.9400  58.6576  59.1300  0.0000
0202-03-28_21:33:29.008000      11952.87        3.58911100e+00        1.88136479e-07  59.9400  58.6576  59.1300  0.0000
0202-03-28_21:33:29.355000      11953.22        3.68879200e+00        2.79302579e-07  59.9400  58.6576  59.1300  0.0000
0202-03-28_21:33:29.703000      11953.56        3.78810200e+00        4.44901479e-07  59.9495  58.6578  59.1360  0.0000
0202-03-28_21:33:30.050000      11953.91        3.88712500e+00        6.75512679e-07  59.9495  58.6578  59.1360  0.0000
0202-03-28_21:33:30.400000      11954.26        3.98715200e+00        1.01631668e-06  59.9495  58.6578  59.1360  0.0000
0202-03-28_21:33:30.746000      11954.61        4.08629000e+00        1.53418488e-06  59.9453  58.6587  59.1413  0.0000
0202-03-28_21:33:31.100000      11954.96        4.18514800e+00        2.70242528e-06  59.9453  58.6587  59.1413  0.0000
0202-03-28_21:33:31.450000      11955.31        4.28483700e+00        3.89750108e-06  59.9453  58.6587  59.1413  0.0000
0202-03-28_21:33:31.797000      11955.66        4.38428100e+00        5.51673808e-06  59.9507  58.6589  59.1419  0.0000
0202-03-28_21:33:32.145000      11956.00        4.48396100e+00        7.78541748e-06  59.9507  58.6589  59.1419  0.0000
0202-03-28_21:33:32.492000      11956.35        4.58320400e+00        1.07916068e-05  59.9507  58.6589  59.1419  0.0000
0202-03-28_21:33:32.895000      11956.76        4.68265400e+00        1.49101328e-05  59.9504  58.6600  59.1541  0.0000
0202-03-28_21:33:33.242000      11957.10        4.78156600e+00        2.02220638e-05  59.9504  58.6600  59.1541  0.0000

File: chapter 6/data/ext_ffj51/Ic/anneal/step03/300k/720 min/Ic_2025-03-28_21-42-51977374_50k-15e19pm2-03T-anneal300k-720min.txt
# Ic = 6.51 A, n = 17.80 , Tavg = 49.92 K, 50k-15e19pm2-03T-anneal300k-720min
#datetime                        t_s     iHTS_A                vHTS_V                tHTS_K  tTAR_K  tHOL_K  tSPA_K
0202-03-28_21:42:21.445000      12485.31        8.04854600e-03        1.93105333e-08  49.9064  48.5528  48.8997  0.0000
0202-03-28_21:42:21.793000      12485.65        1.11188500e-01        1.59019333e-08  49.9059  48.5557  48.8957  0.0000
0202-03-28_21:42:22.152000      12486.01        2.10905600e-01        1.52201333e-08  49.9059  48.5557  48.8957  0.0000
0202-03-28_21:42:22.523000      12486.38        3.09661000e-01        1.90626333e-08  49.9059  48.5557  48.8957  0.0000
0202-03-28_21:42:22.914000      12486.77        4.09225000e-01        2.44545333e-08  49.8993  48.5575  48.8857  0.0000
0202-03-28_21:42:23.260000      12487.12        5.08649700e-01        3.68478333e-08  49.8993  48.5575  48.8857  0.0000
0202-03-28_21:42:23.617000      12487.48        6.08159300e-01        4.42830333e-08  49.9008  48.5592  48.8904  0.0000
0202-03-28_21:42:23.965000      12487.83        7.07070500e-01        3.36232333e-08  49.9008  48.5592  48.8904  0.0000
0202-03-28_21:42:24.324000      12488.18        8.06720900e-01        2.53185333e-08  49.9008  48.5592  48.8904  0.0000
0202-03-28_21:42:24.680000      12488.54        9.06629200e-01        2.42649333e-08  49.9046  48.5611  48.8951  0.0000
0202-03-28_21:42:25.043000      12488.90        1.00551700e+00        4.86833333e-08  49.9046  48.5611  48.8951  0.0000
0202-03-28_21:42:25.390000      12489.25        1.10504400e+00        2.57523333e-08  49.9046  48.5611  48.8951  0.0000
0202-03-28_21:42:25.734000      12489.60        1.20468000e+00        3.47388333e-08  49.9062  48.5625  48.9026  0.0000
0202-03-28_21:42:26.094000      12489.95        1.30387500e+00        3.51106333e-08  49.9062  48.5625  48.9026  0.0000
0202-03-28_21:42:26.450000      12490.31        1.40330200e+00        3.40571333e-08  49.9062  48.5625  48.9026  0.0000
0202-03-28_21:42:26.812000      12490.67        1.50248500e+00        2.92230333e-08  49.9118  48.5637  48.9165  0.0000
0202-03-28_21:42:27.160000      12491.02        1.60206300e+00        2.63101333e-08  49.9118  48.5637  48.9165  0.0000
0202-03-28_21:42:27.560000      12491.42        1.70117700e+00        2.90990333e-08  49.9118  48.5637  48.9165  0.0000
0202-03-28_21:42:27.918000      12491.78        1.80091400e+00        2.12281333e-08  49.9135  48.5648  48.9157  0.0000
0202-03-28_21:42:28.270000      12492.13        1.90035900e+00        1.38530333e-08  49.9135  48.5648  48.9157  0.0000
0202-03-28_21:42:28.617000      12492.48        1.99936700e+00        1.44728333e-08  49.9135  48.5648  48.9157  0.0000
0202-03-28_21:42:28.973000      12492.83        2.09888400e+00        1.42894333e-08  49.9085  48.5657  48.9114  0.0000
0202-03-28_21:42:29.316000      12493.18        2.19825500e+00        1.65258333e-08  49.9085  48.5657  48.9114  0.0000
0202-03-28_21:42:29.664000      12493.52        2.29755300e+00        2.27242333e-08  49.9103  48.5664  48.9042  0.0000
0202-03-28_21:42:30.020000      12493.88        2.39720200e+00        1.73943333e-08  49.9103  48.5664  48.9042  0.0000
0202-03-28_21:42:30.367000      12494.23        2.49644800e+00        1.98113333e-08  49.9103  48.5664  48.9042  0.0000
0202-03-28_21:42:30.715000      12494.58        2.59614000e+00        3.56151333e-08  49.8994  48.5679  48.8990  0.0000
0202-03-28_21:42:31.062000      12494.92        2.69539000e+00        4.05112333e-08  49.8994  48.5679  48.8990  0.0000
0202-03-28_21:42:31.410000      12495.27        2.79474100e+00        3.08430333e-08  49.8994  48.5679  48.8990  0.0000
0202-03-28_21:42:31.758000      12495.62        2.89419400e+00        2.08649333e-08  49.9113  48.5692  48.9039  0.0000
0202-03-28_21:42:32.105000      12495.97        2.99328200e+00        2.24763333e-08  49.9113  48.5692  48.9039  0.0000
0202-03-28_21:42:32.453000      12496.31        3.09259400e+00        2.20425333e-08  49.9113  48.5692  48.9039  0.0000
0202-03-28_21:42:32.800000      12496.66        3.19202300e+00        1.68365333e-08  49.9055  48.5709  48.9010  0.0000
0202-03-28_21:42:33.150000      12497.01        3.29165100e+00        2.26002333e-08  49.9055  48.5709  48.9010  0.0000
0202-03-28_21:42:33.547000      12497.41        3.39100100e+00        1.20644333e-08  49.9055  48.5709  48.9010  0.0000
0202-03-28_21:42:33.918000      12497.78        3.49000300e+00        1.23123333e-08  49.9124  48.5723  48.9083  0.0000
0202-03-28_21:42:34.266000      12498.13        3.58961300e+00        8.28393333e-09  49.9124  48.5723  48.9083  0.0000
0202-03-28_21:42:34.617000      12498.48        3.68907000e+00        7.97403333e-09  49.9124  48.5723  48.9083  0.0000
0202-03-28_21:42:34.970000      12498.83        3.78854300e+00        1.05795333e-08  49.9105  48.5736  48.9149  0.0000
0202-03-28_21:42:35.330000      12499.19        3.88791100e+00        1.51062333e-08  49.9105  48.5736  48.9149  0.0000
0202-03-28_21:42:35.676000      12499.53        3.98740500e+00        1.74613333e-08  49.9144  48.5750  48.9218  0.0000
0202-03-28_21:42:36.023000      12499.88        4.08651500e+00        1.45485333e-08  49.9144  48.5750  48.9218  0.0000
0202-03-28_21:42:36.370000      12500.23        4.18582700e+00        1.86389333e-08  49.9144  48.5750  48.9218  0.0000
0202-03-28_21:42:36.720000      12500.58        4.28547500e+00        2.08080333e-08  49.9090  48.5763  48.9197  0.0000
0202-03-28_21:42:37.080000      12500.94        4.38485300e+00        1.41766333e-08  49.9090  48.5763  48.9197  0.0000
0202-03-28_21:42:37.420000      12501.28        4.48426400e+00        2.08700333e-08  49.9090  48.5763  48.9197  0.0000
0202-03-28_21:42:37.770000      12501.63        4.58368100e+00        2.21095333e-08  49.9154  48.5777  48.9224  0.0000
0202-03-28_21:42:38.117000      12501.98        4.68321900e+00        2.35349333e-08  49.9154  48.5777  48.9224  0.0000
0202-03-28_21:42:38.465000      12502.32        4.78271400e+00        2.43406333e-08  49.9154  48.5777  48.9224  0.0000
0202-03-28_21:42:38.812000      12502.67        4.88173800e+00        2.15517333e-08  49.9182  48.5789  48.9194  0.0000
0202-03-28_21:42:39.168000      12503.03        4.98127300e+00        1.39907333e-08  49.9182  48.5789  48.9194  0.0000
0202-03-28_21:42:39.527000      12503.39        5.08069800e+00        1.86389333e-08  49.9182  48.5789  48.9194  0.0000
0202-03-28_21:42:39.910000      12503.77        5.17984300e+00        2.97325333e-08  49.9123  48.5799  48.9134  0.0000
0202-03-28_21:42:40.258000      12504.12        5.27905400e+00        3.06621333e-08  49.9123  48.5799  48.9134  0.0000
0202-03-28_21:42:40.617000      12504.48        5.37877800e+00        2.29157333e-08  49.9123  48.5799  48.9134  0.0000
0202-03-28_21:42:40.973000      12504.83        5.47812900e+00        1.66592333e-08  49.9115  48.5812  48.9126  0.0000
0202-03-28_21:42:41.320000      12505.18        5.57728200e+00        2.36640333e-08  49.9115  48.5812  48.9126  0.0000
0202-03-28_21:42:41.668000      12505.53        5.67693800e+00        2.40358333e-08  49.9095  48.5824  48.9100  0.0000
0202-03-28_21:42:42.016000      12505.87        5.77621600e+00        2.86220333e-08  49.9095  48.5824  48.9100  0.0000
0202-03-28_21:42:42.375000      12506.23        5.87581000e+00        3.25265333e-08  49.9095  48.5824  48.9100  0.0000
0202-03-28_21:42:42.723000      12506.58        5.97509300e+00        5.42799333e-08  49.9185  48.5836  48.9197  0.0000
0202-03-28_21:42:43.070000      12506.93        6.07437400e+00        5.49617333e-08  49.9185  48.5836  48.9197  0.0000
0202-03-28_21:42:43.418000      12507.28        6.17396200e+00        7.30585333e-08  49.9185  48.5836  48.9197  0.0000
0202-03-28_21:42:43.773000      12507.63        6.27317300e+00        1.06587333e-07  49.9199  48.5850  48.9255  0.0000
0202-03-28_21:42:44.120000      12507.98        6.37260500e+00        1.30138033e-07  49.9199  48.5850  48.9255  0.0000
0202-03-28_21:42:44.477000      12508.34        6.47214200e+00        1.75814133e-07  49.9199  48.5850  48.9255  0.0000
0202-03-28_21:42:44.850000      12508.71        6.57115000e+00        2.34938833e-07  49.9281  48.5865  48.9415  0.0000
0202-03-28_21:42:45.195000      12509.06        6.67058300e+00        3.12470233e-07  49.9281  48.5865  48.9415  0.0000
0202-03-28_21:42:45.594000      12509.45        6.77014100e+00        4.22352933e-07  49.9281  48.5865  48.9415  0.0000
0202-03-28_21:42:45.960000      12509.82        6.86947000e+00        5.59133133e-07  49.9252  48.5878  48.9367  0.0000
0202-03-28_21:42:46.310000      12510.17        6.96881700e+00        7.15993333e-07  49.9252  48.5878  48.9367  0.0000
0202-03-28_21:42:46.656000      12510.52        7.06822600e+00        9.20513933e-07  49.9244  48.5891  48.9357  0.0000
0202-03-28_21:42:47.004000      12510.86        7.16735000e+00        1.18601903e-06  49.9244  48.5891  48.9357  0.0000
0202-03-28_21:42:47.360000      12511.22        7.26682700e+00        1.51039923e-06  49.9244  48.5891  48.9357  0.0000
0202-03-28_21:42:47.710000      12511.57        7.36637800e+00        1.91472793e-06  49.9229  48.5900  48.9270  0.0000
0202-03-28_21:42:48.060000      12511.92        7.46584200e+00        2.39317943e-06  49.9229  48.5900  48.9270  0.0000
0202-03-28_21:42:48.406000      12512.26        7.56477600e+00        2.99415663e-06  49.9229  48.5900  48.9270  0.0000
0202-03-28_21:42:48.754000      12512.61        7.66437200e+00        4.12688433e-06  49.9209  48.5910  48.9252  0.0000
0202-03-28_21:42:49.100000      12512.96        7.76383500e+00        4.52377593e-06  49.9209  48.5910  48.9252  0.0000
0202-03-28_21:42:49.450000      12513.31        7.86301800e+00        6.27793283e-06  49.9209  48.5910  48.9252  0.0000
0202-03-28_21:42:49.797000      12513.66        7.96238800e+00        7.67858093e-06  49.9151  48.5914  48.9252  0.0000
0202-03-28_21:42:50.145000      12514.00        8.06145800e+00        9.33599383e-06  49.9151  48.5914  48.9252  0.0000
0202-03-28_21:42:50.504000      12514.36        8.16103800e+00        1.13399742e-05  49.9151  48.5914  48.9252  0.0000
0202-03-28_21:42:50.887000      12514.75        8.26029100e+00        1.37894971e-05  49.9229  48.5927  48.9299  0.0000
0202-03-28_21:42:51.242000      12515.10        8.35974500e+00        1.66138483e-05  49.9229  48.5927  48.9299  0.0000
0202-03-28_21:42:51.590000      12515.45        8.45969400e+00        1.99953599e-05  49.9229  48.5927  48.9299  0.0000
0202-03-28_21:42:51.960000      12515.82        8.55873900e+00        2.37281492e-05  49.9195  48.5935  48.9237  0.0000

File: chapter 6/data/ext_ffj51/Ic/anneal/step03/300k/720 min/Ic_2025-03-28_21-54-04154984_40k-15e19pm2-03T-anneal300k-720min.txt
# Ic = 10.17 A, n = 18.14 , Tavg = 39.98 K, 40k-15e19pm2-03T-anneal300k-720min
#datetime                        t_s     iHTS_A                vHTS_V                tHTS_K  tTAR_K  tHOL_K  tSPA_K
0202-03-28_21:53:48.137000      13171.99        9.02561800e-03        1.19649118e-08  39.9783  38.4362  38.6845  0.0000
0202-03-28_21:53:48.492000      13172.35        3.11284000e-01        9.36201176e-09  39.9783  38.4362  38.6845  0.0000
0202-03-28_21:53:48.920000      13172.78        6.08767800e-01        2.17281176e-09  39.9810  38.4370  38.6837  0.0000
0202-03-28_21:53:49.277000      13173.14        9.07429800e-01        2.50418118e-08  39.9810  38.4370  38.6837  0.0000
0202-03-28_21:53:49.633000      13173.49        1.20488100e+00        3.22929118e-08  39.9822  38.4384  38.6855  0.0000
0202-03-28_21:53:49.980000      13173.84        1.50373400e+00        9.36201176e-09  39.9822  38.4384  38.6855  0.0000
0202-03-28_21:53:50.336000      13174.19        1.80185700e+00        1.50637118e-08  39.9822  38.4384  38.6855  0.0000
0202-03-28_21:53:50.684000      13174.54        2.09978600e+00        2.42981118e-08  39.9826  38.4384  38.6859  0.0000
0202-03-28_21:53:51.030000      13174.89        2.39819400e+00        2.13233118e-08  39.9826  38.4384  38.6859  0.0000
0202-03-28_21:53:51.380000      13175.24        2.69594000e+00        1.97739118e-08  39.9826  38.4384  38.6859  0.0000
0202-03-28_21:53:51.727000      13175.59        2.99453800e+00        2.29346118e-08  39.9820  38.4392  38.6900  0.0000
0202-03-28_21:53:52.086000      13175.95        3.29276400e+00        2.24307118e-08  39.9820  38.4392  38.6900  0.0000
0202-03-28_21:53:52.434000      13176.29        3.59084900e+00        4.26294118e-08  39.9820  38.4392  38.6900  0.0000
0202-03-28_21:53:52.780000      13176.64        3.88904800e+00        3.65557118e-08  39.9785  38.4391  38.6881  0.0000
0202-03-28_21:53:53.130000      13176.99        4.18703100e+00        3.56261118e-08  39.9785  38.4391  38.6881  0.0000
0202-03-28_21:53:53.477000      13177.34        4.48551300e+00        4.45506118e-08  39.9785  38.4391  38.6881  0.0000
0202-03-28_21:53:53.895000      13177.76        4.78342400e+00        2.98004118e-08  39.9886  38.4395  38.6954  0.0000
0202-03-28_21:53:54.242000      13178.10        5.08148600e+00       -1.14133882e-08  39.9886  38.4395  38.6954  0.0000
0202-03-28_21:53:54.605000      13178.46        5.37972800e+00       -4.59608824e-09  39.9766  38.4402  38.6833  0.0000
0202-03-28_21:53:54.960000      13178.82        5.67761700e+00        1.09598118e-08  39.9766  38.4402  38.6833  0.0000
0202-03-28_21:53:55.324000      13179.18        5.97587900e+00        2.22394118e-08  39.9766  38.4402  38.6833  0.0000
0202-03-28_21:53:55.670000      13179.53        6.27404700e+00        2.76312118e-08  39.9780  38.4404  38.6836  0.0000
0202-03-28_21:53:56.020000      13179.88        6.57236900e+00        2.60819118e-08  39.9780  38.4404  38.6836  0.0000
0202-03-28_21:53:56.367000      13180.23        6.87019000e+00        2.57100118e-08  39.9780  38.4404  38.6836  0.0000
0202-03-28_21:53:56.715000      13180.58        7.16864800e+00        2.27352118e-08  39.9786  38.4408  38.6867  0.0000
0202-03-28_21:53:57.074000      13180.93        7.46724200e+00        2.52762118e-08  39.9786  38.4408  38.6867  0.0000
0202-03-28_21:53:57.420000      13181.28        7.76488100e+00        2.96764118e-08  39.9786  38.4408  38.6867  0.0000
0202-03-28_21:53:57.770000      13181.63        8.06301400e+00        3.53762118e-08  39.9798  38.4412  38.6874  0.0000
0202-03-28_21:53:58.117000      13181.98        8.36125300e+00        4.28093118e-08  39.9798  38.4412  38.6874  0.0000
0202-03-28_21:53:58.465000      13182.32        8.65959200e+00        5.21670118e-08  39.9798  38.4412  38.6874  0.0000
0202-03-28_21:53:58.820000      13182.68        8.95737000e+00        5.81786118e-08  39.9779  38.4416  38.6909  0.0000
0202-03-28_21:53:59.168000      13183.03        9.25529300e+00        8.87326118e-08  39.9779  38.4416  38.6909  0.0000
0202-03-28_21:53:59.566000      13183.43        9.55337300e+00        1.11229812e-07  39.9779  38.4416  38.6909  0.0000
0202-03-28_21:53:59.926000      13183.79        9.85178800e+00        1.58083412e-07  39.9834  38.4422  38.6938  0.0000
0202-03-28_21:54:00.273000      13184.13        1.01500200e+01        2.29541412e-07  39.9834  38.4422  38.6938  0.0000
0202-03-28_21:54:00.625000      13184.48        1.04481700e+01        3.69854412e-07  39.9834  38.4422  38.6938  0.0000
0202-03-28_21:54:00.973000      13184.83        1.07468100e+01        5.77349112e-07  39.9799  38.4422  38.6929  0.0000
0202-03-28_21:54:01.330000      13185.19        1.10446200e+01        9.15984312e-07  39.9799  38.4422  38.6929  0.0000
0202-03-28_21:54:01.688000      13185.55        1.13429800e+01        1.45734201e-06  39.9791  38.4423  38.6870  0.0000
0202-03-28_21:54:02.047000      13185.91        1.16413600e+01        2.69679411e-06  39.9791  38.4423  38.6870  0.0000
0202-03-28_21:54:02.395000      13186.25        1.19390200e+01        4.09955211e-06  39.9791  38.4423  38.6870  0.0000
0202-03-28_21:54:02.742000      13186.60        1.22374700e+01        6.15857091e-06  39.9760  38.4427  38.6869  0.0000
0202-03-28_21:54:03.094000      13186.95        1.25354400e+01        9.14214311e-06  39.9760  38.4427  38.6869  0.0000
0202-03-28_21:54:03.440000      13187.30        1.28337700e+01        1.33876026e-05  39.9760  38.4427  38.6869  0.0000
0202-03-28_21:54:03.793000      13187.65        1.31324000e+01        1.97783517e-05  39.9826  38.4433  38.6963  0.0000
0202-03-28_21:54:04.140000      13188.00        1.34307800e+01        2.89068491e-05  39.9826  38.4433  38.6963  0.0000

File: chapter 6/data/ext_ffj51/Ic/anneal/step03/300k/720 min/Ic_2025-03-28_22-02-36001804_30k-15e19pm2-03T-anneal300k-720min.txt
# Ic = 15.35 A, n = 21.15 , Tavg = 30.07 K, 30k-15e19pm2-03T-anneal300k-720min
#datetime                        t_s     iHTS_A                vHTS_V                tHTS_K  tTAR_K  tHOL_K  tSPA_K
0202-03-28_22:02:12.918000      13676.78        8.82703000e-03        1.82703800e-08  30.0584  27.9520  28.1385  0.0000
0202-03-28_22:02:13.277000      13677.14        3.11026000e-01        4.15112800e-08  30.0584  27.9520  28.1385  0.0000
0202-03-28_22:02:13.637000      13677.50        6.08696700e-01        3.22145800e-08  30.0628  27.9552  28.1445  0.0000
0202-03-28_22:02:13.984000      13677.85        9.06645800e-01        1.05842800e-08  30.0628  27.9552  28.1445  0.0000
0202-03-28_22:02:14.336000      13678.19        1.20518200e+00        4.21297800e-08  30.0628  27.9552  28.1445  0.0000
0202-03-28_22:02:14.690000      13678.55        1.50304100e+00        4.53524800e-08  30.0613  27.9544  28.1467  0.0000
0202-03-28_22:02:15.040000      13678.90        1.80153700e+00        5.44628800e-08  30.0613  27.9544  28.1467  0.0000
0202-03-28_22:02:15.387000      13679.25        2.09984200e+00        5.21077800e-08  30.0613  27.9544  28.1467  0.0000
0202-03-28_22:02:15.740000      13679.60        2.39808500e+00        6.11562800e-08  30.0617  27.9563  28.1441  0.0000
0202-03-28_22:02:16.086000      13679.94        2.69574800e+00        5.99167800e-08  30.0617  27.9563  28.1441  0.0000
0202-03-28_22:02:16.430000      13680.29        2.99419000e+00        5.47727800e-08  30.0617  27.9563  28.1441  0.0000
0202-03-28_22:02:16.780000      13680.64        3.29266800e+00        6.15280800e-08  30.0625  27.9578  28.1506  0.0000
0202-03-28_22:02:17.130000      13680.99        3.59054700e+00        6.35112800e-08  30.0625  27.9578  28.1506  0.0000
0202-03-28_22:02:17.477000      13681.34        3.88864500e+00        6.14661800e-08  30.0625  27.9578  28.1506  0.0000
0202-03-28_22:02:17.867000      13681.73        4.18701800e+00        7.23738800e-08  30.0621  27.9571  28.1472  0.0000
0202-03-28_22:02:18.227000      13682.09        4.48504100e+00        7.34893800e-08  30.0621  27.9571  28.1472  0.0000
0202-03-28_22:02:18.590000      13682.45        4.78307600e+00        8.30336800e-08  30.0621  27.9571  28.1472  0.0000
0202-03-28_22:02:18.960000      13682.82        5.08165800e+00        9.33215800e-08  30.0594  27.9598  28.1497  0.0000
0202-03-28_22:02:19.316000      13683.18        5.37956500e+00        9.80936800e-08  30.0594  27.9598  28.1497  0.0000
0202-03-28_22:02:19.680000      13683.54        5.67793000e+00        1.01805680e-07  30.0636  27.9583  28.1524  0.0000
0202-03-28_22:02:20.027000      13683.89        5.97648700e+00        1.05271880e-07  30.0636  27.9583  28.1524  0.0000
0202-03-28_22:02:20.375000      13684.23        6.27469000e+00        1.10663780e-07  30.0636  27.9583  28.1524  0.0000
0202-03-28_22:02:20.723000      13684.58        6.57238900e+00        1.20517880e-07  30.0586  27.9597  28.1477  0.0000
0202-03-28_22:02:21.070000      13684.93        6.87069600e+00        1.17295180e-07  30.0586  27.9597  28.1477  0.0000
0202-03-28_22:02:21.430000      13685.29        7.16890900e+00        1.11221580e-07  30.0586  27.9597  28.1477  0.0000
0202-03-28_22:02:21.777000      13685.64        7.46673200e+00        1.26033680e-07  30.0615  27.9613  28.1529  0.0000
0202-03-28_22:02:22.120000      13685.98        7.76504000e+00        1.29628280e-07  30.0615  27.9613  28.1529  0.0000
0202-03-28_22:02:22.470000      13686.33        8.06309600e+00        1.30433980e-07  30.0615  27.9613  28.1529  0.0000
0202-03-28_22:02:22.816000      13686.68        8.36150000e+00        1.37561180e-07  30.0612  27.9600  28.1498  0.0000
0202-03-28_22:02:23.164000      13687.03        8.65963200e+00        1.32355280e-07  30.0612  27.9600  28.1498  0.0000
0202-03-28_22:02:23.527000      13687.39        8.95768100e+00        1.31301680e-07  30.0612  27.9600  28.1498  0.0000
0202-03-28_22:02:23.918000      13687.78        9.25565400e+00        1.40845880e-07  30.0611  27.9628  28.1517  0.0000
0202-03-28_22:02:24.266000      13688.12        9.55395300e+00        1.39978280e-07  30.0611  27.9628  28.1517  0.0000
0202-03-28_22:02:24.617000      13688.48        9.85227800e+00        1.37375280e-07  30.0611  27.9628  28.1517  0.0000
0202-03-28_22:02:24.973000      13688.83        1.01499900e+01        1.34214480e-07  30.0670  27.9613  28.1535  0.0000
0202-03-28_22:02:25.320000      13689.18        1.04484000e+01        1.48966880e-07  30.0670  27.9613  28.1535  0.0000
0202-03-28_22:02:25.670000      13689.53        1.07465700e+01        1.50894780e-07  30.0608  27.9627  28.1508  0.0000
0202-03-28_22:02:26.020000      13689.88        1.10450200e+01        1.50463080e-07  30.0608  27.9627  28.1508  0.0000
0202-03-28_22:02:26.367000      13690.23        1.13430400e+01        1.54739480e-07  30.0608  27.9627  28.1508  0.0000
0202-03-28_22:02:26.723000      13690.58        1.16410800e+01        1.64841480e-07  30.0644  27.9645  28.1549  0.0000
0202-03-28_22:02:27.070000      13690.93        1.19393600e+01        1.83124280e-07  30.0644  27.9645  28.1549  0.0000
0202-03-28_22:02:27.418000      13691.28        1.22374100e+01        1.81326980e-07  30.0644  27.9645  28.1549  0.0000
0202-03-28_22:02:27.766000      13691.63        1.25355500e+01        1.67816280e-07  30.0629  27.9631  28.1524  0.0000
0202-03-28_22:02:28.113000      13691.97        1.28338800e+01        1.83124280e-07  30.0629  27.9631  28.1524  0.0000
0202-03-28_22:02:28.460000      13692.32        1.31326400e+01        2.06117180e-07  30.0629  27.9631  28.1524  0.0000
0202-03-28_22:02:28.810000      13692.67        1.34298000e+01        1.92110780e-07  30.0618  27.9659  28.1547  0.0000
0202-03-28_22:02:29.156000      13693.02        1.37284800e+01        2.00539380e-07  30.0618  27.9659  28.1547  0.0000
0202-03-28_22:02:29.535000      13693.39        1.40264900e+01        2.14297980e-07  30.0618  27.9659  28.1547  0.0000
0202-03-28_22:02:29.906000      13693.77        1.43247500e+01        2.32766780e-07  30.0612  27.9648  28.1555  0.0000
0202-03-28_22:02:30.266000      13694.12        1.46227500e+01        2.59850080e-07  30.0612  27.9648  28.1555  0.0000
0202-03-28_22:02:30.617000      13694.48        1.49210700e+01        3.20276280e-07  30.0612  27.9648  28.1555  0.0000
0202-03-28_22:02:30.970000      13694.83        1.52190200e+01        3.82623780e-07  30.0613  27.9661  28.1573  0.0000
0202-03-28_22:02:31.330000      13695.19        1.55175000e+01        4.71868980e-07  30.0613  27.9661  28.1573  0.0000
0202-03-28_22:02:31.676000      13695.53        1.58154200e+01        5.95448880e-07  30.0596  27.9674  28.1566  0.0000
0202-03-28_22:02:32.030000      13695.89        1.61134300e+01        7.88564880e-07  30.0596  27.9674  28.1566  0.0000
0202-03-28_22:02:32.390000      13696.25        1.64116400e+01        1.06720718e-06  30.0596  27.9674  28.1566  0.0000
0202-03-28_22:02:32.740000      13696.60        1.67102100e+01        1.43416478e-06  30.0617  27.9662  28.1561  0.0000
0202-03-28_22:02:33.086000      13696.94        1.70084400e+01        1.94069138e-06  30.0617  27.9662  28.1561  0.0000
0202-03-28_22:02:33.445000      13697.30        1.73063800e+01        3.06046668e-06  30.0617  27.9662  28.1561  0.0000
0202-03-28_22:02:33.793000      13697.65        1.76046800e+01        4.15086548e-06  30.0618  27.9695  28.1570  0.0000
0202-03-28_22:02:34.150000      13698.01        1.79028900e+01        5.46319898e-06  30.0618  27.9695  28.1570  0.0000
0202-03-28_22:02:34.547000      13698.41        1.82004200e+01        7.75350748e-06  30.0618  27.9695  28.1570  0.0000
0202-03-28_22:02:34.920000      13698.78        1.84984800e+01        1.05846152e-05  30.0645  27.9684  28.1571  0.0000
0202-03-28_22:02:35.270000      13699.13        1.87970800e+01        1.44528847e-05  30.0645  27.9684  28.1571  0.0000
0202-03-28_22:02:35.620000      13699.48        1.90954600e+01        1.98325673e-05  30.0692  27.9694  28.1557  0.0000
0202-03-28_22:02:35.990000      13699.85        1.93935200e+01        2.78093096e-05  30.0692  27.9694  28.1557  0.0000
