Repository: shortlab/2025-devitre-PhD

# 2025-devitre-PhD
Data repository for Alexis Devitre's PhD thesis

File: chapter 6/data/ext_ffj51/Ic/anneal/step03/300k/720 min/Ic_2025-03-28_22-18-43838458_ffj51-15e19pm2-03T-anneal300k-720min-25k.txt
# Ic = 18.72 A, n = 24.27 , Tavg = 24.99 K, ffj51-15e19pm2-03T-anneal300k-720min-25k
#datetime                        t_s     iHTS_A                vHTS_V                tHTS_K  tTAR_K  tHOL_K  tSPA_K
0202-03-28_22:18:16.355000      14640.21        9.18233500e-03        2.18249308e-08  24.9815  22.3907  22.5552  0.0000
0202-03-28_22:18:16.710000      14640.57        3.11355200e-01        1.14750308e-08  24.9828  22.3979  22.5633  0.0000
0202-03-28_22:18:17.060000      14640.92        6.09799900e-01        1.41400308e-08  24.9828  22.3979  22.5633  0.0000
0202-03-28_22:18:17.410000      14641.27        9.07214600e-01        9.80173077e-09  24.9828  22.3979  22.5633  0.0000
0202-03-28_22:18:17.758000      14641.62        1.20573200e+00        1.28385308e-08  24.9891  22.3909  22.5673  0.0000
0202-03-28_22:18:18.113000      14641.97        1.50377500e+00        1.35202308e-08  24.9891  22.3909  22.5673  0.0000
0202-03-28_22:18:18.457000      14642.32        1.80222400e+00        2.17630308e-08  24.9891  22.3909  22.5673  0.0000
0202-03-28_22:18:18.812000      14642.67        2.10076800e+00        2.74027308e-08  24.9819  22.3958  22.5697  0.0000
0202-03-28_22:18:19.160000      14643.02        2.39890600e+00        3.05015308e-08  24.9819  22.3958  22.5697  0.0000
0202-03-28_22:18:19.530000      14643.39        2.69703300e+00        2.83324308e-08  24.9819  22.3958  22.5697  0.0000
0202-03-28_22:18:19.945000      14643.80        2.99493600e+00        3.03156308e-08  24.9930  22.3940  22.5829  0.0000
0202-03-28_22:18:20.312000      14644.17        3.29322900e+00        1.58722308e-08  24.9930  22.3940  22.5829  0.0000
0202-03-28_22:18:20.660000      14644.52        3.59185700e+00        1.51264308e-08  24.9786  22.3900  22.5625  0.0000
0202-03-28_22:18:21.010000      14644.87        3.88978800e+00        2.66933077e-09  24.9786  22.3900  22.5625  0.0000
0202-03-28_22:18:21.360000      14645.22        4.18808600e+00       -1.11116923e-09  24.9786  22.3900  22.5625  0.0000
0202-03-28_22:18:21.720000      14645.58        4.48607600e+00        3.53703077e-09  24.9852  22.3960  22.5717  0.0000
0202-03-28_22:18:22.066000      14645.93        4.78430200e+00       -4.33386923e-09  24.9852  22.3960  22.5717  0.0000
0202-03-28_22:18:22.414000      14646.27        5.08249600e+00        1.27714308e-08  24.9852  22.3960  22.5717  0.0000
0202-03-28_22:18:22.760000      14646.62        5.38068800e+00        2.08282308e-08  24.9832  22.3887  22.5643  0.0000
0202-03-28_22:18:23.117000      14646.98        5.67849200e+00        1.46926308e-08  24.9832  22.3887  22.5643  0.0000
0202-03-28_22:18:23.477000      14647.34        5.97664700e+00        1.48785308e-08  24.9832  22.3887  22.5643  0.0000
0202-03-28_22:18:23.850000      14647.71        6.27522900e+00        7.37953077e-09  24.9814  22.3940  22.5600  0.0000
0202-03-28_22:18:24.215000      14648.08        6.57327900e+00        2.23553077e-09  24.9814  22.3940  22.5600  0.0000
0202-03-28_22:18:24.580000      14648.44        6.87144700e+00        1.85351308e-08  24.9844  22.3925  22.5695  0.0000
0202-03-28_22:18:24.940000      14648.80        7.16992600e+00        2.20057308e-08  24.9844  22.3925  22.5695  0.0000
0202-03-28_22:18:25.316000      14649.18        7.46780000e+00        2.06423308e-08  24.9844  22.3925  22.5695  0.0000
0202-03-28_22:18:25.680000      14649.54        7.76601900e+00        3.03105308e-08  24.9733  22.3888  22.5549  0.0000
0202-03-28_22:18:26.040000      14649.90        8.06405500e+00        2.56681308e-08  24.9733  22.3888  22.5549  0.0000
0202-03-28_22:18:26.395000      14650.25        8.36252300e+00        2.53670308e-08  24.9733  22.3888  22.5549  0.0000
0202-03-28_22:18:26.746000      14650.60        8.66080700e+00        1.49550308e-08  24.9844  22.3957  22.5773  0.0000
0202-03-28_22:18:27.100000      14650.96        8.95899400e+00        2.71023308e-08  24.9844  22.3957  22.5773  0.0000
0202-03-28_22:18:27.450000      14651.31        9.25720700e+00        4.13567308e-08  24.9844  22.3957  22.5773  0.0000
0202-03-28_22:18:27.812000      14651.67        9.55484200e+00        4.47033308e-08  24.9818  22.3880  22.5695  0.0000
0202-03-28_22:18:28.170000      14652.03        9.85338600e+00        3.82579308e-08  24.9818  22.3880  22.5695  0.0000
0202-03-28_22:18:28.555000      14652.41        1.01515900e+01        3.34238308e-08  24.9818  22.3880  22.5695  0.0000
0202-03-28_22:18:28.950000      14652.81        1.04495400e+01        2.20203308e-08  24.9815  22.3930  22.5672  0.0000
0202-03-28_22:18:29.316000      14653.18        1.07469500e+01        3.12546308e-08  24.9815  22.3930  22.5672  0.0000
0202-03-28_22:18:29.680000      14653.54        1.10465000e+01        2.86517308e-08  24.9883  22.3913  22.5723  0.0000
0202-03-28_22:18:30.040000      14653.90        1.13443800e+01        2.74741308e-08  24.9883  22.3913  22.5723  0.0000
0202-03-28_22:18:30.402000      14654.26        1.16421900e+01        2.93334308e-08  24.9883  22.3913  22.5723  0.0000
0202-03-28_22:18:30.758000      14654.62        1.19404000e+01        2.82178308e-08  24.9725  22.3883  22.5534  0.0000
0202-03-28_22:18:31.117000      14654.98        1.22390500e+01        2.78460308e-08  24.9725  22.3883  22.5534  0.0000
0202-03-28_22:18:31.465000      14655.33        1.25364700e+01        2.35077308e-08  24.9725  22.3883  22.5534  0.0000
0202-03-28_22:18:31.816000      14655.68        1.28352500e+01        2.48699308e-08  24.9777  22.3946  22.5627  0.0000
0202-03-28_22:18:32.164000      14656.02        1.31344700e+01        2.43715308e-08  24.9777  22.3946  22.5627  0.0000
0202-03-28_22:18:32.566000      14656.42        1.34315200e+01        2.74699308e-08  24.9777  22.3946  22.5627  0.0000
0202-03-28_22:18:32.945000      14656.80        1.37288600e+01        3.58986308e-08  24.9846  22.3870  22.5670  0.0000
0202-03-28_22:18:33.305000      14657.16        1.40273500e+01        4.79838308e-08  24.9846  22.3870  22.5670  0.0000
0202-03-28_22:18:33.668000      14657.53        1.43261800e+01        4.84177308e-08  24.9735  22.3928  22.5567  0.0000
0202-03-28_22:18:34.030000      14657.89        1.46238100e+01        4.77979308e-08  24.9735  22.3928  22.5567  0.0000
0202-03-28_22:18:34.387000      14658.25        1.49223700e+01        4.58147308e-08  24.9735  22.3928  22.5567  0.0000
0202-03-28_22:18:34.754000      14658.61        1.52206800e+01        4.26539308e-08  24.9755  22.3912  22.5684  0.0000
0202-03-28_22:18:35.120000      14658.98        1.55184100e+01        3.11884308e-08  24.9755  22.3912  22.5684  0.0000
0202-03-28_22:18:35.470000      14659.33        1.58166500e+01        2.77798308e-08  24.9755  22.3912  22.5684  0.0000
0202-03-28_22:18:35.820000      14659.68        1.61156300e+01        2.32555308e-08  24.9691  22.3884  22.5578  0.0000
0202-03-28_22:18:36.168000      14660.03        1.64128100e+01        3.37294308e-08  24.9691  22.3884  22.5578  0.0000
0202-03-28_22:18:36.535000      14660.39        1.67113600e+01        4.23440308e-08  24.9691  22.3884  22.5578  0.0000
0202-03-28_22:18:36.930000      14660.79        1.70097800e+01        6.61427308e-08  24.9809  22.3949  22.5715  0.0000
0202-03-28_22:18:37.290000      14661.15        1.73078800e+01        8.29381308e-08  24.9809  22.3949  22.5715  0.0000
0202-03-28_22:18:37.656000      14661.52        1.76060000e+01        8.83312308e-08  24.9850  22.3871  22.5651  0.0000
0202-03-28_22:18:38.023000      14661.88        1.79043000e+01        1.09219431e-07  24.9850  22.3871  22.5651  0.0000
0202-03-28_22:18:38.370000      14662.23        1.82028900e+01        1.39278031e-07  24.9850  22.3871  22.5651  0.0000
0202-03-28_22:18:38.734000      14662.59        1.85007300e+01        2.00819831e-07  24.9788  22.3934  22.5632  0.0000
0202-03-28_22:18:39.100000      14662.96        1.87982600e+01        2.77359731e-07  24.9788  22.3934  22.5632  0.0000
0202-03-28_22:18:39.453000      14663.31        1.90969400e+01        3.83771831e-07  24.9788  22.3934  22.5632  0.0000
0202-03-28_22:18:39.805000      14663.66        1.93946700e+01        5.37223431e-07  24.9861  22.3918  22.5708  0.0000
0202-03-28_22:18:40.164000      14664.02        1.96931600e+01        7.19555731e-07  24.9861  22.3918  22.5708  0.0000
0202-03-28_22:18:40.530000      14664.39        1.99914500e+01        1.04858423e-06  24.9861  22.3918  22.5708  0.0000
0202-03-28_22:18:40.930000      14664.79        2.02898100e+01        1.42613973e-06  24.9850  22.3895  22.5627  0.0000
0202-03-28_22:18:41.290000      14665.15        2.05880000e+01        1.97016163e-06  24.9850  22.3895  22.5627  0.0000
0202-03-28_22:18:41.668000      14665.53        2.08859500e+01        3.14472353e-06  24.9834  22.3962  22.5691  0.0000
0202-03-28_22:18:42.023000      14665.88        2.11840900e+01        4.27274165e-06  24.9834  22.3962  22.5691  0.0000
0202-03-28_22:18:42.375000      14666.23        2.14822800e+01        5.82560264e-06  24.9834  22.3962  22.5691  0.0000
0202-03-28_22:18:42.734000      14666.59        2.17805000e+01        7.95558056e-06  24.9903  22.3892  22.5722  0.0000
0202-03-28_22:18:43.090000      14666.95        2.20789300e+01        1.08450696e-05  24.9903  22.3892  22.5722  0.0000
0202-03-28_22:18:43.465000      14667.32        2.23773000e+01        1.50964234e-05  24.9903  22.3892  22.5722  0.0000
0202-03-28_22:18:43.824000      14667.68        2.26752900e+01        2.10886947e-05  24.9861  22.3955  22.5580  0.0000

File: chapter 6/data/ext_ffj51/Ic/anneal/step03/300k/720 min/Ic_2025-03-28_22-34-59147240_ffj51-15e19pm2-03T-anneal300k-720min-22k.txt
# Ic =  nan A, n =  nan , Tavg = 22.33 K, ffj51-15e19pm2-03T-anneal300k-720min-22k
#datetime                        t_s     iHTS_A                vHTS_V                tHTS_K  tTAR_K  tHOL_K  tSPA_K
0202-03-28_22:34:27.020000      15610.88        9.85560000e-03        1.59407143e-10  22.3147  19.1895  19.3921  0.0000
0202-03-28_22:34:27.375000      15611.23        3.11758100e-01       -5.72829286e-09  22.3147  19.1895  19.3921  0.0000
0202-03-28_22:34:27.758000      15611.62        6.09546300e-01        3.56800714e-09  22.3068  19.1767  19.3580  0.0000
0202-03-28_22:34:28.160000      15612.02        9.08470800e-01        6.38083071e-08  22.3068  19.1767  19.3580  0.0000
0202-03-28_22:34:28.566000      15612.43        1.20665400e+00       -9.56192857e-10  22.3068  19.1767  19.3580  0.0000
0202-03-28_22:34:28.950000      15612.81        1.50423700e+00       -3.01466929e-08  22.3143  19.1915  19.3820  0.0000
0202-03-28_22:34:29.324000      15613.18        1.80321200e+00       -1.31653929e-08  22.3143  19.1915  19.3820  0.0000
0202-03-28_22:34:29.688000      15613.55        2.10144100e+00       -1.98587929e-08  22.3151  19.1802  19.3812  0.0000
0202-03-28_22:34:30.050000      15613.91        2.39937200e+00       -1.94248929e-08  22.3151  19.1802  19.3812  0.0000
0202-03-28_22:34:30.402000      15614.26        2.69752300e+00       -9.94149286e-09  22.3151  19.1802  19.3812  0.0000
0202-03-28_22:34:30.790000      15614.65        2.99589600e+00       -1.70027929e-08  22.3032  19.1831  19.3573  0.0000
0202-03-28_22:34:31.190000      15615.05        3.29436400e+00       -1.17342929e-08  22.3032  19.1831  19.3573  0.0000
0202-03-28_22:34:31.633000      15615.49        3.59205100e+00       -1.06806929e-08  22.3032  19.1831  19.3573  0.0000
0202-03-28_22:34:31.996000      15615.85        3.89082500e+00       -9.44119286e-09  22.3172  19.1885  19.3906  0.0000
0202-03-28_22:34:32.395000      15616.25        4.18875700e+00       -2.00409286e-09  22.3172  19.1885  19.3906  0.0000
0202-03-28_22:34:32.800000      15616.66        4.48627300e+00       -2.93379286e-09  22.3010  19.1752  19.3476  0.0000
0202-03-28_22:34:33.180000      15617.04        4.78484100e+00       -4.91699286e-09  22.3010  19.1752  19.3476  0.0000
0202-03-28_22:34:33.586000      15617.45        5.08290100e+00       -2.80979286e-09  22.3010  19.1752  19.3476  0.0000
0202-03-28_22:34:33.990000      15617.85        5.38145200e+00        9.58530714e-09  22.3043  19.1897  19.3741  0.0000
0202-03-28_22:34:34.395000      15618.25        5.67947700e+00        3.01590714e-09  22.3043  19.1897  19.3741  0.0000
0202-03-28_22:34:34.824000      15618.68        5.97771500e+00       -1.44629286e-09  22.3132  19.1789  19.3753  0.0000
0202-03-28_22:34:35.200000      15619.06        6.27586800e+00        5.55690714e-09  22.3132  19.1789  19.3753  0.0000
0202-03-28_22:34:35.613000      15619.47        6.57332800e+00        6.92040714e-09  22.3132  19.1789  19.3753  0.0000
0202-03-28_22:34:35.960000      15619.82        6.87137000e+00       -2.87179286e-09  22.2959  19.1818  19.3550  0.0000
0202-03-28_22:34:36.355000      15620.21        7.16975400e+00       -9.31779286e-09  22.2959  19.1818  19.3550  0.0000
0202-03-28_22:34:36.740000      15620.60        7.46836500e+00       -2.22928571e-11  22.3122  19.1870  19.3914  0.0000
0202-03-28_22:34:37.105000      15620.97        7.76644000e+00        2.70460714e-09  22.3122  19.1870  19.3914  0.0000
0202-03-28_22:34:37.470000      15621.33        8.06489800e+00       -8.76079286e-09  22.3122  19.1870  19.3914  0.0000
0202-03-28_22:34:37.824000      15621.68        8.36257700e+00       -1.66936929e-08  22.2954  19.1742  19.3493  0.0000
0202-03-28_22:34:38.170000      15622.03        8.66116700e+00       -1.79951929e-08  22.2954  19.1742  19.3493  0.0000
0202-03-28_22:34:38.570000      15622.43        8.95889400e+00       -1.21694929e-08  22.2954  19.1742  19.3493  0.0000
0202-03-28_22:34:38.950000      15622.81        9.25714900e+00       -2.17756929e-08  22.3016  19.1891  19.3721  0.0000
0202-03-28_22:34:39.340000      15623.20        9.55557900e+00       -2.47504929e-08  22.3016  19.1891  19.3721  0.0000
0202-03-28_22:34:39.715000      15623.58        9.85359700e+00       -2.79112929e-08  22.3083  19.1788  19.3702  0.0000
0202-03-28_22:34:40.074000      15623.93        1.01520500e+01       -3.71456929e-08  22.3083  19.1788  19.3702  0.0000
0202-03-28_22:34:40.457000      15624.32        1.04500800e+01       -3.42327929e-08  22.3083  19.1788  19.3702  0.0000
0202-03-28_22:34:40.844000      15624.70        1.07471900e+01       -5.36930929e-08  22.2942  19.1822  19.3504  0.0000
0202-03-28_22:34:41.210000      15625.07        1.10464400e+01       -5.40029929e-08  22.2942  19.1822  19.3504  0.0000
0202-03-28_22:34:41.610000      15625.47        1.13444600e+01       -5.02844929e-08  22.2942  19.1822  19.3504  0.0000
0202-03-28_22:34:41.970000      15625.83        1.16428800e+01       -6.49110929e-08  22.3127  19.1862  19.3898  0.0000
0202-03-28_22:34:42.380000      15626.24        1.19408300e+01       -6.64627929e-08  22.3127  19.1862  19.3898  0.0000
0202-03-28_22:34:42.742000      15626.60        1.22394600e+01       -8.00985929e-08  22.2952  19.1735  19.3467  0.0000
0202-03-28_22:34:43.098000      15626.96        1.25374900e+01       -8.16479929e-08  22.2952  19.1735  19.3467  0.0000
0202-03-28_22:34:43.470000      15627.33        1.28355300e+01       -8.59242929e-08  22.2952  19.1735  19.3467  0.0000
0202-03-28_22:34:43.836000      15627.69        1.31338400e+01       -9.88152929e-08  22.3048  19.1879  19.3785  0.0000
0202-03-28_22:34:44.203000      15628.06        1.34321600e+01       -9.37332929e-08  22.3048  19.1879  19.3785  0.0000
0202-03-28_22:34:44.610000      15628.47        1.37302800e+01       -1.05384693e-07  22.3048  19.1879  19.3785  0.0000
0202-03-28_22:34:44.970000      15628.83        1.40283400e+01       -1.12201993e-07  22.3006  19.1767  19.3665  0.0000
0202-03-28_22:34:45.363000      15629.22        1.43267900e+01       -1.10962493e-07  22.3006  19.1767  19.3665  0.0000
0202-03-28_22:34:45.740000      15629.60        1.46245200e+01       -1.14061293e-07  22.2868  19.1808  19.3450  0.0000
0202-03-28_22:34:46.100000      15629.96        1.49223700e+01       -1.16168393e-07  22.2868  19.1808  19.3450  0.0000
0202-03-28_22:34:46.477000      15630.34        1.52216900e+01       -1.06438293e-07  22.2868  19.1808  19.3450  0.0000
0202-03-28_22:34:46.957000      15630.82        1.55193300e+01       -1.01914093e-07  22.3147  19.1852  19.3859  0.0000
0202-03-28_22:34:47.360000      15631.22        1.58168900e+01       -1.06996093e-07  22.3147  19.1852  19.3859  0.0000
0202-03-28_22:34:47.734000      15631.60        1.61159400e+01       -1.12759793e-07  22.2988  19.1737  19.3433  0.0000
0202-03-28_22:34:48.110000      15631.97        1.64137700e+01       -1.14620493e-07  22.2988  19.1737  19.3433  0.0000
0202-03-28_22:34:48.530000      15632.39        1.67119900e+01       -1.05324993e-07  22.2988  19.1737  19.3433  0.0000
0202-03-28_22:34:48.957000      15632.81        1.70105600e+01       -1.24785393e-07  22.3033  19.1887  19.3719  0.0000
0202-03-28_22:34:49.360000      15633.22        1.73080700e+01       -1.18773793e-07  22.3033  19.1887  19.3719  0.0000
0202-03-28_22:34:49.740000      15633.60        1.76064300e+01       -1.12762093e-07  22.3153  19.1777  19.3793  0.0000
0202-03-28_22:34:50.094000      15633.95        1.79054400e+01       -1.14869293e-07  22.3153  19.1777  19.3793  0.0000
0202-03-28_22:34:50.566000      15634.43        1.82030600e+01       -1.25033293e-07  22.3153  19.1777  19.3793  0.0000
0202-03-28_22:34:50.957000      15634.82        1.85012600e+01       -1.18587793e-07  22.2986  19.1825  19.3555  0.0000
0202-03-28_22:34:51.370000      15635.23        1.87995600e+01       -1.18401893e-07  22.2986  19.1825  19.3555  0.0000
0202-03-28_22:34:51.740000      15635.60        1.90978000e+01       -1.04829193e-07  22.3216  19.1866  19.3931  0.0000
0202-03-28_22:34:52.113000      15635.97        1.93964700e+01       -9.79498929e-08  22.3216  19.1866  19.3931  0.0000
0202-03-28_22:34:52.496000      15636.36        1.96944200e+01       -8.90873929e-08  22.3216  19.1866  19.3931  0.0000
0202-03-28_22:34:52.960000      15636.82        1.99921900e+01       -6.49168929e-08  22.2978  19.1765  19.3480  0.0000
0202-03-28_22:34:53.344000      15637.20        2.02908000e+01       -2.88470929e-08  22.2978  19.1765  19.3480  0.0000
0202-03-28_22:34:53.710000      15637.57        2.05894800e+01        2.38316071e-08  22.3089  19.1916  19.3743  0.0000
0202-03-28_22:34:54.098000      15637.96        2.08869900e+01        1.02972607e-07  22.3089  19.1916  19.3743  0.0000
0202-03-28_22:34:54.520000      15638.38        2.11853700e+01        2.15830007e-07  22.3089  19.1916  19.3743  0.0000
0202-03-28_22:34:54.957000      15638.82        2.14834400e+01        3.76346907e-07  22.3184  19.1804  19.3726  0.0000
0202-03-28_22:34:55.340000      15639.20        2.17816300e+01        5.78697407e-07  22.3184  19.1804  19.3726  0.0000
0202-03-28_22:34:55.740000      15639.60        2.20800500e+01        8.77667807e-07  22.3042  19.1868  19.3594  0.0000
0202-03-28_22:34:56.094000      15639.95        2.23783200e+01        1.28559151e-06  22.3042  19.1868  19.3594  0.0000
0202-03-28_22:34:56.460000      15640.32        2.26763400e+01        1.78474323e-06  22.3042  19.1868  19.3594  0.0000
0202-03-28_22:34:56.844000      15640.70        2.29747400e+01        2.99289627e-06  22.3208  19.1907  19.3935  0.0000
0202-03-28_22:34:57.254000      15641.11        2.32726800e+01        4.09407936e-06  22.3208  19.1907  19.3935  0.0000
0202-03-28_22:34:57.620000      15641.48        2.35711200e+01        5.90928375e-06  22.3208  19.1907  19.3935  0.0000
0202-03-28_22:34:58.027000      15641.89        2.38692500e+01        8.19004911e-06  22.3172  19.1805  19.3606  0.0000
0202-03-28_22:34:58.383000      15642.24        2.41675400e+01        1.15142380e-05  22.3172  19.1805  19.3606  0.0000
0202-03-28_22:34:58.760000      15642.62        2.44654000e+01        1.63585307e-05  22.3346  19.1956  19.3932  0.0000
0202-03-28_22:34:59.133000      15642.99        2.47635500e+01        2.37328698e-05  22.3346  19.1956  19.3932  0.0000
