Repository: shortlab/2025-devitre-PhD

# 2025-devitre-PhD
Data repository for Alexis Devitre's PhD thesis

File: chapter 6/data/ext_ffj51/Ic/anneal/step06/090k/Ic_2025-03-29_07-16-11981484_60k-30p3pm2-03T-0nA-anneal95k-afterTc.txt
# Ic = 0.81 A, n = 9.51 , Tavg = 60.01 K, 60k-30p3pm2-03T-0nA-anneal95k-afterTc
#datetime                        t_s     iHTS_A                vHTS_V                tHTS_K  tTAR_K  tHOL_K  tSPA_K
0202-03-29_07:16:07.023000      19444.79        7.42067500e-03       -1.03655917e-08  60.0363  58.8592  59.4440  0.0000
0202-03-29_07:16:07.370000      19445.14        1.10743000e-01       -1.69350917e-08  60.0363  58.8592  59.4440  0.0000
0202-03-29_07:16:07.720000      19445.49        2.10095700e-01       -1.58782917e-08  60.0313  58.8594  59.4375  0.0000
0202-03-29_07:16:08.074000      19445.84        3.09698600e-01       -1.86021917e-08  60.0313  58.8594  59.4375  0.0000
0202-03-29_07:16:08.420000      19446.19        4.08631200e-01        2.21783083e-08  60.0313  58.8594  59.4375  0.0000
0202-03-29_07:16:08.770000      19446.54        5.07921500e-01        3.68667083e-08  60.0306  58.8596  59.4377  0.0000
0202-03-29_07:16:09.117000      19446.89        6.07300900e-01        1.82118083e-08  60.0306  58.8596  59.4377  0.0000
0202-03-29_07:16:09.465000      19447.23        7.06929500e-01        2.94915083e-08  60.0306  58.8596  59.4377  0.0000
0202-03-29_07:16:09.824000      19447.59        8.05807200e-01        1.85981908e-07  60.0275  58.8601  59.4318  0.0000
0202-03-29_07:16:10.170000      19447.94        9.05427800e-01        4.80679708e-07  60.0275  58.8601  59.4318  0.0000
0202-03-29_07:16:10.562000      19448.33        1.00493300e+00        2.14363031e-06  60.0275  58.8601  59.4318  0.0000
0202-03-29_07:16:10.920000      19448.69        1.10443500e+00        4.79900897e-06  60.0136  58.8607  59.4151  0.0000
0202-03-29_07:16:11.270000      19449.04        1.20404100e+00        9.59393674e-06  60.0136  58.8607  59.4151  0.0000
0202-03-29_07:16:11.620000      19449.39        1.30274500e+00        1.81755242e-05  60.0136  58.8607  59.4151  0.0000
0202-03-29_07:16:11.970000      19449.74        1.40231900e+00        3.25651657e-05  60.0120  58.8613  59.4155  0.0000

File: chapter 6/data/ext_ffj51/Ic/anneal/step06/090k/Ic_2025-03-29_07-25-42736105_50k-30p3pm2-03T-0nA-anneal95k-afterTc.txt
# Ic = 2.18 A, n = 13.09 , Tavg = 49.94 K, 50k-30p3pm2-03T-0nA-anneal95k-afterTc
#datetime                        t_s     iHTS_A                vHTS_V                tHTS_K  tTAR_K  tHOL_K  tSPA_K
0202-03-29_07:25:31.355000      20009.12        7.80909300e-03       -1.98327273e-09  49.9220  48.8894  49.2257  0.0000
0202-03-29_07:25:31.715000      20009.48        1.10765600e-01       -1.11557273e-09  49.9228  48.8906  49.2295  0.0000
0202-03-29_07:25:32.062000      20009.83        2.10056000e-01        3.71827273e-10  49.9228  48.8906  49.2295  0.0000
0202-03-29_07:25:32.410000      20010.18        3.09364200e-01       -8.49077273e-09  49.9228  48.8906  49.2295  0.0000
0202-03-29_07:25:32.758000      20010.52        4.08871300e-01        1.29530273e-08  49.9286  48.8915  49.2371  0.0000
0202-03-29_07:25:33.105000      20010.87        5.07878200e-01       -5.59372727e-10  49.9286  48.8915  49.2371  0.0000
0202-03-29_07:25:33.460000      20011.23        6.07648000e-01       -7.93607273e-09  49.9286  48.8915  49.2371  0.0000
0202-03-29_07:25:33.812000      20011.58        7.06968600e-01       -9.42347273e-09  49.9293  48.8928  49.2391  0.0000
0202-03-29_07:25:34.160000      20011.93        8.06628500e-01        2.29002727e-09  49.9293  48.8928  49.2391  0.0000
0202-03-29_07:25:34.580000      20012.35        9.06018600e-01        9.47922727e-09  49.9293  48.8928  49.2391  0.0000
0202-03-29_07:25:34.930000      20012.70        1.00544200e+00       -2.08271727e-08  49.9306  48.8937  49.2426  0.0000
0202-03-29_07:25:35.280000      20013.05        1.10406500e+00       -3.83044727e-08  49.9306  48.8937  49.2426  0.0000
0202-03-29_07:25:35.640000      20013.41        1.20376300e+00       -2.20047727e-08  49.9286  48.8949  49.2407  0.0000
0202-03-29_07:25:36             20013.77        1.30324000e+00       -4.21470727e-08  49.9286  48.8949  49.2407  0.0000
0202-03-29_07:25:36.348000      20014.12        1.40241600e+00       -2.07031727e-08  49.9286  48.8949  49.2407  0.0000
0202-03-29_07:25:36.707000      20014.47        1.50193400e+00       -4.27667727e-08  49.9290  48.8956  49.2429  0.0000
0202-03-29_07:25:37.055000      20014.82        1.60141400e+00       -3.92341727e-08  49.9290  48.8956  49.2429  0.0000
0202-03-29_07:25:37.402000      20015.17        1.70084700e+00       -4.17751727e-08  49.9290  48.8956  49.2429  0.0000
0202-03-29_07:25:37.750000      20015.52        1.79987300e+00       -3.71889727e-08  49.9251  48.8965  49.2334  0.0000
0202-03-29_07:25:38.098000      20015.87        1.89928300e+00       -2.05792727e-08  49.9251  48.8965  49.2334  0.0000
0202-03-29_07:25:38.457000      20016.22        1.99890300e+00        5.38882727e-09  49.9251  48.8965  49.2334  0.0000
0202-03-29_07:25:38.805000      20016.57        2.09799500e+00        4.95147273e-08  49.9286  48.8980  49.2403  0.0000
0202-03-29_07:25:39.150000      20016.92        2.19742900e+00        1.43652927e-07  49.9286  48.8980  49.2403  0.0000
0202-03-29_07:25:39.543000      20017.31        2.29685600e+00        3.17929227e-07  49.9286  48.8980  49.2403  0.0000
0202-03-29_07:25:39.914000      20017.68        2.39625500e+00        6.00851527e-07  49.9246  48.8991  49.2309  0.0000
0202-03-29_07:25:40.260000      20018.03        2.49565700e+00        1.06176993e-06  49.9246  48.8991  49.2309  0.0000
0202-03-29_07:25:40.617000      20018.39        2.59489100e+00        2.22531483e-06  49.9246  48.8991  49.2309  0.0000
0202-03-29_07:25:40.977000      20018.74        2.69450000e+00        3.62846053e-06  49.9274  48.9002  49.2379  0.0000
0202-03-29_07:25:41.332000      20019.10        2.79376200e+00        5.66345556e-06  49.9274  48.9002  49.2379  0.0000
0202-03-29_07:25:41.676000      20019.45        2.89306100e+00        8.61161085e-06  49.9304  48.9012  49.2454  0.0000
0202-03-29_07:25:42.023000      20019.79        2.99219300e+00        1.27016193e-05  49.9304  48.9012  49.2454  0.0000
0202-03-29_07:25:42.375000      20020.14        3.09151600e+00        1.84843484e-05  49.9304  48.9012  49.2454  0.0000
0202-03-29_07:25:42.723000      20020.49        3.19080300e+00        2.62462570e-05  49.9357  48.9023  49.2506  0.0000

File: chapter 6/data/ext_ffj51/Ic/anneal/step06/090k/Ic_2025-03-29_07-43-50116412_30k-30p3pm2-03T-0nA-anneal95k-afterTc.txt
# Ic = 6.33 A, n = 16.93 , Tavg = 30.04 K, 30k-30p3pm2-03T-0nA-anneal95k-afterTc
#datetime                        t_s     iHTS_A                vHTS_V                tHTS_K  tTAR_K  tHOL_K  tSPA_K
0202-03-29_07:43:40.170000      21097.94        7.88701700e-03       -3.40097500e-09  30.0331  28.5567  28.7495  0.0000
0202-03-29_07:43:40.566000      21098.33        3.10089200e-01        1.49522500e-09  30.0331  28.5567  28.7495  0.0000
0202-03-29_07:43:40.920000      21098.69        6.07708800e-01        2.14515250e-08  30.0320  28.5561  28.7477  0.0000
0202-03-29_07:43:41.270000      21099.04        9.06345900e-01       -3.02175000e-10  30.0320  28.5561  28.7477  0.0000
0202-03-29_07:43:41.620000      21099.39        1.20447800e+00       -1.41228750e-08  30.0320  28.5561  28.7477  0.0000
0202-03-29_07:43:41.970000      21099.74        1.50230300e+00        7.32092500e-09  30.0330  28.5575  28.7496  0.0000
0202-03-29_07:43:42.316000      21100.08        1.80052800e+00       -2.40175000e-10  30.0330  28.5575  28.7496  0.0000
0202-03-29_07:43:42.664000      21100.43        2.09831500e+00       -3.27697500e-09  30.0346  28.5552  28.7516  0.0000
0202-03-29_07:43:43.010000      21100.78        2.39661900e+00        2.48682500e-09  30.0346  28.5552  28.7516  0.0000
0202-03-29_07:43:43.370000      21101.14        2.69455900e+00        7.01082500e-09  30.0346  28.5552  28.7516  0.0000
0202-03-29_07:43:43.720000      21101.49        2.99268300e+00        1.74122500e-09  30.0328  28.5573  28.7485  0.0000
0202-03-29_07:43:44.066000      21101.84        3.29110800e+00        1.43052500e-09  30.0328  28.5573  28.7485  0.0000
0202-03-29_07:43:44.418000      21102.18        3.58917000e+00        3.78562500e-09  30.0328  28.5573  28.7485  0.0000
0202-03-29_07:43:44.766000      21102.53        3.88717900e+00        1.61189250e-08  30.0321  28.5573  28.7470  0.0000
0202-03-29_07:43:45.120000      21102.89        4.18563500e+00        1.48794250e-08  30.0321  28.5573  28.7470  0.0000
0202-03-29_07:43:45.470000      21103.24        4.48371600e+00        2.09531250e-08  30.0321  28.5573  28.7470  0.0000
0202-03-29_07:43:45.820000      21103.59        4.78251800e+00        1.81641250e-08  30.0321  28.5571  28.7478  0.0000
0202-03-29_07:43:46.164000      21103.93        5.07968600e+00        2.26264250e-08  30.0321  28.5571  28.7478  0.0000
0202-03-29_07:43:46.580000      21104.35        5.37824500e+00        4.36364250e-08  30.0321  28.5571  28.7478  0.0000
0202-03-29_07:43:46.940000      21104.71        5.67572000e+00        6.07419250e-08  30.0328  28.5592  28.7487  0.0000
0202-03-29_07:43:47.300000      21105.07        5.97452500e+00        1.10632925e-07  30.0328  28.5592  28.7487  0.0000
0202-03-29_07:43:47.650000      21105.42        6.27202000e+00        2.03783325e-07  30.0332  28.5576  28.7499  0.0000
0202-03-29_07:43:47.996000      21105.76        6.57117100e+00        3.82957025e-07  30.0332  28.5576  28.7499  0.0000
0202-03-29_07:43:48.355000      21106.12        6.86884100e+00        7.55187025e-07  30.0332  28.5576  28.7499  0.0000
0202-03-29_07:43:48.703000      21106.47        7.16759900e+00        1.92623043e-06  30.0338  28.5598  28.7502  0.0000
0202-03-29_07:43:49.050000      21106.82        7.46510700e+00        3.60640957e-06  30.0338  28.5598  28.7502  0.0000
0202-03-29_07:43:49.400000      21107.17        7.76326300e+00        6.49215161e-06  30.0338  28.5598  28.7502  0.0000
0202-03-29_07:43:49.746000      21107.51        8.06156100e+00        1.14940784e-05  30.0369  28.5595  28.7541  0.0000
0202-03-29_07:43:50.098000      21107.87        8.35945700e+00        2.01263787e-05  30.0369  28.5595  28.7541  0.0000

File: chapter 6/data/ext_ffj51/Ic/anneal/step06/090k/Ic_2025-03-29_07-44-12471876_30k-30p3pm2-03T-0nA-anneal95k-afterTc.txt
# Ic = 6.31 A, n = 16.49 , Tavg = 30.03 K, 30k-30p3pm2-03T-0nA-anneal95k-afterTc
#datetime                        t_s     iHTS_A                vHTS_V                tHTS_K  tTAR_K  tHOL_K  tSPA_K
0202-03-29_07:44:02.133000      21119.90        8.16825000e-03        1.23994727e-08  30.0327  28.5631  28.7511  0.0000
0202-03-29_07:44:02.500000      21120.27        3.10421200e-01        1.84111727e-08  30.0327  28.5631  28.7511  0.0000
0202-03-29_07:44:02.890000      21120.66        6.08218600e-01        3.08064727e-08  30.0326  28.5611  28.7512  0.0000
0202-03-29_07:44:03.234000      21121.00        9.06990800e-01        8.24707273e-09  30.0326  28.5611  28.7512  0.0000
0202-03-29_07:44:03.594000      21121.36        1.20468100e+00        2.63441727e-08  30.0338  28.5629  28.7535  0.0000
0202-03-29_07:44:03.960000      21121.73        1.50254900e+00        2.42369727e-08  30.0338  28.5629  28.7535  0.0000
0202-03-29_07:44:04.320000      21122.09        1.80077500e+00        1.45066727e-08  30.0338  28.5629  28.7535  0.0000
0202-03-29_07:44:04.668000      21122.44        2.09858400e+00        1.37629727e-08  30.0339  28.5625  28.7530  0.0000
0202-03-29_07:44:05.016000      21122.78        2.39690500e+00        7.93717273e-09  30.0339  28.5625  28.7530  0.0000
0202-03-29_07:44:05.363000      21123.13        2.69517600e+00        7.75127273e-09  30.0339  28.5625  28.7530  0.0000
0202-03-29_07:44:05.723000      21123.49        2.99324600e+00       -2.28892727e-09  30.0341  28.5619  28.7552  0.0000
0202-03-29_07:44:06.066000      21123.84        3.29148800e+00        8.71872727e-10  30.0341  28.5619  28.7552  0.0000
0202-03-29_07:44:06.418000      21124.18        3.58962600e+00       -2.41292727e-09  30.0341  28.5619  28.7552  0.0000
0202-03-29_07:44:06.766000      21124.53        3.88750600e+00       -1.36315273e-08  30.0359  28.5639  28.7578  0.0000
0202-03-29_07:44:07.113000      21124.88        4.18601800e+00       -1.46244273e-08  30.0359  28.5639  28.7578  0.0000
0202-03-29_07:44:07.470000      21125.24        4.48389100e+00       -1.73513273e-08  30.0359  28.5639  28.7578  0.0000
0202-03-29_07:44:07.816000      21125.59        4.78190200e+00       -5.51382727e-09  30.0352  28.5623  28.7586  0.0000
0202-03-29_07:44:08.164000      21125.93        5.08008100e+00       -9.72822727e-09  30.0352  28.5623  28.7586  0.0000
0202-03-29_07:44:08.580000      21126.34        5.37864800e+00       -6.25762727e-09  30.0352  28.5623  28.7586  0.0000
0202-03-29_07:44:08.934000      21126.70        5.67678000e+00        7.62517273e-09  30.0345  28.5643  28.7556  0.0000
0202-03-29_07:44:09.277000      21127.05        5.97456200e+00        4.48729727e-08  30.0345  28.5643  28.7556  0.0000
0202-03-29_07:44:09.637000      21127.40        6.27299500e+00        1.50294973e-07  30.0344  28.5643  28.7554  0.0000
0202-03-29_07:44:09.996000      21127.76        6.57119300e+00        3.49301473e-07  30.0344  28.5643  28.7554  0.0000
0202-03-29_07:44:10.344000      21128.11        6.86925300e+00        7.18619273e-07  30.0344  28.5643  28.7554  0.0000
0202-03-29_07:44:10.703000      21128.47        7.16673300e+00        1.88656587e-06  30.0335  28.5635  28.7534  0.0000
0202-03-29_07:44:11.047000      21128.82        7.46512200e+00        3.55664595e-06  30.0335  28.5635  28.7534  0.0000
0202-03-29_07:44:11.395000      21129.16        7.76349300e+00        6.46142130e-06  30.0335  28.5635  28.7534  0.0000
0202-03-29_07:44:11.742000      21129.51        8.06169700e+00        1.14572829e-05  30.0326  28.5655  28.7513  0.0000
0202-03-29_07:44:12.090000      21129.86        8.35953000e+00        1.98542686e-05  30.0326  28.5655  28.7513  0.0000
0202-03-29_07:44:12.450000      21130.22        8.65743700e+00        3.51931015e-05  30.0326  28.5655  28.7513  0.0000

File: chapter 6/data/ext_ffj51/Ic/anneal/step06/090k/Ic_2025-03-29_07-52-34287300_25k-30p3pm2-03T-0nA-anneal95k-afterTc.txt
# Ic = 7.89 A, n = 19.04 , Tavg = 25.10 K, 25k-30p3pm2-03T-0nA-anneal95k-afterTc
#datetime                        t_s     iHTS_A                vHTS_V                tHTS_K  tTAR_K  tHOL_K  tSPA_K
0202-03-29_07:52:22.200000      21619.97        8.15327900e-03        1.03209846e-08  25.1035  23.2431  23.4235  0.0000
0202-03-29_07:52:22.582000      21620.35        3.09817900e-01        1.58982846e-08  25.1035  23.2431  23.4235  0.0000
0202-03-29_07:52:22.950000      21620.72        6.08224700e-01        3.02767846e-08  25.0971  23.2406  23.4133  0.0000
0202-03-29_07:52:23.305000      21621.07        9.06111800e-01        8.77098462e-09  25.0971  23.2406  23.4133  0.0000
0202-03-29_07:52:23.652000      21621.42        1.20425600e+00        6.29188462e-09  25.1015  23.2476  23.4215  0.0000
0202-03-29_07:52:24             21621.77        1.50257700e+00        2.07748462e-09  25.1015  23.2476  23.4215  0.0000
0202-03-29_07:52:24.360000      21622.13        1.80044100e+00        8.08928462e-09  25.1015  23.2476  23.4215  0.0000
0202-03-29_07:52:24.707000      21622.47        2.09847400e+00        1.88111846e-08  25.0938  23.2415  23.4108  0.0000
0202-03-29_07:52:25.050000      21622.82        2.39722600e+00        1.60841846e-08  25.0938  23.2415  23.4108  0.0000
0202-03-29_07:52:25.400000      21623.17        2.69504400e+00        1.37290846e-08  25.0938  23.2415  23.4108  0.0000
0202-03-29_07:52:25.746000      21623.52        2.99266700e+00        8.64698462e-09  25.0923  23.2463  23.4083  0.0000
0202-03-29_07:52:26.094000      21623.86        3.29132500e+00        2.09183846e-08  25.0923  23.2463  23.4083  0.0000
0202-03-29_07:52:26.450000      21624.22        3.58933400e+00        2.18479846e-08  25.0923  23.2463  23.4083  0.0000
0202-03-29_07:52:26.797000      21624.56        3.88761400e+00        2.57524846e-08  25.0950  23.2419  23.4121  0.0000
0202-03-29_07:52:27.145000      21624.91        4.18546700e+00        1.08161846e-08  25.0950  23.2419  23.4121  0.0000
0202-03-29_07:52:27.500000      21625.27        4.48430100e+00        1.68278846e-08  25.0950  23.2419  23.4121  0.0000
0202-03-29_07:52:27.870000      21625.64        4.78189500e+00        2.60623846e-08  25.0963  23.2435  23.4164  0.0000
0202-03-29_07:52:28.227000      21626.00        5.07989200e+00        2.45124846e-08  25.0963  23.2435  23.4164  0.0000
0202-03-29_07:52:28.586000      21626.36        5.37809800e+00        2.84166846e-08  25.0963  23.2435  23.4164  0.0000
0202-03-29_07:52:28.938000      21626.71        5.67647900e+00        3.69074846e-08  25.1025  23.2496  23.4260  0.0000
0202-03-29_07:52:29.285000      21627.05        5.97516500e+00        4.13077846e-08  25.1025  23.2496  23.4260  0.0000
0202-03-29_07:52:29.645000      21627.41        6.27195000e+00        4.24853846e-08  25.1040  23.2434  23.4268  0.0000
0202-03-29_07:52:29.992000      21627.76        6.57095200e+00        4.85590846e-08  25.1040  23.2434  23.4268  0.0000
0202-03-29_07:52:30.340000      21628.11        6.86883500e+00        5.18437846e-08  25.1040  23.2434  23.4268  0.0000
0202-03-29_07:52:30.688000      21628.46        7.16679500e+00        7.83077846e-08  25.1016  23.2489  23.4257  0.0000
0202-03-29_07:52:31.043000      21628.81        7.46468100e+00        1.28942485e-07  25.1016  23.2489  23.4257  0.0000
0202-03-29_07:52:31.390000      21629.16        7.76302900e+00        1.87510285e-07  25.1016  23.2489  23.4257  0.0000
0202-03-29_07:52:31.750000      21629.52        8.06127100e+00        3.52987285e-07  25.1029  23.2488  23.4252  0.0000
0202-03-29_07:52:32.110000      21629.88        8.35939400e+00        6.56052085e-07  25.1029  23.2488  23.4252  0.0000
0202-03-29_07:52:32.457000      21630.22        8.65773500e+00        1.14950858e-06  25.1029  23.2488  23.4252  0.0000
0202-03-29_07:52:32.805000      21630.57        8.95568000e+00        2.58971705e-06  25.0947  23.2510  23.4159  0.0000
0202-03-29_07:52:33.160000      21630.93        9.25377700e+00        4.50782590e-06  25.0947  23.2510  23.4159  0.0000
0202-03-29_07:52:33.560000      21631.33        9.55170900e+00        7.73661250e-06  25.0947  23.2510  23.4159  0.0000
0202-03-29_07:52:33.918000      21631.68        9.84999400e+00        1.31341520e-05  25.0980  23.2525  23.4169  0.0000
0202-03-29_07:52:34.266000      21632.03        1.01479900e+01        2.26585645e-05  25.0980  23.2525  23.4169  0.0000

File: chapter 6/data/ext_ffj51/Ic/anneal/step06/090k/Ic_2025-03-29_07-53-46575499_25k-30p3pm2-03T-0nA-anneal95k-afterTc.txt
# Ic =  nan A, n =  nan , Tavg = 25.11 K, 25k-30p3pm2-03T-0nA-anneal95k-afterTc
#datetime                        t_s     iHTS_A                vHTS_V                tHTS_K  tTAR_K  tHOL_K  tSPA_K
0202-03-29_07:53:34.440000      21692.21        8.05049500e-03        8.84197333e-09  25.1146  23.2767  23.4519  0.0000
0202-03-29_07:53:34.790000      21692.56        3.10320300e-01        4.50367333e-09  25.1117  23.2742  23.4470  0.0000
0202-03-29_07:53:35.137000      21692.90        6.08225500e-01       -8.26326667e-10  25.1117  23.2742  23.4470  0.0000
0202-03-29_07:53:35.516000      21693.29        9.06681200e-01        1.03273333e-10  25.1117  23.2742  23.4470  0.0000
0202-03-29_07:53:35.895000      21693.66        1.20469200e+00        1.84483733e-08  25.1067  23.2778  23.4396  0.0000
0202-03-29_07:53:36.242000      21694.01        1.50250900e+00        2.45219733e-08  25.1067  23.2778  23.4396  0.0000
0202-03-29_07:53:36.600000      21694.37        1.80065300e+00        2.49558733e-08  25.1067  23.2778  23.4396  0.0000
0202-03-29_07:53:36.953000      21694.72        2.09846300e+00        2.92941733e-08  25.1127  23.2756  23.4477  0.0000
0202-03-29_07:53:37.300000      21695.07        2.39707900e+00        1.87581733e-08  25.1127  23.2756  23.4477  0.0000
0202-03-29_07:53:37.650000      21695.42        2.69482700e+00        2.34678733e-08  25.1102  23.2749  23.4457  0.0000
0202-03-29_07:53:37.996000      21695.77        2.99315300e+00        2.23508733e-08  25.1102  23.2749  23.4457  0.0000
0202-03-29_07:53:38.344000      21696.11        3.29151000e+00        1.95614733e-08  25.1102  23.2749  23.4457  0.0000
0202-03-29_07:53:38.695000      21696.46        3.58981000e+00        1.50991733e-08  25.1149  23.2791  23.4526  0.0000
0202-03-29_07:53:39.050000      21696.82        3.88758300e+00        1.63386733e-08  25.1149  23.2791  23.4526  0.0000
0202-03-29_07:53:39.400000      21697.17        4.18610400e+00        2.77422733e-08  25.1149  23.2791  23.4526  0.0000
0202-03-29_07:53:39.746000      21697.51        4.48370200e+00        2.54491733e-08  25.1156  23.2730  23.4524  0.0000
0202-03-29_07:53:40.094000      21697.86        4.78236100e+00        2.55111733e-08  25.1156  23.2730  23.4524  0.0000
0202-03-29_07:53:40.440000      21698.21        5.07946100e+00        2.71225733e-08  25.1156  23.2730  23.4524  0.0000
0202-03-29_07:53:40.790000      21698.56        5.37888700e+00        3.23905733e-08  25.1186  23.2782  23.4617  0.0000
0202-03-29_07:53:41.137000      21698.90        5.67658000e+00        2.47674733e-08  25.1186  23.2782  23.4617  0.0000
0202-03-29_07:53:41.500000      21699.27        5.97456300e+00        3.45597733e-08  25.1186  23.2782  23.4617  0.0000
0202-03-29_07:53:41.918000      21699.68        6.27288100e+00        4.89382733e-08  25.1169  23.2744  23.4566  0.0000
0202-03-29_07:53:42.260000      21700.03        6.57131200e+00        4.84424733e-08  25.1169  23.2744  23.4566  0.0000
0202-03-29_07:53:42.625000      21700.39        6.86954800e+00        6.22012733e-08  25.1169  23.2744  23.4566  0.0000
0202-03-29_07:53:42.980000      21700.75        7.16671700e+00        8.47606733e-08  25.1068  23.2736  23.4414  0.0000
0202-03-29_07:53:43.330000      21701.10        7.46523200e+00        1.20644973e-07  25.1068  23.2736  23.4414  0.0000
0202-03-29_07:53:43.676000      21701.44        7.76355100e+00        1.86217173e-07  25.1087  23.2779  23.4458  0.0000
0202-03-29_07:53:44.035000      21701.80        8.06213300e+00        3.30871273e-07  25.1087  23.2779  23.4458  0.0000
0202-03-29_07:53:44.383000      21702.15        8.36020500e+00        6.26622873e-07  25.1087  23.2779  23.4458  0.0000
0202-03-29_07:53:44.730000      21702.50        8.65716300e+00        1.13569727e-06  25.1088  23.2724  23.4453  0.0000
0202-03-29_07:53:45.080000      21702.85        8.95557000e+00        2.60106811e-06  25.1088  23.2724  23.4453  0.0000
0202-03-29_07:53:45.426000      21703.19        9.25436200e+00        4.53950505e-06  25.1088  23.2724  23.4453  0.0000
0202-03-29_07:53:45.777000      21703.54        9.55199900e+00        7.84080378e-06  25.1070  23.2782  23.4445  0.0000
0202-03-29_07:53:46.125000      21703.89        9.85017000e+00        1.33805814e-05  25.1070  23.2782  23.4445  0.0000
0202-03-29_07:53:46.492000      21704.26        1.01482200e+01        2.30029764e-05  25.1070  23.2782  23.4445  0.0000

File: chapter 6/data/ext_ffj51/Ic/anneal/step06/090k/Ic_2025-03-29_08-04-04944105_22k-30p3pm2-03T-0nA-anneal95k-afterTc.txt
# Ic = 9.01 A, n = 21.54 , Tavg = 22.19 K, 22k-30p3pm2-03T-0nA-anneal95k-afterTc
#datetime                        t_s     iHTS_A                vHTS_V                tHTS_K  tTAR_K  tHOL_K  tSPA_K
0202-03-29_08:03:51.460000      22309.23        8.64237900e-03       -6.05457692e-10  22.1822  19.9808  20.1712  0.0000
0202-03-29_08:03:51.810000      22309.58        3.10313000e-01        7.07962231e-09  22.1819  19.9712  20.1632  0.0000
0202-03-29_08:03:52.168000      22309.94        6.07916100e-01       -7.42287769e-09  22.1819  19.9712  20.1632  0.0000
0202-03-29_08:03:52.547000      22310.32        9.07295500e-01       -3.70428769e-09  22.1819  19.9712  20.1632  0.0000
0202-03-29_08:03:52.918000      22310.69        1.20485400e+00        1.47647023e-08  22.1747  19.9804  20.1566  0.0000
0202-03-29_08:03:53.266000      22311.03        1.50261600e+00        1.48266823e-08  22.1747  19.9804  20.1566  0.0000
0202-03-29_08:03:53.625000      22311.39        1.80040600e+00        1.01164723e-08  22.1901  19.9808  20.1813  0.0000
0202-03-29_08:03:53.970000      22311.74        2.09851100e+00        1.71817823e-08  22.1901  19.9808  20.1813  0.0000
0202-03-29_08:03:54.316000      22312.09        2.39709100e+00        1.23476223e-08  22.1901  19.9808  20.1813  0.0000
0202-03-29_08:03:54.664000      22312.43        2.69500500e+00        1.65602823e-08  22.1756  19.9757  20.1545  0.0000
0202-03-29_08:03:55.016000      22312.78        2.99403900e+00        2.28172923e-08  22.1756  19.9757  20.1545  0.0000
0202-03-29_08:03:55.370000      22313.14        3.29164500e+00        1.50082523e-08  22.1756  19.9757  20.1545  0.0000
0202-03-29_08:03:55.723000      22313.49        3.59040900e+00        2.34990323e-08  22.1882  19.9875  20.1811  0.0000
0202-03-29_08:03:56.070000      22313.84        3.88765300e+00        2.59780923e-08  22.1882  19.9875  20.1811  0.0000
0202-03-29_08:03:56.418000      22314.18        4.18649300e+00        2.51104223e-08  22.1882  19.9875  20.1811  0.0000
0202-03-29_08:03:56.766000      22314.53        4.48381600e+00        1.52561623e-08  22.1851  19.9762  20.1684  0.0000
0202-03-29_08:03:57.113000      22314.88        4.78262600e+00        1.51941823e-08  22.1851  19.9762  20.1684  0.0000
0202-03-29_08:03:57.460000      22315.23        5.08127900e+00        2.00903323e-08  22.1851  19.9762  20.1684  0.0000
0202-03-29_08:03:57.810000      22315.58        5.37933100e+00        1.82310323e-08  22.1784  19.9858  20.1632  0.0000
0202-03-29_08:03:58.156000      22315.93        5.67747600e+00        2.33750823e-08  22.1784  19.9858  20.1632  0.0000
0202-03-29_08:03:58.566000      22316.33        5.97484100e+00        2.38708923e-08  22.1784  19.9858  20.1632  0.0000
0202-03-29_08:03:58.918000      22316.69        6.27335500e+00        1.82310323e-08  22.1949  19.9849  20.1877  0.0000
0202-03-29_08:03:59.266000      22317.03        6.57122900e+00        2.63499523e-08  22.1949  19.9849  20.1877  0.0000
0202-03-29_08:03:59.620000      22317.39        6.86915100e+00        3.06263323e-08  22.1949  19.9849  20.1877  0.0000
0202-03-29_08:03:59.970000      22317.74        7.16785900e+00        3.13700523e-08  22.1795  19.9808  20.1581  0.0000
0202-03-29_08:04:00.316000      22318.09        7.46562700e+00        2.98826123e-08  22.1795  19.9808  20.1581  0.0000
0202-03-29_08:04:00.676000      22318.44        7.76327900e+00        3.33506623e-08  22.1925  19.9930  20.1855  0.0000
0202-03-29_08:04:01.023000      22318.79        8.06183900e+00        5.07643123e-08  22.1925  19.9930  20.1855  0.0000
0202-03-29_08:04:01.370000      22319.14        8.36045600e+00        6.96671523e-08  22.1925  19.9930  20.1855  0.0000
0202-03-29_08:04:01.720000      22319.49        8.65794800e+00        1.20178022e-07  22.1906  19.9820  20.1743  0.0000
0202-03-29_08:04:02.066000      22319.84        8.95580300e+00        2.20889872e-07  22.1906  19.9820  20.1743  0.0000
0202-03-29_08:04:02.426000      22320.19        9.25401600e+00        4.07501192e-07  22.1906  19.9820  20.1743  0.0000
0202-03-29_08:04:02.773000      22320.54        9.55194500e+00        7.72171072e-07  22.1840  19.9918  20.1707  0.0000
0202-03-29_08:04:03.120000      22320.89        9.85011600e+00        1.30045898e-06  22.1840  19.9918  20.1707  0.0000
0202-03-29_08:04:03.470000      22321.24        1.01481900e+01        2.94457226e-06  22.1840  19.9918  20.1707  0.0000
0202-03-29_08:04:03.830000      22321.60        1.04462000e+01        4.96389143e-06  22.1961  19.9902  20.1882  0.0000
0202-03-29_08:04:04.190000      22321.96        1.07446200e+01        9.11055486e-06  22.1961  19.9902  20.1882  0.0000
0202-03-29_08:04:04.566000      22322.34        1.10424800e+01        1.56931811e-05  22.1961  19.9902  20.1882  0.0000
0202-03-29_08:04:04.930000      22322.70        1.13405800e+01        2.77752671e-05  22.1853  19.9864  20.1620  0.0000

File: chapter 6/data/ext_ffj51/Ic/anneal/step06/090k/Ic_2025-03-30_15-22-44604433_ffj51-30p4pm2-03T-afterTc-0nA-21k.txt
# Ic =  nan A, n =  nan , Tavg = 21.01 K, ffj51-30p4pm2-0T-afterTc-0nA-21k
#datetime                        t_s     iHTS_A                vHTS_V                tHTS_K  tTAR_K  tHOL_K  tSPA_K
0202-03-30_15:21:06.550000      348.09        8.69231800e-03        2.21584533e-09  20.9791  18.6851  18.8623  0.0000
0202-03-30_15:21:07.050000      348.59        3.76777000e-02        7.42369533e-09  21.0005  18.6983  18.9040  0.0000
0202-03-30_15:21:07.560000      349.10        6.69713600e-02        4.01498533e-09  21.0005  18.6983  18.9040  0.0000
0202-03-30_15:21:08.055000      349.59        9.69030200e-02        3.08533533e-09  20.9979  18.6844  18.8827  0.0000
0202-03-30_15:21:08.555000      350.09        1.26980300e-01        1.07084553e-08  20.9979  18.6844  18.8827  0.0000
0202-03-30_15:21:09.060000      350.60        1.56686400e-01        9.53090533e-09  20.9863  18.6942  18.8773  0.0000
0202-03-30_15:21:09.562000      351.10        1.86569300e-01        9.03508533e-09  20.9863  18.6942  18.8773  0.0000
0202-03-30_15:21:10.066000      351.60        2.16277400e-01        1.20099653e-08  21.0087  18.6921  18.9071  0.0000
0202-03-30_15:21:10.562000      352.10        2.46069800e-01        2.08106453e-08  21.0087  18.6921  18.9071  0.0000
0202-03-30_15:21:11.080000      352.61        2.75804400e-01        2.18642553e-08  20.9820  18.6857  18.8592  0.0000
0202-03-30_15:21:11.570000      353.11        3.05797200e-01        2.36615753e-08  20.9820  18.6857  18.8592  0.0000
0202-03-30_15:21:12.062000      353.60        3.35445300e-01        2.52729653e-08  21.0022  18.6988  18.9064  0.0000
0202-03-30_15:21:12.566000      354.10        3.65307400e-01        2.54583053e-08  21.0022  18.6988  18.9064  0.0000
0202-03-30_15:21:13.060000      354.60        3.95380000e-01        2.73793253e-08  20.9974  18.6844  18.8821  0.0000
0202-03-30_15:21:13.560000      355.09        4.25056700e-01        3.20275653e-08  20.9974  18.6844  18.8821  0.0000
0202-03-30_15:21:14.050000      355.59        4.54699900e-01        2.15535153e-08  20.9862  18.6948  18.8760  0.0000
0202-03-30_15:21:14.550000      356.09        4.84694200e-01        1.91984053e-08  20.9862  18.6948  18.8760  0.0000
0202-03-30_15:21:15.047000      356.58        5.14483300e-01        2.14295653e-08  21.0067  18.6920  18.9072  0.0000
0202-03-30_15:21:15.562000      357.10        5.44240100e-01        1.93843353e-08  21.0067  18.6920  18.9072  0.0000
0202-03-30_15:21:16.055000      357.59        5.73879400e-01        2.21732853e-08  20.9863  18.6867  18.8624  0.0000
0202-03-30_15:21:16.566000      358.10        6.03472900e-01        2.27930553e-08  20.9863  18.6867  18.8624  0.0000
0202-03-30_15:21:17.060000      358.60        6.33706900e-01        2.29170053e-08  21.0026  18.6999  18.9082  0.0000
0202-03-30_15:21:17.550000      359.09        6.63339100e-01        2.60778153e-08  21.0026  18.6999  18.9082  0.0000
0202-03-30_15:21:18.060000      359.59        6.93190400e-01        2.97354353e-08  20.9974  18.6856  18.8830  0.0000
0202-03-30_15:21:18.562000      360.10        7.22925000e-01        2.84999253e-08  20.9974  18.6856  18.8830  0.0000
0202-03-30_15:21:19.066000      360.60        7.53022700e-01        2.24262153e-08  20.9858  18.6962  18.8806  0.0000
0202-03-30_15:21:19.562000      361.10        7.82818100e-01        3.20945653e-08  20.9858  18.6962  18.8806  0.0000
0202-03-30_15:21:20.066000      361.60        8.12627600e-01        3.52553753e-08  21.0075  18.6933  18.9062  0.0000
0202-03-30_15:21:20.560000      362.10        8.41881300e-01        3.55032853e-08  21.0075  18.6933  18.9062  0.0000
0202-03-30_15:21:21.055000      362.59        8.72233400e-01        4.21967553e-08  20.9835  18.6879  18.8626  0.0000
0202-03-30_15:21:21.562000      363.10        9.01926400e-01        5.11213853e-08  20.9835  18.6879  18.8626  0.0000
0202-03-30_15:21:22.066000      363.60        9.31845600e-01        4.41180253e-08  21.0055  18.7006  18.9076  0.0000
0202-03-30_15:21:22.560000      364.10        9.61440600e-01        3.85401353e-08  21.0055  18.7006  18.9076  0.0000
0202-03-30_15:21:23.086000      364.62        9.91268000e-01        3.06691053e-08  20.9978  18.6851  18.8825  0.0000
0202-03-30_15:21:23.594000      365.13        1.02148200e+00        3.88500153e-08  20.9978  18.6851  18.8825  0.0000
0202-03-30_15:21:24.086000      365.62        1.05101400e+00        3.42636753e-08  20.9893  18.6957  18.8811  0.0000
0202-03-30_15:21:24.582000      366.12        1.08107200e+00        3.08548753e-08  20.9893  18.6957  18.8811  0.0000
0202-03-30_15:21:25.074000      366.61        1.11106600e+00        4.21346253e-08  21.0067  18.6920  18.9093  0.0000
0202-03-30_15:21:25.574000      367.11        1.14058800e+00        3.71764953e-08  21.0067  18.6920  18.9093  0.0000
0202-03-30_15:21:26.074000      367.61        1.17051800e+00        3.69285853e-08  20.9828  18.6875  18.8618  0.0000
0202-03-30_15:21:26.580000      368.11        1.20031000e+00        3.95316053e-08  20.9828  18.6875  18.8618  0.0000
0202-03-30_15:21:27.074000      368.61        1.23018600e+00        4.17007853e-08  21.0042  18.7006  18.9086  0.0000
0202-03-30_15:21:27.574000      369.11        1.25998700e+00        3.87878853e-08  21.0042  18.7006  18.9086  0.0000
0202-03-30_15:21:28.080000      369.61        1.28989000e+00        4.43038053e-08  20.9972  18.6859  18.8808  0.0000
0202-03-30_15:21:28.570000      370.11        1.31978700e+00        4.13289253e-08  20.9972  18.6859  18.8808  0.0000
0202-03-30_15:21:29.074000      370.61        1.34934100e+00        3.02970953e-08  20.9913  18.6969  18.8833  0.0000
0202-03-30_15:21:29.580000      371.11        1.37941700e+00        3.53171953e-08  20.9913  18.6969  18.8833  0.0000
0202-03-30_15:21:30.070000      371.61        1.40888600e+00        3.39546353e-08  21.0083  18.6924  18.9094  0.0000
0202-03-30_15:21:30.562000      372.10        1.43905100e+00        4.28175153e-08  21.0083  18.6924  18.9094  0.0000
0202-03-30_15:21:31.055000      372.59        1.46863200e+00        4.89531953e-08  20.9828  18.6872  18.8629  0.0000
0202-03-30_15:21:31.566000      373.10        1.49848800e+00        4.77756453e-08  20.9828  18.6872  18.8629  0.0000
0202-03-30_15:21:32.060000      373.60        1.52806900e+00        4.88912153e-08  21.0031  18.6992  18.9067  0.0000
0202-03-30_15:21:32.560000      374.09        1.55790500e+00        4.79615753e-08  21.0031  18.6992  18.9067  0.0000
0202-03-30_15:21:33.062000      374.60        1.58749100e+00        5.23619053e-08  20.9962  18.6846  18.8792  0.0000
0202-03-30_15:21:33.566000      375.10        1.61733400e+00        3.99665953e-08  20.9962  18.6846  18.8792  0.0000
0202-03-30_15:21:34.062000      375.60        1.64732500e+00        4.17639153e-08  20.9877  18.6964  18.8788  0.0000
0202-03-30_15:21:34.560000      376.10        1.67689000e+00        3.40788153e-08  20.9877  18.6964  18.8788  0.0000
0202-03-30_15:21:35.066000      376.60        1.70682500e+00        3.47605553e-08  21.0090  18.6927  18.9064  0.0000
0202-03-30_15:21:35.590000      377.12        1.73655400e+00        3.84187153e-08  21.0090  18.6927  18.9064  0.0000
0202-03-30_15:21:36.082000      377.62        1.76652400e+00        3.81769753e-08  20.9861  18.6886  18.8655  0.0000
0202-03-30_15:21:36.586000      378.12        1.79609500e+00        4.50563653e-08  20.9861  18.6886  18.8655  0.0000
0202-03-30_15:21:37.080000      378.61        1.82595400e+00        4.05320753e-08  21.0038  18.7006  18.9075  0.0000
0202-03-30_15:21:37.580000      379.12        1.85572700e+00        3.83629053e-08  21.0038  18.7006  18.9075  0.0000
0202-03-30_15:21:38.070000      379.61        1.88559500e+00        4.61719453e-08  20.9962  18.6856  18.8812  0.0000
0202-03-30_15:21:38.574000      380.11        1.91525100e+00        3.83009253e-08  20.9962  18.6856  18.8812  0.0000
0202-03-30_15:21:39.070000      380.60        1.94502700e+00        3.35907053e-08  20.9916  18.6982  18.8836  0.0000
0202-03-30_15:21:39.570000      381.11        1.97483000e+00        4.53662453e-08  20.9916  18.6982  18.8836  0.0000
0202-03-30_15:21:40.074000      381.61        2.00455700e+00        3.54500053e-08  21.0079  18.6937  18.9059  0.0000
0202-03-30_15:21:40.570000      382.11        2.03482100e+00        3.31568753e-08  21.0079  18.6937  18.9059  0.0000
0202-03-30_15:21:41.070000      382.61        2.06427600e+00        2.99340953e-08  20.9883  18.6897  18.8653  0.0000
0202-03-30_15:21:41.566000      383.10        2.09432500e+00        2.62169753e-08  20.9883  18.6897  18.8653  0.0000
0202-03-30_15:21:42.062000      383.60        2.12382300e+00        2.02067253e-08  21.0047  18.7010  18.9119  0.0000
0202-03-30_15:21:42.555000      384.09        2.15336700e+00        2.12603253e-08  21.0047  18.7010  18.9119  0.0000
0202-03-30_15:21:43.055000      384.59        2.18369700e+00        2.59085653e-08  20.9955  18.6856  18.8802  0.0000
0202-03-30_15:21:43.560000      385.10        2.21297800e+00        2.39253153e-08  20.9955  18.6856  18.8802  0.0000
0202-03-30_15:21:44.062000      385.60        2.24321500e+00        2.02687053e-08  20.9902  18.6985  18.8854  0.0000
0202-03-30_15:21:44.555000      386.09        2.27318700e+00        1.58063953e-08  20.9902  18.6985  18.8854  0.0000
0202-03-30_15:21:45.055000      386.59        2.30338700e+00        1.48147753e-08  21.0066  18.6937  18.9052  0.0000
0202-03-30_15:21:45.566000      387.10        2.33291200e+00        2.46690353e-08  21.0066  18.6937  18.9052  0.0000
0202-03-30_15:21:46.062000      387.60        2.36255000e+00        1.53725553e-08  20.9852  18.6902  18.8643  0.0000
0202-03-30_15:21:46.566000      388.10        2.39286500e+00        1.63022053e-08  20.9852  18.6902  18.8643  0.0000
0202-03-30_15:21:47.066000      388.60        2.42245100e+00        1.32033853e-08  21.0092  18.7024  18.9124  0.0000
0202-03-30_15:21:47.562000      389.10        2.45222500e+00        1.28297253e-08  21.0092  18.7024  18.9124  0.0000
0202-03-30_15:21:48.066000      389.60        2.48152200e+00        1.23334553e-08  20.9952  18.6871  18.8800  0.0000
0202-03-30_15:21:48.562000      390.10        2.51155600e+00        8.42893533e-09  20.9952  18.6871  18.8800  0.0000
0202-03-30_15:21:49.060000      390.60        2.54221000e+00        1.74775153e-08  20.9925  18.7001  18.8876  0.0000
0202-03-30_15:21:49.574000      391.11        2.57145300e+00        1.35110153e-08  20.9925  18.7001  18.8876  0.0000
0202-03-30_15:21:50.080000      391.61        2.60162200e+00        7.43731533e-09  21.0084  18.6945  18.9091  0.0000
0202-03-30_15:21:50.580000      392.12        2.63099900e+00        9.23463533e-09  21.0084  18.6945  18.9091  0.0000
0202-03-30_15:21:51.074000      392.61        2.66093700e+00        1.58041453e-08  20.9850  18.6915  18.8637  0.0000
0202-03-30_15:21:51.580000      393.11        2.69155500e+00        1.64858853e-08  20.9850  18.6915  18.8637  0.0000
0202-03-30_15:21:52.070000      393.61        2.72060900e+00        1.82212253e-08  21.0090  18.7029  18.9133  0.0000
0202-03-30_15:21:52.570000      394.11        2.75008400e+00        2.07002853e-08  21.0090  18.7029  18.9133  0.0000
0202-03-30_15:21:53.062000      394.60        2.78038000e+00        1.54926653e-08  20.9993  18.6871  18.8827  0.0000
0202-03-30_15:21:53.566000      395.10        2.81004500e+00        9.59851533e-09  20.9993  18.6871  18.8827  0.0000
0202-03-30_15:21:54.070000      395.61        2.83965400e+00        1.64159353e-08  20.9918  18.7000  18.8879  0.0000
0202-03-30_15:21:54.562000      396.10        2.86962600e+00        1.44326853e-08  20.9918  18.7000  18.8879  0.0000
0202-03-30_15:21:55.060000      396.60        2.89947900e+00        1.65398853e-08  21.0114  18.6946  18.9094  0.0000
0202-03-30_15:21:55.555000      397.09        2.92929900e+00        1.62300053e-08  21.0114  18.6946  18.9094  0.0000
0202-03-30_15:21:56.060000      397.59        2.95884600e+00        1.40608253e-08  20.9850  18.6916  18.8636  0.0000
0202-03-30_15:21:56.550000      398.09        2.98883700e+00        1.45566353e-08  20.9850  18.6916  18.8636  0.0000
0202-03-30_15:21:57.055000      398.59        3.01844900e+00        6.74758533e-09  21.0087  18.7025  18.9133  0.0000
0202-03-30_15:21:57.560000      399.09        3.04853800e+00        1.26973453e-08  21.0087  18.7025  18.9133  0.0000
0202-03-30_15:21:58.050000      399.59        3.07800000e+00        9.53653533e-09  20.9970  18.6871  18.8790  0.0000
0202-03-30_15:21:58.555000      400.09        3.10781900e+00        1.03422353e-08  20.9970  18.6871  18.8790  0.0000
0202-03-30_15:21:59.047000      400.58        3.13777800e+00        4.14162533e-09  20.9948  18.7006  18.8896  0.0000
0202-03-30_15:21:59.547000      401.08        3.16782400e+00        8.84890533e-09  20.9948  18.7006  18.8896  0.0000
0202-03-30_15:22:00.055000      401.59        3.19756300e+00        9.77855533e-09  21.0089  18.6942  18.9066  0.0000
0202-03-30_15:22:00.550000      402.09        3.22746200e+00        1.20716953e-08  21.0089  18.6942  18.9066  0.0000
0202-03-30_15:22:01.047000      402.58        3.25765700e+00        8.72495533e-09  20.9868  18.6919  18.8670  0.0000
0202-03-30_15:22:01.555000      403.09        3.28740200e+00       -3.17455467e-09  20.9868  18.6919  18.8670  0.0000
0202-03-30_15:22:02.060000      403.60        3.31728200e+00       -7.94675467e-09  21.0097  18.7030  18.9114  0.0000
0202-03-30_15:22:02.555000      404.09        3.34670200e+00       -7.57489467e-09  21.0097  18.7030  18.9114  0.0000
0202-03-30_15:22:03.050000      404.59        3.37662200e+00       -7.69885467e-09  20.9929  18.6876  18.8747  0.0000
0202-03-30_15:22:03.543000      405.08        3.40642800e+00       -8.81443467e-09  20.9929  18.6876  18.8747  0.0000
0202-03-30_15:22:04.043000      405.58        3.43639600e+00       -4.60001467e-09  20.9971  18.7003  18.8878  0.0000
0202-03-30_15:22:04.547000      406.08        3.46589300e+00       -8.93838467e-09  20.9971  18.7003  18.8878  0.0000
0202-03-30_15:22:05.040000      406.58        3.49575300e+00       -2.37070467e-09  21.0097  18.6930  18.9054  0.0000
0202-03-30_15:22:05.540000      407.08        3.52561800e+00       -1.13163467e-09  21.0097  18.6930  18.9054  0.0000
0202-03-30_15:22:06.050000      407.59        3.55563000e+00        6.55346533e-09  20.9891  18.6909  18.8672  0.0000
0202-03-30_15:22:06.562000      408.10        3.58542300e+00        7.60707533e-09  20.9891  18.6909  18.8672  0.0000
0202-03-30_15:22:07.060000      408.59        3.61516400e+00        3.95044533e-09  21.0098  18.7022  18.9151  0.0000
0202-03-30_15:22:07.560000      409.10        3.64481100e+00        1.34742533e-09  21.0098  18.7022  18.9151  0.0000
0202-03-30_15:22:08.062000      409.60        3.67487700e+00        1.13876453e-08  20.9969  18.6871  18.8787  0.0000
0202-03-30_15:22:08.574000      410.11        3.70464600e+00        1.34948553e-08  20.9969  18.6871  18.8787  0.0000
0202-03-30_15:22:09.066000      410.60        3.73410600e+00        1.08918353e-08  20.9954  18.7010  18.8911  0.0000
0202-03-30_15:22:09.566000      411.10        3.76428200e+00        1.07678853e-08  20.9954  18.7010  18.8911  0.0000
0202-03-30_15:22:10.070000      411.60        3.79403600e+00        1.02100953e-08  21.0110  18.6939  18.9060  0.0000
0202-03-30_15:22:10.562000      412.10        3.82389600e+00        1.45493653e-08  21.0110  18.6939  18.9060  0.0000
0202-03-30_15:22:11.062000      412.60        3.85342800e+00        2.01913553e-08  20.9869  18.6913  18.8668  0.0000
0202-03-30_15:22:11.570000      413.11        3.88343200e+00        1.59769453e-08  20.9869  18.6913  18.8668  0.0000
0202-03-30_15:22:12.074000      413.61        3.91326300e+00        2.23605353e-08  21.0098  18.7017  18.9116  0.0000
0202-03-30_15:22:12.566000      414.10        3.94287800e+00        1.23203253e-08  21.0098  18.7017  18.9116  0.0000
0202-03-30_15:22:13.070000      414.61        3.97249300e+00        1.60389153e-08  20.9928  18.6858  18.8745  0.0000
0202-03-30_15:22:13.574000      415.11        4.00254600e+00        2.00673953e-08  20.9928  18.6858  18.8745  0.0000
0202-03-30_15:22:14.066000      415.60        4.03245500e+00        1.59769453e-08  20.9909  18.6997  18.8836  0.0000
0202-03-30_15:22:14.566000      416.10        4.06231500e+00        1.89518253e-08  20.9909  18.6997  18.8836  0.0000
0202-03-30_15:22:15.060000      416.60        4.09212800e+00        1.19484653e-08  21.0109  18.6932  18.9067  0.0000
0202-03-30_15:22:15.560000      417.10        4.12190100e+00        1.66586853e-08  21.0109  18.6932  18.9067  0.0000
0202-03-30_15:22:16.060000      417.60        4.15180700e+00        1.50472953e-08  20.9885  18.6926  18.8671  0.0000
0202-03-30_15:22:16.570000      418.11        4.18186400e+00        1.16405453e-08  20.9885  18.6926  18.8671  0.0000
0202-03-30_15:22:17.062000      418.60        4.21150900e+00        4.01874533e-09  21.0115  18.7032  18.9156  0.0000
0202-03-30_15:22:17.560000      419.10        4.24157200e+00        7.17954533e-09  21.0115  18.7032  18.9156  0.0000
0202-03-30_15:22:18.070000      419.61        4.27122000e+00        1.39969753e-08  21.0004  18.6884  18.8809  0.0000
0202-03-30_15:22:18.562000      420.10        4.30123000e+00        8.97686533e-09  21.0004  18.6884  18.8809  0.0000
0202-03-30_15:22:19.060000      420.60        4.33111600e+00       -1.99298467e-09  20.9975  18.7031  18.8931  0.0000
0202-03-30_15:22:19.570000      421.11        4.36078400e+00        2.22141533e-09  20.9975  18.7031  18.8931  0.0000
0202-03-30_15:22:20.086000      421.62        4.39082300e+00       -2.98461467e-09  21.0101  18.6962  18.9055  0.0000
0202-03-30_15:22:20.580000      422.12        4.42062200e+00       -9.49215467e-09  21.0101  18.6962  18.9055  0.0000
0202-03-30_15:22:21.074000      422.61        4.45037300e+00       -9.80204467e-09  20.9931  18.6956  18.8719  0.0000
0202-03-30_15:22:21.566000      423.10        4.48028700e+00       -2.13916647e-08  20.9931  18.6956  18.8719  0.0000
0202-03-30_15:22:22.070000      423.61        4.50995800e+00       -2.28784347e-08  21.0177  18.7061  18.9218  0.0000
0202-03-30_15:22:22.574000      424.11        4.53954700e+00       -2.69628447e-08  21.0177  18.7061  18.9218  0.0000
0202-03-30_15:22:23.066000      424.60        4.56954300e+00       -2.73347047e-08  20.9990  18.6906  18.8795  0.0000
0202-03-30_15:22:23.566000      425.10        4.59930900e+00       -3.32844547e-08  20.9990  18.6906  18.8795  0.0000
0202-03-30_15:22:24.070000      425.61        4.62940400e+00       -3.76228147e-08  21.0013  18.7056  18.8968  0.0000
0202-03-30_15:22:24.574000      426.11        4.65942700e+00       -4.15893047e-08  21.0013  18.7056  18.8968  0.0000
0202-03-30_15:22:25.066000      426.60        4.68884300e+00       -3.61973447e-08  21.0121  18.6977  18.9076  0.0000
0202-03-30_15:22:25.570000      427.11        4.71853600e+00       -3.83045547e-08  21.0121  18.6977  18.9076  0.0000
0202-03-30_15:22:26.074000      427.61        4.74845600e+00       -3.65692047e-08  20.9922  18.6974  18.8734  0.0000
0202-03-30_15:22:26.580000      428.11        4.77857100e+00       -3.91722247e-08  20.9922  18.6974  18.8734  0.0000
0202-03-30_15:22:27.070000      428.61        4.80848500e+00       -4.36965147e-08  21.0182  18.7073  18.9226  0.0000
0202-03-30_15:22:27.574000      429.11        4.83804800e+00       -4.40063947e-08  21.0182  18.7073  18.9226  0.0000
0202-03-30_15:22:28.080000      429.62        4.86803500e+00       -4.53724047e-08  21.0025  18.6919  18.8800  0.0000
0202-03-30_15:22:28.570000      430.11        4.89777600e+00       -4.56860847e-08  21.0025  18.6919  18.8800  0.0000
0202-03-30_15:22:29.074000      430.61        4.92736100e+00       -4.19674847e-08  20.9991  18.7064  18.8960  0.0000
0202-03-30_15:22:29.570000      431.10        4.95737300e+00       -4.43225947e-08  20.9991  18.7064  18.8960  0.0000
0202-03-30_15:22:30.066000      431.60        4.98725600e+00       -4.57480547e-08  21.0155  18.6982  18.9087  0.0000
0202-03-30_15:22:30.566000      432.10        5.01717900e+00       -4.76693347e-08  21.0155  18.6982  18.9087  0.0000
0202-03-30_15:22:31.062000      432.60        5.04703500e+00       -4.73594447e-08  20.9925  18.6984  18.8750  0.0000
0202-03-30_15:22:31.562000      433.10        5.07698500e+00       -3.94264447e-08  20.9925  18.6984  18.8750  0.0000
0202-03-30_15:22:32.066000      433.60        5.10655400e+00       -4.57480547e-08  21.0161  18.7076  18.9190  0.0000
0202-03-30_15:22:32.562000      434.10        5.13637000e+00       -5.08921147e-08  21.0161  18.7076  18.9190  0.0000
0202-03-30_15:22:33.060000      434.60        5.16624700e+00       -4.10998147e-08  20.9974  18.6921  18.8750  0.0000
0202-03-30_15:22:33.566000      435.10        5.19594900e+00       -3.73192347e-08  20.9974  18.6921  18.8750  0.0000
0202-03-30_15:22:34.062000      435.60        5.22579900e+00       -4.24627947e-08  21.0087  18.7073  18.9029  0.0000
0202-03-30_15:22:34.570000      436.11        5.25547800e+00       -3.99215447e-08  21.0087  18.7073  18.9029  0.0000
0202-03-30_15:22:35.074000      436.61        5.28521500e+00       -4.22766547e-08  21.0153  18.6982  18.9072  0.0000
0202-03-30_15:22:35.566000      437.10        5.31521400e+00       -4.42599047e-08  21.0153  18.6982  18.9072  0.0000
0202-03-30_15:22:36.070000      437.61        5.34473800e+00       -3.97356147e-08  20.9956  18.6988  18.8751  0.0000
0202-03-30_15:22:36.580000      438.11        5.37479100e+00       -4.50036247e-08  20.9956  18.6988  18.8751  0.0000
0202-03-30_15:22:37.070000      438.61        5.40439100e+00       -4.78545447e-08  21.0187  18.7076  18.9235  0.0000
0202-03-30_15:22:37.570000      439.11        5.43434300e+00       -4.48176947e-08  21.0187  18.7076  18.9235  0.0000
0202-03-30_15:22:38.062000      439.60        5.46409000e+00       -4.64290847e-08  21.0024  18.6931  18.8779  0.0000
0202-03-30_15:22:38.560000      440.09        5.49415400e+00       -4.77305947e-08  21.0024  18.6931  18.8779  0.0000
0202-03-30_15:22:39.066000      440.60        5.52431800e+00       -4.64910647e-08  21.0065  18.7081  18.9011  0.0000
0202-03-30_15:22:39.560000      441.10        5.55389900e+00       -4.14705947e-08  21.0065  18.7081  18.9011  0.0000
0202-03-30_15:22:40.060000      441.59        5.58375700e+00       -4.74170447e-08  21.0183  18.6989  18.9089  0.0000
0202-03-30_15:22:40.562000      442.10        5.61338900e+00       -4.31406647e-08  21.0183  18.6989  18.9089  0.0000
0202-03-30_15:22:41.070000      442.61        5.64315500e+00       -3.92981147e-08  20.9934  18.6996  18.8747  0.0000
0202-03-30_15:22:41.562000      443.10        5.67295200e+00       -4.46900747e-08  20.9934  18.6996  18.8747  0.0000
0202-03-30_15:22:42.062000      443.60        5.70290500e+00       -5.04538947e-08  21.0205  18.7081  18.9214  0.0000
0202-03-30_15:22:42.570000      444.11        5.73283400e+00       -5.20652847e-08  21.0205  18.7081  18.9214  0.0000
0202-03-30_15:22:43.062000      444.60        5.76248200e+00       -5.31188947e-08  21.0020  18.6931  18.8790  0.0000
0202-03-30_15:22:43.560000      445.09        5.79240800e+00       -5.07018047e-08  21.0020  18.6931  18.8790  0.0000
0202-03-30_15:22:44.060000      445.60        5.82216500e+00       -5.15075047e-08  21.0087  18.7087  18.9033  0.0000
0202-03-30_15:22:44.566000      446.10        5.85192400e+00       -4.86565747e-08  21.0087  18.7087  18.9033  0.0000
