Repository: shortlab/2025-devitre-PhD

# 2025-devitre-PhD
Data repository for Alexis Devitre's PhD thesis

File: chapter 6/data/ext_ffj51/Ic/anneal/step06/300k/300 min/Ic_2025-03-31_10-19-26943899_ffj51-30p3e19pm2-anneal300k-60min-22k.txt
# Ic = 12.86 A, n = 23.65 , Tavg = 22.01 K, ffj51-30p3e19pm2-anneal300k-60min-22k
#datetime                        t_s     iHTS_A                vHTS_V                tHTS_K  tTAR_K  tHOL_K  tSPA_K
0202-03-31_10:19:08.055000      45022.11        7.64536500e-03       -7.10912941e-09  22.0110  18.9456  19.1448  0.0000
0202-03-31_10:19:08.406000      45022.46        3.09634100e-01       -1.59316941e-09  22.0110  18.9456  19.1448  0.0000
0202-03-31_10:19:08.760000      45022.82        6.07885800e-01       -8.72052941e-09  21.9962  18.9389  19.1105  0.0000
0202-03-31_10:19:09.110000      45023.16        9.06324200e-01        5.28627059e-09  21.9962  18.9389  19.1105  0.0000
0202-03-31_10:19:09.465000      45023.52        1.20389600e+00       -1.46921941e-09  22.0035  18.9469  19.1261  0.0000
0202-03-31_10:19:09.816000      45023.87        1.50194200e+00        1.63181806e-08  22.0035  18.9469  19.1261  0.0000
0202-03-31_10:19:10.170000      45024.23        1.79992500e+00        1.26615406e-08  22.0035  18.9469  19.1261  0.0000
0202-03-31_10:19:10.530000      45024.59        2.09788000e+00        9.74862059e-09  22.0146  18.9385  19.1354  0.0000
0202-03-31_10:19:10.890000      45024.95        2.39636400e+00        2.99312059e-09  22.0146  18.9385  19.1354  0.0000
0202-03-31_10:19:11.240000      45025.30        2.69434000e+00        4.23266059e-09  22.0146  18.9385  19.1354  0.0000
0202-03-31_10:19:11.586000      45025.64        2.99228700e+00       -7.25489412e-10  22.0073  18.9485  19.1280  0.0000
0202-03-31_10:19:11.934000      45025.99        3.29038100e+00        1.62963059e-09  22.0073  18.9485  19.1280  0.0000
0202-03-31_10:19:12.280000      45026.34        3.58886400e+00        4.10758059e-09  22.0073  18.9485  19.1280  0.0000
0202-03-31_10:19:12.640000      45026.70        3.88681300e+00       -9.34255941e-09  22.0161  18.9386  19.1319  0.0000
0202-03-31_10:19:12.992000      45027.05        4.18464700e+00       -2.40113941e-09  22.0161  18.9386  19.1319  0.0000
0202-03-31_10:19:13.420000      45027.48        4.48284000e+00       -3.33078941e-09  22.0161  18.9386  19.1319  0.0000
0202-03-31_10:19:13.805000      45027.86        4.78112300e+00        4.72622059e-09  22.0065  18.9340  19.1122  0.0000
0202-03-31_10:19:14.152000      45028.21        5.07912700e+00        6.21367059e-09  22.0065  18.9340  19.1122  0.0000
0202-03-31_10:19:14.504000      45028.56        5.37766100e+00        3.79657059e-09  22.0039  18.9484  19.1253  0.0000
0202-03-31_10:19:14.863000      45028.92        5.67569600e+00        7.94902059e-09  22.0039  18.9484  19.1253  0.0000
0202-03-31_10:19:15.223000      45029.28        5.97411200e+00        5.40797059e-09  22.0039  18.9484  19.1253  0.0000
0202-03-31_10:19:15.586000      45029.64        6.27199100e+00        4.78820059e-09  22.0196  18.9403  19.1391  0.0000
0202-03-31_10:19:15.934000      45029.99        6.57011900e+00        3.54866059e-09  22.0196  18.9403  19.1391  0.0000
0202-03-31_10:19:16.280000      45030.34        6.86886700e+00        6.08971059e-09  22.0196  18.9403  19.1391  0.0000
0202-03-31_10:19:16.630000      45030.69        7.16645600e+00        1.62539406e-08  22.0086  18.9497  19.1306  0.0000
0202-03-31_10:19:16.980000      45031.04        7.46479600e+00        1.34649806e-08  22.0086  18.9497  19.1306  0.0000
0202-03-31_10:19:17.348000      45031.41        7.76265100e+00        9.06461059e-09  22.0086  18.9497  19.1306  0.0000
0202-03-31_10:19:17.720000      45031.78        8.06047500e+00        2.87733006e-08  22.0194  18.9491  19.1471  0.0000
0202-03-31_10:19:18.082000      45032.14        8.35844800e+00        2.71611306e-08  22.0194  18.9491  19.1471  0.0000
0202-03-31_10:19:18.430000      45032.49        8.65679900e+00        2.54866106e-08  22.0039  18.9334  19.1078  0.0000
0202-03-31_10:19:18.790000      45032.85        8.95438300e+00        1.13558506e-08  22.0039  18.9334  19.1078  0.0000
0202-03-31_10:19:19.137000      45033.19        9.25301700e+00        1.43927206e-08  22.0039  18.9334  19.1078  0.0000
0202-03-31_10:19:19.484000      45033.54        9.55063400e+00        1.20375906e-08  22.0046  18.9475  19.1229  0.0000
0202-03-31_10:19:19.836000      45033.89        9.84890400e+00        2.11482206e-08  22.0046  18.9475  19.1229  0.0000
0202-03-31_10:19:20.184000      45034.24        1.01467600e+01        2.31314806e-08  22.0046  18.9475  19.1229  0.0000
0202-03-31_10:19:20.530000      45034.59        1.04448800e+01        2.35653206e-08  22.0190  18.9394  19.1343  0.0000
0202-03-31_10:19:20.880000      45034.93        1.07429600e+01        2.64782406e-08  22.0190  18.9394  19.1343  0.0000
0202-03-31_10:19:21.227000      45035.28        1.10408600e+01        3.14983806e-08  22.0190  18.9394  19.1343  0.0000
0202-03-31_10:19:21.574000      45035.63        1.13392200e+01        5.05253206e-08  21.9979  18.9391  19.1034  0.0000
0202-03-31_10:19:21.920000      45035.98        1.16371800e+01        6.37884106e-08  21.9979  18.9391  19.1034  0.0000
0202-03-31_10:19:22.273000      45036.33        1.19352800e+01        7.43245006e-08  21.9979  18.9391  19.1034  0.0000
0202-03-31_10:19:22.633000      45036.69        1.22330800e+01        1.10333151e-07  22.0212  18.9382  19.1343  0.0000
0202-03-31_10:19:22.980000      45037.04        1.25311500e+01        1.73735651e-07  22.0212  18.9382  19.1343  0.0000
0202-03-31_10:19:23.367000      45037.42        1.28293800e+01        2.47984121e-07  22.0212  18.9382  19.1343  0.0000
0202-03-31_10:19:23.746000      45037.80        1.31273000e+01        3.87122531e-07  22.0075  18.9332  19.1142  0.0000
0202-03-31_10:19:24.094000      45038.15        1.34256700e+01        6.10301591e-07  22.0075  18.9332  19.1142  0.0000
0202-03-31_10:19:24.450000      45038.50        1.37235900e+01        9.75841941e-07  22.0121  18.9474  19.1298  0.0000
0202-03-31_10:19:24.797000      45038.85        1.40219500e+01        1.53753972e-06  22.0121  18.9474  19.1298  0.0000
0202-03-31_10:19:25.156000      45039.21        1.43197700e+01        2.75495443e-06  22.0121  18.9474  19.1298  0.0000
0202-03-31_10:19:25.504000      45039.56        1.46181500e+01        4.37094339e-06  22.0228  18.9394  19.1389  0.0000
0202-03-31_10:19:25.860000      45039.92        1.49162700e+01        6.53183435e-06  22.0228  18.9394  19.1389  0.0000
0202-03-31_10:19:26.220000      45040.28        1.52157700e+01        1.06124133e-05  22.0228  18.9394  19.1389  0.0000
0202-03-31_10:19:26.566000      45040.62        1.55117400e+01        1.65645986e-05  22.0077  18.9394  19.1064  0.0000
0202-03-31_10:19:26.930000      45040.99        1.58103200e+01        2.67979343e-05  22.0077  18.9394  19.1064  0.0000

File: chapter 6/data/ext_ffj51/Ic/anneal/step06/300k/300 min/Ic_2025-03-31_10-19-47865980_ffj51-30p3e19pm2-anneal300k-60min-22k.txt
# Ic = 12.84 A, n = 23.40 , Tavg = 22.04 K, ffj51-30p3e19pm2-anneal300k-60min-22k
#datetime                        t_s     iHTS_A                vHTS_V                tHTS_K  tTAR_K  tHOL_K  tSPA_K
0202-03-31_10:19:29.008000      45043.06        7.95718500e-03        1.14781480e-08  22.0124  18.9345  19.1122  0.0000
0202-03-31_10:19:29.400000      45043.45        3.10154700e-01        2.37495980e-08  22.0124  18.9345  19.1122  0.0000
0202-03-31_10:19:29.754000      45043.81        6.07504300e-01        2.43700780e-08  22.0123  18.9488  19.1271  0.0000
0202-03-31_10:19:30.110000      45044.17        9.06074400e-01        2.43714980e-08  22.0123  18.9488  19.1271  0.0000
0202-03-31_10:19:30.457000      45044.52        1.20393200e+00       -5.56315200e-09  22.0277  18.9413  19.1412  0.0000
0202-03-31_10:19:30.830000      45044.88        1.50242400e+00       -1.22476200e-09  22.0277  18.9413  19.1412  0.0000
0202-03-31_10:19:31.176000      45045.23        1.79990600e+00        4.78700800e-09  22.0277  18.9413  19.1412  0.0000
0202-03-31_10:19:31.523000      45045.58        2.09845400e+00        1.11086580e-08  22.0056  18.9408  19.1049  0.0000
0202-03-31_10:19:31.870000      45045.93        2.39618100e+00        1.11706380e-08  22.0056  18.9408  19.1049  0.0000
0202-03-31_10:19:32.220000      45046.28        2.69463400e+00        1.44554180e-08  22.0056  18.9408  19.1049  0.0000
0202-03-31_10:19:32.570000      45046.63        2.99265400e+00        1.19233800e-09  22.0272  18.9505  19.1492  0.0000
0202-03-31_10:19:32.920000      45046.98        3.29071100e+00        5.46874800e-09  22.0272  18.9505  19.1492  0.0000
0202-03-31_10:19:33.270000      45047.32        3.58909100e+00        4.72502800e-09  22.0272  18.9505  19.1492  0.0000
0202-03-31_10:19:33.617000      45047.68        3.88684200e+00        3.24658000e-10  22.0059  18.9422  19.1080  0.0000
0202-03-31_10:19:33.965000      45048.02        4.18529000e+00        1.04888880e-08  22.0059  18.9422  19.1080  0.0000
0202-03-31_10:19:34.324000      45048.38        4.48343100e+00        1.22862280e-08  22.0059  18.9422  19.1080  0.0000
0202-03-31_10:19:34.707000      45048.76        4.78154000e+00        1.18523880e-08  22.0159  18.9493  19.1274  0.0000
0202-03-31_10:19:35.066000      45049.12        5.07994100e+00        1.06128480e-08  22.0159  18.9493  19.1274  0.0000
0202-03-31_10:19:35.430000      45049.49        5.37770700e+00        1.66865880e-08  22.0159  18.9493  19.1274  0.0000
0202-03-31_10:19:35.780000      45049.84        5.67596600e+00        9.18620800e-09  22.0262  18.9410  19.1342  0.0000
0202-03-31_10:19:36.130000      45050.19        5.97439600e+00        1.60028980e-08  22.0262  18.9410  19.1342  0.0000
0202-03-31_10:19:36.477000      45050.54        6.27224100e+00        2.05891980e-08  22.0092  18.9401  19.1085  0.0000
0202-03-31_10:19:36.830000      45050.88        6.57044700e+00        2.21386280e-08  22.0092  18.9401  19.1085  0.0000
0202-03-31_10:19:37.176000      45051.23        6.86871000e+00        1.39576580e-08  22.0092  18.9401  19.1085  0.0000
0202-03-31_10:19:37.535000      45051.59        7.16662400e+00        1.80481380e-08  22.0248  18.9503  19.1445  0.0000
0202-03-31_10:19:37.883000      45051.94        7.46473000e+00        2.93899380e-08  22.0248  18.9503  19.1445  0.0000
0202-03-31_10:19:38.230000      45052.29        7.76302800e+00        2.45557280e-08  22.0248  18.9503  19.1445  0.0000
0202-03-31_10:19:38.586000      45052.64        8.06120600e+00        2.94519180e-08  22.0173  18.9351  19.1153  0.0000
0202-03-31_10:19:38.945000      45053.00        8.35890300e+00        2.70967880e-08  22.0173  18.9351  19.1153  0.0000
0202-03-31_10:19:39.310000      45053.36        8.65715900e+00        2.77165580e-08  22.0173  18.9351  19.1153  0.0000
0202-03-31_10:19:39.690000      45053.75        8.95511900e+00        3.39762380e-08  22.0170  18.9490  19.1285  0.0000
0202-03-31_10:19:40.055000      45054.11        9.25316500e+00        2.37500280e-08  22.0170  18.9490  19.1285  0.0000
0202-03-31_10:19:40.414000      45054.47        9.55148300e+00        2.28203680e-08  22.0308  18.9416  19.1409  0.0000
0202-03-31_10:19:40.766000      45054.82        9.84930200e+00        2.51135180e-08  22.0308  18.9416  19.1409  0.0000
0202-03-31_10:19:41.113000      45055.17        1.01475000e+01        3.46579880e-08  22.0308  18.9416  19.1409  0.0000
0202-03-31_10:19:41.470000      45055.52        1.04454700e+01        3.05065580e-08  22.0092  18.9401  19.1047  0.0000
0202-03-31_10:19:41.816000      45055.87        1.07436800e+01        2.32573180e-08  22.0092  18.9401  19.1047  0.0000
0202-03-31_10:19:42.164000      45056.22        1.10416500e+01        3.26781580e-08  22.0092  18.9401  19.1047  0.0000
0202-03-31_10:19:42.520000      45056.58        1.13396800e+01        3.71405080e-08  22.0309  18.9495  19.1491  0.0000
0202-03-31_10:19:42.867000      45056.93        1.16375800e+01        4.57553080e-08  22.0309  18.9495  19.1491  0.0000
0202-03-31_10:19:43.220000      45057.28        1.19355400e+01        6.14974680e-08  22.0309  18.9495  19.1491  0.0000
0202-03-31_10:19:43.566000      45057.62        1.22332500e+01        1.01100768e-07  22.0166  18.9340  19.1105  0.0000
0202-03-31_10:19:43.918000      45057.98        1.25319900e+01        1.53843188e-07  22.0166  18.9340  19.1105  0.0000
0202-03-31_10:19:44.270000      45058.32        1.28298500e+01        2.33607588e-07  22.0166  18.9340  19.1105  0.0000
0202-03-31_10:19:44.617000      45058.67        1.31277000e+01        3.85513208e-07  22.0271  18.9477  19.1443  0.0000
0202-03-31_10:19:44.965000      45059.02        1.34259400e+01        6.18608698e-07  22.0271  18.9477  19.1443  0.0000
0202-03-31_10:19:45.324000      45059.38        1.37247200e+01        9.83839138e-07  22.0271  18.9477  19.1443  0.0000
0202-03-31_10:19:45.723000      45059.78        1.40230100e+01        1.52874091e-06  22.0358  18.9407  19.1413  0.0000
0202-03-31_10:19:46.070000      45060.13        1.43204700e+01        2.90289489e-06  22.0358  18.9407  19.1413  0.0000
0202-03-31_10:19:46.426000      45060.48        1.46187900e+01        4.42628949e-06  22.0358  18.9407  19.1413  0.0000
0202-03-31_10:19:46.793000      45060.85        1.49163800e+01        6.33685439e-06  22.0131  18.9402  19.1077  0.0000
0202-03-31_10:19:47.145000      45061.20        1.52154500e+01        1.06627989e-05  22.0131  18.9402  19.1077  0.0000
0202-03-31_10:19:47.500000      45061.56        1.55127600e+01        1.65644111e-05  22.0386  18.9501  19.1495  0.0000
0202-03-31_10:19:47.850000      45061.91        1.58105200e+01        2.66608382e-05  22.0386  18.9501  19.1495  0.0000

File: chapter 6/data/ext_ffj51/Ic/anneal/step06/300k/300 min/Ic_2025-03-31_10-20-50925305_ffj51-30p3e19pm2-anneal300k-60min-22k.txt
# Ic = 12.82 A, n = 23.32 , Tavg = 22.07 K, ffj51-30p3e19pm2-anneal300k-60min-22k
#datetime                        t_s     iHTS_A                vHTS_V                tHTS_K  tTAR_K  tHOL_K  tSPA_K
0202-03-31_10:20:32.020000      45106.08        7.29693700e-03       -5.55382333e-09  22.0389  18.9434  19.1110  0.0000
0202-03-31_10:20:32.426000      45106.48        3.10231900e-01        1.73776567e-08  22.0389  18.9434  19.1110  0.0000
0202-03-31_10:20:32.785000      45106.84        6.08057900e-01        3.64665567e-08  22.0590  18.9525  19.1529  0.0000
0202-03-31_10:20:33.133000      45107.19        9.05970300e-01        3.73962167e-08  22.0590  18.9525  19.1529  0.0000
0202-03-31_10:20:33.480000      45107.54        1.20381100e+00        1.07461167e-08  22.0447  18.9384  19.1128  0.0000
0202-03-31_10:20:33.840000      45107.90        1.50170400e+00        3.55678667e-09  22.0447  18.9384  19.1128  0.0000
0202-03-31_10:20:34.188000      45108.24        1.80038100e+00        2.08146667e-10  22.0447  18.9384  19.1128  0.0000
0202-03-31_10:20:34.535000      45108.59        2.09847900e+00       -4.13589333e-09  22.0473  18.9526  19.1323  0.0000
0202-03-31_10:20:34.883000      45108.94        2.39655000e+00        3.85726667e-09  22.0473  18.9526  19.1323  0.0000
0202-03-31_10:20:35.230000      45109.29        2.69453100e+00        1.35876567e-08  22.0473  18.9526  19.1323  0.0000
0202-03-31_10:20:35.590000      45109.65        2.99283700e+00        9.68310667e-09  22.0597  18.9437  19.1421  0.0000
0202-03-31_10:20:35.938000      45110.00        3.29122400e+00        4.72494667e-09  22.0597  18.9437  19.1421  0.0000
0202-03-31_10:20:36.285000      45110.34        3.58905300e+00        5.65459667e-09  22.0597  18.9437  19.1421  0.0000
0202-03-31_10:20:36.637000      45110.69        3.88733700e+00        1.30298667e-08  22.0526  18.9536  19.1372  0.0000
0202-03-31_10:20:36.980000      45111.04        4.18630600e+00        2.01572267e-08  22.0526  18.9536  19.1372  0.0000
0202-03-31_10:20:37.360000      45111.41        4.48324000e+00        2.04051267e-08  22.0526  18.9536  19.1372  0.0000
0202-03-31_10:20:37.760000      45111.82        4.78236200e+00        7.57588667e-09  22.0596  18.9527  19.1529  0.0000
0202-03-31_10:20:38.120000      45112.18        5.08051400e+00        1.62608667e-09  22.0596  18.9527  19.1529  0.0000
0202-03-31_10:20:38.473000      45112.53        5.37824600e+00        8.93937667e-09  22.0448  18.9381  19.1128  0.0000
0202-03-31_10:20:38.830000      45112.89        5.67683000e+00        7.82379667e-09  22.0448  18.9381  19.1128  0.0000
0202-03-31_10:20:39.176000      45113.23        5.97406100e+00        2.03431567e-08  22.0448  18.9381  19.1128  0.0000
0202-03-31_10:20:39.527000      45113.58        6.27265400e+00        1.40834767e-08  22.0479  18.9526  19.1295  0.0000
0202-03-31_10:20:39.875000      45113.93        6.57089800e+00        3.42342667e-09  22.0479  18.9526  19.1295  0.0000
0202-03-31_10:20:40.223000      45114.28        6.86890700e+00        5.34077667e-09  22.0479  18.9526  19.1295  0.0000
0202-03-31_10:20:40.582000      45114.64        7.16671900e+00        1.48193267e-08  22.0579  18.9435  19.1401  0.0000
0202-03-31_10:20:40.926000      45114.98        7.46449800e+00        6.82428667e-09  22.0579  18.9435  19.1401  0.0000
0202-03-31_10:20:41.277000      45115.33        7.76333000e+00        3.78740667e-09  22.0579  18.9435  19.1401  0.0000
0202-03-31_10:20:41.625000      45115.68        8.06149200e+00        9.36534667e-09  22.0514  18.9528  19.1397  0.0000
0202-03-31_10:20:41.973000      45116.03        8.35925300e+00        9.55127667e-09  22.0514  18.9528  19.1397  0.0000
0202-03-31_10:20:42.387000      45116.44        8.65655700e+00       -5.51733333e-11  22.0514  18.9528  19.1397  0.0000
0202-03-31_10:20:42.770000      45116.83        8.95461700e+00       -1.10878333e-09  22.0617  18.9516  19.1537  0.0000
0202-03-31_10:20:43.117000      45117.18        9.25304500e+00        5.21287667e-09  22.0617  18.9516  19.1537  0.0000
0202-03-31_10:20:43.470000      45117.52        9.55120800e+00        3.78666667e-10  22.0480  18.9373  19.1138  0.0000
0202-03-31_10:20:43.824000      45117.88        9.85006500e+00        7.50526667e-10  22.0480  18.9373  19.1138  0.0000
0202-03-31_10:20:44.170000      45118.23        1.01472400e+01        1.15345467e-08  22.0480  18.9373  19.1138  0.0000
0202-03-31_10:20:44.520000      45118.58        1.04447800e+01        6.39044667e-09  22.0495  18.9518  19.1317  0.0000
0202-03-31_10:20:44.867000      45118.93        1.07438600e+01        5.08892667e-09  22.0495  18.9518  19.1317  0.0000
0202-03-31_10:20:45.220000      45119.28        1.10413800e+01        7.69196667e-09  22.0495  18.9518  19.1317  0.0000
0202-03-31_10:20:45.580000      45119.63        1.13401700e+01        1.71744567e-08  22.0595  18.9421  19.1355  0.0000
0202-03-31_10:20:45.920000      45119.98        1.16374300e+01        3.23579167e-08  22.0595  18.9421  19.1355  0.0000
0202-03-31_10:20:46.270000      45120.33        1.19362100e+01        4.54323067e-08  22.0595  18.9421  19.1355  0.0000
0202-03-31_10:20:46.620000      45120.68        1.22330500e+01        7.98906567e-08  22.0537  18.9520  19.1351  0.0000
0202-03-31_10:20:46.970000      45121.02        1.25324200e+01        1.36289837e-07  22.0537  18.9520  19.1351  0.0000
0202-03-31_10:20:47.344000      45121.40        1.28300100e+01        2.25784807e-07  22.0537  18.9520  19.1351  0.0000
0202-03-31_10:20:47.723000      45121.78        1.31282700e+01        3.75273617e-07  22.0627  18.9503  19.1499  0.0000
0202-03-31_10:20:48.070000      45122.13        1.34257800e+01        5.99444867e-07  22.0627  18.9503  19.1499  0.0000
0202-03-31_10:20:48.426000      45122.48        1.37238200e+01        9.52652487e-07  22.0484  18.9369  19.1109  0.0000
0202-03-31_10:20:48.777000      45122.84        1.40224300e+01        1.43904894e-06  22.0484  18.9369  19.1109  0.0000
0202-03-31_10:20:49.125000      45123.18        1.43202900e+01        2.93678806e-06  22.0484  18.9369  19.1109  0.0000
0202-03-31_10:20:49.492000      45123.55        1.46181500e+01        4.48280736e-06  22.0581  18.9525  19.1375  0.0000
0202-03-31_10:20:49.848000      45123.91        1.49166400e+01        6.94986866e-06  22.0581  18.9525  19.1375  0.0000
0202-03-31_10:20:50.195000      45124.25        1.52151600e+01        1.08195472e-05  22.0581  18.9525  19.1375  0.0000
0202-03-31_10:20:50.560000      45124.62        1.55133600e+01        1.65706868e-05  22.0661  18.9428  19.1393  0.0000
0202-03-31_10:20:50.906000      45124.96        1.58106900e+01        2.67285497e-05  22.0661  18.9428  19.1393  0.0000
