Repository: shortlab/2025-devitre-PhD

# 2025-devitre-PhD
Data repository for Alexis Devitre's PhD thesis

File: chapter 6/data/ext_ffj51/Ic/anneal/step09/022k/Ic_2025-04-02_05-06-18135810_ffj51-45e19pm2-0nA-03T-22k.txt
# Ic = 6.13 A, n = 19.69 , Tavg = 21.98 K, ffj51-45e19pm2-0nA-03T-22k
#datetime                        t_s     iHTS_A                vHTS_V                tHTS_K  tTAR_K  tHOL_K  tSPA_K
0202-04-02_05:06:04.223000      69683.35        7.91946600e-03        6.31732143e-09  21.9707  19.1012  19.2839  0.0000
0202-04-02_05:06:04.586000      69683.71        2.10665200e-01        1.95809214e-08  21.9875  19.1012  19.3167  0.0000
0202-04-02_05:06:04.934000      69684.06        4.09728700e-01        2.96847214e-08  21.9875  19.1012  19.3167  0.0000
0202-04-02_05:06:05.285000      69684.41        6.08389400e-01        3.19786214e-08  21.9875  19.1012  19.3167  0.0000
0202-04-02_05:06:05.633000      69684.76        8.07467800e-01        1.75376214e-08  21.9608  19.0938  19.2704  0.0000
0202-04-02_05:06:05.980000      69685.11        1.00554600e+00        6.93942143e-09  21.9608  19.0938  19.2704  0.0000
0202-04-02_05:06:06.400000      69685.53        1.20453500e+00        4.52222143e-09  21.9608  19.0938  19.2704  0.0000
0202-04-02_05:06:06.770000      69685.89        1.40303700e+00        2.37355214e-08  21.9764  19.1076  19.3052  0.0000
0202-04-02_05:06:07.133000      69686.26        1.60146700e+00        1.78475214e-08  21.9764  19.1076  19.3052  0.0000
0202-04-02_05:06:07.480000      69686.61        1.80062500e+00        1.46866214e-08  21.9739  19.0931  19.2834  0.0000
0202-04-02_05:06:07.832000      69686.96        1.99936400e+00        1.40049214e-08  21.9739  19.0931  19.2834  0.0000
0202-04-02_05:06:08.180000      69687.31        2.19853400e+00        2.46651214e-08  21.9739  19.0931  19.2834  0.0000
0202-04-02_05:06:08.530000      69687.66        2.39728600e+00        2.00168214e-08  21.9573  19.1024  19.2752  0.0000
0202-04-02_05:06:08.880000      69688.00        2.59568400e+00        1.80954214e-08  21.9573  19.1024  19.2752  0.0000
0202-04-02_05:06:09.230000      69688.36        2.79493700e+00        2.60906214e-08  21.9573  19.1024  19.2752  0.0000
0202-04-02_05:06:09.580000      69688.70        2.99320200e+00        2.40454214e-08  21.9879  19.1017  19.3100  0.0000
0202-04-02_05:06:09.934000      69689.06        3.19231400e+00        2.94375214e-08  21.9879  19.1017  19.3100  0.0000
0202-04-02_05:06:10.277000      69689.40        3.39103600e+00        2.00787214e-08  21.9879  19.1017  19.3100  0.0000
0202-04-02_05:06:10.633000      69689.76        3.58938400e+00        1.85319214e-08  21.9766  19.0944  19.2687  0.0000
0202-04-02_05:06:10.980000      69690.10        3.78876600e+00        2.47955214e-08  21.9766  19.0944  19.2687  0.0000
0202-04-02_05:06:11.336000      69690.46        3.98724300e+00        2.07669214e-08  21.9766  19.0944  19.2687  0.0000
0202-04-02_05:06:11.740000      69690.86        4.18558400e+00        2.39278214e-08  21.9769  19.1078  19.3024  0.0000
0202-04-02_05:06:12.094000      69691.22        4.38463900e+00        2.59111214e-08  21.9769  19.1078  19.3024  0.0000
0202-04-02_05:06:12.445000      69691.57        4.58350800e+00        2.36179214e-08  21.9826  19.0938  19.2914  0.0000
0202-04-02_05:06:12.805000      69691.93        4.78235800e+00        2.70267214e-08  21.9826  19.0938  19.2914  0.0000
0202-04-02_05:06:13.164000      69692.29        4.98083900e+00        2.55392214e-08  21.9826  19.0938  19.2914  0.0000
0202-04-02_05:06:13.510000      69692.64        5.17947800e+00        3.61995214e-08  21.9631  19.1021  19.2670  0.0000
0202-04-02_05:06:13.860000      69692.98        5.37820900e+00        4.43806214e-08  21.9631  19.1021  19.2670  0.0000
0202-04-02_05:06:14.215000      69693.34        5.57726600e+00        4.90290214e-08  21.9631  19.1021  19.2670  0.0000
0202-04-02_05:06:14.562000      69693.69        5.77669300e+00        8.81372214e-08  21.9880  19.1019  19.2993  0.0000
0202-04-02_05:06:14.914000      69694.04        5.97469100e+00        1.58110521e-07  21.9880  19.1019  19.2993  0.0000
0202-04-02_05:06:15.260000      69694.39        6.17316400e+00        2.76055021e-07  21.9880  19.1019  19.2993  0.0000
0202-04-02_05:06:15.617000      69694.74        6.37368600e+00        4.71286321e-07  21.9669  19.0939  19.2553  0.0000
0202-04-02_05:06:15.960000      69695.09        6.57005000e+00        8.13095921e-07  21.9669  19.0939  19.2553  0.0000
0202-04-02_05:06:16.316000      69695.44        6.76884900e+00        1.38732412e-06  21.9669  19.0939  19.2553  0.0000
0202-04-02_05:06:16.670000      69695.80        6.96717300e+00        2.82732852e-06  21.9855  19.1073  19.2959  0.0000
0202-04-02_05:06:17.035000      69696.16        7.16619900e+00        4.44991649e-06  21.9855  19.1073  19.2959  0.0000
0202-04-02_05:06:17.402000      69696.53        7.36597200e+00        7.84247654e-06  21.9855  19.1073  19.2959  0.0000
0202-04-02_05:06:17.766000      69696.89        7.56422500e+00        1.25110428e-05  21.9823  19.0935  19.2884  0.0000
0202-04-02_05:06:18.117000      69697.24        7.76230200e+00        2.02307679e-05  21.9823  19.0935  19.2884  0.0000

File: chapter 6/data/ext_ffj51/Ic/anneal/step09/022k/Ic_2025-04-02_05-08-06241300_ffj51-45e19pm2-0nA-03T-22k.txt
# Ic = 6.13 A, n = 19.72 , Tavg = 21.97 K, ffj51-45e19pm2-0nA-03T-22k
#datetime                        t_s     iHTS_A                vHTS_V                tHTS_K  tTAR_K  tHOL_K  tSPA_K
0202-04-02_05:07:52.047000      69791.17        8.04516500e-03       -4.58620000e-10  21.9813  19.1072  19.3104  0.0000
0202-04-02_05:07:52.418000      69791.54        2.10661400e-01        5.30528000e-09  21.9813  19.1072  19.3104  0.0000
0202-04-02_05:07:52.770000      69791.90        4.09559700e-01        8.96208000e-09  21.9756  19.0915  19.2685  0.0000
0202-04-02_05:07:53.117000      69792.24        6.08569500e-01        1.18749800e-08  21.9756  19.0915  19.2685  0.0000
0202-04-02_05:07:53.470000      69792.59        8.07203400e-01        8.42880000e-10  21.9746  19.1047  19.2826  0.0000
0202-04-02_05:07:53.812000      69792.94        1.00528900e+00       -9.07362000e-09  21.9746  19.1047  19.2826  0.0000
0202-04-02_05:07:54.160000      69793.29        1.20406800e+00       -2.81382000e-09  21.9746  19.1047  19.2826  0.0000
0202-04-02_05:07:54.508000      69793.63        1.40295700e+00       -3.43362000e-09  21.9943  19.0989  19.2959  0.0000
0202-04-02_05:07:54.867000      69793.99        1.60186500e+00        9.27168000e-09  21.9943  19.0989  19.2959  0.0000
0202-04-02_05:07:55.215000      69794.34        1.80057600e+00        2.05504800e-08  21.9943  19.0989  19.2959  0.0000
0202-04-02_05:07:55.562000      69794.69        1.99944600e+00        5.92298000e-09  21.9731  19.0967  19.2723  0.0000
0202-04-02_05:07:55.910000      69795.04        2.19791200e+00        3.69178000e-09  21.9731  19.0967  19.2723  0.0000
0202-04-02_05:07:56.258000      69795.38        2.39688900e+00        1.52248000e-09  21.9731  19.0967  19.2723  0.0000
0202-04-02_05:07:56.617000      69795.74        2.59570100e+00       -9.32372000e-09  21.9821  19.1080  19.3128  0.0000
0202-04-02_05:07:56.965000      69796.09        2.79466400e+00       -9.56620000e-10  21.9821  19.1080  19.3128  0.0000
0202-04-02_05:07:57.332000      69796.46        2.99348700e+00       -1.00674200e-08  21.9821  19.1080  19.3128  0.0000
0202-04-02_05:07:57.746000      69796.87        3.19208500e+00       -5.66692000e-09  21.9752  19.0917  19.2699  0.0000
0202-04-02_05:07:58.105000      69797.23        3.39070600e+00       -5.97682000e-09  21.9752  19.0917  19.2699  0.0000
0202-04-02_05:07:58.457000      69797.58        3.58924400e+00       -3.55972000e-09  21.9752  19.0917  19.2699  0.0000
0202-04-02_05:07:58.805000      69797.93        3.78834300e+00        1.58980000e-10  21.9658  19.1052  19.2758  0.0000
0202-04-02_05:07:59.152000      69798.28        3.98675000e+00       -2.44412000e-09  21.9658  19.1052  19.2758  0.0000
0202-04-02_05:07:59.504000      69798.63        4.18580200e+00        8.95988000e-09  21.9825  19.0988  19.2977  0.0000
0202-04-02_05:07:59.855000      69798.98        4.38459900e+00        2.45218000e-09  21.9825  19.0988  19.2977  0.0000
0202-04-02_05:08:00.203000      69799.33        4.58306600e+00        9.51768000e-09  21.9825  19.0988  19.2977  0.0000
0202-04-02_05:08:00.550000      69799.68        4.78182500e+00        1.58448000e-09  21.9705  19.0968  19.2611  0.0000
0202-04-02_05:08:00.900000      69800.02        4.98087400e+00       -2.25672000e-09  21.9705  19.0968  19.2611  0.0000
0202-04-02_05:08:01.246000      69800.37        5.17960900e+00       -3.92792000e-09  21.9705  19.0968  19.2611  0.0000
0202-04-02_05:08:01.605000      69800.73        5.37796600e+00        5.98858000e-09  21.9754  19.1076  19.2943  0.0000
0202-04-02_05:08:01.953000      69801.08        5.57711300e+00        2.73089800e-08  21.9754  19.1076  19.2943  0.0000
0202-04-02_05:08:02.300000      69801.43        5.77587600e+00        6.25745800e-08  21.9754  19.1076  19.2943  0.0000
0202-04-02_05:08:02.650000      69801.78        5.97462300e+00        1.30564580e-07  21.9844  19.0923  19.2816  0.0000
0202-04-02_05:08:02.996000      69802.12        6.17361300e+00        2.38096580e-07  21.9844  19.0923  19.2816  0.0000
0202-04-02_05:08:03.410000      69802.53        6.37142700e+00        4.08040580e-07  21.9844  19.0923  19.2816  0.0000
0202-04-02_05:08:03.777000      69802.90        6.57043800e+00        7.54498180e-07  21.9763  19.1064  19.2825  0.0000
0202-04-02_05:08:04.137000      69803.26        6.76947800e+00        1.38060108e-06  21.9763  19.1064  19.2825  0.0000
0202-04-02_05:08:04.480000      69803.61        6.96788500e+00        2.88642128e-06  21.9852  19.0998  19.2952  0.0000
0202-04-02_05:08:04.836000      69803.96        7.16625500e+00        4.84561136e-06  21.9852  19.0998  19.2952  0.0000
0202-04-02_05:08:05.184000      69804.31        7.36505500e+00        7.73310959e-06  21.9852  19.0998  19.2952  0.0000
0202-04-02_05:08:05.530000      69804.66        7.56288000e+00        1.23519044e-05  21.9736  19.0978  19.2604  0.0000
0202-04-02_05:08:05.883000      69805.01        7.76110500e+00        1.95280106e-05  21.9736  19.0978  19.2604  0.0000
0202-04-02_05:08:06.227000      69805.35        7.96148100e+00        3.22748151e-05  21.9736  19.0978  19.2604  0.0000

File: chapter 6/data/ext_ffj51/Ic/anneal/step09/022k/Ic_2025-04-02_05-08-42239085_ffj51-45e19pm2-0nA-03T-22k.txt
# Ic = 6.14 A, n = 19.97 , Tavg = 21.99 K, ffj51-45e19pm2-0nA-03T-22k
#datetime                        t_s     iHTS_A                vHTS_V                tHTS_K  tTAR_K  tHOL_K  tSPA_K
0202-04-02_05:08:28.440000      69827.57        7.84339900e-03       -2.58399231e-09  21.9756  19.0901  19.2676  0.0000
0202-04-02_05:08:28.790000      69827.92        2.10473500e-01        7.95220769e-09  21.9767  19.1050  19.2789  0.0000
0202-04-02_05:08:29.137000      69828.26        4.09418200e-01        2.14015077e-08  21.9767  19.1050  19.2789  0.0000
0202-04-02_05:08:29.484000      69828.61        6.08112000e-01        2.36327077e-08  21.9858  19.0975  19.2947  0.0000
0202-04-02_05:08:29.832000      69828.96        8.06988800e-01       -1.93159923e-08  21.9858  19.0975  19.2947  0.0000
0202-04-02_05:08:30.180000      69829.31        1.00569600e+00       -3.02828923e-08  21.9858  19.0975  19.2947  0.0000
0202-04-02_05:08:30.540000      69829.67        1.20412000e+00        1.82180769e-09  21.9660  19.0964  19.2684  0.0000
0202-04-02_05:08:30.887000      69830.01        1.40303500e+00        2.37960769e-09  21.9660  19.0964  19.2684  0.0000
0202-04-02_05:08:31.234000      69830.36        1.60162700e+00        2.68950769e-09  21.9660  19.0964  19.2684  0.0000
0202-04-02_05:08:31.586000      69830.71        1.80076500e+00        4.05300769e-09  21.9885  19.1074  19.2973  0.0000
0202-04-02_05:08:31.934000      69831.06        1.99965400e+00        3.68120769e-09  21.9885  19.1074  19.2973  0.0000
0202-04-02_05:08:32.280000      69831.41        2.19838200e+00        6.22230769e-09  21.9885  19.1074  19.2973  0.0000
0202-04-02_05:08:32.630000      69831.76        2.39707000e+00        7.64780769e-09  21.9749  19.0912  19.2693  0.0000
0202-04-02_05:08:32.977000      69832.10        2.59582400e+00        1.10566077e-08  21.9749  19.0912  19.2693  0.0000
0202-04-02_05:08:33.332000      69832.46        2.79458700e+00        5.29260769e-09  21.9749  19.0912  19.2693  0.0000
0202-04-02_05:08:33.715000      69832.84        2.99372400e+00        4.92070769e-09  21.9763  19.1055  19.2773  0.0000
0202-04-02_05:08:34.074000      69833.20        3.19193300e+00        3.37130769e-09  21.9763  19.1055  19.2773  0.0000
0202-04-02_05:08:34.430000      69833.55        3.39080300e+00        9.44510769e-09  21.9763  19.1055  19.2773  0.0000
0202-04-02_05:08:34.780000      69833.91        3.58951000e+00        1.27920077e-08  21.9854  19.0989  19.3043  0.0000
0202-04-02_05:08:35.137000      69834.26        3.78799500e+00        1.33498077e-08  21.9854  19.0989  19.3043  0.0000
0202-04-02_05:08:35.490000      69834.61        3.98699800e+00        1.88380769e-09  21.9594  19.0967  19.2596  0.0000
0202-04-02_05:08:35.832000      69834.96        4.18560000e+00       -1.46619231e-09  21.9594  19.0967  19.2596  0.0000
0202-04-02_05:08:36.190000      69835.32        4.38456600e+00        6.65080769e-09  21.9594  19.0967  19.2596  0.0000
0202-04-02_05:08:36.547000      69835.67        4.58279700e+00        1.04315077e-08  21.9830  19.1074  19.2981  0.0000
0202-04-02_05:08:36.895000      69836.02        4.78190500e+00        7.58050769e-09  21.9830  19.1074  19.2981  0.0000
0202-04-02_05:08:37.254000      69836.38        4.98064500e+00       -1.90219231e-09  21.9830  19.1074  19.2981  0.0000
0202-04-02_05:08:37.600000      69836.73        5.17969100e+00        2.12640769e-09  21.9757  19.0913  19.2669  0.0000
0202-04-02_05:08:37.950000      69837.08        5.37808600e+00        7.64240769e-09  21.9757  19.0913  19.2669  0.0000
0202-04-02_05:08:38.297000      69837.42        5.57689900e+00        2.46245077e-08  21.9757  19.0913  19.2669  0.0000
0202-04-02_05:08:38.656000      69837.78        5.77551200e+00        5.52417077e-08  21.9712  19.1048  19.2895  0.0000
0202-04-02_05:08:39.004000      69838.13        5.97393100e+00        1.12199608e-07  21.9712  19.1048  19.2895  0.0000
0202-04-02_05:08:39.380000      69838.50        6.17256100e+00        2.28098808e-07  21.9712  19.1048  19.2895  0.0000
0202-04-02_05:08:39.758000      69838.88        6.37144000e+00        4.24941508e-07  21.9821  19.0978  19.2983  0.0000
0202-04-02_05:08:40.117000      69839.24        6.57052800e+00        7.92967908e-07  21.9821  19.0978  19.2983  0.0000
0202-04-02_05:08:40.480000      69839.60        6.76912200e+00        1.35907651e-06  21.9686  19.0961  19.2630  0.0000
0202-04-02_05:08:40.824000      69839.95        6.96817400e+00        2.86960861e-06  21.9686  19.0961  19.2630  0.0000
0202-04-02_05:08:41.176000      69840.30        7.16655600e+00        4.75659607e-06  21.9686  19.0961  19.2630  0.0000
0202-04-02_05:08:41.523000      69840.65        7.36553100e+00        7.66417937e-06  21.9867  19.1062  19.2938  0.0000
0202-04-02_05:08:41.867000      69840.99        7.56409300e+00        1.23364036e-05  21.9867  19.1062  19.2938  0.0000
0202-04-02_05:08:42.223000      69841.35        7.76233500e+00        2.00392688e-05  21.9867  19.1062  19.2938  0.0000

File: chapter 6/data/ext_ffj51/Ic/anneal/step09/022k/Ic_2025-04-02_05-09-18195427_ffj51-45e19pm2-0nA-03T-22k.txt
# Ic = 6.12 A, n = 19.64 , Tavg = 21.97 K, ffj51-45e19pm2-0nA-03T-22k
#datetime                        t_s     iHTS_A                vHTS_V                tHTS_K  tTAR_K  tHOL_K  tSPA_K
0202-04-02_05:09:04.418000      69863.54        7.90810300e-03        1.74576111e-09  21.9888  19.0982  19.2931  0.0000
0202-04-02_05:09:04.773000      69863.90        2.10528900e-01        2.46685611e-08  21.9888  19.0982  19.2931  0.0000
0202-04-02_05:09:05.125000      69864.25        4.09068800e-01        2.96228611e-08  21.9888  19.0982  19.2931  0.0000
0202-04-02_05:09:05.477000      69864.60        6.07744700e-01        3.45191611e-08  21.9777  19.0976  19.2611  0.0000
0202-04-02_05:09:05.820000      69864.95        8.06966700e-01        1.54918611e-08  21.9777  19.0976  19.2611  0.0000
0202-04-02_05:09:06.176000      69865.30        1.00566700e+00        3.40232611e-08  21.9777  19.0976  19.2611  0.0000
0202-04-02_05:09:06.527000      69865.65        1.20427900e+00        1.78469611e-08  21.9829  19.1075  19.3020  0.0000
0202-04-02_05:09:06.870000      69866.00        1.40276600e+00        1.38803611e-08  21.9829  19.1075  19.3020  0.0000
0202-04-02_05:09:07.220000      69866.35        1.60171300e+00        1.54298611e-08  21.9829  19.1075  19.3020  0.0000
0202-04-02_05:09:07.580000      69866.70        1.80069200e+00        2.73296611e-08  21.9750  19.0917  19.2677  0.0000
0202-04-02_05:09:07.926000      69867.05        1.99958300e+00        2.60900611e-08  21.9750  19.0917  19.2677  0.0000
0202-04-02_05:09:08.285000      69867.41        2.19818500e+00        2.39208611e-08  21.9750  19.0917  19.2677  0.0000
0202-04-02_05:09:08.640000      69867.77        2.39693800e+00        2.21234611e-08  21.9778  19.1066  19.2796  0.0000
0202-04-02_05:09:08.990000      69868.11        2.59567700e+00        2.94369611e-08  21.9778  19.1066  19.2796  0.0000
0202-04-02_05:09:09.367000      69868.49        2.79463200e+00        2.62760611e-08  21.9778  19.1066  19.2796  0.0000
0202-04-02_05:09:09.750000      69868.87        2.99338600e+00        2.55322611e-08  21.9920  19.0979  19.2984  0.0000
0202-04-02_05:09:10.098000      69869.22        3.19206500e+00        2.23713611e-08  21.9920  19.0979  19.2984  0.0000
0202-04-02_05:09:10.450000      69869.58        3.39099600e+00        8.54886111e-09  21.9692  19.0973  19.2638  0.0000
0202-04-02_05:09:10.797000      69869.92        3.58981200e+00        9.78626111e-09  21.9692  19.0973  19.2638  0.0000
0202-04-02_05:09:11.152000      69870.28        3.78825300e+00        7.55506111e-09  21.9692  19.0973  19.2638  0.0000
0202-04-02_05:09:11.500000      69870.63        3.98681000e+00        1.28232611e-08  21.9826  19.1075  19.3016  0.0000
0202-04-02_05:09:11.850000      69870.98        4.18533600e+00        1.07159611e-08  21.9826  19.1075  19.3016  0.0000
0202-04-02_05:09:12.200000      69871.32        4.38441200e+00        3.65561111e-10  21.9826  19.1075  19.3016  0.0000
0202-04-02_05:09:12.547000      69871.67        4.58337100e+00       -8.12038889e-10  21.9746  19.0919  19.2697  0.0000
0202-04-02_05:09:12.895000      69872.02        4.78174600e+00       -9.35938889e-10  21.9746  19.0919  19.2697  0.0000
0202-04-02_05:09:13.242000      69872.37        4.98022100e+00        4.89561111e-10  21.9746  19.0919  19.2697  0.0000
0202-04-02_05:09:13.590000      69872.72        5.17929300e+00       -3.41503889e-09  21.9793  19.1067  19.2832  0.0000
0202-04-02_05:09:13.938000      69873.06        5.37820300e+00       -1.05993889e-09  21.9793  19.1067  19.2832  0.0000
0202-04-02_05:09:14.285000      69873.41        5.57628200e+00        1.41247611e-08  21.9793  19.1067  19.2832  0.0000
0202-04-02_05:09:14.637000      69873.76        5.77480400e+00        6.11042611e-08  21.9984  19.0982  19.2990  0.0000
0202-04-02_05:09:14.992000      69874.12        5.97398100e+00        1.22834561e-07  21.9984  19.0982  19.2990  0.0000
0202-04-02_05:09:15.348000      69874.47        6.17257500e+00        2.40531161e-07  21.9984  19.0982  19.2990  0.0000
0202-04-02_05:09:15.734000      69874.86        6.37122800e+00        4.44129561e-07  21.9746  19.0977  19.2560  0.0000
0202-04-02_05:09:16.082000      69875.21        6.57003000e+00        7.82654561e-07  21.9746  19.0977  19.2560  0.0000
0202-04-02_05:09:16.445000      69875.57        6.76893700e+00        1.37912916e-06  21.9746  19.0977  19.2560  0.0000
0202-04-02_05:09:16.793000      69875.92        6.96746100e+00        2.89604396e-06  21.9899  19.1074  19.3010  0.0000
0202-04-02_05:09:17.140000      69876.26        7.16650100e+00        4.74014440e-06  21.9899  19.1074  19.3010  0.0000
0202-04-02_05:09:17.490000      69876.61        7.36486600e+00        7.64729555e-06  21.9715  19.0918  19.2623  0.0000
0202-04-02_05:09:17.832000      69876.96        7.56341900e+00        1.23475391e-05  21.9715  19.0918  19.2623  0.0000
0202-04-02_05:09:18.180000      69877.31        7.76196300e+00        2.01231785e-05  21.9715  19.0918  19.2623  0.0000

File: chapter 6/data/ext_ffj51/Ic/anneal/step09/022k/Ic_2025-04-02_05-09-54534685_ffj51-45e19pm2-0nA-03T-22k.txt
# Ic = 6.13 A, n = 19.73 , Tavg = 21.99 K, ffj51-45e19pm2-0nA-03T-22k
#datetime                        t_s     iHTS_A                vHTS_V                tHTS_K  tTAR_K  tHOL_K  tSPA_K
0202-04-02_05:09:40.332000      69899.46        8.12338500e-03        1.34628917e-08  21.9837  19.0953  19.2921  0.0000
0202-04-02_05:09:40.720000      69899.85        2.11137600e-01        2.57345917e-08  21.9683  19.0965  19.2618  0.0000
0202-04-02_05:09:41.080000      69900.20        4.09935200e-01        1.32769917e-08  21.9683  19.0965  19.2618  0.0000
0202-04-02_05:09:41.426000      69900.55        6.08047000e-01        1.30909917e-08  21.9683  19.0965  19.2618  0.0000
0202-04-02_05:09:41.773000      69900.90        8.06519600e-01        5.52969167e-09  21.9871  19.1051  19.3045  0.0000
0202-04-02_05:09:42.120000      69901.25        1.00575700e+00        2.61591667e-10  21.9871  19.1051  19.3045  0.0000
0202-04-02_05:09:42.470000      69901.59        1.20459400e+00       -3.51910833e-09  21.9782  19.0902  19.2682  0.0000
0202-04-02_05:09:42.816000      69901.94        1.40320500e+00        9.93009167e-09  21.9782  19.0902  19.2682  0.0000
0202-04-02_05:09:43.164000      69902.29        1.60175600e+00        1.48263917e-08  21.9782  19.0902  19.2682  0.0000
0202-04-02_05:09:43.510000      69902.64        1.80063700e+00        8.50459167e-09  21.9853  19.1060  19.2884  0.0000
0202-04-02_05:09:43.860000      69902.99        1.99977300e+00        1.12936917e-08  21.9853  19.1060  19.2884  0.0000
0202-04-02_05:09:44.215000      69903.34        2.19827300e+00        4.22819167e-09  21.9853  19.1060  19.2884  0.0000
0202-04-02_05:09:44.562000      69903.69        2.39696500e+00        4.10419167e-09  21.9937  19.0972  19.2976  0.0000
0202-04-02_05:09:44.910000      69904.04        2.59584100e+00        5.15779167e-09  21.9937  19.0972  19.2976  0.0000
0202-04-02_05:09:45.258000      69904.38        2.79431200e+00        2.61499167e-09  21.9937  19.0972  19.2976  0.0000
0202-04-02_05:09:45.605000      69904.73        2.99340300e+00        2.30249167e-09  21.9632  19.0980  19.2602  0.0000
0202-04-02_05:09:45.965000      69905.09        3.19211700e+00       -2.84170833e-09  21.9632  19.0980  19.2602  0.0000
0202-04-02_05:09:46.332000      69905.46        3.39045000e+00        5.64929167e-09  21.9632  19.0980  19.2602  0.0000
0202-04-02_05:09:46.710000      69905.84        3.58943600e+00        3.85199167e-09  21.9895  19.1064  19.3040  0.0000
0202-04-02_05:09:47.060000      69906.18        3.78801200e+00       -7.42810833e-09  21.9895  19.1064  19.3040  0.0000
0202-04-02_05:09:47.420000      69906.55        3.98652500e+00       -5.01090833e-09  21.9895  19.1064  19.3040  0.0000
0202-04-02_05:09:47.785000      69906.91        4.18555200e+00       -4.08120833e-09  21.9707  19.0913  19.2697  0.0000
0202-04-02_05:09:48.145000      69907.27        4.38393900e+00        5.40139167e-09  21.9707  19.0913  19.2697  0.0000
0202-04-02_05:09:48.492000      69907.62        4.58300500e+00        1.24889167e-09  21.9707  19.1067  19.2823  0.0000
0202-04-02_05:09:48.840000      69907.97        4.78192100e+00        3.17019167e-09  21.9707  19.1067  19.2823  0.0000
0202-04-02_05:09:49.200000      69908.32        4.98043600e+00       -3.77130833e-09  21.9707  19.1067  19.2823  0.0000
0202-04-02_05:09:49.547000      69908.67        5.17933500e+00       -5.48508333e-10  21.9919  19.0968  19.2868  0.0000
0202-04-02_05:09:49.895000      69909.02        5.37768300e+00        8.68629167e-09  21.9919  19.0968  19.2868  0.0000
0202-04-02_05:09:50.242000      69909.37        5.57635100e+00        2.73416917e-08  21.9919  19.0968  19.2868  0.0000
0202-04-02_05:09:50.590000      69909.72        5.77523000e+00        5.39302917e-08  21.9663  19.0977  19.2605  0.0000
0202-04-02_05:09:50.953000      69910.08        5.97399100e+00        1.17271692e-07  21.9663  19.0977  19.2605  0.0000
0202-04-02_05:09:51.300000      69910.42        6.17271700e+00        2.26413892e-07  21.9663  19.0977  19.2605  0.0000
0202-04-02_05:09:51.650000      69910.77        6.37119800e+00        4.25363092e-07  21.9885  19.1059  19.3105  0.0000
0202-04-02_05:09:51.996000      69911.12        6.57039900e+00        7.67110492e-07  21.9885  19.1059  19.3105  0.0000
0202-04-02_05:09:52.350000      69911.48        6.76865100e+00        1.34245359e-06  21.9885  19.1059  19.3105  0.0000
0202-04-02_05:09:52.740000      69911.86        6.96777500e+00        2.79329989e-06  21.9605  19.0911  19.2546  0.0000
0202-04-02_05:09:53.094000      69912.22        7.16584400e+00        4.81558467e-06  21.9605  19.0911  19.2546  0.0000
0202-04-02_05:09:53.445000      69912.57        7.36487500e+00        7.71901266e-06  21.9605  19.0911  19.2546  0.0000
0202-04-02_05:09:53.805000      69912.93        7.56375500e+00        1.22656051e-05  21.9769  19.1063  19.2839  0.0000
0202-04-02_05:09:54.160000      69913.29        7.76204700e+00        1.99683453e-05  21.9769  19.1063  19.2839  0.0000
0202-04-02_05:09:54.520000      69913.65        7.96058300e+00        3.25581023e-05  21.9864  19.0965  19.2816  0.0000

File: chapter 6/data/ext_ffj51/Ic/anneal/step09/022k/Ic_2025-04-02_05-12-18637450_ffj51-45e19pm2-0nA-03T-22k.txt
# Ic =  nan A, n =  nan , Tavg = 21.98 K, ffj51-45e19pm2-0nA-03T-22k
#datetime                        t_s     iHTS_A                vHTS_V                tHTS_K  tTAR_K  tHOL_K  tSPA_K
0202-04-02_05:12:04.824000      70043.95        8.17762600e-03        4.15767778e-09  21.9871  19.0946  19.2838  0.0000
0202-04-02_05:12:05.184000      70044.31        2.11055100e-01        7.56647778e-09  21.9871  19.0946  19.2838  0.0000
0202-04-02_05:12:05.535000      70044.66        4.09450300e-01        1.83506778e-08  21.9781  19.1011  19.2727  0.0000
0202-04-02_05:12:05.883000      70045.01        6.08135300e-01        3.08082778e-08  21.9781  19.1011  19.2727  0.0000
0202-04-02_05:12:06.230000      70045.36        8.06974300e-01        2.28750778e-08  21.9781  19.1011  19.2727  0.0000
0202-04-02_05:12:06.580000      70045.70        1.00603200e+00        3.75639778e-08  21.9945  19.1042  19.3027  0.0000
0202-04-02_05:12:06.926000      70046.05        1.20439200e+00        1.43840778e-08  21.9945  19.1042  19.3027  0.0000
0202-04-02_05:12:07.273000      70046.40        1.40304500e+00        7.93837778e-09  21.9945  19.1042  19.3027  0.0000
0202-04-02_05:12:07.620000      70046.75        1.60199900e+00        1.30205778e-08  21.9764  19.0938  19.2656  0.0000
0202-04-02_05:12:07.973000      70047.10        1.80094300e+00        1.61814778e-08  21.9764  19.0938  19.2656  0.0000
0202-04-02_05:12:08.336000      70047.46        1.99965000e+00        3.84777778e-09  21.9764  19.0938  19.2656  0.0000
0202-04-02_05:12:08.730000      70047.86        2.19795300e+00        6.86977778e-10  21.9801  19.1075  19.2947  0.0000
0202-04-02_05:12:09.080000      70048.20        2.39674300e+00        4.40557778e-09  21.9801  19.1075  19.2947  0.0000
0202-04-02_05:12:09.430000      70048.55        2.59570300e+00        8.99197778e-09  21.9801  19.1075  19.2947  0.0000
0202-04-02_05:12:09.780000      70048.91        2.79446500e+00        1.19049778e-08  21.9907  19.0943  19.2847  0.0000
0202-04-02_05:12:10.130000      70049.25        2.99326500e+00        1.27726778e-08  21.9907  19.0943  19.2847  0.0000
0202-04-02_05:12:10.484000      70049.61        3.19191800e+00        6.69817778e-09  21.9688  19.1002  19.2607  0.0000
0202-04-02_05:12:10.832000      70049.96        3.39061600e+00        2.79317778e-09  21.9688  19.1002  19.2607  0.0000
0202-04-02_05:12:11.184000      70050.31        3.58969400e+00        6.23977778e-10  21.9688  19.1002  19.2607  0.0000
0202-04-02_05:12:11.530000      70050.66        3.78819700e+00       -1.85522222e-09  21.9917  19.1033  19.3069  0.0000
0202-04-02_05:12:11.880000      70051.00        3.98716300e+00        8.18527778e-09  21.9917  19.1033  19.3069  0.0000
0202-04-02_05:12:12.234000      70051.36        4.18592600e+00        1.71720778e-08  21.9917  19.1033  19.3069  0.0000
0202-04-02_05:12:12.582000      70051.71        4.38455100e+00        1.86595778e-08  21.9713  19.0921  19.2604  0.0000
0202-04-02_05:12:12.930000      70052.05        4.58309300e+00        8.24727778e-09  21.9713  19.0921  19.2604  0.0000
0202-04-02_05:12:13.285000      70052.41        4.78211100e+00        8.37117778e-09  21.9713  19.0921  19.2604  0.0000
0202-04-02_05:12:13.645000      70052.77        4.98097600e+00        1.02305778e-08  21.9861  19.1067  19.2908  0.0000
0202-04-02_05:12:14.008000      70053.13        5.17943000e+00        1.63043778e-08  21.9861  19.1067  19.2908  0.0000
0202-04-02_05:12:14.390000      70053.52        5.37775400e+00        2.22542778e-08  21.9861  19.1067  19.2908  0.0000
0202-04-02_05:12:14.758000      70053.88        5.57650600e+00        3.31624778e-08  21.9860  19.0944  19.2841  0.0000
0202-04-02_05:12:15.105000      70054.23        5.77562200e+00        6.78702778e-08  21.9860  19.0944  19.2841  0.0000
0202-04-02_05:12:15.465000      70054.59        5.97433600e+00        1.20241778e-07  21.9802  19.1005  19.2708  0.0000
0202-04-02_05:12:15.812000      70054.94        6.17280700e+00        2.35335278e-07  21.9802  19.1005  19.2708  0.0000
0202-04-02_05:12:16.160000      70055.29        6.37189200e+00        4.30504778e-07  21.9802  19.1005  19.2708  0.0000
0202-04-02_05:12:16.508000      70055.63        6.57039100e+00        7.71695078e-07  21.9958  19.1037  19.3032  0.0000
0202-04-02_05:12:16.855000      70055.98        6.76903800e+00        1.35732688e-06  21.9958  19.1037  19.3032  0.0000
0202-04-02_05:12:17.215000      70056.34        6.96775500e+00        2.90033548e-06  21.9958  19.1037  19.3032  0.0000
0202-04-02_05:12:17.562000      70056.69        7.16700700e+00        4.76934914e-06  21.9732  19.0927  19.2618  0.0000
0202-04-02_05:12:17.918000      70057.04        7.36537000e+00        7.68752932e-06  21.9732  19.0927  19.2618  0.0000
0202-04-02_05:12:18.266000      70057.39        7.56400200e+00        1.23577704e-05  21.9732  19.0927  19.2618  0.0000
0202-04-02_05:12:18.613000      70057.74        7.76279500e+00        2.01878808e-05  21.9822  19.1073  19.2875  0.0000
