Repository: shortlab/2025-devitre-PhD

# 2025-devitre-PhD
Data repository for Alexis Devitre's PhD thesis

File: chapter 6/data/ext_ffj51/Ic/anneal/step09/030k/Ic_2025-04-02_05-20-44177940_30k-45e19pm2-03T-0nA.txt
# Ic = 4.14 A, n = 16.41 , Tavg = 30.17 K, 30k-45e19pm2-03T-0nA
#datetime                        t_s     iHTS_A                vHTS_V                tHTS_K  tTAR_K  tHOL_K  tSPA_K
0202-04-02_05:20:34.215000      70553.34        8.77946000e-03       -5.80012500e-09  30.1525  28.4565  28.6253  0.0000
0202-04-02_05:20:34.562000      70553.69        2.11643500e-01       -7.78342500e-09  30.1505  28.4586  28.6114  0.0000
0202-04-02_05:20:34.920000      70554.05        4.10853600e-01       -5.13541250e-08  30.1505  28.4586  28.6114  0.0000
0202-04-02_05:20:35.270000      70554.40        6.09640700e-01       -5.66222250e-08  30.1505  28.4586  28.6114  0.0000
0202-04-02_05:20:35.620000      70554.74        8.07903100e-01       -4.30490250e-08  30.1659  28.4589  28.6452  0.0000
0202-04-02_05:20:35.970000      70555.09        1.00678700e+00       -2.78643250e-08  30.1659  28.4589  28.6452  0.0000
0202-04-02_05:20:36.324000      70555.45        1.20561100e+00       -1.98072250e-08  30.1659  28.4589  28.6452  0.0000
0202-04-02_05:20:36.727000      70555.85        1.40408900e+00       -2.50753250e-08  30.1611  28.4614  28.6104  0.0000
0202-04-02_05:20:37.074000      70556.20        1.60321300e+00       -3.88964250e-08  30.1611  28.4614  28.6104  0.0000
0202-04-02_05:20:37.440000      70556.57        1.80150900e+00       -4.24262250e-08  30.1611  28.4614  28.6104  0.0000
0202-04-02_05:20:37.790000      70556.91        2.00037100e+00       -4.79378250e-08  30.1676  28.4603  28.6188  0.0000
0202-04-02_05:20:38.137000      70557.26        2.19913600e+00       -4.29795250e-08  30.1676  28.4603  28.6188  0.0000
0202-04-02_05:20:38.484000      70557.61        2.39838300e+00       -4.24837250e-08  30.1532  28.4607  28.6320  0.0000
0202-04-02_05:20:38.832000      70557.96        2.59679300e+00       -4.71940250e-08  30.1532  28.4607  28.6320  0.0000
0202-04-02_05:20:39.180000      70558.31        2.79574500e+00       -6.15730250e-08  30.1532  28.4607  28.6320  0.0000
0202-04-02_05:20:39.527000      70558.65        2.99496100e+00       -7.06218250e-08  30.1714  28.4619  28.6218  0.0000
0202-04-02_05:20:39.875000      70559.00        3.19331300e+00       -7.23572250e-08  30.1714  28.4619  28.6218  0.0000
0202-04-02_05:20:40.227000      70559.35        3.39182100e+00       -6.87624250e-08  30.1714  28.4619  28.6218  0.0000
0202-04-02_05:20:40.574000      70559.70        3.59062900e+00       -6.80187250e-08  30.1535  28.4607  28.6169  0.0000
0202-04-02_05:20:40.920000      70560.05        3.78951900e+00       -4.97351250e-08  30.1535  28.4607  28.6169  0.0000
0202-04-02_05:20:41.270000      70560.39        3.98831800e+00        1.83787750e-08  30.1535  28.4607  28.6169  0.0000
0202-04-02_05:20:41.617000      70560.74        4.18683200e+00        1.48904775e-07  30.1656  28.4632  28.6343  0.0000
0202-04-02_05:20:41.977000      70561.10        4.38558100e+00        4.15286875e-07  30.1656  28.4632  28.6343  0.0000
0202-04-02_05:20:42.330000      70561.45        4.58480700e+00        9.49414475e-07  30.1656  28.4632  28.6343  0.0000
0202-04-02_05:20:42.754000      70561.88        4.78293200e+00        2.34782727e-06  30.1486  28.4617  28.6096  0.0000
0202-04-02_05:20:43.113000      70562.24        4.98177200e+00        4.67944487e-06  30.1486  28.4617  28.6096  0.0000
0202-04-02_05:20:43.470000      70562.60        5.18046800e+00        8.24988521e-06  30.1709  28.4645  28.6276  0.0000
0202-04-02_05:20:43.816000      70562.94        5.37871200e+00        1.39542265e-05  30.1709  28.4645  28.6276  0.0000
0202-04-02_05:20:44.164000      70563.29        5.57829500e+00        2.30408830e-05  30.1709  28.4645  28.6276  0.0000

File: chapter 6/data/ext_ffj51/Ic/anneal/step09/030k/Ic_2025-04-02_05-21-16144522_30k-45e19pm2-03T-0nA.txt
# Ic = 4.13 A, n = 16.35 , Tavg = 30.18 K, 30k-45e19pm2-03T-0nA
#datetime                        t_s     iHTS_A                vHTS_V                tHTS_K  tTAR_K  tHOL_K  tSPA_K
0202-04-02_05:21:06.168000      70585.29        8.97848400e-03       -8.22760833e-09  30.1850  28.4747  28.6345  0.0000
0202-04-02_05:21:06.527000      70585.65        2.12066600e-01        1.62579167e-09  30.1628  28.4776  28.6195  0.0000
0202-04-02_05:21:06.887000      70586.01        4.10797300e-01        7.26499167e-09  30.1628  28.4776  28.6195  0.0000
0202-04-02_05:21:07.230000      70586.36        6.09489500e-01        6.33291667e-10  30.1628  28.4776  28.6195  0.0000
0202-04-02_05:21:07.580000      70586.71        8.07731900e-01        1.34007917e-08  30.1852  28.4774  28.6422  0.0000
0202-04-02_05:21:07.938000      70587.06        1.00654500e+00       -7.85770833e-09  30.1852  28.4774  28.6422  0.0000
0202-04-02_05:21:08.285000      70587.41        1.20530200e+00       -1.39315083e-08  30.1852  28.4774  28.6422  0.0000
0202-04-02_05:21:08.633000      70587.76        1.40416900e+00       -1.37456083e-08  30.1833  28.4794  28.6405  0.0000
0202-04-02_05:21:08.980000      70588.11        1.60360200e+00       -1.41175083e-08  30.1833  28.4794  28.6405  0.0000
0202-04-02_05:21:09.383000      70588.51        1.80159500e+00       -1.55430083e-08  30.1833  28.4794  28.6405  0.0000
0202-04-02_05:21:09.742000      70588.87        2.00028700e+00       -9.71700833e-09  30.1975  28.4795  28.6458  0.0000
0202-04-02_05:21:10.098000      70589.22        2.19949400e+00       -1.48612083e-08  30.1975  28.4795  28.6458  0.0000
0202-04-02_05:21:10.457000      70589.58        2.39815200e+00       -1.23201083e-08  30.1975  28.4795  28.6458  0.0000
0202-04-02_05:21:10.810000      70589.93        2.59698400e+00       -1.63487083e-08  30.1959  28.4777  28.6533  0.0000
0202-04-02_05:21:11.164000      70590.29        2.79545900e+00       -1.43654083e-08  30.1959  28.4777  28.6533  0.0000
0202-04-02_05:21:11.510000      70590.64        2.99400300e+00       -2.63891083e-08  30.1800  28.4797  28.6446  0.0000
0202-04-02_05:21:11.860000      70590.99        3.19345900e+00       -2.43439083e-08  30.1800  28.4797  28.6446  0.0000
0202-04-02_05:21:12.207000      70591.33        3.39197200e+00       -1.29384083e-08  30.1800  28.4797  28.6446  0.0000
0202-04-02_05:21:12.560000      70591.68        3.59117200e+00       -4.50720833e-09  30.1815  28.4787  28.6326  0.0000
0202-04-02_05:21:12.914000      70592.04        3.78985800e+00        2.84031917e-08  30.1815  28.4787  28.6326  0.0000
0202-04-02_05:21:13.260000      70592.39        3.98840100e+00        8.98854917e-08  30.1815  28.4787  28.6326  0.0000
0202-04-02_05:21:13.610000      70592.74        4.18682500e+00        2.16816792e-07  30.1870  28.4786  28.6506  0.0000
0202-04-02_05:21:13.957000      70593.08        4.38621000e+00        4.97205992e-07  30.1870  28.4786  28.6506  0.0000
0202-04-02_05:21:14.310000      70593.43        4.58478600e+00        1.02532189e-06  30.1870  28.4786  28.6506  0.0000
0202-04-02_05:21:14.695000      70593.82        4.78315000e+00        2.55413729e-06  30.1702  28.4796  28.6370  0.0000
0202-04-02_05:21:15.047000      70594.17        4.98246400e+00        4.79117709e-06  30.1702  28.4796  28.6370  0.0000
0202-04-02_05:21:15.414000      70594.54        5.18073800e+00        8.36341252e-06  30.1702  28.4796  28.6370  0.0000
0202-04-02_05:21:15.777000      70594.90        5.37966000e+00        1.43469704e-05  30.1803  28.4780  28.6345  0.0000
0202-04-02_05:21:16.120000      70595.25        5.57821800e+00        2.37859216e-05  30.1803  28.4780  28.6345  0.0000

File: chapter 6/data/ext_ffj51/Ic/anneal/step09/030k/Ic_2025-04-02_05-21-48170861_30k-45e19pm2-03T-0nA.txt
# Ic = 4.15 A, n = 16.56 , Tavg = 30.18 K, 30k-45e19pm2-03T-0nA
#datetime                        t_s     iHTS_A                vHTS_V                tHTS_K  tTAR_K  tHOL_K  tSPA_K
0202-04-02_05:21:38.227000      70617.35        8.76084900e-03       -1.11120714e-09  30.1782  28.4869  28.6454  0.0000
0202-04-02_05:21:38.574000      70617.70        2.11956000e-01        1.25239929e-08  30.2052  28.4875  28.6591  0.0000
0202-04-02_05:21:38.934000      70618.06        4.10513400e-01        7.13189286e-09  30.2052  28.4875  28.6591  0.0000
0202-04-02_05:21:39.280000      70618.41        6.09440500e-01       -1.12136071e-08  30.2052  28.4875  28.6591  0.0000
0202-04-02_05:21:39.630000      70618.75        8.07928400e-01       -2.02624071e-08  30.1849  28.4895  28.6408  0.0000
0202-04-02_05:21:39.977000      70619.10        1.00680300e+00       -1.00980071e-08  30.1849  28.4895  28.6408  0.0000
0202-04-02_05:21:40.336000      70619.46        1.20546600e+00       -6.87510714e-09  30.1849  28.4895  28.6408  0.0000
0202-04-02_05:21:40.720000      70619.85        1.40390100e+00       -2.16480714e-09  30.2041  28.4882  28.6665  0.0000
0202-04-02_05:21:41.080000      70620.20        1.60299000e+00       -2.90670714e-09  30.2041  28.4882  28.6665  0.0000
0202-04-02_05:21:41.434000      70620.56        1.80150600e+00       -5.47707143e-10  30.2041  28.4882  28.6665  0.0000
0202-04-02_05:21:41.793000      70620.92        2.00062900e+00       -1.16690714e-09  30.1876  28.4901  28.6433  0.0000
0202-04-02_05:21:42.140000      70621.26        2.19915400e+00       -1.26948071e-08  30.1876  28.4901  28.6433  0.0000
0202-04-02_05:21:42.490000      70621.61        2.39820000e+00       -1.24469071e-08  30.1892  28.4894  28.6390  0.0000
0202-04-02_05:21:42.836000      70621.96        2.59628400e+00       -1.39344071e-08  30.1892  28.4894  28.6390  0.0000
0202-04-02_05:21:43.184000      70622.31        2.79583800e+00       -1.90786071e-08  30.1892  28.4894  28.6390  0.0000
0202-04-02_05:21:43.530000      70622.66        2.99414600e+00       -2.39748071e-08  30.2015  28.4895  28.6483  0.0000
0202-04-02_05:21:43.880000      70623.00        3.19300700e+00       -2.05660071e-08  30.2015  28.4895  28.6483  0.0000
0202-04-02_05:21:44.227000      70623.35        3.39198900e+00       -1.83348071e-08  30.2015  28.4895  28.6483  0.0000
0202-04-02_05:21:44.574000      70623.70        3.59057600e+00       -5.31940714e-09  30.1847  28.4906  28.6485  0.0000
0202-04-02_05:21:44.920000      70624.05        3.78975600e+00        2.24467929e-08  30.1847  28.4906  28.6485  0.0000
0202-04-02_05:21:45.270000      70624.40        3.98789000e+00        7.32688929e-08  30.1847  28.4906  28.6485  0.0000
0202-04-02_05:21:45.620000      70624.74        4.18734700e+00        1.95489693e-07  30.1736  28.4884  28.6460  0.0000
0202-04-02_05:21:45.977000      70625.10        4.38610800e+00        4.75940793e-07  30.1736  28.4884  28.6460  0.0000
0202-04-02_05:21:46.370000      70625.50        4.58436500e+00        1.02550089e-06  30.1736  28.4884  28.6460  0.0000
0202-04-02_05:21:46.740000      70625.86        4.78332900e+00        2.48025169e-06  30.1848  28.4907  28.6453  0.0000
0202-04-02_05:21:47.086000      70626.21        4.98114600e+00        4.25183659e-06  30.1848  28.4907  28.6453  0.0000
0202-04-02_05:21:47.438000      70626.56        5.18087900e+00        8.07396562e-06  30.1848  28.4907  28.6453  0.0000
0202-04-02_05:21:47.800000      70626.93        5.37944000e+00        1.42989865e-05  30.1843  28.4897  28.6405  0.0000
0202-04-02_05:21:48.156000      70627.28        5.57858200e+00        2.38204866e-05  30.1843  28.4897  28.6405  0.0000

File: chapter 6/data/ext_ffj51/Ic/anneal/step09/030k/Ic_2025-04-02_05-22-20121475_30k-45e19pm2-03T-0nA.txt
# Ic = 4.14 A, n = 16.46 , Tavg = 30.21 K, 30k-45e19pm2-03T-0nA
#datetime                        t_s     iHTS_A                vHTS_V                tHTS_K  tTAR_K  tHOL_K  tSPA_K
0202-04-02_05:22:10.168000      70649.29        9.32927500e-03       -2.64279231e-09  30.2035  28.4931  28.6427  0.0000
0202-04-02_05:22:10.516000      70649.64        2.12208300e-01       -1.26800923e-08  30.1981  28.4920  28.6549  0.0000
0202-04-02_05:22:10.863000      70649.99        4.10875300e-01       -3.94119231e-09  30.1981  28.4920  28.6549  0.0000
0202-04-02_05:22:11.210000      70650.33        6.09282000e-01       -1.60492308e-10  30.1981  28.4920  28.6549  0.0000
0202-04-02_05:22:11.560000      70650.68        8.08066300e-01        7.58670769e-09  30.2013  28.4942  28.6607  0.0000
0202-04-02_05:22:11.906000      70651.03        1.00686700e+00       -7.72189231e-09  30.2013  28.4942  28.6607  0.0000
0202-04-02_05:22:12.260000      70651.39        1.20607100e+00       -7.47399231e-09  30.2013  28.4942  28.6607  0.0000
0202-04-02_05:22:12.610000      70651.73        1.40435500e+00       -4.68489231e-09  30.2035  28.4947  28.6585  0.0000
0202-04-02_05:22:12.965000      70652.09        1.60325200e+00       -4.43699231e-09  30.2035  28.4947  28.6585  0.0000
0202-04-02_05:22:13.332000      70652.46        1.80196900e+00       -1.15644923e-08  30.2035  28.4947  28.6585  0.0000
0202-04-02_05:22:13.742000      70652.87        2.00090300e+00       -1.89398923e-08  30.2082  28.4946  28.6544  0.0000
0202-04-02_05:22:14.090000      70653.21        2.19943200e+00       -1.89398923e-08  30.2082  28.4946  28.6544  0.0000
0202-04-02_05:22:14.440000      70653.57        2.39820000e+00       -1.41055923e-08  30.1825  28.4952  28.6518  0.0000
0202-04-02_05:22:14.790000      70653.92        2.59705700e+00       -1.10066923e-08  30.1825  28.4952  28.6518  0.0000
0202-04-02_05:22:15.137000      70654.26        2.79592400e+00       -1.55310923e-08  30.1825  28.4952  28.6518  0.0000
0202-04-02_05:22:15.492000      70654.62        2.99457300e+00       -2.25965923e-08  30.1971  28.4933  28.6647  0.0000
0202-04-02_05:22:15.840000      70654.96        3.19324400e+00       -9.95259231e-09  30.1971  28.4933  28.6647  0.0000
0202-04-02_05:22:16.188000      70655.31        3.39193700e+00       -1.33598923e-08  30.1971  28.4933  28.6647  0.0000
0202-04-02_05:22:16.535000      70655.66        3.59055300e+00       -6.10789231e-09  30.2006  28.4939  28.6441  0.0000
0202-04-02_05:22:16.883000      70656.01        3.78978400e+00        2.54389077e-08  30.2006  28.4939  28.6441  0.0000
0202-04-02_05:22:17.242000      70656.37        3.98841400e+00        7.58271077e-08  30.2006  28.4939  28.6441  0.0000
0202-04-02_05:22:17.590000      70656.71        4.18710900e+00        2.07716508e-07  30.2003  28.4940  28.6533  0.0000
0202-04-02_05:22:17.938000      70657.06        4.38556800e+00        4.89654808e-07  30.2003  28.4940  28.6533  0.0000
0202-04-02_05:22:18.285000      70657.41        4.58444400e+00        1.02409181e-06  30.2003  28.4940  28.6533  0.0000
0202-04-02_05:22:18.633000      70657.76        4.78322000e+00        2.57013511e-06  30.1948  28.4930  28.6444  0.0000
0202-04-02_05:22:18.980000      70658.11        4.98234500e+00        4.26002951e-06  30.1948  28.4930  28.6444  0.0000
0202-04-02_05:22:19.375000      70658.50        5.18060400e+00        8.30366568e-06  30.1948  28.4930  28.6444  0.0000
0202-04-02_05:22:19.758000      70658.88        5.37949700e+00        1.44317487e-05  30.2129  28.4951  28.6573  0.0000
0202-04-02_05:22:20.100000      70659.23        5.57799400e+00        2.36879744e-05  30.2129  28.4951  28.6573  0.0000

File: chapter 6/data/ext_ffj51/Ic/anneal/step09/030k/Ic_2025-04-02_05-48-38782255_anneal30k-6min-22k-45e19pm2-03T-0nA.txt
# Ic = 6.02 A, n = 19.53 , Tavg = 22.38 K, anneal30k-6min-22k-45e19pm2-03T-0nA
#datetime                        t_s     iHTS_A                vHTS_V                tHTS_K  tTAR_K  tHOL_K  tSPA_K
0202-04-02_05:48:24.938000      72224.06        8.32016600e-03        7.75968667e-09  22.3626  19.5755  19.7554  0.0000
0202-04-02_05:48:25.285000      72224.41        2.11247600e-01        1.37715867e-08  22.3626  19.5755  19.7554  0.0000
0202-04-02_05:48:25.645000      72224.77        4.09996500e-01       -9.78011333e-09  22.3626  19.5781  19.7672  0.0000
0202-04-02_05:48:25.992000      72225.12        6.08659900e-01       -1.27551133e-08  22.3626  19.5781  19.7672  0.0000
0202-04-02_05:48:26.380000      72225.51        8.07388600e-01        1.84199867e-08  22.3626  19.5781  19.7672  0.0000
0202-04-02_05:48:26.742000      72225.87        1.00601700e+00        2.13948867e-08  22.3649  19.5735  19.7574  0.0000
0202-04-02_05:48:27.090000      72226.22        1.20470100e+00        7.82168667e-09  22.3649  19.5735  19.7574  0.0000
0202-04-02_05:48:27.440000      72226.57        1.40351700e+00        1.36386667e-10  22.3649  19.5735  19.7574  0.0000
0202-04-02_05:48:27.790000      72226.92        1.60242800e+00        9.43308667e-09  22.3632  19.5844  19.7561  0.0000
0202-04-02_05:48:28.137000      72227.26        1.80123700e+00        6.64408667e-09  22.3632  19.5844  19.7561  0.0000
0202-04-02_05:48:28.484000      72227.61        1.99973900e+00        5.21858667e-09  22.3508  19.5806  19.8174  0.0000
0202-04-02_05:48:28.832000      72227.96        2.19862900e+00        1.86678867e-08  22.3508  19.5806  19.8174  0.0000
0202-04-02_05:48:29.188000      72228.31        2.39731600e+00        1.38330867e-08  22.3508  19.5806  19.8174  0.0000
0202-04-02_05:48:29.535000      72228.66        2.59599200e+00        1.93464867e-08  22.3244  19.5767  19.7981  0.0000
0202-04-02_05:48:29.883000      72229.01        2.79489600e+00        1.79196867e-08  22.3244  19.5767  19.7981  0.0000
0202-04-02_05:48:30.230000      72229.36        2.99312300e+00        1.15978867e-08  22.3244  19.5767  19.7981  0.0000
0202-04-02_05:48:30.580000      72229.71        3.19218400e+00        4.59438667e-09  22.3625  19.5875  19.7737  0.0000
0202-04-02_05:48:30.938000      72230.06        3.39124400e+00        7.94118667e-09  22.3625  19.5875  19.7737  0.0000
0202-04-02_05:48:31.285000      72230.41        3.59008300e+00        1.22176867e-08  22.3625  19.5875  19.7737  0.0000
0202-04-02_05:48:31.633000      72230.76        3.78872900e+00        1.18458867e-08  22.3313  19.5777  19.7971  0.0000
0202-04-02_05:48:31.996000      72231.12        3.98680300e+00        1.49447867e-08  22.3313  19.5777  19.7971  0.0000
0202-04-02_05:48:32.360000      72231.49        4.18619700e+00        1.59363867e-08  22.3313  19.5777  19.7971  0.0000
0202-04-02_05:48:32.740000      72231.86        4.38475500e+00        9.24278667e-09  22.3129  19.5845  19.7963  0.0000
0202-04-02_05:48:33.094000      72232.22        4.58335700e+00        2.15144867e-08  22.3129  19.5845  19.7963  0.0000
0202-04-02_05:48:33.453000      72232.58        4.78228900e+00        1.96550867e-08  22.3998  19.5799  19.7359  0.0000
0202-04-02_05:48:33.800000      72232.93        4.98083300e+00        2.60388867e-08  22.3998  19.5799  19.7359  0.0000
0202-04-02_05:48:34.160000      72233.28        5.18014400e+00        2.18862867e-08  22.3998  19.5799  19.7359  0.0000
0202-04-02_05:48:34.504000      72233.63        5.37851800e+00        2.41794867e-08  22.3390  19.5756  19.7708  0.0000
0202-04-02_05:48:34.855000      72233.98        5.57748000e+00        4.92186867e-08  22.3390  19.5756  19.7708  0.0000
0202-04-02_05:48:35.200000      72234.33        5.77597300e+00        1.01218287e-07  22.3390  19.5756  19.7708  0.0000
0202-04-02_05:48:35.547000      72234.67        5.97492200e+00        1.83649187e-07  22.3662  19.5878  19.7793  0.0000
0202-04-02_05:48:35.906000      72235.03        6.17387300e+00        3.34689987e-07  22.3662  19.5878  19.7793  0.0000
0202-04-02_05:48:36.254000      72235.38        6.37192000e+00        6.28838587e-07  22.3662  19.5878  19.7793  0.0000
0202-04-02_05:48:36.600000      72235.73        6.57114500e+00        1.11022319e-06  22.3750  19.5771  19.7076  0.0000
0202-04-02_05:48:36.950000      72236.08        6.77010900e+00        2.32859059e-06  22.3750  19.5771  19.7076  0.0000
0202-04-02_05:48:37.297000      72236.42        6.96817500e+00        3.89626719e-06  22.3750  19.5771  19.7076  0.0000
0202-04-02_05:48:37.645000      72236.77        7.16690800e+00        6.44859128e-06  22.4053  19.5879  19.7833  0.0000
0202-04-02_05:48:37.992000      72237.12        7.36538300e+00        1.03057424e-05  22.4053  19.5879  19.7833  0.0000
0202-04-02_05:48:38.387000      72237.51        7.56403300e+00        1.68415469e-05  22.4053  19.5879  19.7833  0.0000
0202-04-02_05:48:38.758000      72237.88        7.76187600e+00        2.71517438e-05  22.3845  19.5814  19.7812  0.0000

File: chapter 6/data/ext_ffj51/Ic/anneal/step09/030k/Ic_2025-04-02_05-49-14634178_anneal30k-6min-22k-45e19pm2-03T-0nA.txt
# Ic =  nan A, n =  nan , Tavg = 22.35 K, anneal30k-6min-22k-45e19pm2-03T-0nA
#datetime                        t_s     iHTS_A                vHTS_V                tHTS_K  tTAR_K  tHOL_K  tSPA_K
0202-04-02_05:49:00.810000      72259.94        8.35298500e-03        5.62677857e-09  22.3463  19.5882  19.7944  0.0000
0202-04-02_05:49:01.156000      72260.28        2.11375100e-01        2.96578571e-10  22.3463  19.5882  19.7944  0.0000
0202-04-02_05:49:01.508000      72260.63        4.10543700e-01        2.94883786e-08  22.3783  19.5742  19.7614  0.0000
0202-04-02_05:49:01.855000      72260.98        6.08329000e-01        2.11212786e-08  22.3783  19.5742  19.7614  0.0000
0202-04-02_05:49:02.210000      72261.34        8.07502600e-01        3.64298786e-08  22.3783  19.5742  19.7614  0.0000
0202-04-02_05:49:02.560000      72261.69        1.00634200e+00        1.13906786e-08  22.3567  19.5844  19.7573  0.0000
0202-04-02_05:49:02.906000      72262.03        1.20499500e+00        9.34537857e-09  22.3567  19.5844  19.7573  0.0000
0202-04-02_05:49:03.254000      72262.38        1.40342200e+00        8.60167857e-09  22.3567  19.5844  19.7573  0.0000
0202-04-02_05:49:03.600000      72262.73        1.60259800e+00        6.18457857e-09  22.3627  19.5744  19.7350  0.0000
0202-04-02_05:49:03.965000      72263.09        1.80169100e+00        3.33427857e-09  22.3627  19.5744  19.7350  0.0000
0202-04-02_05:49:04.330000      72263.45        2.00021300e+00        6.99527857e-09  22.3627  19.5744  19.7350  0.0000
0202-04-02_05:49:04.710000      72263.83        2.19868200e+00        1.30092786e-08  22.3562  19.5771  19.7476  0.0000
0202-04-02_05:49:05.060000      72264.18        2.39735900e+00        6.43957857e-09  22.3562  19.5771  19.7476  0.0000
0202-04-02_05:49:05.438000      72264.56        2.59623400e+00        1.24514786e-08  22.3562  19.5771  19.7476  0.0000
0202-04-02_05:49:05.785000      72264.91        2.79510800e+00        1.98268786e-08  22.3678  19.5891  19.7834  0.0000
0202-04-02_05:49:06.145000      72265.27        2.99335600e+00        1.66039786e-08  22.3678  19.5891  19.7834  0.0000
0202-04-02_05:49:06.504000      72265.63        3.19237900e+00        1.77815786e-08  22.3869  19.5758  19.7547  0.0000
0202-04-02_05:49:06.848000      72265.97        3.39096400e+00        1.92690786e-08  22.3869  19.5758  19.7547  0.0000
0202-04-02_05:49:07.200000      72266.32        3.58985900e+00        1.57362786e-08  22.3869  19.5758  19.7547  0.0000
0202-04-02_05:49:07.547000      72266.67        3.78895700e+00        1.80914786e-08  22.3524  19.5851  19.7581  0.0000
0202-04-02_05:49:07.890000      72267.02        3.98759000e+00        1.12118786e-08  22.3524  19.5851  19.7581  0.0000
0202-04-02_05:49:08.240000      72267.36        4.18604800e+00        7.67917857e-09  22.3524  19.5851  19.7581  0.0000
0202-04-02_05:49:08.590000      72267.71        4.38499200e+00        1.12738786e-08  22.3713  19.5838  19.7801  0.0000
0202-04-02_05:49:08.945000      72268.07        4.58332400e+00        4.76617857e-09  22.3713  19.5838  19.7801  0.0000
0202-04-02_05:49:09.293000      72268.42        4.78244900e+00        2.16242786e-08  22.3713  19.5838  19.7801  0.0000
0202-04-02_05:49:09.640000      72268.77        4.98124900e+00        2.60866786e-08  22.3597  19.5864  19.7524  0.0000
0202-04-02_05:49:09.990000      72269.11        5.17985600e+00        2.55249786e-08  22.3597  19.5864  19.7524  0.0000
0202-04-02_05:49:10.363000      72269.49        5.37854400e+00        3.46919786e-08  22.3597  19.5864  19.7524  0.0000
0202-04-02_05:49:10.750000      72269.87        5.57613900e+00        5.94831786e-08  22.3529  19.5887  19.7793  0.0000
0202-04-02_05:49:11.098000      72270.22        5.77647900e+00        1.02558079e-07  22.3529  19.5887  19.7793  0.0000
0202-04-02_05:49:11.457000      72270.58        5.97489700e+00        1.86786379e-07  22.3529  19.5887  19.7793  0.0000
0202-04-02_05:49:11.805000      72270.93        6.17350000e+00        3.48301479e-07  22.3611  19.5749  19.7465  0.0000
0202-04-02_05:49:12.152000      72271.28        6.37200100e+00        6.36871879e-07  22.3611  19.5749  19.7465  0.0000
0202-04-02_05:49:12.500000      72271.62        6.57093400e+00        1.05076208e-06  22.3596  19.5851  19.7616  0.0000
0202-04-02_05:49:12.855000      72271.98        6.76916200e+00        2.36575308e-06  22.3596  19.5851  19.7616  0.0000
0202-04-02_05:49:13.210000      72272.34        6.96867900e+00        3.90832778e-06  22.3596  19.5851  19.7616  0.0000
0202-04-02_05:49:13.560000      72272.68        7.16717800e+00        6.37258003e-06  22.3719  19.5821  19.7546  0.0000
0202-04-02_05:49:13.914000      72273.04        7.36512300e+00        1.04351874e-05  22.3719  19.5821  19.7546  0.0000
0202-04-02_05:49:14.260000      72273.39        7.56403100e+00        1.65808973e-05  22.3719  19.5821  19.7546  0.0000
0202-04-02_05:49:14.610000      72273.73        7.76325300e+00        2.64824038e-05  22.3533  19.5868  19.7674  0.0000
