Repository: shortlab/2025-devitre-PhD

# 2025-devitre-PhD
Data repository for Alexis Devitre's PhD thesis

File: chapter 6/data/ext_ffj51/Ic/anneal/step09/040k/Ic_2025-04-02_05-57-36310163_40k-45e19pm2-03T-0nA.txt
# Ic = 2.43 A, n = 13.79 , Tavg = 40.10 K, 40k-45e19pm2-03T-0nA
#datetime                        t_s     iHTS_A                vHTS_V                tHTS_K  tTAR_K  tHOL_K  tSPA_K
0202-04-02_05:57:29.920000      72769.05        8.66998900e-03       -4.46586667e-09  40.0920  38.8794  39.1345  0.0000
0202-04-02_05:57:30.270000      72769.39        2.11714800e-01       -2.00843667e-08  40.0920  38.8794  39.1345  0.0000
0202-04-02_05:57:30.625000      72769.75        4.10058700e-01       -2.30593667e-08  40.0928  38.8802  39.1270  0.0000
0202-04-02_05:57:30.973000      72770.10        6.08915200e-01       -2.29973667e-08  40.0928  38.8802  39.1270  0.0000
0202-04-02_05:57:31.332000      72770.46        8.07357600e-01       -2.46072667e-08  40.0928  38.8802  39.1270  0.0000
0202-04-02_05:57:31.740000      72770.87        1.00627600e+00       -1.64225667e-08  40.1041  38.8802  39.1315  0.0000
0202-04-02_05:57:32.086000      72771.21        1.20520700e+00       -2.68968667e-08  40.1041  38.8802  39.1315  0.0000
0202-04-02_05:57:32.445000      72771.57        1.40373700e+00       -2.91900667e-08  40.1041  38.8802  39.1315  0.0000
0202-04-02_05:57:32.793000      72771.92        1.60290000e+00       -2.65249667e-08  40.1040  38.8797  39.0854  0.0000
0202-04-02_05:57:33.150000      72772.27        1.80165000e+00       -2.48515667e-08  40.1040  38.8797  39.0854  0.0000
0202-04-02_05:57:33.496000      72772.62        2.00028900e+00       -2.58432667e-08  40.0691  38.8808  39.1664  0.0000
0202-04-02_05:57:33.855000      72772.98        2.19874100e+00       -2.35346667e-09  40.0691  38.8808  39.1664  0.0000
0202-04-02_05:57:34.203000      72773.33        2.39769400e+00        8.36721333e-08  40.0691  38.8808  39.1664  0.0000
0202-04-02_05:57:34.550000      72773.68        2.59626200e+00        3.54454633e-07  40.0976  38.8810  39.1282  0.0000
0202-04-02_05:57:34.900000      72774.03        2.79484600e+00        1.58441073e-06  40.0976  38.8810  39.1282  0.0000
0202-04-02_05:57:35.246000      72774.37        2.99400600e+00        4.02201073e-06  40.0976  38.8810  39.1282  0.0000
0202-04-02_05:57:35.598000      72774.72        3.19225100e+00        9.29250738e-06  40.1028  38.8817  39.1568  0.0000
0202-04-02_05:57:35.945000      72775.07        3.39201400e+00        1.90323239e-05  40.1028  38.8817  39.1568  0.0000
0202-04-02_05:57:36.293000      72775.42        3.59029100e+00        3.76849410e-05  40.1028  38.8817  39.1568  0.0000

File: chapter 6/data/ext_ffj51/Ic/anneal/step09/040k/Ic_2025-04-02_05-58-04782825_40k-45e19pm2-03T-0nA.txt
# Ic = 2.43 A, n = 13.83 , Tavg = 40.12 K, 40k-45e19pm2-03T-0nA
#datetime                        t_s     iHTS_A                vHTS_V                tHTS_K  tTAR_K  tHOL_K  tSPA_K
0202-04-02_05:57:58.400000      72797.52        8.66591100e-03       -3.08654000e-09  40.1400  38.8913  39.1311  0.0000
0202-04-02_05:57:58.758000      72797.88        2.11517900e-01        1.74776000e-09  40.1091  38.8911  39.1171  0.0000
0202-04-02_05:57:59.105000      72798.23        4.09961900e-01        1.95974600e-08  40.1091  38.8911  39.1171  0.0000
0202-04-02_05:57:59.453000      72798.58        6.09301300e-01        1.71803600e-08  40.0819  38.8908  39.1401  0.0000
0202-04-02_05:57:59.800000      72798.93        8.07660700e-01       -2.86835400e-08  40.0819  38.8908  39.1401  0.0000
0202-04-02_05:58:00.160000      72799.29        1.00602500e+00       -4.57275400e-08  40.0819  38.8908  39.1401  0.0000
0202-04-02_05:58:00.508000      72799.63        1.20464500e+00       -1.66595400e-08  40.1061  38.8912  39.1740  0.0000
0202-04-02_05:58:00.855000      72799.98        1.40329600e+00       -2.29193400e-08  40.1061  38.8912  39.1740  0.0000
0202-04-02_05:58:01.203000      72800.33        1.60243000e+00       -2.70098400e-08  40.1061  38.8912  39.1740  0.0000
0202-04-02_05:58:01.550000      72800.68        1.80130000e+00       -2.98608400e-08  40.1111  38.8918  39.1411  0.0000
0202-04-02_05:58:01.910000      72801.04        2.00003800e+00       -3.18441400e-08  40.1111  38.8918  39.1411  0.0000
0202-04-02_05:58:02.258000      72801.38        2.19863700e+00       -7.05284000e-09  40.1111  38.8918  39.1411  0.0000
0202-04-02_05:58:02.605000      72801.73        2.39768500e+00        7.86629600e-08  40.1561  38.8914  39.1176  0.0000
0202-04-02_05:58:02.953000      72802.08        2.59662200e+00        3.19076360e-07  40.1561  38.8914  39.1176  0.0000
0202-04-02_05:58:03.332000      72802.46        2.79497600e+00        1.68296856e-06  40.1561  38.8914  39.1176  0.0000
0202-04-02_05:58:03.695000      72802.82        2.99384300e+00        4.17219876e-06  40.1353  38.8913  39.1507  0.0000
0202-04-02_05:58:04.043000      72803.17        3.19261300e+00        8.98220259e-06  40.1353  38.8913  39.1507  0.0000
0202-04-02_05:58:04.414000      72803.54        3.39117100e+00        1.95848290e-05  40.1171  38.8912  39.1488  0.0000
0202-04-02_05:58:04.766000      72803.89        3.59014200e+00        3.75676000e-05  40.1171  38.8912  39.1488  0.0000

File: chapter 6/data/ext_ffj51/Ic/anneal/step09/040k/Ic_2025-04-02_05-58-33232345_40k-45e19pm2-03T-0nA.txt
# Ic = 2.43 A, n = 13.75 , Tavg = 40.15 K, 40k-45e19pm2-03T-0nA
#datetime                        t_s     iHTS_A                vHTS_V                tHTS_K  tTAR_K  tHOL_K  tSPA_K
0202-04-02_05:58:26.860000      72825.98        8.64029100e-03       -1.24915385e-09  40.1235  38.8948  39.1302  0.0000
0202-04-02_05:58:27.203000      72826.33        2.11559500e-01        1.05267462e-08  40.1235  38.8948  39.1302  0.0000
0202-04-02_05:58:27.555000      72826.68        4.10613000e-01        1.04404615e-09  40.1237  38.8952  39.1181  0.0000
0202-04-02_05:58:27.906000      72827.03        6.09027200e-01       -2.17875385e-09  40.1237  38.8952  39.1181  0.0000
0202-04-02_05:58:28.258000      72827.38        8.07665100e-01       -1.45744538e-08  40.1237  38.8952  39.1181  0.0000
0202-04-02_05:58:28.605000      72827.73        1.00629600e+00       -1.74874538e-08  40.1013  38.8954  39.1861  0.0000
0202-04-02_05:58:28.953000      72828.08        1.20495700e+00       -1.59999538e-08  40.1013  38.8954  39.1861  0.0000
0202-04-02_05:58:29.297000      72828.42        1.40360900e+00       -1.46267538e-08  40.1013  38.8954  39.1861  0.0000
0202-04-02_05:58:29.656000      72828.78        1.60220400e+00       -2.00092538e-08  40.1165  38.8966  39.1436  0.0000
0202-04-02_05:58:30.008000      72829.13        1.80147700e+00       -1.79019538e-08  40.1165  38.8966  39.1436  0.0000
0202-04-02_05:58:30.395000      72829.52        1.99985500e+00       -1.25098538e-08  40.1165  38.8966  39.1436  0.0000
0202-04-02_05:58:30.760000      72829.89        2.19835400e+00        5.58774615e-09  40.1335  38.8968  39.1353  0.0000
0202-04-02_05:58:31.110000      72830.23        2.39748700e+00        8.79567462e-08  40.1335  38.8968  39.1353  0.0000
0202-04-02_05:58:31.457000      72830.58        2.59612400e+00        3.69957346e-07  40.1169  38.8972  39.1797  0.0000
0202-04-02_05:58:31.805000      72830.93        2.79503400e+00        1.63462155e-06  40.1169  38.8972  39.1797  0.0000
0202-04-02_05:58:32.164000      72831.29        2.99406600e+00        4.23999725e-06  40.1169  38.8972  39.1797  0.0000
0202-04-02_05:58:32.510000      72831.64        3.19280100e+00        9.38096130e-06  40.1530  38.8976  39.1536  0.0000
0202-04-02_05:58:32.867000      72831.99        3.39028500e+00        1.96092940e-05  40.1530  38.8976  39.1536  0.0000
0202-04-02_05:58:33.215000      72832.34        3.59056600e+00        3.80966204e-05  40.1530  38.8976  39.1536  0.0000

File: chapter 6/data/ext_ffj51/Ic/anneal/step09/040k/Ic_2025-04-02_06-25-18651930_anneal40k-6min-22k-45e19pm2-03T-0nA.txt
# Ic = 6.01 A, n = 19.47 , Tavg = 22.35 K, anneal40k-6min-22k-45e19pm2-03T-0nA
#datetime                        t_s     iHTS_A                vHTS_V                tHTS_K  tTAR_K  tHOL_K  tSPA_K
0202-04-02_06:25:04.800000      74423.93        8.26930200e-03       -2.07557647e-09  22.3402  19.5812  19.7693  0.0000
0202-04-02_06:25:05.160000      74424.29        2.11022900e-01        1.10699235e-08  22.3402  19.5812  19.7693  0.0000
0202-04-02_06:25:05.508000      74424.63        4.09334500e-01        1.50985235e-08  22.3488  19.5716  19.7658  0.0000
0202-04-02_06:25:05.855000      74424.98        6.08953600e-01       -1.95471765e-08  22.3488  19.5716  19.7658  0.0000
0202-04-02_06:25:06.203000      74425.33        8.07217700e-01        2.14203235e-08  22.3488  19.5716  19.7658  0.0000
0202-04-02_06:25:06.562000      74425.69        1.00594100e+00        9.70642353e-09  22.3246  19.5724  19.7316  0.0000
0202-04-02_06:25:06.910000      74426.03        1.20424600e+00        8.90072353e-09  22.3246  19.5724  19.7316  0.0000
0202-04-02_06:25:07.254000      74426.38        1.40330000e+00        1.34251235e-08  22.3246  19.5724  19.7316  0.0000
0202-04-02_06:25:07.613000      74426.74        1.60202300e+00        1.64620235e-08  22.3576  19.5702  19.7722  0.0000
0202-04-02_06:25:07.970000      74427.10        1.80086700e+00        1.15038235e-08  22.3576  19.5702  19.7722  0.0000
0202-04-02_06:25:08.375000      74427.50        1.99952000e+00        1.08840235e-08  22.3576  19.5702  19.7722  0.0000
0202-04-02_06:25:08.750000      74427.87        2.19866500e+00        1.00163235e-08  22.3466  19.5664  19.7583  0.0000
0202-04-02_06:25:09.105000      74428.23        2.39747800e+00        1.36730235e-08  22.3466  19.5664  19.7583  0.0000
0202-04-02_06:25:09.453000      74428.58        2.59610300e+00        7.72312353e-09  22.3570  19.5794  19.7510  0.0000
0202-04-02_06:25:09.812000      74428.94        2.79540000e+00        1.80735235e-08  22.3570  19.5794  19.7510  0.0000
0202-04-02_06:25:10.168000      74429.29        2.99404500e+00        1.90031235e-08  22.3570  19.5794  19.7510  0.0000
0202-04-02_06:25:10.516000      74429.64        3.19251600e+00        1.39220235e-08  22.3625  19.5710  19.7802  0.0000
0202-04-02_06:25:10.863000      74429.99        3.39127400e+00        1.23121235e-08  22.3625  19.5710  19.7802  0.0000
0202-04-02_06:25:11.223000      74430.35        3.59001900e+00        6.30022353e-09  22.3625  19.5710  19.7802  0.0000
0202-04-02_06:25:11.570000      74430.70        3.78880900e+00        1.56589235e-08  22.3765  19.5720  19.7088  0.0000
0202-04-02_06:25:11.918000      74431.04        3.98752800e+00        1.00809235e-08  22.3765  19.5720  19.7088  0.0000
0202-04-02_06:25:12.266000      74431.39        4.18673000e+00        1.89982353e-09  22.3765  19.5720  19.7088  0.0000
0202-04-02_06:25:12.613000      74431.74        4.38526100e+00        6.79612353e-09  22.3511  19.5700  19.7710  0.0000
0202-04-02_06:25:12.960000      74432.09        4.58430700e+00        1.05767235e-08  22.3511  19.5700  19.7710  0.0000
0202-04-02_06:25:13.310000      74432.43        4.78233200e+00        7.16792353e-09  22.3511  19.5700  19.7710  0.0000
0202-04-02_06:25:13.660000      74432.78        4.98478700e+00        6.17632353e-09  22.3592  19.5661  19.7356  0.0000
0202-04-02_06:25:14.004000      74433.13        5.18116000e+00        9.58512353e-09  22.3592  19.5661  19.7356  0.0000
0202-04-02_06:25:14.420000      74433.55        5.37810200e+00        1.29319235e-08  22.3592  19.5661  19.7356  0.0000
0202-04-02_06:25:14.773000      74433.90        5.57713400e+00        3.33226235e-08  22.3278  19.5807  19.7790  0.0000
0202-04-02_06:25:15.130000      74434.25        5.77619700e+00        8.82971235e-08  22.3278  19.5807  19.7790  0.0000
0202-04-02_06:25:15.490000      74434.61        5.97485000e+00        1.81512024e-07  22.3247  19.5734  19.8047  0.0000
0202-04-02_06:25:15.836000      74434.96        6.17339500e+00        3.32924124e-07  22.3247  19.5734  19.8047  0.0000
0202-04-02_06:25:16.195000      74435.32        6.37143500e+00        6.01845724e-07  22.3247  19.5734  19.8047  0.0000
0202-04-02_06:25:16.543000      74435.67        6.57030200e+00        1.08892612e-06  22.3285  19.5752  19.7746  0.0000
0202-04-02_06:25:16.895000      74436.02        6.76818600e+00        2.33957792e-06  22.3285  19.5752  19.7746  0.0000
0202-04-02_06:25:17.240000      74436.37        6.96786100e+00        3.87576481e-06  22.3285  19.5752  19.7746  0.0000
0202-04-02_06:25:17.590000      74436.71        7.16711800e+00        6.36870613e-06  22.3494  19.5824  19.8038  0.0000
0202-04-02_06:25:17.938000      74437.06        7.36582900e+00        1.05378426e-05  22.3494  19.5824  19.8038  0.0000
0202-04-02_06:25:18.285000      74437.41        7.56404900e+00        1.69375894e-05  22.3494  19.5824  19.8038  0.0000
0202-04-02_06:25:18.633000      74437.76        7.76261700e+00        2.67687855e-05  22.3498  19.5753  19.7411  0.0000

File: chapter 6/data/ext_ffj51/Ic/anneal/step09/040k/Ic_2025-04-02_06-25-54545140_anneal40k-6min-22k-45e19pm2-03T-0nA.txt
# Ic = 5.99 A, n = 19.20 , Tavg = 22.38 K, anneal40k-6min-22k-45e19pm2-03T-0nA
#datetime                        t_s     iHTS_A                vHTS_V                tHTS_K  tTAR_K  tHOL_K  tSPA_K
0202-04-02_06:25:40.668000      74459.79        8.09112200e-03        4.87913750e-09  22.3923  19.5717  19.7399  0.0000
0202-04-02_06:25:41.027000      74460.15        2.11173900e-01       -3.42596250e-09  22.3923  19.5717  19.7399  0.0000
0202-04-02_06:25:41.410000      74460.54        4.09687100e-01       -8.26016250e-09  22.3923  19.5717  19.7399  0.0000
0202-04-02_06:25:41.766000      74460.89        6.07822300e-01        2.63854375e-08  22.3663  19.5718  19.7133  0.0000
0202-04-02_06:25:42.113000      74461.24        8.06945600e-01        3.45363750e-09  22.3663  19.5718  19.7133  0.0000
0202-04-02_06:25:42.460000      74461.59        1.00555400e+00        9.52743750e-09  22.3566  19.5803  19.7900  0.0000
0202-04-02_06:25:42.810000      74461.94        1.20422900e+00        9.03163750e-09  22.3566  19.5803  19.7900  0.0000
0202-04-02_06:25:43.160000      74462.28        1.40278600e+00        1.65309375e-08  22.3566  19.5803  19.7900  0.0000
0202-04-02_06:25:43.508000      74462.63        1.60196900e+00        1.25644375e-08  22.3699  19.5679  19.7441  0.0000
0202-04-02_06:25:43.855000      74462.98        1.80105800e+00        1.20066375e-08  22.3699  19.5679  19.7441  0.0000
0202-04-02_06:25:44.203000      74463.33        1.99916600e+00        3.88743750e-09  22.3699  19.5679  19.7441  0.0000
0202-04-02_06:25:44.560000      74463.69        2.19768700e+00        4.01143750e-09  22.3405  19.5821  19.7603  0.0000
0202-04-02_06:25:44.906000      74464.03        2.39691100e+00        6.55253750e-09  22.3405  19.5821  19.7603  0.0000
0202-04-02_06:25:45.254000      74464.38        2.59539600e+00        4.77137500e-10  22.3405  19.5821  19.7603  0.0000
0202-04-02_06:25:45.600000      74464.73        2.79426400e+00       -2.56296250e-09  22.3013  19.5742  19.8114  0.0000
0202-04-02_06:25:45.950000      74465.07        2.99299700e+00       -5.35256250e-09  22.3013  19.5742  19.8114  0.0000
0202-04-02_06:25:46.305000      74465.43        3.19221900e+00       -1.26659625e-08  22.3013  19.5742  19.8114  0.0000
0202-04-02_06:25:46.710000      74465.84        3.39074400e+00       -9.81496250e-09  22.2961  19.5749  19.7762  0.0000
0202-04-02_06:25:47.060000      74466.18        3.59039700e+00       -6.53016250e-09  22.2961  19.5749  19.7762  0.0000
0202-04-02_06:25:47.410000      74466.54        3.78853700e+00        5.30763750e-09  22.2961  19.5749  19.7762  0.0000
0202-04-02_06:25:47.766000      74466.89        3.98725200e+00       -5.35256250e-09  22.3562  19.5829  19.7601  0.0000
0202-04-02_06:25:48.113000      74467.24        4.18546400e+00       -8.07956250e-09  22.3562  19.5829  19.7601  0.0000
0202-04-02_06:25:48.460000      74467.59        4.38461200e+00       -2.24625000e-11  22.3263  19.5681  19.7761  0.0000
0202-04-02_06:25:48.816000      74467.94        4.58325600e+00       -1.63386250e-09  22.3263  19.5681  19.7761  0.0000
0202-04-02_06:25:49.176000      74468.30        4.78247300e+00       -6.71606250e-09  22.3263  19.5681  19.7761  0.0000
0202-04-02_06:25:49.535000      74468.66        4.98069300e+00        3.26243750e-09  22.3736  19.5814  19.7430  0.0000
0202-04-02_06:25:49.883000      74469.01        5.17891500e+00        2.12360375e-08  22.3736  19.5814  19.7430  0.0000
0202-04-02_06:25:50.230000      74469.36        5.37761800e+00        1.96245375e-08  22.3736  19.5814  19.7430  0.0000
0202-04-02_06:25:50.580000      74469.70        5.57653200e+00        4.25564375e-08  22.3636  19.5724  19.7761  0.0000
0202-04-02_06:25:50.926000      74470.05        5.77668400e+00        8.89159375e-08  22.3636  19.5724  19.7761  0.0000
0202-04-02_06:25:51.285000      74470.41        5.97402400e+00        1.82507638e-07  22.3636  19.5724  19.7761  0.0000
0202-04-02_06:25:51.633000      74470.76        6.17319800e+00        3.49417438e-07  22.3082  19.5822  19.8193  0.0000
0202-04-02_06:25:51.980000      74471.11        6.37211600e+00        6.17286138e-07  22.3082  19.5822  19.8193  0.0000
0202-04-02_06:25:52.395000      74471.52        6.57026100e+00        1.09693344e-06  22.3082  19.5822  19.8193  0.0000
0202-04-02_06:25:52.750000      74471.88        6.76874200e+00        2.34857794e-06  22.3684  19.5826  19.7873  0.0000
0202-04-02_06:25:53.098000      74472.22        6.96746300e+00        3.91451264e-06  22.3684  19.5826  19.7873  0.0000
0202-04-02_06:25:53.453000      74472.58        7.16676900e+00        6.36028617e-06  22.3684  19.5826  19.7873  0.0000
0202-04-02_06:25:53.816000      74472.94        7.36480500e+00        1.02076908e-05  22.3268  19.5678  19.7414  0.0000
0202-04-02_06:25:54.164000      74473.29        7.56550200e+00        1.67849969e-05  22.3268  19.5678  19.7414  0.0000
0202-04-02_06:25:54.520000      74473.65        7.76324400e+00        2.75126990e-05  22.3812  19.5819  19.7188  0.0000

File: chapter 6/data/ext_ffj51/Ic/anneal/step09/040k/Ic_2025-04-02_06-26-30434065_anneal40k-6min-22k-45e19pm2-03T-0nA.txt
# Ic = 6.01 A, n = 19.47 , Tavg = 22.35 K, anneal40k-6min-22k-45e19pm2-03T-0nA
#datetime                        t_s     iHTS_A                vHTS_V                tHTS_K  tTAR_K  tHOL_K  tSPA_K
0202-04-02_06:26:16.547000      74495.67        7.61670400e-03        1.05517333e-08  22.3462  19.5753  19.7466  0.0000
0202-04-02_06:26:16.895000      74496.02        2.11041000e-01        6.89503333e-09  22.3462  19.5753  19.7466  0.0000
0202-04-02_06:26:17.242000      74496.37        4.08686700e-01       -2.03132667e-08  22.3462  19.5753  19.7466  0.0000
0202-04-02_06:26:17.598000      74496.72        6.07603600e-01       -1.10006667e-09  22.3089  19.5832  19.8401  0.0000
0202-04-02_06:26:17.945000      74497.07        8.06766900e-01        6.42246333e-08  22.3089  19.5832  19.8401  0.0000
0202-04-02_06:26:18.293000      74497.42        1.00562800e+00        1.06757333e-08  22.3089  19.5832  19.8401  0.0000
0202-04-02_06:26:18.640000      74497.77        1.20410300e+00        1.99883333e-09  22.3537  19.5778  19.7552  0.0000
0202-04-02_06:26:18.990000      74498.11        1.40287300e+00        8.83233333e-10  22.3537  19.5778  19.7552  0.0000
0202-04-02_06:26:19.414000      74498.54        1.60144900e+00       -9.65306667e-09  22.3537  19.5778  19.7552  0.0000
0202-04-02_06:26:19.766000      74498.89        1.80073700e+00       -2.33966667e-09  22.3453  19.5835  19.7579  0.0000
0202-04-02_06:26:20.120000      74499.25        1.99927600e+00        1.20990333e-08  22.3453  19.5835  19.7579  0.0000
0202-04-02_06:26:20.470000      74499.60        2.19776100e+00        1.55046333e-08  22.3400  19.5737  19.7709  0.0000
0202-04-02_06:26:20.830000      74499.95        2.39668500e+00        9.36883333e-09  22.3400  19.5737  19.7709  0.0000
0202-04-02_06:26:21.184000      74500.31        2.59556600e+00       -2.99766667e-10  22.3400  19.5737  19.7709  0.0000
0202-04-02_06:26:21.530000      74500.66        2.79417500e+00        9.39833333e-10  22.3493  19.5757  19.7483  0.0000
0202-04-02_06:26:21.880000      74501.01        2.99322600e+00        3.97673333e-09  22.3493  19.5757  19.7483  0.0000
0202-04-02_06:26:22.242000      74501.37        3.19202100e+00       -1.16736667e-09  22.3493  19.5757  19.7483  0.0000
0202-04-02_06:26:22.586000      74501.71        3.39093200e+00        3.66683333e-09  22.3551  19.5821  19.7807  0.0000
0202-04-02_06:26:22.934000      74502.06        3.58990000e+00        1.56286333e-08  22.3551  19.5821  19.7807  0.0000
0202-04-02_06:26:23.280000      74502.40        3.78845800e+00        1.24057333e-08  22.3551  19.5821  19.7807  0.0000
0202-04-02_06:26:23.630000      74502.75        3.98698800e+00        9.30683333e-09  22.3526  19.5782  19.7629  0.0000
0202-04-02_06:26:23.977000      74503.10        4.18538200e+00        7.21333333e-11  22.3526  19.5782  19.7629  0.0000
0202-04-02_06:26:24.350000      74503.48        4.38417000e+00       -4.39026667e-09  22.3526  19.5782  19.7629  0.0000
0202-04-02_06:26:24.740000      74503.86        4.58280800e+00       -3.33666667e-09  22.3534  19.5838  19.7810  0.0000
0202-04-02_06:26:25.086000      74504.21        4.78109400e+00        4.96843333e-09  22.3534  19.5838  19.7810  0.0000
0202-04-02_06:26:25.440000      74504.56        4.98096000e+00        7.81943333e-09  22.3534  19.5838  19.7810  0.0000
0202-04-02_06:26:25.790000      74504.92        5.17937100e+00        3.29503333e-09  22.3204  19.5756  19.8202  0.0000
0202-04-02_06:26:26.137000      74505.26        5.37824900e+00        1.37075333e-08  22.3204  19.5756  19.8202  0.0000
0202-04-02_06:26:26.484000      74505.61        5.57703300e+00        2.92640333e-08  22.3756  19.5759  19.7154  0.0000
0202-04-02_06:26:26.836000      74505.96        5.77573300e+00        6.57691333e-08  22.3756  19.5759  19.7154  0.0000
0202-04-02_06:26:27.184000      74506.31        5.97457400e+00        1.59665733e-07  22.3756  19.5759  19.7154  0.0000
0202-04-02_06:26:27.540000      74506.67        6.17262300e+00        3.24651133e-07  22.3140  19.5829  19.8218  0.0000
0202-04-02_06:26:27.887000      74507.01        6.37101300e+00        5.97354233e-07  22.3140  19.5829  19.8218  0.0000
0202-04-02_06:26:28.234000      74507.36        6.56970100e+00        1.07191973e-06  22.3140  19.5829  19.8218  0.0000
0202-04-02_06:26:28.582000      74507.71        6.76859500e+00        2.32251143e-06  22.3225  19.5696  19.7665  0.0000
0202-04-02_06:26:28.945000      74508.07        6.96819300e+00        3.94193420e-06  22.3225  19.5696  19.7665  0.0000
0202-04-02_06:26:29.310000      74508.43        7.16629100e+00        6.48544868e-06  22.3225  19.5696  19.7665  0.0000
0202-04-02_06:26:29.656000      74508.78        7.36457600e+00        1.04180757e-05  22.3541  19.5832  19.7646  0.0000
0202-04-02_06:26:30.004000      74509.13        7.56414900e+00        1.67619150e-05  22.3541  19.5832  19.7646  0.0000
0202-04-02_06:26:30.410000      74509.54        7.76283900e+00        2.68824845e-05  22.3541  19.5832  19.7646  0.0000

File: chapter 6/data/ext_ffj51/Ic/anneal/step09/040k/Ic_2025-04-02_06-27-42307709_anneal40k-6min-22k-45e19pm2-03T-0nA.txt
# Ic = 6.01 A, n = 19.42 , Tavg = 22.38 K, anneal40k-6min-22k-45e19pm2-03T-0nA
#datetime                        t_s     iHTS_A                vHTS_V                tHTS_K  tTAR_K  tHOL_K  tSPA_K
0202-04-02_06:27:28.523000      74567.65        7.76000900e-03        9.06437500e-10  22.3526  19.5720  19.7502  0.0000
0202-04-02_06:27:28.887000      74568.01        2.10838600e-01       -2.13046250e-09  22.3526  19.5720  19.7502  0.0000
0202-04-02_06:27:29.234000      74568.36        4.09405500e-01        9.21153750e-09  22.3526  19.5720  19.7502  0.0000
0202-04-02_06:27:29.582000      74568.71        6.08199500e-01        9.70773750e-09  22.3635  19.5854  19.7749  0.0000
0202-04-02_06:27:29.930000      74569.05        8.07316900e-01        1.81376375e-08  22.3635  19.5854  19.7749  0.0000
0202-04-02_06:27:30.277000      74569.40        1.00555100e+00        2.39637375e-08  22.3635  19.5854  19.7749  0.0000
0202-04-02_06:27:30.633000      74569.76        1.20443000e+00        2.19804375e-08  22.3223  19.5723  19.7328  0.0000
0202-04-02_06:27:30.980000      74570.11        1.40311000e+00        1.68982375e-08  22.3223  19.5723  19.7328  0.0000
0202-04-02_06:27:31.350000      74570.48        1.60147800e+00        1.81997375e-08  22.3223  19.5723  19.7328  0.0000
0202-04-02_06:27:31.740000      74570.86        1.80086300e+00        2.32819375e-08  22.3276  19.5781  19.7748  0.0000
0202-04-02_06:27:32.086000      74571.21        1.99968000e+00        3.73509375e-08  22.3276  19.5781  19.7748  0.0000
0202-04-02_06:27:32.457000      74571.58        2.19791700e+00        3.10911375e-08  22.3276  19.5781  19.7748  0.0000
0202-04-02_06:27:32.805000      74571.93        2.39673500e+00        2.12986375e-08  22.3798  19.5805  19.7470  0.0000
0202-04-02_06:27:33.152000      74572.28        2.59556800e+00        2.16705375e-08  22.3798  19.5805  19.7470  0.0000
0202-04-02_06:27:33.500000      74572.63        2.79420300e+00        2.08648375e-08  22.3476  19.5698  19.7808  0.0000
0202-04-02_06:27:33.860000      74572.98        2.99324100e+00        1.85096375e-08  22.3476  19.5698  19.7808  0.0000
0202-04-02_06:27:34.203000      74573.33        3.19215700e+00        3.63592375e-08  22.3476  19.5698  19.7808  0.0000
0202-04-02_06:27:34.550000      74573.68        3.39056500e+00        3.41900375e-08  22.3619  19.5835  19.7811  0.0000
0202-04-02_06:27:34.900000      74574.03        3.58940400e+00        3.27645375e-08  22.3619  19.5835  19.7811  0.0000
0202-04-02_06:27:35.246000      74574.37        3.78797400e+00        2.49553375e-08  22.3619  19.5835  19.7811  0.0000
0202-04-02_06:27:35.610000      74574.73        3.98645100e+00        2.08711375e-08  22.3570  19.5718  19.7687  0.0000
0202-04-02_06:27:35.957000      74575.08        4.18559200e+00        3.18454375e-08  22.3570  19.5718  19.7687  0.0000
0202-04-02_06:27:36.305000      74575.43        4.38448900e+00        2.05654375e-08  22.3570  19.5718  19.7687  0.0000
0202-04-02_06:27:36.652000      74575.78        4.58352300e+00        1.83962375e-08  22.3673  19.5770  19.7393  0.0000
0202-04-02_06:27:37             74576.12        4.78218100e+00        1.80863375e-08  22.3673  19.5770  19.7393  0.0000
0202-04-02_06:27:37.370000      74576.50        4.98096100e+00        1.61650375e-08  22.3673  19.5770  19.7393  0.0000
0202-04-02_06:27:37.750000      74576.88        5.17925600e+00        2.81267375e-08  22.3674  19.5809  19.7646  0.0000
0202-04-02_06:27:38.098000      74577.22        5.37796000e+00        4.38071375e-08  22.3674  19.5809  19.7646  0.0000
0202-04-02_06:27:38.453000      74577.58        5.57685500e+00        7.56018375e-08  22.3674  19.5809  19.7646  0.0000
0202-04-02_06:27:38.800000      74577.92        5.77535900e+00        1.18552437e-07  22.3533  19.5711  19.7741  0.0000
0202-04-02_06:27:39.150000      74578.27        5.97394700e+00        2.01045038e-07  22.3533  19.5711  19.7741  0.0000
0202-04-02_06:27:39.496000      74578.62        6.17307500e+00        3.64294837e-07  22.3236  19.5834  19.7955  0.0000
0202-04-02_06:27:39.844000      74578.97        6.37204900e+00        6.42575637e-07  22.3236  19.5834  19.7955  0.0000
0202-04-02_06:27:40.190000      74579.32        6.57080000e+00        1.13027974e-06  22.3236  19.5834  19.7955  0.0000
0202-04-02_06:27:40.540000      74579.66        6.76899800e+00        2.40621894e-06  22.3805  19.5726  19.7223  0.0000
0202-04-02_06:27:40.895000      74580.02        6.96813900e+00        3.98690335e-06  22.3805  19.5726  19.7223  0.0000
0202-04-02_06:27:41.242000      74580.37        7.16683000e+00        6.50618074e-06  22.3805  19.5726  19.7223  0.0000
0202-04-02_06:27:41.590000      74580.71        7.36526100e+00        1.05161507e-05  22.3761  19.5778  19.7438  0.0000
0202-04-02_06:27:41.938000      74581.06        7.56433300e+00        1.70301151e-05  22.3761  19.5778  19.7438  0.0000
0202-04-02_06:27:42.280000      74581.41        7.76290100e+00        2.72848578e-05  22.3761  19.5778  19.7438  0.0000
