Repository: shortlab/2025-devitre-PhD

# 2025-devitre-PhD
Data repository for Alexis Devitre's PhD thesis

File: chapter 6/data/ext_ffj51/Ic/anneal/step09/090k/Ic_2025-04-02_07-52-50103639_anneal60k-6min-22k-45e19pm2-03T-0nA.txt
# Ic = 6.04 A, n = 19.47 , Tavg = 22.31 K, anneal60k-6min-22k-45e19pm2-03T-0nA
#datetime                        t_s     iHTS_A                vHTS_V                tHTS_K  tTAR_K  tHOL_K  tSPA_K
0202-04-02_07:52:36.277000      79675.40        7.64594200e-03        8.44245556e-09  22.3112  19.6013  19.7882  0.0000
0202-04-02_07:52:36.625000      79675.75        1.17753700e-02        1.19105556e-09  22.3535  19.5890  19.7250  0.0000
0202-04-02_07:52:36.973000      79676.10        4.09248500e-01        1.85448556e-08  22.3535  19.5890  19.7250  0.0000
0202-04-02_07:52:37.324000      79676.45        6.07806800e-01        9.68195556e-09  22.3535  19.5890  19.7250  0.0000
0202-04-02_07:52:37.710000      79676.84        8.05787100e-01        2.39988556e-08  22.2738  19.5942  19.8098  0.0000
0202-04-02_07:52:38.070000      79677.20        1.00500200e+00        1.66854556e-08  22.2738  19.5942  19.8098  0.0000
0202-04-02_07:52:38.434000      79677.56        1.20388700e+00        1.90406556e-08  22.2738  19.5942  19.8098  0.0000
0202-04-02_07:52:38.805000      79677.93        1.40260800e+00        1.75531556e-08  22.3356  19.6034  19.8035  0.0000
0202-04-02_07:52:39.164000      79678.29        1.60150200e+00        1.00538556e-08  22.3356  19.6034  19.8035  0.0000
0202-04-02_07:52:39.510000      79678.64        1.80006200e+00        1.29048556e-08  22.2947  19.5886  19.8014  0.0000
0202-04-02_07:52:39.860000      79678.98        1.99901900e+00        7.26485556e-09  22.2947  19.5886  19.8014  0.0000
0202-04-02_07:52:40.207000      79679.33        2.19740800e+00        1.17892556e-08  22.2947  19.5886  19.8014  0.0000
0202-04-02_07:52:40.555000      79679.68        2.39600900e+00        1.86068556e-08  22.3418  19.6018  19.7625  0.0000
0202-04-02_07:52:40.914000      79680.04        2.59492100e+00        1.51353556e-08  22.3418  19.6018  19.7625  0.0000
0202-04-02_07:52:41.260000      79680.39        2.79395700e+00        1.90975556e-08  22.3418  19.6018  19.7625  0.0000
0202-04-02_07:52:41.610000      79680.74        2.99281500e+00        1.78558556e-08  22.3259  19.5894  19.7690  0.0000
0202-04-02_07:52:41.957000      79681.08        3.19142400e+00        1.23398556e-08  22.3259  19.5894  19.7690  0.0000
0202-04-02_07:52:42.310000      79681.43        3.39020200e+00        7.93945556e-09  22.3259  19.5894  19.7690  0.0000
0202-04-02_07:52:42.664000      79681.79        3.58910500e+00        5.21235556e-09  22.3050  19.5949  19.7889  0.0000
0202-04-02_07:52:43.010000      79682.14        3.78730100e+00        1.50668556e-08  22.3050  19.5949  19.7889  0.0000
0202-04-02_07:52:43.380000      79682.51        3.98677700e+00        1.11002556e-08  22.3050  19.5949  19.7889  0.0000
0202-04-02_07:52:43.754000      79682.88        4.18537300e+00        1.11002556e-08  22.2964  19.6030  19.8191  0.0000
0202-04-02_07:52:44.100000      79683.23        4.38401200e+00        7.93945556e-09  22.2964  19.6030  19.8191  0.0000
0202-04-02_07:52:44.460000      79683.59        4.58266900e+00       -1.41924444e-09  22.2964  19.6030  19.8191  0.0000
0202-04-02_07:52:44.810000      79683.93        4.78165500e+00        5.08845556e-09  22.3113  19.5890  19.7971  0.0000
0202-04-02_07:52:45.156000      79684.28        4.98050200e+00        1.08523556e-08  22.3113  19.5890  19.7971  0.0000
0202-04-02_07:52:45.504000      79684.63        5.17968400e+00        1.74840556e-08  22.2984  19.6014  19.7816  0.0000
0202-04-02_07:52:45.850000      79684.98        5.37761000e+00        3.43419556e-08  22.2984  19.6014  19.7816  0.0000
0202-04-02_07:52:46.210000      79685.34        5.57653100e+00        4.84729556e-08  22.2984  19.6014  19.7816  0.0000
0202-04-02_07:52:46.560000      79685.68        5.77514400e+00        9.29110556e-08  22.3299  19.5934  19.7758  0.0000
0202-04-02_07:52:46.906000      79686.03        5.97397800e+00        1.58735756e-07  22.3299  19.5934  19.7758  0.0000
0202-04-02_07:52:47.254000      79686.38        6.17264600e+00        3.06933056e-07  22.3299  19.5934  19.7758  0.0000
0202-04-02_07:52:47.600000      79686.73        6.37152100e+00        5.66993456e-07  22.3263  19.5936  19.7598  0.0000
0202-04-02_07:52:47.957000      79687.08        6.57038000e+00        1.01131246e-06  22.3263  19.5936  19.7598  0.0000
0202-04-02_07:52:48.305000      79687.43        6.76877000e+00        2.18610196e-06  22.3263  19.5936  19.7598  0.0000
0202-04-02_07:52:48.656000      79687.78        6.96801000e+00        3.59870047e-06  22.3069  19.6020  19.8389  0.0000
0202-04-02_07:52:49.004000      79688.13        7.16642000e+00        5.87049746e-06  22.3069  19.6020  19.8389  0.0000
0202-04-02_07:52:49.355000      79688.48        7.36520600e+00        9.53028774e-06  22.3069  19.6020  19.8389  0.0000
0202-04-02_07:52:49.734000      79688.86        7.56393800e+00        1.56078489e-05  22.3053  19.5888  19.7613  0.0000
0202-04-02_07:52:50.082000      79689.21        7.76263200e+00        2.48860462e-05  22.3053  19.5888  19.7613  0.0000

File: chapter 6/data/ext_ffj51/Ic/anneal/step09/090k/Ic_2025-04-02_07-53-25924566_anneal60k-6min-22k-45e19pm2-03T-0nA.txt
# Ic = 6.03 A, n = 19.35 , Tavg = 22.32 K, anneal60k-6min-22k-45e19pm2-03T-0nA
#datetime                        t_s     iHTS_A                vHTS_V                tHTS_K  tTAR_K  tHOL_K  tSPA_K
0202-04-02_07:53:12.110000      79711.23        7.89022400e-03        1.84158571e-09  22.3255  19.5950  19.8123  0.0000
0202-04-02_07:53:12.460000      79711.59        2.10437000e-01       -8.38471429e-09  22.3129  19.5965  19.7737  0.0000
0202-04-02_07:53:12.810000      79711.93        4.09248900e-01       -1.18554143e-08  22.3129  19.5965  19.7737  0.0000
0202-04-02_07:53:13.156000      79712.28        6.07904000e-01       -1.00931429e-09  22.3129  19.5965  19.7737  0.0000
0202-04-02_07:53:13.504000      79712.63        8.06467200e-01       -9.12841429e-09  22.3073  19.6041  19.8129  0.0000
0202-04-02_07:53:13.850000      79712.98        1.00530200e+00       -7.61414286e-10  22.3073  19.6041  19.8129  0.0000
0202-04-02_07:53:14.200000      79713.33        1.20387500e+00        2.55790857e-08  22.3073  19.6041  19.8129  0.0000
0202-04-02_07:53:14.560000      79713.68        1.40282900e+00        1.36173857e-08  22.2999  19.5905  19.7695  0.0000
0202-04-02_07:53:14.906000      79714.03        1.60129300e+00        1.12002857e-08  22.2999  19.5905  19.7695  0.0000
0202-04-02_07:53:15.254000      79714.38        1.80018300e+00        1.29356857e-08  22.2999  19.5905  19.7695  0.0000
0202-04-02_07:53:15.600000      79714.73        1.99931700e+00        1.44850857e-08  22.2895  19.6037  19.7777  0.0000
0202-04-02_07:53:15.950000      79715.07        2.19768400e+00        1.66515857e-08  22.2895  19.6037  19.7777  0.0000
0202-04-02_07:53:16.310000      79715.43        2.39639300e+00        1.41078857e-08  22.2895  19.6037  19.7777  0.0000
0202-04-02_07:53:16.720000      79715.84        2.59524900e+00        1.36120857e-08  22.3259  19.5957  19.7832  0.0000
0202-04-02_07:53:17.066000      79716.19        2.79389700e+00        7.29028571e-09  22.3259  19.5957  19.7832  0.0000
0202-04-02_07:53:17.430000      79716.55        2.99287400e+00        7.60018571e-09  22.3259  19.5957  19.7832  0.0000
0202-04-02_07:53:17.790000      79716.91        3.19143400e+00        1.77025857e-08  22.3087  19.5957  19.7676  0.0000
0202-04-02_07:53:18.145000      79717.27        3.38988400e+00        1.32401857e-08  22.3087  19.5957  19.7676  0.0000
0202-04-02_07:53:18.492000      79717.62        3.58883000e+00        6.11268571e-09  22.3201  19.6032  19.8106  0.0000
0202-04-02_07:53:18.840000      79717.96        3.78797400e+00        8.09598571e-09  22.3201  19.6032  19.8106  0.0000
0202-04-02_07:53:19.188000      79718.31        3.98665300e+00        7.72418571e-09  22.3201  19.6032  19.8106  0.0000
0202-04-02_07:53:19.543000      79718.67        4.18534400e+00        1.46438571e-09  22.3184  19.5897  19.7570  0.0000
0202-04-02_07:53:19.890000      79719.02        4.38406500e+00        1.08230857e-08  22.3184  19.5897  19.7570  0.0000
0202-04-02_07:53:20.240000      79719.36        4.58340300e+00        1.07610857e-08  22.3184  19.5897  19.7570  0.0000
0202-04-02_07:53:20.586000      79719.71        4.78090700e+00        9.02568571e-09  22.3293  19.6034  19.7985  0.0000
0202-04-02_07:53:20.934000      79720.06        4.98079100e+00        2.07394857e-08  22.3293  19.6034  19.7985  0.0000
0202-04-02_07:53:21.293000      79720.42        5.17969800e+00        2.42102857e-08  22.3293  19.6034  19.7985  0.0000
0202-04-02_07:53:21.640000      79720.77        5.37773000e+00        4.33602857e-08  22.3261  19.5903  19.7795  0.0000
0202-04-02_07:53:21.990000      79721.11        5.57658300e+00        6.02770857e-08  22.3261  19.5903  19.7795  0.0000
0202-04-02_07:53:22.350000      79721.48        5.77528100e+00        9.84543857e-08  22.3261  19.5903  19.7795  0.0000
0202-04-02_07:53:22.746000      79721.87        5.97397400e+00        1.79707286e-07  22.2859  19.5948  19.7624  0.0000
0202-04-02_07:53:23.094000      79722.22        6.17259000e+00        3.25541086e-07  22.2859  19.5948  19.7624  0.0000
0202-04-02_07:53:23.453000      79722.58        6.37128400e+00        5.84856286e-07  22.2859  19.5948  19.7624  0.0000
0202-04-02_07:53:23.812000      79722.94        6.56997200e+00        1.01380479e-06  22.3060  19.6032  19.7735  0.0000
0202-04-02_07:53:24.160000      79723.29        6.76863100e+00        2.21803379e-06  22.3060  19.6032  19.7735  0.0000
0202-04-02_07:53:24.520000      79723.64        6.96718100e+00        3.65362597e-06  22.2842  19.5901  19.7972  0.0000
0202-04-02_07:53:24.867000      79723.99        7.16621300e+00        5.94215692e-06  22.2842  19.5901  19.7972  0.0000
0202-04-02_07:53:25.215000      79724.34        7.36510400e+00        9.62605648e-06  22.2842  19.5901  19.7972  0.0000
0202-04-02_07:53:25.562000      79724.69        7.56346800e+00        1.53466859e-05  22.3175  19.6040  19.7597  0.0000
0202-04-02_07:53:25.910000      79725.03        7.76211500e+00        2.45521206e-05  22.3175  19.6040  19.7597  0.0000

File: chapter 6/data/ext_ffj51/Ic/anneal/step09/090k/Ic_2025-04-02_13-43-00331513_afterTc-60k-45e19pm2-03T-0nA.txt
# Ic = 0.34 A, n = 8.12 , Tavg = 59.91 K, afterTc-60k-45e19pm2-03T-0nA
#datetime                        t_s     iHTS_A                vHTS_V                tHTS_K  tTAR_K  tHOL_K  tSPA_K
0202-04-02_13:42:38.812000      100677.94        7.97276800e-03        2.23120000e-09  59.8981  58.8344  59.3208  0.0000
0202-04-02_13:42:39.160000      100678.28        2.21481000e-02        4.02860000e-09  59.8981  58.8344  59.3208  0.0000
0202-04-02_13:42:39.516000      100678.64        3.20965500e-02       -3.16090000e-09  59.9002  58.8377  59.3925  0.0000
0202-04-02_13:42:39.863000      100678.99        4.17615300e-02       -3.09890000e-09  59.9002  58.8377  59.3925  0.0000
0202-04-02_13:42:40.215000      100679.34        5.16705000e-02        2.72700000e-09  59.9002  58.8377  59.3925  0.0000
0202-04-02_13:42:40.562000      100679.69        6.17169100e-02       -1.08462000e-08  59.9339  58.8402  59.3022  0.0000
0202-04-02_13:42:40.918000      100680.04        7.16920100e-02       -1.74778000e-08  59.9339  58.8402  59.3022  0.0000
0202-04-02_13:42:41.266000      100680.39        8.18541900e-02       -1.05983000e-08  59.9339  58.8402  59.3022  0.0000
0202-04-02_13:42:41.613000      100680.74        9.19198900e-02       -9.97850000e-09  59.9404  58.8432  59.3881  0.0000
0202-04-02_13:42:41.960000      100681.09        1.01432000e-01       -1.22097000e-08  59.9404  58.8432  59.3881  0.0000
0202-04-02_13:42:42.310000      100681.43        1.11370100e-01       -2.18783000e-08  59.9404  58.8432  59.3881  0.0000
0202-04-02_13:42:42.668000      100681.79        1.21153800e-01       -2.12593000e-08  59.8955  58.8434  59.3398  0.0000
0202-04-02_13:42:43.020000      100682.14        1.31260400e-01       -1.18432000e-08  59.8955  58.8434  59.3398  0.0000
0202-04-02_13:42:43.414000      100682.54        1.41127300e-01       -1.18454000e-08  59.8955  58.8434  59.3398  0.0000
0202-04-02_13:42:43.766000      100682.89        1.51224000e-01       -1.25892000e-08  60.0204  58.8459  59.2937  0.0000
0202-04-02_13:42:44.120000      100683.25        1.60850400e-01       -2.02745000e-08  60.0204  58.8459  59.2937  0.0000
0202-04-02_13:42:44.470000      100683.60        1.71137300e-01       -2.22578000e-08  59.9430  58.8448  59.3134  0.0000
0202-04-02_13:42:44.816000      100683.94        1.81229000e-01       -2.03984000e-08  59.9430  58.8448  59.3134  0.0000
0202-04-02_13:42:45.164000      100684.29        1.90702500e-01       -1.86011000e-08  59.9430  58.8448  59.3134  0.0000
0202-04-02_13:42:45.510000      100684.64        2.00984900e-01       -1.00481000e-08  60.0234  58.8452  59.1919  0.0000
0202-04-02_13:42:45.860000      100684.99        2.10781200e-01        1.54180000e-09  60.0234  58.8452  59.1919  0.0000
0202-04-02_13:42:46.207000      100685.33        2.20986400e-01       -1.45105000e-08  60.0234  58.8452  59.1919  0.0000
0202-04-02_13:42:46.560000      100685.68        2.30458300e-01        3.89700000e-09  60.0387  58.8483  59.2280  0.0000
0202-04-02_13:42:46.902000      100686.03        2.40451300e-01       -1.97786000e-08  60.0387  58.8483  59.2280  0.0000
0202-04-02_13:42:47.250000      100686.38        2.50690700e-01       -5.70960000e-09  60.0387  58.8483  59.2280  0.0000
0202-04-02_13:42:47.598000      100686.72        2.60653400e-01       -9.11840000e-09  60.0154  58.8478  59.3267  0.0000
0202-04-02_13:42:47.957000      100687.08        2.70658300e-01       -4.90390000e-09  60.0154  58.8478  59.3267  0.0000
0202-04-02_13:42:48.305000      100687.43        2.80703200e-01        1.82759000e-08  60.0154  58.8478  59.3267  0.0000
0202-04-02_13:42:48.652000      100687.78        2.90357300e-01        1.82125000e-08  59.9841  58.8470  59.2815  0.0000
0202-04-02_13:42:49             100688.13        3.00243500e-01        2.65146000e-08  59.9841  58.8470  59.2815  0.0000
0202-04-02_13:42:49.367000      100688.49        3.10295600e-01        3.19062000e-08  59.9841  58.8470  59.2815  0.0000
0202-04-02_13:42:49.754000      100688.88        3.20261900e-01        5.97344000e-08  59.9840  58.8468  59.3638  0.0000
0202-04-02_13:42:50.100000      100689.23        3.29747300e-01        1.16010600e-07  59.9840  58.8468  59.3638  0.0000
0202-04-02_13:42:50.457000      100689.58        3.40090200e-01        1.30885300e-07  59.9840  58.8468  59.3638  0.0000
0202-04-02_13:42:50.805000      100689.93        3.49922900e-01        1.78112700e-07  59.9741  58.8459  59.2469  0.0000
0202-04-02_13:42:51.152000      100690.28        3.60264600e-01        2.28191100e-07  59.9741  58.8459  59.2469  0.0000
0202-04-02_13:42:51.500000      100690.63        3.69424700e-01        3.57229600e-07  59.8722  58.8430  59.4341  0.0000
0202-04-02_13:42:51.848000      100690.97        3.80060300e-01        4.36995600e-07  59.8722  58.8430  59.4341  0.0000
0202-04-02_13:42:52.195000      100691.32        3.89614100e-01        5.38639800e-07  59.8722  58.8430  59.4341  0.0000
0202-04-02_13:42:52.543000      100691.67        3.99987100e-01        6.88565000e-07  59.9140  58.8464  59.3614  0.0000
0202-04-02_13:42:52.890000      100692.02        4.09417600e-01        8.55968100e-07  59.9140  58.8464  59.3614  0.0000
0202-04-02_13:42:53.246000      100692.37        4.19480400e-01        1.01996230e-06  59.9140  58.8464  59.3614  0.0000
0202-04-02_13:42:53.594000      100692.72        4.29663300e-01        1.25008730e-06  59.9841  58.8473  59.3103  0.0000
0202-04-02_13:42:53.940000      100693.07        4.39938300e-01        1.52130380e-06  59.9841  58.8473  59.3103  0.0000
0202-04-02_13:42:54.290000      100693.41        4.49542100e-01        1.88821470e-06  59.9841  58.8473  59.3103  0.0000
0202-04-02_13:42:54.637000      100693.76        4.59592900e-01        2.25890180e-06  59.9849  58.8457  59.1991  0.0000
0202-04-02_13:42:54.996000      100694.12        4.69071200e-01        2.70365290e-06  59.9849  58.8457  59.1991  0.0000
0202-04-02_13:42:55.355000      100694.48        4.79654900e-01        3.18912830e-06  59.9849  58.8457  59.1991  0.0000
0202-04-02_13:42:55.750000      100694.88        4.89118000e-01        3.78318950e-06  59.9700  58.8474  59.3188  0.0000
0202-04-02_13:42:56.098000      100695.22        4.99272700e-01        4.36702430e-06  59.9700  58.8474  59.3188  0.0000
0202-04-02_13:42:56.457000      100695.58        5.09274500e-01        5.06155220e-06  59.9700  58.8474  59.3188  0.0000
0202-04-02_13:42:56.805000      100695.93        5.19286800e-01        6.27397010e-06  59.9748  58.8497  59.2746  0.0000
0202-04-02_13:42:57.164000      100696.29        5.29096400e-01        6.84317800e-06  59.9748  58.8497  59.2746  0.0000
0202-04-02_13:42:57.510000      100696.64        5.38578800e-01        8.32191633e-06  59.9827  58.8495  59.2912  0.0000
0202-04-02_13:42:57.860000      100696.98        5.48950700e-01        9.47322370e-06  59.9827  58.8495  59.2912  0.0000
0202-04-02_13:42:58.210000      100697.34        5.58234200e-01        1.07343565e-05  59.9827  58.8495  59.2912  0.0000
0202-04-02_13:42:58.560000      100697.68        5.68432000e-01        1.20787880e-05  59.9613  58.8493  59.2574  0.0000
0202-04-02_13:42:58.906000      100698.03        5.78375700e-01        1.35535596e-05  59.9613  58.8493  59.2574  0.0000
0202-04-02_13:42:59.254000      100698.38        5.88546800e-01        1.51265048e-05  59.9613  58.8493  59.2574  0.0000
0202-04-02_13:42:59.600000      100698.73        5.98513000e-01        1.68723073e-05  59.9060  58.8476  59.3799  0.0000
0202-04-02_13:42:59.957000      100699.08        6.08210300e-01        1.78487774e-05  59.9060  58.8476  59.3799  0.0000
0202-04-02_13:43:00.310000      100699.43        6.18152800e-01        2.07954852e-05  59.9060  58.8476  59.3799  0.0000

File: chapter 6/data/ext_ffj51/Ic/anneal/step09/090k/Ic_2025-04-02_13-45-55022774_afterTc-60k-45e19pm2-03T-0nA.txt
# Ic = 0.35 A, n = 8.28 , Tavg = 59.91 K, afterTc-60k-45e19pm2-03T-0nA
#datetime                        t_s     iHTS_A                vHTS_V                tHTS_K  tTAR_K  tHOL_K  tSPA_K
0202-04-02_13:45:33.387000      100852.51        7.99367700e-03        8.59431667e-09  59.9930  58.8740  59.3680  0.0000
0202-04-02_13:45:33.766000      100852.89        2.24896200e-02        5.74331667e-09  59.9511  58.8757  59.3899  0.0000
0202-04-02_13:45:34.125000      100853.25        3.23964900e-02        7.60261667e-09  59.9511  58.8757  59.3899  0.0000
0202-04-02_13:45:34.473000      100853.60        4.22093500e-02        5.55741667e-09  59.9025  58.8768  59.4265  0.0000
0202-04-02_13:45:34.820000      100853.95        5.21459100e-02        1.59697167e-08  59.9025  58.8768  59.4265  0.0000
0202-04-02_13:45:35.170000      100854.30        6.19310800e-02        2.34071167e-08  59.9025  58.8768  59.4265  0.0000
0202-04-02_13:45:35.527000      100854.65        7.20861200e-02        2.14858167e-08  59.9049  58.8773  59.4173  0.0000
0202-04-02_13:45:35.875000      100855.00        8.18163700e-02        2.37789167e-08  59.9049  58.8773  59.4173  0.0000
0202-04-02_13:45:36.223000      100855.35        9.18031000e-02        1.89447167e-08  59.9049  58.8773  59.4173  0.0000
0202-04-02_13:45:36.574000      100855.70        1.01818300e-01        1.99983167e-08  59.9689  58.8758  59.3027  0.0000
0202-04-02_13:45:36.920000      100856.05        1.11924100e-01        2.61341167e-08  59.9689  58.8758  59.3027  0.0000
0202-04-02_13:45:37.280000      100856.41        1.21720300e-01        2.59482167e-08  59.9689  58.8758  59.3027  0.0000
0202-04-02_13:45:37.630000      100856.75        1.31376300e-01        3.08445167e-08  59.9845  58.8754  59.3132  0.0000
0202-04-02_13:45:37.977000      100857.10        1.41574100e-01        2.78075167e-08  59.9845  58.8754  59.3132  0.0000
0202-04-02_13:45:38.332000      100857.46        1.51153400e-01        3.43772167e-08  59.9845  58.8754  59.3132  0.0000
0202-04-02_13:45:38.742000      100857.87        1.61465400e-01        4.62770167e-08  59.9891  58.8772  59.3966  0.0000
0202-04-02_13:45:39.090000      100858.21        1.70941100e-01        2.73737167e-08  59.9891  58.8772  59.3966  0.0000
0202-04-02_13:45:39.445000      100858.57        1.81009700e-01        2.82414167e-08  59.9891  58.8772  59.3966  0.0000
0202-04-02_13:45:39.800000      100858.93        1.91029400e-01        3.74761167e-08  59.9300  58.8755  59.3224  0.0000
0202-04-02_13:45:40.160000      100859.29        2.00719000e-01        4.30542167e-08  59.9300  58.8755  59.3224  0.0000
0202-04-02_13:45:40.523000      100859.65        2.11212100e-01        5.28467167e-08  59.9621  58.8744  59.2862  0.0000
0202-04-02_13:45:40.867000      100859.99        2.20660400e-01        3.02247167e-08  59.9621  58.8744  59.2862  0.0000
0202-04-02_13:45:41.215000      100860.34        2.30565700e-01        3.34476167e-08  59.9621  58.8744  59.2862  0.0000
0202-04-02_13:45:41.562000      100860.69        2.40775300e-01        6.38169167e-08  60.0501  58.8741  59.3087  0.0000
0202-04-02_13:45:41.910000      100861.04        2.51005700e-01        7.03246167e-08  60.0501  58.8741  59.3087  0.0000
0202-04-02_13:45:42.270000      100861.40        2.60632100e-01        7.29896167e-08  60.0501  58.8741  59.3087  0.0000
0202-04-02_13:45:42.617000      100861.74        2.70635400e-01        7.19980167e-08  60.0309  58.8740  59.2887  0.0000
0202-04-02_13:45:42.965000      100862.09        2.80606300e-01        9.00353167e-08  60.0309  58.8740  59.2887  0.0000
0202-04-02_13:45:43.336000      100862.46        2.90364800e-01        9.87777167e-08  60.0309  58.8740  59.2887  0.0000
0202-04-02_13:45:43.727000      100862.85        3.00365100e-01        1.02930817e-07  59.9549  58.8729  59.3371  0.0000
0202-04-02_13:45:44.070000      100863.20        3.09938600e-01        1.18115417e-07  59.9549  58.8729  59.3371  0.0000
0202-04-02_13:45:44.430000      100863.55        3.19821700e-01        1.42534817e-07  59.9437  58.8732  59.4125  0.0000
0202-04-02_13:45:44.797000      100863.92        3.29683700e-01        1.56294017e-07  59.9437  58.8732  59.4125  0.0000
0202-04-02_13:45:45.140000      100864.27        3.39839900e-01        2.05628617e-07  59.9437  58.8732  59.4125  0.0000
0202-04-02_13:45:45.500000      100864.63        3.50276600e-01        2.60851117e-07  59.9075  58.8720  59.3892  0.0000
0202-04-02_13:45:45.848000      100864.97        3.59491700e-01        3.22023617e-07  59.9075  58.8720  59.3892  0.0000
0202-04-02_13:45:46.195000      100865.32        3.69704300e-01        3.89641817e-07  59.9075  58.8720  59.3892  0.0000
0202-04-02_13:45:46.547000      100865.67        3.79400400e-01        5.09817417e-07  59.9225  58.8758  59.4098  0.0000
0202-04-02_13:45:46.890000      100866.02        3.89562900e-01        6.45921517e-07  59.9225  58.8758  59.4098  0.0000
0202-04-02_13:45:47.250000      100866.38        3.99552900e-01        7.67026817e-07  59.9225  58.8758  59.4098  0.0000
0202-04-02_13:45:47.598000      100866.72        4.09557600e-01        9.28541917e-07  59.9942  58.8760  59.3571  0.0000
0202-04-02_13:45:47.945000      100867.07        4.19589200e-01        1.14998992e-06  59.9942  58.8760  59.3571  0.0000
0202-04-02_13:45:48.293000      100867.42        4.29169500e-01        1.40583582e-06  59.9942  58.8760  59.3571  0.0000
0202-04-02_13:45:48.645000      100867.77        4.38964900e-01        1.68188652e-06  59.8984  58.8760  59.4859  0.0000
0202-04-02_13:45:49             100868.13        4.49389800e-01        2.00720762e-06  59.8984  58.8760  59.4859  0.0000
0202-04-02_13:45:49.360000      100868.48        4.59158600e-01        2.38105842e-06  59.8984  58.8760  59.4859  0.0000
0202-04-02_13:45:49.740000      100868.86        4.69268300e-01        2.86411642e-06  59.9288  58.8711  59.4009  0.0000
0202-04-02_13:45:50.086000      100869.21        4.78761100e-01        3.36502402e-06  59.9288  58.8711  59.4009  0.0000
0202-04-02_13:45:50.445000      100869.57        4.89501800e-01        3.90857272e-06  59.9622  58.8729  59.3733  0.0000
0202-04-02_13:45:50.793000      100869.92        4.98853600e-01        4.62020622e-06  59.9622  58.8729  59.3733  0.0000
0202-04-02_13:45:51.140000      100870.27        5.08908900e-01        5.34690042e-06  59.9622  58.8729  59.3733  0.0000
0202-04-02_13:45:51.490000      100870.61        5.19030100e-01        6.54995892e-06  59.9733  58.8731  59.2711  0.0000
0202-04-02_13:45:51.844000      100870.97        5.28901400e-01        7.04640412e-06  59.9733  58.8731  59.2711  0.0000
0202-04-02_13:45:52.190000      100871.32        5.39013100e-01        8.66738151e-06  59.9733  58.8731  59.2711  0.0000
0202-04-02_13:45:52.550000      100871.68        5.48965900e-01        9.86479999e-06  59.8903  58.8721  59.4149  0.0000
0202-04-02_13:45:52.906000      100872.03        5.58360700e-01        1.10792625e-05  59.8903  58.8721  59.4149  0.0000
0202-04-02_13:45:53.254000      100872.38        5.68526100e-01        1.24718503e-05  59.8903  58.8721  59.4149  0.0000
0202-04-02_13:45:53.605000      100872.73        5.78400400e-01        1.38705119e-05  59.9341  58.8750  59.4160  0.0000
0202-04-02_13:45:53.957000      100873.08        5.88569900e-01        1.56640365e-05  59.9341  58.8750  59.4160  0.0000
0202-04-02_13:45:54.305000      100873.43        5.98598600e-01        1.73140824e-05  59.9341  58.8750  59.4160  0.0000
0202-04-02_13:45:54.656000      100873.78        6.08318400e-01        1.92652911e-05  59.9075  58.8722  59.3829  0.0000
0202-04-02_13:45:55.004000      100874.13        6.18355900e-01        2.12820125e-05  59.9075  58.8722  59.3829  0.0000

File: chapter 6/data/ext_ffj51/Ic/anneal/step09/090k/Ic_2025-04-02_13-56-22537556_afterTc-50k-45e19pm2-03T-0nA.txt
# Ic = 1.29 A, n = 12.08 , Tavg = 49.92 K, afterTc-50k-45e19pm2-03T-0nA
#datetime                        t_s     iHTS_A                vHTS_V                tHTS_K  tTAR_K  tHOL_K  tSPA_K
0202-04-02_13:55:59.844000      101478.97        8.29119400e-03        4.58041667e-09  49.9603  48.8340  49.1441  0.0000
0202-04-02_13:56:00.203000      101479.33        4.21388500e-02       -1.10380833e-08  49.9603  48.8340  49.1441  0.0000
0202-04-02_13:56:00.555000      101479.68        7.24012500e-02       -1.28354833e-08  49.9188  48.8355  49.1761  0.0000
0202-04-02_13:56:00.902000      101480.03        1.02179800e-01       -9.92248333e-09  49.9188  48.8355  49.1761  0.0000
0202-04-02_13:56:01.250000      101480.37        1.31863000e-01        4.64241667e-09  49.9188  48.8355  49.1761  0.0000
0202-04-02_13:56:01.598000      101480.72        1.61966600e-01       -5.01783333e-10  49.9067  48.8335  49.1037  0.0000
0202-04-02_13:56:01.945000      101481.07        1.91445300e-01       -9.42668333e-09  49.9067  48.8335  49.1037  0.0000
0202-04-02_13:56:02.293000      101481.42        2.21542200e-01       -8.12508333e-09  49.9067  48.8335  49.1037  0.0000
0202-04-02_13:56:02.640000      101481.77        2.50767100e-01        1.21418167e-08  49.9356  48.8348  49.2042  0.0000
0202-04-02_13:56:02.990000      101482.12        2.80929900e-01       -1.29883333e-10  49.9356  48.8348  49.2042  0.0000
0202-04-02_13:56:03.400000      101482.52        3.10842000e-01        8.98091667e-09  49.9356  48.8348  49.2042  0.0000
0202-04-02_13:56:03.750000      101482.87        3.40436500e-01       -2.48508333e-09  49.9388  48.8353  49.1522  0.0000
0202-04-02_13:56:04.098000      101483.22        3.70167500e-01       -6.20378333e-09  49.9388  48.8353  49.1522  0.0000
0202-04-02_13:56:04.445000      101483.57        4.00281400e-01       -2.54170833e-08  49.9388  48.8353  49.1522  0.0000
0202-04-02_13:56:04.793000      101483.92        4.29979800e-01       -5.01783333e-10  49.9827  48.8384  49.1602  0.0000
0202-04-02_13:56:05.140000      101484.27        4.59690000e-01        3.79247167e-08  49.9827  48.8384  49.1602  0.0000
0202-04-02_13:56:05.500000      101484.63        4.89410700e-01        1.22700167e-08  49.8923  48.8386  49.2482  0.0000
0202-04-02_13:56:05.848000      101484.97        5.19172700e-01        2.92549167e-08  49.8923  48.8386  49.2482  0.0000
0202-04-02_13:56:06.195000      101485.32        5.49498900e-01        1.89665167e-08  49.8923  48.8386  49.2482  0.0000
0202-04-02_13:56:06.543000      101485.67        5.78910900e-01        7.12871667e-09  49.9076  48.8399  49.1492  0.0000
0202-04-02_13:56:06.890000      101486.02        6.08843400e-01        1.94004167e-08  49.9076  48.8399  49.1492  0.0000
0202-04-02_13:56:07.250000      101486.38        6.38460200e-01        4.71047167e-08  49.9076  48.8399  49.1492  0.0000
0202-04-02_13:56:07.598000      101486.72        6.68268400e-01        3.26637167e-08  49.9346  48.8416  49.1744  0.0000
0202-04-02_13:56:07.945000      101487.07        6.98465700e-01       -8.67578333e-09  49.9346  48.8416  49.1744  0.0000
0202-04-02_13:56:08.305000      101487.43        7.27533300e-01        8.74011667e-09  49.9346  48.8416  49.1744  0.0000
0202-04-02_13:56:08.660000      101487.79        7.57845400e-01        4.85921167e-08  49.8962  48.8399  49.2346  0.0000
0202-04-02_13:56:09.023000      101488.15        7.87661100e-01        2.10738167e-08  49.8962  48.8399  49.2346  0.0000
0202-04-02_13:56:09.414000      101488.54        8.17136800e-01        6.73715167e-08  49.8962  48.8399  49.2346  0.0000
0202-04-02_13:56:09.773000      101488.90        8.47546200e-01        4.25183167e-08  49.9613  48.8411  49.1208  0.0000
0202-04-02_13:56:10.120000      101489.25        8.77235700e-01       -1.09689833e-08  49.9613  48.8411  49.1208  0.0000
0202-04-02_13:56:10.480000      101489.61        9.06465100e-01       -2.60916833e-08  49.9472  48.8429  49.1848  0.0000
0202-04-02_13:56:10.830000      101489.95        9.36249300e-01       -1.10309833e-08  49.9472  48.8429  49.1848  0.0000
0202-04-02_13:56:11.176000      101490.30        9.66204400e-01       -2.67142833e-08  49.9472  48.8429  49.1848  0.0000
0202-04-02_13:56:11.523000      101490.65        9.96061200e-01       -2.67248333e-09  49.9295  48.8449  49.2304  0.0000
0202-04-02_13:56:11.870000      101491.00        1.02589900e+00        1.55482167e-08  49.9295  48.8449  49.2304  0.0000
0202-04-02_13:56:12.230000      101491.36        1.05583200e+00        1.89570167e-08  49.9295  48.8449  49.2304  0.0000
0202-04-02_13:56:12.580000      101491.70        1.08533200e+00        2.62705167e-08  49.9500  48.8451  49.1602  0.0000
0202-04-02_13:56:12.926000      101492.05        1.11541400e+00        3.37698167e-08  49.9500  48.8451  49.1602  0.0000
0202-04-02_13:56:13.273000      101492.40        1.14545500e+00        5.06279167e-08  49.9500  48.8451  49.1602  0.0000
0202-04-02_13:56:13.620000      101492.75        1.17530400e+00        7.59151167e-08  49.9203  48.8436  49.1696  0.0000
0202-04-02_13:56:13.970000      101493.10        1.20510400e+00        8.55837167e-08  49.9203  48.8436  49.1696  0.0000
0202-04-02_13:56:14.332000      101493.46        1.23480900e+00        1.12048417e-07  49.9203  48.8436  49.1696  0.0000
0202-04-02_13:56:14.730000      101493.86        1.26469900e+00        1.65039917e-07  49.9557  48.8434  49.1909  0.0000
0202-04-02_13:56:15.086000      101494.21        1.29443400e+00        2.09726217e-07  49.9557  48.8434  49.1909  0.0000
0202-04-02_13:56:15.434000      101494.56        1.32431800e+00        2.73254017e-07  49.9557  48.8434  49.1909  0.0000
0202-04-02_13:56:15.800000      101494.93        1.35383500e+00        3.77687417e-07  49.9631  48.8441  49.1878  0.0000
0202-04-02_13:56:16.150000      101495.27        1.38368500e+00        4.94330617e-07  49.9631  48.8441  49.1878  0.0000
0202-04-02_13:56:16.496000      101495.62        1.41348800e+00        6.39049917e-07  49.9912  48.8455  49.1901  0.0000
0202-04-02_13:56:16.848000      101495.97        1.44332300e+00        8.29819117e-07  49.9912  48.8455  49.1901  0.0000
0202-04-02_13:56:17.203000      101496.33        1.47301400e+00        1.07327702e-06  49.9912  48.8455  49.1901  0.0000
0202-04-02_13:56:17.550000      101496.68        1.50249900e+00        1.35937342e-06  49.9094  48.8468  49.2683  0.0000
0202-04-02_13:56:17.900000      101497.03        1.53241400e+00        1.71711192e-06  49.9094  48.8468  49.2683  0.0000
0202-04-02_13:56:18.250000      101497.37        1.56234400e+00        2.15430662e-06  49.9094  48.8468  49.2683  0.0000
0202-04-02_13:56:18.598000      101497.72        1.59232600e+00        2.68645192e-06  49.9860  48.8473  49.1301  0.0000
0202-04-02_13:56:18.957000      101498.08        1.62189500e+00        3.33065402e-06  49.9860  48.8473  49.1301  0.0000
0202-04-02_13:56:19.300000      101498.43        1.65172100e+00        4.52615262e-06  49.9860  48.8473  49.1301  0.0000
0202-04-02_13:56:19.650000      101498.77        1.68147900e+00        4.92746192e-06  49.9397  48.8460  49.2378  0.0000
0202-04-02_13:56:20.008000      101499.13        1.71108700e+00        6.44146682e-06  49.9397  48.8460  49.2378  0.0000
0202-04-02_13:56:20.414000      101499.54        1.74116600e+00        8.09430312e-06  49.9397  48.8460  49.2378  0.0000
0202-04-02_13:56:20.777000      101499.90        1.77105000e+00        9.73703691e-06  49.9425  48.8484  49.1825  0.0000
0202-04-02_13:56:21.120000      101500.25        1.80083000e+00        1.15624826e-05  49.9425  48.8484  49.1825  0.0000
0202-04-02_13:56:21.473000      101500.60        1.83061000e+00        1.36828829e-05  49.9562  48.8484  49.2595  0.0000
0202-04-02_13:56:21.816000      101500.94        1.86044700e+00        1.61618893e-05  49.9562  48.8484  49.2595  0.0000
0202-04-02_13:56:22.168000      101501.29        1.89034800e+00        1.90961921e-05  49.9562  48.8484  49.2595  0.0000
0202-04-02_13:56:22.520000      101501.64        1.92024700e+00        2.23435626e-05  49.9158  48.8469  49.1406  0.0000

File: chapter 6/data/ext_ffj51/Ic/anneal/step09/090k/Ic_2025-04-02_13-57-52172344_afterTc-50k-45e19pm2-03T-0nA.txt
# Ic = 1.28 A, n = 12.01 , Tavg = 49.97 K, afterTc-50k-45e19pm2-03T-0nA
#datetime                        t_s     iHTS_A                vHTS_V                tHTS_K  tTAR_K  tHOL_K  tSPA_K
0202-04-02_13:57:29.492000      101568.62        8.28354600e-03       -5.66070000e-09  49.9645  48.8632  49.1847  0.0000
0202-04-02_13:57:29.840000      101568.97        4.27455700e-02       -2.12790000e-09  49.9645  48.8632  49.1847  0.0000
0202-04-02_13:57:30.188000      101569.31        7.24706900e-02       -5.78500000e-10  49.9645  48.8632  49.1847  0.0000
0202-04-02_13:57:30.535000      101569.66        1.02284900e-01        2.14860000e-09  49.9619  48.8642  49.2093  0.0000
0202-04-02_13:57:30.895000      101570.02        1.31957300e-01        8.22240000e-09  49.9619  48.8642  49.2093  0.0000
0202-04-02_13:57:31.242000      101570.37        1.61578500e-01        1.73332000e-08  49.9619  48.8642  49.2093  0.0000
0202-04-02_13:57:31.590000      101570.72        1.91476700e-01        9.52400000e-09  49.9523  48.8644  49.2123  0.0000
0202-04-02_13:57:31.938000      101571.06        2.21369500e-01        1.11974000e-08  49.9523  48.8644  49.2123  0.0000
0202-04-02_13:57:32.285000      101571.41        2.50915100e-01        1.37385000e-08  49.9523  48.8644  49.2123  0.0000
0202-04-02_13:57:32.645000      101571.77        2.81055800e-01        2.40881000e-08  49.9158  48.8650  49.2117  0.0000
0202-04-02_13:57:32.992000      101572.12        3.10571700e-01        5.86600000e-09  49.9158  48.8650  49.2117  0.0000
0202-04-02_13:57:33.355000      101572.48        3.40972100e-01        8.59300000e-09  49.9158  48.8650  49.2117  0.0000
0202-04-02_13:57:33.727000      101572.85        3.70312900e-01        1.69601000e-08  49.9683  48.8641  49.2099  0.0000
0202-04-02_13:57:34.090000      101573.21        3.99721800e-01        4.53461000e-08  49.9683  48.8641  49.2099  0.0000
0202-04-02_13:57:34.445000      101573.57        4.30433900e-01        3.70410000e-08  49.9683  48.8641  49.2099  0.0000
0202-04-02_13:57:34.793000      101573.92        4.59716700e-01        3.38690000e-09  49.9552  48.8645  49.2005  0.0000
0202-04-02_13:57:35.150000      101574.27        4.90081500e-01        4.19260000e-09  49.9552  48.8645  49.2005  0.0000
0202-04-02_13:57:35.508000      101574.63        5.19390500e-01        2.50173000e-08  49.9704  48.8640  49.1657  0.0000
0202-04-02_13:57:35.867000      101574.99        5.49268400e-01        2.72485000e-08  49.9704  48.8640  49.1657  0.0000
0202-04-02_13:57:36.215000      101575.34        5.79342300e-01        5.79277000e-08  49.9704  48.8640  49.1657  0.0000
0202-04-02_13:57:36.562000      101575.69        6.08534100e-01        1.94392000e-08  49.9918  48.8635  49.2025  0.0000
0202-04-02_13:57:36.910000      101576.04        6.38401700e-01        8.15920000e-09  49.9918  48.8635  49.2025  0.0000
0202-04-02_13:57:37.258000      101576.39        6.67991700e-01       -5.47600000e-09  49.9918  48.8635  49.2025  0.0000
0202-04-02_13:57:37.617000      101576.74        6.97715300e-01       -2.13424000e-08  50.0143  48.8643  49.1526  0.0000
0202-04-02_13:57:37.965000      101577.09        7.28059300e-01        3.26290000e-09  50.0143  48.8643  49.1526  0.0000
0202-04-02_13:57:38.332000      101577.46        7.58031000e-01        7.62732000e-08  50.0143  48.8643  49.1526  0.0000
0202-04-02_13:57:38.740000      101577.86        7.87944600e-01        5.68739000e-08  49.9453  48.8636  49.1794  0.0000
0202-04-02_13:57:39.086000      101578.21        8.17555400e-01        2.74342000e-08  49.9453  48.8636  49.1794  0.0000
0202-04-02_13:57:39.438000      101578.56        8.47862400e-01        9.18296000e-08  49.9453  48.8636  49.1794  0.0000
0202-04-02_13:57:39.790000      101578.91        8.77315900e-01        1.00382600e-07  49.9963  48.8634  49.1019  0.0000
0202-04-02_13:57:40.137000      101579.26        9.07208300e-01        4.85068000e-08  49.9963  48.8634  49.1019  0.0000
0202-04-02_13:57:40.484000      101579.61        9.36413900e-01        6.22660000e-08  49.9263  48.8663  49.2733  0.0000
0202-04-02_13:57:40.830000      101579.96        9.66772800e-01        4.80110000e-08  49.9263  48.8663  49.2733  0.0000
0202-04-02_13:57:41.180000      101580.30        9.96781300e-01        4.13793000e-08  49.9263  48.8663  49.2733  0.0000
0202-04-02_13:57:41.527000      101580.65        1.02611300e+00        3.93340000e-08  49.9577  48.8640  49.2019  0.0000
0202-04-02_13:57:41.875000      101581.00        1.05615300e+00        5.87332000e-08  49.9577  48.8640  49.2019  0.0000
0202-04-02_13:57:42.223000      101581.35        1.08610600e+00        6.29477000e-08  49.9577  48.8640  49.2019  0.0000
0202-04-02_13:57:42.570000      101581.69        1.11604900e+00        6.78440000e-08  49.9425  48.8644  49.2460  0.0000
0202-04-02_13:57:42.926000      101582.05        1.14566900e+00        8.81109000e-08  49.9425  48.8644  49.2460  0.0000
0202-04-02_13:57:43.273000      101582.40        1.17559400e+00        1.11042800e-07  49.9425  48.8644  49.2460  0.0000
0202-04-02_13:57:43.620000      101582.75        1.20515000e+00        1.36329900e-07  49.9299  48.8636  49.2558  0.0000
0202-04-02_13:57:43.970000      101583.09        1.23462100e+00        1.72649100e-07  49.9299  48.8636  49.2558  0.0000
0202-04-02_13:57:44.332000      101583.46        1.26460900e+00        2.09959400e-07  49.9299  48.8636  49.2558  0.0000
0202-04-02_13:57:44.730000      101583.86        1.29431000e+00        2.60966900e-07  49.9192  48.8637  49.2761  0.0000
0202-04-02_13:57:45.080000      101584.20        1.32422400e+00        3.36022500e-07  49.9192  48.8637  49.2761  0.0000
0202-04-02_13:57:45.430000      101584.56        1.35425200e+00        4.40207900e-07  49.9192  48.8637  49.2761  0.0000
0202-04-02_13:57:45.785000      101584.91        1.38362000e+00        5.64598100e-07  50.0006  48.8640  49.2040  0.0000
0202-04-02_13:57:46.137000      101585.26        1.41351000e+00        7.12540100e-07  50.0006  48.8640  49.2040  0.0000
0202-04-02_13:57:46.484000      101585.61        1.44301400e+00        9.02565300e-07  49.9186  48.8646  49.2302  0.0000
0202-04-02_13:57:46.832000      101585.96        1.47303600e+00        1.11521250e-06  49.9186  48.8646  49.2302  0.0000
0202-04-02_13:57:47.188000      101586.31        1.50293300e+00        1.42801650e-06  49.9186  48.8646  49.2302  0.0000
0202-04-02_13:57:47.547000      101586.67        1.53296100e+00        1.82765200e-06  49.9565  48.8675  49.1910  0.0000
0202-04-02_13:57:47.906000      101587.03        1.56260300e+00        2.21142110e-06  49.9565  48.8675  49.1910  0.0000
0202-04-02_13:57:48.260000      101587.39        1.59234200e+00        2.81186600e-06  49.9565  48.8675  49.1910  0.0000
0202-04-02_13:57:48.610000      101587.73        1.62198100e+00        3.46257520e-06  49.9179  48.8665  49.1922  0.0000
0202-04-02_13:57:48.957000      101588.08        1.65195100e+00        4.62361290e-06  49.9179  48.8665  49.1922  0.0000
0202-04-02_13:57:49.305000      101588.43        1.68181700e+00        5.17044670e-06  49.9179  48.8665  49.1922  0.0000
0202-04-02_13:57:49.660000      101588.79        1.71159000e+00        6.86040640e-06  49.9913  48.8641  49.1809  0.0000
0202-04-02_13:57:50.008000      101589.13        1.74138500e+00        8.25150830e-06  49.9913  48.8641  49.1809  0.0000
0202-04-02_13:57:50.410000      101589.53        1.77121500e+00        9.84540492e-06  49.9913  48.8641  49.1809  0.0000
0202-04-02_13:57:50.760000      101589.89        1.80093600e+00        1.17445402e-05  49.9959  48.8636  49.1610  0.0000
0202-04-02_13:57:51.110000      101590.23        1.83059900e+00        1.39587106e-05  49.9959  48.8636  49.1610  0.0000
0202-04-02_13:57:51.457000      101590.58        1.86037000e+00        1.64556255e-05  49.9671  48.8636  49.2370  0.0000
0202-04-02_13:57:51.805000      101590.93        1.89014100e+00        1.92303328e-05  49.9671  48.8636  49.2370  0.0000
0202-04-02_13:57:52.152000      101591.28        1.91999700e+00        2.25209599e-05  49.9671  48.8636  49.2370  0.0000
