Repository: shortlab/2025-devitre-PhD

# 2025-devitre-PhD
Data repository for Alexis Devitre's PhD thesis

File: chapter 6/data/ext_ffj51/Ic/anneal/step09/300k/6 min/Ic_2025-04-02_17-30-18539721_ffj51-45e19pm2-anneal300k-6min-0nA-03T-22k.txt
# Ic = 8.10 A, n = 20.67 , Tavg = 22.02 K, ffj51-45e19pm2-anneal300k-6min-0nA-03T-22k
#datetime                        t_s     iHTS_A                vHTS_V                tHTS_K  tTAR_K  tHOL_K  tSPA_K
0202-04-02_17:30:00.234000      114319.36        7.18787800e-03        5.99407857e-09  22.0004  19.1001  19.2591  0.0000
0202-04-02_17:30:00.594000      114319.72        2.09708400e-01        3.80365786e-08  22.0357  19.1054  19.2774  0.0000
0202-04-02_17:30:00.945000      114320.07        4.09245200e-01        5.09898786e-08  22.0357  19.1054  19.2774  0.0000
0202-04-02_17:30:01.293000      114320.42        6.07627600e-01        2.39676786e-08  22.0357  19.1054  19.2774  0.0000
0202-04-02_17:30:01.640000      114320.76        8.05770700e-01        4.59696786e-08  21.9981  19.0939  19.2557  0.0000
0202-04-02_17:30:01.990000      114321.11        1.00480400e+00        6.00385786e-08  21.9981  19.0939  19.2557  0.0000
0202-04-02_17:30:02.367000      114321.49        1.20382000e+00        6.24267857e-09  21.9981  19.0939  19.2557  0.0000
0202-04-02_17:30:02.742000      114321.87        1.40224100e+00        1.66553786e-08  22.0116  19.1070  19.2778  0.0000
0202-04-02_17:30:03.090000      114322.22        1.60076100e+00        1.33085786e-08  22.0116  19.1070  19.2778  0.0000
0202-04-02_17:30:03.445000      114322.57        1.79989900e+00        1.86386786e-08  22.0123  19.0969  19.2778  0.0000
0202-04-02_17:30:03.800000      114322.93        1.99837600e+00        4.00209786e-08  22.0123  19.0969  19.2778  0.0000
0202-04-02_17:30:04.170000      114323.30        2.19742100e+00        4.71483786e-08  22.0123  19.0969  19.2778  0.0000
0202-04-02_17:30:04.530000      114323.66        2.39617600e+00        3.06622786e-08  22.0096  19.1005  19.2590  0.0000
0202-04-02_17:30:04.880000      114324.01        2.59480400e+00        2.26052786e-08  22.0096  19.1005  19.2590  0.0000
0202-04-02_17:30:05.240000      114324.36        2.79368500e+00        1.29986786e-08  22.0096  19.1005  19.2590  0.0000
0202-04-02_17:30:05.598000      114324.72        2.99291700e+00        2.78113786e-08  22.0315  19.1049  19.2786  0.0000
0202-04-02_17:30:05.957000      114325.08        3.19140500e+00        3.72319786e-08  22.0315  19.1049  19.2786  0.0000
0202-04-02_17:30:06.312000      114325.44        3.39018000e+00        4.06406786e-08  22.0315  19.1049  19.2786  0.0000
0202-04-02_17:30:06.703000      114325.83        3.58895400e+00        5.13628786e-08  22.0170  19.0940  19.2502  0.0000
0202-04-02_17:30:07.062000      114326.19        3.78818900e+00        2.94847786e-08  22.0170  19.0940  19.2502  0.0000
0202-04-02_17:30:07.420000      114326.55        3.98604700e+00        2.34728786e-08  22.0170  19.0940  19.2502  0.0000
0202-04-02_17:30:07.785000      114326.91        4.18540300e+00        2.77493786e-08  22.0125  19.1067  19.2842  0.0000
0202-04-02_17:30:08.140000      114327.26        4.38403200e+00        7.67867857e-09  22.0125  19.1067  19.2842  0.0000
0202-04-02_17:30:08.496000      114327.62        4.58280300e+00        5.39547857e-09  22.0215  19.0964  19.2658  0.0000
0202-04-02_17:30:08.855000      114327.98        4.78211900e+00        1.98981786e-08  22.0215  19.0964  19.2658  0.0000
0202-04-02_17:30:09.207000      114328.33        4.98019400e+00        1.43202786e-08  22.0215  19.0964  19.2658  0.0000
0202-04-02_17:30:09.570000      114328.70        5.17851000e+00        1.30186786e-08  22.0019  19.0990  19.2619  0.0000
0202-04-02_17:30:09.918000      114329.04        5.37769200e+00        1.79768786e-08  22.0019  19.0990  19.2619  0.0000
0202-04-02_17:30:10.266000      114329.39        5.57480000e+00        9.73387857e-09  22.0019  19.0990  19.2619  0.0000
0202-04-02_17:30:10.633000      114329.76        5.77513300e+00        1.46300786e-08  22.0241  19.1040  19.2924  0.0000
0202-04-02_17:30:10.984000      114330.11        5.97424600e+00        1.54358786e-08  22.0241  19.1040  19.2924  0.0000
0202-04-02_17:30:11.340000      114330.46        6.17198700e+00        6.13917857e-09  22.0241  19.1040  19.2924  0.0000
0202-04-02_17:30:11.720000      114330.84        6.37092100e+00        1.31426786e-08  22.0074  19.0922  19.2485  0.0000
0202-04-02_17:30:12.080000      114331.21        6.57007100e+00        2.34309786e-08  22.0074  19.0922  19.2485  0.0000
0202-04-02_17:30:12.440000      114331.57        6.76784000e+00        1.63654786e-08  22.0064  19.1055  19.2728  0.0000
0202-04-02_17:30:12.793000      114331.92        6.96730600e+00        9.23807857e-09  22.0064  19.1055  19.2728  0.0000
0202-04-02_17:30:13.152000      114332.28        7.16571300e+00        1.67373786e-08  22.0064  19.1055  19.2728  0.0000
0202-04-02_17:30:13.504000      114332.63        7.36501100e+00        3.29754786e-08  21.9845  19.0959  19.3006  0.0000
0202-04-02_17:30:13.863000      114332.99        7.56259700e+00        4.33244786e-08  21.9845  19.0959  19.3006  0.0000
0202-04-02_17:30:14.223000      114333.35        7.76102000e+00        8.70160786e-08  21.9845  19.0959  19.3006  0.0000
0202-04-02_17:30:14.570000      114333.69        7.96006400e+00        1.42113779e-07  21.9982  19.0982  19.2626  0.0000
0202-04-02_17:30:14.938000      114334.06        8.15917300e+00        2.47103679e-07  21.9982  19.0982  19.2626  0.0000
0202-04-02_17:30:15.285000      114334.41        8.35821700e+00        4.02233579e-07  21.9982  19.0982  19.2626  0.0000
0202-04-02_17:30:15.633000      114334.76        8.55698200e+00        6.33099879e-07  22.0361  19.1047  19.2721  0.0000
0202-04-02_17:30:15.980000      114335.11        8.75515200e+00        9.72860879e-07  22.0361  19.1047  19.2721  0.0000
0202-04-02_17:30:16.340000      114335.47        8.95326800e+00        1.44953028e-06  22.0361  19.1047  19.2721  0.0000
0202-04-02_17:30:16.734000      114335.86        9.15218600e+00        2.87352658e-06  21.9920  19.0923  19.2517  0.0000
0202-04-02_17:30:17.080000      114336.21        9.35107700e+00        4.22885178e-06  21.9920  19.0923  19.2517  0.0000
0202-04-02_17:30:17.440000      114336.57        9.54860300e+00        6.06140408e-06  21.9920  19.0923  19.2517  0.0000
0202-04-02_17:30:17.816000      114336.94        9.74797300e+00        9.35458151e-06  22.0140  19.1066  19.2875  0.0000
0202-04-02_17:30:18.168000      114337.29        9.94684000e+00        1.36462173e-05  22.0140  19.1066  19.2875  0.0000
0202-04-02_17:30:18.516000      114337.64        1.01459800e+01        2.01257377e-05  22.0185  19.0974  19.2643  0.0000

File: chapter 6/data/ext_ffj51/Ic/anneal/step09/300k/6 min/Ic_2025-04-02_17-31-39185321_ffj51-45e19pm2-anneal300k-6min-0nA-03T-22k.txt
# Ic = 8.11 A, n = 20.83 , Tavg = 22.02 K, ffj51-45e19pm2-anneal300k-6min-0nA-03T-22k
#datetime                        t_s     iHTS_A                vHTS_V                tHTS_K  tTAR_K  tHOL_K  tSPA_K
0202-04-02_17:31:20.926000      114400.05        7.30801600e-03       -3.62024118e-09  22.0156  19.1046  19.3120  0.0000
0202-04-02_17:31:21.285000      114400.41        2.10158700e-01       -4.61184118e-09  22.0156  19.1046  19.3120  0.0000
0202-04-02_17:31:21.645000      114400.77        4.08824000e-01       -2.22754412e-08  21.9981  19.0924  19.2548  0.0000
0202-04-02_17:31:21.990000      114401.12        6.07028900e-01        4.60238588e-08  21.9981  19.0924  19.2548  0.0000
0202-04-02_17:31:22.350000      114401.48        8.06336900e-01        1.83818588e-08  21.9981  19.0924  19.2548  0.0000
0202-04-02_17:31:22.760000      114401.89        1.00468200e+00       -2.19655412e-08  22.0204  19.1063  19.2910  0.0000
0202-04-02_17:31:23.117000      114402.24        1.20347900e+00       -7.95864118e-09  22.0204  19.1063  19.2910  0.0000
0202-04-02_17:31:23.473000      114402.60        1.40211200e+00       -1.42201412e-08  22.0119  19.0976  19.2877  0.0000
0202-04-02_17:31:23.820000      114402.95        1.60103800e+00       -1.86231412e-08  22.0119  19.0976  19.2877  0.0000
0202-04-02_17:31:24.168000      114403.29        1.80001200e+00       -7.34324118e-09  22.0119  19.0976  19.2877  0.0000
0202-04-02_17:31:24.516000      114403.64        1.99850100e+00       -7.52914118e-09  22.0054  19.0996  19.2793  0.0000
0202-04-02_17:31:24.863000      114403.99        2.19748000e+00       -1.19295412e-08  22.0054  19.0996  19.2793  0.0000
0202-04-02_17:31:25.220000      114404.34        2.39612300e+00        2.07735882e-09  22.0054  19.0996  19.2793  0.0000
0202-04-02_17:31:25.570000      114404.70        2.59459600e+00       -9.20254118e-09  22.0263  19.1075  19.3086  0.0000
0202-04-02_17:31:25.920000      114405.05        2.79389900e+00       -8.45884118e-09  22.0263  19.1075  19.3086  0.0000
0202-04-02_17:31:26.277000      114405.40        2.99248700e+00       -3.19074118e-09  22.0263  19.1075  19.3086  0.0000
0202-04-02_17:31:26.637000      114405.76        3.19119700e+00       -5.91774118e-09  22.0099  19.0942  19.2518  0.0000
0202-04-02_17:31:26.984000      114406.11        3.39027500e+00        3.31695882e-09  22.0099  19.0942  19.2518  0.0000
0202-04-02_17:31:27.348000      114406.47        3.58939200e+00        1.50306588e-08  22.0099  19.0942  19.2518  0.0000
0202-04-02_17:31:27.750000      114406.87        3.78760300e+00        2.44512588e-08  22.0190  19.1074  19.2814  0.0000
0202-04-02_17:31:28.098000      114407.22        3.98651700e+00        2.51330588e-08  22.0190  19.1074  19.2814  0.0000
0202-04-02_17:31:28.457000      114407.58        4.18505500e+00        3.61030588e-08  22.0241  19.0979  19.2726  0.0000
0202-04-02_17:31:28.816000      114407.94        4.38342100e+00        3.51114588e-08  22.0241  19.0979  19.2726  0.0000
0202-04-02_17:31:29.168000      114408.29        4.58265500e+00        1.75728588e-08  22.0241  19.0979  19.2726  0.0000
0202-04-02_17:31:29.540000      114408.66        4.78130400e+00        3.54904588e-08  22.0041  19.0993  19.2467  0.0000
0202-04-02_17:31:29.890000      114409.02        4.97955700e+00        3.23946588e-08  22.0041  19.0993  19.2467  0.0000
0202-04-02_17:31:30.240000      114409.37        5.17858500e+00        1.03306588e-08  22.0041  19.0993  19.2467  0.0000
0202-04-02_17:31:30.598000      114409.72        5.37713200e+00       -7.58084118e-09  22.0401  19.1055  19.2660  0.0000
0202-04-02_17:31:30.950000      114410.07        5.57586300e+00       -1.03698412e-08  22.0401  19.1055  19.2660  0.0000
0202-04-02_17:31:31.297000      114410.42        5.77469700e+00        1.15082588e-08  22.0401  19.1055  19.2660  0.0000
0202-04-02_17:31:31.645000      114410.77        5.97358800e+00        1.47310588e-08  22.0204  19.0917  19.2422  0.0000
0202-04-02_17:31:31.992000      114411.12        6.17200200e+00        1.82637588e-08  22.0204  19.0917  19.2422  0.0000
0202-04-02_17:31:32.375000      114411.50        6.37023100e+00        1.55987588e-08  22.0204  19.0917  19.2422  0.0000
0202-04-02_17:31:32.770000      114411.90        6.56929500e+00        2.52145882e-09  22.0012  19.1056  19.2784  0.0000
0202-04-02_17:31:33.145000      114412.27        6.76843800e+00        2.35318588e-08  22.0012  19.1056  19.2784  0.0000
0202-04-02_17:31:33.496000      114412.62        6.96700200e+00        1.72721588e-08  22.0114  19.0965  19.3059  0.0000
0202-04-02_17:31:33.844000      114412.97        7.16666500e+00       -1.29729412e-08  22.0114  19.0965  19.3059  0.0000
0202-04-02_17:31:34.190000      114413.32        7.36339300e+00        1.13842588e-08  22.0114  19.0965  19.3059  0.0000
0202-04-02_17:31:34.540000      114413.66        7.56371100e+00        3.25186588e-08  22.0089  19.0993  19.2573  0.0000
0202-04-02_17:31:34.887000      114414.01        7.76184000e+00        8.73688588e-08  22.0089  19.0993  19.2573  0.0000
0202-04-02_17:31:35.240000      114414.36        7.96106600e+00        1.59825059e-07  22.0089  19.0993  19.2573  0.0000
0202-04-02_17:31:35.594000      114414.72        8.15928000e+00        2.56142659e-07  22.0219  19.1053  19.2901  0.0000
0202-04-02_17:31:35.940000      114415.07        8.35703700e+00        3.94972459e-07  22.0219  19.1053  19.2901  0.0000
0202-04-02_17:31:36.290000      114415.41        8.55621700e+00        6.09104859e-07  22.0219  19.1053  19.2901  0.0000
0202-04-02_17:31:36.637000      114415.76        8.75517200e+00        9.61571259e-07  22.0062  19.0928  19.2448  0.0000
0202-04-02_17:31:36.984000      114416.11        8.95493200e+00        1.50028026e-06  22.0062  19.0928  19.2448  0.0000
0202-04-02_17:31:37.348000      114416.47        9.15178200e+00        2.77646026e-06  22.0062  19.0928  19.2448  0.0000
0202-04-02_17:31:37.742000      114416.87        9.35109500e+00        4.17008766e-06  22.0135  19.1061  19.2850  0.0000
0202-04-02_17:31:38.090000      114417.21        9.55006900e+00        6.16341006e-06  22.0135  19.1061  19.2850  0.0000
0202-04-02_17:31:38.460000      114417.59        9.74834200e+00        9.41221184e-06  22.0188  19.0971  19.2569  0.0000
0202-04-02_17:31:38.824000      114417.95        9.94713700e+00        1.39611789e-05  22.0188  19.0971  19.2569  0.0000
0202-04-02_17:31:39.170000      114418.30        1.01459000e+01        2.03548004e-05  22.0188  19.0971  19.2569  0.0000
