Repository: shortlab/2025-devitre-PhD

# 2025-devitre-PhD
Data repository for Alexis Devitre's PhD thesis

File: chapter 6/data/ext_ffj51/Ic/anneal/step09/300k/720 min/Ic_2025-04-03_13-47-12870759_45e19pm2-anneal300-720min-0nA-03T-22k-.txt
# Ic = 8.97 A, n = 21.05 , Tavg = 22.16 K, 45e19pm2-anneal300-720min-0nA-03T-22k-
#datetime                        t_s     iHTS_A                vHTS_V                tHTS_K  tTAR_K  tHOL_K  tSPA_K
0202-04-03_13:46:52.580000      187331.70        6.57639000e-03       -5.08488824e-09  22.1623  18.4915  18.6721  0.0000
0202-04-03_13:46:52.926000      187332.05        2.09387500e-01       -8.86548824e-09  22.1623  18.4915  18.6721  0.0000
0202-04-03_13:46:53.285000      187332.41        4.07557200e-01        1.02238118e-08  22.1623  18.4915  18.6721  0.0000
0202-04-03_13:46:53.633000      187332.76        6.06518000e-01        2.80736118e-08  22.1443  18.4811  18.6103  0.0000
0202-04-03_13:46:53.980000      187333.11        8.05178900e-01       -7.19208824e-09  22.1443  18.4811  18.6103  0.0000
0202-04-03_13:46:54.344000      187333.47        1.00418300e+00       -1.90299882e-08  22.1443  18.4811  18.6103  0.0000
0202-04-03_13:46:54.780000      187333.91        1.20298400e+00       -8.49368824e-09  22.1230  18.4878  18.6136  0.0000
0202-04-03_13:46:55.130000      187334.26        1.40127900e+00       -7.81188824e-09  22.1230  18.4878  18.6136  0.0000
0202-04-03_13:46:55.477000      187334.60        1.60014300e+00       -6.44838824e-09  22.1490  18.4858  18.6649  0.0000
0202-04-03_13:46:55.824000      187334.95        1.79911600e+00       -1.06008882e-08  22.1490  18.4858  18.6649  0.0000
0202-04-03_13:46:56.170000      187335.30        1.99785200e+00       -1.56831882e-08  22.1490  18.4858  18.6649  0.0000
0202-04-03_13:46:56.530000      187335.66        2.19643200e+00       -7.37798824e-09  22.1317  18.4784  18.6158  0.0000
0202-04-03_13:46:56.880000      187336.01        2.39576800e+00       -1.73798824e-09  22.1317  18.4784  18.6158  0.0000
0202-04-03_13:46:57.227000      187336.35        2.59415000e+00       -8.92748824e-09  22.1317  18.4784  18.6158  0.0000
0202-04-03_13:46:57.574000      187336.70        2.79282200e+00       -9.42328824e-09  22.1366  18.4905  18.6507  0.0000
0202-04-03_13:46:57.920000      187337.05        2.99199900e+00       -1.41336882e-08  22.1366  18.4905  18.6507  0.0000
0202-04-03_13:46:58.280000      187337.41        3.19042400e+00       -2.24378882e-08  22.1366  18.4905  18.6507  0.0000
0202-04-03_13:46:58.630000      187337.76        3.38907300e+00       -1.47518882e-08  22.1472  18.4788  18.6228  0.0000
0202-04-03_13:46:58.977000      187338.10        3.58808800e+00       -1.48758882e-08  22.1472  18.4788  18.6228  0.0000
0202-04-03_13:46:59.340000      187338.46        3.78680300e+00       -1.51857882e-08  22.1472  18.4788  18.6228  0.0000
0202-04-03_13:46:59.740000      187338.86        3.98522300e+00       -1.42560882e-08  22.1455  18.4862  18.6311  0.0000
0202-04-03_13:47:00.086000      187339.21        4.18426900e+00       -3.47178824e-09  22.1455  18.4862  18.6311  0.0000
0202-04-03_13:47:00.445000      187339.57        4.38294000e+00       -4.89728824e-09  22.1569  18.4840  18.6698  0.0000
0202-04-03_13:47:00.812000      187339.94        4.58153100e+00        1.67241176e-09  22.1569  18.4840  18.6698  0.0000
0202-04-03_13:47:01.160000      187340.28        4.78051000e+00       -2.04628824e-09  22.1569  18.4840  18.6698  0.0000
0202-04-03_13:47:01.520000      187340.64        4.97847000e+00       -1.77888882e-08  22.1325  18.4777  18.6049  0.0000
0202-04-03_13:47:01.867000      187340.99        5.17750500e+00       -1.12190882e-08  22.1325  18.4777  18.6049  0.0000
0202-04-03_13:47:02.215000      187341.34        5.37640200e+00       -7.43848824e-09  22.1325  18.4777  18.6049  0.0000
0202-04-03_13:47:02.562000      187341.69        5.57498600e+00       -4.58738824e-09  22.1504  18.4906  18.6610  0.0000
0202-04-03_13:47:02.910000      187342.04        5.77339100e+00       -9.17388824e-09  22.1504  18.4906  18.6610  0.0000
0202-04-03_13:47:03.270000      187342.39        5.97212000e+00       -1.32643882e-08  22.1504  18.4906  18.6610  0.0000
0202-04-03_13:47:03.617000      187342.74        6.17142000e+00       -1.18388882e-08  22.1473  18.4765  18.6289  0.0000
0202-04-03_13:47:03.965000      187343.09        6.36940600e+00       -8.55688824e-09  22.1473  18.4765  18.6289  0.0000
0202-04-03_13:47:04.312000      187343.44        6.56817600e+00       -1.30869882e-08  22.1473  18.4765  18.6289  0.0000
0202-04-03_13:47:04.664000      187343.79        6.76720300e+00       -1.19103882e-08  22.1192  18.4852  18.6176  0.0000
0202-04-03_13:47:05.020000      187344.14        6.96583900e+00       -1.65586882e-08  22.1192  18.4852  18.6176  0.0000
0202-04-03_13:47:05.410000      187344.54        7.16423400e+00       -1.22202882e-08  22.1192  18.4852  18.6176  0.0000
0202-04-03_13:47:05.777000      187344.90        7.36295600e+00       -1.43598824e-09  22.1535  18.4836  18.6630  0.0000
0202-04-03_13:47:06.125000      187345.25        7.56180900e+00        1.47701176e-09  22.1535  18.4836  18.6630  0.0000
0202-04-03_13:47:06.480000      187345.61        7.76034800e+00        6.12541176e-09  22.1507  18.4768  18.6209  0.0000
0202-04-03_13:47:06.830000      187345.95        7.95846300e+00        1.30050118e-08  22.1507  18.4768  18.6209  0.0000
0202-04-03_13:47:07.176000      187346.30        8.15762100e+00        2.31075118e-08  22.1507  18.4768  18.6209  0.0000
0202-04-03_13:47:07.523000      187346.65        8.35589000e+00        4.68452118e-08  22.1403  18.4890  18.6637  0.0000
0202-04-03_13:47:07.870000      187347.00        8.55441300e+00        7.36200118e-08  22.1403  18.4890  18.6637  0.0000
0202-04-03_13:47:08.220000      187347.34        8.75356400e+00        1.24504312e-07  22.1403  18.4890  18.6637  0.0000
0202-04-03_13:47:08.574000      187347.70        8.95220100e+00        2.05262312e-07  22.1273  18.4764  18.6231  0.0000
0202-04-03_13:47:08.920000      187348.05        9.15113800e+00        3.20418312e-07  22.1273  18.4764  18.6231  0.0000
0202-04-03_13:47:09.270000      187348.40        9.34935100e+00        4.82306112e-07  22.1273  18.4764  18.6231  0.0000
0202-04-03_13:47:09.617000      187348.74        9.54769800e+00        7.35612212e-07  22.1246  18.4859  18.6263  0.0000
0202-04-03_13:47:09.965000      187349.09        9.74747400e+00        1.12756851e-06  22.1246  18.4859  18.6263  0.0000
0202-04-03_13:47:10.330000      187349.45        9.94526400e+00        1.68544101e-06  22.1246  18.4859  18.6263  0.0000
0202-04-03_13:47:10.740000      187349.86        1.01439300e+01        2.95699071e-06  22.1655  18.4852  18.6637  0.0000
0202-04-03_13:47:11.086000      187350.21        1.03422400e+01        4.25450948e-06  22.1655  18.4852  18.6637  0.0000
0202-04-03_13:47:11.453000      187350.58        1.05416500e+01        5.88652587e-06  22.1248  18.4775  18.5994  0.0000
0202-04-03_13:47:11.812000      187350.94        1.07397900e+01        8.61413520e-06  22.1248  18.4775  18.5994  0.0000
0202-04-03_13:47:12.164000      187351.29        1.09385900e+01        1.30542709e-05  22.1248  18.4775  18.5994  0.0000
0202-04-03_13:47:12.510000      187351.64        1.11372800e+01        1.90217755e-05  22.1612  18.4900  18.6635  0.0000
0202-04-03_13:47:12.860000      187351.98        1.13360300e+01        2.75318386e-05  22.1612  18.4900  18.6635  0.0000

File: chapter 6/data/ext_ffj51/Ic/anneal/step09/300k/720 min/Ic_2025-04-03_13-48-37573509_45e19pm2-anneal300-720min-0nA-03T-22k-.txt
# Ic = 9.01 A, n = 21.65 , Tavg = 22.17 K, 45e19pm2-anneal300-720min-0nA-03T-22k-
#datetime                        t_s     iHTS_A                vHTS_V                tHTS_K  tTAR_K  tHOL_K  tSPA_K
0202-04-03_13:48:17.246000      187416.37        6.25736000e-03        5.27505556e-09  22.1510  18.4777  18.6186  0.0000
0202-04-03_13:48:17.605000      187416.73        2.09262300e-01        1.94061556e-08  22.1559  18.4924  18.6568  0.0000
0202-04-03_13:48:17.960000      187417.09        4.08147100e-01        7.38235556e-09  22.1559  18.4924  18.6568  0.0000
0202-04-03_13:48:18.312000      187417.44        6.06497700e-01       -6.68674444e-09  22.1559  18.4924  18.6568  0.0000
0202-04-03_13:48:18.664000      187417.79        8.05375200e-01       -5.50444444e-11  22.1537  18.4791  18.6294  0.0000
0202-04-03_13:48:19.016000      187418.14        1.00402200e+00        1.50056556e-08  22.1537  18.4791  18.6294  0.0000
0202-04-03_13:48:19.406000      187418.53        1.20281000e+00        1.14736556e-08  22.1537  18.4791  18.6294  0.0000
0202-04-03_13:48:19.773000      187418.90        1.40148500e+00        9.80295556e-09  22.1331  18.4877  18.6265  0.0000
0202-04-03_13:48:20.120000      187419.24        1.60086600e+00        1.94719556e-08  22.1331  18.4877  18.6265  0.0000
0202-04-03_13:48:20.477000      187419.60        1.79929500e+00        1.21584556e-08  22.1677  18.4865  18.6647  0.0000
0202-04-03_13:48:20.824000      187419.95        1.99783700e+00        1.51954556e-08  22.1677  18.4865  18.6647  0.0000
0202-04-03_13:48:21.170000      187420.30        2.19688100e+00        1.65589556e-08  22.1677  18.4865  18.6647  0.0000
0202-04-03_13:48:21.523000      187420.65        2.39540200e+00        1.91000556e-08  22.1378  18.4783  18.5995  0.0000
0202-04-03_13:48:21.870000      187421.00        2.59438400e+00        2.59796556e-08  22.1378  18.4783  18.5995  0.0000
0202-04-03_13:48:22.215000      187421.34        2.79331900e+00        1.91000556e-08  22.1378  18.4783  18.5995  0.0000
0202-04-03_13:48:22.566000      187421.69        2.99146600e+00        1.56292556e-08  22.1727  18.4909  18.6728  0.0000
0202-04-03_13:48:22.914000      187422.04        3.19008500e+00        1.75506556e-08  22.1727  18.4909  18.6728  0.0000
0202-04-03_13:48:23.260000      187422.39        3.39025000e+00        1.48855556e-08  22.1727  18.4909  18.6728  0.0000
0202-04-03_13:48:23.610000      187422.73        3.58768400e+00        9.86525556e-09  22.1576  18.4783  18.6366  0.0000
0202-04-03_13:48:23.957000      187423.08        3.78626400e+00        6.20855556e-09  22.1576  18.4783  18.6366  0.0000
0202-04-03_13:48:24.316000      187423.44        3.98626400e+00        1.30261556e-08  22.1576  18.4783  18.6366  0.0000
0202-04-03_13:48:24.710000      187423.83        4.18524600e+00        1.77985556e-08  22.1623  18.4856  18.6395  0.0000
0202-04-03_13:48:25.062000      187424.19        4.38283600e+00        2.67234556e-08  22.1623  18.4856  18.6395  0.0000
0202-04-03_13:48:25.430000      187424.55        4.58225700e+00        2.13282556e-08  22.1623  18.4856  18.6395  0.0000
0202-04-03_13:48:25.785000      187424.91        4.78050000e+00        1.33920556e-08  22.1740  18.4861  18.6613  0.0000
0202-04-03_13:48:26.133000      187425.26        4.97939500e+00        2.10154556e-08  22.1740  18.4861  18.6613  0.0000
0202-04-03_13:48:26.484000      187425.61        5.17798000e+00        2.60356556e-08  22.1504  18.4778  18.6071  0.0000
0202-04-03_13:48:26.832000      187425.96        5.37620700e+00        2.10154556e-08  22.1504  18.4778  18.6071  0.0000
0202-04-03_13:48:27.180000      187426.30        5.57618300e+00        1.92800556e-08  22.1504  18.4778  18.6071  0.0000
0202-04-03_13:48:27.540000      187426.66        5.77431000e+00        2.33706556e-08  22.1575  18.4917  18.6499  0.0000
0202-04-03_13:48:27.883000      187427.01        5.97287500e+00        3.39689556e-08  22.1575  18.4917  18.6499  0.0000
0202-04-03_13:48:28.230000      187427.36        6.17129600e+00        3.51465556e-08  22.1575  18.4917  18.6499  0.0000
0202-04-03_13:48:28.580000      187427.70        6.37042300e+00        3.99808556e-08  22.1509  18.4791  18.6435  0.0000
0202-04-03_13:48:28.926000      187428.05        6.56841600e+00        4.72942556e-08  22.1509  18.4791  18.6435  0.0000
0202-04-03_13:48:29.273000      187428.40        6.76744200e+00        5.07030556e-08  22.1509  18.4791  18.6435  0.0000
0202-04-03_13:48:29.630000      187428.75        6.96622700e+00        5.07030556e-08  22.1379  18.4870  18.6273  0.0000
0202-04-03_13:48:29.973000      187429.10        7.16487300e+00        4.76041556e-08  22.1379  18.4870  18.6273  0.0000
0202-04-03_13:48:30.332000      187429.46        7.36345700e+00        5.13228556e-08  22.1379  18.4870  18.6273  0.0000
0202-04-03_13:48:30.740000      187429.86        7.56180000e+00        6.01238556e-08  22.1707  18.4867  18.6707  0.0000
0202-04-03_13:48:31.086000      187430.21        7.76049700e+00        5.88829556e-08  22.1707  18.4867  18.6707  0.0000
0202-04-03_13:48:31.445000      187430.57        7.95935900e+00        6.11063556e-08  22.1707  18.4867  18.6707  0.0000
0202-04-03_13:48:31.805000      187430.93        8.15811200e+00        8.03777556e-08  22.1502  18.4788  18.6102  0.0000
0202-04-03_13:48:32.164000      187431.29        8.35690400e+00        8.62037556e-08  22.1502  18.4788  18.6102  0.0000
0202-04-03_13:48:32.527000      187431.65        8.55505000e+00        1.18494556e-07  22.1781  18.4925  18.6688  0.0000
0202-04-03_13:48:32.875000      187432.00        8.75374800e+00        1.65288256e-07  22.1781  18.4925  18.6688  0.0000
0202-04-03_13:48:33.223000      187432.35        8.95255700e+00        2.27762556e-07  22.1781  18.4925  18.6688  0.0000
0202-04-03_13:48:33.570000      187432.70        9.15095600e+00        3.43724356e-07  22.1896  18.4804  18.6423  0.0000
0202-04-03_13:48:33.930000      187433.05        9.34910600e+00        4.96997156e-07  22.1896  18.4804  18.6423  0.0000
0202-04-03_13:48:34.277000      187433.40        9.54784100e+00        7.57430756e-07  22.1896  18.4804  18.6423  0.0000
0202-04-03_13:48:34.633000      187433.76        9.74726600e+00        1.13692496e-06  22.1429  18.4872  18.6306  0.0000
0202-04-03_13:48:34.992000      187434.12        9.94551800e+00        1.73167056e-06  22.1429  18.4872  18.6306  0.0000
0202-04-03_13:48:35.438000      187434.56        1.01436300e+01        2.96547626e-06  22.1429  18.4872  18.6306  0.0000
0202-04-03_13:48:35.805000      187434.93        1.03426000e+01        4.37375141e-06  22.1709  18.4890  18.6574  0.0000
0202-04-03_13:48:36.152000      187435.28        1.05420500e+01        6.25541823e-06  22.1709  18.4890  18.6574  0.0000
0202-04-03_13:48:36.500000      187435.63        1.07397600e+01        8.97230713e-06  22.1348  18.4800  18.6058  0.0000
0202-04-03_13:48:36.848000      187435.97        1.09383800e+01        1.29156883e-05  22.1348  18.4800  18.6058  0.0000
0202-04-03_13:48:37.203000      187436.33        1.11372100e+01        1.89129473e-05  22.1348  18.4800  18.6058  0.0000
0202-04-03_13:48:37.550000      187436.68        1.13364000e+01        2.79645285e-05  22.1699  18.4937  18.6614  0.0000

File: chapter 6/data/ext_ffj51/Ic/anneal/step09/300k/720 min/Ic_2025-04-03_13-50-44603625_45e19pm2-anneal300-720min-0nA-03T-22k-.txt
# Ic = 9.02 A, n = 21.78 , Tavg = 22.17 K, 45e19pm2-anneal300-720min-0nA-03T-22k-
#datetime                        t_s     iHTS_A                vHTS_V                tHTS_K  tTAR_K  tHOL_K  tSPA_K
0202-04-03_13:50:24.336000      187543.46        6.53490900e-03        2.47438462e-09  22.1705  18.4851  18.6556  0.0000
0202-04-03_13:50:24.723000      187543.85        2.09934900e-01        1.38164846e-08  22.1508  18.4866  18.6156  0.0000
0202-04-03_13:50:25.082000      187544.21        4.08337100e-01       -1.49221538e-09  22.1508  18.4866  18.6156  0.0000
0202-04-03_13:50:25.445000      187544.57        6.06820100e-01        1.64194846e-08  22.1725  18.4941  18.6654  0.0000
0202-04-03_13:50:25.810000      187544.93        8.05879000e-01        1.12752846e-08  22.1725  18.4941  18.6654  0.0000
0202-04-03_13:50:26.164000      187545.29        1.00404600e+00        1.33825846e-08  22.1725  18.4941  18.6654  0.0000
0202-04-03_13:50:26.527000      187545.65        1.20298600e+00        1.26388846e-08  22.1750  18.4807  18.6292  0.0000
0202-04-03_13:50:26.875000      187546.00        1.40163200e+00        2.10059846e-08  22.1750  18.4807  18.6292  0.0000
0202-04-03_13:50:27.223000      187546.35        1.60050200e+00        1.53033846e-08  22.1750  18.4807  18.6292  0.0000
0202-04-03_13:50:27.570000      187546.70        1.79935500e+00        1.71615846e-08  22.1686  18.4960  18.6527  0.0000
0202-04-03_13:50:27.918000      187547.04        1.99766100e+00        2.70778846e-08  22.1686  18.4960  18.6527  0.0000
0202-04-03_13:50:28.273000      187547.40        2.19632800e+00        2.83174846e-08  22.1686  18.4960  18.6527  0.0000
0202-04-03_13:50:28.620000      187547.75        2.39570300e+00        2.64580846e-08  22.1860  18.4868  18.6606  0.0000
0202-04-03_13:50:28.970000      187548.10        2.59441800e+00        2.08800846e-08  22.1860  18.4868  18.6606  0.0000
0202-04-03_13:50:29.320000      187548.44        2.79310700e+00        2.06940846e-08  22.1860  18.4868  18.6606  0.0000
0202-04-03_13:50:29.720000      187548.84        2.99198400e+00        2.77596846e-08  22.1496  18.4881  18.6226  0.0000
0202-04-03_13:50:30.066000      187549.19        3.19075600e+00        2.72638846e-08  22.1496  18.4881  18.6226  0.0000
0202-04-03_13:50:30.430000      187549.55        3.38760400e+00        3.09825846e-08  22.1496  18.4881  18.6226  0.0000
0202-04-03_13:50:30.800000      187549.93        3.58818800e+00        3.37715846e-08  22.1773  18.4944  18.6673  0.0000
0202-04-03_13:50:31.150000      187550.28        3.78697700e+00        3.55069846e-08  22.1773  18.4944  18.6673  0.0000
0202-04-03_13:50:31.508000      187550.64        3.98503600e+00        2.95570846e-08  22.1609  18.4806  18.6188  0.0000
0202-04-03_13:50:31.860000      187550.98        4.18575900e+00        2.46607846e-08  22.1609  18.4806  18.6188  0.0000
0202-04-03_13:50:32.207000      187551.33        4.38279700e+00        3.11684846e-08  22.1609  18.4806  18.6188  0.0000
0202-04-03_13:50:32.555000      187551.68        4.58257000e+00        3.42673846e-08  22.1533  18.4943  18.6527  0.0000
0202-04-03_13:50:32.902000      187552.03        4.78118100e+00        2.98669846e-08  22.1533  18.4943  18.6527  0.0000
0202-04-03_13:50:33.260000      187552.39        4.97958200e+00        3.68766846e-08  22.1533  18.4943  18.6527  0.0000
0202-04-03_13:50:33.610000      187552.74        5.17837900e+00        4.36364846e-08  22.1695  18.4851  18.6513  0.0000
0202-04-03_13:50:33.957000      187553.08        5.37677800e+00        4.30166846e-08  22.1695  18.4851  18.6513  0.0000
0202-04-03_13:50:34.310000      187553.43        5.57500200e+00        3.92359846e-08  22.1695  18.4851  18.6513  0.0000
0202-04-03_13:50:34.656000      187553.78        5.77488200e+00        4.21489846e-08  22.1662  18.4855  18.6373  0.0000
0202-04-03_13:50:35.016000      187554.14        5.97369800e+00        4.27067846e-08  22.1662  18.4855  18.6373  0.0000
0202-04-03_13:50:35.400000      187554.52        6.17099300e+00        4.82848846e-08  22.1662  18.4855  18.6373  0.0000
0202-04-03_13:50:35.754000      187554.88        6.37048100e+00        4.32026846e-08  22.1810  18.4925  18.6659  0.0000
0202-04-03_13:50:36.100000      187555.23        6.56917100e+00        4.02896846e-08  22.1810  18.4925  18.6659  0.0000
0202-04-03_13:50:36.457000      187555.58        6.76857500e+00        3.94839846e-08  22.1637  18.4795  18.6152  0.0000
0202-04-03_13:50:36.805000      187555.93        6.96669300e+00        3.68808846e-08  22.1637  18.4795  18.6152  0.0000
0202-04-03_13:50:37.152000      187556.28        7.16519300e+00        3.14886846e-08  22.1637  18.4795  18.6152  0.0000
0202-04-03_13:50:37.504000      187556.63        7.36438900e+00        3.98557846e-08  22.1588  18.4941  18.6453  0.0000
0202-04-03_13:50:37.850000      187556.98        7.56316400e+00        3.84302846e-08  22.1588  18.4941  18.6453  0.0000
0202-04-03_13:50:38.200000      187557.32        7.76060300e+00        3.75625846e-08  22.1588  18.4941  18.6453  0.0000
0202-04-03_13:50:38.560000      187557.68        7.95932200e+00        4.98962846e-08  22.1645  18.4853  18.6509  0.0000
0202-04-03_13:50:38.906000      187558.03        8.15830700e+00        5.80783846e-08  22.1645  18.4853  18.6509  0.0000
0202-04-03_13:50:39.254000      187558.38        8.35669700e+00        7.59929846e-08  22.1645  18.4853  18.6509  0.0000
0202-04-03_13:50:39.600000      187558.73        8.55579800e+00        9.99795846e-08  22.1560  18.4857  18.6233  0.0000
0202-04-03_13:50:39.950000      187559.07        8.75385500e+00        1.39459785e-07  22.1560  18.4857  18.6233  0.0000
0202-04-03_13:50:40.305000      187559.43        8.95317000e+00        2.13276085e-07  22.1560  18.4857  18.6233  0.0000
0202-04-03_13:50:40.656000      187559.78        9.15128200e+00        3.29237685e-07  22.1690  18.4937  18.6675  0.0000
0202-04-03_13:50:41.004000      187560.13        9.34964300e+00        4.95215885e-07  22.1690  18.4937  18.6675  0.0000
0202-04-03_13:50:41.410000      187560.54        9.54870800e+00        7.51062785e-07  22.1690  18.4937  18.6675  0.0000
0202-04-03_13:50:41.785000      187560.91        9.74728400e+00        1.08537438e-06  22.1807  18.4792  18.6254  0.0000
0202-04-03_13:50:42.145000      187561.27        9.94598100e+00        1.71222398e-06  22.1807  18.4792  18.6254  0.0000
0202-04-03_13:50:42.492000      187561.62        1.01456700e+01        2.99474328e-06  22.1800  18.4946  18.6469  0.0000
0202-04-03_13:50:42.840000      187561.97        1.03440600e+01        4.31172261e-06  22.1800  18.4946  18.6469  0.0000
0202-04-03_13:50:43.188000      187562.31        1.05420400e+01        6.19028830e-06  22.1800  18.4946  18.6469  0.0000
0202-04-03_13:50:43.540000      187562.66        1.07405000e+01        9.02629652e-06  22.1889  18.4847  18.6632  0.0000
0202-04-03_13:50:43.887000      187563.01        1.09391400e+01        1.31137729e-05  22.1889  18.4847  18.6632  0.0000
0202-04-03_13:50:44.234000      187563.36        1.11380500e+01        1.90748281e-05  22.1889  18.4847  18.6632  0.0000
0202-04-03_13:50:44.582000      187563.71        1.13376600e+01        2.85235557e-05  22.1685  18.4866  18.6151  0.0000

File: chapter 6/data/ext_ffj51/Ic/anneal/step09/300k/720 min/Ic_2025-04-03_14-04-48909328_45e19pm2-anneal300-720min-0nA-03T-25k-.txt
# Ic = 7.72 A, n = 18.83 , Tavg = 25.39 K, 45e19pm2-anneal300-720min-0nA-03T-25k-
#datetime                        t_s     iHTS_A                vHTS_V                tHTS_K  tTAR_K  tHOL_K  tSPA_K
0202-04-03_14:04:13.402000      188372.53        7.61797500e-03       -1.85364167e-09  25.3845  22.5138  22.6279  0.0000
0202-04-03_14:04:13.770000      188372.89        1.11483900e-01        1.49425583e-08  25.3959  22.5217  22.6552  0.0000
0202-04-03_14:04:14.117000      188373.24        2.10826000e-01        1.33930583e-08  25.3959  22.5217  22.6552  0.0000
0202-04-03_14:04:14.470000      188373.59        3.09986100e-01        7.56705833e-09  25.3833  22.5158  22.6499  0.0000
0202-04-03_14:04:14.824000      188373.95        4.09730400e-01       -7.67964167e-09  25.3833  22.5158  22.6499  0.0000
0202-04-03_14:04:15.184000      188374.31        5.09082900e-01        6.69935833e-09  25.3833  22.5158  22.6499  0.0000
0202-04-03_14:04:15.530000      188374.66        6.08103600e-01        3.23584583e-08  25.4034  22.5187  22.6374  0.0000
0202-04-03_14:04:15.890000      188375.02        7.07304800e-01        8.68265833e-09  25.4034  22.5187  22.6374  0.0000
0202-04-03_14:04:16.240000      188375.36        8.06895600e-01        7.07125833e-09  25.4034  22.5187  22.6374  0.0000
0202-04-03_14:04:16.586000      188375.71        9.06267400e-01       -8.91914167e-09  25.4126  22.5208  22.6538  0.0000
0202-04-03_14:04:16.934000      188376.06        1.00562000e+00       -1.28238417e-08  25.4126  22.5208  22.6538  0.0000
0202-04-03_14:04:17.280000      188376.41        1.10497400e+00       -5.94424167e-09  25.4126  22.5208  22.6538  0.0000
0202-04-03_14:04:17.640000      188376.77        1.20456800e+00        5.01558333e-10  25.3865  22.5190  22.6484  0.0000
0202-04-03_14:04:17.990000      188377.11        1.30426800e+00       -7.36884167e-09  25.3865  22.5190  22.6484  0.0000
0202-04-03_14:04:18.367000      188377.49        1.40350400e+00       -1.09610417e-08  25.3865  22.5190  22.6484  0.0000
0202-04-03_14:04:18.730000      188377.86        1.50295900e+00        2.30315833e-09  25.3855  22.5208  22.6501  0.0000
0202-04-03_14:04:19.090000      188378.21        1.60183400e+00        4.22455833e-09  25.3855  22.5208  22.6501  0.0000
0202-04-03_14:04:19.440000      188378.57        1.70119100e+00        5.40215833e-09  25.4007  22.5152  22.6509  0.0000
0202-04-03_14:04:19.790000      188378.92        1.80096800e+00        6.08385833e-09  25.4007  22.5152  22.6509  0.0000
0202-04-03_14:04:20.137000      188379.26        1.90082300e+00        7.63335833e-09  25.4007  22.5152  22.6509  0.0000
0202-04-03_14:04:20.490000      188379.61        1.99924200e+00        8.43905833e-09  25.3845  22.5175  22.6589  0.0000
0202-04-03_14:04:20.836000      188379.96        2.09880500e+00        1.06082583e-08  25.3845  22.5175  22.6589  0.0000
0202-04-03_14:04:21.184000      188380.31        2.19815400e+00        1.44509583e-08  25.3845  22.5175  22.6589  0.0000
0202-04-03_14:04:21.530000      188380.66        2.29768100e+00        1.06082583e-08  25.4129  22.5175  22.6630  0.0000
0202-04-03_14:04:21.880000      188381.00        2.39669900e+00        5.34015833e-09  25.4129  22.5175  22.6630  0.0000
0202-04-03_14:04:22.227000      188381.35        2.49645200e+00        8.99685833e-09  25.4129  22.5175  22.6630  0.0000
0202-04-03_14:04:22.574000      188381.70        2.59540400e+00        8.81095833e-09  25.3946  22.5138  22.6398  0.0000
0202-04-03_14:04:22.930000      188382.05        2.69458600e+00        5.21615833e-09  25.3946  22.5138  22.6398  0.0000
0202-04-03_14:04:23.277000      188382.40        2.79361300e+00        7.75725833e-09  25.3946  22.5138  22.6398  0.0000
0202-04-03_14:04:23.625000      188382.75        2.89361000e+00        4.78235833e-09  25.3866  22.5162  22.6641  0.0000
0202-04-03_14:04:23.973000      188383.10        2.99327000e+00        3.04835833e-09  25.3866  22.5162  22.6641  0.0000
0202-04-03_14:04:24.336000      188383.46        3.09246900e+00        5.28165833e-09  25.3866  22.5162  22.6641  0.0000
0202-04-03_14:04:24.734000      188383.86        3.19173800e+00        2.05902583e-08  25.3987  22.5141  22.6519  0.0000
0202-04-03_14:04:25.082000      188384.21        3.29014200e+00        2.51147583e-08  25.3987  22.5141  22.6519  0.0000
0202-04-03_14:04:25.434000      188384.56        3.39024900e+00        2.37511583e-08  25.3837  22.5172  22.6450  0.0000
0202-04-03_14:04:25.785000      188384.91        3.48905500e+00        2.92672583e-08  25.3837  22.5172  22.6450  0.0000
0202-04-03_14:04:26.130000      188385.26        3.58979300e+00        2.70980583e-08  25.3837  22.5172  22.6450  0.0000
0202-04-03_14:04:26.480000      188385.60        3.68887600e+00        3.25521583e-08  25.4002  22.5173  22.6785  0.0000
0202-04-03_14:04:26.840000      188385.96        3.78812800e+00        2.98250583e-08  25.4002  22.5173  22.6785  0.0000
0202-04-03_14:04:27.195000      188386.32        3.88761000e+00        2.42470583e-08  25.4002  22.5173  22.6785  0.0000
0202-04-03_14:04:27.543000      188386.67        3.98692600e+00        2.57344583e-08  25.4024  22.5138  22.6513  0.0000
0202-04-03_14:04:27.902000      188387.03        4.08673000e+00        2.79037583e-08  25.4024  22.5138  22.6513  0.0000
0202-04-03_14:04:28.250000      188387.37        4.18503200e+00        2.73459583e-08  25.4024  22.5138  22.6513  0.0000
0202-04-03_14:04:28.598000      188387.72        4.28492200e+00        3.28000583e-08  25.4011  22.5207  22.6574  0.0000
0202-04-03_14:04:28.945000      188388.07        4.38388400e+00        3.02589583e-08  25.4011  22.5207  22.6574  0.0000
0202-04-03_14:04:29.293000      188388.42        4.48276400e+00        3.06307583e-08  25.4011  22.5207  22.6574  0.0000
0202-04-03_14:04:29.652000      188388.78        4.58277900e+00        2.51765583e-08  25.3714  22.5136  22.6308  0.0000
0202-04-03_14:04:30             188389.13        4.68235400e+00        2.38738583e-08  25.3714  22.5136  22.6308  0.0000
0202-04-03_14:04:30.426000      188389.55        4.78136200e+00        2.74060583e-08  25.3714  22.5136  22.6308  0.0000
0202-04-03_14:04:30.797000      188389.92        4.88023700e+00        3.03190583e-08  25.3811  22.5164  22.6411  0.0000
0202-04-03_14:04:31.152000      188390.28        4.97987300e+00        2.45550583e-08  25.3811  22.5164  22.6411  0.0000
0202-04-03_14:04:31.500000      188390.63        5.07940500e+00        2.43071583e-08  25.3882  22.5167  22.6610  0.0000
0202-04-03_14:04:31.848000      188390.97        5.17901600e+00        2.92034583e-08  25.3882  22.5167  22.6610  0.0000
0202-04-03_14:04:32.200000      188391.32        5.27775700e+00        3.50293583e-08  25.3882  22.5167  22.6610  0.0000
0202-04-03_14:04:32.547000      188391.67        5.37766900e+00        3.54632583e-08  25.4000  22.5117  22.6605  0.0000
0202-04-03_14:04:32.895000      188392.02        5.47619200e+00        3.05669583e-08  25.4000  22.5117  22.6605  0.0000
0202-04-03_14:04:33.242000      188392.37        5.57589600e+00        2.81497583e-08  25.4000  22.5117  22.6605  0.0000
0202-04-03_14:04:33.590000      188392.72        5.67491200e+00        2.21378583e-08  25.4040  22.5185  22.6496  0.0000
0202-04-03_14:04:33.938000      188393.06        5.77425700e+00        1.83572583e-08  25.4040  22.5185  22.6496  0.0000
0202-04-03_14:04:34.285000      188393.41        5.87345400e+00        1.58160583e-08  25.4040  22.5185  22.6496  0.0000
0202-04-03_14:04:34.645000      188393.77        5.97331300e+00        1.73655583e-08  25.3933  22.5134  22.6478  0.0000
0202-04-03_14:04:34.992000      188394.12        6.07267900e+00        1.47004583e-08  25.3933  22.5134  22.6478  0.0000
0202-04-03_14:04:35.370000      188394.49        6.17163400e+00        1.27791583e-08  25.3933  22.5134  22.6478  0.0000
0202-04-03_14:04:35.742000      188394.87        6.27112200e+00        1.57532583e-08  25.4006  22.5161  22.6556  0.0000
0202-04-03_14:04:36.098000      188395.22        6.37077100e+00        1.94710583e-08  25.4006  22.5161  22.6556  0.0000
0202-04-03_14:04:36.450000      188395.58        6.46995600e+00        2.41194583e-08  25.3854  22.5177  22.6299  0.0000
0202-04-03_14:04:36.820000      188395.95        6.56947800e+00        2.01528583e-08  25.3854  22.5177  22.6299  0.0000
0202-04-03_14:04:37.180000      188396.30        6.66866500e+00        2.36856583e-08  25.3854  22.5177  22.6299  0.0000
0202-04-03_14:04:37.540000      188396.66        6.76793300e+00        2.54829583e-08  25.3978  22.5138  22.6706  0.0000
0202-04-03_14:04:37.887000      188397.01        6.86718600e+00        3.09370583e-08  25.3978  22.5138  22.6706  0.0000
0202-04-03_14:04:38.234000      188397.36        6.96676300e+00        3.19287583e-08  25.3978  22.5138  22.6706  0.0000
0202-04-03_14:04:38.594000      188397.72        7.06601800e+00        3.86843583e-08  25.4001  22.5205  22.6653  0.0000
0202-04-03_14:04:38.950000      188398.07        7.16563200e+00        4.06676583e-08  25.4001  22.5205  22.6653  0.0000
0202-04-03_14:04:39.310000      188398.44        7.26487800e+00        5.33732583e-08  25.4001  22.5205  22.6653  0.0000
0202-04-03_14:04:39.660000      188398.79        7.36445900e+00        8.26890583e-08  25.4031  22.5142  22.6540  0.0000
0202-04-03_14:04:40.008000      188399.13        7.46433400e+00        1.01282558e-07  25.4031  22.5142  22.6540  0.0000
0202-04-03_14:04:40.383000      188399.51        7.56398100e+00        1.37415958e-07  25.4031  22.5142  22.6540  0.0000
0202-04-03_14:04:40.758000      188399.88        7.66241900e+00        1.71008258e-07  25.3947  22.5173  22.6433  0.0000
0202-04-03_14:04:41.117000      188400.24        7.76103700e+00        2.40981758e-07  25.3947  22.5173  22.6433  0.0000
0202-04-03_14:04:41.465000      188400.59        7.86043400e+00        2.98684758e-07  25.3893  22.5184  22.6405  0.0000
0202-04-03_14:04:41.812000      188400.94        7.96035400e+00        3.79816458e-07  25.3893  22.5184  22.6405  0.0000
0202-04-03_14:04:42.164000      188401.29        8.05978900e+00        4.80965558e-07  25.3893  22.5184  22.6405  0.0000
0202-04-03_14:04:42.516000      188401.64        8.15862800e+00        6.11677858e-07  25.3669  22.5140  22.6280  0.0000
0202-04-03_14:04:42.863000      188401.99        8.25863200e+00        7.72263758e-07  25.3669  22.5140  22.6280  0.0000
0202-04-03_14:04:43.210000      188402.34        8.35820400e+00        9.45245358e-07  25.3669  22.5140  22.6280  0.0000
0202-04-03_14:04:43.562000      188402.69        8.45703100e+00        1.17165236e-06  25.3802  22.5202  22.6462  0.0000
0202-04-03_14:04:43.910000      188403.03        8.55607400e+00        1.45328196e-06  25.3802  22.5202  22.6462  0.0000
0202-04-03_14:04:44.258000      188403.38        8.65558200e+00        1.75015826e-06  25.3802  22.5202  22.6462  0.0000
0202-04-03_14:04:44.605000      188403.73        8.75496000e+00        2.18512246e-06  25.3948  22.5154  22.6549  0.0000
0202-04-03_14:04:44.953000      188404.08        8.85393200e+00        2.67202436e-06  25.3948  22.5154  22.6549  0.0000
0202-04-03_14:04:45.300000      188404.43        8.95366800e+00        3.23906436e-06  25.3948  22.5154  22.6549  0.0000
0202-04-03_14:04:45.650000      188404.77        9.05272600e+00        3.93235426e-06  25.3963  22.5180  22.6640  0.0000
0202-04-03_14:04:45.996000      188405.12        9.15288300e+00        5.18822167e-06  25.3963  22.5180  22.6640  0.0000
0202-04-03_14:04:46.426000      188405.55        9.25160800e+00        6.33197026e-06  25.3963  22.5180  22.6640  0.0000
0202-04-03_14:04:46.797000      188405.92        9.35065200e+00        7.59415948e-06  25.4148  22.5183  22.6552  0.0000
0202-04-03_14:04:47.145000      188406.27        9.44992000e+00        9.07438855e-06  25.4148  22.5183  22.6552  0.0000
0202-04-03_14:04:47.504000      188406.63        9.54964300e+00        1.08899824e-05  25.3950  22.5140  22.6424  0.0000
0202-04-03_14:04:47.855000      188406.98        9.64936700e+00        1.30356112e-05  25.3950  22.5140  22.6424  0.0000
0202-04-03_14:04:48.203000      188407.33        9.74802600e+00        1.55731341e-05  25.3950  22.5140  22.6424  0.0000
0202-04-03_14:04:48.550000      188407.68        9.84720100e+00        1.86731243e-05  25.3904  22.5200  22.6552  0.0000
0202-04-03_14:04:48.900000      188408.02        9.94685700e+00        2.20096872e-05  25.3904  22.5200  22.6552  0.0000

File: chapter 6/data/ext_ffj51/Ic/anneal/step09/300k/720 min/Ic_2025-04-03_14-10-34643281_45e19pm2-anneal300-720min-0nA-03T-25k-.txt
# Ic = 7.71 A, n = 18.67 , Tavg = 25.40 K, 45e19pm2-anneal300-720min-0nA-03T-25k-
#datetime                        t_s     iHTS_A                vHTS_V                tHTS_K  tTAR_K  tHOL_K  tSPA_K
0202-04-03_14:09:58.996000      188718.12        7.55282700e-03        5.46735714e-09  25.4217  22.5177  22.6725  0.0000
0202-04-03_14:09:59.430000      188718.55        1.11669700e-01        1.14173571e-08  25.4217  22.5177  22.6725  0.0000
0202-04-03_14:09:59.805000      188718.93        2.10913900e-01        1.34006571e-08  25.4096  22.5199  22.6591  0.0000
0202-04-03_14:10:00.152000      188719.28        3.10140600e-01        3.25519571e-08  25.4096  22.5199  22.6591  0.0000
0202-04-03_14:10:00.500000      188719.63        4.09781100e-01        5.15793571e-08  25.4092  22.5215  22.6791  0.0000
0202-04-03_14:10:00.848000      188719.97        5.09679900e-01        3.00108571e-08  25.4092  22.5215  22.6791  0.0000
0202-04-03_14:10:01.195000      188720.32        6.08386400e-01        1.87927571e-08  25.4092  22.5215  22.6791  0.0000
0202-04-03_14:10:01.560000      188720.68        7.07998700e-01        8.31825714e-09  25.4057  22.5166  22.6420  0.0000
0202-04-03_14:10:01.906000      188721.03        8.06728500e-01        1.97832571e-08  25.4057  22.5166  22.6420  0.0000
0202-04-03_14:10:02.254000      188721.38        9.06489200e-01        3.50914571e-08  25.4057  22.5166  22.6420  0.0000
0202-04-03_14:10:02.600000      188721.73        1.00585500e+00        1.38947571e-08  25.3876  22.5229  22.6307  0.0000
0202-04-03_14:10:02.950000      188722.07        1.10545600e+00        1.98447571e-08  25.3876  22.5229  22.6307  0.0000
0202-04-03_14:10:03.310000      188722.43        1.20479800e+00        1.52583571e-08  25.3876  22.5229  22.6307  0.0000
0202-04-03_14:10:03.656000      188722.78        1.30356700e+00        1.18494571e-08  25.4196  22.5182  22.6592  0.0000
0202-04-03_14:10:04.004000      188723.13        1.40335400e+00        1.36468571e-08  25.4196  22.5182  22.6592  0.0000
0202-04-03_14:10:04.430000      188723.55        1.50266600e+00        2.08363571e-08  25.4196  22.5182  22.6592  0.0000
0202-04-03_14:10:04.797000      188723.92        1.60195700e+00        1.37708571e-08  25.4034  22.5193  22.6445  0.0000
0202-04-03_14:10:05.145000      188724.27        1.70126900e+00        1.38328571e-08  25.4034  22.5193  22.6445  0.0000
0202-04-03_14:10:05.492000      188724.62        1.80118300e+00        1.11677571e-08  25.4056  22.5217  22.6793  0.0000
0202-04-03_14:10:05.840000      188724.96        1.90007000e+00        1.81093571e-08  25.4056  22.5217  22.6793  0.0000
0202-04-03_14:10:06.188000      188725.31        1.99930500e+00        1.51963571e-08  25.4056  22.5217  22.6793  0.0000
0202-04-03_14:10:06.547000      188725.67        2.09893100e+00        2.20759571e-08  25.4193  22.5159  22.6403  0.0000
0202-04-03_14:10:06.895000      188726.02        2.19841700e+00        2.44931571e-08  25.4193  22.5159  22.6403  0.0000
0202-04-03_14:10:07.242000      188726.37        2.29749900e+00        2.09603571e-08  25.4193  22.5159  22.6403  0.0000
0202-04-03_14:10:07.590000      188726.72        2.39712600e+00        2.06445571e-08  25.4145  22.5225  22.6595  0.0000
0202-04-03_14:10:07.938000      188727.06        2.49644600e+00        1.80326571e-08  25.4145  22.5225  22.6595  0.0000
0202-04-03_14:10:08.297000      188727.42        2.59537300e+00        1.32602571e-08  25.4145  22.5225  22.6595  0.0000
0202-04-03_14:10:08.645000      188727.77        2.69532100e+00        2.18752571e-08  25.4181  22.5182  22.6724  0.0000
0202-04-03_14:10:08.992000      188728.12        2.79468700e+00        2.35487571e-08  25.4181  22.5182  22.6724  0.0000
0202-04-03_14:10:09.370000      188728.50        2.89400000e+00        1.85904571e-08  25.4181  22.5182  22.6724  0.0000
0202-04-03_14:10:09.754000      188728.88        2.99337400e+00        2.28049571e-08  25.3909  22.5196  22.6334  0.0000
0202-04-03_14:10:10.100000      188729.23        3.09257700e+00        3.16059571e-08  25.3909  22.5196  22.6334  0.0000
0202-04-03_14:10:10.460000      188729.58        3.19260200e+00        3.47668571e-08  25.3902  22.5214  22.6473  0.0000
0202-04-03_14:10:10.820000      188729.95        3.29095100e+00        3.60063571e-08  25.3902  22.5214  22.6473  0.0000
0202-04-03_14:10:11.168000      188730.29        3.39017900e+00        2.81351571e-08  25.3902  22.5214  22.6473  0.0000
0202-04-03_14:10:11.527000      188730.65        3.48981500e+00        3.16059571e-08  25.4047  22.5159  22.6319  0.0000
0202-04-03_14:10:11.875000      188731.00        3.58919900e+00        2.97465571e-08  25.4047  22.5159  22.6319  0.0000
0202-04-03_14:10:12.223000      188731.35        3.68860600e+00        2.54700571e-08  25.4047  22.5159  22.6319  0.0000
0202-04-03_14:10:12.574000      188731.70        3.78786600e+00        2.68335571e-08  25.4042  22.5213  22.6507  0.0000
0202-04-03_14:10:12.920000      188732.05        3.88721100e+00        1.71029571e-08  25.4042  22.5213  22.6507  0.0000
0202-04-03_14:10:13.280000      188732.41        3.98593800e+00        1.30117571e-08  25.4042  22.5213  22.6507  0.0000
0202-04-03_14:10:13.630000      188732.75        4.08593000e+00        2.71394571e-08  25.4357  22.5172  22.6667  0.0000
0202-04-03_14:10:13.977000      188733.10        4.18535600e+00        2.13117571e-08  25.4357  22.5172  22.6667  0.0000
0202-04-03_14:10:14.340000      188733.47        4.28444500e+00        2.22414571e-08  25.4357  22.5172  22.6667  0.0000
0202-04-03_14:10:14.742000      188733.87        4.38399800e+00        1.14572571e-08  25.4046  22.5193  22.6350  0.0000
0202-04-03_14:10:15.094000      188734.22        4.48365500e+00        8.66815714e-09  25.4046  22.5193  22.6350  0.0000
0202-04-03_14:10:15.450000      188734.57        4.58301800e+00        8.79215714e-09  25.4046  22.5193  22.6350  0.0000
0202-04-03_14:10:15.800000      188734.92        4.68224900e+00        1.18910571e-08  25.3980  22.5217  22.6564  0.0000
0202-04-03_14:10:16.156000      188735.28        4.78132800e+00        1.55477571e-08  25.3980  22.5217  22.6564  0.0000
0202-04-03_14:10:16.520000      188735.64        4.88036900e+00        9.96975714e-09  25.3905  22.5166  22.6360  0.0000
0202-04-03_14:10:16.867000      188735.99        4.98016800e+00        1.04655571e-08  25.3905  22.5166  22.6360  0.0000
0202-04-03_14:10:17.215000      188736.34        5.07940600e+00        8.79215714e-09  25.3905  22.5166  22.6360  0.0000
0202-04-03_14:10:17.562000      188736.69        5.17861900e+00        9.41195714e-09  25.3826  22.5222  22.6552  0.0000
0202-04-03_14:10:17.910000      188737.04        5.27839400e+00        1.35024571e-08  25.3826  22.5222  22.6552  0.0000
0202-04-03_14:10:18.270000      188737.39        5.37754300e+00        7.67655714e-09  25.3826  22.5222  22.6552  0.0000
0202-04-03_14:10:18.617000      188737.74        5.47697000e+00       -3.16974286e-09  25.3984  22.5170  22.6583  0.0000
0202-04-03_14:10:18.965000      188738.09        5.57663100e+00        5.56925714e-09  25.3984  22.5170  22.6583  0.0000
0202-04-03_14:10:19.312000      188738.44        5.67604000e+00        1.31926571e-08  25.3984  22.5170  22.6583  0.0000
0202-04-03_14:10:19.664000      188738.79        5.77400400e+00       -8.14442857e-10  25.4033  22.5185  22.6506  0.0000
0202-04-03_14:10:20.020000      188739.14        5.87423500e+00        3.63157143e-10  25.4033  22.5185  22.6506  0.0000
0202-04-03_14:10:20.414000      188739.54        5.97427500e+00        9.04015714e-09  25.4033  22.5185  22.6506  0.0000
0202-04-03_14:10:20.773000      188739.90        6.07340600e+00        1.07135571e-08  25.3881  22.5203  22.6675  0.0000
0202-04-03_14:10:21.120000      188740.24        6.17263100e+00        1.00937571e-08  25.3881  22.5203  22.6675  0.0000
0202-04-03_14:10:21.477000      188740.60        6.27178900e+00        1.43702571e-08  25.4017  22.5160  22.6379  0.0000
0202-04-03_14:10:21.824000      188740.95        6.37054300e+00        1.41843571e-08  25.4017  22.5160  22.6379  0.0000
0202-04-03_14:10:22.180000      188741.31        6.47023700e+00        1.45562571e-08  25.4017  22.5160  22.6379  0.0000
0202-04-03_14:10:22.540000      188741.66        6.56945300e+00        1.82129571e-08  25.3666  22.5224  22.6233  0.0000
0202-04-03_14:10:22.887000      188742.01        6.66923600e+00        2.29852571e-08  25.3666  22.5224  22.6233  0.0000
0202-04-03_14:10:23.246000      188742.37        6.76844000e+00        2.34191571e-08  25.3666  22.5224  22.6233  0.0000
0202-04-03_14:10:23.594000      188742.72        6.86763400e+00        4.08351571e-08  25.3986  22.5168  22.6412  0.0000
0202-04-03_14:10:23.940000      188743.07        6.96735300e+00        5.06277571e-08  25.3986  22.5168  22.6412  0.0000
0202-04-03_14:10:24.290000      188743.41        7.06668900e+00        5.67635571e-08  25.3986  22.5168  22.6412  0.0000
0202-04-03_14:10:24.637000      188743.76        7.16547400e+00        6.87254571e-08  25.4024  22.5186  22.6334  0.0000
0202-04-03_14:10:25             188744.12        7.26492800e+00        7.83324571e-08  25.4024  22.5186  22.6334  0.0000
0202-04-03_14:10:25.370000      188744.50        7.36431400e+00        9.74855571e-08  25.4024  22.5186  22.6334  0.0000
0202-04-03_14:10:25.773000      188744.90        7.46342000e+00        1.22649657e-07  25.4169  22.5205  22.6650  0.0000
0202-04-03_14:10:26.120000      188745.25        7.56278700e+00        1.56427957e-07  25.4169  22.5205  22.6650  0.0000
0202-04-03_14:10:26.480000      188745.60        7.66225300e+00        2.02973857e-07  25.4077  22.5152  22.6532  0.0000
0202-04-03_14:10:26.840000      188745.96        7.76189900e+00        2.51379057e-07  25.4077  22.5152  22.6532  0.0000
0202-04-03_14:10:27.188000      188746.31        7.86144200e+00        3.04432657e-07  25.4077  22.5152  22.6532  0.0000
0202-04-03_14:10:27.535000      188746.66        7.96057700e+00        3.83579257e-07  25.4192  22.5232  22.6606  0.0000
0202-04-03_14:10:27.883000      188747.01        8.05975000e+00        4.71588757e-07  25.4192  22.5232  22.6606  0.0000
0202-04-03_14:10:28.230000      188747.36        8.15915900e+00        6.06887857e-07  25.4192  22.5232  22.6606  0.0000
0202-04-03_14:10:28.580000      188747.70        8.25832800e+00        7.61090457e-07  25.3914  22.5177  22.6448  0.0000
0202-04-03_14:10:28.926000      188748.05        8.35756900e+00        9.42749457e-07  25.3914  22.5177  22.6448  0.0000
0202-04-03_14:10:29.273000      188748.40        8.45713800e+00        1.16413676e-06  25.3914  22.5177  22.6448  0.0000
0202-04-03_14:10:29.625000      188748.75        8.55601400e+00        1.44161466e-06  25.3838  22.5191  22.6505  0.0000
0202-04-03_14:10:29.980000      188749.11        8.65585100e+00        1.78311626e-06  25.3838  22.5191  22.6505  0.0000
0202-04-03_14:10:30.336000      188749.46        8.75536800e+00        2.17791946e-06  25.3838  22.5191  22.6505  0.0000
0202-04-03_14:10:30.723000      188749.85        8.85438300e+00        2.66110406e-06  25.3992  22.5218  22.6538  0.0000
0202-04-03_14:10:31.070000      188750.19        8.95376100e+00        3.22040186e-06  25.3992  22.5218  22.6538  0.0000
0202-04-03_14:10:31.438000      188750.56        9.05308800e+00        3.91326316e-06  25.3992  22.5218  22.6538  0.0000
0202-04-03_14:10:31.790000      188750.91        9.15231000e+00        5.16219154e-06  25.3956  22.5156  22.6604  0.0000
0202-04-03_14:10:32.137000      188751.26        9.25165900e+00        6.23826195e-06  25.3956  22.5156  22.6604  0.0000
0202-04-03_14:10:32.492000      188751.62        9.35121300e+00        7.53373619e-06  25.4058  22.5224  22.6401  0.0000
0202-04-03_14:10:32.850000      188751.98        9.45061000e+00        9.06981090e-06  25.4058  22.5224  22.6401  0.0000
0202-04-03_14:10:33.207000      188752.33        9.54994700e+00        1.08745003e-05  25.4058  22.5224  22.6401  0.0000
0202-04-03_14:10:33.555000      188752.68        9.64896700e+00        1.30245339e-05  25.4026  22.5182  22.6486  0.0000
0202-04-03_14:10:33.914000      188753.04        9.74889600e+00        1.51221361e-05  25.4026  22.5182  22.6486  0.0000
0202-04-03_14:10:34.273000      188753.40        9.84855300e+00        1.88524575e-05  25.4026  22.5182  22.6486  0.0000
0202-04-03_14:10:34.633000      188753.76        9.94775800e+00        2.26627935e-05  25.4037  22.5199  22.6569  0.0000
