Repository: shortlab/2025-devitre-PhD

# 2025-devitre-PhD
Data repository for Alexis Devitre's PhD thesis

File: chapter 6/data/ext_ffj51/Ic/anneal/step09/300k/720 min/Ic_2025-04-03_14-19-08150734_45e19pm2-anneal300-720min-0nA-03T-30k-.txt
# Ic = 6.18 A, n = 16.78 , Tavg = 30.22 K, 45e19pm2-anneal300-720min-0nA-03T-30k-
#datetime                        t_s     iHTS_A                vHTS_V                tHTS_K  tTAR_K  tHOL_K  tSPA_K
0202-04-03_14:18:38.598000      189237.72        9.06512900e-03       -2.75804444e-09  30.1941  28.1032  28.2310  0.0000
0202-04-03_14:18:38.945000      189238.07        1.12822700e-01       -1.95541444e-08  30.1941  28.1032  28.2310  0.0000
0202-04-03_14:18:39.293000      189238.42        2.12003300e-01       -2.15374444e-08  30.1941  28.1032  28.2310  0.0000
0202-04-03_14:18:39.652000      189238.78        3.11473100e-01       -5.60904444e-09  30.2193  28.1062  28.2173  0.0000
0202-04-03_14:18:40             189239.12        4.10497600e-01       -1.13110444e-08  30.2193  28.1062  28.2173  0.0000
0202-04-03_14:18:40.375000      189239.50        5.10336000e-01       -4.43144444e-09  30.2193  28.1062  28.2173  0.0000
0202-04-03_14:18:40.770000      189239.89        6.09553400e-01       -1.99880444e-08  30.2108  28.1075  28.2479  0.0000
0202-04-03_14:18:41.113000      189240.24        7.08775300e-01       -2.88194444e-09  30.2108  28.1075  28.2479  0.0000
0202-04-03_14:18:41.473000      189240.60        8.08295000e-01       -1.39761444e-08  30.2338  28.1048  28.2604  0.0000
0202-04-03_14:18:41.824000      189240.95        9.07671200e-01       -4.86524444e-09  30.2338  28.1048  28.2604  0.0000
0202-04-03_14:18:42.168000      189241.30        1.00708600e+00       -7.46834444e-09  30.2338  28.1048  28.2604  0.0000
0202-04-03_14:18:42.520000      189241.64        1.10635100e+00       -1.39824444e-09  30.2351  28.1051  28.2563  0.0000
0202-04-03_14:18:42.867000      189241.99        1.20584000e+00       -3.38724444e-09  30.2351  28.1051  28.2563  0.0000
0202-04-03_14:18:43.227000      189242.35        1.30483400e+00       -1.23121444e-08  30.2351  28.1051  28.2563  0.0000
0202-04-03_14:18:43.574000      189242.70        1.40428000e+00       -1.44814444e-08  30.2223  28.1064  28.2392  0.0000
0202-04-03_14:18:43.920000      189243.05        1.50390000e+00       -1.75183444e-08  30.2223  28.1064  28.2392  0.0000
0202-04-03_14:18:44.270000      189243.40        1.60312700e+00       -2.37781444e-08  30.2223  28.1064  28.2392  0.0000
0202-04-03_14:18:44.617000      189243.74        1.70240300e+00       -1.90678444e-08  30.2139  28.1056  28.2358  0.0000
0202-04-03_14:18:44.970000      189244.09        1.80160100e+00       -1.92537444e-08  30.2139  28.1056  28.2358  0.0000
0202-04-03_14:18:45.316000      189244.44        1.90088300e+00       -2.87984444e-08  30.2139  28.1056  28.2358  0.0000
0202-04-03_14:18:45.707000      189244.83        2.00055600e+00       -2.85505444e-08  30.2118  28.1071  28.2348  0.0000
0202-04-03_14:18:46.055000      189245.18        2.09993600e+00       -3.44384444e-08  30.2118  28.1071  28.2348  0.0000
0202-04-03_14:18:46.426000      189245.55        2.19915900e+00       -2.72489444e-08  30.2118  28.1071  28.2348  0.0000
0202-04-03_14:18:46.780000      189245.91        2.29886900e+00       -2.73109444e-08  30.2135  28.1066  28.2248  0.0000
0202-04-03_14:18:47.140000      189246.26        2.39796000e+00       -3.49343444e-08  30.2135  28.1066  28.2248  0.0000
0202-04-03_14:18:47.496000      189246.62        2.49724400e+00       -4.43550444e-08  30.2127  28.1051  28.2444  0.0000
0202-04-03_14:18:47.844000      189246.97        2.59672000e+00       -3.87769444e-08  30.2127  28.1051  28.2444  0.0000
0202-04-03_14:18:48.207000      189247.33        2.69637000e+00       -4.23080444e-08  30.2127  28.1051  28.2444  0.0000
0202-04-03_14:18:48.555000      189247.68        2.79553000e+00       -4.61407444e-08  30.2448  28.1058  28.2494  0.0000
0202-04-03_14:18:48.902000      189248.03        2.89517900e+00       -4.26029444e-08  30.2448  28.1058  28.2494  0.0000
0202-04-03_14:18:49.250000      189248.37        2.99464600e+00       -3.14468444e-08  30.2448  28.1058  28.2494  0.0000
0202-04-03_14:18:49.598000      189248.72        3.09378400e+00       -3.73967444e-08  30.2355  28.1060  28.2261  0.0000
0202-04-03_14:18:49.953000      189249.08        3.19322100e+00       -3.73348444e-08  30.2355  28.1060  28.2261  0.0000
0202-04-03_14:18:50.305000      189249.43        3.29256200e+00       -3.49796444e-08  30.2355  28.1060  28.2261  0.0000
0202-04-03_14:18:50.656000      189249.78        3.39201400e+00       -3.91321444e-08  30.2139  28.1069  28.2429  0.0000
0202-04-03_14:18:51             189250.13        3.49161300e+00       -3.71488444e-08  30.2139  28.1069  28.2429  0.0000
0202-04-03_14:18:51.390000      189250.51        3.59037700e+00       -3.40499444e-08  30.2139  28.1069  28.2429  0.0000
0202-04-03_14:18:51.773000      189250.90        3.69010400e+00       -4.51440444e-08  30.1735  28.1057  28.2228  0.0000
0202-04-03_14:18:52.133000      189251.26        3.78913900e+00       -4.03717444e-08  30.1735  28.1057  28.2228  0.0000
0202-04-03_14:18:52.480000      189251.61        3.88885200e+00       -4.11154444e-08  30.2487  28.1068  28.2414  0.0000
0202-04-03_14:18:52.830000      189251.95        3.98786600e+00       -5.12799444e-08  30.2487  28.1068  28.2414  0.0000
0202-04-03_14:18:53.188000      189252.31        4.08739500e+00       -4.89247444e-08  30.2487  28.1068  28.2414  0.0000
0202-04-03_14:18:53.535000      189252.66        4.18668800e+00       -5.20236444e-08  30.2242  28.1063  28.2687  0.0000
0202-04-03_14:18:53.883000      189253.01        4.28620400e+00       -5.15278444e-08  30.2242  28.1063  28.2687  0.0000
0202-04-03_14:18:54.230000      189253.36        4.38589900e+00       -5.04093444e-08  30.2242  28.1063  28.2687  0.0000
0202-04-03_14:18:54.580000      189253.70        4.48494500e+00       -4.48890444e-08  30.2376  28.1049  28.2482  0.0000
0202-04-03_14:18:54.938000      189254.06        4.58404400e+00       -5.79044444e-08  30.2376  28.1049  28.2482  0.0000
0202-04-03_14:18:55.285000      189254.41        4.68351900e+00       -6.57137444e-08  30.2376  28.1049  28.2482  0.0000
0202-04-03_14:18:55.633000      189254.76        4.78316700e+00       -6.52799444e-08  30.2300  28.1073  28.2270  0.0000
0202-04-03_14:18:55.980000      189255.11        4.88255100e+00       -6.96183444e-08  30.2300  28.1073  28.2270  0.0000
0202-04-03_14:18:56.344000      189255.47        4.98156100e+00       -7.89151444e-08  30.2300  28.1073  28.2270  0.0000
0202-04-03_14:18:56.750000      189255.87        5.08117800e+00       -6.71392444e-08  30.1988  28.1055  28.2481  0.0000
0202-04-03_14:18:57.105000      189256.23        5.18021800e+00       -6.75731444e-08  30.1988  28.1055  28.2481  0.0000
0202-04-03_14:18:57.465000      189256.59        5.27934700e+00       -7.90391444e-08  30.2055  28.1053  28.2299  0.0000
0202-04-03_14:18:57.812000      189256.94        5.37901500e+00       -6.48460444e-08  30.2055  28.1053  28.2299  0.0000
0202-04-03_14:18:58.170000      189257.30        5.47851200e+00       -6.68913444e-08  30.2055  28.1053  28.2299  0.0000
0202-04-03_14:18:58.520000      189257.64        5.57827000e+00       -5.79044444e-08  30.2286  28.1072  28.2389  0.0000
0202-04-03_14:18:58.867000      189257.99        5.67674300e+00       -4.64384444e-08  30.2286  28.1072  28.2389  0.0000
0202-04-03_14:18:59.215000      189258.34        5.77627500e+00       -3.08819444e-08  30.2286  28.1072  28.2389  0.0000
0202-04-03_14:18:59.562000      189258.69        5.87597200e+00       -1.30941444e-08  30.2379  28.1066  28.2623  0.0000
0202-04-03_14:18:59.926000      189259.05        5.97561200e+00        1.02088556e-08  30.2379  28.1066  28.2623  0.0000
0202-04-03_14:19:00.273000      189259.40        6.07462300e+00        4.28043556e-08  30.2379  28.1066  28.2623  0.0000
0202-04-03_14:19:00.620000      189259.75        6.17396300e+00        9.46777556e-08  30.2225  28.1079  28.2546  0.0000
0202-04-03_14:19:00.970000      189260.09        6.27324500e+00        1.59383156e-07  30.2225  28.1079  28.2546  0.0000
0202-04-03_14:19:01.340000      189260.46        6.37298200e+00        2.40760756e-07  30.2225  28.1079  28.2546  0.0000
0202-04-03_14:19:01.750000      189260.88        6.47230400e+00        3.41723556e-07  30.2169  28.1067  28.2146  0.0000
0202-04-03_14:19:02.105000      189261.23        6.57148300e+00        4.74977056e-07  30.2169  28.1067  28.2146  0.0000
0202-04-03_14:19:02.473000      189261.60        6.67075600e+00        6.58495156e-07  30.2173  28.1080  28.2666  0.0000
0202-04-03_14:19:02.820000      189261.94        6.77038000e+00        8.43438656e-07  30.2173  28.1080  28.2666  0.0000
0202-04-03_14:19:03.168000      189262.29        6.86945900e+00        1.13659636e-06  30.2173  28.1080  28.2666  0.0000
0202-04-03_14:19:03.516000      189262.64        6.96875500e+00        1.45937986e-06  30.2396  28.1076  28.2686  0.0000
0202-04-03_14:19:03.863000      189262.99        7.06841400e+00        1.86267326e-06  30.2396  28.1076  28.2686  0.0000
0202-04-03_14:19:04.210000      189263.34        7.16785900e+00        2.35757066e-06  30.2396  28.1076  28.2686  0.0000
0202-04-03_14:19:04.562000      189263.69        7.26693200e+00        2.95863706e-06  30.2447  28.1077  28.2551  0.0000
0202-04-03_14:19:04.918000      189264.05        7.36626100e+00        4.07734696e-06  30.2447  28.1077  28.2551  0.0000
0202-04-03_14:19:05.270000      189264.39        7.46517000e+00        4.58755306e-06  30.2447  28.1077  28.2551  0.0000
0202-04-03_14:19:05.617000      189264.74        7.56475600e+00        6.18368252e-06  30.2392  28.1095  28.2555  0.0000
0202-04-03_14:19:05.965000      189265.09        7.66423400e+00        7.60063419e-06  30.2392  28.1095  28.2555  0.0000
0202-04-03_14:19:06.312000      189265.44        7.76329700e+00        9.27250290e-06  30.2392  28.1095  28.2555  0.0000
0202-04-03_14:19:06.723000      189265.85        7.86222800e+00        1.12697553e-05  30.2210  28.1080  28.2495  0.0000
0202-04-03_14:19:07.070000      189266.19        7.96206500e+00        1.37664913e-05  30.2210  28.1080  28.2495  0.0000
0202-04-03_14:19:07.430000      189266.56        8.06199200e+00        1.52413947e-05  30.2210  28.1080  28.2495  0.0000
0202-04-03_14:19:07.780000      189266.91        8.16071800e+00        1.98281261e-05  30.2152  28.1108  28.2069  0.0000
0202-04-03_14:19:08.130000      189267.25        8.25981500e+00        2.42424988e-05  30.2152  28.1108  28.2069  0.0000

File: chapter 6/data/ext_ffj51/Ic/anneal/step09/300k/720 min/Ic_2025-04-03_14-19-59265228_45e19pm2-anneal300-720min-0nA-03T-30k-.txt
# Ic = 6.19 A, n = 16.91 , Tavg = 30.22 K, 45e19pm2-anneal300-720min-0nA-03T-30k-
#datetime                        t_s     iHTS_A                vHTS_V                tHTS_K  tTAR_K  tHOL_K  tSPA_K
0202-04-03_14:19:30.156000      189289.28        8.61772400e-03        1.54909091e-11  30.2479  28.1179  28.2486  0.0000
0202-04-03_14:19:30.504000      189289.63        1.12831000e-01       -5.74850909e-09  30.2101  28.1198  28.2248  0.0000
0202-04-03_14:19:30.850000      189289.98        2.11798300e-01       -7.29800909e-09  30.2101  28.1198  28.2248  0.0000
0202-04-03_14:19:31.210000      189290.34        3.11606500e-01        6.70919091e-09  30.2101  28.1198  28.2248  0.0000
0202-04-03_14:19:31.560000      189290.68        4.10917600e-01        1.40225909e-08  30.2259  28.1181  28.2356  0.0000
0202-04-03_14:19:31.906000      189291.03        5.10013300e-01       -6.12040909e-09  30.2259  28.1181  28.2356  0.0000
0202-04-03_14:19:32.250000      189291.38        6.09152200e-01       -4.18409091e-10  30.2259  28.1181  28.2356  0.0000
0202-04-03_14:19:32.598000      189291.72        7.09327100e-01        3.23681909e-08  30.2551  28.1200  28.2602  0.0000
0202-04-03_14:19:32.945000      189292.07        8.08197700e-01        4.55695909e-08  30.2551  28.1200  28.2602  0.0000
0202-04-03_14:19:33.300000      189292.43        9.07433100e-01        1.30309909e-08  30.2551  28.1200  28.2602  0.0000
0202-04-03_14:19:33.650000      189292.77        1.00703400e+00        1.61918909e-08  30.2235  28.1188  28.2429  0.0000
0202-04-03_14:19:33.996000      189293.12        1.10605900e+00        9.87009091e-09  30.2235  28.1188  28.2429  0.0000
0202-04-03_14:19:34.400000      189293.53        1.20548600e+00        8.83190909e-10  30.2235  28.1188  28.2429  0.0000
0202-04-03_14:19:34.766000      189293.89        1.30467800e+00       -1.59620909e-09  30.2433  28.1172  28.2592  0.0000
0202-04-03_14:19:35.113000      189294.24        1.40425400e+00        2.86459091e-09  30.2433  28.1172  28.2592  0.0000
0202-04-03_14:19:35.465000      189294.59        1.50358700e+00        9.55739091e-09  30.2307  28.1190  28.2297  0.0000
0202-04-03_14:19:35.812000      189294.94        1.60307000e+00       -3.89190909e-09  30.2307  28.1190  28.2297  0.0000
0202-04-03_14:19:36.160000      189295.29        1.70244200e+00       -3.82990909e-09  30.2307  28.1190  28.2297  0.0000
0202-04-03_14:19:36.516000      189295.64        1.80163900e+00       -3.64400909e-09  30.2249  28.1170  28.2331  0.0000
0202-04-03_14:19:36.863000      189295.99        1.90115300e+00       -1.22680909e-09  30.2249  28.1170  28.2331  0.0000
0202-04-03_14:19:37.210000      189296.34        2.00058900e+00        5.70590909e-10  30.2249  28.1170  28.2331  0.0000
0202-04-03_14:19:37.570000      189296.70        2.09986500e+00        4.66109091e-09  30.2319  28.1178  28.2451  0.0000
0202-04-03_14:19:37.930000      189297.05        2.19910600e+00        7.57409091e-09  30.2319  28.1178  28.2451  0.0000
0202-04-03_14:19:38.290000      189297.41        2.29860800e+00       -2.52840909e-09  30.2319  28.1178  28.2451  0.0000
0202-04-03_14:19:38.637000      189297.76        2.39806400e+00        3.66949091e-09  30.2484  28.1160  28.2389  0.0000
0202-04-03_14:19:38.990000      189298.11        2.49772300e+00       -1.73209091e-10  30.2484  28.1160  28.2389  0.0000
0202-04-03_14:19:39.400000      189298.52        2.59639400e+00        5.08590909e-10  30.2484  28.1160  28.2389  0.0000
0202-04-03_14:19:39.766000      189298.89        2.69609200e+00        4.47519091e-09  30.2568  28.1166  28.2511  0.0000
0202-04-03_14:19:40.120000      189299.25        2.79537900e+00        6.39649091e-09  30.2568  28.1166  28.2511  0.0000
0202-04-03_14:19:40.480000      189299.61        2.89507600e+00        4.97099091e-09  30.2274  28.1176  28.2358  0.0000
0202-04-03_14:19:40.830000      189299.95        2.99442500e+00        5.03789091e-09  30.2274  28.1176  28.2358  0.0000
0202-04-03_14:19:41.188000      189300.31        3.09374500e+00        6.65419091e-09  30.2274  28.1176  28.2358  0.0000
0202-04-03_14:19:41.540000      189300.66        3.19297300e+00       -4.13010909e-09  30.2225  28.1163  28.2410  0.0000
0202-04-03_14:19:41.887000      189301.01        3.29238300e+00       -6.36130909e-09  30.2225  28.1163  28.2410  0.0000
0202-04-03_14:19:42.234000      189301.36        3.39158000e+00        1.88179091e-09  30.2225  28.1163  28.2410  0.0000
0202-04-03_14:19:42.582000      189301.71        3.49100400e+00        2.06779091e-09  30.2206  28.1175  28.2281  0.0000
0202-04-03_14:19:42.940000      189302.07        3.58998900e+00       -1.34100909e-09  30.2206  28.1175  28.2281  0.0000
0202-04-03_14:19:43.290000      189302.42        3.69011500e+00        6.15829091e-09  30.2206  28.1175  28.2281  0.0000
0202-04-03_14:19:43.650000      189302.77        3.78948100e+00        2.62559091e-09  30.2472  28.1148  28.2742  0.0000
0202-04-03_14:19:44.008000      189303.13        3.88851100e+00       -6.11340909e-09  30.2472  28.1148  28.2742  0.0000
0202-04-03_14:19:44.383000      189303.51        3.98789600e+00       -5.74150909e-09  30.2472  28.1148  28.2742  0.0000
0202-04-03_14:19:44.766000      189303.89        4.08723100e+00       -8.22060909e-09  30.2591  28.1160  28.2876  0.0000
0202-04-03_14:19:45.113000      189304.24        4.18654900e+00       -1.21253091e-08  30.2591  28.1160  28.2876  0.0000
0202-04-03_14:19:45.465000      189304.59        4.28616800e+00       -1.46044091e-08  30.2484  28.1181  28.2450  0.0000
0202-04-03_14:19:45.812000      189304.94        4.38611100e+00       -1.34268091e-08  30.2484  28.1181  28.2450  0.0000
0202-04-03_14:19:46.168000      189305.29        4.48511400e+00       -2.47069091e-08  30.2484  28.1181  28.2450  0.0000
0202-04-03_14:19:46.516000      189305.64        4.58397000e+00       -1.40458091e-08  30.2518  28.1171  28.2495  0.0000
0202-04-03_14:19:46.863000      189305.99        4.68402000e+00       -2.32161091e-08  30.2518  28.1171  28.2495  0.0000
0202-04-03_14:19:47.215000      189306.34        4.78329700e+00       -2.35872091e-08  30.2518  28.1171  28.2495  0.0000
0202-04-03_14:19:47.562000      189306.69        4.88229300e+00       -5.73740909e-09  30.2049  28.1165  28.2320  0.0000
0202-04-03_14:19:47.918000      189307.04        4.98187200e+00       -4.68380909e-09  30.2049  28.1165  28.2320  0.0000
0202-04-03_14:19:48.266000      189307.39        5.08066200e+00       -2.14179091e-08  30.2049  28.1165  28.2320  0.0000
0202-04-03_14:19:48.617000      189307.74        5.17981100e+00       -1.60878091e-08  30.2475  28.1154  28.2312  0.0000
0202-04-03_14:19:48.965000      189308.09        5.27936400e+00       -1.62737091e-08  30.2475  28.1154  28.2312  0.0000
0202-04-03_14:19:49.312000      189308.44        5.37899800e+00       -2.57650909e-09  30.2475  28.1154  28.2312  0.0000
0202-04-03_14:19:49.664000      189308.79        5.47851900e+00        6.34839091e-09  30.2382  28.1158  28.2504  0.0000
0202-04-03_14:19:50.010000      189309.14        5.57697600e+00        1.26609091e-09  30.2382  28.1158  28.2504  0.0000
0202-04-03_14:19:50.406000      189309.53        5.67704400e+00        1.45209091e-09  30.2382  28.1158  28.2504  0.0000
0202-04-03_14:19:50.777000      189309.90        5.77625800e+00        2.59954909e-08  30.2372  28.1162  28.2297  0.0000
0202-04-03_14:19:51.125000      189310.25        5.87617800e+00        4.78738909e-08  30.2372  28.1162  28.2297  0.0000
0202-04-03_14:19:51.480000      189310.61        5.97517700e+00        7.66938909e-08  30.2535  28.1155  28.2316  0.0000
0202-04-03_14:19:51.840000      189310.96        6.07393600e+00        1.19458891e-07  30.2535  28.1155  28.2316  0.0000
0202-04-03_14:19:52.188000      189311.31        6.17376300e+00        1.64951091e-07  30.2535  28.1155  28.2316  0.0000
0202-04-03_14:19:52.535000      189311.66        6.27348700e+00        2.26871391e-07  30.2341  28.1179  28.2273  0.0000
0202-04-03_14:19:52.895000      189312.02        6.37245000e+00        3.04720091e-07  30.2341  28.1179  28.2273  0.0000
0202-04-03_14:19:53.242000      189312.37        6.47157100e+00        4.09959291e-07  30.2341  28.1179  28.2273  0.0000
0202-04-03_14:19:53.594000      189312.72        6.57111600e+00        5.43770591e-07  30.2059  28.1164  28.2105  0.0000
0202-04-03_14:19:53.938000      189313.06        6.67026500e+00        7.14892891e-07  30.2059  28.1164  28.2105  0.0000
0202-04-03_14:19:54.285000      189313.41        6.77001100e+00        9.27602591e-07  30.2059  28.1164  28.2105  0.0000
0202-04-03_14:19:54.640000      189313.77        6.86917800e+00        1.19869599e-06  30.2610  28.1179  28.2515  0.0000
0202-04-03_14:19:54.990000      189314.11        6.96802800e+00        1.50381549e-06  30.2610  28.1179  28.2515  0.0000
0202-04-03_14:19:55.367000      189314.49        7.06767000e+00        1.94070099e-06  30.2610  28.1179  28.2515  0.0000
0202-04-03_14:19:55.734000      189314.86        7.16726900e+00        2.43838719e-06  30.2478  28.1193  28.2550  0.0000
0202-04-03_14:19:56.082000      189315.21        7.26669300e+00        3.04360599e-06  30.2478  28.1193  28.2550  0.0000
0202-04-03_14:19:56.440000      189315.57        7.36611500e+00        4.20774559e-06  30.2457  28.1157  28.2847  0.0000
0202-04-03_14:19:56.793000      189315.92        7.46546600e+00        4.67853329e-06  30.2457  28.1157  28.2847  0.0000
0202-04-03_14:19:57.140000      189316.26        7.56467500e+00        6.29908154e-06  30.2457  28.1157  28.2847  0.0000
0202-04-03_14:19:57.490000      189316.61        7.66394700e+00        7.72049336e-06  30.2257  28.1186  28.2297  0.0000
0202-04-03_14:19:57.836000      189316.96        7.76322200e+00        9.12368353e-06  30.2257  28.1186  28.2297  0.0000
0202-04-03_14:19:58.184000      189317.31        7.86242400e+00        1.14792336e-05  30.2257  28.1186  28.2297  0.0000
0202-04-03_14:19:58.530000      189317.66        7.96122600e+00        1.37470848e-05  30.2200  28.1175  28.2535  0.0000
0202-04-03_14:19:58.890000      189318.02        8.06133400e+00        1.68868536e-05  30.2200  28.1175  28.2535  0.0000
0202-04-03_14:19:59.246000      189318.37        8.16112500e+00        2.04202588e-05  30.2200  28.1175  28.2535  0.0000

File: chapter 6/data/ext_ffj51/Ic/anneal/step09/300k/720 min/Ic_2025-04-03_14-20-50389569_45e19pm2-anneal300-720min-0nA-03T-30k-.txt
# Ic = 6.17 A, n = 16.68 , Tavg = 30.27 K, 45e19pm2-anneal300-720min-0nA-03T-30k-
#datetime                        t_s     iHTS_A                vHTS_V                tHTS_K  tTAR_K  tHOL_K  tSPA_K
0202-04-03_14:20:21.290000      189340.42        9.18603100e-03       -5.32228000e-09  30.2619  28.1235  28.2412  0.0000
0202-04-03_14:20:21.637000      189340.76        1.12903300e-01       -4.88978000e-09  30.2024  28.1236  28.2101  0.0000
0202-04-03_14:20:21.984000      189341.11        2.12544000e-01       -5.58800000e-11  30.2024  28.1236  28.2101  0.0000
0202-04-03_14:20:22.380000      189341.50        3.11498200e-01        1.95292200e-08  30.2024  28.1236  28.2101  0.0000
0202-04-03_14:20:22.754000      189341.88        4.10888000e-01        1.29595200e-08  30.2041  28.1253  28.2214  0.0000
0202-04-03_14:20:23.105000      189342.23        5.10081900e-01        1.29595200e-08  30.2041  28.1253  28.2214  0.0000
0202-04-03_14:20:23.453000      189342.58        6.09328800e-01        2.90119200e-08  30.2635  28.1250  28.2406  0.0000
0202-04-03_14:20:23.800000      189342.93        7.09313700e-01        3.53337200e-08  30.2635  28.1250  28.2406  0.0000
0202-04-03_14:20:24.150000      189343.27        8.08799900e-01        4.67997200e-08  30.2635  28.1250  28.2406  0.0000
0202-04-03_14:20:24.496000      189343.62        9.07855200e-01        2.99416200e-08  30.2605  28.1252  28.2427  0.0000
0202-04-03_14:20:24.844000      189343.97        1.00708800e+00        2.35578200e-08  30.2605  28.1252  28.2427  0.0000
0202-04-03_14:20:25.190000      189344.32        1.10665200e+00        1.94673200e-08  30.2605  28.1252  28.2427  0.0000
0202-04-03_14:20:25.540000      189344.67        1.20573700e+00        1.46949200e-08  30.2617  28.1245  28.2695  0.0000
0202-04-03_14:20:25.887000      189345.01        1.30516100e+00        9.98462000e-09  30.2617  28.1245  28.2695  0.0000
0202-04-03_14:20:26.246000      189345.37        1.40452500e+00        1.48809200e-08  30.2617  28.1245  28.2695  0.0000
0202-04-03_14:20:26.594000      189345.72        1.50391900e+00        1.35173200e-08  30.2671  28.1238  28.2568  0.0000
0202-04-03_14:20:26.940000      189346.07        1.60296900e+00        1.40751200e-08  30.2671  28.1238  28.2568  0.0000
0202-04-03_14:20:27.290000      189346.42        1.70284400e+00        1.21544200e-08  30.2671  28.1238  28.2568  0.0000
0202-04-03_14:20:27.640000      189346.76        1.80223800e+00        5.95742000e-09  30.1943  28.1238  28.2056  0.0000
0202-04-03_14:20:27.996000      189347.12        1.90137400e+00       -4.14508000e-09  30.1943  28.1238  28.2056  0.0000
0202-04-03_14:20:28.383000      189347.51        2.00065000e+00        5.03320000e-10  30.1943  28.1238  28.2056  0.0000
0202-04-03_14:20:28.770000      189347.90        2.09986500e+00        6.63922000e-09  30.2351  28.1220  28.2306  0.0000
0202-04-03_14:20:29.117000      189348.24        2.19957700e+00        1.15974200e-08  30.2351  28.1220  28.2306  0.0000
0202-04-03_14:20:29.477000      189348.60        2.29853000e+00        1.64318200e-08  30.2755  28.1227  28.2458  0.0000
0202-04-03_14:20:29.820000      189348.95        2.39795400e+00        1.84770200e-08  30.2755  28.1227  28.2458  0.0000
0202-04-03_14:20:30.168000      189349.29        2.49750100e+00        2.00885200e-08  30.2755  28.1227  28.2458  0.0000
0202-04-03_14:20:30.520000      189349.64        2.59686200e+00        2.12041200e-08  30.2469  28.1234  28.2644  0.0000
0202-04-03_14:20:30.867000      189349.99        2.69612000e+00        2.52947200e-08  30.2469  28.1234  28.2644  0.0000
0202-04-03_14:20:31.223000      189350.35        2.79530800e+00        2.44270200e-08  30.2469  28.1234  28.2644  0.0000
0202-04-03_14:20:31.570000      189350.70        2.89481600e+00        1.99025200e-08  30.2675  28.1209  28.2800  0.0000
0202-04-03_14:20:31.918000      189351.04        2.99431500e+00        2.49848200e-08  30.2675  28.1209  28.2800  0.0000
0202-04-03_14:20:32.266000      189351.39        3.09338500e+00        2.46749200e-08  30.2675  28.1209  28.2800  0.0000
0202-04-03_14:20:32.617000      189351.74        3.19300800e+00        2.28155200e-08  30.2546  28.1223  28.2276  0.0000
0202-04-03_14:20:32.977000      189352.10        3.29241200e+00        2.89510200e-08  30.2546  28.1223  28.2276  0.0000
0202-04-03_14:20:33.336000      189352.46        3.39191300e+00        3.39688200e-08  30.2546  28.1223  28.2276  0.0000
0202-04-03_14:20:33.766000      189352.89        3.49101100e+00        3.38437200e-08  30.2467  28.1203  28.2680  0.0000
0202-04-03_14:20:34.125000      189353.25        3.59080700e+00        2.36172200e-08  30.2467  28.1203  28.2680  0.0000
0202-04-03_14:20:34.484000      189353.61        3.68980900e+00        2.33693200e-08  30.2443  28.1201  28.2603  0.0000
0202-04-03_14:20:34.832000      189353.96        3.78937700e+00        2.44230200e-08  30.2443  28.1201  28.2603  0.0000
0202-04-03_14:20:35.180000      189354.30        3.88857500e+00        1.65517200e-08  30.2443  28.1201  28.2603  0.0000
0202-04-03_14:20:35.527000      189354.65        3.98797100e+00        1.76673200e-08  30.2479  28.1220  28.2521  0.0000
0202-04-03_14:20:35.875000      189355.00        4.08717900e+00        1.81631200e-08  30.2479  28.1220  28.2521  0.0000
0202-04-03_14:20:36.223000      189355.35        4.18676700e+00        2.58485200e-08  30.2479  28.1220  28.2521  0.0000
0202-04-03_14:20:36.570000      189355.70        4.28589800e+00        2.72120200e-08  30.2443  28.1190  28.2644  0.0000
0202-04-03_14:20:36.918000      189356.04        4.38540000e+00        2.23777200e-08  30.2443  28.1190  28.2644  0.0000
0202-04-03_14:20:37.266000      189356.39        4.48476000e+00        1.59319200e-08  30.2443  28.1190  28.2644  0.0000
0202-04-03_14:20:37.617000      189356.74        4.58428200e+00        1.97126200e-08  30.2613  28.1219  28.2523  0.0000
0202-04-03_14:20:37.973000      189357.10        4.68258000e+00        2.29355200e-08  30.2613  28.1219  28.2523  0.0000
0202-04-03_14:20:38.344000      189357.47        4.78235400e+00        1.36387200e-08  30.2613  28.1219  28.2523  0.0000
0202-04-03_14:20:38.727000      189357.85        4.88200900e+00        1.06018200e-08  30.2540  28.1212  28.2319  0.0000
0202-04-03_14:20:39.080000      189358.20        4.98128300e+00        1.89056200e-08  30.2540  28.1212  28.2319  0.0000
0202-04-03_14:20:39.434000      189358.56        5.08106800e+00        1.79127200e-08  30.2296  28.1197  28.2317  0.0000
0202-04-03_14:20:39.790000      189358.91        5.18020200e+00        2.18174200e-08  30.2296  28.1197  28.2317  0.0000
0202-04-03_14:20:40.133000      189359.26        5.27943900e+00        2.59079200e-08  30.2296  28.1197  28.2317  0.0000
0202-04-03_14:20:40.480000      189359.61        5.37845000e+00        2.85110200e-08  30.2590  28.1226  28.2378  0.0000
0202-04-03_14:20:40.830000      189359.96        5.47730500e+00        2.77053200e-08  30.2590  28.1226  28.2378  0.0000
0202-04-03_14:20:41.188000      189360.31        5.57831100e+00        3.56386200e-08  30.2590  28.1226  28.2378  0.0000
0202-04-03_14:20:41.535000      189360.66        5.67674900e+00        6.23512200e-08  30.2254  28.1196  28.2419  0.0000
0202-04-03_14:20:41.890000      189361.02        5.77602600e+00        7.92094200e-08  30.2254  28.1196  28.2419  0.0000
0202-04-03_14:20:42.250000      189361.37        5.87555900e+00        1.02203420e-07  30.2254  28.1196  28.2419  0.0000
0202-04-03_14:20:42.594000      189361.72        5.97471700e+00        1.27862420e-07  30.2609  28.1205  28.2814  0.0000
0202-04-03_14:20:42.953000      189362.08        6.07396100e+00        1.72796820e-07  30.2609  28.1205  28.2814  0.0000
0202-04-03_14:20:43.300000      189362.43        6.17364600e+00        2.18598820e-07  30.2609  28.1205  28.2814  0.0000
0202-04-03_14:20:43.652000      189362.78        6.27310400e+00        2.79337720e-07  30.2762  28.1208  28.2620  0.0000
0202-04-03_14:20:44             189363.12        6.37255100e+00        3.63628320e-07  30.2762  28.1208  28.2620  0.0000
0202-04-03_14:20:44.367000      189363.49        6.47202800e+00        4.69735320e-07  30.2762  28.1208  28.2620  0.0000
0202-04-03_14:20:44.727000      189363.85        6.57127500e+00        6.07884520e-07  30.2502  28.1201  28.2473  0.0000
0202-04-03_14:20:45.086000      189364.21        6.67008500e+00        7.72743120e-07  30.2502  28.1201  28.2473  0.0000
0202-04-03_14:20:45.445000      189364.57        6.76919400e+00        9.93818220e-07  30.2066  28.1219  28.2210  0.0000
0202-04-03_14:20:45.797000      189364.92        6.86882600e+00        1.24340542e-06  30.2066  28.1219  28.2210  0.0000
0202-04-03_14:20:46.156000      189365.28        6.96834200e+00        1.55205802e-06  30.2066  28.1219  28.2210  0.0000
0202-04-03_14:20:46.504000      189365.63        7.06780700e+00        1.96787132e-06  30.2143  28.1209  28.2564  0.0000
0202-04-03_14:20:46.850000      189365.98        7.16737900e+00        2.46611602e-06  30.2143  28.1209  28.2564  0.0000
0202-04-03_14:20:47.203000      189366.33        7.26642000e+00        3.07468222e-06  30.2143  28.1209  28.2564  0.0000
0202-04-03_14:20:47.550000      189366.67        7.36535000e+00        4.20963132e-06  30.2278  28.1214  28.2344  0.0000
0202-04-03_14:20:47.900000      189367.02        7.46474300e+00        4.67422172e-06  30.2278  28.1214  28.2344  0.0000
0202-04-03_14:20:48.246000      189367.37        7.56466200e+00        6.33877656e-06  30.2278  28.1214  28.2344  0.0000
0202-04-03_14:20:48.594000      189367.72        7.66382000e+00        7.77983717e-06  30.2241  28.1199  28.2335  0.0000
0202-04-03_14:20:48.940000      189368.07        7.76248000e+00        9.41829910e-06  30.2241  28.1199  28.2335  0.0000
0202-04-03_14:20:49.285000      189368.41        7.86256700e+00        1.14524933e-05  30.2241  28.1199  28.2335  0.0000
0202-04-03_14:20:49.637000      189368.76        7.96211600e+00        1.36172761e-05  30.2666  28.1211  28.2808  0.0000
0202-04-03_14:20:49.984000      189369.11        8.06095500e+00        1.54789889e-05  30.2666  28.1211  28.2808  0.0000
0202-04-03_14:20:50.336000      189369.46        8.16061100e+00        2.03838636e-05  30.2666  28.1211  28.2808  0.0000

File: chapter 6/data/ext_ffj51/Ic/anneal/step09/300k/720 min/Ic_2025-04-03_14-21-41591768_45e19pm2-anneal300-720min-0nA-03T-30k-.txt
# Ic = 6.19 A, n = 16.91 , Tavg = 30.24 K, 45e19pm2-anneal300-720min-0nA-03T-30k-
#datetime                        t_s     iHTS_A                vHTS_V                tHTS_K  tTAR_K  tHOL_K  tSPA_K
0202-04-03_14:21:12.460000      189391.59        9.19692400e-03       -1.27770000e-09  30.2494  28.1278  28.2747  0.0000
0202-04-03_14:21:12.816000      189391.94        1.12852100e-01        1.15518000e-08  30.2494  28.1278  28.2747  0.0000
0202-04-03_14:21:13.164000      189392.29        2.11817300e-01        8.94870000e-09  30.2494  28.1278  28.2747  0.0000
0202-04-03_14:21:13.510000      189392.64        3.11515700e-01       -2.24100000e-10  30.2462  28.1260  28.2520  0.0000
0202-04-03_14:21:13.860000      189392.98        4.10557800e-01       -1.75158000e-08  30.2462  28.1260  28.2520  0.0000
0202-04-03_14:21:14.220000      189393.34        5.10407500e-01       -2.69983000e-08  30.2462  28.1260  28.2520  0.0000
0202-04-03_14:21:14.566000      189393.69        6.09233200e-01       -1.59041000e-08  30.2581  28.1276  28.2708  0.0000
0202-04-03_14:21:14.914000      189394.04        7.08886900e-01       -2.45192000e-08  30.2581  28.1276  28.2708  0.0000
0202-04-03_14:21:15.260000      189394.39        8.08045100e-01       -7.53710000e-09  30.2581  28.1276  28.2708  0.0000
0202-04-03_14:21:15.613000      189394.74        9.07624400e-01       -3.01260000e-09  30.2772  28.1280  28.2669  0.0000
0202-04-03_14:21:15.973000      189395.10        1.00682400e+00        7.68100000e-10  30.2772  28.1280  28.2669  0.0000
0202-04-03_14:21:16.336000      189395.46        1.10619300e+00       -2.14490000e-09  30.2772  28.1280  28.2669  0.0000
0202-04-03_14:21:16.746000      189395.87        1.20540300e+00       -1.02930000e-09  30.2464  28.1256  28.2512  0.0000
0202-04-03_14:21:17.100000      189396.23        1.30470100e+00        3.12320000e-09  30.2464  28.1256  28.2512  0.0000
0202-04-03_14:21:17.470000      189396.59        1.40398700e+00       -8.46670000e-09  30.2034  28.1251  28.2268  0.0000
0202-04-03_14:21:17.816000      189396.94        1.50367600e+00       -1.71110000e-09  30.2034  28.1251  28.2268  0.0000
0202-04-03_14:21:18.164000      189397.29        1.60273100e+00        2.44150000e-09  30.2034  28.1251  28.2268  0.0000
0202-04-03_14:21:18.516000      189397.64        1.70199200e+00       -8.65270000e-09  30.2423  28.1251  28.2495  0.0000
0202-04-03_14:21:18.860000      189397.99        1.80182800e+00       -8.65270000e-09  30.2423  28.1251  28.2495  0.0000
0202-04-03_14:21:19.220000      189398.35        1.90091400e+00       -1.27720000e-09  30.2423  28.1251  28.2495  0.0000
0202-04-03_14:21:19.566000      189398.69        2.00065400e+00        9.53300000e-10  30.2568  28.1240  28.2539  0.0000
0202-04-03_14:21:19.914000      189399.04        2.09941000e+00       -8.34560000e-09  30.2568  28.1240  28.2539  0.0000
0202-04-03_14:21:20.260000      189399.39        2.19940000e+00       -7.04470000e-09  30.2568  28.1240  28.2539  0.0000
0202-04-03_14:21:20.613000      189399.74        2.29853600e+00       -1.50399000e-08  30.2517  28.1249  28.2466  0.0000
0202-04-03_14:21:20.970000      189400.10        2.39796800e+00       -1.78290000e-08  30.2517  28.1249  28.2466  0.0000
0202-04-03_14:21:21.332000      189400.46        2.49725900e+00       -5.55720000e-09  30.2517  28.1249  28.2466  0.0000
0202-04-03_14:21:21.727000      189400.85        2.59687700e+00       -4.75150000e-09  30.2605  28.1223  28.2652  0.0000
0202-04-03_14:21:22.074000      189401.20        2.69581100e+00       -7.85040000e-09  30.2605  28.1223  28.2652  0.0000
0202-04-03_14:21:22.438000      189401.56        2.79562700e+00       -1.05775000e-08  30.2605  28.1223  28.2652  0.0000
0202-04-03_14:21:22.793000      189401.92        2.89494400e+00       -1.49160000e-08  30.2491  28.1243  28.2676  0.0000
0202-04-03_14:21:23.140000      189402.27        2.99377700e+00       -1.70232000e-08  30.2491  28.1243  28.2676  0.0000
0202-04-03_14:21:23.492000      189402.62        3.09338500e+00       -1.91925000e-08  30.2535  28.1210  28.2597  0.0000
0202-04-03_14:21:23.840000      189402.97        3.19278400e+00       -1.74571000e-08  30.2535  28.1210  28.2597  0.0000
0202-04-03_14:21:24.200000      189403.32        3.29224100e+00       -1.96883000e-08  30.2535  28.1210  28.2597  0.0000
0202-04-03_14:21:24.547000      189403.67        3.39140800e+00       -7.66450000e-09  30.2739  28.1228  28.2203  0.0000
0202-04-03_14:21:24.895000      189404.02        3.49101700e+00       -1.08254000e-08  30.2739  28.1228  28.2203  0.0000
0202-04-03_14:21:25.242000      189404.37        3.59050000e+00       -2.49565000e-08  30.2739  28.1228  28.2203  0.0000
0202-04-03_14:21:25.594000      189404.72        3.68964400e+00       -2.69307000e-08  30.2389  28.1221  28.2521  0.0000
0202-04-03_14:21:25.950000      189405.08        3.78841100e+00       -2.72314000e-08  30.2389  28.1221  28.2521  0.0000
0202-04-03_14:21:26.297000      189405.42        3.88795900e+00       -2.53101000e-08  30.2389  28.1221  28.2521  0.0000
0202-04-03_14:21:26.645000      189405.77        3.98746400e+00       -2.60538000e-08  30.2704  28.1218  28.2447  0.0000
0202-04-03_14:21:26.992000      189406.12        4.08678800e+00       -1.85544000e-08  30.2704  28.1218  28.2447  0.0000
0202-04-03_14:21:27.390000      189406.52        4.18621500e+00       -2.50622000e-08  30.2704  28.1218  28.2447  0.0000
0202-04-03_14:21:27.754000      189406.88        4.28574100e+00       -1.72529000e-08  30.2436  28.1232  28.2593  0.0000
0202-04-03_14:21:28.100000      189407.23        4.38565500e+00       -1.45878000e-08  30.2436  28.1232  28.2593  0.0000
0202-04-03_14:21:28.480000      189407.61        4.48452800e+00       -1.91742000e-08  30.2612  28.1211  28.2432  0.0000
0202-04-03_14:21:28.830000      189407.95        4.58364000e+00       -1.88023000e-08  30.2612  28.1211  28.2432  0.0000
0202-04-03_14:21:29.188000      189408.31        4.68296400e+00       -2.20252000e-08  30.2612  28.1211  28.2432  0.0000
0202-04-03_14:21:29.535000      189408.66        4.78278600e+00       -1.60753000e-08  30.2394  28.1221  28.2513  0.0000
0202-04-03_14:21:29.883000      189409.01        4.88217900e+00       -2.10955000e-08  30.2394  28.1221  28.2513  0.0000
0202-04-03_14:21:30.230000      189409.36        4.98157500e+00       -3.33053000e-08  30.2394  28.1221  28.2513  0.0000
0202-04-03_14:21:30.580000      189409.70        5.08081300e+00       -3.24996000e-08  30.2512  28.1231  28.2595  0.0000
0202-04-03_14:21:30.938000      189410.06        5.17989800e+00       -3.64042000e-08  30.2512  28.1231  28.2595  0.0000
0202-04-03_14:21:31.285000      189410.41        5.27912500e+00       -2.87170000e-08  30.2512  28.1231  28.2595  0.0000
0202-04-03_14:21:31.633000      189410.76        5.37884800e+00       -3.28018000e-08  30.2168  28.1231  28.2299  0.0000
0202-04-03_14:21:31.980000      189411.11        5.47823300e+00       -2.75317000e-08  30.2168  28.1231  28.2299  0.0000
0202-04-03_14:21:32.344000      189411.47        5.57772000e+00       -1.97844000e-08  30.2168  28.1231  28.2299  0.0000
0202-04-03_14:21:32.742000      189411.87        5.67688900e+00       -8.87620000e-09  30.2333  28.1228  28.2401  0.0000
0202-04-03_14:21:33.090000      189412.21        5.77600100e+00        1.24443000e-08  30.2333  28.1228  28.2401  0.0000
0202-04-03_14:21:33.440000      189412.57        5.87543000e+00        3.47565000e-08  30.2333  28.1228  28.2401  0.0000
0202-04-03_14:21:33.797000      189412.92        5.97463900e+00        5.35979000e-08  30.2833  28.1234  28.2380  0.0000
0202-04-03_14:21:34.156000      189413.28        6.07365900e+00        8.41532000e-08  30.2833  28.1234  28.2380  0.0000
0202-04-03_14:21:34.510000      189413.64        6.17316000e+00        1.45821700e-07  30.2549  28.1229  28.2706  0.0000
0202-04-03_14:21:34.860000      189413.99        6.27299200e+00        2.08667700e-07  30.2549  28.1229  28.2706  0.0000
0202-04-03_14:21:35.207000      189414.33        6.37242900e+00        2.84715100e-07  30.2549  28.1229  28.2706  0.0000
0202-04-03_14:21:35.555000      189414.68        6.47175900e+00        3.95098600e-07  30.2747  28.1232  28.2525  0.0000
0202-04-03_14:21:35.914000      189415.04        6.57071900e+00        5.24695300e-07  30.2747  28.1232  28.2525  0.0000
0202-04-03_14:21:36.260000      189415.39        6.67033000e+00        6.98358600e-07  30.2747  28.1232  28.2525  0.0000
0202-04-03_14:21:36.610000      189415.74        6.76941600e+00        9.03692800e-07  30.2518  28.1221  28.2756  0.0000
0202-04-03_14:21:36.957000      189416.08        6.86907700e+00        1.17714120e-06  30.2518  28.1221  28.2756  0.0000
0202-04-03_14:21:37.305000      189416.43        6.96830100e+00        1.49893430e-06  30.2518  28.1221  28.2756  0.0000
0202-04-03_14:21:37.664000      189416.79        7.06779900e+00        1.90768300e-06  30.2849  28.1237  28.2618  0.0000
0202-04-03_14:21:38.010000      189417.14        7.16732900e+00        2.40797200e-06  30.2849  28.1237  28.2618  0.0000
0202-04-03_14:21:38.402000      189417.53        7.26664200e+00        3.01405810e-06  30.2849  28.1237  28.2618  0.0000
0202-04-03_14:21:38.760000      189417.89        7.36618000e+00        3.75940940e-06  30.2325  28.1228  28.2313  0.0000
0202-04-03_14:21:39.113000      189418.24        7.46546500e+00        5.12646520e-06  30.2325  28.1228  28.2313  0.0000
0202-04-03_14:21:39.473000      189418.60        7.56458400e+00        6.29494254e-06  30.2350  28.1213  28.2329  0.0000
0202-04-03_14:21:39.830000      189418.95        7.66422100e+00        7.75459402e-06  30.2350  28.1213  28.2329  0.0000
0202-04-03_14:21:40.176000      189419.30        7.76343900e+00        9.44777981e-06  30.2350  28.1213  28.2329  0.0000
0202-04-03_14:21:40.523000      189419.65        7.86316800e+00        1.14740371e-05  30.2366  28.1236  28.2617  0.0000
0202-04-03_14:21:40.875000      189420.00        7.96188000e+00        1.39983522e-05  30.2366  28.1236  28.2617  0.0000
0202-04-03_14:21:41.223000      189420.35        8.06090100e+00        1.54811260e-05  30.2366  28.1236  28.2617  0.0000
0202-04-03_14:21:41.574000      189420.70        8.16024800e+00        2.03731622e-05  30.2447  28.1218  28.2589  0.0000
