Repository: shortlab/2025-devitre-PhD

# 2025-devitre-PhD
Data repository for Alexis Devitre's PhD thesis

File: chapter 6/data/ext_ffj51/Ic/anneal/step09/300k/720 min/Ic_2025-04-03_14-23-23905429_45e19pm2-anneal300-720min-0nA-03T-30k-.txt
# Ic = 6.17 A, n = 16.70 , Tavg = 30.24 K, 45e19pm2-anneal300-720min-0nA-03T-30k-
#datetime                        t_s     iHTS_A                vHTS_V                tHTS_K  tTAR_K  tHOL_K  tSPA_K
0202-04-03_14:22:54.812000      189493.94        8.85453300e-03        1.26435800e-08  30.2672  28.1266  28.2488  0.0000
0202-04-03_14:22:55.176000      189494.30        1.13149500e-01        2.28080800e-08  30.2672  28.1266  28.2488  0.0000
0202-04-03_14:22:55.523000      189494.65        2.12433900e-01        2.77663800e-08  30.2644  28.1280  28.2606  0.0000
0202-04-03_14:22:55.870000      189495.00        3.11791000e-01        8.73898000e-09  30.2644  28.1280  28.2606  0.0000
0202-04-03_14:22:56.220000      189495.35        4.11118400e-01        7.62338000e-09  30.2644  28.1280  28.2606  0.0000
0202-04-03_14:22:56.570000      189495.69        5.10417700e-01       -8.67702000e-09  30.2611  28.1254  28.2514  0.0000
0202-04-03_14:22:56.926000      189496.05        6.09324000e-01        4.21458000e-09  30.2611  28.1254  28.2514  0.0000
0202-04-03_14:22:57.273000      189496.40        7.09191700e-01        3.34688000e-09  30.2611  28.1254  28.2514  0.0000
0202-04-03_14:22:57.620000      189496.75        8.08857500e-01       -1.90274200e-08  30.2553  28.1289  28.2496  0.0000
0202-04-03_14:22:57.970000      189497.10        9.07729500e-01       -9.91620000e-10  30.2553  28.1289  28.2496  0.0000
0202-04-03_14:22:58.330000      189497.45        1.00715600e+00       -9.54472000e-09  30.2553  28.1289  28.2496  0.0000
0202-04-03_14:22:58.734000      189497.86        1.10650800e+00       -1.48112000e-09  30.2565  28.1262  28.2429  0.0000
0202-04-03_14:22:59.082000      189498.21        1.20582500e+00        5.64918000e-09  30.2565  28.1262  28.2429  0.0000
0202-04-03_14:22:59.438000      189498.56        1.30523800e+00        1.38922800e-08  30.2565  28.1262  28.2429  0.0000
0202-04-03_14:22:59.790000      189498.91        1.40464600e+00        1.49458800e-08  30.2671  28.1258  28.2776  0.0000
0202-04-03_14:23:00.137000      189499.26        1.50376500e+00        7.13668000e-09  30.2671  28.1258  28.2776  0.0000
0202-04-03_14:23:00.484000      189499.61        1.60339100e+00        1.50078800e-08  30.2761  28.1279  28.2503  0.0000
0202-04-03_14:23:00.832000      189499.96        1.70275000e+00        1.70531800e-08  30.2761  28.1279  28.2503  0.0000
0202-04-03_14:23:01.180000      189500.30        1.80211900e+00        1.73010800e-08  30.2761  28.1279  28.2503  0.0000
0202-04-03_14:23:01.535000      189500.66        1.90148700e+00        2.80853800e-08  30.2724  28.1246  28.2690  0.0000
0202-04-03_14:23:01.883000      189501.01        2.00081000e+00        2.32510800e-08  30.2724  28.1246  28.2690  0.0000
0202-04-03_14:23:02.242000      189501.37        2.10017400e+00        2.15775800e-08  30.2724  28.1246  28.2690  0.0000
0202-04-03_14:23:02.600000      189501.73        2.19941100e+00        1.97802800e-08  30.2735  28.1250  28.2355  0.0000
0202-04-03_14:23:02.945000      189502.07        2.29857800e+00        2.43046800e-08  30.2735  28.1250  28.2355  0.0000
0202-04-03_14:23:03.293000      189502.42        2.39808400e+00        2.26931800e-08  30.2735  28.1250  28.2355  0.0000
0202-04-03_14:23:03.652000      189502.78        2.49755100e+00        2.53582800e-08  30.2392  28.1229  28.2413  0.0000
0202-04-03_14:23:04             189503.13        2.59714500e+00        1.76109800e-08  30.2392  28.1229  28.2413  0.0000
0202-04-03_14:23:04.400000      189503.52        2.69649900e+00        4.65698000e-09  30.2392  28.1229  28.2413  0.0000
0202-04-03_14:23:04.760000      189503.89        2.79572100e+00        8.43648000e-09  30.2437  28.1221  28.2299  0.0000
0202-04-03_14:23:05.110000      189504.23        2.89498200e+00        1.38285800e-08  30.2437  28.1221  28.2299  0.0000
0202-04-03_14:23:05.465000      189504.59        2.99422100e+00        1.19691800e-08  30.2579  28.1239  28.2365  0.0000
0202-04-03_14:23:05.812000      189504.94        3.09385000e+00        1.77331800e-08  30.2579  28.1239  28.2365  0.0000
0202-04-03_14:23:06.168000      189505.29        3.19318800e+00        5.65180000e-10  30.2579  28.1239  28.2365  0.0000
0202-04-03_14:23:06.516000      189505.64        3.29190200e+00        1.37088000e-09  30.2369  28.1217  28.2542  0.0000
0202-04-03_14:23:06.875000      189506.00        3.39131300e+00        4.28388000e-09  30.2369  28.1217  28.2542  0.0000
0202-04-03_14:23:07.223000      189506.35        3.49086700e+00        1.55678000e-09  30.2369  28.1217  28.2542  0.0000
0202-04-03_14:23:07.570000      189506.70        3.59080600e+00        2.98238000e-09  30.2919  28.1242  28.2754  0.0000
0202-04-03_14:23:07.918000      189507.04        3.68969700e+00        4.09798000e-09  30.2919  28.1242  28.2754  0.0000
0202-04-03_14:23:08.266000      189507.39        3.78941000e+00        6.82498000e-09  30.2919  28.1242  28.2754  0.0000
0202-04-03_14:23:08.625000      189507.75        3.88854500e+00       -9.22320000e-10  30.2709  28.1229  28.2700  0.0000
0202-04-03_14:23:08.973000      189508.10        3.98795100e+00        1.43288000e-09  30.2709  28.1229  28.2700  0.0000
0202-04-03_14:23:09.330000      189508.45        4.08744000e+00        3.72608000e-09  30.2709  28.1229  28.2700  0.0000
0202-04-03_14:23:09.746000      189508.87        4.18667500e+00       -1.72802000e-09  30.2638  28.1226  28.2472  0.0000
0202-04-03_14:23:10.094000      189509.22        4.28573000e+00        1.49518000e-09  30.2638  28.1226  28.2472  0.0000
0202-04-03_14:23:10.445000      189509.57        4.38495000e+00        5.95988000e-09  30.2442  28.1235  28.2527  0.0000
0202-04-03_14:23:10.797000      189509.92        4.48502700e+00        5.65108000e-09  30.2442  28.1235  28.2527  0.0000
0202-04-03_14:23:11.156000      189510.28        4.58385300e+00        1.19108800e-08  30.2442  28.1235  28.2527  0.0000
0202-04-03_14:23:11.500000      189510.63        4.68312500e+00        1.00514800e-08  30.2533  28.1222  28.2396  0.0000
0202-04-03_14:23:11.860000      189510.98        4.78271100e+00        1.30264800e-08  30.2533  28.1222  28.2396  0.0000
0202-04-03_14:23:12.220000      189511.34        4.88186400e+00        1.04233800e-08  30.2533  28.1222  28.2396  0.0000
0202-04-03_14:23:12.566000      189511.69        4.98129000e+00        6.64268000e-09  30.2447  28.1237  28.2584  0.0000
0202-04-03_14:23:12.914000      189512.04        5.08106100e+00        8.81198000e-09  30.2447  28.1237  28.2584  0.0000
0202-04-03_14:23:13.260000      189512.39        5.18041100e+00        2.02779800e-08  30.2447  28.1237  28.2584  0.0000
0202-04-03_14:23:13.610000      189512.74        5.27955100e+00        1.61253800e-08  30.2465  28.1229  28.2535  0.0000
0202-04-03_14:23:13.957000      189513.08        5.37846800e+00        1.43899800e-08  30.2465  28.1229  28.2535  0.0000
0202-04-03_14:23:14.305000      189513.43        5.47850000e+00        2.77772800e-08  30.2465  28.1229  28.2535  0.0000
0202-04-03_14:23:14.656000      189513.78        5.57764800e+00        3.80657800e-08  30.2623  28.1216  28.2651  0.0000
0202-04-03_14:23:15.004000      189514.13        5.67688300e+00        5.51097800e-08  30.2623  28.1216  28.2651  0.0000
0202-04-03_14:23:15.380000      189514.50        5.77683300e+00        6.65757800e-08  30.2623  28.1216  28.2651  0.0000
0202-04-03_14:23:15.760000      189514.89        5.87535500e+00        9.58915800e-08  30.2731  28.1224  28.2379  0.0000
0202-04-03_14:23:16.110000      189515.23        5.97498400e+00        1.21609980e-07  30.2731  28.1224  28.2379  0.0000
0202-04-03_14:23:16.460000      189515.59        6.07461700e+00        1.58793180e-07  30.2629  28.1222  28.2416  0.0000
0202-04-03_14:23:16.816000      189515.94        6.17370800e+00        2.00876480e-07  30.2629  28.1222  28.2416  0.0000
0202-04-03_14:23:17.164000      189516.29        6.27330000e+00        2.69114780e-07  30.2629  28.1222  28.2416  0.0000
0202-04-03_14:23:17.510000      189516.64        6.37250400e+00        3.55388780e-07  30.2472  28.1226  28.2497  0.0000
0202-04-03_14:23:17.860000      189516.99        6.47223700e+00        4.53748480e-07  30.2472  28.1226  28.2497  0.0000
0202-04-03_14:23:18.207000      189517.33        6.57099500e+00        5.89047380e-07  30.2472  28.1226  28.2497  0.0000
0202-04-03_14:23:18.560000      189517.68        6.67033700e+00        7.54467880e-07  30.2566  28.1206  28.2256  0.0000
0202-04-03_14:23:18.902000      189518.03        6.76984400e+00        9.85771280e-07  30.2566  28.1206  28.2256  0.0000
0202-04-03_14:23:19.254000      189518.38        6.86915600e+00        1.25574938e-06  30.2566  28.1206  28.2256  0.0000
0202-04-03_14:23:19.600000      189518.73        6.96826600e+00        1.58113608e-06  30.2574  28.1219  28.2714  0.0000
0202-04-03_14:23:19.950000      189519.07        7.06774100e+00        1.98337608e-06  30.2574  28.1219  28.2714  0.0000
0202-04-03_14:23:20.297000      189519.42        7.16709300e+00        2.48106288e-06  30.2574  28.1219  28.2714  0.0000
0202-04-03_14:23:20.656000      189519.78        7.26653200e+00        3.09105448e-06  30.2790  28.1211  28.2520  0.0000
0202-04-03_14:23:21             189520.13        7.36579100e+00        4.25060888e-06  30.2790  28.1211  28.2520  0.0000
0202-04-03_14:23:21.410000      189520.53        7.46521600e+00        4.73899888e-06  30.2790  28.1211  28.2520  0.0000
0202-04-03_14:23:21.766000      189520.89        7.56440800e+00        6.34337244e-06  30.2621  28.1213  28.2561  0.0000
0202-04-03_14:23:22.113000      189521.24        7.66388000e+00        7.81467900e-06  30.2621  28.1213  28.2561  0.0000
0202-04-03_14:23:22.477000      189521.60        7.76320400e+00        9.44334795e-06  30.2436  28.1213  28.2411  0.0000
0202-04-03_14:23:22.832000      189521.96        7.86256700e+00        1.16026142e-05  30.2436  28.1213  28.2411  0.0000
0202-04-03_14:23:23.180000      189522.31        7.96198700e+00        1.40254126e-05  30.2436  28.1213  28.2411  0.0000
0202-04-03_14:23:23.540000      189522.67        8.06126100e+00        1.55421528e-05  30.2446  28.1200  28.2316  0.0000
0202-04-03_14:23:23.887000      189523.01        8.16053400e+00        2.04894196e-05  30.2446  28.1200  28.2316  0.0000

File: chapter 6/data/ext_ffj51/Ic/anneal/step09/300k/720 min/Ic_2025-04-03_14-25-06309893_45e19pm2-anneal300-720min-0nA-03T-30k-.txt
# Ic = 6.16 A, n = 16.57 , Tavg = 30.26 K, 45e19pm2-anneal300-720min-0nA-03T-30k-
#datetime                        t_s     iHTS_A                vHTS_V                tHTS_K  tTAR_K  tHOL_K  tSPA_K
0202-04-03_14:24:37.160000      189596.29        9.13949700e-03        3.21555294e-09  30.2949  28.1251  28.2722  0.0000
0202-04-03_14:24:37.527000      189596.65        1.12837900e-01       -3.03854706e-09  30.2723  28.1279  28.2643  0.0000
0202-04-03_14:24:37.880000      189597.01        2.12039200e-01       -4.29847059e-10  30.2723  28.1279  28.2643  0.0000
0202-04-03_14:24:38.227000      189597.35        3.11306500e-01       -5.07824706e-09  30.2723  28.1279  28.2643  0.0000
0202-04-03_14:24:38.580000      189597.70        4.11342000e-01        1.04163529e-08  30.2450  28.1269  28.2317  0.0000
0202-04-03_14:24:38.920000      189598.05        5.10175500e-01        1.79157529e-08  30.2450  28.1269  28.2317  0.0000
0202-04-03_14:24:39.280000      189598.41        6.10056500e-01        4.13435529e-08  30.2450  28.1269  28.2317  0.0000
0202-04-03_14:24:39.630000      189598.75        7.08760600e-01        1.16559529e-08  30.2401  28.1278  28.2581  0.0000
0202-04-03_14:24:39.977000      189599.10        8.08171600e-01        2.91695294e-09  30.2401  28.1278  28.2581  0.0000
0202-04-03_14:24:40.363000      189599.49        9.07741000e-01        6.85752941e-10  30.2401  28.1278  28.2581  0.0000
0202-04-03_14:24:40.760000      189599.89        1.00686200e+00        2.00230529e-08  30.2984  28.1275  28.2811  0.0000
0202-04-03_14:24:41.113000      189600.24        1.10646400e+00        2.17584529e-08  30.2984  28.1275  28.2811  0.0000
0202-04-03_14:24:41.460000      189600.59        1.20582700e+00        1.85355529e-08  30.2698  28.1268  28.2593  0.0000
0202-04-03_14:24:41.812000      189600.94        1.30529700e+00        2.46713529e-08  30.2698  28.1268  28.2593  0.0000
0202-04-03_14:24:42.160000      189601.29        1.40465700e+00        3.88024529e-08  30.2698  28.1268  28.2593  0.0000
0202-04-03_14:24:42.508000      189601.63        1.50389100e+00        2.73364529e-08  30.2514  28.1277  28.2628  0.0000
0202-04-03_14:24:42.855000      189601.98        1.60355100e+00        3.19228529e-08  30.2514  28.1277  28.2628  0.0000
0202-04-03_14:24:43.207000      189602.33        1.70270000e+00        3.95452529e-08  30.2514  28.1277  28.2628  0.0000
0202-04-03_14:24:43.555000      189602.68        1.80213400e+00        4.18365529e-08  30.2746  28.1243  28.2758  0.0000
0202-04-03_14:24:43.902000      189603.03        1.90120300e+00        3.76217529e-08  30.2746  28.1243  28.2758  0.0000
0202-04-03_14:24:44.258000      189603.38        2.00089900e+00        3.39030529e-08  30.2746  28.1243  28.2758  0.0000
0202-04-03_14:24:44.605000      189603.73        2.09989900e+00        3.76217529e-08  30.2299  28.1250  28.2385  0.0000
0202-04-03_14:24:44.953000      189604.08        2.19957400e+00        3.53285529e-08  30.2299  28.1250  28.2385  0.0000
0202-04-03_14:24:45.305000      189604.43        2.29876800e+00        4.09065529e-08  30.2299  28.1250  28.2385  0.0000
0202-04-03_14:24:45.652000      189604.78        2.39815200e+00        3.94190529e-08  30.2404  28.1235  28.2382  0.0000
0202-04-03_14:24:46             189605.12        2.49745000e+00        3.23535529e-08  30.2404  28.1235  28.2382  0.0000
0202-04-03_14:24:46.420000      189605.55        2.59698500e+00        1.90901529e-08  30.2404  28.1235  28.2382  0.0000
0202-04-03_14:24:46.790000      189605.91        2.69597600e+00        1.96480529e-08  30.2256  28.1217  28.2691  0.0000
0202-04-03_14:24:47.137000      189606.26        2.79562600e+00        1.86563529e-08  30.2256  28.1217  28.2691  0.0000
0202-04-03_14:24:47.496000      189606.62        2.89480200e+00        2.26229529e-08  30.2721  28.1244  28.2659  0.0000
0202-04-03_14:24:47.844000      189606.97        2.99416600e+00        2.87588529e-08  30.2721  28.1244  28.2659  0.0000
0202-04-03_14:24:48.190000      189607.32        3.09377000e+00        1.51855529e-08  30.2721  28.1244  28.2659  0.0000
0202-04-03_14:24:48.540000      189607.66        3.19287200e+00        1.67969529e-08  30.2904  28.1223  28.2420  0.0000
0202-04-03_14:24:48.887000      189608.01        3.29236300e+00        1.32642529e-08  30.2904  28.1223  28.2420  0.0000
0202-04-03_14:24:49.246000      189608.37        3.39203900e+00        2.06436529e-08  30.2904  28.1223  28.2420  0.0000
0202-04-03_14:24:49.594000      189608.72        3.49127300e+00        1.19693529e-08  30.2385  28.1238  28.2602  0.0000
0202-04-03_14:24:49.940000      189609.07        3.59071400e+00        8.43665294e-09  30.2385  28.1238  28.2602  0.0000
0202-04-03_14:24:50.290000      189609.42        3.68959500e+00        9.98605294e-09  30.2385  28.1238  28.2602  0.0000
0202-04-03_14:24:50.640000      189609.77        3.78897400e+00        1.15355529e-08  30.2259  28.1231  28.2410  0.0000
0202-04-03_14:24:50.996000      189610.12        3.88843600e+00        8.43665294e-09  30.2259  28.1231  28.2410  0.0000
0202-04-03_14:24:51.402000      189610.53        3.98807200e+00        1.98406529e-08  30.2259  28.1231  28.2410  0.0000
0202-04-03_14:24:51.773000      189610.90        4.08744400e+00        1.93448529e-08  30.2617  28.1229  28.2547  0.0000
0202-04-03_14:24:52.120000      189611.25        4.18653200e+00        2.26296529e-08  30.2617  28.1229  28.2547  0.0000
0202-04-03_14:24:52.480000      189611.61        4.28593000e+00        2.57905529e-08  30.2737  28.1230  28.2678  0.0000
0202-04-03_14:24:52.830000      189611.95        4.38477200e+00        2.80217529e-08  30.2737  28.1230  28.2678  0.0000
0202-04-03_14:24:53.176000      189612.30        4.48473400e+00        2.09562529e-08  30.2737  28.1230  28.2678  0.0000
0202-04-03_14:24:53.527000      189612.65        4.58386900e+00        1.85390529e-08  30.2686  28.1197  28.2642  0.0000
0202-04-03_14:24:53.875000      189613.00        4.68342500e+00        1.56880529e-08  30.2686  28.1197  28.2642  0.0000
0202-04-03_14:24:54.230000      189613.36        4.78255600e+00        8.00275294e-09  30.2686  28.1197  28.2642  0.0000
0202-04-03_14:24:54.582000      189613.71        4.88182600e+00        1.73615529e-08  30.2676  28.1224  28.2431  0.0000
0202-04-03_14:24:54.930000      189614.05        4.98109200e+00        2.03957529e-08  30.2676  28.1224  28.2431  0.0000
0202-04-03_14:24:55.277000      189614.40        5.08064700e+00        2.69600529e-08  30.2676  28.1224  28.2431  0.0000
0202-04-03_14:24:55.625000      189614.75        5.18017200e+00        2.46659529e-08  30.2355  28.1215  28.2476  0.0000
0202-04-03_14:24:55.984000      189615.11        5.27966200e+00        1.62988529e-08  30.2355  28.1215  28.2476  0.0000
0202-04-03_14:24:56.336000      189615.46        5.37878300e+00        2.71450529e-08  30.2355  28.1215  28.2476  0.0000
0202-04-03_14:24:56.734000      189615.86        5.47848300e+00        4.68541529e-08  30.2734  28.1206  28.2600  0.0000
0202-04-03_14:24:57.082000      189616.21        5.57767600e+00        5.14405529e-08  30.2734  28.1206  28.2600  0.0000
0202-04-03_14:24:57.438000      189616.56        5.67661600e+00        5.73285529e-08  30.2714  28.1228  28.2523  0.0000
0202-04-03_14:24:57.805000      189616.93        5.77677200e+00        8.07563529e-08  30.2714  28.1228  28.2523  0.0000
0202-04-03_14:24:58.160000      189617.29        5.87610200e+00        9.18504529e-08  30.2714  28.1228  28.2523  0.0000
0202-04-03_14:24:58.508000      189617.63        5.97508300e+00        1.23025553e-07  30.3050  28.1213  28.2768  0.0000
0202-04-03_14:24:58.860000      189617.98        6.07456200e+00        1.61452153e-07  30.3050  28.1213  28.2768  0.0000
0202-04-03_14:24:59.215000      189618.34        6.17398200e+00        2.20889453e-07  30.3050  28.1213  28.2768  0.0000
0202-04-03_14:24:59.562000      189618.69        6.27339700e+00        2.95387453e-07  30.2562  28.1209  28.2620  0.0000
0202-04-03_14:24:59.910000      189619.04        6.37256400e+00        3.75277553e-07  30.2562  28.1209  28.2620  0.0000
0202-04-03_14:25:00.258000      189619.38        6.47217100e+00        4.90123453e-07  30.2562  28.1209  28.2620  0.0000
0202-04-03_14:25:00.605000      189619.73        6.57141500e+00        6.20278053e-07  30.2486  28.1206  28.2365  0.0000
0202-04-03_14:25:00.965000      189620.09        6.67075300e+00        7.78938453e-07  30.2486  28.1206  28.2365  0.0000
0202-04-03_14:25:01.312000      189620.44        6.76994700e+00        9.96541753e-07  30.2486  28.1206  28.2365  0.0000
0202-04-03_14:25:01.668000      189620.79        6.86923500e+00        1.25604535e-06  30.2445  28.1211  28.2521  0.0000
0202-04-03_14:25:02.016000      189621.14        6.96861600e+00        1.59401355e-06  30.2445  28.1211  28.2521  0.0000
0202-04-03_14:25:02.390000      189621.52        7.06857900e+00        2.00338085e-06  30.2445  28.1211  28.2521  0.0000
0202-04-03_14:25:02.770000      189621.90        7.16752300e+00        2.52530085e-06  30.2426  28.1220  28.2489  0.0000
0202-04-03_14:25:03.117000      189622.24        7.26702000e+00        3.13039595e-06  30.2426  28.1220  28.2489  0.0000
0202-04-03_14:25:03.470000      189622.59        7.36630500e+00        4.28313215e-06  30.2650  28.1208  28.2523  0.0000
0202-04-03_14:25:03.830000      189622.95        7.46538400e+00        4.74530505e-06  30.2650  28.1208  28.2523  0.0000
0202-04-03_14:25:04.176000      189623.30        7.56450000e+00        6.43365853e-06  30.2650  28.1208  28.2523  0.0000
0202-04-03_14:25:04.530000      189623.66        7.66406000e+00        7.65990110e-06  30.2779  28.1235  28.2670  0.0000
0202-04-03_14:25:04.887000      189624.01        7.76359100e+00        9.55823739e-06  30.2779  28.1235  28.2670  0.0000
0202-04-03_14:25:05.234000      189624.36        7.86288100e+00        1.16271382e-05  30.2779  28.1235  28.2670  0.0000
0202-04-03_14:25:05.582000      189624.71        7.96218300e+00        1.40264459e-05  30.2600  28.1217  28.2570  0.0000
0202-04-03_14:25:05.934000      189625.06        8.06158600e+00        1.55779555e-05  30.2600  28.1217  28.2570  0.0000
0202-04-03_14:25:06.280000      189625.41        8.16091100e+00        2.05335255e-05  30.2600  28.1217  28.2570  0.0000

File: chapter 6/data/ext_ffj51/Ic/anneal/step09/300k/720 min/Ic_2025-04-03_14-37-33827876_45e19pm2-anneal300-720min-0nA-03T-40k-.txt
# Ic = 3.82 A, n = 14.64 , Tavg = 40.16 K, 45e19pm2-anneal300-720min-0nA-03T-40k-
#datetime                        t_s     iHTS_A                vHTS_V                tHTS_K  tTAR_K  tHOL_K  tSPA_K
0202-04-03_14:36:30.836000      190309.96        9.06453300e-03       -1.04227333e-08  40.1305  38.6614  38.8779  0.0000
0202-04-03_14:36:31.184000      190310.31        4.35257100e-02       -7.19983333e-09  40.1305  38.6614  38.8779  0.0000
0202-04-03_14:36:31.535000      190310.66        7.32161500e-02       -7.26183333e-09  40.1448  38.6617  38.8637  0.0000
0202-04-03_14:36:31.890000      190311.02        1.02650400e-01       -5.89833333e-09  40.1448  38.6617  38.8637  0.0000
0202-04-03_14:36:32.240000      190311.36        1.32832700e-01       -4.96863333e-09  40.1448  38.6617  38.8637  0.0000
0202-04-03_14:36:32.598000      190311.72        1.62619200e-01       -1.04847333e-08  40.1480  38.6618  38.8781  0.0000
0202-04-03_14:36:32.953000      190312.08        1.92421500e-01       -6.88993333e-09  40.1480  38.6618  38.8781  0.0000
0202-04-03_14:36:33.300000      190312.43        2.22124300e-01       -1.76122333e-08  40.1480  38.6618  38.8781  0.0000
0202-04-03_14:36:33.652000      190312.78        2.51430900e-01       -2.82725333e-08  40.1299  38.6612  38.8657  0.0000
0202-04-03_14:36:34.008000      190313.13        2.81742300e-01       -2.40580333e-08  40.1299  38.6612  38.8657  0.0000
0202-04-03_14:36:34.383000      190313.51        3.11695300e-01       -2.30043333e-08  40.1299  38.6612  38.8657  0.0000
0202-04-03_14:36:34.760000      190313.89        3.41456100e-01       -3.04733333e-09  40.1384  38.6620  38.8731  0.0000
0202-04-03_14:36:35.110000      190314.23        3.71524100e-01       -1.29025333e-08  40.1384  38.6620  38.8731  0.0000
0202-04-03_14:36:35.465000      190314.59        4.01384100e-01       -3.01951333e-08  40.1269  38.6620  38.8565  0.0000
0202-04-03_14:36:35.812000      190314.94        4.30494800e-01       -2.55467333e-08  40.1269  38.6620  38.8565  0.0000
0202-04-03_14:36:36.160000      190315.29        4.60616500e-01       -1.64978333e-08  40.1269  38.6620  38.8565  0.0000
0202-04-03_14:36:36.508000      190315.63        4.90613300e-01       -2.97612333e-08  40.1262  38.6621  38.8707  0.0000
0202-04-03_14:36:36.855000      190315.98        5.20052000e-01       -2.28816333e-08  40.1262  38.6621  38.8707  0.0000
0202-04-03_14:36:37.220000      190316.34        5.49905100e-01       -3.09388333e-08  40.1262  38.6621  38.8707  0.0000
0202-04-03_14:36:37.566000      190316.69        5.79933000e-01       -2.95133333e-08  40.1470  38.6618  38.8615  0.0000
0202-04-03_14:36:37.920000      190317.05        6.09532100e-01       -1.04239333e-08  40.1470  38.6618  38.8615  0.0000
0202-04-03_14:36:38.280000      190317.40        6.39292300e-01       -7.36333333e-11  40.1470  38.6618  38.8615  0.0000
0202-04-03_14:36:38.630000      190317.75        6.69686800e-01       -3.60210333e-08  40.1469  38.6624  38.8780  0.0000
0202-04-03_14:36:38.984000      190318.11        6.99325900e-01       -2.32535333e-08  40.1469  38.6624  38.8780  0.0000
0202-04-03_14:36:39.390000      190318.51        7.28496000e-01       -1.38947333e-08  40.1469  38.6624  38.8780  0.0000
0202-04-03_14:36:39.773000      190318.90        7.58347300e-01       -9.24643333e-09  40.1544  38.6621  38.8732  0.0000
0202-04-03_14:36:40.133000      190319.26        7.88338000e-01       -4.57516333e-08  40.1544  38.6621  38.8732  0.0000
0202-04-03_14:36:40.480000      190319.61        8.18342200e-01       -3.84382333e-08  40.1400  38.6626  38.8643  0.0000
0202-04-03_14:36:40.830000      190319.96        8.48160900e-01       -4.86615333e-08  40.1400  38.6626  38.8643  0.0000
0202-04-03_14:36:41.176000      190320.30        8.77976900e-01       -4.92131333e-08  40.1400  38.6626  38.8643  0.0000
0202-04-03_14:36:41.527000      190320.65        9.07975200e-01       -4.24564333e-08  40.1464  38.6626  38.8639  0.0000
0202-04-03_14:36:41.883000      190321.01        9.37679100e-01       -4.49355333e-08  40.1464  38.6626  38.8639  0.0000
0202-04-03_14:36:42.230000      190321.36        9.67662500e-01       -3.99772333e-08  40.1464  38.6626  38.8639  0.0000
0202-04-03_14:36:42.580000      190321.70        9.97429300e-01       -4.43157333e-08  40.1346  38.6625  38.8742  0.0000
0202-04-03_14:36:42.926000      190322.05        1.02733300e+00       -4.11548333e-08  40.1346  38.6625  38.8742  0.0000
0202-04-03_14:36:43.277000      190322.40        1.05695100e+00       -3.78700333e-08  40.1346  38.6625  38.8742  0.0000
0202-04-03_14:36:43.625000      190322.75        1.08683100e+00       -3.48330333e-08  40.1413  38.6620  38.8680  0.0000
0202-04-03_14:36:43.973000      190323.10        1.11670800e+00       -3.40273333e-08  40.1413  38.6620  38.8680  0.0000
0202-04-03_14:36:44.332000      190323.46        1.14620300e+00       -3.39653333e-08  40.1413  38.6620  38.8680  0.0000
0202-04-03_14:36:44.746000      190323.87        1.17601200e+00       -4.00392333e-08  40.1492  38.6616  38.8767  0.0000
0202-04-03_14:36:45.094000      190324.22        1.20593200e+00       -4.25803333e-08  40.1492  38.6616  38.8767  0.0000
0202-04-03_14:36:45.457000      190324.58        1.23581800e+00       -3.94194333e-08  40.1468  38.6617  38.8725  0.0000
0202-04-03_14:36:45.812000      190324.94        1.26569600e+00       -3.61346333e-08  40.1468  38.6617  38.8725  0.0000
0202-04-03_14:36:46.160000      190325.29        1.29549800e+00       -4.32621333e-08  40.1468  38.6617  38.8725  0.0000
0202-04-03_14:36:46.508000      190325.63        1.32513000e+00       -3.88616333e-08  40.1383  38.6621  38.8642  0.0000
0202-04-03_14:36:46.867000      190325.99        1.35511700e+00       -3.88042333e-08  40.1383  38.6621  38.8642  0.0000
0202-04-03_14:36:47.215000      190326.34        1.38474100e+00       -4.42613333e-08  40.1383  38.6621  38.8642  0.0000
0202-04-03_14:36:47.562000      190326.69        1.41456600e+00       -4.58108333e-08  40.1426  38.6619  38.8707  0.0000
0202-04-03_14:36:47.910000      190327.04        1.44410800e+00       -5.12649333e-08  40.1426  38.6619  38.8707  0.0000
0202-04-03_14:36:48.258000      190327.38        1.47382600e+00       -5.11410333e-08  40.1426  38.6619  38.8707  0.0000
0202-04-03_14:36:48.617000      190327.74        1.50392900e+00       -5.56654333e-08  40.1442  38.6621  38.8546  0.0000
0202-04-03_14:36:48.965000      190328.09        1.53367900e+00       -5.57274333e-08  40.1442  38.6621  38.8546  0.0000
0202-04-03_14:36:49.312000      190328.44        1.56334600e+00       -5.25045333e-08  40.1442  38.6621  38.8546  0.0000
0202-04-03_14:36:49.680000      190328.80        1.59339800e+00       -5.60372333e-08  40.1421  38.6622  38.8815  0.0000
0202-04-03_14:36:50.027000      190329.15        1.62285800e+00       -6.12434333e-08  40.1421  38.6622  38.8815  0.0000
0202-04-03_14:36:50.406000      190329.53        1.65272600e+00       -6.06236333e-08  40.1421  38.6622  38.8815  0.0000
0202-04-03_14:36:50.780000      190329.91        1.68221200e+00       -6.43423333e-08  40.1611  38.6615  38.8785  0.0000
0202-04-03_14:36:51.130000      190330.26        1.71228300e+00       -6.83090333e-08  40.1611  38.6615  38.8785  0.0000
0202-04-03_14:36:51.477000      190330.60        1.74229700e+00       -6.88668333e-08  40.1441  38.6615  38.8754  0.0000
0202-04-03_14:36:51.836000      190330.96        1.77198000e+00       -6.42804333e-08  40.1441  38.6615  38.8754  0.0000
0202-04-03_14:36:52.184000      190331.31        1.80154600e+00       -5.92601333e-08  40.1441  38.6615  38.8754  0.0000
0202-04-03_14:36:52.535000      190331.66        1.83160300e+00       -6.16121333e-08  40.1536  38.6626  38.8703  0.0000
0202-04-03_14:36:52.883000      190332.01        1.86159200e+00       -6.68120333e-08  40.1536  38.6626  38.8703  0.0000
0202-04-03_14:36:53.230000      190332.35        1.89145300e+00       -7.35665333e-08  40.1536  38.6626  38.8703  0.0000
0202-04-03_14:36:53.586000      190332.71        1.92111300e+00       -7.20171333e-08  40.1363  38.6629  38.8563  0.0000
0202-04-03_14:36:53.934000      190333.06        1.95085500e+00       -7.70373333e-08  40.1363  38.6629  38.8563  0.0000
0202-04-03_14:36:54.280000      190333.41        1.98062100e+00       -7.23889333e-08  40.1363  38.6629  38.8563  0.0000
0202-04-03_14:36:54.633000      190333.76        2.01055200e+00       -6.52614333e-08  40.1191  38.6621  38.8458  0.0000
0202-04-03_14:36:54.980000      190334.10        2.04005500e+00       -7.00957333e-08  40.1191  38.6621  38.8458  0.0000
0202-04-03_14:36:55.330000      190334.45        2.06991300e+00       -8.11899333e-08  40.1191  38.6621  38.8458  0.0000
0202-04-03_14:36:55.723000      190334.85        2.09977800e+00       -8.44747333e-08  40.1303  38.6612  38.8645  0.0000
0202-04-03_14:36:56.070000      190335.20        2.12936600e+00       -8.57143333e-08  40.1303  38.6612  38.8645  0.0000
0202-04-03_14:36:56.430000      190335.55        2.15907900e+00       -8.37310333e-08  40.1464  38.6606  38.8572  0.0000
0202-04-03_14:36:56.777000      190335.90        2.18933200e+00       -7.77811333e-08  40.1464  38.6606  38.8572  0.0000
0202-04-03_14:36:57.125000      190336.25        2.21928300e+00       -7.48061333e-08  40.1464  38.6606  38.8572  0.0000
0202-04-03_14:36:57.473000      190336.60        2.24890400e+00       -8.22435333e-08  40.1338  38.6606  38.8698  0.0000
0202-04-03_14:36:57.820000      190336.95        2.27849600e+00       -8.88752333e-08  40.1338  38.6606  38.8698  0.0000
0202-04-03_14:36:58.168000      190337.29        2.30847500e+00       -9.64985333e-08  40.1338  38.6606  38.8698  0.0000
0202-04-03_14:36:58.520000      190337.64        2.33816900e+00       -1.02878733e-07  40.1472  38.6607  38.8814  0.0000
0202-04-03_14:36:58.880000      190338.00        2.36795500e+00       -1.00334033e-07  40.1472  38.6607  38.8814  0.0000
0202-04-03_14:36:59.227000      190338.35        2.39766800e+00       -9.66153333e-08  40.1472  38.6607  38.8814  0.0000
0202-04-03_14:36:59.574000      190338.70        2.42773600e+00       -9.43221333e-08  40.1497  38.6615  38.8758  0.0000
0202-04-03_14:36:59.920000      190339.05        2.45762500e+00       -9.15331333e-08  40.1497  38.6615  38.8758  0.0000
0202-04-03_14:37:00.270000      190339.39        2.48737900e+00       -9.19049333e-08  40.1497  38.6615  38.8758  0.0000
0202-04-03_14:37:00.630000      190339.75        2.51708300e+00       -1.01883533e-07  40.1196  38.6612  38.8634  0.0000
0202-04-03_14:37:00.977000      190340.10        2.54694500e+00       -1.00581933e-07  40.1196  38.6612  38.8634  0.0000
0202-04-03_14:37:01.375000      190340.50        2.57667300e+00       -1.02875133e-07  40.1196  38.6612  38.8634  0.0000
0202-04-03_14:37:01.754000      190340.88        2.60629500e+00       -1.03680833e-07  40.1299  38.6612  38.8540  0.0000
0202-04-03_14:37:02.113000      190341.24        2.63612900e+00       -1.08887033e-07  40.1299  38.6612  38.8540  0.0000
0202-04-03_14:37:02.460000      190341.59        2.66601900e+00       -1.08701133e-07  40.1407  38.6613  38.8683  0.0000
0202-04-03_14:37:02.810000      190341.94        2.69601800e+00       -1.05478233e-07  40.1407  38.6613  38.8683  0.0000
0202-04-03_14:37:03.160000      190342.28        2.72607800e+00       -1.06036033e-07  40.1407  38.6613  38.8683  0.0000
0202-04-03_14:37:03.508000      190342.63        2.75597500e+00       -1.02875133e-07  40.1609  38.6614  38.8775  0.0000
0202-04-03_14:37:03.863000      190342.99        2.78591000e+00       -1.02875133e-07  40.1609  38.6614  38.8775  0.0000
0202-04-03_14:37:04.210000      190343.34        2.81536600e+00       -1.02256833e-07  40.1609  38.6614  38.8775  0.0000
0202-04-03_14:37:04.560000      190343.69        2.84508000e+00       -1.05732133e-07  40.1416  38.6621  38.8672  0.0000
0202-04-03_14:37:04.910000      190344.03        2.87508100e+00       -1.02324833e-07  40.1416  38.6621  38.8672  0.0000
0202-04-03_14:37:05.258000      190344.38        2.90459700e+00       -1.03874333e-07  40.1416  38.6621  38.8672  0.0000
0202-04-03_14:37:05.617000      190344.74        2.93456900e+00       -1.12923133e-07  40.1529  38.6614  38.8726  0.0000
0202-04-03_14:37:05.965000      190345.09        2.96430100e+00       -1.16331933e-07  40.1529  38.6614  38.8726  0.0000
0202-04-03_14:37:06.312000      190345.44        2.99445800e+00       -1.06477433e-07  40.1529  38.6614  38.8726  0.0000
0202-04-03_14:37:06.664000      190345.79        3.02402600e+00       -1.08274733e-07  40.1436  38.6612  38.8617  0.0000
0202-04-03_14:37:07.010000      190346.14        3.05342200e+00       -1.15650233e-07  40.1436  38.6612  38.8617  0.0000
0202-04-03_14:37:07.426000      190346.55        3.08343200e+00       -1.10753933e-07  40.1436  38.6612  38.8617  0.0000
0202-04-03_14:37:07.790000      190346.91        3.11302300e+00       -1.13604933e-07  40.1305  38.6613  38.8619  0.0000
0202-04-03_14:37:08.150000      190347.27        3.14301100e+00       -1.15278333e-07  40.1305  38.6613  38.8619  0.0000
0202-04-03_14:37:08.496000      190347.62        3.17281000e+00       -1.18005333e-07  40.1380  38.6610  38.8670  0.0000
0202-04-03_14:37:08.855000      190347.98        3.20245900e+00       -1.10444033e-07  40.1380  38.6610  38.8670  0.0000
0202-04-03_14:37:09.203000      190348.33        3.23232600e+00       -1.09948233e-07  40.1380  38.6610  38.8670  0.0000
0202-04-03_14:37:09.550000      190348.68        3.26190700e+00       -1.10939833e-07  40.1426  38.6614  38.8673  0.0000
0202-04-03_14:37:09.900000      190349.02        3.29183200e+00       -1.07840933e-07  40.1426  38.6614  38.8673  0.0000
0202-04-03_14:37:10.246000      190349.37        3.32196200e+00       -1.00400433e-07  40.1426  38.6614  38.8673  0.0000
0202-04-03_14:37:10.605000      190349.73        3.35187000e+00       -1.02938533e-07  40.1415  38.6615  38.8783  0.0000
0202-04-03_14:37:10.953000      190350.08        3.38146000e+00       -1.01884833e-07  40.1415  38.6615  38.8783  0.0000
0202-04-03_14:37:11.305000      190350.43        3.41090300e+00       -1.02938533e-07  40.1415  38.6615  38.8783  0.0000
0202-04-03_14:37:11.652000      190350.78        3.44100500e+00       -1.02070833e-07  40.1555  38.6619  38.8839  0.0000
0202-04-03_14:37:12             190351.13        3.47121400e+00       -9.93437333e-08  40.1555  38.6619  38.8839  0.0000
0202-04-03_14:37:12.410000      190351.53        3.50084100e+00       -9.70505333e-08  40.1555  38.6619  38.8839  0.0000
0202-04-03_14:37:12.777000      190351.90        3.52989500e+00       -7.84570333e-08  40.1419  38.6617  38.8710  0.0000
0202-04-03_14:37:13.133000      190352.26        3.56042800e+00       -7.52341333e-08  40.1419  38.6617  38.8710  0.0000
0202-04-03_14:37:13.484000      190352.61        3.59026100e+00       -6.94702333e-08  40.1461  38.6621  38.8604  0.0000
0202-04-03_14:37:13.844000      190352.97        3.61974600e+00       -6.10411333e-08  40.1461  38.6621  38.8604  0.0000
0202-04-03_14:37:14.190000      190353.32        3.64988800e+00       -4.74679333e-08  40.1461  38.6621  38.8604  0.0000
0202-04-03_14:37:14.540000      190353.66        3.67984400e+00       -3.74274333e-08  40.1381  38.6622  38.8678  0.0000
0202-04-03_14:37:14.887000      190354.01        3.70960700e+00       -1.75943333e-08  40.1381  38.6622  38.8678  0.0000
0202-04-03_14:37:15.234000      190354.36        3.73920500e+00       -5.63253333e-09  40.1381  38.6622  38.8678  0.0000
0202-04-03_14:37:15.594000      190354.72        3.76901000e+00        5.46156667e-09  40.1570  38.6618  38.8678  0.0000
0202-04-03_14:37:15.940000      190355.07        3.79877800e+00        2.95087667e-08  40.1570  38.6618  38.8678  0.0000
0202-04-03_14:37:16.290000      190355.41        3.82867700e+00        4.82870667e-08  40.1570  38.6618  38.8678  0.0000
0202-04-03_14:37:16.637000      190355.76        3.85861500e+00        7.12806667e-08  40.1351  38.6611  38.8735  0.0000
0202-04-03_14:37:16.984000      190356.11        3.88839100e+00        1.02207867e-07  40.1351  38.6611  38.8735  0.0000
0202-04-03_14:37:17.434000      190356.56        3.91806000e+00        1.39084967e-07  40.1351  38.6611  38.8735  0.0000
0202-04-03_14:37:17.793000      190356.92        3.94779700e+00        1.72305367e-07  40.1537  38.6610  38.8765  0.0000
0202-04-03_14:37:18.140000      190357.27        3.97728700e+00        2.10669967e-07  40.1537  38.6610  38.8765  0.0000
0202-04-03_14:37:18.490000      190357.61        4.00684300e+00        2.46245467e-07  40.1543  38.6612  38.8835  0.0000
0202-04-03_14:37:18.836000      190357.96        4.03724000e+00        2.90560067e-07  40.1543  38.6612  38.8835  0.0000
0202-04-03_14:37:19.184000      190358.31        4.06682800e+00        3.41382267e-07  40.1543  38.6612  38.8835  0.0000
0202-04-03_14:37:19.535000      190358.66        4.09663500e+00        4.13401067e-07  40.1445  38.6613  38.8684  0.0000
0202-04-03_14:37:19.883000      190359.01        4.12663500e+00        4.76309167e-07  40.1445  38.6613  38.8684  0.0000
0202-04-03_14:37:20.230000      190359.36        4.15651800e+00        5.29858367e-07  40.1445  38.6613  38.8684  0.0000
0202-04-03_14:37:20.590000      190359.71        4.18619100e+00        6.13777067e-07  40.1537  38.6619  38.8675  0.0000
0202-04-03_14:37:20.938000      190360.06        4.21571500e+00        7.10215367e-07  40.1537  38.6619  38.8675  0.0000
0202-04-03_14:37:21.285000      190360.41        4.24567400e+00        8.13285367e-07  40.1537  38.6619  38.8675  0.0000
0202-04-03_14:37:21.633000      190360.76        4.27528900e+00        9.18710567e-07  40.1381  38.6613  38.8721  0.0000
0202-04-03_14:37:21.980000      190361.11        4.30530800e+00        1.04124097e-06  40.1381  38.6613  38.8721  0.0000
0202-04-03_14:37:22.367000      190361.49        4.33522600e+00        1.16959747e-06  40.1381  38.6613  38.8721  0.0000
0202-04-03_14:37:22.750000      190361.88        4.36515400e+00        1.30842897e-06  40.1353  38.6617  38.8597  0.0000
0202-04-03_14:37:23.098000      190362.22        4.39490800e+00        1.46337487e-06  40.1353  38.6617  38.8597  0.0000
0202-04-03_14:37:23.445000      190362.57        4.42453400e+00        1.63176997e-06  40.1412  38.6616  38.8655  0.0000
0202-04-03_14:37:23.800000      190362.93        4.45426600e+00        1.81169317e-06  40.1412  38.6616  38.8655  0.0000
0202-04-03_14:37:24.150000      190363.27        4.48394600e+00        2.01448627e-06  40.1412  38.6616  38.8655  0.0000
0202-04-03_14:37:24.496000      190363.62        4.51396000e+00        2.20996607e-06  40.1523  38.6618  38.8705  0.0000
0202-04-03_14:37:24.850000      190363.98        4.54356000e+00        2.46990327e-06  40.1523  38.6618  38.8705  0.0000
0202-04-03_14:37:25.210000      190364.34        4.57391200e+00        2.74440537e-06  40.1523  38.6618  38.8705  0.0000
0202-04-03_14:37:25.570000      190364.70        4.60324200e+00        3.01277157e-06  40.1455  38.6607  38.8727  0.0000
0202-04-03_14:37:25.918000      190365.04        4.63344000e+00        3.30878017e-06  40.1455  38.6607  38.8727  0.0000
0202-04-03_14:37:26.266000      190365.39        4.66313000e+00        3.63639777e-06  40.1455  38.6607  38.8727  0.0000
0202-04-03_14:37:26.617000      190365.74        4.69285500e+00        3.98725717e-06  40.1501  38.6624  38.8807  0.0000
0202-04-03_14:37:26.965000      190366.09        4.72266800e+00        4.37400207e-06  40.1501  38.6624  38.8807  0.0000
0202-04-03_14:37:27.336000      190366.46        4.75229900e+00        4.80388397e-06  40.1501  38.6624  38.8807  0.0000
0202-04-03_14:37:27.727000      190366.85        4.78235500e+00        5.27467167e-06  40.1544  38.6619  38.8646  0.0000
0202-04-03_14:37:28.074000      190367.20        4.81187400e+00        5.73262997e-06  40.1544  38.6619  38.8646  0.0000
0202-04-03_14:37:28.440000      190367.57        4.84172100e+00        6.25145077e-06  40.1544  38.6619  38.8646  0.0000
0202-04-03_14:37:28.793000      190367.92        4.87164300e+00        6.81830477e-06  40.1596  38.6619  38.8678  0.0000
0202-04-03_14:37:29.150000      190368.27        4.90146400e+00        7.40666518e-06  40.1596  38.6619  38.8678  0.0000
0202-04-03_14:37:29.508000      190368.63        4.93148500e+00        8.09611231e-06  40.1332  38.6622  38.8640  0.0000
0202-04-03_14:37:29.855000      190368.98        4.96145300e+00        8.76963101e-06  40.1332  38.6622  38.8640  0.0000
0202-04-03_14:37:30.207000      190369.33        4.99123800e+00        9.89373228e-06  40.1332  38.6622  38.8640  0.0000
0202-04-03_14:37:30.555000      190369.68        5.02097700e+00        1.03070659e-05  40.1489  38.6611  38.8640  0.0000
0202-04-03_14:37:30.902000      190370.03        5.05059200e+00        1.15748330e-05  40.1489  38.6611  38.8640  0.0000
0202-04-03_14:37:31.250000      190370.37        5.08019600e+00        1.20837372e-05  40.1489  38.6611  38.8640  0.0000
0202-04-03_14:37:31.598000      190370.72        5.11013300e+00        1.35365096e-05  40.1365  38.6610  38.8761  0.0000
0202-04-03_14:37:31.945000      190371.07        5.13996900e+00        1.46091069e-05  40.1365  38.6610  38.8761  0.0000
0202-04-03_14:37:32.297000      190371.42        5.16958200e+00        1.57873772e-05  40.1365  38.6610  38.8761  0.0000
0202-04-03_14:37:32.645000      190371.77        5.19990200e+00        1.70184542e-05  40.1544  38.6608  38.8622  0.0000
0202-04-03_14:37:32.992000      190372.12        5.22921700e+00        1.83327129e-05  40.1544  38.6608  38.8622  0.0000
0202-04-03_14:37:33.420000      190372.55        5.25904800e+00        1.97417991e-05  40.1544  38.6608  38.8622  0.0000
0202-04-03_14:37:33.790000      190372.92        5.28870200e+00        2.10054827e-05  40.1638  38.6614  38.8808  0.0000
