Repository: shortlab/2025-devitre-PhD

# 2025-devitre-PhD
Data repository for Alexis Devitre's PhD thesis

File: chapter 6/data/ext_ffj51/Ic/anneal/step09/300k/720 min/Ic_2025-04-03_14-40-23617452_45e19pm2-anneal300-720min-0nA-03T-40k-.txt
# Ic = 3.83 A, n = 14.65 , Tavg = 40.15 K, 45e19pm2-anneal300-720min-0nA-03T-40k-
#datetime                        t_s     iHTS_A                vHTS_V                tHTS_K  tTAR_K  tHOL_K  tSPA_K
0202-04-03_14:39:20.840000      190479.97        8.95278400e-03       -9.90674737e-09  40.1627  38.6610  38.8600  0.0000
0202-04-03_14:39:21.200000      190480.32        4.31617000e-02       -1.26957474e-08  40.1627  38.6610  38.8600  0.0000
0202-04-03_14:39:21.547000      190480.67        7.31570200e-02       -2.04430474e-08  40.1669  38.6615  38.8788  0.0000
0202-04-03_14:39:21.895000      190481.02        1.03018200e-01       -2.36659474e-08  40.1669  38.6615  38.8788  0.0000
0202-04-03_14:39:22.242000      190481.37        1.32660300e-01       -2.83762474e-08  40.1669  38.6615  38.8788  0.0000
0202-04-03_14:39:22.590000      190481.72        1.62618700e-01       -2.25503474e-08  40.1582  38.6615  38.8725  0.0000
0202-04-03_14:39:22.950000      190482.07        1.92367700e-01       -2.82523474e-08  40.1582  38.6615  38.8725  0.0000
0202-04-03_14:39:23.297000      190482.42        2.21640200e-01       -2.18065474e-08  40.1582  38.6615  38.8725  0.0000
0202-04-03_14:39:23.645000      190482.77        2.52230100e-01       -2.04430474e-08  40.1565  38.6624  38.8795  0.0000
0202-04-03_14:39:23.992000      190483.12        2.81801000e-01       -1.24478474e-08  40.1565  38.6624  38.8795  0.0000
0202-04-03_14:39:24.360000      190483.48        3.11545500e-01       -2.73188474e-08  40.1565  38.6624  38.8795  0.0000
0202-04-03_14:39:24.754000      190483.88        3.41038200e-01       -3.41326474e-08  40.1446  38.6621  38.8625  0.0000
0202-04-03_14:39:25.100000      190484.23        3.71094400e-01       -3.51242474e-08  40.1446  38.6621  38.8625  0.0000
0202-04-03_14:39:25.457000      190484.58        4.00657100e-01       -3.51242474e-08  40.1599  38.6618  38.8603  0.0000
0202-04-03_14:39:25.805000      190484.93        4.30873600e-01       -2.97321474e-08  40.1599  38.6618  38.8603  0.0000
0202-04-03_14:39:26.160000      190485.28        4.60371800e-01       -4.17559474e-08  40.1599  38.6618  38.8603  0.0000
0202-04-03_14:39:26.504000      190485.63        4.90326600e-01       -3.24591474e-08  40.1479  38.6613  38.8698  0.0000
0202-04-03_14:39:26.850000      190485.98        5.20100800e-01       -2.08072474e-08  40.1479  38.6613  38.8698  0.0000
0202-04-03_14:39:27.210000      190486.34        5.50128700e-01       -5.26021474e-08  40.1479  38.6613  38.8698  0.0000
0202-04-03_14:39:27.570000      190486.69        5.79765300e-01       -8.14840474e-08  40.1583  38.6619  38.8738  0.0000
0202-04-03_14:39:27.930000      190487.06        6.09466800e-01       -4.80157474e-08  40.1583  38.6619  38.8738  0.0000
0202-04-03_14:39:28.285000      190487.41        6.38816200e-01       -2.66332474e-08  40.1583  38.6619  38.8738  0.0000
0202-04-03_14:39:28.633000      190487.76        6.69418600e-01       -1.50432474e-08  40.1502  38.6612  38.8650  0.0000
0202-04-03_14:39:28.980000      190488.11        6.99572800e-01       -5.09287474e-08  40.1502  38.6612  38.8650  0.0000
0202-04-03_14:39:29.336000      190488.46        7.28278100e-01       -4.15080474e-08  40.1502  38.6612  38.8650  0.0000
0202-04-03_14:39:29.707000      190488.83        7.58625200e-01       -6.02254474e-08  40.1543  38.6621  38.8682  0.0000
0202-04-03_14:39:30.062000      190489.19        7.88194500e-01       -5.30981474e-08  40.1543  38.6621  38.8682  0.0000
0202-04-03_14:39:30.426000      190489.55        8.18333400e-01       -5.29129474e-08  40.1478  38.6624  38.8702  0.0000
0202-04-03_14:39:30.773000      190489.90        8.48078000e-01       -5.04339474e-08  40.1478  38.6624  38.8702  0.0000
0202-04-03_14:39:31.133000      190490.26        8.77526700e-01       -2.85555474e-08  40.1478  38.6624  38.8702  0.0000
0202-04-03_14:39:31.480000      190490.60        9.07427000e-01       -3.94017474e-08  40.1478  38.6620  38.8616  0.0000
0202-04-03_14:39:31.830000      190490.95        9.37363000e-01       -4.42361474e-08  40.1478  38.6620  38.8616  0.0000
0202-04-03_14:39:32.176000      190491.30        9.67033000e-01       -4.73969474e-08  40.1478  38.6620  38.8616  0.0000
0202-04-03_14:39:32.523000      190491.65        9.97118900e-01       -5.42146474e-08  40.1530  38.6619  38.8573  0.0000
0202-04-03_14:39:32.870000      190492.00        1.02669100e+00       -5.17974474e-08  40.1530  38.6619  38.8573  0.0000
0202-04-03_14:39:33.220000      190492.34        1.05643000e+00       -5.40286474e-08  40.1530  38.6619  38.8573  0.0000
0202-04-03_14:39:33.570000      190492.69        1.08624200e+00       -4.48558474e-08  40.1549  38.6619  38.8712  0.0000
0202-04-03_14:39:33.918000      190493.04        1.11636400e+00       -4.69631474e-08  40.1549  38.6619  38.8712  0.0000
0202-04-03_14:39:34.266000      190493.39        1.14624100e+00       -4.93183474e-08  40.1549  38.6619  38.8712  0.0000
0202-04-03_14:39:34.613000      190493.74        1.17588300e+00       -4.33684474e-08  40.1618  38.6618  38.8735  0.0000
0202-04-03_14:39:34.973000      190494.10        1.20587200e+00       -4.42361474e-08  40.1618  38.6618  38.8735  0.0000
0202-04-03_14:39:35.340000      190494.46        1.23542500e+00       -4.40501474e-08  40.1618  38.6618  38.8735  0.0000
0202-04-03_14:39:35.746000      190494.87        1.26534900e+00       -4.19429474e-08  40.1604  38.6623  38.8861  0.0000
0202-04-03_14:39:36.094000      190495.22        1.29496500e+00       -4.86401474e-08  40.1604  38.6623  38.8861  0.0000
0202-04-03_14:39:36.453000      190495.58        1.32480500e+00       -4.69703474e-08  40.1628  38.6624  38.8766  0.0000
0202-04-03_14:39:36.810000      190495.94        1.35453900e+00       -4.24459474e-08  40.1628  38.6624  38.8766  0.0000
0202-04-03_14:39:37.156000      190496.28        1.38404900e+00       -3.66199474e-08  40.1628  38.6624  38.8766  0.0000
0202-04-03_14:39:37.504000      190496.63        1.41397700e+00       -4.44912474e-08  40.1612  38.6624  38.8514  0.0000
0202-04-03_14:39:37.863000      190496.99        1.44391100e+00       -4.34995474e-08  40.1612  38.6624  38.8514  0.0000
0202-04-03_14:39:38.210000      190497.34        1.47344200e+00       -4.75281474e-08  40.1612  38.6624  38.8514  0.0000
0202-04-03_14:39:38.570000      190497.70        1.50357400e+00       -4.07105474e-08  40.1568  38.6618  38.8739  0.0000
0202-04-03_14:39:38.930000      190498.05        1.53329700e+00       -2.96164474e-08  40.1568  38.6618  38.8739  0.0000
0202-04-03_14:39:39.277000      190498.40        1.56301800e+00       -2.88726474e-08  40.1568  38.6618  38.8739  0.0000
0202-04-03_14:39:39.633000      190498.76        1.59297500e+00       -3.68678474e-08  40.1552  38.6612  38.8613  0.0000
0202-04-03_14:39:39.980000      190499.11        1.62298400e+00       -5.23004474e-08  40.1552  38.6612  38.8613  0.0000
0202-04-03_14:39:40.332000      190499.46        1.65244600e+00       -5.84983474e-08  40.1552  38.6612  38.8613  0.0000
0202-04-03_14:39:40.723000      190499.85        1.68249700e+00       -5.35400474e-08  40.1590  38.6614  38.8791  0.0000
0202-04-03_14:39:41.086000      190500.21        1.71207100e+00       -4.70943474e-08  40.1590  38.6614  38.8791  0.0000
0202-04-03_14:39:41.445000      190500.57        1.74201700e+00       -4.85817474e-08  40.1384  38.6607  38.8670  0.0000
0202-04-03_14:39:41.793000      190500.92        1.77229600e+00       -5.15531474e-08  40.1384  38.6607  38.8670  0.0000
0202-04-03_14:39:42.152000      190501.28        1.80196600e+00       -5.46448474e-08  40.1384  38.6607  38.8670  0.0000
0202-04-03_14:39:42.500000      190501.63        1.83168800e+00       -5.50775474e-08  40.1602  38.6608  38.8738  0.0000
0202-04-03_14:39:42.855000      190501.98        1.86111600e+00       -6.12133474e-08  40.1602  38.6608  38.8738  0.0000
0202-04-03_14:39:43.215000      190502.34        1.89113100e+00       -5.70608474e-08  40.1602  38.6608  38.8738  0.0000
0202-04-03_14:39:43.562000      190502.69        1.92084000e+00       -4.55948474e-08  40.1470  38.6608  38.8598  0.0000
0202-04-03_14:39:43.910000      190503.04        1.95089800e+00       -5.31562474e-08  40.1470  38.6608  38.8598  0.0000
0202-04-03_14:39:44.258000      190503.38        1.98037100e+00       -5.23504474e-08  40.1470  38.6608  38.8598  0.0000
0202-04-03_14:39:44.605000      190503.73        2.00994600e+00       -5.56353474e-08  40.1520  38.6602  38.8672  0.0000
0202-04-03_14:39:44.957000      190504.08        2.04018900e+00       -5.37140474e-08  40.1520  38.6602  38.8672  0.0000
0202-04-03_14:39:45.305000      190504.43        2.07010400e+00       -5.97878474e-08  40.1520  38.6602  38.8672  0.0000
0202-04-03_14:39:45.652000      190504.78        2.09973100e+00       -6.71013474e-08  40.1496  38.6601  38.8578  0.0000
0202-04-03_14:39:46             190505.12        2.12941000e+00       -6.74112474e-08  40.1496  38.6601  38.8578  0.0000
0202-04-03_14:39:46.363000      190505.49        2.15921300e+00       -6.03456474e-08  40.1496  38.6601  38.8578  0.0000
0202-04-03_14:39:46.746000      190505.87        2.18937600e+00       -5.78665474e-08  40.1463  38.6606  38.8659  0.0000
0202-04-03_14:39:47.094000      190506.22        2.21901100e+00       -6.23290474e-08  40.1463  38.6606  38.8659  0.0000
0202-04-03_14:39:47.450000      190506.57        2.24881500e+00       -6.27628474e-08  40.1527  38.6601  38.8648  0.0000
0202-04-03_14:39:47.805000      190506.93        2.27852500e+00       -6.66222474e-08  40.1527  38.6601  38.8648  0.0000
0202-04-03_14:39:48.152000      190507.28        2.30812300e+00       -6.89886474e-08  40.1527  38.6601  38.8648  0.0000
0202-04-03_14:39:48.500000      190507.63        2.33825200e+00       -5.85763474e-08  40.1695  38.6605  38.8635  0.0000
0202-04-03_14:39:48.848000      190507.97        2.36772000e+00       -5.64690474e-08  40.1695  38.6605  38.8635  0.0000
0202-04-03_14:39:49.195000      190508.32        2.39803500e+00       -6.11174474e-08  40.1695  38.6605  38.8635  0.0000
0202-04-03_14:39:49.555000      190508.68        2.42755500e+00       -6.75631474e-08  40.1544  38.6614  38.8669  0.0000
0202-04-03_14:39:49.902000      190509.03        2.45753600e+00       -6.26049474e-08  40.1544  38.6614  38.8669  0.0000
0202-04-03_14:39:50.250000      190509.38        2.48735800e+00       -6.22950474e-08  40.1544  38.6614  38.8669  0.0000
0202-04-03_14:39:50.610000      190509.73        2.51722000e+00       -6.39064474e-08  40.1452  38.6607  38.8678  0.0000
0202-04-03_14:39:50.965000      190510.09        2.54663700e+00       -5.95059474e-08  40.1452  38.6607  38.8678  0.0000
0202-04-03_14:39:51.332000      190510.46        2.57702300e+00       -5.28123474e-08  40.1452  38.6607  38.8678  0.0000
0202-04-03_14:39:51.730000      190510.86        2.60662500e+00       -5.70268474e-08  40.1536  38.6613  38.8637  0.0000
0202-04-03_14:39:52.082000      190511.21        2.63624000e+00       -5.96299474e-08  40.1536  38.6613  38.8637  0.0000
0202-04-03_14:39:52.445000      190511.57        2.66576200e+00       -6.14273474e-08  40.1598  38.6614  38.8601  0.0000
0202-04-03_14:39:52.793000      190511.92        2.69588500e+00       -6.14892474e-08  40.1598  38.6614  38.8601  0.0000
0202-04-03_14:39:53.140000      190512.27        2.72556600e+00       -6.65095474e-08  40.1598  38.6614  38.8601  0.0000
0202-04-03_14:39:53.490000      190512.62        2.75560400e+00       -6.56422474e-08  40.1597  38.6603  38.8650  0.0000
0202-04-03_14:39:53.836000      190512.96        2.78534400e+00       -5.95693474e-08  40.1597  38.6603  38.8650  0.0000
0202-04-03_14:39:54.188000      190513.31        2.81512400e+00       -6.78125474e-08  40.1597  38.6603  38.8650  0.0000
0202-04-03_14:39:54.547000      190513.67        2.84477100e+00       -7.40104474e-08  40.1539  38.6615  38.8583  0.0000
0202-04-03_14:39:54.895000      190514.02        2.87475600e+00       -6.73167474e-08  40.1539  38.6615  38.8583  0.0000
0202-04-03_14:39:55.242000      190514.37        2.90456600e+00       -6.51475474e-08  40.1539  38.6615  38.8583  0.0000
0202-04-03_14:39:55.590000      190514.72        2.93461900e+00       -6.64490474e-08  40.1308  38.6612  38.8492  0.0000
0202-04-03_14:39:55.938000      190515.06        2.96377600e+00       -6.62631474e-08  40.1308  38.6612  38.8492  0.0000
0202-04-03_14:39:56.285000      190515.41        2.99387500e+00       -6.55813474e-08  40.1308  38.6612  38.8492  0.0000
0202-04-03_14:39:56.633000      190515.76        3.02377400e+00       -6.79985474e-08  40.1468  38.6607  38.8636  0.0000
0202-04-03_14:39:56.980000      190516.11        3.05332100e+00       -7.38244474e-08  40.1468  38.6607  38.8636  0.0000
0202-04-03_14:39:57.355000      190516.48        3.08341000e+00       -7.81010474e-08  40.1468  38.6607  38.8636  0.0000
0202-04-03_14:39:57.727000      190516.85        3.11284500e+00       -6.68209474e-08  40.1535  38.6604  38.8561  0.0000
0202-04-03_14:39:58.086000      190517.21        3.14303200e+00       -6.74407474e-08  40.1535  38.6604  38.8561  0.0000
0202-04-03_14:39:58.445000      190517.57        3.17298800e+00       -6.83703474e-08  40.1535  38.6604  38.8561  0.0000
0202-04-03_14:39:58.810000      190517.93        3.20218300e+00       -6.86183474e-08  40.1647  38.6612  38.8644  0.0000
0202-04-03_14:39:59.168000      190518.29        3.23217400e+00       -7.18411474e-08  40.1647  38.6612  38.8644  0.0000
0202-04-03_14:39:59.527000      190518.65        3.26204700e+00       -7.18391474e-08  40.1583  38.6605  38.8744  0.0000
0202-04-03_14:39:59.875000      190519.00        3.29219900e+00       -6.06197474e-08  40.1583  38.6605  38.8744  0.0000
0202-04-03_14:40:00.227000      190519.35        3.32173700e+00       -6.13015474e-08  40.1583  38.6605  38.8744  0.0000
0202-04-03_14:40:00.574000      190519.70        3.35172300e+00       -5.31823474e-08  40.1574  38.6611  38.8726  0.0000
0202-04-03_14:40:00.920000      190520.05        3.38149100e+00       -5.13229474e-08  40.1574  38.6611  38.8726  0.0000
0202-04-03_14:40:01.273000      190520.40        3.41140200e+00       -5.31823474e-08  40.1574  38.6611  38.8726  0.0000
0202-04-03_14:40:01.620000      190520.75        3.44102600e+00       -4.38235474e-08  40.1459  38.6612  38.8623  0.0000
0202-04-03_14:40:01.970000      190521.09        3.47073600e+00       -4.30178474e-08  40.1459  38.6612  38.8623  0.0000
0202-04-03_14:40:02.332000      190521.46        3.50064500e+00       -3.21716474e-08  40.1459  38.6612  38.8623  0.0000
0202-04-03_14:40:02.746000      190521.87        3.53046800e+00       -1.84744474e-08  40.1607  38.6607  38.8695  0.0000
0202-04-03_14:40:03.105000      190522.23        3.56011300e+00       -1.50656474e-08  40.1607  38.6607  38.8695  0.0000
0202-04-03_14:40:03.457000      190522.58        3.59051900e+00       -4.90114737e-09  40.1570  38.6603  38.8616  0.0000
0202-04-03_14:40:03.805000      190522.93        3.62026100e+00        1.85445263e-09  40.1570  38.6603  38.8616  0.0000
0202-04-03_14:40:04.156000      190523.28        3.65006300e+00        1.27626526e-08  40.1570  38.6603  38.8616  0.0000
0202-04-03_14:40:04.516000      190523.64        3.67970900e+00        2.73895526e-08  40.1473  38.6606  38.8723  0.0000
0202-04-03_14:40:04.863000      190523.99        3.70965700e+00        4.42476526e-08  40.1473  38.6606  38.8723  0.0000
0202-04-03_14:40:05.210000      190524.34        3.73916500e+00        5.45977526e-08  40.1473  38.6606  38.8723  0.0000
0202-04-03_14:40:05.560000      190524.69        3.76908200e+00        7.10833526e-08  40.1644  38.6603  38.8820  0.0000
0202-04-03_14:40:05.906000      190525.03        3.79884500e+00        8.34169526e-08  40.1644  38.6603  38.8820  0.0000
0202-04-03_14:40:06.266000      190525.39        3.82841700e+00        1.02072453e-07  40.1644  38.6603  38.8820  0.0000
0202-04-03_14:40:06.613000      190525.74        3.85832800e+00        1.33309553e-07  40.1639  38.6613  38.8580  0.0000
0202-04-03_14:40:06.960000      190526.09        3.88820000e+00        1.70682553e-07  40.1639  38.6613  38.8580  0.0000
0202-04-03_14:40:07.310000      190526.43        3.91804200e+00        2.01857653e-07  40.1639  38.6613  38.8580  0.0000
0202-04-03_14:40:07.656000      190526.78        3.94776900e+00        2.26339153e-07  40.1422  38.6607  38.8729  0.0000
0202-04-03_14:40:08.004000      190527.13        3.97756300e+00        2.58443953e-07  40.1422  38.6607  38.8729  0.0000
0202-04-03_14:40:08.363000      190527.49        4.00763100e+00        3.04679853e-07  40.1422  38.6607  38.8729  0.0000
0202-04-03_14:40:08.746000      190527.87        4.03730400e+00        3.53332853e-07  40.1575  38.6606  38.8755  0.0000
0202-04-03_14:40:09.094000      190528.22        4.06721800e+00        4.13699853e-07  40.1575  38.6606  38.8755  0.0000
0202-04-03_14:40:09.445000      190528.57        4.09697300e+00        4.65885653e-07  40.1545  38.6611  38.8631  0.0000
0202-04-03_14:40:09.805000      190528.93        4.12685000e+00        5.31582653e-07  40.1545  38.6611  38.8631  0.0000
0202-04-03_14:40:10.152000      190529.28        4.15662200e+00        6.05027053e-07  40.1545  38.6611  38.8631  0.0000
0202-04-03_14:40:10.500000      190529.63        4.18642000e+00        6.92044753e-07  40.1622  38.6608  38.8696  0.0000
0202-04-03_14:40:10.850000      190529.98        4.21627100e+00        7.84020653e-07  40.1622  38.6608  38.8696  0.0000
0202-04-03_14:40:11.200000      190530.32        4.24567400e+00        8.73086453e-07  40.1622  38.6608  38.8696  0.0000
0202-04-03_14:40:11.560000      190530.68        4.27548300e+00        9.88803053e-07  40.1615  38.6612  38.8706  0.0000
0202-04-03_14:40:11.906000      190531.03        4.30588600e+00        1.10259525e-06  40.1615  38.6612  38.8706  0.0000
0202-04-03_14:40:12.254000      190531.38        4.33531900e+00        1.23250195e-06  40.1615  38.6612  38.8706  0.0000
0202-04-03_14:40:12.600000      190531.73        4.36542600e+00        1.37443235e-06  40.1618  38.6616  38.8697  0.0000
0202-04-03_14:40:12.950000      190532.08        4.39494400e+00        1.52578355e-06  40.1618  38.6616  38.8697  0.0000
0202-04-03_14:40:13.312000      190532.44        4.42454300e+00        1.69318715e-06  40.1618  38.6616  38.8697  0.0000
0202-04-03_14:40:13.664000      190532.79        4.45449300e+00        1.85352515e-06  40.1526  38.6607  38.8616  0.0000
0202-04-03_14:40:14.020000      190533.15        4.48421600e+00        2.06363185e-06  40.1526  38.6607  38.8616  0.0000
0202-04-03_14:40:14.430000      190533.56        4.51395800e+00        2.30522345e-06  40.1526  38.6607  38.8616  0.0000
0202-04-03_14:40:14.797000      190533.92        4.54417100e+00        2.52964715e-06  40.1429  38.6602  38.8648  0.0000
0202-04-03_14:40:15.145000      190534.27        4.57387900e+00        2.79510045e-06  40.1429  38.6602  38.8648  0.0000
0202-04-03_14:40:15.496000      190534.62        4.60353700e+00        3.07208185e-06  40.1590  38.6601  38.8639  0.0000
0202-04-03_14:40:15.844000      190534.97        4.63322900e+00        3.37546595e-06  40.1590  38.6601  38.8639  0.0000
0202-04-03_14:40:16.190000      190535.32        4.66309100e+00        3.69992265e-06  40.1590  38.6601  38.8639  0.0000
0202-04-03_14:40:16.547000      190535.67        4.69323700e+00        4.05859145e-06  40.1471  38.6600  38.8653  0.0000
0202-04-03_14:40:16.895000      190536.02        4.72283000e+00        4.44118595e-06  40.1471  38.6600  38.8653  0.0000
0202-04-03_14:40:17.242000      190536.37        4.75274200e+00        4.85960785e-06  40.1471  38.6600  38.8653  0.0000
0202-04-03_14:40:17.590000      190536.72        4.78240200e+00        5.31986095e-06  40.1607  38.6595  38.8669  0.0000
0202-04-03_14:40:17.938000      190537.06        4.81246800e+00        5.80106055e-06  40.1607  38.6595  38.8669  0.0000
0202-04-03_14:40:18.297000      190537.42        4.84243600e+00        6.32948765e-06  40.1607  38.6595  38.8669  0.0000
0202-04-03_14:40:18.645000      190537.77        4.87192700e+00        6.88915185e-06  40.1676  38.6608  38.8667  0.0000
0202-04-03_14:40:18.992000      190538.12        4.90201700e+00        7.48724257e-06  40.1676  38.6608  38.8667  0.0000
0202-04-03_14:40:19.402000      190538.53        4.93165400e+00        8.13999818e-06  40.1676  38.6608  38.8667  0.0000
0202-04-03_14:40:19.754000      190538.88        4.96113600e+00        8.75191008e-06  40.1460  38.6605  38.8704  0.0000
0202-04-03_14:40:20.100000      190539.23        4.99108700e+00        9.92602727e-06  40.1460  38.6605  38.8704  0.0000
0202-04-03_14:40:20.453000      190539.58        5.02095500e+00        1.03653915e-05  40.1454  38.6594  38.8706  0.0000
0202-04-03_14:40:20.800000      190539.93        5.05047200e+00        1.16392938e-05  40.1454  38.6594  38.8706  0.0000
0202-04-03_14:40:21.150000      190540.27        5.08059800e+00        1.21245840e-05  40.1454  38.6594  38.8706  0.0000
0202-04-03_14:40:21.496000      190540.62        5.11007500e+00        1.35649601e-05  40.1727  38.6594  38.8747  0.0000
0202-04-03_14:40:21.848000      190540.97        5.13971400e+00        1.47057949e-05  40.1727  38.6594  38.8747  0.0000
0202-04-03_14:40:22.195000      190541.32        5.16972200e+00        1.58031829e-05  40.1727  38.6594  38.8747  0.0000
0202-04-03_14:40:22.543000      190541.67        5.19960000e+00        1.70815476e-05  40.1562  38.6601  38.8657  0.0000
0202-04-03_14:40:22.890000      190542.02        5.22927800e+00        1.77577969e-05  40.1562  38.6601  38.8657  0.0000
0202-04-03_14:40:23.240000      190542.37        5.25901500e+00        1.97833228e-05  40.1562  38.6601  38.8657  0.0000
0202-04-03_14:40:23.598000      190542.72        5.28873700e+00        2.13304971e-05  40.1478  38.6596  38.8703  0.0000

File: chapter 6/data/ext_ffj51/Ic/anneal/step09/300k/720 min/Ic_2025-04-03_14-57-42235914_45e19pm2-anneal300-720min-0nA-03T-50k-.txt
# Ic = 2.14 A, n = 13.35 , Tavg = 50.02 K, 45e19pm2-anneal300-720min-0nA-03T-50k-
#datetime                        t_s     iHTS_A                vHTS_V                tHTS_K  tTAR_K  tHOL_K  tSPA_K
0202-04-03_14:57:05.996000      191545.12        9.35032600e-03       -6.80362667e-09  50.0470  48.8141  49.0795  0.0000
0202-04-03_14:57:06.395000      191545.52        4.36520900e-02        1.06767333e-09  50.0470  48.8141  49.0795  0.0000
0202-04-03_14:57:06.766000      191545.89        7.35494700e-02       -1.71926667e-10  50.0391  48.8143  49.0928  0.0000
0202-04-03_14:57:07.113000      191546.24        1.03317700e-01        5.71773333e-10  50.0391  48.8143  49.0928  0.0000
0202-04-03_14:57:07.470000      191546.60        1.32912800e-01        4.47873333e-10  50.0562  48.8158  49.0982  0.0000
0202-04-03_14:57:07.816000      191546.94        1.62871100e-01       -2.34112667e-09  50.0562  48.8158  49.0982  0.0000
0202-04-03_14:57:08.164000      191547.29        1.92675400e-01        3.17487333e-09  50.0562  48.8158  49.0982  0.0000
0202-04-03_14:57:08.523000      191547.65        2.22378300e-01       -3.82862667e-09  50.0478  48.8162  49.1129  0.0000
0202-04-03_14:57:08.883000      191548.01        2.52249000e-01       -2.93637267e-08  50.0478  48.8162  49.1129  0.0000
0202-04-03_14:57:09.242000      191548.37        2.82111200e-01       -1.41170267e-08  50.0478  48.8162  49.1129  0.0000
0202-04-03_14:57:09.598000      191548.72        3.12122900e-01       -1.84532667e-09  50.0645  48.8162  49.1180  0.0000
0202-04-03_14:57:09.940000      191549.07        3.41570500e-01       -9.09682667e-09  50.0645  48.8162  49.1180  0.0000
0202-04-03_14:57:10.293000      191549.42        3.71528800e-01       -1.12660267e-08  50.0645  48.8162  49.1180  0.0000
0202-04-03_14:57:10.640000      191549.77        4.00862100e-01       -2.33926667e-10  50.0639  48.8156  49.1250  0.0000
0202-04-03_14:57:11             191550.12        4.30911400e-01       -1.14520267e-08  50.0639  48.8156  49.1250  0.0000
0202-04-03_14:57:11.406000      191550.53        4.60982500e-01       -2.80027267e-08  50.0639  48.8156  49.1250  0.0000
0202-04-03_14:57:11.758000      191550.88        4.90479100e-01       -5.83189267e-08  50.0781  48.8162  49.1152  0.0000
0202-04-03_14:57:12.105000      191551.23        5.20978700e-01       -7.72855267e-08  50.0781  48.8162  49.1152  0.0000
0202-04-03_14:57:12.457000      191551.58        5.51257500e-01       -4.79078267e-08  50.0402  48.8164  49.1130  0.0000
0202-04-03_14:57:12.805000      191551.93        5.80767500e-01       -5.99316267e-08  50.0402  48.8164  49.1130  0.0000
0202-04-03_14:57:13.152000      191552.28        6.10117600e-01       -6.40222267e-08  50.0402  48.8164  49.1130  0.0000
0202-04-03_14:57:13.500000      191552.63        6.40032800e-01       -4.35693267e-08  50.0440  48.8159  49.1018  0.0000
0202-04-03_14:57:13.848000      191552.97        6.69887900e-01       -5.14405267e-08  50.0440  48.8159  49.1018  0.0000
0202-04-03_14:57:14.200000      191553.32        6.99766000e-01       -5.67087267e-08  50.0440  48.8159  49.1018  0.0000
0202-04-03_14:57:14.547000      191553.67        7.29602600e-01       -5.12546267e-08  50.0310  48.8149  49.1051  0.0000
0202-04-03_14:57:14.895000      191554.02        7.58964200e-01       -8.63964267e-08  50.0310  48.8149  49.1051  0.0000
0202-04-03_14:57:15.242000      191554.37        7.88693900e-01       -5.83821267e-08  50.0310  48.8149  49.1051  0.0000
0202-04-03_14:57:15.590000      191554.71        8.18775300e-01       -6.66253267e-08  50.0409  48.8168  49.0995  0.0000
0202-04-03_14:57:15.938000      191555.06        8.48449600e-01       -2.52237267e-08  50.0409  48.8168  49.0995  0.0000
0202-04-03_14:57:16.293000      191555.42        8.78105100e-01       -3.21653267e-08  50.0409  48.8168  49.0995  0.0000
0202-04-03_14:57:16.637000      191555.76        9.08200700e-01       -4.38792267e-08  50.0377  48.8171  49.1201  0.0000
0202-04-03_14:57:16.990000      191556.11        9.38120400e-01       -4.18959267e-08  50.0377  48.8171  49.1201  0.0000
0202-04-03_14:57:17.402000      191556.53        9.67536900e-01       -6.97829267e-08  50.0377  48.8171  49.1201  0.0000
0202-04-03_14:57:17.758000      191556.88        9.97580200e-01       -6.59355267e-08  50.0388  48.8172  49.0906  0.0000
0202-04-03_14:57:18.110000      191557.23        1.02749800e+00       -7.65338267e-08  50.0388  48.8172  49.0906  0.0000
0202-04-03_14:57:18.457000      191557.58        1.05740500e+00       -8.23597267e-08  50.0577  48.8172  49.0910  0.0000
0202-04-03_14:57:18.805000      191557.93        1.08694600e+00       -8.20498267e-08  50.0577  48.8172  49.0910  0.0000
0202-04-03_14:57:19.156000      191558.28        1.11680800e+00       -8.48389267e-08  50.0577  48.8172  49.0910  0.0000
0202-04-03_14:57:19.516000      191558.64        1.14665000e+00       -8.53347267e-08  50.0367  48.8176  49.1082  0.0000
0202-04-03_14:57:19.863000      191558.99        1.17658900e+00       -8.69461267e-08  50.0367  48.8176  49.1082  0.0000
0202-04-03_14:57:20.210000      191559.34        1.20635600e+00       -8.37852267e-08  50.0367  48.8176  49.1082  0.0000
0202-04-03_14:57:20.560000      191559.68        1.23620000e+00       -8.52727267e-08  50.0738  48.8174  49.1202  0.0000
0202-04-03_14:57:20.906000      191560.03        1.26594900e+00       -8.31035267e-08  50.0738  48.8174  49.1202  0.0000
0202-04-03_14:57:21.254000      191560.38        1.29596100e+00       -9.50033267e-08  50.0738  48.8174  49.1202  0.0000
0202-04-03_14:57:21.610000      191560.73        1.32555600e+00       -1.08514627e-07  50.0603  48.8171  49.1251  0.0000
0202-04-03_14:57:21.957000      191561.08        1.35529900e+00       -1.11117727e-07  50.0603  48.8171  49.1251  0.0000
0202-04-03_14:57:22.305000      191561.43        1.38494600e+00       -1.13348927e-07  50.0603  48.8171  49.1251  0.0000
0202-04-03_14:57:22.652000      191561.78        1.41514800e+00       -1.09878127e-07  50.0568  48.8169  49.1138  0.0000
0202-04-03_14:57:23             191562.13        1.44483900e+00       -1.12357327e-07  50.0568  48.8169  49.1138  0.0000
0202-04-03_14:57:23.410000      191562.53        1.47460800e+00       -1.17439127e-07  50.0568  48.8169  49.1138  0.0000
0202-04-03_14:57:23.760000      191562.89        1.50420000e+00       -1.11241127e-07  50.0427  48.8168  49.1206  0.0000
0202-04-03_14:57:24.110000      191563.24        1.53411100e+00       -1.14092127e-07  50.0427  48.8168  49.1206  0.0000
0202-04-03_14:57:24.457000      191563.58        1.56388000e+00       -1.23698727e-07  50.0196  48.8162  49.0965  0.0000
0202-04-03_14:57:24.816000      191563.94        1.59357000e+00       -1.18058727e-07  50.0196  48.8162  49.0965  0.0000
0202-04-03_14:57:25.164000      191564.29        1.62343100e+00       -1.27851327e-07  50.0196  48.8162  49.0965  0.0000
0202-04-03_14:57:25.516000      191564.64        1.65314700e+00       -1.32747627e-07  50.0317  48.8167  49.1018  0.0000
0202-04-03_14:57:25.860000      191564.99        1.68307700e+00       -1.29834627e-07  50.0317  48.8167  49.1018  0.0000
0202-04-03_14:57:26.220000      191565.34        1.71283400e+00       -1.38387627e-07  50.0317  48.8167  49.1018  0.0000
0202-04-03_14:57:26.566000      191565.69        1.74286700e+00       -1.37891827e-07  50.0668  48.8172  49.1039  0.0000
0202-04-03_14:57:26.926000      191566.05        1.77283100e+00       -1.30578327e-07  50.0668  48.8172  49.1039  0.0000
0202-04-03_14:57:27.280000      191566.41        1.80267900e+00       -1.26301827e-07  50.0668  48.8172  49.1039  0.0000
0202-04-03_14:57:27.630000      191566.76        1.83226800e+00       -1.25310227e-07  50.0437  48.8177  49.1120  0.0000
0202-04-03_14:57:27.977000      191567.10        1.86214300e+00       -1.24876327e-07  50.0437  48.8177  49.1120  0.0000
0202-04-03_14:57:28.406000      191567.53        1.89188400e+00       -1.20661827e-07  50.0437  48.8177  49.1120  0.0000
0202-04-03_14:57:28.770000      191567.89        1.92158300e+00       -1.19918027e-07  50.0826  48.8184  49.1217  0.0000
0202-04-03_14:57:29.130000      191568.25        1.95163700e+00       -1.12726727e-07  50.0826  48.8184  49.1217  0.0000
0202-04-03_14:57:29.490000      191568.61        1.98144800e+00       -9.39454267e-08  50.0723  48.8189  49.1180  0.0000
0202-04-03_14:57:29.836000      191568.96        2.01106400e+00       -8.13638267e-08  50.0723  48.8189  49.1180  0.0000
0202-04-03_14:57:30.184000      191569.31        2.04102300e+00       -6.90301267e-08  50.0723  48.8189  49.1180  0.0000
0202-04-03_14:57:30.530000      191569.66        2.07064000e+00       -4.85772267e-08  50.0707  48.8191  49.0986  0.0000
0202-04-03_14:57:30.880000      191570.00        2.10030300e+00       -2.05630267e-08  50.0707  48.8191  49.0986  0.0000
0202-04-03_14:57:31.240000      191570.36        2.13019200e+00        1.27193733e-08  50.0707  48.8191  49.0986  0.0000
0202-04-03_14:57:31.586000      191570.71        2.16010700e+00        4.81090733e-08  50.0399  48.8185  49.1029  0.0000
0202-04-03_14:57:31.934000      191571.06        2.18998300e+00        9.45928733e-08  50.0399  48.8185  49.1029  0.0000
0202-04-03_14:57:32.280000      191571.40        2.21925000e+00        1.52480673e-07  50.0399  48.8185  49.1029  0.0000
0202-04-03_14:57:32.630000      191571.75        2.24931700e+00        2.26730773e-07  50.0460  48.8189  49.0908  0.0000
0202-04-03_14:57:32.977000      191572.10        2.27917400e+00        3.12880673e-07  50.0460  48.8189  49.0908  0.0000
0202-04-03_14:57:33.340000      191572.46        2.30895600e+00        3.97667173e-07  50.0460  48.8189  49.0908  0.0000
0202-04-03_14:57:33.766000      191572.89        2.33866200e+00        5.05323573e-07  50.0197  48.8183  49.1046  0.0000
0202-04-03_14:57:34.125000      191573.25        2.36889800e+00        6.40002573e-07  50.0197  48.8183  49.1046  0.0000
0202-04-03_14:57:34.490000      191573.61        2.39881000e+00        8.05236973e-07  50.0428  48.8177  49.1090  0.0000
0202-04-03_14:57:34.836000      191573.96        2.42804400e+00        9.89873273e-07  50.0428  48.8177  49.1090  0.0000
0202-04-03_14:57:35.184000      191574.31        2.45817800e+00        1.19812857e-06  50.0428  48.8177  49.1090  0.0000
0202-04-03_14:57:35.530000      191574.66        2.48818200e+00        1.43538427e-06  50.0499  48.8170  49.1050  0.0000
0202-04-03_14:57:35.880000      191575.01        2.51788000e+00        1.70839887e-06  50.0499  48.8170  49.1050  0.0000
0202-04-03_14:57:36.240000      191575.36        2.54725200e+00        2.02944657e-06  50.0499  48.8170  49.1050  0.0000
0202-04-03_14:57:36.586000      191575.71        2.57755100e+00        2.40088277e-06  50.0648  48.8170  49.1097  0.0000
0202-04-03_14:57:36.934000      191576.06        2.60710700e+00        2.80783247e-06  50.0648  48.8170  49.1097  0.0000
0202-04-03_14:57:37.280000      191576.41        2.63717800e+00        3.27824797e-06  50.0648  48.8170  49.1097  0.0000
0202-04-03_14:57:37.630000      191576.76        2.66704400e+00        3.74525467e-06  50.0645  48.8177  49.1287  0.0000
0202-04-03_14:57:37.977000      191577.10        2.69650400e+00        4.37142177e-06  50.0645  48.8177  49.1287  0.0000
0202-04-03_14:57:38.340000      191577.46        2.72641700e+00        5.06725247e-06  50.0645  48.8177  49.1287  0.0000
0202-04-03_14:57:38.723000      191577.85        2.75641600e+00        5.85828187e-06  50.0685  48.8173  49.1113  0.0000
0202-04-03_14:57:39.070000      191578.20        2.78589400e+00        7.11929297e-06  50.0685  48.8173  49.1113  0.0000
0202-04-03_14:57:39.426000      191578.55        2.81598700e+00        8.14850506e-06  50.0426  48.8174  49.1002  0.0000
0202-04-03_14:57:39.780000      191578.91        2.84585100e+00        9.27118052e-06  50.0426  48.8174  49.1002  0.0000
0202-04-03_14:57:40.130000      191579.25        2.87518400e+00        1.05096935e-05  50.0426  48.8174  49.1002  0.0000
0202-04-03_14:57:40.477000      191579.60        2.90514800e+00        1.18776172e-05  50.0403  48.8176  49.1096  0.0000
0202-04-03_14:57:40.824000      191579.95        2.93510900e+00        1.34311038e-05  50.0403  48.8176  49.1096  0.0000
0202-04-03_14:57:41.170000      191580.30        2.96442000e+00        1.51210668e-05  50.0403  48.8176  49.1096  0.0000
0202-04-03_14:57:41.523000      191580.65        2.99387700e+00        1.70477874e-05  50.0192  48.8166  49.0906  0.0000
0202-04-03_14:57:41.870000      191580.99        3.02458000e+00        1.90643876e-05  50.0192  48.8166  49.0906  0.0000
0202-04-03_14:57:42.220000      191581.34        3.05410000e+00        2.13777430e-05  50.0192  48.8166  49.0906  0.0000
