Repository: shortlab/2025-devitre-PhD

# 2025-devitre-PhD
Data repository for Alexis Devitre's PhD thesis

File: chapter 6/data/ext_ffj51/Ic/anneal/step09/300k/720 min/Ic_2025-04-03_14-59-38879357_45e19pm2-anneal300-720min-0nA-03T-50k-.txt
# Ic = 2.12 A, n = 13.12 , Tavg = 50.04 K, 45e19pm2-anneal300-720min-0nA-03T-50k-
#datetime                        t_s     iHTS_A                vHTS_V                tHTS_K  tTAR_K  tHOL_K  tSPA_K
0202-04-03_14:59:02.590000      191661.71        9.32947300e-03        4.12793889e-09  50.0679  48.8204  49.1174  0.0000
0202-04-03_14:59:02.938000      191662.06        4.38040800e-02        2.20663889e-09  50.0679  48.8204  49.1174  0.0000
0202-04-03_14:59:03.285000      191662.41        7.35708500e-02       -1.45006111e-09  50.0679  48.8204  49.1174  0.0000
0202-04-03_14:59:03.633000      191662.76        1.03368000e-01        3.01233889e-09  50.0421  48.8206  49.1052  0.0000
0202-04-03_14:59:03.990000      191663.11        1.33204600e-01        6.79303889e-09  50.0421  48.8206  49.1052  0.0000
0202-04-03_14:59:04.410000      191663.53        1.62759100e-01        1.06976389e-08  50.0421  48.8206  49.1052  0.0000
0202-04-03_14:59:04.770000      191663.89        1.92536400e-01        2.88843889e-09  50.0307  48.8206  49.1035  0.0000
0202-04-03_14:59:05.113000      191664.24        2.23029000e-01        2.08263889e-09  50.0307  48.8206  49.1035  0.0000
0202-04-03_14:59:05.477000      191664.60        2.52489300e-01        1.33007389e-08  50.0583  48.8206  49.0973  0.0000
0202-04-03_14:59:05.824000      191664.95        2.81843500e-01        2.46427389e-08  50.0583  48.8206  49.0973  0.0000
0202-04-03_14:59:06.170000      191665.30        3.12281100e-01        1.98704389e-08  50.0583  48.8206  49.0973  0.0000
0202-04-03_14:59:06.520000      191665.65        3.41833100e-01        3.32223889e-09  50.0596  48.8202  49.1068  0.0000
0202-04-03_14:59:06.867000      191665.99        3.71677100e-01        7.22683889e-09  50.0596  48.8202  49.1068  0.0000
0202-04-03_14:59:07.227000      191666.35        4.01806000e-01        1.68955389e-08  50.0596  48.8202  49.1068  0.0000
0202-04-03_14:59:07.574000      191666.70        4.31916300e-01        1.28669389e-08  50.0648  48.8205  49.1344  0.0000
0202-04-03_14:59:07.920000      191667.05        4.61421800e-01       -1.47159611e-08  50.0648  48.8205  49.1344  0.0000
0202-04-03_14:59:08.270000      191667.40        4.91375000e-01        2.57103889e-09  50.0648  48.8205  49.1344  0.0000
0202-04-03_14:59:08.620000      191667.74        5.20828600e-01        2.32089389e-08  50.0659  48.8209  49.0998  0.0000
0202-04-03_14:59:08.977000      191668.10        5.50674000e-01       -1.02593611e-08  50.0659  48.8209  49.0998  0.0000
0202-04-03_14:59:09.330000      191668.45        5.80472900e-01       -8.77186111e-09  50.0659  48.8209  49.0998  0.0000
0202-04-03_14:59:09.734000      191668.86        6.10100100e-01       -1.29863611e-08  50.0552  48.8203  49.1191  0.0000
0202-04-03_14:59:10.082000      191669.21        6.39966400e-01       -1.14369611e-08  50.0552  48.8203  49.1191  0.0000
0202-04-03_14:59:10.438000      191669.56        6.69680600e-01        2.38423889e-09  50.0653  48.8206  49.1221  0.0000
0202-04-03_14:59:10.790000      191669.91        7.00044000e-01       -5.90761111e-10  50.0653  48.8206  49.1221  0.0000
0202-04-03_14:59:11.137000      191670.26        7.29756800e-01       -5.17716111e-09  50.0653  48.8206  49.1221  0.0000
0202-04-03_14:59:11.484000      191670.61        7.59713600e-01       -7.76661111e-10  50.0476  48.8194  49.1009  0.0000
0202-04-03_14:59:11.832000      191670.96        7.88708500e-01        2.43245389e-08  50.0476  48.8194  49.1009  0.0000
0202-04-03_14:59:12.180000      191671.30        8.18691500e-01       -1.91842611e-08  50.0476  48.8194  49.1009  0.0000
0202-04-03_14:59:12.535000      191671.66        8.48397400e-01       -1.66431611e-08  50.0390  48.8189  49.1077  0.0000
0202-04-03_14:59:12.880000      191672.01        8.78524800e-01       -1.15608611e-08  50.0390  48.8189  49.1077  0.0000
0202-04-03_14:59:13.230000      191672.35        9.07976600e-01       -1.71389611e-08  50.0390  48.8189  49.1077  0.0000
0202-04-03_14:59:13.580000      191672.70        9.38142600e-01       -4.41614611e-08  50.0592  48.8200  49.1112  0.0000
0202-04-03_14:59:13.926000      191673.05        9.67961100e-01       -3.99479611e-08  50.0592  48.8200  49.1112  0.0000
0202-04-03_14:59:14.285000      191673.41        9.97658100e-01       -3.01564611e-08  50.0592  48.8200  49.1112  0.0000
0202-04-03_14:59:14.633000      191673.76        1.02742200e+00       -1.26165611e-08  50.0470  48.8188  49.1144  0.0000
0202-04-03_14:59:14.980000      191674.11        1.05720000e+00       -2.43304611e-08  50.0470  48.8188  49.1144  0.0000
0202-04-03_14:59:15.340000      191674.46        1.08698300e+00       -2.79871611e-08  50.0470  48.8188  49.1144  0.0000
0202-04-03_14:59:15.727000      191674.85        1.11712300e+00       -1.96201611e-08  50.0735  48.8193  49.1245  0.0000
0202-04-03_14:59:16.082000      191675.21        1.14692400e+00       -1.85664611e-08  50.0735  48.8193  49.1245  0.0000
0202-04-03_14:59:16.460000      191675.59        1.17647900e+00       -1.31743611e-08  50.0735  48.8193  49.1245  0.0000
0202-04-03_14:59:16.816000      191675.94        1.20622900e+00       -2.13554611e-08  50.0738  48.8198  49.1396  0.0000
0202-04-03_14:59:17.164000      191676.29        1.23605600e+00       -3.29454611e-08  50.0738  48.8198  49.1396  0.0000
0202-04-03_14:59:17.523000      191676.65        1.26567700e+00       -3.46808611e-08  50.0428  48.8197  49.0985  0.0000
0202-04-03_14:59:17.870000      191677.00        1.29580000e+00       -2.91647611e-08  50.0428  48.8197  49.0985  0.0000
0202-04-03_14:59:18.220000      191677.34        1.32535400e+00       -3.30074611e-08  50.0428  48.8197  49.0985  0.0000
0202-04-03_14:59:18.566000      191677.69        1.35520800e+00       -3.43709611e-08  50.0632  48.8194  49.1198  0.0000
0202-04-03_14:59:18.914000      191678.04        1.38494600e+00       -4.20562611e-08  50.0632  48.8194  49.1198  0.0000
0202-04-03_14:59:19.273000      191678.40        1.41473800e+00       -4.49692611e-08  50.0632  48.8194  49.1198  0.0000
0202-04-03_14:59:19.620000      191678.75        1.44452600e+00       -3.87710611e-08  50.0639  48.8189  49.1066  0.0000
0202-04-03_14:59:19.970000      191679.09        1.47416400e+00       -3.72203611e-08  50.0639  48.8189  49.1066  0.0000
0202-04-03_14:59:20.332000      191679.46        1.50413700e+00       -3.83975611e-08  50.0639  48.8189  49.1066  0.0000
0202-04-03_14:59:20.730000      191679.85        1.53361100e+00       -3.17039611e-08  50.0632  48.8192  49.1036  0.0000
0202-04-03_14:59:21.080000      191680.20        1.56381100e+00       -4.13725611e-08  50.0632  48.8192  49.1036  0.0000
0202-04-03_14:59:21.438000      191680.56        1.59341500e+00       -3.83975611e-08  50.0567  48.8188  49.1068  0.0000
0202-04-03_14:59:21.785000      191680.91        1.62333700e+00       -3.40590611e-08  50.0567  48.8188  49.1068  0.0000
0202-04-03_14:59:22.133000      191681.26        1.65301600e+00       -3.07122611e-08  50.0567  48.8188  49.1068  0.0000
0202-04-03_14:59:22.492000      191681.62        1.68276200e+00       -3.50507611e-08  50.0778  48.8189  49.1001  0.0000
0202-04-03_14:59:22.848000      191681.97        1.71275700e+00       -3.62903611e-08  50.0778  48.8189  49.1001  0.0000
0202-04-03_14:59:23.195000      191682.32        1.74250800e+00       -2.21592611e-08  50.0778  48.8189  49.1001  0.0000
0202-04-03_14:59:23.543000      191682.67        1.77222600e+00       -2.65597611e-08  50.0728  48.8194  49.1259  0.0000
0202-04-03_14:59:23.895000      191683.02        1.80220900e+00       -2.25311611e-08  50.0728  48.8194  49.1259  0.0000
0202-04-03_14:59:24.250000      191683.38        1.83196600e+00       -1.85645611e-08  50.0728  48.8194  49.1259  0.0000
0202-04-03_14:59:24.598000      191683.72        1.86174300e+00       -1.50937611e-08  50.0326  48.8193  49.0939  0.0000
0202-04-03_14:59:24.950000      191684.07        1.89139100e+00       -6.41676111e-09  50.0326  48.8193  49.0939  0.0000
0202-04-03_14:59:25.297000      191684.42        1.92135200e+00        1.03174389e-08  50.0326  48.8193  49.0939  0.0000
0202-04-03_14:59:25.645000      191684.77        1.95126500e+00        2.40146389e-08  50.0340  48.8183  49.1062  0.0000
0202-04-03_14:59:26.004000      191685.13        1.98135000e+00        3.16999389e-08  50.0340  48.8183  49.1062  0.0000
0202-04-03_14:59:26.383000      191685.51        2.01115100e+00        4.32898389e-08  50.0340  48.8183  49.1062  0.0000
0202-04-03_14:59:26.760000      191685.89        2.04102300e+00        6.31229389e-08  50.0490  48.8174  49.1152  0.0000
0202-04-03_14:59:27.110000      191686.24        2.07047900e+00        8.30799389e-08  50.0490  48.8174  49.1152  0.0000
0202-04-03_14:59:27.470000      191686.59        2.10045700e+00        1.09978539e-07  50.0572  48.8187  49.1043  0.0000
0202-04-03_14:59:27.816000      191686.94        2.12980400e+00        1.54602939e-07  50.0572  48.8187  49.1043  0.0000
0202-04-03_14:59:28.170000      191687.30        2.15990000e+00        2.02698139e-07  50.0572  48.8187  49.1043  0.0000
0202-04-03_14:59:28.523000      191687.65        2.18960600e+00        2.44843439e-07  50.0677  48.8182  49.1252  0.0000
0202-04-03_14:59:28.870000      191688.00        2.21959100e+00        2.95665639e-07  50.0677  48.8182  49.1252  0.0000
0202-04-03_14:59:29.230000      191688.35        2.24947800e+00        3.73820339e-07  50.0677  48.8182  49.1252  0.0000
0202-04-03_14:59:29.580000      191688.70        2.27914500e+00        4.63998739e-07  50.0785  48.8177  49.1033  0.0000
0202-04-03_14:59:29.926000      191689.05        2.30890100e+00        5.53247539e-07  50.0785  48.8177  49.1033  0.0000
0202-04-03_14:59:30.277000      191689.40        2.33880000e+00        6.72741839e-07  50.0785  48.8177  49.1033  0.0000
0202-04-03_14:59:30.625000      191689.75        2.36845900e+00        8.03206239e-07  50.0531  48.8181  49.1275  0.0000
0202-04-03_14:59:30.984000      191690.11        2.39831700e+00        9.71043539e-07  50.0531  48.8181  49.1275  0.0000
0202-04-03_14:59:31.355000      191690.48        2.42810900e+00        1.15989114e-06  50.0531  48.8181  49.1275  0.0000
0202-04-03_14:59:31.760000      191690.89        2.45808500e+00        1.36925244e-06  50.0377  48.8181  49.1000  0.0000
0202-04-03_14:59:32.110000      191691.23        2.48779200e+00        1.59912984e-06  50.0377  48.8181  49.1000  0.0000
0202-04-03_14:59:32.477000      191691.60        2.51781600e+00        1.88782494e-06  50.0430  48.8183  49.1106  0.0000
0202-04-03_14:59:32.832000      191691.96        2.54731100e+00        2.22759024e-06  50.0430  48.8183  49.1106  0.0000
0202-04-03_14:59:33.180000      191692.30        2.57734600e+00        2.58254024e-06  50.0430  48.8183  49.1106  0.0000
0202-04-03_14:59:33.527000      191692.65        2.60738100e+00        3.00188574e-06  50.0243  48.8177  49.1029  0.0000
0202-04-03_14:59:33.875000      191693.00        2.63670800e+00        3.42643734e-06  50.0243  48.8177  49.1029  0.0000
0202-04-03_14:59:34.227000      191693.35        2.66628500e+00        4.00853794e-06  50.0243  48.8177  49.1029  0.0000
0202-04-03_14:59:34.574000      191693.70        2.69610500e+00        4.61208304e-06  50.0451  48.8186  49.1066  0.0000
0202-04-03_14:59:34.920000      191694.05        2.72610000e+00        5.29849324e-06  50.0451  48.8186  49.1066  0.0000
0202-04-03_14:59:35.270000      191694.39        2.75577200e+00        6.45290184e-06  50.0451  48.8186  49.1066  0.0000
0202-04-03_14:59:35.617000      191694.74        2.78556100e+00        6.92536274e-06  50.0767  48.8189  49.1461  0.0000
0202-04-03_14:59:35.973000      191695.10        2.81536400e+00        8.40336028e-06  50.0767  48.8189  49.1461  0.0000
0202-04-03_14:59:36.336000      191695.46        2.84491300e+00        9.51698715e-06  50.0767  48.8189  49.1461  0.0000
0202-04-03_14:59:36.760000      191695.89        2.87507200e+00        1.08066945e-05  50.0666  48.8183  49.1174  0.0000
0202-04-03_14:59:37.125000      191696.25        2.90480500e+00        1.21788330e-05  50.0666  48.8183  49.1174  0.0000
0202-04-03_14:59:37.473000      191696.60        2.93446700e+00        1.36930874e-05  50.0479  48.8186  49.0959  0.0000
0202-04-03_14:59:37.820000      191696.95        2.96440500e+00        1.53932775e-05  50.0479  48.8186  49.0959  0.0000
0202-04-03_14:59:38.168000      191697.29        2.99442000e+00        1.72542395e-05  50.0479  48.8186  49.0959  0.0000
0202-04-03_14:59:38.516000      191697.64        3.02390500e+00        1.94419618e-05  50.0382  48.8185  49.1144  0.0000
0202-04-03_14:59:38.863000      191697.99        3.05371900e+00        2.17053628e-05  50.0382  48.8185  49.1144  0.0000

File: chapter 6/data/ext_ffj51/Ic/anneal/step09/300k/720 min/Ic_2025-04-03_15-04-29994260_45e19pm2-anneal300-720min-0nA-03T-50k-.txt
# Ic = 2.13 A, n = 13.39 , Tavg = 50.06 K, 45e19pm2-anneal300-720min-0nA-03T-50k-
#datetime                        t_s     iHTS_A                vHTS_V                tHTS_K  tTAR_K  tHOL_K  tSPA_K
0202-04-03_15:03:53.883000      191953.01        8.87144500e-03       -1.14488667e-08  50.0567  48.8205  49.1148  0.0000
0202-04-03_15:03:54.230000      191953.35        4.31956700e-02       -4.69316667e-09  50.0567  48.8205  49.1148  0.0000
0202-04-03_15:03:54.586000      191953.71        7.28689100e-02       -3.82546667e-09  50.0830  48.8205  49.1238  0.0000
0202-04-03_15:03:54.938000      191954.06        1.02857400e-01        3.85983333e-09  50.0830  48.8205  49.1238  0.0000
0202-04-03_15:03:55.285000      191954.41        1.32383700e-01        1.07073333e-09  50.0830  48.8205  49.1238  0.0000
0202-04-03_15:03:55.633000      191954.76        1.62203900e-01       -8.84576667e-09  50.0529  48.8200  49.1030  0.0000
0202-04-03_15:03:55.980000      191955.10        1.92240300e-01       -6.05676667e-09  50.0529  48.8200  49.1030  0.0000
0202-04-03_15:03:56.344000      191955.47        2.22151000e-01        1.72471333e-08  50.0529  48.8200  49.1030  0.0000
0202-04-03_15:03:56.766000      191955.89        2.51770800e-01        1.24128333e-08  50.0729  48.8205  49.1082  0.0000
0202-04-03_15:03:57.117000      191956.24        2.81774600e-01        2.86813333e-09  50.0729  48.8205  49.1082  0.0000
0202-04-03_15:03:57.470000      191956.59        3.11287500e-01       -5.43696667e-09  50.0524  48.8200  49.1057  0.0000
0202-04-03_15:03:57.824000      191956.95        3.41397600e-01       -8.78376667e-09  50.0524  48.8200  49.1057  0.0000
0202-04-03_15:03:58.170000      191957.30        3.70938700e-01        2.34449333e-08  50.0524  48.8200  49.1057  0.0000
0202-04-03_15:03:58.520000      191957.65        4.01158100e-01        3.50349333e-08  50.0555  48.8202  49.1025  0.0000
0202-04-03_15:03:58.867000      191957.99        4.30780200e-01        8.69413333e-09  50.0555  48.8202  49.1025  0.0000
0202-04-03_15:03:59.220000      191958.34        4.60947700e-01        2.38715333e-08  50.0555  48.8202  49.1025  0.0000
0202-04-03_15:03:59.580000      191958.70        4.90712900e-01       -6.13336667e-09  50.0322  48.8204  49.0946  0.0000
0202-04-03_15:03:59.926000      191959.05        5.19839700e-01        1.36603333e-09  50.0322  48.8204  49.0946  0.0000
0202-04-03_15:04:00.273000      191959.40        5.50203100e-01        3.08677333e-08  50.0322  48.8204  49.0946  0.0000
0202-04-03_15:04:00.620000      191959.75        5.80183300e-01        9.91903333e-09  50.0491  48.8197  49.1010  0.0000
0202-04-03_15:04:00.970000      191960.10        6.09141200e-01        6.75813333e-09  50.0491  48.8197  49.1010  0.0000
0202-04-03_15:04:01.336000      191960.46        6.39581700e-01       -5.94666667e-11  50.0491  48.8197  49.1010  0.0000
0202-04-03_15:04:01.715000      191960.84        6.68426500e-01        4.03113333e-09  50.0595  48.8204  49.1171  0.0000
0202-04-03_15:04:02.062000      191961.19        6.98488600e-01        1.17164333e-08  50.0595  48.8204  49.1171  0.0000
0202-04-03_15:04:02.426000      191961.55        7.28862300e-01       -6.79266667e-10  50.0630  48.8191  49.1261  0.0000
0202-04-03_15:04:02.777000      191961.90        7.58484700e-01       -1.22072667e-08  50.0630  48.8191  49.1261  0.0000
0202-04-03_15:04:03.125000      191962.25        7.88468100e-01       -7.99266667e-09  50.0630  48.8191  49.1261  0.0000
0202-04-03_15:04:03.473000      191962.60        8.17796500e-01       -2.06982667e-08  50.0938  48.8200  49.1163  0.0000
0202-04-03_15:04:03.820000      191962.95        8.48067900e-01       -2.57804667e-08  50.0938  48.8200  49.1163  0.0000
0202-04-03_15:04:04.168000      191963.29        8.78141800e-01       -1.81571667e-08  50.0938  48.8200  49.1163  0.0000
0202-04-03_15:04:04.516000      191963.64        9.07572600e-01       -2.87554667e-08  50.0786  48.8193  49.1184  0.0000
0202-04-03_15:04:04.875000      191964.00        9.37751900e-01       -4.41249667e-08  50.0786  48.8193  49.1184  0.0000
0202-04-03_15:04:05.223000      191964.35        9.66607400e-01       -6.25876667e-08  50.0786  48.8193  49.1184  0.0000
0202-04-03_15:04:05.570000      191964.70        9.97107500e-01       -6.50013667e-08  50.0677  48.8202  49.0940  0.0000
0202-04-03_15:04:05.920000      191965.05        1.02675600e+00       -6.27081667e-08  50.0677  48.8202  49.0940  0.0000
0202-04-03_15:04:06.270000      191965.39        1.05710100e+00       -1.93853667e-08  50.0677  48.8202  49.0940  0.0000
0202-04-03_15:04:06.625000      191965.75        1.08618300e+00       -1.75879667e-08  50.0452  48.8198  49.1030  0.0000
0202-04-03_15:04:06.977000      191966.10        1.11597100e+00       -1.79598667e-08  50.0452  48.8198  49.1030  0.0000
0202-04-03_15:04:07.332000      191966.46        1.14606400e+00       -1.83936667e-08  50.0452  48.8198  49.1030  0.0000
0202-04-03_15:04:07.750000      191966.87        1.17576400e+00       -2.50873667e-08  50.0671  48.8193  49.0938  0.0000
0202-04-03_15:04:08.110000      191967.23        1.20561200e+00       -3.06654667e-08  50.0671  48.8193  49.0938  0.0000
0202-04-03_15:04:08.457000      191967.58        1.23555200e+00       -2.81862667e-08  50.0620  48.8195  49.1120  0.0000
0202-04-03_15:04:08.805000      191967.93        1.26566800e+00       -1.78978667e-08  50.0620  48.8195  49.1120  0.0000
0202-04-03_15:04:09.152000      191968.28        1.29517800e+00       -1.88895667e-08  50.0620  48.8195  49.1120  0.0000
0202-04-03_15:04:09.500000      191968.63        1.32501600e+00       -2.53972667e-08  50.0733  48.8189  49.0970  0.0000
0202-04-03_15:04:09.860000      191968.99        1.35510600e+00       -2.79383667e-08  50.0733  48.8189  49.0970  0.0000
0202-04-03_15:04:10.207000      191969.33        1.38478700e+00       -3.57476667e-08  50.0733  48.8189  49.0970  0.0000
0202-04-03_15:04:10.560000      191969.68        1.41463500e+00       -3.41981667e-08  50.0644  48.8195  49.1139  0.0000
0202-04-03_15:04:10.906000      191970.03        1.44431700e+00       -3.76679667e-08  50.0644  48.8195  49.1139  0.0000
0202-04-03_15:04:11.254000      191970.38        1.47409400e+00       -3.96498667e-08  50.0644  48.8195  49.1139  0.0000
0202-04-03_15:04:11.613000      191970.74        1.50381000e+00       -3.84722667e-08  50.0900  48.8193  49.1253  0.0000
0202-04-03_15:04:11.957000      191971.08        1.53369700e+00       -3.71707667e-08  50.0900  48.8193  49.1253  0.0000
0202-04-03_15:04:12.305000      191971.43        1.56351400e+00       -3.19645667e-08  50.0900  48.8193  49.1253  0.0000
0202-04-03_15:04:12.656000      191971.78        1.59309200e+00       -4.57857667e-08  50.0749  48.8197  49.1130  0.0000
0202-04-03_15:04:13.004000      191972.13        1.62302700e+00       -4.82648667e-08  50.0749  48.8197  49.1130  0.0000
0202-04-03_15:04:13.363000      191972.49        1.65297400e+00       -4.75211667e-08  50.0749  48.8197  49.1130  0.0000
0202-04-03_15:04:13.746000      191972.87        1.68283100e+00       -4.93804667e-08  50.0508  48.8187  49.1171  0.0000
0202-04-03_15:04:14.098000      191973.22        1.71248100e+00       -4.41742667e-08  50.0508  48.8187  49.1171  0.0000
0202-04-03_15:04:14.445000      191973.57        1.74217200e+00       -4.36164667e-08  50.0552  48.8189  49.1106  0.0000
0202-04-03_15:04:14.805000      191973.93        1.77222300e+00       -5.11778667e-08  50.0552  48.8189  49.1106  0.0000
0202-04-03_15:04:15.152000      191974.28        1.80155500e+00       -5.58881667e-08  50.0552  48.8189  49.1106  0.0000
0202-04-03_15:04:15.500000      191974.63        1.83172800e+00       -5.18596667e-08  50.0765  48.8195  49.1188  0.0000
0202-04-03_15:04:15.848000      191974.97        1.86150100e+00       -4.74591667e-08  50.0765  48.8195  49.1188  0.0000
0202-04-03_15:04:16.195000      191975.32        1.89149500e+00       -3.86582667e-08  50.0765  48.8195  49.1188  0.0000
0202-04-03_15:04:16.547000      191975.67        1.92128400e+00       -3.62410667e-08  50.0604  48.8191  49.1042  0.0000
0202-04-03_15:04:16.902000      191976.03        1.95014000e+00       -2.41576667e-08  50.0604  48.8191  49.1042  0.0000
0202-04-03_15:04:17.250000      191976.38        1.97981000e+00       -3.95426667e-09  50.0604  48.8191  49.1042  0.0000
0202-04-03_15:04:17.600000      191976.73        2.01081700e+00        4.04093333e-09  50.0869  48.8189  49.1227  0.0000
0202-04-03_15:04:17.950000      191977.07        2.04025100e+00        1.67465333e-08  50.0869  48.8189  49.1227  0.0000
0202-04-03_15:04:18.297000      191977.42        2.07001400e+00        5.31277333e-08  50.0869  48.8189  49.1227  0.0000
0202-04-03_15:04:18.656000      191977.78        2.09998900e+00        7.66175333e-08  50.0978  48.8202  49.1242  0.0000
0202-04-03_15:04:19             191978.13        2.13002000e+00        1.07048933e-07  50.0978  48.8202  49.1242  0.0000
0202-04-03_15:04:19.380000      191978.50        2.15947000e+00        1.49690033e-07  50.0978  48.8202  49.1242  0.0000
0202-04-03_15:04:19.760000      191978.89        2.18950200e+00        1.94748233e-07  50.0649  48.8185  49.1127  0.0000
0202-04-03_15:04:20.110000      191979.23        2.21926200e+00        2.61560933e-07  50.0649  48.8185  49.1127  0.0000
0202-04-03_15:04:20.470000      191979.59        2.24892300e+00        3.21679933e-07  50.0681  48.8192  49.1145  0.0000
0202-04-03_15:04:20.824000      191979.95        2.27868200e+00        4.12292233e-07  50.0681  48.8192  49.1145  0.0000
0202-04-03_15:04:21.170000      191980.30        2.30858800e+00        5.12821133e-07  50.0681  48.8192  49.1145  0.0000
0202-04-03_15:04:21.523000      191980.65        2.33837200e+00        6.27233133e-07  50.0414  48.8189  49.0991  0.0000
0202-04-03_15:04:21.880000      191981.01        2.36810000e+00        7.64639033e-07  50.0414  48.8189  49.0991  0.0000
0202-04-03_15:04:22.227000      191981.35        2.39780700e+00        9.19770833e-07  50.0414  48.8189  49.0991  0.0000
0202-04-03_15:04:22.580000      191981.70        2.42771900e+00        1.10905383e-06  50.0572  48.8187  49.0920  0.0000
0202-04-03_15:04:22.926000      191982.05        2.45763000e+00        1.32393503e-06  50.0572  48.8187  49.0920  0.0000
0202-04-03_15:04:23.273000      191982.40        2.48716600e+00        1.56348163e-06  50.0572  48.8187  49.0920  0.0000
0202-04-03_15:04:23.633000      191982.76        2.51711000e+00        1.84015293e-06  50.0477  48.8191  49.1044  0.0000
0202-04-03_15:04:23.980000      191983.10        2.54692000e+00        2.17093123e-06  50.0477  48.8191  49.1044  0.0000
0202-04-03_15:04:24.336000      191983.46        2.57668000e+00        2.54162353e-06  50.0477  48.8191  49.1044  0.0000
0202-04-03_15:04:24.720000      191983.84        2.60641900e+00        2.97491393e-06  50.0645  48.8185  49.1004  0.0000
0202-04-03_15:04:25.070000      191984.19        2.63649700e+00        3.38992083e-06  50.0645  48.8185  49.1004  0.0000
0202-04-03_15:04:25.420000      191984.55        2.66610200e+00        3.98181373e-06  50.0645  48.8185  49.1004  0.0000
0202-04-03_15:04:25.773000      191984.90        2.69558000e+00        4.58728003e-06  50.0596  48.8199  49.1153  0.0000
0202-04-03_15:04:26.130000      191985.26        2.72561100e+00        5.26408323e-06  50.0596  48.8199  49.1153  0.0000
0202-04-03_15:04:26.490000      191985.61        2.75551200e+00        6.47073923e-06  50.0808  48.8191  49.1216  0.0000
0202-04-03_15:04:26.848000      191985.97        2.78512300e+00        6.93415113e-06  50.0808  48.8191  49.1216  0.0000
0202-04-03_15:04:27.200000      191986.32        2.81519900e+00        8.38084906e-06  50.0808  48.8191  49.1216  0.0000
0202-04-03_15:04:27.547000      191986.67        2.84487900e+00        9.50761493e-06  50.0540  48.8191  49.1036  0.0000
0202-04-03_15:04:27.895000      191987.02        2.87495200e+00        1.07533792e-05  50.0540  48.8191  49.1036  0.0000
0202-04-03_15:04:28.240000      191987.37        2.90465100e+00        1.21581178e-05  50.0540  48.8191  49.1036  0.0000
0202-04-03_15:04:28.590000      191987.71        2.93438300e+00        1.37386878e-05  50.0493  48.8181  49.1025  0.0000
0202-04-03_15:04:28.934000      191988.06        2.96458800e+00        1.54410468e-05  50.0493  48.8181  49.1025  0.0000
0202-04-03_15:04:29.285000      191988.41        2.99418400e+00        1.73073386e-05  50.0493  48.8181  49.1025  0.0000
0202-04-03_15:04:29.633000      191988.76        3.02374200e+00        1.95150174e-05  50.0617  48.8188  49.0935  0.0000
0202-04-03_15:04:29.980000      191989.10        3.05378300e+00        2.16705130e-05  50.0617  48.8188  49.0935  0.0000

File: chapter 6/data/ext_ffj51/Ic/anneal/step09/300k/720 min/Ic_2025-04-03_15-16-46026238_45e19pm2-anneal300-720min-0nA-03T-60k-.txt
# Ic = 0.80 A, n = 9.23 , Tavg = 59.99 K, 45e19pm2-anneal300-720min-0nA-03T-60k-
#datetime                        t_s     iHTS_A                vHTS_V                tHTS_K  tTAR_K  tHOL_K  tSPA_K
0202-04-03_15:15:59.547000      192678.67        9.00694900e-03       -1.12242500e-08  59.9937  58.8329  59.2107  0.0000
0202-04-03_15:15:59.895000      192679.02        2.32298500e-02       -5.64625000e-09  59.9937  58.8329  59.2107  0.0000
0202-04-03_15:16:00.246000      192679.37        3.30385900e-02       -1.57486500e-08  59.9937  58.8329  59.2107  0.0000
0202-04-03_15:16:00.594000      192679.72        4.33491900e-02       -1.71741500e-08  59.9551  58.8330  59.2318  0.0000
0202-04-03_15:16:00.953000      192680.08        5.31284600e-02       -1.99024500e-08  59.9551  58.8330  59.2318  0.0000
0202-04-03_15:16:01.300000      192680.43        6.30993400e-02       -2.02814500e-08  59.9551  58.8330  59.2318  0.0000
0202-04-03_15:16:01.650000      192680.77        7.29513300e-02       -1.55746500e-08  60.0142  58.8337  59.2317  0.0000
0202-04-03_15:16:01.996000      192681.12        8.31207200e-02       -1.16080500e-08  60.0142  58.8337  59.2317  0.0000
0202-04-03_15:16:02.395000      192681.52        9.29697500e-02       -5.16235000e-09  60.0142  58.8337  59.2317  0.0000
0202-04-03_15:16:02.766000      192681.89        1.02995400e-01       -3.36495000e-09  59.9769  58.8328  59.2408  0.0000
0202-04-03_15:16:03.113000      192682.24        1.13017100e-01       -1.04304500e-08  59.9769  58.8328  59.2408  0.0000
0202-04-03_15:16:03.470000      192682.60        1.22808300e-01       -1.91694500e-08  60.0144  58.8334  59.2280  0.0000
0202-04-03_15:16:03.830000      192682.95        1.32565300e-01       -2.12146500e-08  60.0144  58.8334  59.2280  0.0000
0202-04-03_15:16:04.176000      192683.30        1.42412600e-01       -2.48094500e-08  60.0144  58.8334  59.2280  0.0000
0202-04-03_15:16:04.530000      192683.66        1.52263100e-01       -1.23517500e-08  60.0029  58.8332  59.2539  0.0000
0202-04-03_15:16:04.890000      192684.02        1.62093500e-01       -1.32194500e-08  60.0029  58.8332  59.2539  0.0000
0202-04-03_15:16:05.240000      192684.36        1.72055300e-01       -9.19085000e-09  60.0029  58.8332  59.2539  0.0000
0202-04-03_15:16:05.586000      192684.71        1.82189300e-01        2.83295000e-09  60.0144  58.8336  59.2610  0.0000
0202-04-03_15:16:05.945000      192685.07        1.91592600e-01       -7.14565000e-09  60.0144  58.8336  59.2610  0.0000
0202-04-03_15:16:06.293000      192685.42        2.01913600e-01       -1.55746500e-08  60.0144  58.8336  59.2610  0.0000
0202-04-03_15:16:06.645000      192685.77        2.11752300e-01       -5.34825000e-09  59.9613  58.8321  59.2207  0.0000
0202-04-03_15:16:06.992000      192686.12        2.21439100e-01       -1.05568500e-08  59.9613  58.8321  59.2207  0.0000
0202-04-03_15:16:07.387000      192686.51        2.32095500e-01       -2.12208500e-08  59.9613  58.8321  59.2207  0.0000
0202-04-03_15:16:07.754000      192686.88        2.41975500e-01       -3.82649500e-08  59.9958  58.8328  59.2345  0.0000
0202-04-03_15:16:08.100000      192687.23        2.51609300e-01       -2.10349500e-08  59.9958  58.8328  59.2345  0.0000
0202-04-03_15:16:08.453000      192687.58        2.61712200e-01       -1.48250000e-10  59.9971  58.8328  59.2414  0.0000
0202-04-03_15:16:08.800000      192687.93        2.71892300e-01       -2.94640500e-08  59.9971  58.8328  59.2414  0.0000
0202-04-03_15:16:09.156000      192688.28        2.81303500e-01       -3.98763500e-08  59.9971  58.8328  59.2414  0.0000
0202-04-03_15:16:09.504000      192688.63        2.91036700e-01       -3.96904500e-08  59.9829  58.8321  59.2261  0.0000
0202-04-03_15:16:09.850000      192688.98        3.01271100e-01       -4.35950500e-08  59.9829  58.8321  59.2261  0.0000
0202-04-03_15:16:10.200000      192689.32        3.11218100e-01       -3.50420500e-08  59.9829  58.8321  59.2261  0.0000
0202-04-03_15:16:10.547000      192689.67        3.21291400e-01       -4.60742500e-08  60.0000  58.8317  59.2451  0.0000
0202-04-03_15:16:10.895000      192690.02        3.31204200e-01       -4.95450500e-08  60.0000  58.8317  59.2451  0.0000
0202-04-03_15:16:11.250000      192690.37        3.41379800e-01       -4.39049500e-08  60.0000  58.8317  59.2451  0.0000
0202-04-03_15:16:11.598000      192690.72        3.51234900e-01       -2.38859500e-08  60.0336  58.8320  59.2484  0.0000
0202-04-03_15:16:11.945000      192691.07        3.60655000e-01       -3.28728500e-08  60.0336  58.8320  59.2484  0.0000
0202-04-03_15:16:12.293000      192691.42        3.70930000e-01       -4.39669500e-08  60.0336  58.8320  59.2484  0.0000
0202-04-03_15:16:12.640000      192691.77        3.80726900e-01       -2.97119500e-08  60.0165  58.8334  59.2354  0.0000
0202-04-03_15:16:13             192692.13        3.90546200e-01       -3.60901500e-08  60.0165  58.8334  59.2354  0.0000
0202-04-03_15:16:13.402000      192692.53        4.00997600e-01       -5.26967500e-08  60.0165  58.8334  59.2354  0.0000
0202-04-03_15:16:13.777000      192692.90        4.10187600e-01       -4.74285500e-08  59.9982  58.8311  59.2277  0.0000
0202-04-03_15:16:14.125000      192693.25        4.20443300e-01       -3.45990500e-08  59.9982  58.8311  59.2277  0.0000
0202-04-03_15:16:14.480000      192693.61        4.30952500e-01       -4.43296500e-08  60.0014  58.8318  59.2356  0.0000
0202-04-03_15:16:14.840000      192693.97        4.40601200e-01       -5.67253500e-08  60.0014  58.8318  59.2356  0.0000
0202-04-03_15:16:15.188000      192694.31        4.50159300e-01       -6.54642500e-08  60.0014  58.8318  59.2356  0.0000
0202-04-03_15:16:15.535000      192694.66        4.60335100e-01       -6.01341500e-08  59.9930  58.8324  59.2372  0.0000
0202-04-03_15:16:15.883000      192695.01        4.70437900e-01       -2.20794500e-08  59.9930  58.8324  59.2372  0.0000
0202-04-03_15:16:16.230000      192695.36        4.79892600e-01       -2.38768500e-08  59.9930  58.8324  59.2372  0.0000
0202-04-03_15:16:16.582000      192695.71        4.90510500e-01       -1.85466500e-08  59.9779  58.8315  59.2432  0.0000
0202-04-03_15:16:16.930000      192696.05        5.00427800e-01       -3.24298500e-08  59.9779  58.8315  59.2432  0.0000
0202-04-03_15:16:17.277000      192696.40        5.10131100e-01       -2.53642500e-08  59.9779  58.8315  59.2432  0.0000
0202-04-03_15:16:17.625000      192696.75        5.20214600e-01       -4.25322500e-08  59.9880  58.8317  59.2344  0.0000
0202-04-03_15:16:17.984000      192697.11        5.30197200e-01       -3.53427500e-08  59.9880  58.8317  59.2344  0.0000
0202-04-03_15:16:18.332000      192697.46        5.40184100e-01       -4.68087500e-08  59.9880  58.8317  59.2344  0.0000
0202-04-03_15:16:18.723000      192697.85        5.50387800e-01       -5.92687500e-08  60.0162  58.8317  59.2550  0.0000
0202-04-03_15:16:19.070000      192698.20        5.59322200e-01       -5.20207500e-08  60.0162  58.8317  59.2550  0.0000
0202-04-03_15:16:19.440000      192698.57        5.69248400e-01       -7.43949500e-08  60.0162  58.8317  59.2550  0.0000
0202-04-03_15:16:19.793000      192698.92        5.79881100e-01       -8.34438500e-08  59.9795  58.8315  59.2243  0.0000
0202-04-03_15:16:20.152000      192699.28        5.89245500e-01       -7.21017500e-08  59.9795  58.8315  59.2243  0.0000
0202-04-03_15:16:20.508000      192699.64        5.99403200e-01       -4.76203500e-08  59.9959  58.8305  59.2354  0.0000
0202-04-03_15:16:20.875000      192700.00        6.09133500e-01       -3.41090500e-08  59.9959  58.8305  59.2354  0.0000
0202-04-03_15:16:21.223000      192700.35        6.19821300e-01       -4.56990500e-08  59.9959  58.8305  59.2354  0.0000
0202-04-03_15:16:21.570000      192700.70        6.29440300e-01       -6.64617500e-08  60.0227  58.8330  59.2529  0.0000
0202-04-03_15:16:21.918000      192701.04        6.39587400e-01       -4.23521500e-08  60.0227  58.8330  59.2529  0.0000
0202-04-03_15:16:22.266000      192701.39        6.49185700e-01       -3.36751500e-08  60.0227  58.8330  59.2529  0.0000
0202-04-03_15:16:22.613000      192701.74        6.58984200e-01       -9.19375000e-09  59.9823  58.8326  59.2304  0.0000
0202-04-03_15:16:22.960000      192702.09        6.69556700e-01       -2.66096500e-08  59.9823  58.8326  59.2304  0.0000
0202-04-03_15:16:23.310000      192702.44        6.78932200e-01       -3.93772500e-08  59.9823  58.8326  59.2304  0.0000
0202-04-03_15:16:23.664000      192702.79        6.89285900e-01        1.71445000e-09  59.9712  58.8324  59.2241  0.0000
0202-04-03_15:16:24.010000      192703.14        6.98534400e-01        1.20648500e-08  59.9712  58.8324  59.2241  0.0000
0202-04-03_15:16:24.390000      192703.52        7.08598700e-01        2.66297500e-08  59.9712  58.8324  59.2241  0.0000
0202-04-03_15:16:24.760000      192703.89        7.18332200e-01        2.22901500e-08  59.9975  58.8324  59.2307  0.0000
0202-04-03_15:16:25.110000      192704.23        7.29180100e-01        1.30548500e-08  59.9975  58.8324  59.2307  0.0000
0202-04-03_15:16:25.465000      192704.59        7.38756100e-01        3.23301500e-08  59.9960  58.8338  59.2332  0.0000
0202-04-03_15:16:25.812000      192704.94        7.49022900e-01        5.93526500e-08  59.9960  58.8338  59.2332  0.0000
0202-04-03_15:16:26.168000      192705.29        7.58955100e-01        8.81106500e-08  59.9960  58.8338  59.2332  0.0000
0202-04-03_15:16:26.516000      192705.64        7.68600800e-01        9.66016500e-08  60.0140  58.8329  59.2425  0.0000
0202-04-03_15:16:26.863000      192705.99        7.78143500e-01        1.16372750e-07  60.0140  58.8329  59.2425  0.0000
0202-04-03_15:16:27.210000      192706.34        7.88771700e-01        1.44139050e-07  60.0140  58.8329  59.2425  0.0000
0202-04-03_15:16:27.570000      192706.69        7.98561100e-01        1.47052050e-07  60.0062  58.8342  59.2295  0.0000
0202-04-03_15:16:27.918000      192707.04        8.08370100e-01        2.11385650e-07  60.0062  58.8342  59.2295  0.0000
0202-04-03_15:16:28.273000      192707.40        8.17938600e-01        2.45349750e-07  60.0062  58.8342  59.2295  0.0000
0202-04-03_15:16:28.633000      192707.76        8.28236400e-01        2.43614350e-07  59.9765  58.8343  59.2313  0.0000
0202-04-03_15:16:28.980000      192708.10        8.37796000e-01        2.99394850e-07  59.9765  58.8343  59.2313  0.0000
0202-04-03_15:16:29.332000      192708.46        8.47679200e-01        3.22078950e-07  59.9765  58.8343  59.2313  0.0000
0202-04-03_15:16:29.740000      192708.86        8.57625100e-01        3.72095450e-07  60.0054  58.8333  59.2470  0.0000
0202-04-03_15:16:30.086000      192709.21        8.67095700e-01        4.10831950e-07  60.0054  58.8333  59.2470  0.0000
0202-04-03_15:16:30.440000      192709.57        8.77604300e-01        4.63700150e-07  60.0054  58.8333  59.2470  0.0000
0202-04-03_15:16:30.797000      192709.92        8.87319700e-01        5.17002550e-07  60.0074  58.8330  59.2397  0.0000
0202-04-03_15:16:31.145000      192710.27        8.97643700e-01        5.68568550e-07  60.0074  58.8330  59.2397  0.0000
0202-04-03_15:16:31.492000      192710.62        9.07260000e-01        6.43748250e-07  60.0313  58.8328  59.2617  0.0000
0202-04-03_15:16:31.840000      192710.96        9.18060400e-01        7.06346350e-07  60.0313  58.8328  59.2617  0.0000
0202-04-03_15:16:32.188000      192711.31        9.27412200e-01        7.69812250e-07  60.0313  58.8328  59.2617  0.0000
0202-04-03_15:16:32.535000      192711.66        9.37691700e-01        8.52057550e-07  60.0207  58.8326  59.2675  0.0000
0202-04-03_15:16:32.883000      192712.01        9.47353700e-01        9.02693850e-07  60.0207  58.8326  59.2675  0.0000
0202-04-03_15:16:33.230000      192712.36        9.57244700e-01        1.02342765e-06  60.0207  58.8326  59.2675  0.0000
0202-04-03_15:16:33.580000      192712.70        9.67077400e-01        1.13207575e-06  59.9827  58.8324  59.2296  0.0000
0202-04-03_15:16:33.926000      192713.05        9.77324200e-01        1.23080725e-06  59.9827  58.8324  59.2296  0.0000
0202-04-03_15:16:34.273000      192713.40        9.87149900e-01        1.34354585e-06  59.9827  58.8324  59.2296  0.0000
0202-04-03_15:16:34.620000      192713.75        9.97208200e-01        1.45628445e-06  59.9997  58.8321  59.2558  0.0000
0202-04-03_15:16:34.977000      192714.10        1.00717700e+00        1.59294675e-06  59.9997  58.8321  59.2558  0.0000
0202-04-03_15:16:35.340000      192714.47        1.01670500e+00        1.74646715e-06  59.9997  58.8321  59.2558  0.0000
0202-04-03_15:16:35.730000      192714.85        1.02646500e+00        1.93326985e-06  60.0097  58.8326  59.2578  0.0000
0202-04-03_15:16:36.080000      192715.20        1.03674400e+00        2.09602505e-06  60.0097  58.8326  59.2578  0.0000
0202-04-03_15:16:36.450000      192715.57        1.04671800e+00        2.27030595e-06  60.0097  58.8326  59.2578  0.0000
0202-04-03_15:16:36.816000      192715.94        1.05644200e+00        2.47006085e-06  60.0147  58.8330  59.2568  0.0000
0202-04-03_15:16:37.176000      192716.30        1.06645300e+00        2.71078475e-06  60.0147  58.8330  59.2568  0.0000
0202-04-03_15:16:37.523000      192716.65        1.07619500e+00        2.93465065e-06  59.9906  58.8322  59.2506  0.0000
0202-04-03_15:16:37.883000      192717.01        1.08614100e+00        3.18429955e-06  59.9906  58.8322  59.2506  0.0000
0202-04-03_15:16:38.230000      192717.35        1.09602200e+00        3.42068505e-06  59.9906  58.8322  59.2506  0.0000
0202-04-03_15:16:38.580000      192717.70        1.10638000e+00        3.68130405e-06  59.9825  58.8313  59.2219  0.0000
0202-04-03_15:16:38.926000      192718.05        1.11628800e+00        3.96764415e-06  59.9825  58.8313  59.2219  0.0000
0202-04-03_15:16:39.285000      192718.41        1.12643400e+00        4.36697075e-06  59.9825  58.8313  59.2219  0.0000
0202-04-03_15:16:39.633000      192718.76        1.13616900e+00        4.79208045e-06  59.9841  58.8324  59.2399  0.0000
0202-04-03_15:16:39.990000      192719.11        1.14617100e+00        5.26342595e-06  59.9841  58.8324  59.2399  0.0000
0202-04-03_15:16:40.370000      192719.50        1.15569500e+00        5.78193695e-06  59.9841  58.8324  59.2399  0.0000
0202-04-03_15:16:40.750000      192719.88        1.16560500e+00        6.29877455e-06  59.9681  58.8333  59.2401  0.0000
0202-04-03_15:16:41.110000      192720.23        1.17580600e+00        6.86469908e-06  59.9681  58.8333  59.2401  0.0000
0202-04-03_15:16:41.457000      192720.58        1.18590700e+00        7.49390349e-06  59.9978  58.8336  59.2612  0.0000
0202-04-03_15:16:41.805000      192720.93        1.19571100e+00        8.15645226e-06  59.9978  58.8336  59.2612  0.0000
0202-04-03_15:16:42.156000      192721.28        1.20564100e+00        8.86052929e-06  59.9978  58.8336  59.2612  0.0000
0202-04-03_15:16:42.504000      192721.63        1.21554600e+00        9.98097768e-06  60.0279  58.8348  59.2538  0.0000
0202-04-03_15:16:42.863000      192721.99        1.22532700e+00        1.04104874e-05  60.0279  58.8348  59.2538  0.0000
0202-04-03_15:16:43.210000      192722.34        1.23565300e+00        1.16987686e-05  60.0279  58.8348  59.2538  0.0000
0202-04-03_15:16:43.560000      192722.68        1.24533600e+00        1.21965784e-05  59.9959  58.8339  59.2546  0.0000
0202-04-03_15:16:43.906000      192723.03        1.25534400e+00        1.36414788e-05  59.9959  58.8339  59.2546  0.0000
0202-04-03_15:16:44.254000      192723.38        1.26527200e+00        1.46859373e-05  59.9959  58.8339  59.2546  0.0000
0202-04-03_15:16:44.600000      192723.73        1.27475300e+00        1.58476587e-05  60.0109  58.8341  59.2665  0.0000
0202-04-03_15:16:44.953000      192724.08        1.28519700e+00        1.64517007e-05  60.0109  58.8341  59.2665  0.0000
0202-04-03_15:16:45.300000      192724.43        1.29522000e+00        1.82662484e-05  60.0109  58.8341  59.2665  0.0000
0202-04-03_15:16:45.650000      192724.77        1.30479300e+00        1.95636482e-05  59.9896  58.8352  59.2353  0.0000
0202-04-03_15:16:46.008000      192725.13        1.31499500e+00        2.08459872e-05  59.9896  58.8352  59.2353  0.0000
