Repository: shortlab/2025-devitre-PhD

# 2025-devitre-PhD
Data repository for Alexis Devitre's PhD thesis

File: chapter 6/data/ext_ffj51/Ic/degradation/step06/anneal/070k/Ic_2025-03-29_05-50-46708362_22k-30p4pm2-03T-0nA-anneal70k-6min.txt
# Ic = 8.79 A, n = 21.18 , Tavg = 22.19 K, 22k-30p4pm2-03T-0nA-anneal70k-6min
#datetime                        t_s     iHTS_A                vHTS_V                tHTS_K  tTAR_K  tHOL_K  tSPA_K
0202-03-29_05:50:33.613000      14311.38        7.18936800e-03        2.36612222e-10  22.1916  19.8869  20.0882  0.0000
0202-03-29_05:50:33.973000      14311.74        3.09194200e-01        9.40910222e-09  22.1874  19.8966  20.0862  0.0000
0202-03-29_05:50:34.320000      14312.09        6.07060100e-01       -1.76745178e-08  22.1874  19.8966  20.0862  0.0000
0202-03-29_05:50:34.668000      14312.44        9.05995700e-01       -5.70294378e-08  22.1940  19.8957  20.0960  0.0000
0202-03-29_05:50:35.016000      14312.78        1.20374500e+00       -1.53194278e-08  22.1940  19.8957  20.0960  0.0000
0202-03-29_05:50:35.363000      14313.13        1.50181800e+00        3.89097922e-08  22.1940  19.8957  20.0960  0.0000
0202-03-29_05:50:35.710000      14313.48        1.79967100e+00        2.82498822e-08  22.1809  19.8836  20.0667  0.0000
0202-03-29_05:50:36.060000      14313.83        2.09761200e+00        2.72582622e-08  22.1809  19.8836  20.0667  0.0000
0202-03-29_05:50:36.406000      14314.18        2.39578600e+00        2.91175422e-08  22.1809  19.8836  20.0667  0.0000
0202-03-29_05:50:36.754000      14314.52        2.69415700e+00        2.77540722e-08  22.1852  19.8970  20.0833  0.0000
0202-03-29_05:50:37.100000      14314.87        2.99202300e+00        2.91795222e-08  22.1852  19.8970  20.0833  0.0000
0202-03-29_05:50:37.450000      14315.22        3.29030600e+00        3.92196722e-08  22.1852  19.8970  20.0833  0.0000
0202-03-29_05:50:37.810000      14315.58        3.58822000e+00        3.55630722e-08  22.1805  19.8844  20.0662  0.0000
0202-03-29_05:50:38.156000      14315.92        3.88611800e+00        3.71744522e-08  22.1805  19.8844  20.0662  0.0000
0202-03-29_05:50:38.520000      14316.29        4.18448000e+00        2.94894022e-08  22.1805  19.8844  20.0662  0.0000
0202-03-29_05:50:38.895000      14316.66        4.48289200e+00        3.60588822e-08  22.1794  19.8891  20.0669  0.0000
0202-03-29_05:50:39.258000      14317.03        4.78125000e+00        3.89108522e-08  22.1794  19.8891  20.0669  0.0000
0202-03-29_05:50:39.620000      14317.39        5.07880300e+00        3.72385622e-08  22.1794  19.8891  20.0669  0.0000
0202-03-29_05:50:39.973000      14317.74        5.37699300e+00        3.68047322e-08  22.1949  19.8956  20.0996  0.0000
0202-03-29_05:50:40.320000      14318.09        5.67544500e+00        3.89119222e-08  22.1949  19.8956  20.0996  0.0000
0202-03-29_05:50:40.668000      14318.43        5.97324400e+00        3.20945422e-08  22.1832  19.8830  20.0702  0.0000
0202-03-29_05:50:41.023000      14318.79        6.27171300e+00        2.82520122e-08  22.1832  19.8830  20.0702  0.0000
0202-03-29_05:50:41.370000      14319.14        6.56969700e+00        4.75885922e-08  22.1832  19.8830  20.0702  0.0000
0202-03-29_05:50:41.720000      14319.49        6.86789700e+00        5.76287422e-08  22.1856  19.8964  20.0844  0.0000
0202-03-29_05:50:42.080000      14319.84        7.16589400e+00        6.95281822e-08  22.1856  19.8964  20.0844  0.0000
0202-03-29_05:50:42.434000      14320.20        7.46387100e+00        6.95281822e-08  22.1856  19.8964  20.0844  0.0000
0202-03-29_05:50:42.797000      14320.56        7.76226000e+00        7.69653322e-08  22.1821  19.8841  20.0686  0.0000
0202-03-29_05:50:43.145000      14320.91        8.06055500e+00        9.67977222e-08  22.1821  19.8841  20.0686  0.0000
0202-03-29_05:50:43.492000      14321.26        8.35802400e+00        1.39251442e-07  22.1821  19.8841  20.0686  0.0000
0202-03-29_05:50:43.906000      14321.68        8.65636400e+00        2.31286142e-07  22.1771  19.8894  20.0630  0.0000
0202-03-29_05:50:44.254000      14322.02        8.95411500e+00        3.78789572e-07  22.1771  19.8894  20.0630  0.0000
0202-03-29_05:50:44.610000      14322.38        9.25238000e+00        6.65801502e-07  22.1771  19.8894  20.0630  0.0000
0202-03-29_05:50:44.957000      14322.73        9.55067400e+00        1.18107284e-06  22.1947  19.8964  20.0965  0.0000
0202-03-29_05:50:45.305000      14323.07        9.84819500e+00        2.64179241e-06  22.1947  19.8964  20.0965  0.0000
0202-03-29_05:50:45.652000      14323.42        1.01469800e+01        4.58480843e-06  22.1840  19.8847  20.0701  0.0000
0202-03-29_05:50:46             14323.77        1.04450200e+01        7.92799089e-06  22.1840  19.8847  20.0701  0.0000
0202-03-29_05:50:46.348000      14324.11        1.07430700e+01        1.36651542e-05  22.1840  19.8847  20.0701  0.0000
0202-03-29_05:50:46.695000      14324.46        1.10411200e+01        2.37548170e-05  22.1899  19.8983  20.0844  0.0000

File: chapter 6/data/ext_ffj51/Ic/degradation/step06/anneal/070k/Ic_2025-03-29_05-51-02938271_22k-30p4pm2-03T-0nA-anneal70k-6min.txt
# Ic =  nan A, n =  nan , Tavg = 22.20 K, 22k-30p4pm2-03T-0nA-anneal70k-6min
#datetime                        t_s     iHTS_A                vHTS_V                tHTS_K  tTAR_K  tHOL_K  tSPA_K
0202-03-29_05:50:49.727000      14327.49        6.71709800e-03        1.44356892e-08  22.1986  19.8978  20.1002  0.0000
0202-03-29_05:50:50.086000      14327.85        3.08791600e-01        2.02614492e-08  22.1986  19.8978  20.1002  0.0000
0202-03-29_05:50:50.434000      14328.20        6.07016500e-01        1.10889692e-08  22.1986  19.8978  20.1002  0.0000
0202-03-29_05:50:50.780000      14328.55        9.05729200e-01        2.46609592e-08  22.1830  19.8931  20.0713  0.0000
0202-03-29_05:50:51.130000      14328.90        1.20323900e+00        2.78201192e-08  22.1830  19.8931  20.0713  0.0000
0202-03-29_05:50:51.480000      14329.25        1.50172900e+00        9.35093923e-09  22.1830  19.8931  20.0713  0.0000
0202-03-29_05:50:51.890000      14329.66        1.79944200e+00        1.41850892e-08  22.1867  19.8988  20.0821  0.0000
0202-03-29_05:50:52.234000      14330.00        2.09785800e+00        1.67261092e-08  22.1867  19.8988  20.0821  0.0000
0202-03-29_05:50:52.594000      14330.36        2.39578300e+00        8.85512923e-09  22.1867  19.8988  20.0821  0.0000
0202-03-29_05:50:52.945000      14330.71        2.69392600e+00        7.30572923e-09  22.1957  19.8904  20.0893  0.0000
0202-03-29_05:50:53.293000      14331.06        2.99198700e+00        1.05284892e-08  22.1957  19.8904  20.0893  0.0000
0202-03-29_05:50:53.645000      14331.41        3.29030900e+00        1.18299892e-08  22.1829  19.8908  20.0685  0.0000
0202-03-29_05:50:54.004000      14331.77        3.58852200e+00        1.21398692e-08  22.1829  19.8908  20.0685  0.0000
0202-03-29_05:50:54.363000      14332.13        3.88672400e+00        2.47157923e-09  22.1829  19.8908  20.0685  0.0000
0202-03-29_05:50:54.710000      14332.48        4.18464600e+00       -2.55370769e-10  22.1957  19.8979  20.0975  0.0000
0202-03-29_05:50:55.066000      14332.84        4.48316000e+00       -2.92035077e-09  22.1957  19.8979  20.0975  0.0000
0202-03-29_05:50:55.414000      14333.18        4.78083400e+00        5.13655923e-09  22.1957  19.8979  20.0975  0.0000
0202-03-29_05:50:55.760000      14333.53        5.07910700e+00       -2.05268077e-09  22.1875  19.8859  20.0731  0.0000
0202-03-29_05:50:56.110000      14333.88        5.37722100e+00       -3.91197077e-09  22.1875  19.8859  20.0731  0.0000
0202-03-29_05:50:56.457000      14334.23        5.67562900e+00       -1.45099008e-08  22.1875  19.8859  20.0731  0.0000
0202-03-29_05:50:56.820000      14334.59        5.97369500e+00       -8.93332077e-09  22.1993  19.8967  20.1019  0.0000
0202-03-29_05:50:57.164000      14334.93        6.27157500e+00        5.75418923e-09  22.1993  19.8967  20.1019  0.0000
0202-03-29_05:50:57.586000      14335.35        6.56948300e+00       -1.24913077e-09  22.1993  19.8967  20.1019  0.0000
0202-03-29_05:50:57.934000      14335.70        6.86773400e+00        6.31197923e-09  22.1992  19.8907  20.0948  0.0000
0202-03-29_05:50:58.280000      14336.05        7.16634000e+00        9.03892923e-09  22.1992  19.8907  20.0948  0.0000
0202-03-29_05:50:58.633000      14336.40        7.46406100e+00        1.69099092e-08  22.1806  19.8913  20.0651  0.0000
0202-03-29_05:50:58.980000      14336.75        7.76210100e+00        1.48027192e-08  22.1806  19.8913  20.0651  0.0000
0202-03-29_05:50:59.336000      14337.10        8.06029700e+00        3.14743292e-08  22.1806  19.8913  20.0651  0.0000
0202-03-29_05:50:59.695000      14337.46        8.35858600e+00        8.16750792e-08  22.1941  19.8977  20.0960  0.0000
0202-03-29_05:51:00.060000      14337.82        8.65697200e+00        1.59579209e-07  22.1941  19.8977  20.0960  0.0000
0202-03-29_05:51:00.402000      14338.17        8.95496900e+00        3.18672209e-07  22.1941  19.8977  20.0960  0.0000
0202-03-29_05:51:00.754000      14338.52        9.25301100e+00        6.08906939e-07  22.1839  19.8851  20.0690  0.0000
0202-03-29_05:51:01.100000      14338.87        9.55110000e+00        1.12541690e-06  22.1839  19.8851  20.0690  0.0000
0202-03-29_05:51:01.450000      14339.22        9.84915600e+00        2.59716662e-06  22.1839  19.8851  20.0690  0.0000
0202-03-29_05:51:01.800000      14339.57        1.01463100e+01        4.56863074e-06  22.1965  19.8957  20.0970  0.0000
0202-03-29_05:51:02.150000      14339.92        1.04453100e+01        7.90084514e-06  22.1965  19.8957  20.0970  0.0000
0202-03-29_05:51:02.540000      14340.31        1.07431000e+01        1.36285290e-05  22.1965  19.8957  20.0970  0.0000
0202-03-29_05:51:02.910000      14340.68        1.10415900e+01        2.41332523e-05  22.1994  19.8892  20.0901  0.0000
