Repository: shortlab/2025-devitre-PhD

# 2025-devitre-PhD
Data repository for Alexis Devitre's PhD thesis

File: chapter 6/data/ext_ffj51/Ic/degradation/step06/anneal/090k/Ic_2025-03-29_07-25-12006052_50k-30p3pm2-03T-0nA-anneal95k-afterTc.txt
# Ic = 2.20 A, n = 13.44 , Tavg = 49.93 K, 50k-30p3pm2-03T-0nA-anneal95k-afterTc
#datetime                        t_s     iHTS_A                vHTS_V                tHTS_K  tTAR_K  tHOL_K  tSPA_K
0202-03-29_07:25:00.600000      19978.37        7.28709000e-03       -4.66203333e-09  49.9372  48.8569  49.2206  0.0000
0202-03-29_07:25:00.970000      19978.73        1.10826600e-01       -3.48443333e-09  49.9368  48.8578  49.2232  0.0000
0202-03-29_07:25:01.324000      19979.09        2.09921100e-01       -1.68713333e-08  49.9368  48.8578  49.2232  0.0000
0202-03-29_07:25:01.688000      19979.45        3.09543700e-01       -3.65178333e-08  49.9360  48.8590  49.2215  0.0000
0202-03-29_07:25:02.035000      19979.80        4.08434600e-01       -5.16400333e-08  49.9360  48.8590  49.2215  0.0000
0202-03-29_07:25:02.383000      19980.15        5.08170300e-01       -3.34190333e-08  49.9360  48.8590  49.2215  0.0000
0202-03-29_07:25:02.730000      19980.50        6.07036000e-01       -2.90187333e-08  49.9337  48.8592  49.2218  0.0000
0202-03-29_07:25:03.080000      19980.84        7.06944000e-01       -6.95533333e-10  49.9337  48.8592  49.2218  0.0000
0202-03-29_07:25:03.434000      19981.20        8.06329100e-01       -1.43923333e-08  49.9337  48.8592  49.2218  0.0000
0202-03-29_07:25:03.780000      19981.55        9.05215600e-01       -8.31853333e-09  49.9324  48.8598  49.2198  0.0000
0202-03-29_07:25:04.130000      19981.90        1.00471700e+00       -1.99663333e-09  49.9324  48.8598  49.2198  0.0000
0202-03-29_07:25:04.477000      19982.24        1.10396000e+00       -3.11203333e-09  49.9324  48.8598  49.2198  0.0000
0202-03-29_07:25:04.875000      19982.64        1.20375400e+00       -1.18507333e-08  49.9321  48.8605  49.2192  0.0000
0202-03-29_07:25:05.230000      19983.00        1.30301800e+00       -4.23431333e-08  49.9321  48.8605  49.2192  0.0000
0202-03-29_07:25:05.594000      19983.36        1.40235400e+00       -4.09176333e-08  49.9321  48.8605  49.2192  0.0000
0202-03-29_07:25:05.945000      19983.71        1.50174100e+00       -3.18691333e-08  49.9309  48.8614  49.2220  0.0000
0202-03-29_07:25:06.293000      19984.06        1.60110700e+00       -2.32543333e-08  49.9309  48.8614  49.2220  0.0000
0202-03-29_07:25:06.652000      19984.42        1.70061900e+00       -2.87083333e-08  49.9298  48.8625  49.2215  0.0000
0202-03-29_07:25:07.008000      19984.77        1.79990700e+00       -3.05676333e-08  49.9298  48.8625  49.2215  0.0000
0202-03-29_07:25:07.355000      19985.12        1.89927600e+00       -1.77384333e-08  49.9298  48.8625  49.2215  0.0000
0202-03-29_07:25:07.703000      19985.47        1.99848600e+00        2.96166667e-09  49.9290  48.8638  49.2208  0.0000
0202-03-29_07:25:08.050000      19985.82        2.09823900e+00        4.46717667e-08  49.9290  48.8638  49.2208  0.0000
0202-03-29_07:25:08.406000      19986.17        2.19714100e+00        1.27286167e-07  49.9290  48.8638  49.2208  0.0000
0202-03-29_07:25:08.754000      19986.52        2.29693600e+00        2.90036167e-07  49.9305  48.8652  49.2258  0.0000
0202-03-29_07:25:09.100000      19986.87        2.39589300e+00        5.63661767e-07  49.9305  48.8652  49.2258  0.0000
0202-03-29_07:25:09.450000      19987.22        2.49550600e+00        1.02110927e-06  49.9305  48.8652  49.2258  0.0000
0202-03-29_07:25:09.800000      19987.57        2.59496800e+00        2.18310747e-06  49.9282  48.8663  49.2248  0.0000
0202-03-29_07:25:10.152000      19987.92        2.69433400e+00        3.55749497e-06  49.9282  48.8663  49.2248  0.0000
0202-03-29_07:25:10.535000      19988.30        2.79350500e+00        5.53770115e-06  49.9282  48.8663  49.2248  0.0000
0202-03-29_07:25:10.938000      19988.70        2.89257900e+00        8.44222259e-06  49.9289  48.8673  49.2218  0.0000
0202-03-29_07:25:11.297000      19989.06        2.99254400e+00        1.26114333e-05  49.9289  48.8673  49.2218  0.0000
0202-03-29_07:25:11.650000      19989.41        3.09186500e+00        1.83069561e-05  49.9278  48.8682  49.2228  0.0000
0202-03-29_07:25:11.992000      19989.76        3.19106100e+00        2.60697879e-05  49.9278  48.8682  49.2228  0.0000

File: chapter 6/data/ext_ffj51/Ic/degradation/step06/anneal/090k/Ic_2025-03-29_07-26-13380637_50k-30p3pm2-03T-0nA-anneal95k-afterTc.txt
# Ic = 2.18 A, n = 13.20 , Tavg = 49.95 K, 50k-30p3pm2-03T-0nA-anneal95k-afterTc
#datetime                        t_s     iHTS_A                vHTS_V                tHTS_K  tTAR_K  tHOL_K  tSPA_K
0202-03-29_07:26:02.023000      20039.79        7.56968400e-03       -4.18055455e-09  49.9370  48.9191  49.2560  0.0000
0202-03-29_07:26:02.380000      20040.15        1.11278500e-01       -8.39365455e-09  49.9370  48.9191  49.2560  0.0000
0202-03-29_07:26:02.740000      20040.51        2.10429200e-01       -6.03735455e-09  49.9363  48.9197  49.2583  0.0000
0202-03-29_07:26:03.086000      20040.85        3.10061300e-01       -8.26845455e-09  49.9363  48.9197  49.2583  0.0000
0202-03-29_07:26:03.434000      20041.20        4.09495500e-01       -8.20645455e-09  49.9363  48.9197  49.2583  0.0000
0202-03-29_07:26:03.780000      20041.55        5.08512600e-01       -4.48795455e-09  49.9383  48.9208  49.2579  0.0000
0202-03-29_07:26:04.140000      20041.91        6.07643700e-01       -2.69853545e-08  49.9383  48.9208  49.2579  0.0000
0202-03-29_07:26:04.500000      20042.27        7.07447400e-01       -4.92175455e-09  49.9383  48.9208  49.2579  0.0000
0202-03-29_07:26:04.910000      20042.68        8.06467300e-01       -7.21485455e-09  49.9387  48.9214  49.2600  0.0000
0202-03-29_07:26:05.270000      20043.04        9.05870100e-01       -6.96695455e-09  49.9387  48.9214  49.2600  0.0000
0202-03-29_07:26:05.630000      20043.40        1.00586200e+00       -1.33505545e-08  49.9387  48.9214  49.2600  0.0000
0202-03-29_07:26:05.977000      20043.74        1.10497300e+00       -3.16335545e-08  49.9419  48.9220  49.2634  0.0000
0202-03-29_07:26:06.324000      20044.09        1.20380600e+00       -2.52499545e-08  49.9419  48.9220  49.2634  0.0000
0202-03-29_07:26:06.670000      20044.44        1.30384900e+00       -1.04376545e-08  49.9416  48.9226  49.2618  0.0000
0202-03-29_07:26:07.020000      20044.79        1.40269700e+00       -5.10765455e-09  49.9416  48.9226  49.2618  0.0000
0202-03-29_07:26:07.380000      20045.15        1.50231400e+00       -2.58697545e-08  49.9416  48.9226  49.2618  0.0000
0202-03-29_07:26:07.727000      20045.49        1.60177400e+00       -2.64275545e-08  49.9435  48.9235  49.2659  0.0000
0202-03-29_07:26:08.074000      20045.84        1.70090700e+00       -2.16554545e-08  49.9435  48.9235  49.2659  0.0000
0202-03-29_07:26:08.420000      20046.19        1.80025600e+00       -1.46522545e-08  49.9435  48.9235  49.2659  0.0000
0202-03-29_07:26:08.770000      20046.54        1.89943400e+00       -9.44635455e-09  49.9425  48.9241  49.2646  0.0000
0202-03-29_07:26:09.125000      20046.89        1.99886200e+00        2.24095455e-08  49.9425  48.9241  49.2646  0.0000
0202-03-29_07:26:09.473000      20047.24        2.09825800e+00        8.48817455e-08  49.9425  48.9241  49.2646  0.0000
0202-03-29_07:26:09.820000      20047.59        2.19786600e+00        1.83300145e-07  49.9445  48.9250  49.2692  0.0000
0202-03-29_07:26:10.168000      20047.94        2.29716900e+00        3.51566045e-07  49.9445  48.9250  49.2692  0.0000
0202-03-29_07:26:10.562000      20048.33        2.39647400e+00        6.31947145e-07  49.9445  48.9250  49.2692  0.0000
0202-03-29_07:26:10.918000      20048.68        2.49573400e+00        1.10402115e-06  49.9447  48.9256  49.2714  0.0000
0202-03-29_07:26:11.266000      20049.03        2.59532700e+00        2.31001925e-06  49.9447  48.9256  49.2714  0.0000
0202-03-29_07:26:11.617000      20049.39        2.69463100e+00        3.67424305e-06  49.9447  48.9256  49.2714  0.0000
0202-03-29_07:26:11.965000      20049.73        2.79393400e+00        5.66002781e-06  49.9416  48.9264  49.2626  0.0000
0202-03-29_07:26:12.312000      20050.08        2.89316000e+00        8.34385242e-06  49.9416  48.9264  49.2626  0.0000
0202-03-29_07:26:12.660000      20050.43        2.99254000e+00        1.28031760e-05  49.9467  48.9269  49.2710  0.0000
0202-03-29_07:26:13.008000      20050.77        3.09249500e+00        1.88179432e-05  49.9467  48.9269  49.2710  0.0000
0202-03-29_07:26:13.363000      20051.13        3.19142000e+00        2.68314735e-05  49.9467  48.9269  49.2710  0.0000

File: chapter 6/data/ext_ffj51/Ic/degradation/step06/anneal/090k/Ic_2025-03-29_07-42-43568660_30k-30p3pm2-03T-0nA-anneal95k-afterTc.txt
# Ic = 6.34 A, n = 16.74 , Tavg = 30.01 K, 30k-30p3pm2-03T-0nA-anneal95k-afterTc
#datetime                        t_s     iHTS_A                vHTS_V                tHTS_K  tTAR_K  tHOL_K  tSPA_K
0202-03-29_07:42:33.270000      21031.04        8.04343400e-03        1.16205833e-09  30.0039  28.5140  28.7052  0.0000
0202-03-29_07:42:33.633000      21031.40        3.09944900e-01        2.39067583e-08  30.0039  28.5140  28.7052  0.0000
0202-03-29_07:42:33.984000      21031.75        6.07776600e-01        6.15843583e-08  30.0052  28.5168  28.7081  0.0000
0202-03-29_07:42:34.332000      21032.10        9.06849300e-01        5.50128583e-08  30.0052  28.5168  28.7081  0.0000
0202-03-29_07:42:34.680000      21032.45        1.20400400e+00        2.49542583e-08  30.0036  28.5171  28.7062  0.0000
0202-03-29_07:42:35.027000      21032.79        1.50265700e+00        6.60925833e-09  30.0036  28.5171  28.7062  0.0000
0202-03-29_07:42:35.383000      21033.15        1.80065100e+00        9.08835833e-09  30.0036  28.5171  28.7062  0.0000
0202-03-29_07:42:35.730000      21033.50        2.09902700e+00        1.67734583e-08  30.0036  28.5176  28.7057  0.0000
0202-03-29_07:42:36.080000      21033.85        2.39670700e+00        1.01419583e-08  30.0036  28.5176  28.7057  0.0000
0202-03-29_07:42:36.426000      21034.19        2.69494700e+00        4.81195833e-09  30.0036  28.5176  28.7057  0.0000
0202-03-29_07:42:36.785000      21034.55        2.99297000e+00        1.29928583e-08  30.0058  28.5201  28.7103  0.0000
0202-03-29_07:42:37.133000      21034.90        3.29116800e+00        3.32455833e-09  30.0058  28.5201  28.7103  0.0000
0202-03-29_07:42:37.490000      21035.26        3.58926600e+00        1.89905833e-09  30.0058  28.5201  28.7103  0.0000
0202-03-29_07:42:37.890000      21035.66        3.88760900e+00       -4.56041667e-10  30.0056  28.5193  28.7111  0.0000
0202-03-29_07:42:38.250000      21036.02        4.18574400e+00       -1.69554167e-09  30.0056  28.5193  28.7111  0.0000
0202-03-29_07:42:38.610000      21036.38        4.48394300e+00        3.20055833e-09  30.0056  28.5193  28.7111  0.0000
0202-03-29_07:42:38.960000      21036.73        4.78186900e+00       -3.74074167e-09  30.0078  28.5222  28.7142  0.0000
0202-03-29_07:42:39.310000      21037.08        5.07887800e+00       -7.33544167e-09  30.0078  28.5222  28.7142  0.0000
0202-03-29_07:42:39.656000      21037.42        5.37838700e+00        8.40758333e-10  30.0098  28.5225  28.7176  0.0000
0202-03-29_07:42:40.004000      21037.77        5.67607500e+00        7.15525833e-09  30.0098  28.5225  28.7176  0.0000
0202-03-29_07:42:40.360000      21038.13        5.97441200e+00        4.36593583e-08  30.0098  28.5225  28.7176  0.0000
0202-03-29_07:42:40.710000      21038.48        6.27243000e+00        1.41148358e-07  30.0073  28.5225  28.7134  0.0000
0202-03-29_07:42:41.060000      21038.82        6.57071800e+00        3.18463058e-07  30.0073  28.5225  28.7134  0.0000
0202-03-29_07:42:41.406000      21039.17        6.86835100e+00        6.66460958e-07  30.0073  28.5225  28.7134  0.0000
0202-03-29_07:42:41.754000      21039.52        7.16682600e+00        1.81978116e-06  30.0076  28.5244  28.7137  0.0000
0202-03-29_07:42:42.100000      21039.87        7.46486900e+00        3.44970045e-06  30.0076  28.5244  28.7137  0.0000
0202-03-29_07:42:42.450000      21040.22        7.76282000e+00        6.29956466e-06  30.0076  28.5244  28.7137  0.0000
0202-03-29_07:42:42.797000      21040.56        8.06043200e+00        1.11663293e-05  30.0070  28.5230  28.7125  0.0000
0202-03-29_07:42:43.145000      21040.91        8.35960600e+00        1.93555042e-05  30.0070  28.5230  28.7125  0.0000
0202-03-29_07:42:43.500000      21041.27        8.65801400e+00        3.40341000e-05  30.0070  28.5230  28.7125  0.0000

File: chapter 6/data/ext_ffj51/Ic/degradation/step06/anneal/090k/Ic_2025-03-29_07-43-28145714_30k-30p3pm2-03T-0nA-anneal95k-afterTc.txt
# Ic = 6.36 A, n = 17.00 , Tavg = 30.03 K, 30k-30p3pm2-03T-0nA-anneal95k-afterTc
#datetime                        t_s     iHTS_A                vHTS_V                tHTS_K  tTAR_K  tHOL_K  tSPA_K
0202-03-29_07:43:17.918000      21075.69        8.25569000e-03        4.36156250e-09  30.0270  28.5461  28.7364  0.0000
0202-03-29_07:43:18.266000      21076.03        3.10198000e-01        1.50835625e-08  30.0270  28.5461  28.7364  0.0000
0202-03-29_07:43:18.625000      21076.39        6.08182900e-01        2.94620625e-08  30.0270  28.5461  28.7364  0.0000
0202-03-29_07:43:18.973000      21076.74        9.05840300e-01        3.06006250e-09  30.0278  28.5481  28.7377  0.0000
0202-03-29_07:43:19.320000      21077.09        1.20454600e+00        1.31002625e-08  30.0278  28.5481  28.7377  0.0000
0202-03-29_07:43:19.668000      21077.44        1.50282200e+00        2.76027625e-08  30.0288  28.5477  28.7404  0.0000
0202-03-29_07:43:20.016000      21077.79        1.80073000e+00        1.89880625e-08  30.0288  28.5477  28.7404  0.0000
0202-03-29_07:43:20.363000      21078.13        2.09899100e+00        1.00041625e-08  30.0288  28.5477  28.7404  0.0000
0202-03-29_07:43:20.723000      21078.49        2.39702900e+00        7.46586250e-09  30.0295  28.5479  28.7410  0.0000
0202-03-29_07:43:21.070000      21078.84        2.69511500e+00        2.17824625e-08  30.0295  28.5479  28.7410  0.0000
0202-03-29_07:43:21.418000      21079.19        2.99337700e+00        2.55629625e-08  30.0295  28.5479  28.7410  0.0000
0202-03-29_07:43:21.766000      21079.53        3.29127600e+00        2.39515625e-08  30.0305  28.5501  28.7429  0.0000
0202-03-29_07:43:22.113000      21079.88        3.58934400e+00        2.45713625e-08  30.0305  28.5501  28.7429  0.0000
0202-03-29_07:43:22.473000      21080.24        3.88756800e+00        2.98393625e-08  30.0305  28.5501  28.7429  0.0000
0202-03-29_07:43:22.820000      21080.59        4.18560400e+00        4.14909625e-08  30.0310  28.5495  28.7442  0.0000
0202-03-29_07:43:23.164000      21080.93        4.48365500e+00        3.19465625e-08  30.0310  28.5495  28.7442  0.0000
0202-03-29_07:43:23.540000      21081.31        4.78229900e+00        3.47974625e-08  30.0310  28.5495  28.7442  0.0000
0202-03-29_07:43:23.910000      21081.68        5.08012100e+00        3.50453625e-08  30.0280  28.5506  28.7400  0.0000
0202-03-29_07:43:24.266000      21082.03        5.37824900e+00        3.28142625e-08  30.0280  28.5506  28.7400  0.0000
0202-03-29_07:43:24.620000      21082.39        5.67521800e+00        5.67371625e-08  30.0280  28.5506  28.7400  0.0000
0202-03-29_07:43:24.970000      21082.74        5.97428200e+00        9.23735625e-08  30.0286  28.5499  28.7413  0.0000
0202-03-29_07:43:25.330000      21083.09        6.27268500e+00        1.88127162e-07  30.0286  28.5499  28.7413  0.0000
0202-03-29_07:43:25.670000      21083.44        6.57049400e+00        3.51435063e-07  30.0285  28.5497  28.7394  0.0000
0202-03-29_07:43:26.020000      21083.79        6.86898700e+00        7.25029662e-07  30.0285  28.5497  28.7394  0.0000
0202-03-29_07:43:26.380000      21084.15        7.16700100e+00        1.89353856e-06  30.0285  28.5497  28.7394  0.0000
0202-03-29_07:43:26.734000      21084.50        7.46470700e+00        3.55531174e-06  30.0301  28.5516  28.7417  0.0000
0202-03-29_07:43:27.082000      21084.85        7.76346500e+00        6.45785238e-06  30.0301  28.5516  28.7417  0.0000
0202-03-29_07:43:27.438000      21085.20        8.06145200e+00        1.14646157e-05  30.0301  28.5516  28.7417  0.0000
0202-03-29_07:43:27.785000      21085.55        8.35965400e+00        1.98507442e-05  30.0290  28.5498  28.7386  0.0000
0202-03-29_07:43:28.133000      21085.90        8.65766000e+00        3.46322032e-05  30.0290  28.5498  28.7386  0.0000

File: chapter 6/data/ext_ffj51/Ic/degradation/step06/anneal/090k/Ic_2025-03-29_07-54-10732425_25k-30p3pm2-03T-0nA-anneal95k-afterTc.txt
# Ic =  nan A, n =  nan , Tavg = 25.11 K, 25k-30p3pm2-03T-0nA-anneal95k-afterTc
#datetime                        t_s     iHTS_A                vHTS_V                tHTS_K  tTAR_K  tHOL_K  tSPA_K
0202-03-29_07:53:58.664000      21716.43        8.30042800e-03        4.70676667e-09  25.1169  23.2817  23.4604  0.0000
0202-03-29_07:53:59.010000      21716.78        3.10172900e-01        1.40652667e-08  25.1169  23.2817  23.4604  0.0000
0202-03-29_07:53:59.370000      21717.14        6.08567400e-01        3.15736667e-09  25.1169  23.2817  23.4604  0.0000
0202-03-29_07:53:59.720000      21717.49        9.07051000e-01        1.64203667e-08  25.1114  23.2757  23.4489  0.0000
0202-03-29_07:54:00.066000      21717.83        1.20423400e+00        1.60484667e-08  25.1114  23.2757  23.4489  0.0000
0202-03-29_07:54:00.414000      21718.18        1.50262800e+00        1.19580667e-08  25.1114  23.2757  23.4489  0.0000
0202-03-29_07:54:00.760000      21718.53        1.80072000e+00        1.92712667e-08  25.1097  23.2815  23.4468  0.0000
0202-03-29_07:54:01.120000      21718.89        2.09875100e+00        2.63351667e-08  25.1097  23.2815  23.4468  0.0000
0202-03-29_07:54:01.470000      21719.24        2.39712400e+00        3.19741667e-08  25.1097  23.2815  23.4468  0.0000
0202-03-29_07:54:01.816000      21719.58        2.69558700e+00        2.63342667e-08  25.1083  23.2762  23.4450  0.0000
0202-03-29_07:54:02.164000      21719.93        2.99355900e+00        3.20360667e-08  25.1083  23.2762  23.4450  0.0000
0202-03-29_07:54:02.560000      21720.33        3.29161300e+00        2.84414667e-08  25.1083  23.2762  23.4450  0.0000
0202-03-29_07:54:02.920000      21720.69        3.58904700e+00        2.86893667e-08  25.1086  23.2780  23.4428  0.0000
0202-03-29_07:54:03.270000      21721.04        3.88739800e+00        2.92471667e-08  25.1086  23.2780  23.4428  0.0000
0202-03-29_07:54:03.620000      21721.39        4.18615000e+00        2.76357667e-08  25.1086  23.2780  23.4428  0.0000
0202-03-29_07:54:03.980000      21721.75        4.48409800e+00        3.24699667e-08  25.1170  23.2829  23.4595  0.0000
0202-03-29_07:54:04.344000      21722.11        4.78205600e+00        3.41432667e-08  25.1170  23.2829  23.4595  0.0000
0202-03-29_07:54:04.690000      21722.46        5.08068000e+00        2.67061667e-08  25.1154  23.2767  23.4582  0.0000
0202-03-29_07:54:05.040000      21722.81        5.37863800e+00        2.25536667e-08  25.1154  23.2767  23.4582  0.0000
0202-03-29_07:54:05.387000      21723.15        5.67719200e+00        2.47848667e-08  25.1154  23.2767  23.4582  0.0000
0202-03-29_07:54:05.734000      21723.50        5.97491300e+00        2.50327667e-08  25.1160  23.2827  23.4579  0.0000
0202-03-29_07:54:06.090000      21723.86        6.27296000e+00        2.22437667e-08  25.1160  23.2827  23.4579  0.0000
0202-03-29_07:54:06.438000      21724.21        6.57135800e+00        3.94112667e-08  25.1160  23.2827  23.4579  0.0000
0202-03-29_07:54:06.785000      21724.55        6.86921100e+00        4.90171667e-08  25.1155  23.2775  23.4574  0.0000
0202-03-29_07:54:07.133000      21724.90        7.16690500e+00        6.32707667e-08  25.1155  23.2775  23.4574  0.0000
0202-03-29_07:54:07.500000      21725.27        7.46547600e+00        1.05786467e-07  25.1155  23.2775  23.4574  0.0000
0202-03-29_07:54:07.890000      21725.66        7.76340100e+00        2.09597067e-07  25.1110  23.2796  23.4512  0.0000
0202-03-29_07:54:08.240000      21726.01        8.06167800e+00        3.45945467e-07  25.1110  23.2796  23.4512  0.0000
0202-03-29_07:54:08.605000      21726.37        8.35962800e+00        6.30851467e-07  25.1110  23.2796  23.4512  0.0000
0202-03-29_07:54:08.957000      21726.72        8.65776700e+00        1.13850097e-06  25.1102  23.2842  23.4525  0.0000
0202-03-29_07:54:09.305000      21727.07        8.95613600e+00        2.61515321e-06  25.1102  23.2842  23.4525  0.0000
0202-03-29_07:54:09.660000      21727.43        9.25409100e+00        4.29992254e-06  25.1088  23.2776  23.4442  0.0000
0202-03-29_07:54:10.010000      21727.78        9.55213700e+00        7.89177094e-06  25.1088  23.2776  23.4442  0.0000
0202-03-29_07:54:10.360000      21728.13        9.85062500e+00        1.34316797e-05  25.1088  23.2776  23.4442  0.0000
0202-03-29_07:54:10.707000      21728.47        1.01485300e+01        2.30057438e-05  25.1115  23.2837  23.4486  0.0000

File: chapter 6/data/ext_ffj51/Ic/degradation/step06/anneal/090k/Ic_2025-03-29_08-06-27121578_22k-30p3pm2-03T-0nA-anneal95k-afterTc.txt
# Ic = 8.92 A, n = 20.80 , Tavg = 22.24 K, 22k-30p3pm2-03T-0nA-anneal95k-afterTc
#datetime                        t_s     iHTS_A                vHTS_V                tHTS_K  tTAR_K  tHOL_K  tSPA_K
0202-03-29_08:06:13.668000      22451.44        8.04923000e-03        1.38255769e-09  22.2500  20.0504  20.2518  0.0000
0202-03-29_08:06:14.016000      22451.78        3.10236100e-01        1.68796377e-08  22.2500  20.0504  20.2518  0.0000
0202-03-29_08:06:14.363000      22452.13        6.08186200e-01        5.91424769e-09  22.2500  20.0504  20.2518  0.0000
0202-03-29_08:06:14.723000      22452.49        9.05656200e-01       -1.23068223e-08  22.2339  20.0493  20.2234  0.0000
0202-03-29_08:06:15.070000      22452.84        1.20438800e+00        8.84676923e-11  22.2339  20.0493  20.2234  0.0000
0202-03-29_08:06:15.418000      22453.18        1.50251800e+00        6.71993769e-09  22.2339  20.0493  20.2234  0.0000
0202-03-29_08:06:15.766000      22453.53        1.80050300e+00        8.94157692e-10  22.2449  20.0577  20.2508  0.0000
0202-03-29_08:06:16.113000      22453.88        2.09843000e+00       -5.11755231e-09  22.2449  20.0577  20.2508  0.0000
0202-03-29_08:06:16.460000      22454.23        2.39699700e+00       -2.57652231e-09  22.2449  20.0577  20.2508  0.0000
0202-03-29_08:06:16.810000      22454.58        2.69517900e+00       -1.52292231e-09  22.2376  20.0450  20.2278  0.0000
0202-03-29_08:06:17.156000      22454.93        2.99313100e+00        1.08008769e-09  22.2376  20.0450  20.2278  0.0000
0202-03-29_08:06:17.523000      22455.29        3.29113400e+00       -4.62174231e-09  22.2376  20.0450  20.2278  0.0000
0202-03-29_08:06:17.902000      22455.67        3.58913300e+00        4.24088769e-09  22.2366  20.0560  20.2370  0.0000
0202-03-29_08:06:18.260000      22456.03        3.88762700e+00       -1.77083231e-09  22.2366  20.0560  20.2370  0.0000
0202-03-29_08:06:18.625000      22456.39        4.18573500e+00        1.35373477e-08  22.2366  20.0560  20.2370  0.0000
0202-03-29_08:06:18.973000      22456.74        4.48451700e+00        1.83715077e-08  22.2476  20.0500  20.2499  0.0000
0202-03-29_08:06:19.330000      22457.10        4.78174200e+00        2.37014777e-08  22.2476  20.0500  20.2499  0.0000
0202-03-29_08:06:19.676000      22457.44        5.08014700e+00        8.64120769e-09  22.2333  20.0491  20.2262  0.0000
0202-03-29_08:06:20.030000      22457.80        5.37866700e+00        1.71963877e-08  22.2333  20.0491  20.2262  0.0000
0202-03-29_08:06:20.390000      22458.16        5.67682100e+00        1.23638577e-08  22.2333  20.0491  20.2262  0.0000
0202-03-29_08:06:20.740000      22458.51        5.97471500e+00        1.36033877e-08  22.2466  20.0580  20.2539  0.0000
0202-03-29_08:06:21.086000      22458.85        6.27268700e+00        1.09383977e-08  22.2466  20.0580  20.2539  0.0000
0202-03-29_08:06:21.445000      22459.21        6.57110200e+00        8.89317769e-09  22.2466  20.0580  20.2539  0.0000
0202-03-29_08:06:21.793000      22459.56        6.86919100e+00        2.01109077e-08  22.2402  20.0452  20.2322  0.0000
0202-03-29_08:06:22.140000      22459.91        7.16710200e+00        2.13504377e-08  22.2402  20.0452  20.2322  0.0000
0202-03-29_08:06:22.500000      22460.27        7.46530500e+00        2.64944777e-08  22.2402  20.0452  20.2322  0.0000
0202-03-29_08:06:22.887000      22460.65        7.76358000e+00        4.52733277e-08  22.2384  20.0565  20.2380  0.0000
0202-03-29_08:06:23.234000      22461.00        8.06111400e+00        4.68227377e-08  22.2384  20.0565  20.2380  0.0000
0202-03-29_08:06:23.598000      22461.37        8.35965100e+00        7.07456277e-08  22.2384  20.0565  20.2380  0.0000
0202-03-29_08:06:23.965000      22461.73        8.65771000e+00        1.39291518e-07  22.2450  20.0494  20.2460  0.0000
0202-03-29_08:06:24.312000      22462.08        8.95591500e+00        2.47316378e-07  22.2450  20.0494  20.2460  0.0000
0202-03-29_08:06:24.670000      22462.44        9.25381200e+00        4.49483388e-07  22.2318  20.0485  20.2208  0.0000
0202-03-29_08:06:25.020000      22462.79        9.55191000e+00        8.09566258e-07  22.2318  20.0485  20.2208  0.0000
0202-03-29_08:06:25.367000      22463.13        9.85016900e+00        1.84537780e-06  22.2318  20.0485  20.2208  0.0000
0202-03-29_08:06:25.715000      22463.48        1.01479900e+01        3.20929323e-06  22.2466  20.0567  20.2509  0.0000
0202-03-29_08:06:26.062000      22463.83        1.04462600e+01        5.50415574e-06  22.2466  20.0567  20.2509  0.0000
0202-03-29_08:06:26.414000      22464.18        1.07444700e+01        9.45025480e-06  22.2466  20.0567  20.2509  0.0000
0202-03-29_08:06:26.760000      22464.53        1.10423800e+01        1.61603534e-05  22.2414  20.0443  20.2277  0.0000
0202-03-29_08:06:27.110000      22464.88        1.13403300e+01        2.84562919e-05  22.2414  20.0443  20.2277  0.0000

File: chapter 6/data/ext_ffj51/Ic/degradation/step06/anneal/090k/Ic_2025-03-29_15-04-07072954_ffj51-30p4pm2-afterTc-0nA-22k.txt
# Ic = 9.05 A, n = 21.38 , Tavg = 22.01 K, ffj51-30p4pm2-afterTc-0nA-22k
#datetime                        t_s     iHTS_A                vHTS_V                tHTS_K  tTAR_K  tHOL_K  tSPA_K
0202-03-29_15:03:53.590000       54.88        7.06516600e-03        1.29428750e-08  22.0002  19.8016  19.9728  0.0000
0202-03-29_15:03:53.940000       55.24        3.09315000e-01        1.96363950e-08  22.0115  19.8138  20.0025  0.0000
0202-03-29_15:03:54.290000       55.58        6.07254900e-01        1.79010450e-08  22.0115  19.8138  20.0025  0.0000
0202-03-29_15:03:54.650000       55.94        9.05399400e-01        3.53165950e-08  22.0079  19.8007  19.9833  0.0000
0202-03-29_15:03:54.992000       56.29        1.20339400e+00       -6.45594500e-09  22.0079  19.8007  19.9833  0.0000
0202-03-29_15:03:55.340000       56.64        1.50135600e+00        1.46782350e-08  22.0079  19.8007  19.9833  0.0000
0202-03-29_15:03:55.690000       56.98        1.79938500e+00        5.19574500e-09  22.0026  19.8105  19.9825  0.0000
0202-03-29_15:03:56.043000       57.34        2.09803900e+00        3.95620500e-09  22.0026  19.8105  19.9825  0.0000
0202-03-29_15:03:56.390000       57.69        2.39678300e+00        1.91405850e-08  22.0026  19.8105  19.9825  0.0000
0202-03-29_15:03:56.742000       58.04        2.69476100e+00        1.02141650e-08  22.0151  19.8074  20.0008  0.0000
0202-03-29_15:03:57.090000       58.38        2.99258800e+00        7.54571500e-09  22.0151  19.8074  20.0008  0.0000
0202-03-29_15:03:57.438000       58.73        3.29012600e+00        1.54162350e-08  22.0151  19.8074  20.0008  0.0000
0202-03-29_15:03:57.797000       59.09        3.58812200e+00        2.21717350e-08  21.9998  19.8031  19.9730  0.0000
0202-03-29_15:03:58.145000       59.44        3.88700000e+00        1.88249750e-08  21.9998  19.8031  19.9730  0.0000
0202-03-29_15:03:58.523000       59.82        4.18451400e+00        1.53542550e-08  21.9998  19.8031  19.9730  0.0000
0202-03-29_15:03:58.887000       60.18        4.48278600e+00        2.50226750e-08  22.0093  19.8130  19.9984  0.0000
0202-03-29_15:03:59.234000       60.53        4.78055900e+00        1.49823950e-08  22.0093  19.8130  19.9984  0.0000
0202-03-29_15:03:59.586000       60.88        5.07883500e+00        1.29371450e-08  22.0093  19.8130  19.9984  0.0000
0202-03-29_15:03:59.957000       61.25        5.37686800e+00        2.29774350e-08  22.0075  19.7994  19.9840  0.0000
0202-03-29_15:04:00.316000       61.61        5.67560000e+00        2.31633650e-08  22.0075  19.7994  19.9840  0.0000
0202-03-29_15:04:00.664000       61.96        5.97366900e+00        3.32656350e-08  22.0002  19.8090  19.9807  0.0000
0202-03-29_15:04:01.023000       62.32        6.27056100e+00        2.45268650e-08  22.0002  19.8090  19.9807  0.0000
0202-03-29_15:04:01.367000       62.66        6.56898300e+00        3.38234250e-08  22.0002  19.8090  19.9807  0.0000
0202-03-29_15:04:01.723000       63.02        6.86652100e+00        2.13040550e-08  22.0142  19.8056  19.9994  0.0000
0202-03-29_15:04:02.070000       63.37        7.16555600e+00        1.71515850e-08  22.0142  19.8056  19.9994  0.0000
0202-03-29_15:04:02.418000       63.71        7.46386300e+00        2.17998750e-08  22.0142  19.8056  19.9994  0.0000
0202-03-29_15:04:02.777000       64.07        7.76177200e+00        2.33511050e-08  21.9972  19.8013  19.9677  0.0000
0202-03-29_15:04:03.125000       64.42        8.05934600e+00        3.97762350e-08  21.9972  19.8013  19.9677  0.0000
0202-03-29_15:04:03.477000       64.77        8.35721000e+00        5.19857150e-08  21.9972  19.8013  19.9677  0.0000
0202-03-29_15:04:03.870000       65.17        8.65480900e+00        9.98320150e-08  22.0102  19.8115  20.0001  0.0000
0202-03-29_15:04:04.230000       65.53        8.95273600e+00        1.89017025e-07  22.0102  19.8115  20.0001  0.0000
0202-03-29_15:04:04.590000       65.88        9.25208900e+00        3.66271445e-07  22.0102  19.8115  20.0001  0.0000
0202-03-29_15:04:04.957000       66.25        9.54975700e+00        6.55332505e-07  22.0063  19.7977  19.9802  0.0000
0202-03-29_15:04:05.305000       66.60        9.84778000e+00        1.15840040e-06  22.0063  19.7977  19.9802  0.0000
0202-03-29_15:04:05.652000       66.95        1.01463600e+01        2.70342681e-06  21.9967  19.8066  19.9805  0.0000
0202-03-29_15:04:06.008000       67.30        1.04444800e+01        4.67466954e-06  21.9967  19.8066  19.9805  0.0000
0202-03-29_15:04:06.360000       67.65        1.07423300e+01        7.99986337e-06  21.9967  19.8066  19.9805  0.0000
0202-03-29_15:04:06.707000       68.00        1.10403500e+01        1.37289278e-05  22.0114  19.8030  19.9928  0.0000
0202-03-29_15:04:07.055000       68.35        1.13380400e+01        2.39094045e-05  22.0114  19.8030  19.9928  0.0000
