Repository: shortlab/2025-devitre-PhD

# 2025-devitre-PhD
Data repository for Alexis Devitre's PhD thesis

File: chapter 6/data/ext_ffj51/Ic/degradation/step06/anneal/300k/6 min/Ic_2025-03-30_21-24-02008977_ffj51-ffj51-30p4pm2-03T-afterTc-0nA-anneal300k-6min-22k.txt (part 2 of 2)
# Ic = 12.11 A, n = 20.77 , Tavg = 22.07 K, ffj51-ffj51-30p4pm2-03T-afterTc-0nA-anneal300k-6min-22k
#datetime                        t_s     iHTS_A                vHTS_V                tHTS_K  tTAR_K  tHOL_K  tSPA_K
0202-03-30_21:23:01.130000      5940.73        9.97809500e+00       -1.36233088e-08  22.0286  18.8458  19.0401  0.0000
0202-03-30_21:23:01.477000      5941.07        1.00078900e+01       -2.40353788e-08  22.0286  18.8458  19.0401  0.0000
0202-03-30_21:23:01.890000      5941.49        1.00375500e+01       -2.65764088e-08  22.0286  18.8458  19.0401  0.0000
0202-03-30_21:23:02.242000      5941.84        1.00677000e+01       -1.46149388e-08  22.0091  18.8428  19.0033  0.0000
0202-03-30_21:23:02.598000      5942.20        1.00976300e+01       -1.85194588e-08  22.0091  18.8428  19.0033  0.0000
0202-03-30_21:23:02.965000      5942.56        1.01273300e+01       -3.32698788e-08  22.0270  18.8547  19.0440  0.0000
0202-03-30_21:23:03.312000      5942.91        1.01571000e+01       -3.05429088e-08  22.0270  18.8547  19.0440  0.0000
0202-03-30_21:23:03.668000      5943.27        1.01869000e+01       -2.59566488e-08  22.0270  18.8547  19.0440  0.0000
0202-03-30_21:23:04.016000      5943.62        1.02164700e+01       -3.26501188e-08  22.0199  18.8401  19.0187  0.0000
0202-03-30_21:23:04.363000      5943.96        1.02463700e+01       -3.54390588e-08  22.0199  18.8401  19.0187  0.0000
0202-03-30_21:23:04.715000      5944.31        1.02763100e+01       -3.33938388e-08  22.0199  18.8401  19.0187  0.0000
0202-03-30_21:23:05.062000      5944.66        1.03062200e+01       -3.11626788e-08  22.0161  18.8529  19.0198  0.0000
0202-03-30_21:23:05.420000      5945.02        1.03354200e+01       -3.17827288e-08  22.0161  18.8529  19.0198  0.0000
0202-03-30_21:23:05.766000      5945.37        1.03655500e+01       -2.39738688e-08  22.0161  18.8529  19.0198  0.0000
0202-03-30_21:23:06.113000      5945.71        1.03957900e+01       -2.08750388e-08  22.0291  18.8474  19.0413  0.0000
0202-03-30_21:23:06.460000      5946.06        1.04255200e+01       -1.76522588e-08  22.0291  18.8474  19.0413  0.0000
0202-03-30_21:23:06.812000      5946.41        1.04552900e+01       -1.48633188e-08  22.0291  18.8474  19.0413  0.0000
0202-03-30_21:23:07.207000      5946.80        1.04849600e+01       -9.96716882e-09  22.0121  18.8440  19.0020  0.0000
0202-03-30_21:23:07.566000      5947.16        1.05147300e+01       -5.81473882e-09  22.0121  18.8440  19.0020  0.0000
0202-03-30_21:23:07.938000      5947.54        1.05445100e+01       -8.85158882e-09  22.0121  18.8440  19.0020  0.0000
0202-03-30_21:23:08.297000      5947.90        1.05743200e+01       -1.47393588e-08  22.0281  18.8555  19.0434  0.0000
0202-03-30_21:23:08.660000      5948.26        1.06040800e+01       -2.98828824e-10  22.0281  18.8555  19.0434  0.0000
0202-03-30_21:23:09.008000      5948.61        1.06340800e+01        2.80000118e-09  22.0183  18.8399  19.0160  0.0000
0202-03-30_21:23:09.355000      5948.95        1.06640600e+01       -1.47637882e-09  22.0183  18.8399  19.0160  0.0000
0202-03-30_21:23:09.703000      5949.30        1.06934500e+01       -5.81473882e-09  22.0183  18.8399  19.0160  0.0000
0202-03-30_21:23:10.055000      5949.65        1.07238500e+01       -6.18659882e-09  22.0171  18.8522  19.0200  0.0000
0202-03-30_21:23:10.410000      5950.01        1.07533800e+01       -1.12686788e-08  22.0171  18.8522  19.0200  0.0000
0202-03-30_21:23:10.758000      5950.36        1.07832300e+01       -1.40576188e-08  22.0171  18.8522  19.0200  0.0000
0202-03-30_21:23:11.110000      5950.71        1.08129900e+01       -1.41806788e-08  22.0316  18.8465  19.0462  0.0000
0202-03-30_21:23:11.457000      5951.05        1.08429200e+01       -9.53063882e-09  22.0316  18.8465  19.0462  0.0000
0202-03-30_21:23:11.816000      5951.42        1.08726300e+01       -6.67941882e-09  22.0316  18.8465  19.0462  0.0000
0202-03-30_21:23:12.230000      5951.83        1.09024400e+01       -2.21710882e-09  22.0097  18.8433  18.9976  0.0000
0202-03-30_21:23:12.580000      5952.18        1.09322300e+01       -1.69055488e-08  22.0097  18.8433  18.9976  0.0000
0202-03-30_21:23:12.938000      5952.53        1.09621500e+01       -1.49842788e-08  22.0097  18.8433  18.9976  0.0000
0202-03-30_21:23:13.285000      5952.88        1.09920900e+01       -6.30755882e-09  22.0283  18.8546  19.0444  0.0000
0202-03-30_21:23:13.633000      5953.23        1.10217900e+01       -1.80831088e-08  22.0283  18.8546  19.0444  0.0000
0202-03-30_21:23:13.992000      5953.59        1.10514400e+01       -1.59758988e-08  22.0233  18.8398  19.0177  0.0000
0202-03-30_21:23:14.350000      5953.95        1.10815200e+01       -1.60998588e-08  22.0233  18.8398  19.0177  0.0000
0202-03-30_21:23:14.700000      5954.30        1.11113300e+01       -1.41166088e-08  22.0233  18.8398  19.0177  0.0000
0202-03-30_21:23:15.047000      5954.64        1.11410100e+01       -6.24558882e-09  22.0170  18.8519  19.0165  0.0000
0202-03-30_21:23:15.406000      5955.00        1.11706700e+01       -1.16350882e-09  22.0170  18.8519  19.0165  0.0000
0202-03-30_21:23:15.754000      5955.35        1.12002900e+01        1.56346118e-09  22.0170  18.8519  19.0165  0.0000
0202-03-30_21:23:16.100000      5955.70        1.12304400e+01        1.06764118e-09  22.0299  18.8469  19.0410  0.0000
0202-03-30_21:23:16.450000      5956.05        1.12599700e+01        2.49310118e-09  22.0299  18.8469  19.0410  0.0000
0202-03-30_21:23:16.797000      5956.39        1.12898600e+01        7.20332118e-09  22.0299  18.8469  19.0410  0.0000
0202-03-30_21:23:17.160000      5956.76        1.13195000e+01        2.92730118e-09  22.0156  18.8439  19.0017  0.0000
0202-03-30_21:23:17.504000      5957.10        1.13495300e+01        2.80359118e-09  22.0156  18.8439  19.0017  0.0000
0202-03-30_21:23:17.875000      5957.47        1.13793800e+01        2.26980612e-08  22.0156  18.8439  19.0017  0.0000
0202-03-30_21:23:18.250000      5957.85        1.14090800e+01        2.52391012e-08  22.0282  18.8549  19.0465  0.0000
0202-03-30_21:23:18.610000      5958.21        1.14390200e+01        3.22424412e-08  22.0282  18.8549  19.0465  0.0000
0202-03-30_21:23:18.965000      5958.56        1.14689900e+01        3.57131312e-08  22.0223  18.8397  19.0155  0.0000
0202-03-30_21:23:19.312000      5958.91        1.14985000e+01        3.53412712e-08  22.0223  18.8397  19.0155  0.0000
0202-03-30_21:23:19.670000      5959.27        1.15286800e+01        3.71385912e-08  22.0223  18.8397  19.0155  0.0000
0202-03-30_21:23:20.030000      5959.63        1.15585200e+01        4.32122912e-08  22.0200  18.8525  19.0225  0.0000
0202-03-30_21:23:20.395000      5959.99        1.15879900e+01        5.20749412e-08  22.0200  18.8525  19.0225  0.0000
0202-03-30_21:23:20.742000      5960.34        1.16178600e+01        5.55456212e-08  22.0200  18.8525  19.0225  0.0000
0202-03-30_21:23:21.090000      5960.69        1.16476700e+01        6.12474612e-08  22.0368  18.8473  19.0455  0.0000
0202-03-30_21:23:21.438000      5961.03        1.16770400e+01        6.15573412e-08  22.0368  18.8473  19.0455  0.0000
0202-03-30_21:23:21.785000      5961.38        1.17073700e+01        7.89727512e-08  22.0368  18.8473  19.0455  0.0000
0202-03-30_21:23:22.145000      5961.74        1.17368200e+01        8.35590112e-08  22.0103  18.8442  18.9950  0.0000
0202-03-30_21:23:22.492000      5962.09        1.17668900e+01        8.30012312e-08  22.0103  18.8442  18.9950  0.0000
0202-03-30_21:23:22.860000      5962.46        1.17965900e+01        8.07082612e-08  22.0103  18.8442  18.9950  0.0000
0202-03-30_21:23:23.240000      5962.84        1.18267400e+01        9.53971012e-08  22.0304  18.8561  19.0474  0.0000
0202-03-30_21:23:23.598000      5963.20        1.18563100e+01        1.09465771e-07  22.0304  18.8561  19.0474  0.0000
0202-03-30_21:23:23.950000      5963.55        1.18863200e+01        1.15353541e-07  22.0247  18.8417  19.0156  0.0000
0202-03-30_21:23:24.293000      5963.89        1.19159300e+01        1.20187711e-07  22.0247  18.8417  19.0156  0.0000
0202-03-30_21:23:24.640000      5964.24        1.19456900e+01        1.35991721e-07  22.0247  18.8417  19.0156  0.0000
0202-03-30_21:23:24.992000      5964.59        1.19757500e+01        1.34256381e-07  22.0198  18.8538  19.0239  0.0000
0202-03-30_21:23:25.340000      5964.94        1.20053100e+01        1.37541141e-07  22.0198  18.8538  19.0239  0.0000
0202-03-30_21:23:25.688000      5965.28        1.20354600e+01        1.55700261e-07  22.0198  18.8538  19.0239  0.0000
0202-03-30_21:23:26.035000      5965.63        1.20652600e+01        1.56567931e-07  22.0332  18.8489  19.0415  0.0000
0202-03-30_21:23:26.383000      5965.98        1.20948000e+01        1.70326721e-07  22.0332  18.8489  19.0415  0.0000
0202-03-30_21:23:26.730000      5966.33        1.21250400e+01        1.86626551e-07  22.0332  18.8489  19.0415  0.0000
0202-03-30_21:23:27.080000      5966.68        1.21547500e+01        1.92266411e-07  22.0157  18.8459  19.0021  0.0000
0202-03-30_21:23:27.438000      5967.03        1.21846300e+01        2.05467411e-07  22.0157  18.8459  19.0021  0.0000
0202-03-30_21:23:27.785000      5967.38        1.22142400e+01        2.17428881e-07  22.0157  18.8459  19.0021  0.0000
0202-03-30_21:23:28.133000      5967.73        1.22442300e+01        2.33356851e-07  22.0326  18.8572  19.0458  0.0000
0202-03-30_21:23:28.480000      5968.08        1.22736900e+01        2.38191021e-07  22.0326  18.8572  19.0458  0.0000
0202-03-30_21:23:28.902000      5968.50        1.23038700e+01        2.51886711e-07  22.0326  18.8572  19.0458  0.0000
0202-03-30_21:23:29.254000      5968.85        1.23336100e+01        2.66883901e-07  22.0255  18.8427  19.0155  0.0000
0202-03-30_21:23:29.600000      5969.20        1.23634400e+01        2.78101661e-07  22.0255  18.8427  19.0155  0.0000
0202-03-30_21:23:29.953000      5969.55        1.23931400e+01        2.96260791e-07  22.0255  18.8427  19.0155  0.0000
0202-03-30_21:23:30.300000      5969.90        1.24232100e+01        3.18014551e-07  22.0213  18.8556  19.0229  0.0000
0202-03-30_21:23:30.650000      5970.25        1.24527500e+01        3.32393111e-07  22.0213  18.8556  19.0229  0.0000
0202-03-30_21:23:30.996000      5970.59        1.24825000e+01        3.47701321e-07  22.0381  18.8510  19.0449  0.0000
0202-03-30_21:23:31.344000      5970.94        1.25123800e+01        3.60034651e-07  22.0381  18.8510  19.0449  0.0000
0202-03-30_21:23:31.700000      5971.30        1.25422500e+01        3.74909031e-07  22.0381  18.8510  19.0449  0.0000
0202-03-30_21:23:32.060000      5971.66        1.25720800e+01        3.94245711e-07  22.0193  18.8472  19.0065  0.0000
0202-03-30_21:23:32.420000      5972.02        1.26018700e+01        4.10483561e-07  22.0193  18.8472  19.0065  0.0000
0202-03-30_21:23:32.777000      5972.38        1.26318200e+01        4.49404841e-07  22.0193  18.8472  19.0065  0.0000
0202-03-30_21:23:33.125000      5972.72        1.26612800e+01        4.73141851e-07  22.0346  18.8593  19.0448  0.0000
0202-03-30_21:23:33.473000      5973.07        1.26913100e+01        5.03200481e-07  22.0346  18.8593  19.0448  0.0000
0202-03-30_21:23:33.870000      5973.47        1.27211900e+01        5.30346211e-07  22.0346  18.8593  19.0448  0.0000
0202-03-30_21:23:34.254000      5973.85        1.27509600e+01        5.46708011e-07  22.0291  18.8446  19.0201  0.0000
0202-03-30_21:23:34.610000      5974.21        1.27806900e+01        5.79867191e-07  22.0291  18.8446  19.0201  0.0000
0202-03-30_21:23:34.970000      5974.57        1.28105200e+01        6.11479251e-07  22.0291  18.8446  19.0201  0.0000
0202-03-30_21:23:35.332000      5974.93        1.28403200e+01        6.49594791e-07  22.0256  18.8577  19.0239  0.0000
0202-03-30_21:23:35.680000      5975.28        1.28703900e+01        6.77608171e-07  22.0256  18.8577  19.0239  0.0000
0202-03-30_21:23:36.027000      5975.62        1.29002700e+01        7.10951521e-07  22.0411  18.8527  19.0442  0.0000
0202-03-30_21:23:36.375000      5975.97        1.29302300e+01        7.44170931e-07  22.0411  18.8527  19.0442  0.0000
0202-03-30_21:23:36.723000      5976.32        1.29597900e+01        7.78505901e-07  22.0411  18.8527  19.0442  0.0000
0202-03-30_21:23:37.070000      5976.67        1.29898400e+01        8.13956461e-07  22.0244  18.8492  19.0110  0.0000
0202-03-30_21:23:37.418000      5977.02        1.30196400e+01        8.56782221e-07  22.0244  18.8492  19.0110  0.0000
0202-03-30_21:23:37.766000      5977.36        1.30492800e+01        9.02644831e-07  22.0244  18.8492  19.0110  0.0000
0202-03-30_21:23:38.113000      5977.71        1.30793000e+01        9.38405261e-07  22.0382  18.8610  19.0488  0.0000
0202-03-30_21:23:38.460000      5978.06        1.31087900e+01        9.93750271e-07  22.0382  18.8610  19.0488  0.0000
0202-03-30_21:23:38.812000      5978.41        1.31390200e+01        1.04599646e-06  22.0382  18.8610  19.0488  0.0000
0202-03-30_21:23:39.227000      5978.83        1.31684800e+01        1.10574180e-06  22.0354  18.8464  19.0270  0.0000
0202-03-30_21:23:39.574000      5979.17        1.31986300e+01        1.15241010e-06  22.0354  18.8464  19.0270  0.0000
0202-03-30_21:23:39.930000      5979.53        1.32279300e+01        1.20397455e-06  22.0306  18.8586  19.0245  0.0000
0202-03-30_21:23:40.277000      5979.88        1.32584400e+01        1.26124083e-06  22.0306  18.8586  19.0245  0.0000
0202-03-30_21:23:40.637000      5980.23        1.32880200e+01        1.31540699e-06  22.0306  18.8586  19.0245  0.0000
0202-03-30_21:23:40.984000      5980.58        1.33179100e+01        1.37794042e-06  22.0475  18.8540  19.0521  0.0000
0202-03-30_21:23:41.332000      5980.93        1.33476400e+01        1.45125864e-06  22.0475  18.8540  19.0521  0.0000
0202-03-30_21:23:41.680000      5981.28        1.33772900e+01        1.52817150e-06  22.0475  18.8540  19.0521  0.0000
0202-03-30_21:23:42.027000      5981.63        1.34072300e+01        1.60136576e-06  22.0287  18.8506  19.0122  0.0000
0202-03-30_21:23:42.387000      5981.98        1.34369600e+01        1.66582134e-06  22.0287  18.8506  19.0122  0.0000
0202-03-30_21:23:42.734000      5982.33        1.34668700e+01        1.73882968e-06  22.0287  18.8506  19.0122  0.0000
0202-03-30_21:23:43.082000      5982.68        1.34966300e+01        1.82999714e-06  22.0429  18.8618  19.0504  0.0000
0202-03-30_21:23:43.438000      5983.04        1.35265800e+01        1.92252808e-06  22.0429  18.8618  19.0504  0.0000
0202-03-30_21:23:43.797000      5983.39        1.35560100e+01        2.00328348e-06  22.0429  18.8618  19.0504  0.0000
0202-03-30_21:23:44.156000      5983.75        1.35860800e+01        2.09953301e-06  22.0379  18.8469  19.0246  0.0000
0202-03-30_21:23:44.504000      5984.10        1.36158400e+01        2.20055474e-06  22.0379  18.8469  19.0246  0.0000
0202-03-30_21:23:44.887000      5984.49        1.36455000e+01        2.29302370e-06  22.0379  18.8469  19.0246  0.0000
0202-03-30_21:23:45.250000      5984.85        1.36752900e+01        2.40693654e-06  22.0342  18.8596  19.0264  0.0000
0202-03-30_21:23:45.605000      5985.20        1.37052700e+01        2.50467351e-06  22.0342  18.8596  19.0264  0.0000
0202-03-30_21:23:45.953000      5985.55        1.37354400e+01        2.62366842e-06  22.0482  18.8541  19.0516  0.0000
0202-03-30_21:23:46.300000      5985.90        1.37648800e+01        2.74353137e-06  22.0482  18.8541  19.0516  0.0000
0202-03-30_21:23:46.650000      5986.25        1.37944700e+01        2.88533435e-06  22.0482  18.8541  19.0516  0.0000
0202-03-30_21:23:46.996000      5986.59        1.38247700e+01        3.02812833e-06  22.0339  18.8503  19.0104  0.0000
0202-03-30_21:23:47.355000      5986.95        1.38548700e+01        3.16664581e-06  22.0339  18.8503  19.0104  0.0000
0202-03-30_21:23:47.703000      5987.30        1.38841700e+01        3.30330400e-06  22.0339  18.8503  19.0104  0.0000
0202-03-30_21:23:48.050000      5987.65        1.39138400e+01        3.46276954e-06  22.0454  18.8624  19.0504  0.0000
0202-03-30_21:23:48.400000      5988.00        1.39438900e+01        3.61975602e-06  22.0454  18.8624  19.0504  0.0000
0202-03-30_21:23:48.746000      5988.34        1.39739100e+01        3.79632707e-06  22.0454  18.8624  19.0504  0.0000
0202-03-30_21:23:49.094000      5988.69        1.40039600e+01        3.95281774e-06  22.0401  18.8479  19.0267  0.0000
0202-03-30_21:23:49.440000      5989.04        1.40332600e+01        4.14085444e-06  22.0401  18.8479  19.0267  0.0000
0202-03-30_21:23:49.790000      5989.39        1.40634800e+01        4.32040037e-06  22.0401  18.8479  19.0267  0.0000
0202-03-30_21:23:50.137000      5989.73        1.40929400e+01        4.52380725e-06  22.0359  18.8602  19.0223  0.0000
0202-03-30_21:23:50.484000      5990.08        1.41228900e+01        4.74314209e-06  22.0359  18.8602  19.0223  0.0000
0202-03-30_21:23:50.850000      5990.45        1.41528500e+01        4.96322065e-06  22.0359  18.8602  19.0223  0.0000
0202-03-30_21:23:51.215000      5990.81        1.41828100e+01        5.19897926e-06  22.0540  18.8557  19.0526  0.0000
0202-03-30_21:23:51.570000      5991.17        1.42124100e+01        5.42376803e-06  22.0540  18.8557  19.0526  0.0000
0202-03-30_21:23:51.938000      5991.54        1.42423500e+01        5.69435744e-06  22.0540  18.8557  19.0526  0.0000
0202-03-30_21:23:52.285000      5991.88        1.42721600e+01        5.93811137e-06  22.0367  18.8523  19.0091  0.0000
0202-03-30_21:23:52.645000      5992.24        1.43021100e+01        6.19642971e-06  22.0367  18.8523  19.0091  0.0000
0202-03-30_21:23:52.992000      5992.59        1.43319500e+01        6.49651978e-06  22.0516  18.8640  19.0542  0.0000
0202-03-30_21:23:53.344000      5992.94        1.43616000e+01        6.80999678e-06  22.0516  18.8640  19.0542  0.0000
0202-03-30_21:23:53.690000      5993.29        1.43912400e+01        7.12427947e-06  22.0516  18.8640  19.0542  0.0000
0202-03-30_21:23:54.040000      5993.64        1.44212500e+01        7.43837645e-06  22.0492  18.8490  19.0293  0.0000
0202-03-30_21:23:54.400000      5994.00        1.44511200e+01        7.74999544e-06  22.0492  18.8490  19.0293  0.0000
0202-03-30_21:23:54.746000      5994.34        1.44805700e+01        8.07996016e-06  22.0492  18.8490  19.0293  0.0000
0202-03-30_21:23:55.094000      5994.69        1.45103300e+01        8.50778632e-06  22.0422  18.8603  19.0265  0.0000
0202-03-30_21:23:55.440000      5995.04        1.45405000e+01        8.89774463e-06  22.0422  18.8603  19.0265  0.0000
0202-03-30_21:23:55.790000      5995.39        1.45703800e+01        9.32216207e-06  22.0422  18.8603  19.0265  0.0000
0202-03-30_21:23:56.137000      5995.74        1.46001600e+01        9.74472020e-06  22.0578  18.8556  19.0535  0.0000
0202-03-30_21:23:56.496000      5996.10        1.46302200e+01        1.01570522e-05  22.0578  18.8556  19.0535  0.0000
0202-03-30_21:23:56.850000      5996.45        1.46601600e+01        1.06132637e-05  22.0578  18.8556  19.0535  0.0000
0202-03-30_21:23:57.242000      5996.84        1.46898700e+01        1.11201103e-05  22.0406  18.8524  19.0080  0.0000
0202-03-30_21:23:57.590000      5997.19        1.47193600e+01        1.16149335e-05  22.0406  18.8524  19.0080  0.0000
0202-03-30_21:23:57.957000      5997.56        1.47495200e+01        1.21620651e-05  22.0406  18.8524  19.0080  0.0000
0202-03-30_21:23:58.312000      5997.91        1.47789300e+01        1.28051391e-05  22.0590  18.8641  19.0555  0.0000
0202-03-30_21:23:58.660000      5998.26        1.48090100e+01        1.33783642e-05  22.0590  18.8641  19.0555  0.0000
0202-03-30_21:23:59.008000      5998.61        1.48387500e+01        1.39639218e-05  22.0534  18.8486  19.0245  0.0000
0202-03-30_21:23:59.355000      5998.96        1.48684500e+01        1.50009190e-05  22.0534  18.8486  19.0245  0.0000
0202-03-30_21:23:59.720000      5999.32        1.48981200e+01        1.52984700e-05  22.0534  18.8486  19.0245  0.0000
0202-03-30_21:24:00.066000      5999.66        1.49282800e+01        1.65337932e-05  22.0499  18.8603  19.0273  0.0000
0202-03-30_21:24:00.414000      6000.01        1.49579700e+01        1.69053446e-05  22.0499  18.8603  19.0273  0.0000
0202-03-30_21:24:00.760000      6000.36        1.49880800e+01        1.83133973e-05  22.0499  18.8603  19.0273  0.0000
0202-03-30_21:24:01.110000      6000.71        1.50178300e+01        1.86061761e-05  22.0674  18.8558  19.0526  0.0000
0202-03-30_21:24:01.453000      6001.05        1.50475800e+01        1.99560325e-05  22.0674  18.8558  19.0526  0.0000
0202-03-30_21:24:01.810000      6001.41        1.50771300e+01        2.10587252e-05  22.0674  18.8558  19.0526  0.0000
