Repository: shortlab/2025-devitre-PhD

# 2025-devitre-PhD
Data repository for Alexis Devitre's PhD thesis

File: chapter 6/data/ext_ffj51/Ic/degradation/step06/anneal/300k/720 min/Ic_2025-04-01_20-00-46910678_25k-anneal300k-720min-03T.txt
# Ic =  nan A, n =  nan , Tavg = 25.32 K, 25k-anneal300k-720min-03T
#datetime                        t_s     iHTS_A                vHTS_V                tHTS_K  tTAR_K  tHOL_K  tSPA_K
0202-04-01_20:00:29.156000      36948.28        8.36448800e-03        4.91165833e-09  25.3299  22.6601  22.8330  0.0000
0202-04-01_20:00:29.504000      36948.63        3.09892500e-01        1.82987583e-08  25.3197  22.6538  22.8284  0.0000
0202-04-01_20:00:29.850000      36948.98        6.08622800e-01        7.20485833e-09  25.3197  22.6538  22.8284  0.0000
0202-04-01_20:00:30.200000      36949.33        9.06396800e-01       -3.02144167e-09  25.3197  22.6538  22.8284  0.0000
0202-04-01_20:00:30.560000      36949.69        1.20430300e+00        1.17291583e-08  25.3076  22.6581  22.8127  0.0000
0202-04-01_20:00:30.906000      36950.03        1.50289300e+00       -7.17384167e-09  25.3076  22.6581  22.8127  0.0000
0202-04-01_20:00:31.254000      36950.38        1.80113900e+00       -1.26898417e-08  25.3076  22.6581  22.8127  0.0000
0202-04-01_20:00:31.600000      36950.73        2.09905900e+00       -1.76480417e-08  25.2871  22.6540  22.8135  0.0000
0202-04-01_20:00:31.953000      36951.08        2.39735900e+00       -2.02520417e-08  25.2871  22.6540  22.8135  0.0000
0202-04-01_20:00:32.330000      36951.45        2.69546900e+00       -2.73184417e-08  25.2871  22.6540  22.8135  0.0000
0202-04-01_20:00:32.750000      36951.87        2.99345500e+00       -1.28157417e-08  25.3114  22.6553  22.8168  0.0000
0202-04-01_20:00:33.105000      36952.23        3.29181800e+00       -1.96332417e-08  25.3114  22.6553  22.8168  0.0000
0202-04-01_20:00:33.470000      36952.59        3.58935200e+00       -2.72564417e-08  25.3165  22.6635  22.8383  0.0000
0202-04-01_20:00:33.816000      36952.94        3.88787200e+00       -2.42815417e-08  25.3165  22.6635  22.8383  0.0000
0202-04-01_20:00:34.164000      36953.29        4.18649500e+00       -3.35161417e-08  25.3165  22.6635  22.8383  0.0000
0202-04-01_20:00:34.510000      36953.64        4.48421300e+00       -3.34541417e-08  25.3089  22.6565  22.8381  0.0000
0202-04-01_20:00:34.867000      36953.99        4.78249100e+00       -2.09347417e-08  25.3089  22.6565  22.8381  0.0000
0202-04-01_20:00:35.215000      36954.34        5.08044200e+00       -4.23788417e-08  25.3089  22.6565  22.8381  0.0000
0202-04-01_20:00:35.560000      36954.69        5.37807200e+00       -3.57473417e-08  25.3153  22.6618  22.8304  0.0000
0202-04-01_20:00:35.918000      36955.04        5.67621700e+00       -3.61811417e-08  25.3153  22.6618  22.8304  0.0000
0202-04-01_20:00:36.277000      36955.40        5.97521800e+00       -5.06838417e-08  25.3153  22.6618  22.8304  0.0000
0202-04-01_20:00:36.625000      36955.75        6.27301000e+00       -6.07241417e-08  25.2987  22.6566  22.8276  0.0000
0202-04-01_20:00:36.980000      36956.11        6.57007800e+00       -5.34728417e-08  25.2987  22.6566  22.8276  0.0000
0202-04-01_20:00:37.370000      36956.50        6.86825300e+00       -4.46720417e-08  25.2987  22.6566  22.8276  0.0000
0202-04-01_20:00:37.740000      36956.86        7.16740900e+00       -5.96073417e-08  25.3046  22.6580  22.8315  0.0000
0202-04-01_20:00:38.086000      36957.21        7.46606800e+00       -5.99773417e-08  25.3046  22.6580  22.8315  0.0000
0202-04-01_20:00:38.440000      36957.57        7.76340000e+00       -6.43158417e-08  25.3046  22.6580  22.8315  0.0000
0202-04-01_20:00:38.790000      36957.92        8.06280900e+00       -5.91097417e-08  25.3142  22.6658  22.8450  0.0000
0202-04-01_20:00:39.137000      36958.26        8.35902500e+00       -6.58032417e-08  25.3142  22.6658  22.8450  0.0000
0202-04-01_20:00:39.484000      36958.61        8.65800700e+00       -7.13812417e-08  25.3018  22.6586  22.8364  0.0000
0202-04-01_20:00:39.832000      36958.96        8.95513600e+00       -8.87968417e-08  25.3018  22.6586  22.8364  0.0000
0202-04-01_20:00:40.184000      36959.31        9.25365900e+00       -8.01820417e-08  25.3018  22.6586  22.8364  0.0000
0202-04-01_20:00:40.530000      36959.66        9.55225600e+00       -7.75169417e-08  25.3259  22.6647  22.8474  0.0000
0202-04-01_20:00:40.880000      36960.00        9.85009700e+00       -8.41485417e-08  25.3259  22.6647  22.8474  0.0000
0202-04-01_20:00:41.227000      36960.35        1.01483800e+01       -8.50162417e-08  25.3259  22.6647  22.8474  0.0000
0202-04-01_20:00:41.574000      36960.70        1.04462900e+01       -7.39222417e-08  25.3113  22.6651  22.8330  0.0000
0202-04-01_20:00:41.920000      36961.05        1.07445900e+01       -5.59488417e-08  25.3113  22.6651  22.8330  0.0000
0202-04-01_20:00:42.277000      36961.40        1.10417600e+01       -3.89670417e-08  25.3113  22.6651  22.8330  0.0000
0202-04-01_20:00:42.625000      36961.75        1.13402000e+01        5.40865833e-09  25.3039  22.6680  22.8237  0.0000
0202-04-01_20:00:42.977000      36962.10        1.16365100e+01        5.16437583e-08  25.3039  22.6680  22.8237  0.0000
0202-04-01_20:00:43.330000      36962.45        1.19356600e+01        1.48204458e-07  25.3039  22.6680  22.8237  0.0000
0202-04-01_20:00:43.740000      36962.86        1.22335500e+01        3.04383158e-07  25.3076  22.6707  22.8373  0.0000
0202-04-01_20:00:44.086000      36963.21        1.25317200e+01        5.53777258e-07  25.3076  22.6707  22.8373  0.0000
0202-04-01_20:00:44.440000      36963.57        1.28307500e+01        9.39338458e-07  25.3076  22.6707  22.8373  0.0000
0202-04-01_20:00:44.790000      36963.91        1.31286100e+01        1.52434276e-06  25.2924  22.6640  22.8246  0.0000
0202-04-01_20:00:45.137000      36964.26        1.34269200e+01        2.82791256e-06  25.2924  22.6640  22.8246  0.0000
0202-04-01_20:00:45.484000      36964.61        1.37249600e+01        4.46225556e-06  25.3208  22.6692  22.8475  0.0000
0202-04-01_20:00:45.830000      36964.96        1.40231600e+01        6.70230338e-06  25.3208  22.6692  22.8475  0.0000
0202-04-01_20:00:46.188000      36965.31        1.43209000e+01        9.76881926e-06  25.3208  22.6692  22.8475  0.0000
0202-04-01_20:00:46.535000      36965.66        1.46185700e+01        1.55745486e-05  25.3212  22.6695  22.8569  0.0000
0202-04-01_20:00:46.883000      36966.01        1.49169700e+01        2.38735514e-05  25.3212  22.6695  22.8569  0.0000

File: chapter 6/data/ext_ffj51/Ic/degradation/step06/anneal/300k/720 min/Ic_2025-04-01_20-27-44723342_50k-anneal300k-720min-03T.txt
# Ic = 3.72 A, n = 14.88 , Tavg = 50.01 K, 50k-anneal300k-720min-03T
#datetime                        t_s     iHTS_A                vHTS_V                tHTS_K  tTAR_K  tHOL_K  tSPA_K
0202-04-01_20:27:26.210000      38565.34        8.77235400e-03       -1.47754000e-08  49.9889  48.8290  49.1580  0.0000
0202-04-01_20:27:26.560000      38565.68        1.12045400e-01       -3.13233000e-08  49.9995  48.8294  49.1595  0.0000
0202-04-01_20:27:26.906000      38566.03        2.11171600e-01       -2.92781000e-08  49.9995  48.8294  49.1595  0.0000
0202-04-01_20:27:27.266000      38566.39        3.10749900e-01       -3.01458000e-08  49.9995  48.8294  49.1595  0.0000
0202-04-01_20:27:27.613000      38566.74        4.09935400e-01       -4.06819000e-08  49.9921  48.8299  49.1552  0.0000
0202-04-01_20:27:27.960000      38567.09        5.09031700e-01       -2.91541000e-08  49.9921  48.8299  49.1552  0.0000
0202-04-01_20:27:28.316000      38567.44        6.08717400e-01       -4.22332000e-08  49.9921  48.8299  49.1552  0.0000
0202-04-01_20:27:28.703000      38567.83        7.08305100e-01       -3.82075000e-08  50.0072  48.8312  49.1689  0.0000
0202-04-01_20:27:29.062000      38568.19        8.06869100e-01       -5.25862000e-08  50.0072  48.8312  49.1689  0.0000
0202-04-01_20:27:29.426000      38568.55        9.06582900e-01       -8.45045000e-08  50.0072  48.8312  49.1689  0.0000
0202-04-01_20:27:29.790000      38568.91        1.00643200e+00       -6.42379000e-08  50.0046  48.8322  49.1571  0.0000
0202-04-01_20:27:30.137000      38569.26        1.10555800e+00       -6.85764000e-08  50.0046  48.8322  49.1571  0.0000
0202-04-01_20:27:30.492000      38569.62        1.20479900e+00       -5.70486000e-08  49.9985  48.8325  49.1691  0.0000
0202-04-01_20:27:30.840000      38569.97        1.30384900e+00       -5.69246000e-08  49.9985  48.8325  49.1691  0.0000
0202-04-01_20:27:31.188000      38570.31        1.40333600e+00       -4.93634000e-08  49.9985  48.8325  49.1691  0.0000
0202-04-01_20:27:31.535000      38570.66        1.50270000e+00       -5.69246000e-08  50.0175  48.8331  49.1637  0.0000
0202-04-01_20:27:31.883000      38571.01        1.60249100e+00       -6.59113000e-08  50.0175  48.8331  49.1637  0.0000
0202-04-01_20:27:32.242000      38571.37        1.70196600e+00       -6.75847000e-08  50.0175  48.8331  49.1637  0.0000
0202-04-01_20:27:32.590000      38571.71        1.80078900e+00       -6.25026000e-08  50.0136  48.8348  49.1808  0.0000
0202-04-01_20:27:32.938000      38572.06        1.90024100e+00       -6.67790000e-08  50.0136  48.8348  49.1808  0.0000
0202-04-01_20:27:33.285000      38572.41        2.00002500e+00       -7.91745000e-08  50.0136  48.8348  49.1808  0.0000
0202-04-01_20:27:33.633000      38572.76        2.09932400e+00       -8.59920000e-08  50.0085  48.8353  49.1721  0.0000
0202-04-01_20:27:33.992000      38573.12        2.19869200e+00       -8.51871000e-08  50.0085  48.8353  49.1721  0.0000
0202-04-01_20:27:34.375000      38573.50        2.29802600e+00       -7.76305000e-08  50.0085  48.8353  49.1721  0.0000
0202-04-01_20:27:34.746000      38573.87        2.39749000e+00       -8.07317000e-08  50.0091  48.8361  49.1705  0.0000
0202-04-01_20:27:35.094000      38574.22        2.49707300e+00       -9.08960000e-08  50.0091  48.8361  49.1705  0.0000
0202-04-01_20:27:35.457000      38574.58        2.59606900e+00       -9.33131000e-08  50.0091  48.8361  49.1705  0.0000
0202-04-01_20:27:35.805000      38574.93        2.69526100e+00       -1.00068600e-07  49.9874  48.8363  49.1702  0.0000
0202-04-01_20:27:36.152000      38575.28        2.79518100e+00       -9.94489000e-08  49.9874  48.8363  49.1702  0.0000
0202-04-01_20:27:36.500000      38575.62        2.89420200e+00       -9.31272000e-08  49.9918  48.8365  49.1566  0.0000
0202-04-01_20:27:36.855000      38575.98        2.99379300e+00       -9.50485000e-08  49.9918  48.8365  49.1566  0.0000
0202-04-01_20:27:37.203000      38576.33        3.09287300e+00       -1.00440500e-07  49.9918  48.8365  49.1566  0.0000
0202-04-01_20:27:37.560000      38576.69        3.19256200e+00       -9.04002000e-08  50.0086  48.8371  49.1600  0.0000
0202-04-01_20:27:37.918000      38577.04        3.29181700e+00       -8.27150000e-08  50.0086  48.8371  49.1600  0.0000
0202-04-01_20:27:38.266000      38577.39        3.39105700e+00       -6.65389000e-08  50.0086  48.8371  49.1600  0.0000
0202-04-01_20:27:38.613000      38577.74        3.49040900e+00       -4.66441000e-08  50.0194  48.8380  49.1711  0.0000
0202-04-01_20:27:38.973000      38578.10        3.58994500e+00       -1.16889000e-08  50.0194  48.8380  49.1711  0.0000
0202-04-01_20:27:39.324000      38578.45        3.68947800e+00        4.82432000e-08  50.0194  48.8380  49.1711  0.0000
0202-04-01_20:27:39.715000      38578.84        3.78863600e+00        1.36437000e-07  50.0156  48.8385  49.1649  0.0000
0202-04-01_20:27:40.062000      38579.19        3.88811400e+00        2.53885100e-07  50.0156  48.8385  49.1649  0.0000
0202-04-01_20:27:40.434000      38579.56        3.98755600e+00        4.27856600e-07  50.0250  48.8392  49.1714  0.0000
0202-04-01_20:27:40.780000      38579.91        4.08708200e+00        6.85744500e-07  50.0250  48.8392  49.1714  0.0000
0202-04-01_20:27:41.137000      38580.26        4.18617500e+00        1.02835540e-06  50.0250  48.8392  49.1714  0.0000
0202-04-01_20:27:41.496000      38580.62        4.28531600e+00        1.54617630e-06  50.0122  48.8401  49.1896  0.0000
0202-04-01_20:27:41.855000      38580.98        4.38444100e+00        2.17989480e-06  50.0122  48.8401  49.1896  0.0000
0202-04-01_20:27:42.203000      38581.33        4.48437100e+00        3.52226260e-06  50.0122  48.8401  49.1896  0.0000
0202-04-01_20:27:42.562000      38581.69        4.58361900e+00        4.78083710e-06  50.0248  48.8411  49.1881  0.0000
0202-04-01_20:27:42.918000      38582.04        4.68305500e+00        6.50535730e-06  50.0248  48.8411  49.1881  0.0000
0202-04-01_20:27:43.266000      38582.39        4.78261500e+00        8.58159912e-06  50.0248  48.8411  49.1881  0.0000
0202-04-01_20:27:43.620000      38582.75        4.88238200e+00        1.13033352e-05  49.9909  48.8417  49.1707  0.0000
0202-04-01_20:27:43.973000      38583.10        4.98137100e+00        1.46746561e-05  49.9909  48.8417  49.1707  0.0000
0202-04-01_20:27:44.320000      38583.45        5.08032100e+00        1.88683589e-05  49.9909  48.8417  49.1707  0.0000
0202-04-01_20:27:44.707000      38583.83        5.17982700e+00        2.43430386e-05  50.0060  48.8426  49.1670  0.0000

File: chapter 6/data/ext_ffj51/Ic/degradation/step06/anneal/300k/720 min/Ic_2025-04-01_20-39-30825628_60k-anneal300k-720min-03T.txt
# Ic = 1.81 A, n = 13.45 , Tavg = 59.97 K, 60k-anneal300k-720min-03T
#datetime                        t_s     iHTS_A                vHTS_V                tHTS_K  tTAR_K  tHOL_K  tSPA_K
0202-04-01_20:39:21.543000      39280.67        9.06125600e-03       -5.56243125e-09  59.9697  58.8276  59.2754  0.0000
0202-04-01_20:39:21.900000      39281.02        1.12261600e-01       -5.74843125e-09  59.9697  58.8276  59.2754  0.0000
0202-04-01_20:39:22.258000      39281.38        2.11409300e-01       -1.64085313e-08  59.9697  58.8276  59.2754  0.0000
0202-04-01_20:39:22.605000      39281.73        3.10976400e-01       -4.32293125e-09  59.9560  58.8280  59.2886  0.0000
0202-04-01_20:39:22.953000      39282.08        4.10400600e-01       -2.26062313e-08  59.9560  58.8280  59.2886  0.0000
0202-04-01_20:39:23.332000      39282.46        5.10141300e-01       -2.78123313e-08  59.9560  58.8280  59.2886  0.0000
0202-04-01_20:39:23.720000      39282.84        6.09220100e-01       -3.64113125e-09  59.9548  58.8286  59.2767  0.0000
0202-04-01_20:39:24.066000      39283.19        7.08303300e-01       -2.18005313e-08  59.9548  58.8286  59.2767  0.0000
0202-04-01_20:39:24.426000      39283.55        8.07383600e-01       -6.40693313e-08  59.9548  58.8286  59.2767  0.0000
0202-04-01_20:39:24.785000      39283.91        9.06904700e-01       -6.91518313e-08  59.9788  58.8303  59.3058  0.0000
0202-04-01_20:39:25.133000      39284.26        1.00625600e+00       -3.30190312e-08  59.9788  58.8303  59.3058  0.0000
0202-04-01_20:39:25.480000      39284.61        1.10539400e+00       -4.43609313e-08  59.9980  58.8313  59.2986  0.0000
0202-04-01_20:39:25.830000      39284.95        1.20521100e+00       -5.19841312e-08  59.9980  58.8313  59.2986  0.0000
0202-04-01_20:39:26.176000      39285.30        1.30415300e+00       -5.45251313e-08  59.9980  58.8313  59.2986  0.0000
0202-04-01_20:39:26.535000      39285.66        1.40340300e+00       -5.70662312e-08  60.0075  58.8318  59.3253  0.0000
0202-04-01_20:39:26.883000      39286.01        1.50296900e+00       -5.11784312e-08  60.0075  58.8318  59.3253  0.0000
0202-04-01_20:39:27.230000      39286.36        1.60235800e+00       -3.61799313e-08  60.0075  58.8318  59.3253  0.0000
0202-04-01_20:39:27.580000      39286.70        1.70184500e+00       -3.64183125e-09  59.9714  58.8320  59.2917  0.0000
0202-04-01_20:39:27.926000      39287.05        1.80122900e+00        8.85804687e-08  59.9714  58.8320  59.2917  0.0000
0202-04-01_20:39:28.273000      39287.40        1.90048700e+00        2.83065269e-07  59.9714  58.8320  59.2917  0.0000
0202-04-01_20:39:28.630000      39287.75        2.00019100e+00        6.38257269e-07  59.9798  58.8325  59.3041  0.0000
0202-04-01_20:39:28.977000      39288.10        2.09946500e+00        1.28889517e-06  59.9798  58.8325  59.3041  0.0000
0202-04-01_20:39:29.336000      39288.46        2.19889800e+00        3.06770617e-06  59.9798  58.8325  59.3041  0.0000
0202-04-01_20:39:29.750000      39288.88        2.29765100e+00        5.35894567e-06  59.9496  58.8321  59.2810  0.0000
0202-04-01_20:39:30.110000      39289.23        2.39750300e+00        8.88873935e-06  59.9496  58.8321  59.2810  0.0000
0202-04-01_20:39:30.465000      39289.59        2.49673500e+00        1.41217924e-05  59.9675  58.8322  59.2788  0.0000
0202-04-01_20:39:30.812000      39289.94        2.59621900e+00        2.19033834e-05  59.9675  58.8322  59.2788  0.0000

File: chapter 6/data/ext_ffj51/Ic/degradation/step06/anneal/300k/720 min/Ic_2025-04-01_20-40-13309394_60k-anneal300k-720min-03T.txt
# Ic = 1.80 A, n = 13.30 , Tavg = 60.00 K, 60k-anneal300k-720min-03T
#datetime                        t_s     iHTS_A                vHTS_V                tHTS_K  tTAR_K  tHOL_K  tSPA_K
0202-04-01_20:40:04.120000      39323.25        9.04551400e-03       -6.60060000e-09  60.0223  58.8438  59.3143  0.0000
0202-04-01_20:40:04.473000      39323.60        1.12400100e-01       -6.10480000e-09  59.9836  58.8448  59.2927  0.0000
0202-04-01_20:40:04.832000      39323.96        2.11735900e-01       -2.56908000e-08  59.9836  58.8448  59.2927  0.0000
0202-04-01_20:40:05.180000      39324.31        3.10830900e-01       -1.47899000e-08  59.9836  58.8448  59.2927  0.0000
0202-04-01_20:40:05.527000      39324.65        4.10328000e-01       -6.36460000e-09  60.0319  58.8450  59.3082  0.0000
0202-04-01_20:40:05.875000      39325.00        5.09905700e-01       -3.39445000e-08  60.0319  58.8450  59.3082  0.0000
0202-04-01_20:40:06.227000      39325.35        6.09539400e-01        8.51000000e-09  60.0319  58.8450  59.3082  0.0000
0202-04-01_20:40:06.586000      39325.71        7.08334500e-01        5.47310000e-09  60.0154  58.8458  59.3341  0.0000
0202-04-01_20:40:06.934000      39326.06        8.07778500e-01       -3.46263000e-08  60.0154  58.8458  59.3341  0.0000
0202-04-01_20:40:07.280000      39326.41        9.07009900e-01       -3.06597000e-08  60.0154  58.8458  59.3341  0.0000
0202-04-01_20:40:07.630000      39326.75        1.00643300e+00       -3.08457000e-08  60.0068  58.8473  59.3259  0.0000
0202-04-01_20:40:07.984000      39327.11        1.10578600e+00       -3.70434000e-08  60.0068  58.8473  59.3259  0.0000
0202-04-01_20:40:08.370000      39327.49        1.20510700e+00       -1.94418000e-08  60.0068  58.8473  59.3259  0.0000
0202-04-01_20:40:08.758000      39327.88        1.30437300e+00       -2.59494000e-08  60.0020  58.8463  59.3334  0.0000
0202-04-01_20:40:09.105000      39328.23        1.40388100e+00       -2.49578000e-08  60.0020  58.8463  59.3334  0.0000
0202-04-01_20:40:09.453000      39328.58        1.50326600e+00       -1.64669000e-08  60.0020  58.8463  59.3334  0.0000
0202-04-01_20:40:09.810000      39328.93        1.60237300e+00       -4.13340000e-09  59.9877  58.8463  59.2996  0.0000
0202-04-01_20:40:10.156000      39329.28        1.70185900e+00        3.42925000e-08  59.9877  58.8463  59.2996  0.0000
0202-04-01_20:40:10.504000      39329.63        1.80117800e+00        1.22982100e-07  59.9574  58.8441  59.2838  0.0000
0202-04-01_20:40:10.850000      39329.98        1.90098300e+00        3.19574200e-07  59.9574  58.8441  59.2838  0.0000
0202-04-01_20:40:11.200000      39330.33        1.99990100e+00        6.82451600e-07  59.9574  58.8441  59.2838  0.0000
0202-04-01_20:40:11.560000      39330.68        2.09925000e+00        1.78149590e-06  59.9936  58.8440  59.2981  0.0000
0202-04-01_20:40:11.906000      39331.03        2.19853200e+00        3.17846520e-06  59.9936  58.8440  59.2981  0.0000
0202-04-01_20:40:12.254000      39331.38        2.29815100e+00        5.42347060e-06  59.9936  58.8440  59.2981  0.0000
0202-04-01_20:40:12.600000      39331.73        2.39770200e+00        8.93448718e-06  59.9953  58.8443  59.3036  0.0000
0202-04-01_20:40:12.950000      39332.07        2.49706200e+00        1.41161031e-05  59.9953  58.8443  59.3036  0.0000
0202-04-01_20:40:13.297000      39332.42        2.59612900e+00        2.23203789e-05  59.9953  58.8443  59.3036  0.0000

File: chapter 6/data/ext_ffj51/Ic/degradation/step06/anneal/300k/720 min/Ic_2025-04-01_23-19-02531241_ffj51-30p3e19pm2-anneal300k-720min-03T-22k.txt
# Ic = 13.39 A, n = 22.85 , Tavg = 22.04 K, ffj51-30p3e19pm2-anneal300k-720min-03T-22k
#datetime                        t_s     iHTS_A                vHTS_V                tHTS_K  tTAR_K  tHOL_K  tSPA_K
0202-04-01_23:18:04.117000      48803.24        8.14687100e-03       -1.16728889e-09  22.0010  19.1591  19.3607  0.0000
0202-04-01_23:18:04.477000      48803.60        1.11153500e-01       -6.43538889e-09  22.0218  19.1450  19.3468  0.0000
0202-04-01_23:18:04.824000      48803.95        2.10363500e-01        5.40241111e-09  22.0218  19.1450  19.3468  0.0000
0202-04-01_23:18:05.176000      48804.30        3.09254500e-01        1.12283111e-08  22.0218  19.1450  19.3468  0.0000
0202-04-01_23:18:05.523000      48804.65        4.09427300e-01        2.21364111e-08  21.9968  19.1554  19.3375  0.0000
0202-04-01_23:18:05.870000      48805.00        5.08597400e-01        5.71231111e-09  21.9968  19.1554  19.3375  0.0000
0202-04-01_23:18:06.227000      48805.35        6.07957400e-01       -9.72018889e-09  21.9968  19.1554  19.3375  0.0000
0202-04-01_23:18:06.574000      48805.70        7.07594400e-01       -3.19081889e-08  22.0162  19.1529  19.3612  0.0000
0202-04-01_23:18:06.920000      48806.05        8.06718500e-01       -2.35411889e-08  22.0162  19.1529  19.3612  0.0000
0202-04-01_23:18:07.270000      48806.40        9.06183900e-01       -1.57319889e-08  22.0162  19.1529  19.3612  0.0000
0202-04-01_23:18:07.617000      48806.74        1.00542900e+00        2.58211111e-10  22.0113  19.1475  19.3201  0.0000
0202-04-01_23:18:07.977000      48807.10        1.10460600e+00       -6.44068889e-09  22.0113  19.1475  19.3201  0.0000
0202-04-01_23:18:08.348000      48807.47        1.20416400e+00       -1.13404889e-08  22.0113  19.1475  19.3201  0.0000
0202-04-01_23:18:08.715000      48807.84        1.30323600e+00        9.05021111e-09  22.0082  19.1591  19.3437  0.0000
0202-04-01_23:18:09.062000      48808.19        1.40225300e+00        8.43051111e-09  22.0082  19.1591  19.3437  0.0000
0202-04-01_23:18:09.430000      48808.55        1.50182900e+00        3.65821111e-09  22.0082  19.1591  19.3437  0.0000
0202-04-01_23:18:09.777000      48808.90        1.60118500e+00        4.58781111e-09  22.0144  19.1450  19.3353  0.0000
0202-04-01_23:18:10.125000      48809.25        1.70098900e+00        2.29471111e-09  22.0144  19.1450  19.3353  0.0000
0202-04-01_23:18:10.484000      48809.61        1.80011100e+00        1.87411111e-10  21.9988  19.1538  19.3197  0.0000
0202-04-01_23:18:10.844000      48809.97        1.89989200e+00       -2.04378889e-09  21.9988  19.1538  19.3197  0.0000
0202-04-01_23:18:11.203000      48810.33        1.99896900e+00        2.04681111e-09  21.9988  19.1538  19.3197  0.0000
0202-04-01_23:18:11.555000      48810.68        2.09838700e+00        3.28631111e-09  22.0127  19.1512  19.3509  0.0000
0202-04-01_23:18:11.902000      48811.03        2.19752300e+00        1.55091111e-09  22.0127  19.1512  19.3509  0.0000
0202-04-01_23:18:12.254000      48811.38        2.29750600e+00       -4.70878889e-09  22.0127  19.1512  19.3509  0.0000
0202-04-01_23:18:12.600000      48811.73        2.39662300e+00       -1.23940889e-08  21.9869  19.1452  19.3119  0.0000
0202-04-01_23:18:12.957000      48812.08        2.49649800e+00       -1.41294889e-08  21.9869  19.1452  19.3119  0.0000
0202-04-01_23:18:13.310000      48812.43        2.59531000e+00       -1.10924889e-08  21.9869  19.1452  19.3119  0.0000
0202-04-01_23:18:13.660000      48812.78        2.69456200e+00       -4.14358889e-09  22.0204  19.1575  19.3683  0.0000
0202-04-01_23:18:14.008000      48813.13        2.79398700e+00       -1.25575889e-08  22.0204  19.1575  19.3683  0.0000
0202-04-01_23:18:14.383000      48813.51        2.89379700e+00       -1.57159889e-08  22.0204  19.1575  19.3683  0.0000
0202-04-01_23:18:14.754000      48813.88        2.99276300e+00        4.98461111e-09  21.9990  19.1432  19.3359  0.0000
0202-04-01_23:18:15.100000      48814.23        3.09199100e+00        4.11691111e-09  21.9990  19.1432  19.3359  0.0000
0202-04-01_23:18:15.453000      48814.58        3.19120800e+00        3.43511111e-09  22.0038  19.1528  19.3327  0.0000
0202-04-01_23:18:15.800000      48814.93        3.29068700e+00       -2.57668889e-09  22.0038  19.1528  19.3327  0.0000
0202-04-01_23:18:16.152000      48815.28        3.39071600e+00       -3.69228889e-09  22.0038  19.1528  19.3327  0.0000
0202-04-01_23:18:16.500000      48815.63        3.48958300e+00       -2.70068889e-09  22.0305  19.1515  19.3548  0.0000
0202-04-01_23:18:16.848000      48815.97        3.58923200e+00        1.14201111e-09  22.0305  19.1515  19.3548  0.0000
0202-04-01_23:18:17.195000      48816.32        3.68838400e+00       -5.42768889e-09  22.0305  19.1515  19.3548  0.0000
0202-04-01_23:18:17.543000      48816.67        3.78740200e+00       -6.17138889e-09  22.0059  19.1449  19.3194  0.0000
0202-04-01_23:18:17.890000      48817.02        3.88708700e+00       -7.78278889e-09  22.0059  19.1449  19.3194  0.0000
0202-04-01_23:18:18.246000      48817.37        3.98673800e+00       -1.04478889e-08  22.0059  19.1449  19.3194  0.0000
0202-04-01_23:18:18.594000      48817.72        4.08564100e+00        8.94111111e-10  22.0039  19.1578  19.3389  0.0000
0202-04-01_23:18:18.940000      48818.07        4.18517900e+00        2.12311111e-10  22.0039  19.1578  19.3389  0.0000
0202-04-01_23:18:19.290000      48818.41        4.28439700e+00       -9.65288889e-10  22.0039  19.1578  19.3389  0.0000
0202-04-01_23:18:19.637000      48818.76        4.38392800e+00        1.39341111e-09  21.9905  19.1420  19.3230  0.0000
0202-04-01_23:18:19.996000      48819.12        4.48330600e+00        1.58291111e-09  21.9905  19.1420  19.3230  0.0000
0202-04-01_23:18:20.383000      48819.51        4.58287800e+00        1.52091111e-09  21.9905  19.1420  19.3230  0.0000
0202-04-01_23:18:20.750000      48819.88        4.68208100e+00       -6.66008889e-09  21.9834  19.1515  19.3241  0.0000
0202-04-01_23:18:21.098000      48820.22        4.78144600e+00        2.07871111e-09  21.9834  19.1515  19.3241  0.0000
0202-04-01_23:18:21.457000      48820.58        4.88041400e+00        9.20621111e-09  22.0174  19.1508  19.3610  0.0000
0202-04-01_23:18:21.810000      48820.93        4.98054200e+00        8.83431111e-09  22.0174  19.1508  19.3610  0.0000
0202-04-01_23:18:22.156000      48821.28        5.07987800e+00        4.12401111e-09  22.0174  19.1508  19.3610  0.0000
0202-04-01_23:18:22.516000      48821.64        5.17935100e+00        9.82591111e-09  21.9905  19.1446  19.3163  0.0000
0202-04-01_23:18:22.870000      48822.00        5.27808900e+00        9.82591111e-09  21.9905  19.1446  19.3163  0.0000
0202-04-01_23:18:23.234000      48822.36        5.37712000e+00        7.84271111e-09  21.9905  19.1446  19.3163  0.0000
0202-04-01_23:18:23.590000      48822.71        5.47676000e+00        7.90461111e-09  22.0095  19.1585  19.3521  0.0000
0202-04-01_23:18:23.938000      48823.06        5.57651600e+00        1.28009111e-08  22.0095  19.1585  19.3521  0.0000
0202-04-01_23:18:24.285000      48823.41        5.67526800e+00        1.61477111e-08  22.0095  19.1585  19.3521  0.0000
0202-04-01_23:18:24.633000      48823.76        5.77465500e+00        1.86268111e-08  22.0255  19.1444  19.3450  0.0000
0202-04-01_23:18:24.990000      48824.12        5.87479600e+00        1.83789111e-08  22.0255  19.1444  19.3450  0.0000
0202-04-01_23:18:25.360000      48824.48        5.97332000e+00        1.16255111e-08  22.0255  19.1444  19.3450  0.0000
0202-04-01_23:18:25.750000      48824.88        6.07276300e+00        1.23148111e-08  22.0014  19.1539  19.3248  0.0000
0202-04-01_23:18:26.098000      48825.22        6.17282100e+00        1.44231111e-08  22.0014  19.1539  19.3248  0.0000
0202-04-01_23:18:26.453000      48825.58        6.27161200e+00        1.21299111e-08  22.0300  19.1526  19.3532  0.0000
0202-04-01_23:18:26.800000      48825.93        6.37086900e+00        1.36794111e-08  22.0300  19.1526  19.3532  0.0000
0202-04-01_23:18:27.152000      48826.28        6.47039100e+00        9.65081111e-09  22.0300  19.1526  19.3532  0.0000
0202-04-01_23:18:27.500000      48826.63        6.56946000e+00        1.84516111e-08  21.9927  19.1447  19.3078  0.0000
0202-04-01_23:18:27.850000      48826.98        6.66859000e+00        3.01034111e-08  21.9927  19.1447  19.3078  0.0000
0202-04-01_23:18:28.200000      48827.32        6.76821200e+00        2.57030111e-08  21.9927  19.1447  19.3078  0.0000
0202-04-01_23:18:28.547000      48827.67        6.86784400e+00        1.51048111e-08  21.9992  19.1580  19.3532  0.0000
0202-04-01_23:18:28.900000      48828.02        6.96663400e+00        1.51668111e-08  21.9992  19.1580  19.3532  0.0000
0202-04-01_23:18:29.242000      48828.37        7.06627800e+00        2.59509111e-08  21.9992  19.1580  19.3532  0.0000
0202-04-01_23:18:29.590000      48828.72        7.16543400e+00        2.28520111e-08  21.9982  19.1444  19.3271  0.0000
0202-04-01_23:18:29.938000      48829.06        7.26511600e+00        1.51048111e-08  21.9982  19.1444  19.3271  0.0000
0202-04-01_23:18:30.293000      48829.42        7.36422500e+00        2.28520111e-08  21.9982  19.1444  19.3271  0.0000
0202-04-01_23:18:30.640000      48829.77        7.46358500e+00        2.27281111e-08  22.0216  19.1588  19.3656  0.0000
0202-04-01_23:18:30.990000      48830.12        7.56303700e+00        2.72525111e-08  22.0216  19.1588  19.3656  0.0000
0202-04-01_23:18:31.360000      48830.48        7.66229700e+00        3.13427111e-08  22.0216  19.1588  19.3656  0.0000
0202-04-01_23:18:31.710000      48830.84        7.76137900e+00        3.19620111e-08  22.0302  19.1527  19.3662  0.0000
0202-04-01_23:18:32.060000      48831.19        7.86092200e+00        2.62600111e-08  22.0302  19.1527  19.3662  0.0000
0202-04-01_23:18:32.430000      48831.55        7.95991700e+00        3.09084111e-08  22.0302  19.1527  19.3662  0.0000
0202-04-01_23:18:32.785000      48831.91        8.05966400e+00        2.72517111e-08  22.0092  19.1456  19.3279  0.0000
0202-04-01_23:18:33.133000      48832.26        8.15896500e+00        2.37190111e-08  22.0092  19.1456  19.3279  0.0000
0202-04-01_23:18:33.496000      48832.62        8.25817000e+00        3.48749111e-08  22.0129  19.1598  19.3496  0.0000
0202-04-01_23:18:33.840000      48832.97        8.35757200e+00        4.05149111e-08  22.0129  19.1598  19.3496  0.0000
0202-04-01_23:18:34.188000      48833.31        8.45711000e+00        2.64460111e-08  22.0129  19.1598  19.3496  0.0000
0202-04-01_23:18:34.535000      48833.66        8.55636200e+00        2.02482111e-08  22.0185  19.1464  19.3321  0.0000
0202-04-01_23:18:34.883000      48834.01        8.65607900e+00        1.41744111e-08  22.0185  19.1464  19.3321  0.0000
0202-04-01_23:18:35.230000      48834.36        8.75540100e+00        2.04961111e-08  22.0185  19.1464  19.3321  0.0000
0202-04-01_23:18:35.586000      48834.71        8.85465700e+00        1.84509111e-08  22.0092  19.1547  19.3219  0.0000
0202-04-01_23:18:35.934000      48835.06        8.95345400e+00        1.77071111e-08  22.0092  19.1547  19.3219  0.0000
0202-04-01_23:18:36.280000      48835.41        9.05289900e+00        1.59718111e-08  22.0092  19.1547  19.3219  0.0000
0202-04-01_23:18:36.630000      48835.76        9.15240400e+00        1.07656111e-08  21.9939  19.1533  19.3540  0.0000
0202-04-01_23:18:36.977000      48836.10        9.25146000e+00        4.62991111e-09  21.9939  19.1533  19.3540  0.0000
0202-04-01_23:18:37.400000      48836.52        9.35130300e+00        1.06972111e-08  21.9939  19.1533  19.3540  0.0000
0202-04-01_23:18:37.754000      48836.88        9.45052300e+00        1.56511111e-08  21.9961  19.1458  19.3122  0.0000
0202-04-01_23:18:38.113000      48837.24        9.54993400e+00        3.57319111e-08  21.9961  19.1458  19.3122  0.0000
0202-04-01_23:18:38.465000      48837.59        9.64903800e+00        2.81086111e-08  22.0110  19.1600  19.3599  0.0000
0202-04-01_23:18:38.830000      48837.95        9.74851900e+00        1.42876111e-08  22.0110  19.1600  19.3599  0.0000
0202-04-01_23:18:39.180000      48838.31        9.84753400e+00        5.98261111e-09  22.0110  19.1600  19.3599  0.0000
0202-04-01_23:18:39.527000      48838.65        9.94712400e+00        6.78831111e-09  22.0082  19.1457  19.3425  0.0000
0202-04-01_23:18:39.875000      48839.00        1.00463500e+01        9.82521111e-09  22.0082  19.1457  19.3425  0.0000
0202-04-01_23:18:40.223000      48839.35        1.01458100e+01        1.05069111e-08  22.0082  19.1457  19.3425  0.0000
0202-04-01_23:18:40.580000      48839.70        1.02450800e+01        6.60231111e-09  22.0051  19.1540  19.3275  0.0000
0202-04-01_23:18:40.926000      48840.05        1.03447600e+01        1.63328111e-08  22.0051  19.1540  19.3275  0.0000
0202-04-01_23:18:41.273000      48840.40        1.04439400e+01        1.32340111e-08  22.0051  19.1540  19.3275  0.0000
0202-04-01_23:18:41.620000      48840.75        1.05433700e+01        6.16851111e-09  22.0176  19.1532  19.3487  0.0000
0202-04-01_23:18:41.970000      48841.09        1.06426800e+01        8.27571111e-09  22.0176  19.1532  19.3487  0.0000
0202-04-01_23:18:42.336000      48841.46        1.07421500e+01        4.37111111e-09  22.0176  19.1532  19.3487  0.0000
0202-04-01_23:18:42.734000      48841.86        1.08415900e+01        1.19324111e-08  22.0066  19.1461  19.3115  0.0000
0202-04-01_23:18:43.082000      48842.21        1.09408900e+01        2.76311111e-10  22.0066  19.1461  19.3115  0.0000
0202-04-01_23:18:43.438000      48842.56        1.10401600e+01        3.30671111e-09  22.0066  19.1461  19.3115  0.0000
0202-04-01_23:18:43.790000      48842.91        1.11391000e+01        7.33521111e-09  22.0111  19.1596  19.3450  0.0000
0202-04-01_23:18:44.137000      48843.26        1.12381900e+01        2.18111111e-11  22.0111  19.1596  19.3450  0.0000
0202-04-01_23:18:44.484000      48843.61        1.13374200e+01        6.52951111e-09  21.9991  19.1452  19.3304  0.0000
0202-04-01_23:18:44.832000      48843.96        1.14373000e+01        1.61980111e-08  21.9991  19.1452  19.3304  0.0000
0202-04-01_23:18:45.184000      48844.31        1.15364700e+01        1.14877111e-08  21.9991  19.1452  19.3304  0.0000
0202-04-01_23:18:45.530000      48844.66        1.16353400e+01        8.69871111e-09  22.0073  19.1542  19.3252  0.0000
0202-04-01_23:18:45.880000      48845.00        1.17356000e+01        1.90490111e-08  22.0073  19.1542  19.3252  0.0000
0202-04-01_23:18:46.227000      48845.35        1.18344800e+01        8.69871111e-09  22.0073  19.1542  19.3252  0.0000
0202-04-01_23:18:46.574000      48845.70        1.19341000e+01        9.50441111e-09  22.0192  19.1538  19.3616  0.0000
0202-04-01_23:18:46.926000      48846.05        1.20339000e+01        1.54543111e-08  22.0192  19.1538  19.3616  0.0000
0202-04-01_23:18:47.273000      48846.40        1.21332800e+01        2.21479111e-08  22.0192  19.1538  19.3616  0.0000
0202-04-01_23:18:47.630000      48846.75        1.22323200e+01        2.69202111e-08  22.0014  19.1467  19.3112  0.0000
0202-04-01_23:18:47.977000      48847.10        1.23316300e+01        3.13206111e-08  22.0014  19.1467  19.3112  0.0000
0202-04-01_23:18:48.332000      48847.46        1.24301900e+01        3.71465111e-08  22.0014  19.1467  19.3112  0.0000
0202-04-01_23:18:48.727000      48847.85        1.25289000e+01        5.84049111e-08  22.0198  19.1603  19.3516  0.0000
0202-04-01_23:18:49.086000      48848.21        1.26316000e+01        6.23643111e-08  22.0198  19.1603  19.3516  0.0000
0202-04-01_23:18:49.438000      48848.56        1.27293100e+01        7.85978111e-08  22.0198  19.1603  19.3516  0.0000
0202-04-01_23:18:49.790000      48848.92        1.28278700e+01        8.40518111e-08  22.0185  19.1464  19.3409  0.0000
0202-04-01_23:18:50.137000      48849.26        1.29276900e+01        1.05682011e-07  22.0185  19.1464  19.3409  0.0000
0202-04-01_23:18:50.484000      48849.61        1.30268600e+01        1.33572011e-07  22.0059  19.1551  19.3167  0.0000
0202-04-01_23:18:50.840000      48849.97        1.31258300e+01        1.41691111e-07  22.0059  19.1551  19.3167  0.0000
0202-04-01_23:18:51.188000      48850.31        1.32253400e+01        1.66668211e-07  22.0059  19.1551  19.3167  0.0000
0202-04-01_23:18:51.535000      48850.66        1.33231200e+01        1.98462811e-07  22.0119  19.1537  19.3549  0.0000
0202-04-01_23:18:51.890000      48851.02        1.34242700e+01        2.35339611e-07  22.0119  19.1537  19.3549  0.0000
0202-04-01_23:18:52.250000      48851.38        1.35221300e+01        2.79281811e-07  22.0119  19.1537  19.3549  0.0000
0202-04-01_23:18:52.610000      48851.74        1.36229800e+01        3.26446911e-07  22.0043  19.1470  19.3131  0.0000
0202-04-01_23:18:52.957000      48852.08        1.37217900e+01        3.81855111e-07  22.0043  19.1470  19.3131  0.0000
0202-04-01_23:18:53.310000      48852.43        1.38211500e+01        4.39432411e-07  22.0043  19.1470  19.3131  0.0000
0202-04-01_23:18:53.660000      48852.78        1.39211100e+01        5.29858011e-07  22.0210  19.1607  19.3558  0.0000
0202-04-01_23:18:54.008000      48853.13        1.40203500e+01        6.18734111e-07  22.0210  19.1607  19.3558  0.0000
0202-04-01_23:18:54.406000      48853.53        1.41200200e+01        7.18580411e-07  22.0210  19.1607  19.3558  0.0000
0202-04-01_23:18:54.766000      48853.89        1.42182000e+01        8.46629111e-07  22.0041  19.1472  19.3304  0.0000
0202-04-01_23:18:55.113000      48854.24        1.43197000e+01        9.85526511e-07  22.0041  19.1472  19.3304  0.0000
0202-04-01_23:18:55.465000      48854.59        1.44179900e+01        1.15144181e-06  22.0228  19.1565  19.3350  0.0000
0202-04-01_23:18:55.816000      48854.94        1.45164500e+01        1.32900811e-06  22.0228  19.1565  19.3350  0.0000
0202-04-01_23:18:56.164000      48855.29        1.46188000e+01        1.52783271e-06  22.0228  19.1565  19.3350  0.0000
0202-04-01_23:18:56.516000      48855.64        1.47161500e+01        1.75913361e-06  22.0332  19.1557  19.3610  0.0000
0202-04-01_23:18:56.863000      48855.99        1.48154000e+01        2.04181411e-06  22.0332  19.1557  19.3610  0.0000
0202-04-01_23:18:57.210000      48856.34        1.49149100e+01        2.36825091e-06  22.0332  19.1557  19.3610  0.0000
0202-04-01_23:18:57.560000      48856.68        1.50132400e+01        2.68749821e-06  22.0141  19.1494  19.3111  0.0000
0202-04-01_23:18:57.906000      48857.03        1.51136800e+01        3.12543301e-06  22.0141  19.1494  19.3111  0.0000
0202-04-01_23:18:58.254000      48857.38        1.52134700e+01        3.59565811e-06  22.0141  19.1494  19.3111  0.0000
0202-04-01_23:18:58.600000      48857.73        1.53120200e+01        4.14422311e-06  22.0239  19.1619  19.3605  0.0000
0202-04-01_23:18:58.950000      48858.08        1.54115000e+01        4.75681115e-06  22.0239  19.1619  19.3605  0.0000
0202-04-01_23:18:59.297000      48858.42        1.55114500e+01        5.87972391e-06  22.0239  19.1619  19.3605  0.0000
0202-04-01_23:18:59.652000      48858.78        1.56096400e+01        6.32305072e-06  22.0154  19.1498  19.3126  0.0000
0202-04-01_23:19:00             48859.13        1.57098800e+01        7.69604368e-06  22.0154  19.1498  19.3126  0.0000
0202-04-01_23:19:00.355000      48859.48        1.58089100e+01        8.85354002e-06  22.0154  19.1498  19.3126  0.0000
0202-04-01_23:19:00.750000      48859.88        1.59070300e+01        1.02123390e-05  22.0200  19.1565  19.3360  0.0000
0202-04-01_23:19:01.110000      48860.23        1.60071500e+01        1.18295247e-05  22.0200  19.1565  19.3360  0.0000
0202-04-01_23:19:01.457000      48860.58        1.61067400e+01        1.37238749e-05  22.0423  19.1554  19.3626  0.0000
0202-04-01_23:19:01.805000      48860.93        1.62060700e+01        1.60020638e-05  22.0423  19.1554  19.3626  0.0000
0202-04-01_23:19:02.156000      48861.28        1.63052900e+01        1.82437509e-05  22.0423  19.1554  19.3626  0.0000
0202-04-01_23:19:02.504000      48861.63        1.64046800e+01        2.12696473e-05  22.0372  19.1499  19.3215  0.0000
