Repository: shortlab/2025-devitre-PhD

# 2025-devitre-PhD
Data repository for Alexis Devitre's PhD thesis

File: chapter 6/data/ext_ffj51/Ic/degradation/step06/anneal/300k/720 min/Ic_2025-04-02_00-44-45013149_ffj51-30p3e19pm2-anneal300k-720min-03T-22k.txt
# Ic = 13.35 A, n = 22.59 , Tavg = 22.13 K, ffj51-30p3e19pm2-anneal300k-720min-03T-22k
#datetime                        t_s     iHTS_A                vHTS_V                tHTS_K  tTAR_K  tHOL_K  tSPA_K
0202-04-02_00:43:46.508000      53945.63        1.01902700e-02        8.15010556e-09  22.1146  19.1589  19.3453  0.0000
0202-04-02_00:43:46.860000      53945.98        1.13999600e-01        1.01953056e-08  22.1146  19.1589  19.3453  0.0000
0202-04-02_00:43:47.207000      53946.33        2.13611500e-01        6.10480556e-09  22.1146  19.1589  19.3453  0.0000
0202-04-02_00:43:47.555000      53946.68        3.12466600e-01       -1.03192944e-08  22.1326  19.1447  19.3364  0.0000
0202-04-02_00:43:47.910000      53947.03        4.11320200e-01        2.07620556e-09  22.1326  19.1447  19.3364  0.0000
0202-04-02_00:43:48.254000      53947.38        5.11307200e-01       -3.88910944e-08  22.1326  19.1447  19.3364  0.0000
0202-04-02_00:43:48.610000      53947.73        6.10177200e-01       -8.27409444e-09  22.1158  19.1540  19.3240  0.0000
0202-04-02_00:43:48.957000      53948.08        7.09930100e-01        3.37469056e-08  22.1158  19.1540  19.3240  0.0000
0202-04-02_00:43:49.305000      53948.43        8.09263100e-01        3.07100056e-08  22.1158  19.1540  19.3240  0.0000
0202-04-02_00:43:49.670000      53948.80        9.09250600e-01        2.81689056e-08  22.1271  19.1518  19.3604  0.0000
0202-04-02_00:43:50.030000      53949.16        1.00803000e+00        1.70440556e-09  22.1271  19.1518  19.3604  0.0000
0202-04-02_00:43:50.418000      53949.54        1.10750600e+00       -6.35449444e-09  22.1271  19.1518  19.3604  0.0000
0202-04-02_00:43:50.790000      53949.92        1.20689200e+00        7.77530556e-09  22.1195  19.1445  19.3184  0.0000
0202-04-02_00:43:51.137000      53950.26        1.30621500e+00        1.18659056e-08  22.1195  19.1445  19.3184  0.0000
0202-04-02_00:43:51.490000      53950.61        1.40560000e+00        3.06500556e-09  22.1304  19.1570  19.3506  0.0000
0202-04-02_00:43:51.848000      53950.97        1.50511900e+00       -3.00879444e-09  22.1304  19.1570  19.3506  0.0000
0202-04-02_00:43:52.195000      53951.32        1.60416100e+00       -4.86809444e-09  22.1304  19.1570  19.3506  0.0000
0202-04-02_00:43:52.543000      53951.67        1.70356300e+00       -5.92179444e-09  22.1252  19.1430  19.3221  0.0000
0202-04-02_00:43:52.890000      53952.02        1.80273400e+00        9.01055556e-11  22.1252  19.1430  19.3221  0.0000
0202-04-02_00:43:53.246000      53952.37        1.90233900e+00       -5.05409444e-09  22.1252  19.1430  19.3221  0.0000
0202-04-02_00:43:53.594000      53952.72        2.00200000e+00       -1.39168944e-08  22.1199  19.1517  19.3214  0.0000
0202-04-02_00:43:53.953000      53953.08        2.10143200e+00       -7.28529444e-09  22.1199  19.1517  19.3214  0.0000
0202-04-02_00:43:54.312000      53953.44        2.20073500e+00       -8.09099444e-09  22.1199  19.1517  19.3214  0.0000
0202-04-02_00:43:54.664000      53953.79        2.30020800e+00       -9.14459444e-09  22.1251  19.1497  19.3523  0.0000
0202-04-02_00:43:55.010000      53954.14        2.39929000e+00       -8.64879444e-09  22.1251  19.1497  19.3523  0.0000
0202-04-02_00:43:55.426000      53954.55        2.49901000e+00       -8.83469444e-09  22.1251  19.1497  19.3523  0.0000
0202-04-02_00:43:55.780000      53954.91        2.59847800e+00       -6.41759444e-09  22.1099  19.1427  19.3188  0.0000
0202-04-02_00:43:56.130000      53955.25        2.69744300e+00       -1.21815944e-08  22.1099  19.1427  19.3188  0.0000
0202-04-02_00:43:56.477000      53955.60        2.79716200e+00       -1.31732944e-08  22.1253  19.1554  19.3507  0.0000
0202-04-02_00:43:56.832000      53955.96        2.89665200e+00       -1.74497944e-08  22.1253  19.1554  19.3507  0.0000
0202-04-02_00:43:57.176000      53956.30        2.99591900e+00       -2.12303944e-08  22.1253  19.1554  19.3507  0.0000
0202-04-02_00:43:57.527000      53956.65        3.09546300e+00       -2.61886944e-08  22.1279  19.1417  19.3350  0.0000
0202-04-02_00:43:57.875000      53957.00        3.19449800e+00       -2.27178944e-08  22.1279  19.1417  19.3350  0.0000
0202-04-02_00:43:58.227000      53957.35        3.29411700e+00       -2.44532944e-08  22.1279  19.1417  19.3350  0.0000
0202-04-02_00:43:58.574000      53957.70        3.39353500e+00       -2.45152944e-08  22.1228  19.1517  19.3200  0.0000
0202-04-02_00:43:58.926000      53958.05        3.49250300e+00       -2.68084944e-08  22.1228  19.1517  19.3200  0.0000
0202-04-02_00:43:59.273000      53958.40        3.59231600e+00       -3.32541944e-08  22.1228  19.1517  19.3200  0.0000
0202-04-02_00:43:59.625000      53958.75        3.69090800e+00       -2.65604944e-08  22.1215  19.1504  19.3477  0.0000
0202-04-02_00:43:59.973000      53959.10        3.79047200e+00       -2.09824944e-08  22.1215  19.1504  19.3477  0.0000
0202-04-02_00:44:00.324000      53959.45        3.89021600e+00       -1.33592944e-08  22.1215  19.1504  19.3477  0.0000
0202-04-02_00:44:00.715000      53959.84        3.98948400e+00       -1.18717944e-08  22.1115  19.1438  19.3115  0.0000
0202-04-02_00:44:01.062000      53960.19        4.08870100e+00       -2.95974944e-08  22.1115  19.1438  19.3115  0.0000
0202-04-02_00:44:01.418000      53960.54        4.18794500e+00       -2.51969944e-08  22.1115  19.1438  19.3115  0.0000
0202-04-02_00:44:01.777000      53960.90        4.28737400e+00       -3.10848944e-08  22.1246  19.1569  19.3489  0.0000
0202-04-02_00:44:02.125000      53961.25        4.38675500e+00       -2.65010944e-08  22.1246  19.1569  19.3489  0.0000
0202-04-02_00:44:02.477000      53961.60        4.48589200e+00       -3.30104944e-08  22.1161  19.1420  19.3345  0.0000
0202-04-02_00:44:02.830000      53961.95        4.58551800e+00       -3.40020944e-08  22.1161  19.1420  19.3345  0.0000
0202-04-02_00:44:03.170000      53962.30        4.68482600e+00       -2.74943944e-08  22.1161  19.1420  19.3345  0.0000
0202-04-02_00:44:03.523000      53962.65        4.78429100e+00       -1.88794944e-08  22.1165  19.1518  19.3325  0.0000
0202-04-02_00:44:03.875000      53963.00        4.88370900e+00       -3.02214944e-08  22.1165  19.1518  19.3325  0.0000
0202-04-02_00:44:04.227000      53963.35        4.98276800e+00       -2.38376944e-08  22.1165  19.1518  19.3325  0.0000
0202-04-02_00:44:04.586000      53963.71        5.08215000e+00       -2.39616944e-08  22.1157  19.1495  19.3545  0.0000
0202-04-02_00:44:04.940000      53964.07        5.18180700e+00       -2.76183944e-08  22.1157  19.1495  19.3545  0.0000
0202-04-02_00:44:05.290000      53964.42        5.28124400e+00       -2.89198944e-08  22.1157  19.1495  19.3545  0.0000
0202-04-02_00:44:05.650000      53964.77        5.38019500e+00       -3.17708944e-08  22.1226  19.1531  19.3346  0.0000
0202-04-02_00:44:05.996000      53965.12        5.47985400e+00       -2.32179944e-08  22.1226  19.1531  19.3346  0.0000
0202-04-02_00:44:06.406000      53965.53        5.57897600e+00       -2.30319944e-08  22.1226  19.1531  19.3346  0.0000
0202-04-02_00:44:06.766000      53965.89        5.67845300e+00       -2.65027944e-08  22.1430  19.1557  19.3463  0.0000
0202-04-02_00:44:07.113000      53966.24        5.77767200e+00       -2.30939944e-08  22.1430  19.1557  19.3463  0.0000
0202-04-02_00:44:07.465000      53966.59        5.87733400e+00       -3.09651944e-08  22.1430  19.1557  19.3463  0.0000
0202-04-02_00:44:07.812000      53966.94        5.97699800e+00       -3.13972944e-08  22.1254  19.1419  19.3318  0.0000
0202-04-02_00:44:08.160000      53967.29        6.07623400e+00       -2.87287944e-08  22.1254  19.1419  19.3318  0.0000
0202-04-02_00:44:08.508000      53967.63        6.17535500e+00       -2.54433944e-08  22.1148  19.1518  19.3205  0.0000
0202-04-02_00:44:08.867000      53967.99        6.27469300e+00       -3.79628944e-08  22.1148  19.1518  19.3205  0.0000
0202-04-02_00:44:09.215000      53968.34        6.37391200e+00       -3.78388944e-08  22.1148  19.1518  19.3205  0.0000
0202-04-02_00:44:09.562000      53968.69        6.47342800e+00       -3.26327944e-08  22.1214  19.1500  19.3555  0.0000
0202-04-02_00:44:09.910000      53969.04        6.57287600e+00       -3.87685944e-08  22.1214  19.1500  19.3555  0.0000
0202-04-02_00:44:10.258000      53969.38        6.67212600e+00       -3.49878944e-08  22.1214  19.1500  19.3555  0.0000
0202-04-02_00:44:10.610000      53969.73        6.77153900e+00       -3.59795944e-08  22.1039  19.1425  19.3049  0.0000
0202-04-02_00:44:10.957000      53970.08        6.87080600e+00       -4.32309944e-08  22.1039  19.1425  19.3049  0.0000
0202-04-02_00:44:11.310000      53970.43        6.97036900e+00       -5.00485944e-08  22.1039  19.1425  19.3049  0.0000
0202-04-02_00:44:11.670000      53970.80        7.06969100e+00       -3.95122944e-08  22.1076  19.1556  19.3490  0.0000
0202-04-02_00:44:12.027000      53971.15        7.16920200e+00       -4.55241944e-08  22.1076  19.1556  19.3490  0.0000
0202-04-02_00:44:12.426000      53971.55        7.26813000e+00       -4.75694944e-08  22.1076  19.1556  19.3490  0.0000
0202-04-02_00:44:12.790000      53971.92        7.36779400e+00       -4.60819944e-08  22.1195  19.1417  19.3324  0.0000
0202-04-02_00:44:13.137000      53972.26        7.46691400e+00       -4.26731944e-08  22.1195  19.1417  19.3324  0.0000
0202-04-02_00:44:13.490000      53972.61        7.56611300e+00       -5.20937944e-08  22.1023  19.1509  19.3237  0.0000
0202-04-02_00:44:13.848000      53972.97        7.66565600e+00       -6.43046944e-08  22.1023  19.1509  19.3237  0.0000
0202-04-02_00:44:14.195000      53973.32        7.76504600e+00       -5.38931944e-08  22.1023  19.1509  19.3237  0.0000
0202-04-02_00:44:14.543000      53973.67        7.86452500e+00       -6.02148944e-08  22.1248  19.1497  19.3473  0.0000
0202-04-02_00:44:14.890000      53974.02        7.96340800e+00       -6.10205944e-08  22.1248  19.1497  19.3473  0.0000
0202-04-02_00:44:15.240000      53974.36        8.06304900e+00       -6.07107944e-08  22.1248  19.1497  19.3473  0.0000
0202-04-02_00:44:15.598000      53974.72        8.16207200e+00       -6.76522944e-08  22.1032  19.1430  19.3043  0.0000
0202-04-02_00:44:15.950000      53975.08        8.26145800e+00       -7.32302944e-08  22.1032  19.1430  19.3043  0.0000
0202-04-02_00:44:16.297000      53975.42        8.36102400e+00       -7.49656944e-08  22.1032  19.1430  19.3043  0.0000
0202-04-02_00:44:16.664000      53975.79        8.46024900e+00       -6.68465944e-08  22.1261  19.1476  19.3475  0.0000
0202-04-02_00:44:17.010000      53976.14        8.55984300e+00       -6.85818944e-08  22.1261  19.1476  19.3475  0.0000
0202-04-02_00:44:17.400000      53976.52        8.65915700e+00       -7.21146944e-08  22.1261  19.1476  19.3475  0.0000
0202-04-02_00:44:17.770000      53976.89        8.75851300e+00       -6.97594944e-08  22.1184  19.1422  19.3348  0.0000
0202-04-02_00:44:18.117000      53977.24        8.85812600e+00       -7.19287944e-08  22.1184  19.1422  19.3348  0.0000
0202-04-02_00:44:18.465000      53977.59        8.95726500e+00       -8.23409944e-08  22.1118  19.1521  19.3274  0.0000
0202-04-02_00:44:18.830000      53977.95        9.05662200e+00       -8.58737944e-08  22.1118  19.1521  19.3274  0.0000
0202-04-02_00:44:19.176000      53978.30        9.15584200e+00       -8.39524944e-08  22.1118  19.1521  19.3274  0.0000
0202-04-02_00:44:19.523000      53978.65        9.25573700e+00       -8.21574944e-08  22.1224  19.1504  19.3522  0.0000
0202-04-02_00:44:19.875000      53979.00        9.35491700e+00       -8.51990944e-08  22.1224  19.1504  19.3522  0.0000
0202-04-02_00:44:20.227000      53979.35        9.45392000e+00       -8.01795944e-08  22.1224  19.1504  19.3522  0.0000
0202-04-02_00:44:20.580000      53979.71        9.55329100e+00       -8.79268944e-08  22.1068  19.1438  19.3198  0.0000
0202-04-02_00:44:20.926000      53980.05        9.65257300e+00       -8.66872944e-08  22.1068  19.1438  19.3198  0.0000
0202-04-02_00:44:21.277000      53980.40        9.75212800e+00       -9.48683944e-08  22.1068  19.1438  19.3198  0.0000
0202-04-02_00:44:21.625000      53980.75        9.85109600e+00       -9.57980944e-08  22.1348  19.1570  19.3508  0.0000
0202-04-02_00:44:21.973000      53981.10        9.95060000e+00       -1.01809894e-07  22.1348  19.1570  19.3508  0.0000
0202-04-02_00:44:22.340000      53981.47        1.00501800e+01       -9.76573944e-08  22.1348  19.1570  19.3508  0.0000
0202-04-02_00:44:22.715000      53981.84        1.01493000e+01       -9.30710944e-08  22.1282  19.1425  19.3286  0.0000
0202-04-02_00:44:23.062000      53982.19        1.02488200e+01       -9.92068944e-08  22.1282  19.1425  19.3286  0.0000
0202-04-02_00:44:23.434000      53982.56        1.03481300e+01       -9.93927944e-08  22.1282  19.1425  19.3286  0.0000
0202-04-02_00:44:23.785000      53982.91        1.04469200e+01       -8.67492944e-08  22.1089  19.1520  19.3153  0.0000
0202-04-02_00:44:24.140000      53983.27        1.05469800e+01       -8.56956944e-08  22.1089  19.1520  19.3153  0.0000
0202-04-02_00:44:24.500000      53983.63        1.06466200e+01       -9.54881944e-08  22.1147  19.1506  19.3396  0.0000
0202-04-02_00:44:24.850000      53983.98        1.07456100e+01       -8.97241944e-08  22.1147  19.1506  19.3396  0.0000
0202-04-02_00:44:25.200000      53984.32        1.08451100e+01       -8.73070944e-08  22.1147  19.1506  19.3396  0.0000
0202-04-02_00:44:25.560000      53984.68        1.09444100e+01       -9.56091944e-08  22.1107  19.1437  19.3124  0.0000
0202-04-02_00:44:25.906000      53985.03        1.10435400e+01       -8.75499944e-08  22.1107  19.1437  19.3124  0.0000
0202-04-02_00:44:26.254000      53985.38        1.11425800e+01       -9.92018944e-08  22.1107  19.1437  19.3124  0.0000
0202-04-02_00:44:26.600000      53985.73        1.12425800e+01       -1.00193494e-07  22.1242  19.1572  19.3539  0.0000
0202-04-02_00:44:26.957000      53986.08        1.13417300e+01       -9.77143944e-08  22.1242  19.1572  19.3539  0.0000
0202-04-02_00:44:27.312000      53986.44        1.14414600e+01       -9.06488944e-08  22.1242  19.1572  19.3539  0.0000
0202-04-02_00:44:27.664000      53986.79        1.15404900e+01       -9.84580944e-08  22.1109  19.1434  19.3329  0.0000
0202-04-02_00:44:28.027000      53987.15        1.16399800e+01       -9.08967944e-08  22.1109  19.1434  19.3329  0.0000
0202-04-02_00:44:28.402000      53987.53        1.17394200e+01       -9.38717944e-08  22.1109  19.1434  19.3329  0.0000
0202-04-02_00:44:28.760000      53987.89        1.18387900e+01       -1.00131494e-07  22.1178  19.1535  19.3343  0.0000
0202-04-02_00:44:29.110000      53988.23        1.19377000e+01       -9.10207944e-08  22.1178  19.1535  19.3343  0.0000
0202-04-02_00:44:29.457000      53988.58        1.20371500e+01       -8.86036944e-08  22.1281  19.1512  19.3549  0.0000
0202-04-02_00:44:29.810000      53988.93        1.21369700e+01       -7.98647944e-08  22.1281  19.1512  19.3549  0.0000
0202-04-02_00:44:30.156000      53989.28        1.22359900e+01       -7.91209944e-08  22.1281  19.1512  19.3549  0.0000
0202-04-02_00:44:30.508000      53989.63        1.23359800e+01       -7.68897944e-08  22.1119  19.1454  19.3128  0.0000
0202-04-02_00:44:30.855000      53989.98        1.24345500e+01       -7.39768944e-08  22.1119  19.1454  19.3128  0.0000
0202-04-02_00:44:31.203000      53990.33        1.25343000e+01       -6.96391944e-08  22.1119  19.1454  19.3128  0.0000
0202-04-02_00:44:31.555000      53990.68        1.26333700e+01       -5.41468944e-08  22.1336  19.1586  19.3564  0.0000
0202-04-02_00:44:31.902000      53991.03        1.27330700e+01       -3.38188944e-08  22.1336  19.1586  19.3564  0.0000
0202-04-02_00:44:32.254000      53991.38        1.28328200e+01       -2.64434944e-08  22.1336  19.1586  19.3564  0.0000
0202-04-02_00:44:32.610000      53991.73        1.29310400e+01       -4.62729444e-09  22.1131  19.1444  19.3269  0.0000
0202-04-02_00:44:32.957000      53992.08        1.30310300e+01        1.06813056e-08  22.1131  19.1444  19.3269  0.0000
0202-04-02_00:44:33.305000      53992.43        1.31301800e+01        3.37990056e-08  22.1131  19.1444  19.3269  0.0000
0202-04-02_00:44:33.660000      53992.79        1.32295100e+01        6.61515056e-08  22.1105  19.1542  19.3316  0.0000
0202-04-02_00:44:34.020000      53993.14        1.33291200e+01        9.43514056e-08  22.1105  19.1542  19.3316  0.0000
0202-04-02_00:44:34.402000      53993.53        1.34283800e+01        1.32901706e-07  22.1105  19.1542  19.3316  0.0000
0202-04-02_00:44:34.760000      53993.89        1.35275800e+01        1.69530606e-07  22.1193  19.1520  19.3544  0.0000
0202-04-02_00:44:35.120000      53994.25        1.36273200e+01        2.13225106e-07  22.1193  19.1520  19.3544  0.0000
0202-04-02_00:44:35.477000      53994.60        1.37268800e+01        2.77372206e-07  22.1122  19.1465  19.3218  0.0000
0202-04-02_00:44:35.830000      53994.95        1.38260700e+01        3.44556206e-07  22.1122  19.1465  19.3218  0.0000
0202-04-02_00:44:36.176000      53995.30        1.39252600e+01        4.22276506e-07  22.1122  19.1465  19.3218  0.0000
0202-04-02_00:44:36.523000      53995.65        1.40245700e+01        5.07496106e-07  22.1363  19.1594  19.3468  0.0000
0202-04-02_00:44:36.870000      53996.00        1.41238500e+01        6.04057706e-07  22.1363  19.1594  19.3468  0.0000
0202-04-02_00:44:37.220000      53996.35        1.42232600e+01        7.39787106e-07  22.1363  19.1594  19.3468  0.0000
0202-04-02_00:44:37.580000      53996.70        1.43222000e+01        8.81032606e-07  22.1291  19.1455  19.3323  0.0000
0202-04-02_00:44:37.926000      53997.05        1.44218800e+01        1.04874481e-06  22.1291  19.1455  19.3323  0.0000
0202-04-02_00:44:38.273000      53997.40        1.45212400e+01        1.23343911e-06  22.1291  19.1455  19.3323  0.0000
0202-04-02_00:44:38.625000      53997.75        1.46207200e+01        1.43542511e-06  22.1253  19.1560  19.3255  0.0000
0202-04-02_00:44:38.973000      53998.10        1.47198300e+01        1.68792321e-06  22.1253  19.1560  19.3255  0.0000
0202-04-02_00:44:39.336000      53998.46        1.48192100e+01        1.98399171e-06  22.1253  19.1560  19.3255  0.0000
0202-04-02_00:44:39.720000      53998.84        1.49187800e+01        2.30416971e-06  22.1242  19.1540  19.3546  0.0000
0202-04-02_00:44:40.066000      53999.19        1.50178600e+01        2.69419681e-06  22.1242  19.1540  19.3546  0.0000
0202-04-02_00:44:40.420000      53999.55        1.51171400e+01        3.10232141e-06  22.1111  19.1479  19.3235  0.0000
0202-04-02_00:44:40.770000      53999.90        1.52167500e+01        3.57322971e-06  22.1111  19.1479  19.3235  0.0000
0202-04-02_00:44:41.120000      54000.25        1.53158300e+01        4.13245651e-06  22.1111  19.1479  19.3235  0.0000
0202-04-02_00:44:41.473000      54000.60        1.54154400e+01        4.77888621e-06  22.1449  19.1608  19.3517  0.0000
0202-04-02_00:44:41.820000      54000.95        1.55147700e+01        5.89981898e-06  22.1449  19.1608  19.3517  0.0000
0202-04-02_00:44:42.170000      54001.30        1.56138800e+01        6.38442437e-06  22.1449  19.1608  19.3517  0.0000
0202-04-02_00:44:42.520000      54001.64        1.57136400e+01        7.66253314e-06  22.1359  19.1470  19.3371  0.0000
0202-04-02_00:44:42.867000      54001.99        1.58128400e+01        9.03150207e-06  22.1359  19.1470  19.3371  0.0000
0202-04-02_00:44:43.215000      54002.34        1.59127900e+01        1.04713766e-05  22.1359  19.1470  19.3371  0.0000
0202-04-02_00:44:43.570000      54002.70        1.60117700e+01        1.19305216e-05  22.1232  19.1574  19.3195  0.0000
0202-04-02_00:44:43.930000      54003.06        1.61112300e+01        1.39992808e-05  22.1232  19.1574  19.3195  0.0000
0202-04-02_00:44:44.293000      54003.42        1.62104200e+01        1.64234312e-05  22.1232  19.1574  19.3195  0.0000
0202-04-02_00:44:44.640000      54003.77        1.63096200e+01        1.87183614e-05  22.1280  19.1461  19.3299  0.0000
0202-04-02_00:44:44.990000      54004.11        1.64090800e+01        2.19102408e-05  22.1280  19.1461  19.3299  0.0000

File: chapter 6/data/ext_ffj51/Ic/degradation/step06/anneal/300k/720 min/Ic_2025-04-02_00-46-05603093_ffj51-30p3e19pm2-anneal300k-720min-03T-22k.txt
# Ic = 13.38 A, n = 22.85 , Tavg = 22.13 K, ffj51-30p3e19pm2-anneal300k-720min-03T-22k
#datetime                        t_s     iHTS_A                vHTS_V                tHTS_K  tTAR_K  tHOL_K  tSPA_K
0202-04-02_00:45:07.020000      54026.15        1.05721500e-02        1.11174000e-08  22.1380  19.1585  19.3513  0.0000
0202-04-02_00:45:07.400000      54026.52        1.14440900e-01        7.77060000e-09  22.1380  19.1585  19.3513  0.0000
0202-04-02_00:45:07.770000      54026.89        2.14024900e-01        1.34106000e-08  22.1196  19.1430  19.3246  0.0000
0202-04-02_00:45:08.125000      54027.25        3.13362900e-01        3.10742000e-08  22.1196  19.1430  19.3246  0.0000
0202-04-02_00:45:08.473000      54027.60        4.12822100e-01        3.05784000e-08  22.1104  19.1539  19.3337  0.0000
0202-04-02_00:45:08.830000      54027.95        5.12354000e-01        9.25800000e-09  22.1104  19.1539  19.3337  0.0000
0202-04-02_00:45:09.170000      54028.30        6.11149800e-01       -2.20790000e-09  22.1104  19.1539  19.3337  0.0000
0202-04-02_00:45:09.523000      54028.65        7.10340400e-01       -9.08740000e-09  22.1232  19.1493  19.3557  0.0000
0202-04-02_00:45:09.870000      54029.00        8.10104400e-01       -3.38166000e-08  22.1232  19.1493  19.3557  0.0000
0202-04-02_00:45:10.220000      54029.35        9.09580000e-01        1.04356000e-08  22.1232  19.1493  19.3557  0.0000
0202-04-02_00:45:10.566000      54029.69        1.00892600e+00        2.76035000e-08  22.1302  19.1447  19.3275  0.0000
0202-04-02_00:45:10.926000      54030.05        1.10820900e+00        9.62990000e-09  22.1302  19.1447  19.3275  0.0000
0202-04-02_00:45:11.273000      54030.40        1.20777500e+00        2.06000000e-08  22.1302  19.1447  19.3275  0.0000
0202-04-02_00:45:11.625000      54030.75        1.30705000e+00        1.68193000e-08  22.1362  19.1568  19.3537  0.0000
0202-04-02_00:45:11.973000      54031.10        1.40597700e+00        1.39082000e-08  22.1362  19.1568  19.3537  0.0000
0202-04-02_00:45:12.336000      54031.46        1.50554000e+00        1.72577000e-08  22.1362  19.1568  19.3537  0.0000
0202-04-02_00:45:12.740000      54031.86        1.60493100e+00        1.87452000e-08  22.1321  19.1424  19.3344  0.0000
0202-04-02_00:45:13.086000      54032.21        1.70444200e+00        1.45927000e-08  22.1321  19.1424  19.3344  0.0000
0202-04-02_00:45:13.440000      54032.57        1.80376000e+00        2.07905000e-08  22.1169  19.1534  19.3232  0.0000
0202-04-02_00:45:13.797000      54032.92        1.90309900e+00        1.44687000e-08  22.1169  19.1534  19.3232  0.0000
0202-04-02_00:45:14.150000      54033.28        2.00229200e+00        1.99848000e-08  22.1169  19.1534  19.3232  0.0000
0202-04-02_00:45:14.508000      54033.63        2.10127900e+00        2.38894000e-08  22.1324  19.1496  19.3484  0.0000
0202-04-02_00:45:14.867000      54033.99        2.20094500e+00        2.19680000e-08  22.1324  19.1496  19.3484  0.0000
0202-04-02_00:45:15.215000      54034.34        2.30026000e+00        2.09144000e-08  22.1324  19.1496  19.3484  0.0000
0202-04-02_00:45:15.562000      54034.69        2.40004100e+00        2.56247000e-08  22.1113  19.1436  19.3076  0.0000
0202-04-02_00:45:15.920000      54035.05        2.49946200e+00        2.70502000e-08  22.1113  19.1436  19.3076  0.0000
0202-04-02_00:45:16.270000      54035.39        2.59895700e+00        2.58107000e-08  22.1113  19.1436  19.3076  0.0000
0202-04-02_00:45:16.617000      54035.74        2.69839800e+00        1.54604000e-08  22.1264  19.1557  19.3524  0.0000
0202-04-02_00:45:16.965000      54036.09        2.79739000e+00        2.36414000e-08  22.1264  19.1557  19.3524  0.0000
0202-04-02_00:45:17.312000      54036.44        2.89721600e+00        2.19680000e-08  22.1264  19.1557  19.3524  0.0000
0202-04-02_00:45:17.710000      54036.84        2.99662600e+00        2.68017000e-08  22.1089  19.1407  19.3306  0.0000
0202-04-02_00:45:18.070000      54037.20        3.09538900e+00        3.15080000e-08  22.1089  19.1407  19.3306  0.0000
0202-04-02_00:45:18.420000      54037.55        3.19511000e+00        2.72304000e-08  22.1089  19.1407  19.3306  0.0000
0202-04-02_00:45:18.777000      54037.90        3.29432600e+00        2.71684000e-08  22.1109  19.1523  19.3307  0.0000
0202-04-02_00:45:19.125000      54038.25        3.39352100e+00        1.32854000e-08  22.1109  19.1523  19.3307  0.0000
0202-04-02_00:45:19.473000      54038.60        3.49302300e+00        1.08063000e-08  22.1373  19.1478  19.3531  0.0000
0202-04-02_00:45:19.824000      54038.95        3.59211100e+00        1.09302000e-08  22.1373  19.1478  19.3531  0.0000
0202-04-02_00:45:20.170000      54039.30        3.69158400e+00        2.08467000e-08  22.1373  19.1478  19.3531  0.0000
0202-04-02_00:45:20.530000      54039.66        3.79138400e+00        2.56809000e-08  22.1062  19.1426  19.3099  0.0000
0202-04-02_00:45:20.880000      54040.00        3.89062800e+00        8.69900000e-09  22.1062  19.1426  19.3099  0.0000
0202-04-02_00:45:21.240000      54040.36        3.98964100e+00        6.21990000e-09  22.1062  19.1426  19.3099  0.0000
0202-04-02_00:45:21.594000      54040.72        4.08902800e+00        1.09922000e-08  22.1270  19.1536  19.3500  0.0000
0202-04-02_00:45:21.940000      54041.07        4.18854200e+00        9.81460000e-09  22.1270  19.1536  19.3500  0.0000
0202-04-02_00:45:22.290000      54041.42        4.28788600e+00        4.73240000e-09  22.1270  19.1536  19.3500  0.0000
0202-04-02_00:45:22.650000      54041.77        4.38719100e+00        1.32854000e-08  22.1010  19.1423  19.3048  0.0000
0202-04-02_00:45:22.996000      54042.12        4.48642200e+00        1.19838000e-08  22.1010  19.1423  19.3048  0.0000
0202-04-02_00:45:23.383000      54042.51        4.58577700e+00        9.69070000e-09  22.1010  19.1423  19.3048  0.0000
0202-04-02_00:45:23.754000      54042.88        4.68498400e+00        1.51458000e-08  22.1190  19.1500  19.3253  0.0000
0202-04-02_00:45:24.110000      54043.23        4.78476700e+00        1.63245000e-08  22.1190  19.1500  19.3253  0.0000
0202-04-02_00:45:24.457000      54043.58        4.88421700e+00        1.09944000e-08  22.1364  19.1471  19.3513  0.0000
0202-04-02_00:45:24.810000      54043.93        4.98363700e+00        6.77990000e-09  22.1364  19.1471  19.3513  0.0000
0202-04-02_00:45:25.156000      54044.28        5.08284000e+00        1.45272000e-08  22.1364  19.1471  19.3513  0.0000
0202-04-02_00:45:25.508000      54044.63        5.18216700e+00        1.20481000e-08  22.1111  19.1419  19.3181  0.0000
0202-04-02_00:45:25.860000      54044.98        5.28199000e+00        5.66430000e-09  22.1111  19.1419  19.3181  0.0000
0202-04-02_00:45:26.207000      54045.33        5.38126100e+00        5.78830000e-09  22.1111  19.1419  19.3181  0.0000
0202-04-02_00:45:26.555000      54045.68        5.48084900e+00        4.36280000e-09  22.1348  19.1539  19.3621  0.0000
0202-04-02_00:45:26.902000      54046.03        5.58013600e+00        4.92060000e-09  22.1348  19.1539  19.3621  0.0000
0202-04-02_00:45:27.254000      54046.38        5.67960000e+00       -2.70270000e-09  22.1348  19.1539  19.3621  0.0000
0202-04-02_00:45:27.610000      54046.73        5.77850900e+00        1.03747000e-08  22.1271  19.1397  19.3303  0.0000
0202-04-02_00:45:27.957000      54047.08        5.87786500e+00        1.60146000e-08  22.1271  19.1397  19.3303  0.0000
0202-04-02_00:45:28.305000      54047.43        5.97741500e+00        2.31750000e-09  22.1271  19.1397  19.3303  0.0000
0202-04-02_00:45:28.670000      54047.80        6.07635100e+00        3.49510000e-09  22.1146  19.1516  19.3242  0.0000
0202-04-02_00:45:29.027000      54048.15        6.17637500e+00        6.34610000e-09  22.1146  19.1516  19.3242  0.0000
0202-04-02_00:45:29.420000      54048.55        6.27543200e+00        7.39970000e-09  22.1146  19.1516  19.3242  0.0000
0202-04-02_00:45:29.790000      54048.91        6.37471800e+00        1.19241000e-08  22.1298  19.1473  19.3438  0.0000
0202-04-02_00:45:30.137000      54049.26        6.47411100e+00        1.47131000e-08  22.1298  19.1473  19.3438  0.0000
0202-04-02_00:45:30.484000      54049.61        6.57365300e+00        7.95750000e-09  22.1079  19.1423  19.3035  0.0000
0202-04-02_00:45:30.844000      54049.97        6.67291400e+00       -7.47500000e-09  22.1079  19.1423  19.3035  0.0000
0202-04-02_00:45:31.190000      54050.32        6.77230800e+00        6.44100000e-10  22.1079  19.1423  19.3035  0.0000
0202-04-02_00:45:31.543000      54050.67        6.87156200e+00        2.06960000e-09  22.1154  19.1546  19.3488  0.0000
0202-04-02_00:45:31.887000      54051.01        6.97108100e+00        4.11490000e-09  22.1154  19.1546  19.3488  0.0000
0202-04-02_00:45:32.234000      54051.36        7.07044000e+00        4.61070000e-09  22.1154  19.1546  19.3488  0.0000
0202-04-02_00:45:32.586000      54051.71        7.16989400e+00        7.58560000e-09  22.1268  19.1411  19.3430  0.0000
0202-04-02_00:45:32.934000      54052.06        7.26930700e+00        4.23880000e-09  22.1268  19.1411  19.3430  0.0000
0202-04-02_00:45:33.280000      54052.41        7.36850100e+00        1.16762000e-08  22.1268  19.1411  19.3430  0.0000
0202-04-02_00:45:33.630000      54052.75        7.46771100e+00        1.73162000e-08  22.1269  19.1518  19.3348  0.0000
0202-04-02_00:45:33.977000      54053.10        7.56735400e+00        5.97420000e-09  22.1269  19.1518  19.3348  0.0000
0202-04-02_00:45:34.375000      54053.50        7.66631900e+00       -2.76470000e-09  22.1269  19.1518  19.3348  0.0000
0202-04-02_00:45:34.754000      54053.88        7.76552300e+00       -1.52510000e-09  22.1366  19.1481  19.3510  0.0000
0202-04-02_00:45:35.100000      54054.23        7.86552000e+00       -2.02090000e-09  22.1366  19.1481  19.3510  0.0000
0202-04-02_00:45:35.460000      54054.59        7.96426000e+00       -3.50550000e-09  22.1057  19.1433  19.3088  0.0000
0202-04-02_00:45:35.812000      54054.94        8.06390600e+00        3.19240000e-09  22.1057  19.1433  19.3088  0.0000
0202-04-02_00:45:36.160000      54055.28        8.16329400e+00        1.14710000e-09  22.1057  19.1433  19.3088  0.0000
0202-04-02_00:45:36.508000      54055.63        8.26242800e+00        8.33660000e-09  22.1291  19.1548  19.3452  0.0000
0202-04-02_00:45:36.855000      54055.98        8.36198800e+00        7.53090000e-09  22.1291  19.1548  19.3452  0.0000
0202-04-02_00:45:37.207000      54056.33        8.46130100e+00       -3.56320000e-09  22.1291  19.1548  19.3452  0.0000
0202-04-02_00:45:37.555000      54056.68        8.56035100e+00       -5.73240000e-09  22.1161  19.1391  19.3187  0.0000
0202-04-02_00:45:37.906000      54057.03        8.65981000e+00       -5.79440000e-09  22.1161  19.1391  19.3187  0.0000
0202-04-02_00:45:38.254000      54057.38        8.75923400e+00       -6.22820000e-09  22.1161  19.1391  19.3187  0.0000
0202-04-02_00:45:38.600000      54057.73        8.85867000e+00       -3.06730000e-09  22.0968  19.1503  19.3179  0.0000
0202-04-02_00:45:38.953000      54058.08        8.95733200e+00       -2.50950000e-09  22.0968  19.1503  19.3179  0.0000
0202-04-02_00:45:39.312000      54058.44        9.05728200e+00        4.74190000e-09  22.0968  19.1503  19.3179  0.0000
0202-04-02_00:45:39.695000      54058.82        9.15664600e+00       -9.32710000e-09  22.1239  19.1459  19.3614  0.0000
0202-04-02_00:45:40.050000      54059.17        9.25609100e+00       -3.81110000e-09  22.1239  19.1459  19.3614  0.0000
0202-04-02_00:45:40.420000      54059.55        9.35535000e+00       -1.57990000e-09  22.1239  19.1459  19.3614  0.0000
0202-04-02_00:45:40.780000      54059.91        9.45483000e+00       -1.60827000e-08  22.1149  19.1415  19.3199  0.0000
0202-04-02_00:45:41.140000      54060.27        9.55378600e+00       -1.60828000e-08  22.1149  19.1415  19.3199  0.0000
0202-04-02_00:45:41.490000      54060.62        9.65347300e+00       -1.16834000e-08  22.1158  19.1530  19.3407  0.0000
0202-04-02_00:45:41.840000      54060.96        9.75278000e+00       -1.43489000e-08  22.1158  19.1530  19.3407  0.0000
0202-04-02_00:45:42.188000      54061.31        9.85207300e+00       -1.42249000e-08  22.1158  19.1530  19.3407  0.0000
0202-04-02_00:45:42.535000      54061.66        9.95160500e+00       -2.42653000e-08  22.1178  19.1390  19.3176  0.0000
0202-04-02_00:45:42.890000      54062.02        1.00506300e+01       -3.51114000e-08  22.1178  19.1390  19.3176  0.0000
0202-04-02_00:45:43.242000      54062.37        1.01497000e+01       -3.44297000e-08  22.1178  19.1390  19.3176  0.0000
0202-04-02_00:45:43.590000      54062.71        1.02498400e+01       -3.39339000e-08  22.1173  19.1518  19.3192  0.0000
0202-04-02_00:45:43.938000      54063.06        1.03488300e+01       -3.35620000e-08  22.1173  19.1518  19.3192  0.0000
0202-04-02_00:45:44.293000      54063.42        1.04481300e+01       -3.18886000e-08  22.1173  19.1518  19.3192  0.0000
0202-04-02_00:45:44.640000      54063.77        1.05475900e+01       -3.03391000e-08  22.1068  19.1462  19.3437  0.0000
0202-04-02_00:45:44.996000      54064.12        1.06468500e+01       -2.59387000e-08  22.1068  19.1462  19.3437  0.0000
0202-04-02_00:45:45.380000      54064.51        1.07462500e+01       -2.23440000e-08  22.1068  19.1462  19.3437  0.0000
0202-04-02_00:45:45.754000      54064.88        1.08456800e+01       -2.42033000e-08  22.1004  19.1423  19.3110  0.0000
0202-04-02_00:45:46.117000      54065.24        1.09448700e+01       -3.70947000e-08  22.1004  19.1423  19.3110  0.0000
0202-04-02_00:45:46.470000      54065.60        1.10441000e+01       -3.46156000e-08  22.1283  19.1545  19.3579  0.0000
0202-04-02_00:45:46.816000      54065.94        1.11436900e+01       -3.59171000e-08  22.1283  19.1545  19.3579  0.0000
0202-04-02_00:45:47.164000      54066.29        1.12430000e+01       -3.88938000e-08  22.1283  19.1545  19.3579  0.0000
0202-04-02_00:45:47.516000      54066.64        1.13425000e+01       -4.24292000e-08  22.1131  19.1401  19.3316  0.0000
0202-04-02_00:45:47.875000      54067.00        1.14416500e+01       -4.20573000e-08  22.1131  19.1401  19.3316  0.0000
0202-04-02_00:45:48.223000      54067.35        1.15411900e+01       -3.69751000e-08  22.1131  19.1401  19.3316  0.0000
0202-04-02_00:45:48.570000      54067.69        1.16406500e+01       -4.43505000e-08  22.1104  19.1528  19.3285  0.0000
0202-04-02_00:45:48.918000      54068.04        1.17395200e+01       -4.96186000e-08  22.1104  19.1528  19.3285  0.0000
0202-04-02_00:45:49.266000      54068.39        1.18393500e+01       -3.76569000e-08  22.1104  19.1528  19.3285  0.0000
0202-04-02_00:45:49.613000      54068.74        1.19385500e+01       -3.29466000e-08  22.1377  19.1482  19.3470  0.0000
0202-04-02_00:45:49.960000      54069.09        1.20377900e+01       -3.66653000e-08  22.1377  19.1482  19.3470  0.0000
0202-04-02_00:45:50.310000      54069.44        1.21370500e+01       -2.90420000e-08  22.1377  19.1482  19.3470  0.0000
0202-04-02_00:45:50.660000      54069.78        1.22365700e+01       -1.70803000e-08  22.1120  19.1445  19.3097  0.0000
0202-04-02_00:45:51.016000      54070.14        1.23355800e+01       -1.16882000e-08  22.1120  19.1445  19.3097  0.0000
0202-04-02_00:45:51.387000      54070.51        1.24354000e+01       -5.30450000e-09  22.1120  19.1445  19.3097  0.0000
0202-04-02_00:45:51.758000      54070.88        1.25346500e+01       -4.70200000e-10  22.1202  19.1561  19.3463  0.0000
0202-04-02_00:45:52.110000      54071.23        1.26335400e+01        4.11620000e-09  22.1202  19.1561  19.3463  0.0000
0202-04-02_00:45:52.460000      54071.59        1.27325700e+01        1.83091000e-08  22.1205  19.1414  19.3253  0.0000
0202-04-02_00:45:52.810000      54071.93        1.28339400e+01        4.03732000e-08  22.1205  19.1414  19.3253  0.0000
0202-04-02_00:45:53.156000      54072.28        1.29324800e+01        5.93992000e-08  22.1205  19.1414  19.3253  0.0000
0202-04-02_00:45:53.508000      54072.63        1.30314800e+01        6.67119000e-08  22.1249  19.1542  19.3404  0.0000
0202-04-02_00:45:53.855000      54072.98        1.31308400e+01        8.99535000e-08  22.1249  19.1542  19.3404  0.0000
0202-04-02_00:45:54.203000      54073.33        1.32301800e+01        1.15302500e-07  22.1249  19.1542  19.3404  0.0000
0202-04-02_00:45:54.555000      54073.68        1.33292500e+01        1.34391700e-07  22.1428  19.1494  19.3596  0.0000
0202-04-02_00:45:54.910000      54074.03        1.34285100e+01        1.91349300e-07  22.1428  19.1494  19.3596  0.0000
0202-04-02_00:45:55.258000      54074.38        1.35282600e+01        2.29713600e-07  22.1428  19.1494  19.3596  0.0000
0202-04-02_00:45:55.613000      54074.74        1.36276500e+01        2.63801400e-07  22.1027  19.1455  19.3066  0.0000
0202-04-02_00:45:55.973000      54075.10        1.37267400e+01        3.38112800e-07  22.1027  19.1455  19.3066  0.0000
0202-04-02_00:45:56.330000      54075.45        1.38258800e+01        4.08519600e-07  22.1027  19.1455  19.3066  0.0000
0202-04-02_00:45:56.727000      54075.85        1.39252500e+01        4.89524700e-07  22.1243  19.1569  19.3603  0.0000
0202-04-02_00:45:57.082000      54076.21        1.40248100e+01        5.80942000e-07  22.1243  19.1569  19.3603  0.0000
0202-04-02_00:45:57.445000      54076.57        1.41245800e+01        6.81036200e-07  22.1243  19.1569  19.3603  0.0000
0202-04-02_00:45:57.810000      54076.93        1.42240800e+01        8.00963300e-07  22.1224  19.1419  19.3249  0.0000
0202-04-02_00:45:58.156000      54077.28        1.43233500e+01        9.37748400e-07  22.1224  19.1419  19.3249  0.0000
0202-04-02_00:45:58.508000      54077.63        1.44228400e+01        1.10155580e-06  22.1198  19.1558  19.3422  0.0000
0202-04-02_00:45:58.855000      54077.98        1.45220800e+01        1.30273270e-06  22.1198  19.1558  19.3422  0.0000
0202-04-02_00:45:59.203000      54078.33        1.46217700e+01        1.50359660e-06  22.1198  19.1558  19.3422  0.0000
0202-04-02_00:45:59.555000      54078.68        1.47208800e+01        1.75919240e-06  22.1226  19.1501  19.3466  0.0000
0202-04-02_00:45:59.902000      54079.03        1.48202300e+01        2.04596410e-06  22.1226  19.1501  19.3466  0.0000
0202-04-02_00:46:00.254000      54079.38        1.49198100e+01        2.37128600e-06  22.1226  19.1501  19.3466  0.0000
0202-04-02_00:46:00.600000      54079.73        1.50190200e+01        2.74755380e-06  22.1268  19.1474  19.3245  0.0000
0202-04-02_00:46:00.950000      54080.08        1.51180200e+01        3.17327990e-06  22.1268  19.1474  19.3245  0.0000
0202-04-02_00:46:01.297000      54080.42        1.52177100e+01        3.65422830e-06  22.1268  19.1474  19.3245  0.0000
0202-04-02_00:46:01.660000      54080.78        1.53170600e+01        4.13839960e-06  22.1277  19.1486  19.3414  0.0000
0202-04-02_00:46:02.016000      54081.14        1.54163900e+01        4.86602000e-06  22.1277  19.1486  19.3414  0.0000
0202-04-02_00:46:02.420000      54081.55        1.55160200e+01        5.99054678e-06  22.1277  19.1486  19.3414  0.0000
0202-04-02_00:46:02.777000      54081.90        1.56150900e+01        6.40573665e-06  22.1259  19.1436  19.3239  0.0000
0202-04-02_00:46:03.133000      54082.26        1.57147100e+01        7.97879744e-06  22.1259  19.1436  19.3239  0.0000
0202-04-02_00:46:03.484000      54082.61        1.58133200e+01        9.14484943e-06  22.1214  19.1569  19.3229  0.0000
0202-04-02_00:46:03.832000      54082.96        1.59137200e+01        1.04424805e-05  22.1214  19.1569  19.3229  0.0000
0202-04-02_00:46:04.180000      54083.31        1.60129800e+01        1.20603513e-05  22.1214  19.1569  19.3229  0.0000
0202-04-02_00:46:04.527000      54083.65        1.61122700e+01        1.39705718e-05  22.1329  19.1514  19.3581  0.0000
0202-04-02_00:46:04.887000      54084.01        1.62116500e+01        1.51052048e-05  22.1329  19.1514  19.3581  0.0000
0202-04-02_00:46:05.234000      54084.36        1.63106600e+01        1.90583596e-05  22.1329  19.1514  19.3581  0.0000
0202-04-02_00:46:05.582000      54084.71        1.64101400e+01        2.21304344e-05  22.1300  19.1488  19.3270  0.0000
