Repository: shortlab/2025-devitre-PhD

# 2025-devitre-PhD
Data repository for Alexis Devitre's PhD thesis

File: chapter 6/data/ext_ffj51/Ic/degradation/step06/infield/magnet/Ic_2025-04-01_20-01-46499521_25k-anneal300k-720min-03T.txt
# Ic = 11.84 A, n = 20.88 , Tavg = 25.36 K, 25k-anneal300k-720min-03T
#datetime                        t_s     iHTS_A                vHTS_V                tHTS_K  tTAR_K  tHOL_K  tSPA_K
0202-04-01_20:01:28.746000      37007.87        8.46074200e-03       -6.57930769e-10  25.3380  22.6996  22.8744  0.0000
0202-04-01_20:01:29.100000      37008.23        3.10428000e-01        8.94856923e-09  25.3380  22.6996  22.8744  0.0000
0202-04-01_20:01:29.460000      37008.59        6.08269400e-01        3.00208692e-08  25.3288  22.6929  22.8461  0.0000
0202-04-01_20:01:29.810000      37008.93        9.06554600e-01        6.57818692e-08  25.3288  22.6929  22.8461  0.0000
0202-04-01_20:01:30.168000      37009.29        1.20440300e+00        6.43555692e-08  25.3288  22.6929  22.8461  0.0000
0202-04-01_20:01:30.516000      37009.64        1.50259000e+00        1.79339692e-08  25.3474  22.6990  22.8640  0.0000
0202-04-01_20:01:30.863000      37009.99        1.80069000e+00        7.27386923e-09  25.3474  22.6990  22.8640  0.0000
0202-04-01_20:01:31.210000      37010.34        2.09865000e+00        9.38106923e-09  25.3474  22.6990  22.8640  0.0000
0202-04-01_20:01:31.560000      37010.68        2.39700200e+00        1.80579692e-08  25.3401  22.6968  22.8761  0.0000
0202-04-01_20:01:31.918000      37011.04        2.69548200e+00        1.94833692e-08  25.3401  22.6968  22.8761  0.0000
0202-04-01_20:01:32.266000      37011.39        2.99347700e+00        1.68183692e-08  25.3401  22.6968  22.8761  0.0000
0202-04-01_20:01:32.613000      37011.74        3.29153900e+00        7.08796923e-09  25.3512  22.7007  22.8776  0.0000
0202-04-01_20:01:32.970000      37012.09        3.58941200e+00        1.22320692e-08  25.3512  22.7007  22.8776  0.0000
0202-04-01_20:01:33.367000      37012.49        3.88749200e+00        7.76966923e-09  25.3512  22.7007  22.8776  0.0000
0202-04-01_20:01:33.742000      37012.87        4.18553700e+00        2.07849692e-08  25.3685  22.7015  22.8832  0.0000
0202-04-01_20:01:34.090000      37013.22        4.48352200e+00        1.71902692e-08  25.3685  22.7015  22.8832  0.0000
0202-04-01_20:01:34.440000      37013.57        4.78255000e+00        8.88526923e-09  25.3685  22.7015  22.8832  0.0000
0202-04-01_20:01:34.790000      37013.92        5.08040200e+00        2.02271692e-08  25.3449  22.6943  22.8546  0.0000
0202-04-01_20:01:35.145000      37014.27        5.37836500e+00        8.14156923e-09  25.3449  22.6943  22.8546  0.0000
0202-04-01_20:01:35.492000      37014.62        5.67639800e+00        1.19841692e-08  25.3443  22.7007  22.8565  0.0000
0202-04-01_20:01:35.840000      37014.96        5.97493500e+00        1.32229692e-08  25.3443  22.7007  22.8565  0.0000
0202-04-01_20:01:36.188000      37015.31        6.27289500e+00        1.59485692e-08  25.3443  22.7007  22.8565  0.0000
0202-04-01_20:01:36.535000      37015.66        6.57093500e+00        1.13619692e-08  25.3432  22.6983  22.8700  0.0000
0202-04-01_20:01:36.890000      37016.02        6.86885400e+00        7.82926923e-09  25.3432  22.6983  22.8700  0.0000
0202-04-01_20:01:37.240000      37016.36        7.16689800e+00        8.94486923e-09  25.3432  22.6983  22.8700  0.0000
0202-04-01_20:01:37.586000      37016.71        7.46529000e+00        6.39869231e-10  25.3277  22.6966  22.8587  0.0000
0202-04-01_20:01:37.934000      37017.06        7.76322500e+00        1.30973692e-08  25.3277  22.6966  22.8587  0.0000
0202-04-01_20:01:38.280000      37017.41        8.06130300e+00        2.03486692e-08  25.3277  22.6966  22.8587  0.0000
0202-04-01_20:01:38.630000      37017.75        8.35953200e+00        9.00686923e-09  25.3467  22.6970  22.8695  0.0000
0202-04-01_20:01:38.977000      37018.10        8.65743700e+00        1.87946923e-09  25.3467  22.6970  22.8695  0.0000
0202-04-01_20:01:39.350000      37018.48        8.95509500e+00        6.15586923e-09  25.3467  22.6970  22.8695  0.0000
0202-04-01_20:01:39.720000      37018.84        9.25350600e+00        1.78695692e-08  25.3354  22.6950  22.8683  0.0000
0202-04-01_20:01:40.066000      37019.19        9.55170100e+00        1.19197692e-08  25.3354  22.6950  22.8683  0.0000
0202-04-01_20:01:40.434000      37019.56        9.84940200e+00        2.03486692e-08  25.3354  22.6950  22.8683  0.0000
0202-04-01_20:01:40.785000      37019.91        1.01475800e+01        2.80958692e-08  25.3640  22.7022  22.8811  0.0000
0202-04-01_20:01:41.145000      37020.27        1.04459100e+01        3.93137692e-08  25.3640  22.7022  22.8811  0.0000
0202-04-01_20:01:41.500000      37020.63        1.07445200e+01        3.70825692e-08  25.3497  22.6999  22.8801  0.0000
0202-04-01_20:01:41.863000      37020.99        1.10422000e+01        5.67286692e-08  25.3497  22.6999  22.8801  0.0000
0202-04-01_20:01:42.220000      37021.34        1.13401400e+01        1.11392069e-07  25.3497  22.6999  22.8801  0.0000
0202-04-01_20:01:42.566000      37021.69        1.16387200e+01        1.66613869e-07  25.3371  22.6993  22.8495  0.0000
0202-04-01_20:01:42.914000      37022.04        1.19362300e+01        2.63794469e-07  25.3371  22.6993  22.8495  0.0000
0202-04-01_20:01:43.260000      37022.39        1.22346600e+01        4.38074869e-07  25.3371  22.6993  22.8495  0.0000
0202-04-01_20:01:43.620000      37022.74        1.25327500e+01        6.85984469e-07  25.3316  22.6999  22.8692  0.0000
0202-04-01_20:01:43.965000      37023.09        1.28303300e+01        1.08784597e-06  25.3316  22.6999  22.8692  0.0000
0202-04-01_20:01:44.332000      37023.46        1.31291700e+01        1.61514957e-06  25.3316  22.6999  22.8692  0.0000
0202-04-01_20:01:44.723000      37023.85        1.34260800e+01        3.08358007e-06  25.3452  22.6969  22.8730  0.0000
0202-04-01_20:01:45.082000      37024.21        1.37241000e+01        4.72337807e-06  25.3452  22.6969  22.8730  0.0000
0202-04-01_20:01:45.438000      37024.56        1.40230600e+01        7.10275226e-06  25.3679  22.7041  22.8953  0.0000
0202-04-01_20:01:45.785000      37024.91        1.43210100e+01        1.06115406e-05  25.3679  22.7041  22.8953  0.0000
0202-04-01_20:01:46.133000      37025.26        1.46184800e+01        1.59911168e-05  25.3679  22.7041  22.8953  0.0000
0202-04-01_20:01:46.480000      37025.61        1.49166200e+01        2.45817308e-05  25.3612  22.7020  22.8661  0.0000

File: chapter 6/data/ext_ffj51/Ic/degradation/step06/infield/magnet/Ic_2025-04-01_20-02-46101412_25k-anneal300k-720min-03T.txt
# Ic = 11.86 A, n = 21.22 , Tavg = 25.37 K, 25k-anneal300k-720min-03T
#datetime                        t_s     iHTS_A                vHTS_V                tHTS_K  tTAR_K  tHOL_K  tSPA_K
0202-04-01_20:02:28.438000      37067.56        8.08286800e-03       -1.34329091e-09  25.3598  22.7114  22.8613  0.0000
0202-04-01_20:02:28.790000      37067.91        3.09840200e-01       -2.64399091e-09  25.3612  22.7160  22.8995  0.0000
0202-04-01_20:02:29.137000      37068.26        6.07849400e-01        1.96679091e-08  25.3612  22.7160  22.8995  0.0000
0202-04-01_20:02:29.492000      37068.62        9.06274200e-01        1.52055091e-08  25.3621  22.7087  22.8874  0.0000
0202-04-01_20:02:29.844000      37068.97        1.20418800e+00        7.08650909e-09  25.3621  22.7087  22.8874  0.0000
0202-04-01_20:02:30.190000      37069.32        1.50231100e+00        1.00614091e-08  25.3621  22.7087  22.8874  0.0000
0202-04-01_20:02:30.540000      37069.66        1.80061300e+00        8.30090909e-11  25.3679  22.7165  22.8813  0.0000
0202-04-01_20:02:30.887000      37070.01        2.09881600e+00        1.16108091e-08  25.3679  22.7165  22.8813  0.0000
0202-04-01_20:02:31.234000      37070.36        2.39733900e+00        2.64234091e-08  25.3679  22.7165  22.8813  0.0000
0202-04-01_20:02:31.582000      37070.71        2.69521400e+00        1.47717091e-08  25.3585  22.7122  22.8893  0.0000
0202-04-01_20:02:31.930000      37071.05        2.99343200e+00        9.00780909e-09  25.3585  22.7122  22.8893  0.0000
0202-04-01_20:02:32.277000      37071.40        3.29131500e+00        6.77660909e-09  25.3585  22.7122  22.8893  0.0000
0202-04-01_20:02:32.625000      37071.75        3.58941500e+00        9.81350909e-09  25.3742  22.7186  22.8837  0.0000
0202-04-01_20:02:32.973000      37072.10        3.88745700e+00        1.42139091e-08  25.3742  22.7186  22.8837  0.0000
0202-04-01_20:02:33.363000      37072.49        4.18532000e+00        1.56394091e-08  25.3742  22.7186  22.8837  0.0000
0202-04-01_20:02:33.727000      37072.85        4.48355500e+00        1.47717091e-08  25.3859  22.7179  22.8969  0.0000
0202-04-01_20:02:34.074000      37073.20        4.78200800e+00        1.47699091e-08  25.3859  22.7179  22.8969  0.0000
0202-04-01_20:02:34.434000      37073.56        5.08007800e+00        8.25950909e-09  25.3859  22.7179  22.8969  0.0000
0202-04-01_20:02:34.785000      37073.91        5.37817000e+00       -7.73069091e-09  25.3739  22.7108  22.8842  0.0000
0202-04-01_20:02:35.133000      37074.26        5.67615800e+00       -5.18959091e-09  25.3739  22.7108  22.8842  0.0000
0202-04-01_20:02:35.480000      37074.61        5.97405300e+00        5.34660909e-09  25.3542  22.7176  22.8830  0.0000
0202-04-01_20:02:35.830000      37074.95        6.27237000e+00        6.15230909e-09  25.3542  22.7176  22.8830  0.0000
0202-04-01_20:02:36.176000      37075.30        6.57030800e+00        7.85090909e-11  25.3542  22.7176  22.8830  0.0000
0202-04-01_20:02:36.523000      37075.65        6.86865400e+00       -2.89639091e-09  25.3720  22.7129  22.8991  0.0000
0202-04-01_20:02:36.870000      37076.00        7.16651200e+00        8.07360909e-09  25.3720  22.7129  22.8991  0.0000
0202-04-01_20:02:37.220000      37076.35        7.46495800e+00        3.73510909e-09  25.3720  22.7129  22.8991  0.0000
0202-04-01_20:02:37.566000      37076.69        7.76277800e+00       -7.42079091e-09  25.3657  22.7142  22.8910  0.0000
0202-04-01_20:02:37.914000      37077.04        8.06087900e+00       -1.02717909e-08  25.3657  22.7142  22.8910  0.0000
0202-04-01_20:02:38.260000      37077.39        8.35883000e+00       -5.25159091e-09  25.3657  22.7142  22.8910  0.0000
0202-04-01_20:02:38.620000      37077.75        8.65690300e+00       -4.32189091e-09  25.3598  22.7132  22.8716  0.0000
0202-04-01_20:02:38.970000      37078.09        8.95512500e+00        7.32980909e-09  25.3598  22.7132  22.8716  0.0000
0202-04-01_20:02:39.316000      37078.44        9.25308700e+00        8.07360909e-09  25.3598  22.7132  22.8716  0.0000
0202-04-01_20:02:39.707000      37078.83        9.55100500e+00        8.81730909e-09  25.3576  22.7110  22.8697  0.0000
0202-04-01_20:02:40.066000      37079.19        9.84931200e+00        1.66090909e-11  25.3576  22.7110  22.8697  0.0000
0202-04-01_20:02:40.426000      37079.55        1.01471700e+01       -3.08219091e-09  25.3576  22.7110  22.8697  0.0000
0202-04-01_20:02:40.780000      37079.91        1.04455300e+01        1.40609091e-10  25.3613  22.7178  22.8728  0.0000
0202-04-01_20:02:41.130000      37080.25        1.07438900e+01        2.01593091e-08  25.3613  22.7178  22.8728  0.0000
0202-04-01_20:02:41.477000      37080.60        1.10412800e+01        4.39586091e-08  25.3593  22.7125  22.8676  0.0000
0202-04-01_20:02:41.832000      37080.96        1.13398100e+01        6.80678091e-08  25.3593  22.7125  22.8676  0.0000
0202-04-01_20:02:42.180000      37081.30        1.16380800e+01        1.34755509e-07  25.3593  22.7125  22.8676  0.0000
0202-04-01_20:02:42.527000      37081.65        1.19362200e+01        2.25366509e-07  25.3578  22.7143  22.8801  0.0000
0202-04-01_20:02:42.883000      37082.01        1.22341400e+01        4.05225009e-07  25.3578  22.7143  22.8801  0.0000
0202-04-01_20:02:43.242000      37082.37        1.25320500e+01        6.59208409e-07  25.3578  22.7143  22.8801  0.0000
0202-04-01_20:02:43.600000      37082.73        1.28305100e+01        1.04929431e-06  25.3779  22.7180  22.8901  0.0000
0202-04-01_20:02:43.950000      37083.08        1.31283200e+01        1.65939991e-06  25.3779  22.7180  22.8901  0.0000
0202-04-01_20:02:44.297000      37083.42        1.34263600e+01        3.09312351e-06  25.3779  22.7180  22.8901  0.0000
0202-04-01_20:02:44.645000      37083.77        1.37246600e+01        4.71686981e-06  25.3674  22.7160  22.8760  0.0000
0202-04-01_20:02:44.992000      37084.12        1.40222100e+01        7.07616401e-06  25.3674  22.7160  22.8760  0.0000
0202-04-01_20:02:45.375000      37084.50        1.43205700e+01        1.07108915e-05  25.3674  22.7160  22.8760  0.0000
0202-04-01_20:02:45.740000      37084.86        1.46188000e+01        1.61849856e-05  25.3703  22.7188  22.8862  0.0000
0202-04-01_20:02:46.086000      37085.21        1.49168400e+01        2.48828195e-05  25.3703  22.7188  22.8862  0.0000

File: chapter 6/data/ext_ffj51/Ic/degradation/step06/infield/magnet/Ic_2025-04-01_20-09-55161308_30k-anneal300k-720min-03T.txt
# Ic = 9.64 A, n = 18.54 , Tavg = 30.20 K, 30k-anneal300k-720min-03T
#datetime                        t_s     iHTS_A                vHTS_V                tHTS_K  tTAR_K  tHOL_K  tSPA_K
0202-04-01_20:09:40.230000      37499.35        8.87930200e-03       -7.81609444e-09  30.2046  28.2454  28.4045  0.0000
0202-04-01_20:09:40.586000      37499.71        3.10944100e-01        1.68510056e-08  30.1946  28.2472  28.4078  0.0000
0202-04-01_20:09:40.945000      37500.07        6.08997000e-01       -9.73739444e-09  30.1946  28.2472  28.4078  0.0000
0202-04-01_20:09:41.293000      37500.42        9.07627800e-01       -4.63659944e-08  30.1946  28.2472  28.4078  0.0000
0202-04-01_20:09:41.640000      37500.77        1.20505100e+00       -1.92777944e-08  30.2217  28.2473  28.4267  0.0000
0202-04-01_20:09:42             37501.12        1.50299100e+00       -8.36559444e-09  30.2217  28.2473  28.4267  0.0000
0202-04-01_20:09:42.370000      37501.50        1.80099100e+00        5.51730556e-09  30.2217  28.2473  28.4267  0.0000
0202-04-01_20:09:42.750000      37501.88        2.09951900e+00        7.12870556e-09  30.2293  28.2461  28.4233  0.0000
0202-04-01_20:09:43.098000      37502.22        2.39783600e+00       -4.33709444e-09  30.2293  28.2461  28.4233  0.0000
0202-04-01_20:09:43.453000      37502.58        2.69565000e+00       -2.22989444e-09  30.2293  28.2461  28.4233  0.0000
0202-04-01_20:09:43.800000      37502.93        2.99379000e+00        1.39462056e-08  30.2261  28.2488  28.4264  0.0000
0202-04-01_20:09:44.150000      37503.27        3.29209400e+00        5.39330556e-09  30.2261  28.2488  28.4264  0.0000
0202-04-01_20:09:44.504000      37503.63        3.58993500e+00        7.31460556e-09  30.2290  28.2461  28.4013  0.0000
0202-04-01_20:09:44.863000      37503.99        3.88810200e+00        3.90590556e-09  30.2290  28.2461  28.4013  0.0000
0202-04-01_20:09:45.223000      37504.35        4.18652300e+00        4.95950556e-09  30.2290  28.2461  28.4013  0.0000
0202-04-01_20:09:45.580000      37504.70        4.48426000e+00        1.87205556e-10  30.1933  28.2474  28.3847  0.0000
0202-04-01_20:09:45.920000      37505.05        4.78263100e+00        4.02980556e-09  30.1933  28.2474  28.3847  0.0000
0202-04-01_20:09:46.270000      37505.40        5.08077900e+00       -1.30019444e-09  30.1933  28.2474  28.3847  0.0000
0202-04-01_20:09:46.617000      37505.74        5.37867000e+00       -4.52299444e-09  30.2022  28.2464  28.3970  0.0000
0202-04-01_20:09:46.977000      37506.10        5.67647800e+00       -2.04399444e-09  30.2022  28.2464  28.3970  0.0000
0202-04-01_20:09:47.367000      37506.49        5.97455600e+00       -6.62899444e-09  30.2022  28.2464  28.3970  0.0000
0202-04-01_20:09:47.740000      37506.86        6.27269200e+00       -1.12729944e-08  30.1913  28.2459  28.4007  0.0000
0202-04-01_20:09:48.086000      37507.21        6.57116900e+00       -1.16999444e-09  30.1913  28.2459  28.4007  0.0000
0202-04-01_20:09:48.445000      37507.57        6.86938200e+00       -2.16169444e-09  30.1913  28.2459  28.4007  0.0000
0202-04-01_20:09:48.800000      37507.93        7.16720400e+00        1.39525056e-08  30.1913  28.2478  28.4064  0.0000
0202-04-01_20:09:49.160000      37508.29        7.46534200e+00        8.31250556e-09  30.1913  28.2478  28.4064  0.0000
0202-04-01_20:09:49.508000      37508.63        7.76348400e+00        5.27560556e-09  30.1983  28.2461  28.4195  0.0000
0202-04-01_20:09:49.855000      37508.98        8.06150400e+00       -4.02099444e-09  30.1983  28.2461  28.4195  0.0000
0202-04-01_20:09:50.203000      37509.33        8.35958200e+00        3.23040556e-09  30.1983  28.2461  28.4195  0.0000
0202-04-01_20:09:50.550000      37509.68        8.65776600e+00        2.44266056e-08  30.2118  28.2469  28.3839  0.0000
0202-04-01_20:09:50.900000      37510.03        8.95591900e+00        3.78137056e-08  30.2118  28.2469  28.3839  0.0000
0202-04-01_20:09:51.246000      37510.37        9.25411500e+00        8.11359056e-08  30.2118  28.2469  28.3839  0.0000
0202-04-01_20:09:51.594000      37510.72        9.55228700e+00        1.60652906e-07  30.2266  28.2466  28.4173  0.0000
0202-04-01_20:09:51.953000      37511.08        9.85028900e+00        2.90123706e-07  30.2266  28.2466  28.4173  0.0000
0202-04-01_20:09:52.300000      37511.43        1.01480800e+01        5.28674706e-07  30.2266  28.2466  28.4173  0.0000
0202-04-01_20:09:52.650000      37511.77        1.04459300e+01        8.83495206e-07  30.2059  28.2457  28.3984  0.0000
0202-04-01_20:09:52.996000      37512.12        1.07441600e+01        1.44990661e-06  30.2059  28.2457  28.3984  0.0000
0202-04-01_20:09:53.390000      37512.52        1.10423000e+01        2.84619481e-06  30.2059  28.2457  28.3984  0.0000
0202-04-01_20:09:53.754000      37512.88        1.13406200e+01        4.46126361e-06  30.1795  28.2480  28.3911  0.0000
0202-04-01_20:09:54.100000      37513.23        1.16385600e+01        6.86028451e-06  30.1795  28.2480  28.3911  0.0000
0202-04-01_20:09:54.453000      37513.58        1.19367300e+01        1.04686703e-05  30.1795  28.2480  28.3911  0.0000
0202-04-01_20:09:54.800000      37513.93        1.22347400e+01        1.56279784e-05  30.2033  28.2452  28.3998  0.0000
0202-04-01_20:09:55.150000      37514.27        1.25330600e+01        2.41692516e-05  30.2033  28.2452  28.3998  0.0000

File: chapter 6/data/ext_ffj51/Ic/degradation/step06/infield/magnet/Ic_2025-04-01_20-18-58591993_40k-anneal300k-720min-03T.txt
# Ic = 6.22 A, n = 16.24 , Tavg = 40.12 K, 40k-anneal300k-720min-03T
#datetime                        t_s     iHTS_A                vHTS_V                tHTS_K  tTAR_K  tHOL_K  tSPA_K
0202-04-01_20:18:48.605000      38047.73        9.16498700e-03       -7.63277692e-09  40.1080  38.7269  38.9708  0.0000
0202-04-01_20:18:48.965000      38048.09        3.11003300e-01       -1.87266769e-08  40.1080  38.7269  38.9708  0.0000
0202-04-01_20:18:49.320000      38048.45        6.09486100e-01       -5.21557692e-09  40.1080  38.7269  38.9708  0.0000
0202-04-01_20:18:49.715000      38048.84        9.07618400e-01       -3.73186769e-08  40.1195  38.7274  38.9775  0.0000
0202-04-01_20:18:50.062000      38049.19        1.20560400e+00       -2.82060769e-08  40.1195  38.7274  38.9775  0.0000
0202-04-01_20:18:50.430000      38049.56        1.50377400e+00       -1.53767769e-08  40.1195  38.7274  38.9775  0.0000
0202-04-01_20:18:50.790000      38049.91        1.80238900e+00       -2.17557692e-09  40.1076  38.7271  38.9794  0.0000
0202-04-01_20:18:51.145000      38050.27        2.09998500e+00        1.79092308e-09  40.1076  38.7271  38.9794  0.0000
0202-04-01_20:18:51.504000      38050.63        2.39799200e+00        1.72902308e-09  40.1093  38.7277  38.9736  0.0000
0202-04-01_20:18:51.867000      38050.99        2.69600500e+00       -2.54747692e-09  40.1093  38.7277  38.9736  0.0000
0202-04-01_20:18:52.210000      38051.34        2.99422700e+00       -3.10527692e-09  40.1093  38.7277  38.9736  0.0000
0202-04-01_20:18:52.560000      38051.69        3.29210400e+00       -1.92276923e-10  40.1003  38.7273  38.9710  0.0000
0202-04-01_20:18:52.906000      38052.03        3.59072900e+00       -6.37692308e-12  40.1003  38.7273  38.9710  0.0000
0202-04-01_20:18:53.254000      38052.38        3.88961000e+00       -1.49429769e-08  40.1003  38.7273  38.9710  0.0000
0202-04-01_20:18:53.600000      38052.73        4.18778700e+00       -1.48809769e-08  40.1265  38.7278  38.9687  0.0000
0202-04-01_20:18:53.957000      38053.08        4.48481900e+00       -1.41371769e-08  40.1265  38.7278  38.9687  0.0000
0202-04-01_20:18:54.305000      38053.43        4.78282200e+00       -6.82387692e-09  40.1265  38.7278  38.9687  0.0000
0202-04-01_20:18:54.656000      38053.78        5.08142600e+00       -4.22087692e-09  40.1097  38.7283  38.9649  0.0000
0202-04-01_20:18:55.004000      38054.13        5.37948900e+00        6.06742308e-09  40.1097  38.7283  38.9649  0.0000
0202-04-01_20:18:55.390000      38054.52        5.67702700e+00        2.89370231e-08  40.1097  38.7283  38.9649  0.0000
0202-04-01_20:18:55.758000      38054.88        5.97567000e+00        8.03789231e-08  40.1179  38.7277  38.9817  0.0000
0202-04-01_20:18:56.113000      38055.24        6.27399400e+00        2.02474723e-07  40.1179  38.7277  38.9817  0.0000
0202-04-01_20:18:56.460000      38055.59        6.57230100e+00        4.47223423e-07  40.1149  38.7278  38.9836  0.0000
0202-04-01_20:18:56.810000      38055.93        6.87028100e+00        9.30646823e-07  40.1149  38.7278  38.9836  0.0000
0202-04-01_20:18:57.168000      38056.29        7.16822000e+00        2.39895262e-06  40.1149  38.7278  38.9836  0.0000
0202-04-01_20:18:57.516000      38056.64        7.46690300e+00        4.36475082e-06  40.1166  38.7281  38.9793  0.0000
0202-04-01_20:18:57.863000      38056.99        7.76453900e+00        7.64106042e-06  40.1166  38.7281  38.9793  0.0000
0202-04-01_20:18:58.220000      38057.35        8.06279600e+00        1.30100978e-05  40.1166  38.7281  38.9793  0.0000
0202-04-01_20:18:58.580000      38057.70        8.36090700e+00        2.19317625e-05  40.1156  38.7283  38.9776  0.0000

File: chapter 6/data/ext_ffj51/Ic/degradation/step06/infield/magnet/Ic_2025-04-01_20-40-34542863_60k-anneal300k-720min-03T.txt
# Ic = 1.80 A, n = 13.30 , Tavg = 59.97 K, 60k-anneal300k-720min-03T
#datetime                        t_s     iHTS_A                vHTS_V                tHTS_K  tTAR_K  tHOL_K  tSPA_K
0202-04-01_20:40:25.410000      39344.54        8.80411400e-03        1.91715333e-09  60.0232  58.8481  59.3228  0.0000
0202-04-01_20:40:25.766000      39344.89        1.12041500e-01        2.84685333e-09  60.0232  58.8481  59.3228  0.0000
0202-04-01_20:40:26.113000      39345.24        2.11202400e-01        4.27225333e-09  60.0232  58.8481  59.3228  0.0000
0202-04-01_20:40:26.465000      39345.59        3.10897000e-01        1.85890533e-08  59.9738  58.8474  59.3037  0.0000
0202-04-01_20:40:26.810000      39345.94        4.09717400e-01        2.49107533e-08  59.9738  58.8474  59.3037  0.0000
0202-04-01_20:40:27.156000      39346.28        5.09887600e-01       -7.62734667e-09  59.9738  58.8474  59.3037  0.0000
0202-04-01_20:40:27.510000      39346.64        6.08215300e-01       -1.27094467e-08  59.9835  58.8480  59.3107  0.0000
0202-04-01_20:40:27.860000      39346.99        7.08229000e-01       -8.92884667e-09  59.9835  58.8480  59.3107  0.0000
0202-04-01_20:40:28.207000      39347.33        8.08002500e-01        2.11309533e-08  59.9835  58.8480  59.3107  0.0000
0202-04-01_20:40:28.555000      39347.68        9.06575000e-01       -1.27689467e-08  60.0207  58.8486  59.3192  0.0000
0202-04-01_20:40:28.902000      39348.03        1.00622200e+00       -1.08473467e-08  60.0207  58.8486  59.3192  0.0000
0202-04-01_20:40:29.260000      39348.39        1.10561800e+00        1.36215333e-09  60.0207  58.8486  59.3192  0.0000
0202-04-01_20:40:29.610000      39348.73        1.20497000e+00       -1.40701467e-08  59.9967  58.8483  59.3097  0.0000
0202-04-01_20:40:29.957000      39349.08        1.30455800e+00       -1.74169467e-08  59.9967  58.8483  59.3097  0.0000
0202-04-01_20:40:30.305000      39349.43        1.40342700e+00       -1.77888467e-08  59.9967  58.8483  59.3097  0.0000
0202-04-01_20:40:30.652000      39349.78        1.50284400e+00       -1.04754467e-08  60.0372  58.8479  59.3156  0.0000
0202-04-01_20:40:31             39350.13        1.60262900e+00        7.74585333e-09  60.0372  58.8479  59.3156  0.0000
0202-04-01_20:40:31.370000      39350.50        1.70190100e+00        4.39406533e-08  60.0372  58.8479  59.3156  0.0000
0202-04-01_20:40:31.742000      39350.87        1.80079300e+00        1.49116153e-07  60.0011  58.8488  59.3277  0.0000
0202-04-01_20:40:32.090000      39351.22        1.90040600e+00        3.34986153e-07  60.0011  58.8488  59.3277  0.0000
0202-04-01_20:40:32.445000      39351.57        1.99996600e+00        7.02449853e-07  60.0011  58.8488  59.3277  0.0000
0202-04-01_20:40:32.793000      39351.92        2.09956900e+00        1.77868625e-06  60.0025  58.8488  59.3149  0.0000
0202-04-01_20:40:33.140000      39352.27        2.19867200e+00        3.17794855e-06  60.0025  58.8488  59.3149  0.0000
0202-04-01_20:40:33.490000      39352.61        2.29831900e+00        5.39766675e-06  59.9994  58.8488  59.3068  0.0000
0202-04-01_20:40:33.836000      39352.96        2.39749900e+00        8.93378364e-06  59.9994  58.8488  59.3068  0.0000
0202-04-01_20:40:34.184000      39353.31        2.49683300e+00        1.45396340e-05  59.9994  58.8488  59.3068  0.0000
0202-04-01_20:40:34.530000      39353.66        2.59626500e+00        2.24226793e-05  59.9679  58.8479  59.2929  0.0000

File: chapter 6/data/ext_ffj51/Ic/degradation/step06/infield/magnet/Ic_2025-04-02_00-42-03679208_ffj51-30p3e19pm2-anneal300k-720min-03T-22k.txt
# Ic = 13.41 A, n = 23.12 , Tavg = 22.14 K, ffj51-30p3e19pm2-anneal300k-720min-03T-22k
#datetime                        t_s     iHTS_A                vHTS_V                tHTS_K  tTAR_K  tHOL_K  tSPA_K
0202-04-02_00:41:04.098000      53783.22        9.13747400e-03        6.51858235e-09  22.0966  19.1553  19.3297  0.0000
0202-04-02_00:41:04.453000      53783.58        1.13141700e-01        9.55548235e-09  22.1293  19.1496  19.3569  0.0000
0202-04-02_00:41:04.812000      53783.94        2.12151200e-01       -9.80717647e-10  22.1293  19.1496  19.3569  0.0000
0202-04-02_00:41:05.160000      53784.29        3.11626800e-01       -8.60401765e-09  22.1293  19.1496  19.3569  0.0000
0202-04-02_00:41:05.508000      53784.63        4.10893200e-01        1.34882353e-10  22.1047  19.1459  19.3164  0.0000
0202-04-02_00:41:05.867000      53784.99        5.10591400e-01        2.35624824e-08  22.1047  19.1459  19.3164  0.0000
0202-04-02_00:41:06.210000      53785.34        6.08955300e-01        9.40582353e-10  22.1047  19.1459  19.3164  0.0000
0202-04-02_00:41:06.562000      53785.69        7.09415900e-01       -1.83965176e-08  22.1327  19.1579  19.3563  0.0000
0202-04-02_00:41:06.910000      53786.03        8.08769700e-01        3.54518235e-09  22.1327  19.1579  19.3563  0.0000
0202-04-02_00:41:07.258000      53786.38        9.07744200e-01       -9.90181765e-09  22.1327  19.1579  19.3563  0.0000
0202-04-02_00:41:07.617000      53786.74        1.00742500e+00        2.24588235e-09  22.1169  19.1428  19.3275  0.0000
0202-04-02_00:41:07.965000      53787.09        1.10700700e+00        1.68105824e-08  22.1169  19.1428  19.3275  0.0000
0202-04-02_00:41:08.312000      53787.44        1.20640000e+00        1.31618235e-09  22.1169  19.1428  19.3275  0.0000
0202-04-02_00:41:08.664000      53787.79        1.30571000e+00       -9.90181765e-09  22.1134  19.1553  19.3364  0.0000
0202-04-02_00:41:09.010000      53788.14        1.40493000e+00       -2.09261765e-09  22.1134  19.1553  19.3364  0.0000
0202-04-02_00:41:09.380000      53788.51        1.50440100e+00        2.86558235e-09  22.1134  19.1553  19.3364  0.0000
0202-04-02_00:41:09.754000      53788.88        1.60384300e+00        7.88578235e-09  22.1356  19.1500  19.3547  0.0000
0202-04-02_00:41:10.100000      53789.23        1.70301900e+00        9.12538235e-09  22.1356  19.1500  19.3547  0.0000
0202-04-02_00:41:11.473000      53790.60        1.80219600e+00        2.33182824e-08  22.1206  19.1575  19.3517  0.0000
0202-04-02_00:41:11.824000      53790.95        1.90160800e+00        1.71824824e-08  22.1206  19.1575  19.3517  0.0000
0202-04-02_00:41:12.170000      53791.30        2.00081600e+00        1.37736824e-08  22.1206  19.1575  19.3517  0.0000
0202-04-02_00:41:12.523000      53791.65        2.09994300e+00        1.41455824e-08  22.1254  19.1424  19.3292  0.0000
0202-04-02_00:41:12.880000      53792.00        2.19944200e+00        8.50768235e-09  22.1254  19.1424  19.3292  0.0000
0202-04-02_00:41:13.227000      53792.35        2.29863300e+00        1.51406824e-08  22.1254  19.1424  19.3292  0.0000
0202-04-02_00:41:13.574000      53792.70        2.39807100e+00        1.42109824e-08  22.1038  19.1547  19.3368  0.0000
0202-04-02_00:41:13.926000      53793.05        2.49754100e+00        8.88088235e-09  22.1038  19.1547  19.3368  0.0000
0202-04-02_00:41:14.273000      53793.40        2.59684200e+00        6.89768235e-09  22.1038  19.1547  19.3368  0.0000
0202-04-02_00:41:14.630000      53793.75        2.69660100e+00        8.13718235e-09  22.1194  19.1411  19.3291  0.0000
0202-04-02_00:41:14.977000      53794.10        2.79591700e+00        8.44708235e-09  22.1194  19.1411  19.3291  0.0000
0202-04-02_00:41:15.332000      53794.46        2.89601600e+00        2.00138235e-09  22.1194  19.1411  19.3291  0.0000
0202-04-02_00:41:15.715000      53794.84        2.99485200e+00       -9.03071765e-09  22.0988  19.1457  19.3103  0.0000
0202-04-02_00:41:16.062000      53795.19        3.09423400e+00       -4.94011765e-09  22.0988  19.1457  19.3103  0.0000
0202-04-02_00:41:16.420000      53795.55        3.19330300e+00        4.79038235e-09  22.0988  19.1457  19.3103  0.0000
0202-04-02_00:41:16.773000      53795.90        3.29285200e+00        1.38158235e-09  22.1295  19.1571  19.3519  0.0000
0202-04-02_00:41:17.125000      53796.25        3.39225600e+00       -3.53817647e-10  22.1295  19.1571  19.3519  0.0000
0202-04-02_00:41:17.473000      53796.60        3.49152000e+00        1.12980824e-08  22.1140  19.1414  19.3193  0.0000
0202-04-02_00:41:17.820000      53796.95        3.59090800e+00        1.43349824e-08  22.1140  19.1414  19.3193  0.0000
0202-04-02_00:41:18.168000      53797.29        3.68975300e+00        1.19797824e-08  22.1140  19.1414  19.3193  0.0000
0202-04-02_00:41:18.516000      53797.64        3.78961000e+00        7.39378235e-09  22.1073  19.1535  19.3302  0.0000
0202-04-02_00:41:18.863000      53797.99        3.88895300e+00        5.10158235e-09  22.1073  19.1535  19.3302  0.0000
0202-04-02_00:41:19.210000      53798.34        3.98786500e+00        8.44868235e-09  22.1073  19.1535  19.3302  0.0000
0202-04-02_00:41:19.560000      53798.69        4.08722200e+00        9.44028235e-09  22.1195  19.1474  19.3580  0.0000
0202-04-02_00:41:19.918000      53799.04        4.18646000e+00        1.52042824e-08  22.1195  19.1474  19.3580  0.0000
0202-04-02_00:41:20.266000      53799.39        4.28603000e+00        1.34068824e-08  22.1195  19.1474  19.3580  0.0000
0202-04-02_00:41:20.613000      53799.74        4.38566100e+00        1.04319824e-08  22.0968  19.1443  19.3115  0.0000
0202-04-02_00:41:20.960000      53800.09        4.48537100e+00        1.20433824e-08  22.0968  19.1443  19.3115  0.0000
0202-04-02_00:41:21.310000      53800.44        4.58418900e+00        1.01840824e-08  22.0968  19.1443  19.3115  0.0000
0202-04-02_00:41:21.660000      53800.79        4.68362100e+00        9.25438235e-09  22.1229  19.1550  19.3561  0.0000
0202-04-02_00:41:22.008000      53801.13        4.78299100e+00        1.84890824e-08  22.1229  19.1550  19.3561  0.0000
0202-04-02_00:41:22.387000      53801.51        4.88263700e+00        1.12376824e-08  22.1229  19.1550  19.3561  0.0000
0202-04-02_00:41:22.760000      53801.89        4.98163800e+00        1.04938824e-08  22.1266  19.1400  19.3225  0.0000
0202-04-02_00:41:23.110000      53802.24        5.08099700e+00        1.74354824e-08  22.1266  19.1400  19.3225  0.0000
0202-04-02_00:41:23.470000      53802.60        5.18048100e+00        7.82888235e-09  22.1022  19.1527  19.3203  0.0000
0202-04-02_00:41:23.816000      53802.94        5.28012100e+00        1.96046824e-08  22.1022  19.1527  19.3203  0.0000
0202-04-02_00:41:24.176000      53803.30        5.37915900e+00        1.65057824e-08  22.1022  19.1527  19.3203  0.0000
0202-04-02_00:41:24.535000      53803.66        5.47886800e+00        1.25426824e-08  22.1197  19.1468  19.3484  0.0000
0202-04-02_00:41:24.895000      53804.02        5.57783700e+00        2.01074824e-08  22.1197  19.1468  19.3484  0.0000
0202-04-02_00:41:25.242000      53804.37        5.67735600e+00        1.88059824e-08  22.1197  19.1468  19.3484  0.0000
0202-04-02_00:41:25.594000      53804.72        5.77672600e+00        1.88059824e-08  22.0929  19.1439  19.3088  0.0000
0202-04-02_00:41:25.940000      53805.07        5.87596600e+00        1.72565824e-08  22.0929  19.1439  19.3088  0.0000
0202-04-02_00:41:26.293000      53805.42        5.97587800e+00        2.81646824e-08  22.0929  19.1439  19.3088  0.0000
0202-04-02_00:41:26.650000      53805.77        6.07503300e+00        2.50657824e-08  22.1200  19.1450  19.3505  0.0000
0202-04-02_00:41:26.996000      53806.12        6.17398800e+00        2.90322824e-08  22.1200  19.1450  19.3505  0.0000
0202-04-02_00:41:27.402000      53806.53        6.27371800e+00        3.88247824e-08  22.1200  19.1450  19.3505  0.0000
0202-04-02_00:41:27.770000      53806.89        6.37239100e+00        4.75636824e-08  22.1143  19.1399  19.3278  0.0000
0202-04-02_00:41:28.117000      53807.24        6.47208600e+00        4.11799824e-08  22.1143  19.1399  19.3278  0.0000
0202-04-02_00:41:28.477000      53807.60        6.57163100e+00        4.55803824e-08  22.1177  19.1532  19.3315  0.0000
0202-04-02_00:41:28.832000      53807.96        6.67086800e+00        3.21311824e-08  22.1177  19.1532  19.3315  0.0000
0202-04-02_00:41:29.180000      53808.31        6.76995500e+00        3.73373824e-08  22.1177  19.1532  19.3315  0.0000
0202-04-02_00:41:29.530000      53808.65        6.86997100e+00        4.91131824e-08  22.1278  19.1481  19.3527  0.0000
0202-04-02_00:41:29.887000      53809.01        6.96917700e+00        4.85553824e-08  22.1278  19.1481  19.3527  0.0000
0202-04-02_00:41:30.234000      53809.36        7.06846000e+00        4.32873824e-08  22.1278  19.1481  19.3527  0.0000
0202-04-02_00:41:30.582000      53809.71        7.16747400e+00        4.14286824e-08  22.1132  19.1458  19.3113  0.0000
0202-04-02_00:41:30.930000      53810.06        7.26724500e+00        3.41774824e-08  22.1132  19.1458  19.3113  0.0000
0202-04-02_00:41:31.277000      53810.40        7.36683200e+00        3.33097824e-08  22.1132  19.1458  19.3113  0.0000
0202-04-02_00:41:31.637000      53810.76        7.46591800e+00        3.33717824e-08  22.1170  19.1470  19.3334  0.0000
0202-04-02_00:41:31.984000      53811.11        7.56527500e+00        3.82679824e-08  22.1170  19.1470  19.3334  0.0000
0202-04-02_00:41:32.383000      53811.51        7.66464900e+00        4.33501824e-08  22.1170  19.1470  19.3334  0.0000
0202-04-02_00:41:32.754000      53811.88        7.76382200e+00        3.63466824e-08  22.1148  19.1416  19.3282  0.0000
0202-04-02_00:41:33.113000      53812.24        7.86332900e+00        3.77721824e-08  22.1148  19.1416  19.3282  0.0000
0202-04-02_00:41:33.473000      53812.60        7.96240700e+00        4.55813824e-08  22.0892  19.1543  19.3272  0.0000
0202-04-02_00:41:33.820000      53812.94        8.06155300e+00        3.93835824e-08  22.0892  19.1543  19.3272  0.0000
0202-04-02_00:41:34.168000      53813.29        8.16129100e+00        3.64706824e-08  22.0892  19.1543  19.3272  0.0000
0202-04-02_00:41:34.516000      53813.64        8.26147500e+00        3.08926824e-08  22.1206  19.1482  19.3572  0.0000
0202-04-02_00:41:34.867000      53813.99        8.36032800e+00        2.40750824e-08  22.1206  19.1482  19.3572  0.0000
0202-04-02_00:41:35.215000      53814.34        8.45959700e+00        3.44253824e-08  22.1206  19.1482  19.3572  0.0000
0202-04-02_00:41:35.566000      53814.69        8.55868900e+00        2.85374824e-08  22.0905  19.1448  19.3131  0.0000
0202-04-02_00:41:35.914000      53815.04        8.65799500e+00        3.28759824e-08  22.0905  19.1448  19.3131  0.0000
0202-04-02_00:41:36.260000      53815.39        8.75716800e+00        2.74201824e-08  22.0905  19.1448  19.3131  0.0000
0202-04-02_00:41:36.620000      53815.75        8.85688500e+00        1.76879824e-08  22.1180  19.1565  19.3537  0.0000
0202-04-02_00:41:36.970000      53816.09        8.95624900e+00        2.79762824e-08  22.1180  19.1565  19.3537  0.0000
0202-04-02_00:41:37.324000      53816.45        9.05551400e+00        3.15089824e-08  22.1180  19.1565  19.3537  0.0000
0202-04-02_00:41:37.754000      53816.88        9.15467100e+00        4.44003824e-08  22.1214  19.1414  19.3350  0.0000
0202-04-02_00:41:38.110000      53817.24        9.25395800e+00        3.69630824e-08  22.1214  19.1414  19.3350  0.0000
0202-04-02_00:41:38.470000      53817.59        9.35308000e+00        3.35542824e-08  22.1054  19.1542  19.3295  0.0000
0202-04-02_00:41:38.816000      53817.94        9.45277000e+00        3.82645824e-08  22.1054  19.1542  19.3295  0.0000
0202-04-02_00:41:39.164000      53818.29        9.55186300e+00        3.37401824e-08  22.1054  19.1542  19.3295  0.0000
0202-04-02_00:41:39.510000      53818.64        9.65141800e+00        4.21071824e-08  22.1124  19.1477  19.3361  0.0000
0202-04-02_00:41:39.867000      53818.99        9.75077000e+00        3.17568824e-08  22.1124  19.1477  19.3361  0.0000
0202-04-02_00:41:40.215000      53819.34        9.85006000e+00        2.61788824e-08  22.1124  19.1477  19.3361  0.0000
0202-04-02_00:41:40.562000      53819.69        9.94995800e+00        1.92993824e-08  22.1003  19.1441  19.3065  0.0000
0202-04-02_00:41:40.910000      53820.04        1.00491100e+01        2.61168824e-08  22.1003  19.1441  19.3065  0.0000
0202-04-02_00:41:41.258000      53820.38        1.01484400e+01        3.46698824e-08  22.1003  19.1441  19.3065  0.0000
0202-04-02_00:41:41.617000      53820.74        1.02475500e+01        3.14469824e-08  22.0993  19.1550  19.3481  0.0000
0202-04-02_00:41:41.965000      53821.09        1.03469500e+01        3.00826824e-08  22.0993  19.1550  19.3481  0.0000
0202-04-02_00:41:42.312000      53821.44        1.04463100e+01        2.09695824e-08  22.0993  19.1550  19.3481  0.0000
0202-04-02_00:41:42.664000      53821.79        1.05456500e+01        1.77458824e-08  22.0983  19.1393  19.3239  0.0000
0202-04-02_00:41:43.010000      53822.14        1.06449100e+01        1.30355824e-08  22.0983  19.1393  19.3239  0.0000
0202-04-02_00:41:43.400000      53822.52        1.07443300e+01        1.11142824e-08  22.0983  19.1393  19.3239  0.0000
0202-04-02_00:41:43.766000      53822.89        1.08437300e+01        1.68162824e-08  22.1123  19.1530  19.3276  0.0000
0202-04-02_00:41:44.113000      53823.24        1.09432600e+01        1.77458824e-08  22.1123  19.1530  19.3276  0.0000
0202-04-02_00:41:44.465000      53823.59        1.10423500e+01        1.26636824e-08  22.1194  19.1473  19.3565  0.0000
0202-04-02_00:41:44.812000      53823.94        1.11420200e+01        5.97008235e-09  22.1194  19.1473  19.3565  0.0000
0202-04-02_00:41:45.160000      53824.29        1.12410200e+01        1.97911824e-08  22.1194  19.1473  19.3565  0.0000
0202-04-02_00:41:45.508000      53824.63        1.13404400e+01        3.04513824e-08  22.1059  19.1449  19.3108  0.0000
0202-04-02_00:41:45.855000      53824.98        1.14399300e+01        2.92117824e-08  22.1059  19.1449  19.3108  0.0000
0202-04-02_00:41:46.203000      53825.33        1.15394000e+01        3.13809824e-08  22.1059  19.1449  19.3108  0.0000
0202-04-02_00:41:46.555000      53825.68        1.16386700e+01        2.58029824e-08  22.1239  19.1564  19.3506  0.0000
0202-04-02_00:41:46.902000      53826.03        1.17379200e+01        1.03705824e-08  22.1239  19.1564  19.3506  0.0000
0202-04-02_00:41:47.254000      53826.38        1.18376800e+01        6.58988235e-09  22.1239  19.1564  19.3506  0.0000
0202-04-02_00:41:47.600000      53826.73        1.19369800e+01        1.58245824e-08  22.1140  19.1418  19.3330  0.0000
0202-04-02_00:41:47.957000      53827.08        1.20355500e+01        1.37774824e-08  22.1140  19.1418  19.3330  0.0000
0202-04-02_00:41:48.305000      53827.43        1.21352400e+01        2.17697824e-08  22.1140  19.1418  19.3330  0.0000
0202-04-02_00:41:48.660000      53827.79        1.22344100e+01        2.15838824e-08  22.1129  19.1545  19.3230  0.0000
0202-04-02_00:41:49.008000      53828.13        1.23336800e+01        3.05086824e-08  22.1129  19.1545  19.3230  0.0000
0202-04-02_00:41:49.420000      53828.55        1.24331500e+01        4.02391824e-08  22.1129  19.1545  19.3230  0.0000
0202-04-02_00:41:49.780000      53828.91        1.25325300e+01        5.14571824e-08  22.1197  19.1496  19.3465  0.0000
0202-04-02_00:41:50.130000      53829.25        1.26324000e+01        5.62294824e-08  22.1197  19.1496  19.3465  0.0000
0202-04-02_00:41:50.473000      53829.60        1.27313700e+01        6.02580824e-08  22.1090  19.1458  19.3152  0.0000
0202-04-02_00:41:50.832000      53829.96        1.28309200e+01        7.88513824e-08  22.1090  19.1458  19.3152  0.0000
0202-04-02_00:41:51.188000      53830.31        1.29298000e+01        9.84983824e-08  22.1090  19.1458  19.3152  0.0000
0202-04-02_00:41:51.535000      53830.66        1.30291000e+01        1.17277682e-07  22.1119  19.1580  19.3540  0.0000
0202-04-02_00:41:51.895000      53831.02        1.31289500e+01        1.42626582e-07  22.1119  19.1580  19.3540  0.0000
0202-04-02_00:41:52.242000      53831.37        1.32287000e+01        1.66921882e-07  22.1119  19.1580  19.3540  0.0000
0202-04-02_00:41:52.590000      53831.71        1.33281600e+01        1.89481882e-07  22.0989  19.1431  19.3268  0.0000
0202-04-02_00:41:52.938000      53832.06        1.34265000e+01        2.25986782e-07  22.0989  19.1431  19.3268  0.0000
0202-04-02_00:41:53.285000      53832.41        1.35262000e+01        2.75693082e-07  22.0989  19.1431  19.3268  0.0000
0202-04-02_00:41:53.650000      53832.77        1.36256500e+01        3.18891782e-07  22.1378  19.1579  19.3644  0.0000
0202-04-02_00:41:53.996000      53833.12        1.37247900e+01        3.85023282e-07  22.1378  19.1579  19.3644  0.0000
0202-04-02_00:41:54.400000      53833.52        1.38241300e+01        4.61380582e-07  22.1378  19.1579  19.3644  0.0000
0202-04-02_00:41:54.754000      53833.88        1.39237600e+01        5.38976782e-07  22.1425  19.1505  19.3489  0.0000
0202-04-02_00:41:55.100000      53834.23        1.40233000e+01        6.21407282e-07  22.1425  19.1505  19.3489  0.0000
0202-04-02_00:41:55.457000      53834.58        1.41228200e+01        7.34702782e-07  22.1084  19.1464  19.3123  0.0000
0202-04-02_00:41:55.816000      53834.94        1.42217900e+01        8.51035282e-07  22.1084  19.1464  19.3123  0.0000
0202-04-02_00:41:56.176000      53835.30        1.43213300e+01        9.99596182e-07  22.1084  19.1464  19.3123  0.0000
0202-04-02_00:41:56.523000      53835.65        1.44207000e+01        1.13805468e-06  22.1386  19.1584  19.3498  0.0000
0202-04-02_00:41:56.880000      53836.00        1.45197200e+01        1.34778768e-06  22.1386  19.1584  19.3498  0.0000
0202-04-02_00:41:57.227000      53836.35        1.46193500e+01        1.57636198e-06  22.1386  19.1584  19.3498  0.0000
0202-04-02_00:41:57.574000      53836.70        1.47183000e+01        1.81553448e-06  22.1170  19.1433  19.3261  0.0000
0202-04-02_00:41:57.926000      53837.05        1.48177800e+01        2.08730728e-06  22.1170  19.1433  19.3261  0.0000
0202-04-02_00:41:58.273000      53837.40        1.49174100e+01        2.41256708e-06  22.1170  19.1433  19.3261  0.0000
0202-04-02_00:41:58.630000      53837.76        1.50167200e+01        2.79013608e-06  22.1201  19.1577  19.3592  0.0000
0202-04-02_00:41:58.977000      53838.10        1.51160100e+01        3.21827898e-06  22.1201  19.1577  19.3592  0.0000
0202-04-02_00:41:59.363000      53838.49        1.52154100e+01        3.69408298e-06  22.1201  19.1577  19.3592  0.0000
0202-04-02_00:41:59.754000      53838.88        1.53146600e+01        4.24779018e-06  22.1149  19.1503  19.3471  0.0000
0202-04-02_00:42:00.100000      53839.23        1.54144800e+01        4.91014488e-06  22.1149  19.1503  19.3471  0.0000
0202-04-02_00:42:00.473000      53839.60        1.55133900e+01        5.63144340e-06  22.1067  19.1459  19.3225  0.0000
0202-04-02_00:42:00.832000      53839.96        1.56127400e+01        6.50167479e-06  22.1067  19.1459  19.3225  0.0000
0202-04-02_00:42:01.180000      53840.31        1.57124900e+01        7.91111372e-06  22.1067  19.1459  19.3225  0.0000
0202-04-02_00:42:01.535000      53840.66        1.58114300e+01        9.18153627e-06  22.1190  19.1575  19.3560  0.0000
0202-04-02_00:42:01.883000      53841.01        1.59112800e+01        1.05663080e-05  22.1190  19.1575  19.3560  0.0000
0202-04-02_00:42:02.240000      53841.37        1.60105900e+01        1.21235642e-05  22.1190  19.1575  19.3560  0.0000
0202-04-02_00:42:02.598000      53841.72        1.61099600e+01        1.40005023e-05  22.1397  19.1437  19.3451  0.0000
0202-04-02_00:42:02.950000      53842.08        1.62091000e+01        1.64536586e-05  22.1397  19.1437  19.3451  0.0000
0202-04-02_00:42:03.310000      53842.43        1.63086700e+01        1.87761696e-05  22.1397  19.1437  19.3451  0.0000
0202-04-02_00:42:03.660000      53842.79        1.64078000e+01        2.20875435e-05  22.1450  19.1563  19.3362  0.0000
