Repository: shortlab/2025-devitre-PhD

# 2025-devitre-PhD
Data repository for Alexis Devitre's PhD thesis

File: chapter 6/data/ext_ffj51/Ic/degradation/step06/infield/no magnet/Ic_2025-04-01_01-41-48002890_25k-30p4pm2-anneal300k-720min-0T.txt
# Ic =  nan A, n =  nan , Tavg = 25.39 K, 25k-30p4pm2-anneal300k-720min-0T
#datetime                        t_s     iHTS_A                vHTS_V                tHTS_K  tTAR_K  tHOL_K  tSPA_K
0202-04-01_01:41:26.043000      43859.84        7.14699500e-03       -9.55135000e-09  25.3617  22.6090  22.7843  0.0000
0202-04-01_01:41:26.390000      43860.19        3.08963400e-01       -1.14726300e-08  25.3617  22.6090  22.7843  0.0000
0202-04-01_01:41:26.740000      43860.54        6.06879400e-01       -8.74564000e-09  25.3617  22.6090  22.7843  0.0000
0202-04-01_01:41:27.086000      43860.89        9.05318400e-01        4.14557000e-09  25.3460  22.6090  22.7716  0.0000
0202-04-01_01:41:27.434000      43861.23        1.20326600e+00       -5.70877000e-09  25.3460  22.6090  22.7716  0.0000
0202-04-01_01:41:27.780000      43861.58        1.50137400e+00       -7.63006000e-09  25.3460  22.6090  22.7716  0.0000
0202-04-01_01:41:28.130000      43861.93        1.79988800e+00       -1.12867000e-08  25.3656  22.6142  22.7834  0.0000
0202-04-01_01:41:28.484000      43862.29        2.09809200e+00       -1.72364900e-08  25.3656  22.6142  22.7834  0.0000
0202-04-01_01:41:28.887000      43862.69        2.39641200e+00       -1.82901000e-08  25.3656  22.6142  22.7834  0.0000
0202-04-01_01:41:29.240000      43863.04        2.69447500e+00       -1.83520800e-08  25.3577  22.6076  22.7740  0.0000
0202-04-01_01:41:29.586000      43863.39        2.99266000e+00       -2.07684400e-08  25.3577  22.6076  22.7740  0.0000
0202-04-01_01:41:29.945000      43863.75        3.29091500e+00       -3.61379900e-08  25.3545  22.6138  22.7748  0.0000
0202-04-01_01:41:30.293000      43864.09        3.58929700e+00       -3.75014900e-08  25.3545  22.6138  22.7748  0.0000
0202-04-01_01:41:30.640000      43864.44        3.88768700e+00       -3.47745000e-08  25.3545  22.6138  22.7748  0.0000
0202-04-01_01:41:30.990000      43864.79        4.18591100e+00       -4.09722000e-08  25.3733  22.6121  22.7874  0.0000
0202-04-01_01:41:31.336000      43865.14        4.48389500e+00       -5.13223500e-08  25.3733  22.6121  22.7874  0.0000
0202-04-01_01:41:31.695000      43865.50        4.78192000e+00       -6.18584400e-08  25.3733  22.6121  22.7874  0.0000
0202-04-01_01:41:32.043000      43865.85        5.08013800e+00       -5.69622600e-08  25.3579  22.6113  22.7733  0.0000
0202-04-01_01:41:32.390000      43866.19        5.37852900e+00       -5.64044700e-08  25.3579  22.6113  22.7733  0.0000
0202-04-01_01:41:32.740000      43866.54        5.67708200e+00       -6.76842800e-08  25.3579  22.6113  22.7733  0.0000
0202-04-01_01:41:33.086000      43866.89        5.97482700e+00       -7.05972000e-08  25.3661  22.6173  22.7839  0.0000
0202-04-01_01:41:33.434000      43867.24        6.27300300e+00       -6.89858000e-08  25.3661  22.6173  22.7839  0.0000
0202-04-01_01:41:33.790000      43867.59        6.56989000e+00       -8.10713100e-08  25.3661  22.6173  22.7839  0.0000
0202-04-01_01:41:34.137000      43867.94        6.86816500e+00       -7.95218900e-08  25.3513  22.6108  22.7772  0.0000
0202-04-01_01:41:34.484000      43868.29        7.16630700e+00       -8.08234000e-08  25.3513  22.6108  22.7772  0.0000
0202-04-01_01:41:34.855000      43868.66        7.46420800e+00       -9.34667100e-08  25.3513  22.6108  22.7772  0.0000
0202-04-01_01:41:35.246000      43869.05        7.76290000e+00       -9.70612800e-08  25.3536  22.6174  22.7815  0.0000
0202-04-01_01:41:35.590000      43869.39        8.06079400e+00       -1.05365630e-07  25.3536  22.6174  22.7815  0.0000
0202-04-01_01:41:35.940000      43869.74        8.35790800e+00       -1.07410590e-07  25.3565  22.6156  22.7860  0.0000
0202-04-01_01:41:36.290000      43870.09        8.65683100e+00       -1.18380510e-07  25.3565  22.6156  22.7860  0.0000
0202-04-01_01:41:36.637000      43870.44        8.95478800e+00       -1.19991920e-07  25.3565  22.6156  22.7860  0.0000
0202-04-01_01:41:36.996000      43870.80        9.25341700e+00       -1.25197980e-07  25.3529  22.6147  22.7709  0.0000
0202-04-01_01:41:37.344000      43871.14        9.55033100e+00       -1.22409020e-07  25.3529  22.6147  22.7709  0.0000
0202-04-01_01:41:37.690000      43871.49        9.84869700e+00       -1.30156140e-07  25.3529  22.6147  22.7709  0.0000
0202-04-01_01:41:38.035000      43871.84        1.01477000e+01       -1.29846260e-07  25.3655  22.6201  22.7891  0.0000
0202-04-01_01:41:38.395000      43872.20        1.04453700e+01       -1.28482760e-07  25.3655  22.6201  22.7891  0.0000
0202-04-01_01:41:38.742000      43872.54        1.07433300e+01       -1.38275130e-07  25.3655  22.6201  22.7891  0.0000
0202-04-01_01:41:39.098000      43872.90        1.10408700e+01       -1.39576640e-07  25.3539  22.6139  22.7765  0.0000
0202-04-01_01:41:39.457000      43873.26        1.13396800e+01       -1.48315400e-07  25.3539  22.6139  22.7765  0.0000
0202-04-01_01:41:39.816000      43873.62        1.16373400e+01       -1.46208180e-07  25.3539  22.6139  22.7765  0.0000
0202-04-01_01:41:40.234000      43874.04        1.19348900e+01       -1.55814610e-07  25.3595  22.6201  22.7787  0.0000
0202-04-01_01:41:40.582000      43874.38        1.22330600e+01       -1.58045780e-07  25.3595  22.6201  22.7787  0.0000
0202-04-01_01:41:40.934000      43874.74        1.25309300e+01       -1.57921830e-07  25.3595  22.6201  22.7787  0.0000
0202-04-01_01:41:41.285000      43875.09        1.28293200e+01       -1.60897600e-07  25.3738  22.6184  22.7983  0.0000
0202-04-01_01:41:41.630000      43875.43        1.31277700e+01       -1.57552150e-07  25.3738  22.6184  22.7983  0.0000
0202-04-01_01:41:41.980000      43875.78        1.34253100e+01       -1.67220560e-07  25.3629  22.6175  22.7781  0.0000
0202-04-01_01:41:42.330000      43876.13        1.37234500e+01       -1.61456700e-07  25.3629  22.6175  22.7781  0.0000
0202-04-01_01:41:42.676000      43876.48        1.40209600e+01       -1.60527050e-07  25.3629  22.6175  22.7781  0.0000
0202-04-01_01:41:43.023000      43876.82        1.43200400e+01       -1.53771550e-07  25.3564  22.6235  22.7891  0.0000
0202-04-01_01:41:43.370000      43877.17        1.46178400e+01       -1.28980750e-07  25.3564  22.6235  22.7891  0.0000
0202-04-01_01:41:43.720000      43877.52        1.49160200e+01       -9.26622300e-08  25.3564  22.6235  22.7891  0.0000
0202-04-01_01:41:44.066000      43877.87        1.52135500e+01       -2.72764900e-08  25.3557  22.6175  22.7818  0.0000
0202-04-01_01:41:44.414000      43878.22        1.55122600e+01        8.09973300e-08  25.3557  22.6175  22.7818  0.0000
0202-04-01_01:41:44.760000      43878.56        1.58096000e+01        2.50628390e-07  25.3557  22.6175  22.7818  0.0000
0202-04-01_01:41:45.110000      43878.91        1.61077800e+01        5.21901730e-07  25.3546  22.6236  22.7826  0.0000
0202-04-01_01:41:45.457000      43879.26        1.64060600e+01        9.48799320e-07  25.3546  22.6236  22.7826  0.0000
0202-04-01_01:41:45.830000      43879.63        1.67045200e+01        2.02391439e-06  25.3546  22.6236  22.7826  0.0000
0202-04-01_01:41:46.220000      43880.02        1.70013000e+01        3.25924000e-06  25.3779  22.6229  22.8062  0.0000
0202-04-01_01:41:46.566000      43880.37        1.72997800e+01        5.09512277e-06  25.3779  22.6229  22.8062  0.0000
0202-04-01_01:41:46.926000      43880.73        1.75979100e+01        6.56435437e-06  25.3779  22.6229  22.8062  0.0000
0202-04-01_01:41:47.277000      43881.08        1.78960400e+01        1.25074869e-05  25.3553  22.6216  22.7752  0.0000
0202-04-01_01:41:47.625000      43881.43        1.81937500e+01        1.98717646e-05  25.3553  22.6216  22.7752  0.0000
0202-04-01_01:41:47.973000      43881.77        1.84916900e+01        3.31800453e-05  25.3852  22.6281  22.7911  0.0000

File: chapter 6/data/ext_ffj51/Ic/degradation/step06/infield/no magnet/Ic_2025-04-01_01-43-44042882_25k-30p4pm2-anneal300k-720min-0T.txt
# Ic = 15.36 A, n = 27.24 , Tavg = 25.45 K, 25k-30p4pm2-anneal300k-720min-0T
#datetime                        t_s     iHTS_A                vHTS_V                tHTS_K  tTAR_K  tHOL_K  tSPA_K
0202-04-01_01:43:22.414000      43976.21        7.37816900e-03        2.62369111e-09  25.4348  22.6693  22.8390  0.0000
0202-04-01_01:43:22.758000      43976.56        3.09462200e-01        9.62709111e-09  25.4348  22.6693  22.8390  0.0000
0202-04-01_01:43:23.105000      43976.91        6.07259900e-01       -4.75158889e-10  25.4268  22.6763  22.8388  0.0000
0202-04-01_01:43:23.453000      43977.26        9.05613600e-01       -4.13188889e-11  25.4268  22.6763  22.8388  0.0000
0202-04-01_01:43:23.830000      43977.63        1.20361500e+00       -1.15689889e-09  25.4268  22.6763  22.8388  0.0000
0202-04-01_01:43:24.227000      43978.03        1.50169000e+00        1.69404111e-09  25.4328  22.6714  22.8404  0.0000
0202-04-01_01:43:24.582000      43978.39        1.79991800e+00        9.75105111e-09  25.4328  22.6714  22.8404  0.0000
0202-04-01_01:43:24.930000      43978.73        2.09827100e+00        1.20441911e-08  25.4328  22.6714  22.8404  0.0000
0202-04-01_01:43:25.290000      43979.09        2.39630800e+00        3.67730111e-09  25.4321  22.6730  22.8375  0.0000
0202-04-01_01:43:25.645000      43979.45        2.69480600e+00       -9.89565889e-09  25.4321  22.6730  22.8375  0.0000
0202-04-01_01:43:25.996000      43979.80        2.99273300e+00       -7.97546889e-09  25.4425  22.6751  22.8475  0.0000
0202-04-01_01:43:26.340000      43980.14        3.29081700e+00       -7.04744889e-09  25.4425  22.6751  22.8475  0.0000
0202-04-01_01:43:26.700000      43980.50        3.58931400e+00       -8.41094889e-09  25.4425  22.6751  22.8475  0.0000
0202-04-01_01:43:27.047000      43980.85        3.88719800e+00       -7.29535889e-09  25.4339  22.6701  22.8347  0.0000
0202-04-01_01:43:27.400000      43981.20        4.18568500e+00       -1.15097989e-08  25.4339  22.6701  22.8347  0.0000
0202-04-01_01:43:27.746000      43981.55        4.48221200e+00       -1.47325989e-08  25.4339  22.6701  22.8347  0.0000
0202-04-01_01:43:28.094000      43981.89        4.78174700e+00       -1.50424889e-08  25.4516  22.6760  22.8421  0.0000
0202-04-01_01:43:28.440000      43982.24        5.07940000e+00       -7.04744889e-09  25.4516  22.6760  22.8421  0.0000
0202-04-01_01:43:28.790000      43982.59        5.37761300e+00       -6.30372889e-09  25.4516  22.6760  22.8421  0.0000
0202-04-01_01:43:29.137000      43982.94        5.67605000e+00       -1.62200489e-08  25.4516  22.6712  22.8464  0.0000
0202-04-01_01:43:29.490000      43983.29        5.97370700e+00       -2.43390389e-08  25.4516  22.6712  22.8464  0.0000
0202-04-01_01:43:29.848000      43983.65        6.27166100e+00       -2.44010189e-08  25.4516  22.6712  22.8464  0.0000
0202-04-01_01:43:30.230000      43984.03        6.57019700e+00       -2.26656589e-08  25.4393  22.6724  22.8327  0.0000
0202-04-01_01:43:30.590000      43984.39        6.86927000e+00       -3.30777989e-08  25.4393  22.6724  22.8327  0.0000
0202-04-01_01:43:30.945000      43984.75        7.16631400e+00       -3.81599089e-08  25.4393  22.6724  22.8327  0.0000
0202-04-01_01:43:31.293000      43985.09        7.46468500e+00       -3.07846489e-08  25.4331  22.6744  22.8450  0.0000
0202-04-01_01:43:31.637000      43985.44        7.76259500e+00       -3.15283689e-08  25.4331  22.6744  22.8450  0.0000
0202-04-01_01:43:31.996000      43985.80        8.06152100e+00       -3.63653889e-08  25.4258  22.6696  22.8280  0.0000
0202-04-01_01:43:32.344000      43986.14        8.36007400e+00       -3.73588889e-08  25.4258  22.6696  22.8280  0.0000
0202-04-01_01:43:32.690000      43986.49        8.65560100e+00       -4.55398589e-08  25.4258  22.6696  22.8280  0.0000
0202-04-01_01:43:33.040000      43986.84        8.95551900e+00       -4.21930989e-08  25.4235  22.6751  22.8359  0.0000
0202-04-01_01:43:33.387000      43987.19        9.25289000e+00       -4.16972789e-08  25.4235  22.6751  22.8359  0.0000
0202-04-01_01:43:33.742000      43987.55        9.55226400e+00       -4.71512589e-08  25.4235  22.6751  22.8359  0.0000
0202-04-01_01:43:34.090000      43987.89        9.84748300e+00       -3.79166789e-08  25.4386  22.6707  22.8408  0.0000
0202-04-01_01:43:34.438000      43988.24        1.01475800e+01       -4.03337889e-08  25.4386  22.6707  22.8408  0.0000
0202-04-01_01:43:34.785000      43988.59        1.04453400e+01       -4.88246489e-08  25.4386  22.6707  22.8408  0.0000
0202-04-01_01:43:35.133000      43988.94        1.07429500e+01       -4.91345289e-08  25.4246  22.6719  22.8274  0.0000
0202-04-01_01:43:35.480000      43989.28        1.10410200e+01       -5.47124689e-08  25.4246  22.6719  22.8274  0.0000
0202-04-01_01:43:35.863000      43989.66        1.13387000e+01       -5.53942089e-08  25.4246  22.6719  22.8274  0.0000
0202-04-01_01:43:36.246000      43990.05        1.16368700e+01       -6.07862189e-08  25.4552  22.6739  22.8516  0.0000
0202-04-01_01:43:36.594000      43990.40        1.19350800e+01       -6.38230889e-08  25.4552  22.6739  22.8516  0.0000
0202-04-01_01:43:36.945000      43990.75        1.22339300e+01       -7.13223189e-08  25.4362  22.6690  22.8314  0.0000
0202-04-01_01:43:37.297000      43991.10        1.25314000e+01       -7.36154689e-08  25.4362  22.6690  22.8314  0.0000
0202-04-01_01:43:37.645000      43991.45        1.28292400e+01       -6.36369989e-08  25.4362  22.6690  22.8314  0.0000
0202-04-01_01:43:37.992000      43991.79        1.31272600e+01       -6.67353689e-08  25.4453  22.6754  22.8360  0.0000
0202-04-01_01:43:38.340000      43992.14        1.34261600e+01       -7.28709289e-08  25.4453  22.6754  22.8360  0.0000
0202-04-01_01:43:38.688000      43992.49        1.37231300e+01       -7.23751189e-08  25.4453  22.6754  22.8360  0.0000
0202-04-01_01:43:39.047000      43992.85        1.40210700e+01       -6.17150689e-08  25.4342  22.6707  22.8377  0.0000
0202-04-01_01:43:39.390000      43993.19        1.43199300e+01       -3.90934389e-08  25.4342  22.6707  22.8377  0.0000
0202-04-01_01:43:39.740000      43993.54        1.46181600e+01       -2.47767489e-08  25.4342  22.6707  22.8377  0.0000
0202-04-01_01:43:40.086000      43993.89        1.49158600e+01        9.49656111e-09  25.4365  22.6729  22.8399  0.0000
0202-04-01_01:43:40.434000      43994.24        1.52139900e+01        7.44485111e-08  25.4365  22.6729  22.8399  0.0000
0202-04-01_01:43:40.780000      43994.58        1.55121000e+01        1.99518191e-07  25.4365  22.6729  22.8399  0.0000
0202-04-01_01:43:41.130000      43994.93        1.58099800e+01        3.71070651e-07  25.4307  22.6746  22.8458  0.0000
0202-04-01_01:43:41.477000      43995.28        1.61078500e+01        6.51392841e-07  25.4307  22.6746  22.8458  0.0000
0202-04-01_01:43:41.900000      43995.70        1.64060600e+01        1.08969451e-06  25.4307  22.6746  22.8458  0.0000
0202-04-01_01:43:42.250000      43996.05        1.67041700e+01        1.76010023e-06  25.4421  22.6700  22.8426  0.0000
0202-04-01_01:43:42.598000      43996.40        1.70024300e+01        3.44854093e-06  25.4421  22.6700  22.8426  0.0000
0202-04-01_01:43:42.950000      43996.75        1.73004600e+01        5.38786471e-06  25.4262  22.6759  22.8311  0.0000
0202-04-01_01:43:43.310000      43997.11        1.75985600e+01        6.84389600e-06  25.4262  22.6759  22.8311  0.0000
0202-04-01_01:43:43.664000      43997.47        1.78953800e+01        1.30803082e-05  25.4262  22.6759  22.8311  0.0000
0202-04-01_01:43:44.023000      43997.83        1.81954600e+01        2.07775320e-05  25.4515  22.6719  22.8364  0.0000

File: chapter 6/data/ext_ffj51/Ic/degradation/step06/infield/no magnet/Ic_2025-04-01_01-45-01302159_25k-30p4pm2-anneal300k-720min-0T.txt
# Ic = 15.34 A, n = 27.20 , Tavg = 25.47 K, 25k-30p4pm2-anneal300k-720min-0T
#datetime                        t_s     iHTS_A                vHTS_V                tHTS_K  tTAR_K  tHOL_K  tSPA_K
0202-04-01_01:44:39.710000      44053.51        7.25022600e-03       -2.96601429e-10  25.4623  22.6795  22.8556  0.0000
0202-04-01_01:44:40.060000      44053.86        3.09531800e-01        2.55433857e-09  25.4483  22.6813  22.8370  0.0000
0202-04-01_01:44:40.414000      44054.22        6.07207600e-01        1.85444086e-08  25.4483  22.6813  22.8370  0.0000
0202-04-01_01:44:40.760000      44054.56        9.06029200e-01        1.64991686e-08  25.4483  22.6813  22.8370  0.0000
0202-04-01_01:44:41.110000      44054.91        1.20374800e+00        1.53215986e-08  25.4567  22.6846  22.8513  0.0000
0202-04-01_01:44:41.460000      44055.26        1.50218400e+00        1.17889086e-08  25.4567  22.6846  22.8513  0.0000
0202-04-01_01:44:41.824000      44055.63        1.80012900e+00        9.30801857e-09  25.4567  22.6846  22.8513  0.0000
0202-04-01_01:44:42.234000      44056.04        2.09821400e+00        1.22811086e-08  25.4449  22.6789  22.8343  0.0000
0202-04-01_01:44:42.582000      44056.38        2.39633400e+00        1.00499386e-08  25.4449  22.6789  22.8343  0.0000
0202-04-01_01:44:42.934000      44056.74        2.69448800e+00        1.37065786e-08  25.4449  22.6789  22.8343  0.0000
0202-04-01_01:44:43.285000      44057.09        2.99286300e+00        1.86027686e-08  25.4592  22.6848  22.8482  0.0000
0202-04-01_01:44:43.633000      44057.43        3.29099900e+00        1.26529686e-08  25.4592  22.6848  22.8482  0.0000
0202-04-01_01:44:43.980000      44057.78        3.58916700e+00        9.61609857e-09  25.4720  22.6804  22.8479  0.0000
0202-04-01_01:44:44.330000      44058.13        3.88558900e+00        4.47199857e-09  25.4720  22.6804  22.8479  0.0000
0202-04-01_01:44:44.684000      44058.49        4.18510000e+00        1.53799586e-08  25.4720  22.6804  22.8479  0.0000
0202-04-01_01:44:45.043000      44058.84        4.48372700e+00        1.32107586e-08  25.4749  22.6806  22.8433  0.0000
0202-04-01_01:44:45.406000      44059.21        4.78154200e+00        1.54419386e-08  25.4749  22.6806  22.8433  0.0000
0202-04-01_01:44:45.758000      44059.56        5.07947300e+00        1.33347186e-08  25.4749  22.6806  22.8433  0.0000
0202-04-01_01:44:46.105000      44059.91        5.37719000e+00        1.44503086e-08  25.4665  22.6833  22.8528  0.0000
0202-04-01_01:44:46.453000      44060.26        5.67567600e+00        4.84385857e-09  25.4665  22.6833  22.8528  0.0000
0202-04-01_01:44:46.800000      44060.60        5.97350600e+00        7.94271857e-09  25.4665  22.6833  22.8528  0.0000
0202-04-01_01:44:47.195000      44061.00        6.27217100e+00        1.02978386e-08  25.4761  22.6777  22.8538  0.0000
0202-04-01_01:44:47.550000      44061.35        6.57025800e+00        1.32127186e-08  25.4761  22.6777  22.8538  0.0000
0202-04-01_01:44:47.902000      44061.70        6.86820800e+00        2.07158386e-08  25.4761  22.6777  22.8538  0.0000
0202-04-01_01:44:48.250000      44062.05        7.16661000e+00        1.52625086e-08  25.4493  22.6830  22.8435  0.0000
0202-04-01_01:44:48.605000      44062.41        7.46422400e+00        1.44568086e-08  25.4493  22.6830  22.8435  0.0000
0202-04-01_01:44:48.953000      44062.76        7.76280500e+00        2.40012686e-08  25.4631  22.6795  22.8549  0.0000
0202-04-01_01:44:49.300000      44063.10        8.06004000e+00        2.74099986e-08  25.4631  22.6795  22.8549  0.0000
0202-04-01_01:44:49.650000      44063.45        8.35856600e+00        2.27617286e-08  25.4631  22.6795  22.8549  0.0000
0202-04-01_01:44:49.996000      44063.80        8.65667200e+00        2.44970786e-08  25.4489  22.6792  22.8384  0.0000
0202-04-01_01:44:50.344000      44064.15        8.95486100e+00        1.99727586e-08  25.4489  22.6792  22.8384  0.0000
0202-04-01_01:44:50.690000      44064.49        9.25280700e+00        2.18940486e-08  25.4489  22.6792  22.8384  0.0000
0202-04-01_01:44:51.040000      44064.84        9.55064600e+00        2.49309186e-08  25.4647  22.6823  22.8506  0.0000
0202-04-01_01:44:51.387000      44065.19        9.84932800e+00        2.79058186e-08  25.4647  22.6823  22.8506  0.0000
0202-04-01_01:44:51.734000      44065.54        1.01470900e+01        2.53647586e-08  25.4647  22.6823  22.8506  0.0000
0202-04-01_01:44:52.086000      44065.89        1.04459000e+01        2.31335886e-08  25.4590  22.6767  22.8394  0.0000
0202-04-01_01:44:52.440000      44066.24        1.07434400e+01        2.23898686e-08  25.4590  22.6767  22.8394  0.0000
0202-04-01_01:44:52.790000      44066.59        1.10407300e+01        2.62324386e-08  25.4590  22.6767  22.8394  0.0000
0202-04-01_01:44:53.137000      44066.94        1.13391400e+01        2.33195186e-08  25.4709  22.6824  22.8469  0.0000
0202-04-01_01:44:53.484000      44067.29        1.16371200e+01        2.34401886e-08  25.4709  22.6824  22.8469  0.0000
0202-04-01_01:44:53.860000      44067.66        1.19352800e+01        1.69896486e-08  25.4709  22.6824  22.8469  0.0000
0202-04-01_01:44:54.246000      44068.05        1.22334700e+01        2.50466686e-08  25.4761  22.6789  22.8542  0.0000
0202-04-01_01:44:54.594000      44068.40        1.25317100e+01        3.20500686e-08  25.4761  22.6789  22.8542  0.0000
0202-04-01_01:44:54.940000      44068.74        1.28293300e+01        2.91371486e-08  25.4761  22.6789  22.8542  0.0000
0202-04-01_01:44:55.290000      44069.09        1.31271200e+01        3.07485586e-08  25.4647  22.6795  22.8393  0.0000
0202-04-01_01:44:55.650000      44069.45        1.34259700e+01        3.09964586e-08  25.4647  22.6795  22.8393  0.0000
0202-04-01_01:44:56             44069.80        1.37234600e+01        3.83717286e-08  25.4680  22.6827  22.8562  0.0000
0202-04-01_01:44:56.344000      44070.15        1.40212000e+01        4.88458486e-08  25.4680  22.6827  22.8562  0.0000
0202-04-01_01:44:56.695000      44070.50        1.43199200e+01        6.03116086e-08  25.4680  22.6827  22.8562  0.0000
0202-04-01_01:44:57.043000      44070.84        1.46180300e+01        8.82632586e-08  25.4576  22.6766  22.8363  0.0000
0202-04-01_01:44:57.390000      44071.19        1.49158300e+01        1.29663929e-07  25.4576  22.6766  22.8363  0.0000
0202-04-01_01:44:57.746000      44071.55        1.52139500e+01        1.92880519e-07  25.4576  22.6766  22.8363  0.0000
0202-04-01_01:44:58.094000      44071.89        1.55121400e+01        3.12558209e-07  25.4566  22.6817  22.8392  0.0000
0202-04-01_01:44:58.440000      44072.24        1.58101200e+01        4.99419019e-07  25.4566  22.6817  22.8392  0.0000
0202-04-01_01:44:58.790000      44072.59        1.61086900e+01        7.82220309e-07  25.4566  22.6817  22.8392  0.0000
0202-04-01_01:44:59.137000      44072.94        1.64063500e+01        1.23012847e-06  25.4511  22.6781  22.8422  0.0000
0202-04-01_01:44:59.496000      44073.30        1.67039300e+01        2.32780213e-06  25.4511  22.6781  22.8422  0.0000
0202-04-01_01:44:59.880000      44073.68        1.70020400e+01        3.61382649e-06  25.4511  22.6781  22.8422  0.0000
0202-04-01_01:45:00.240000      44074.04        1.73005700e+01        5.57310785e-06  25.4492  22.6786  22.8324  0.0000
0202-04-01_01:45:00.586000      44074.39        1.75984900e+01        7.07822610e-06  25.4492  22.6786  22.8324  0.0000
0202-04-01_01:45:00.938000      44074.74        1.78968100e+01        1.33500920e-05  25.4492  22.6786  22.8324  0.0000
0202-04-01_01:45:01.290000      44075.09        1.81947900e+01        2.10314531e-05  25.4683  22.6820  22.8442  0.0000

File: chapter 6/data/ext_ffj51/Ic/degradation/step06/infield/no magnet/Ic_2025-04-01_01-45-39814248_25k-30p4pm2-anneal300k-720min-0T.txt
# Ic =  nan A, n =  nan , Tavg = 25.47 K, 25k-30p4pm2-anneal300k-720min-0T
#datetime                        t_s     iHTS_A                vHTS_V                tHTS_K  tTAR_K  tHOL_K  tSPA_K
0202-04-01_01:45:18.320000      44092.12        7.38729500e-03        6.93802833e-09  25.4606  22.6853  22.8453  0.0000
0202-04-01_01:45:18.668000      44092.47        3.09872800e-01        1.20821183e-08  25.4606  22.6853  22.8453  0.0000
0202-04-01_01:45:19.016000      44092.82        6.07409300e-01        5.14069833e-09  25.4703  22.6828  22.8568  0.0000
0202-04-01_01:45:19.363000      44093.17        9.05557200e-01        1.05946683e-08  25.4703  22.6828  22.8568  0.0000
0202-04-01_01:45:19.710000      44093.51        1.20415800e+00        1.63585283e-08  25.4703  22.6828  22.8568  0.0000
0202-04-01_01:45:20.060000      44093.86        1.50208000e+00        4.70685833e-09  25.4765  22.6820  22.8440  0.0000
0202-04-01_01:45:20.406000      44094.21        1.80004900e+00        9.23117833e-09  25.4765  22.6820  22.8440  0.0000
0202-04-01_01:45:20.754000      44094.56        2.09819600e+00        6.07034833e-09  25.4765  22.6820  22.8440  0.0000
0202-04-01_01:45:21.100000      44094.90        2.39694500e+00        1.00368783e-08  25.4733  22.6856  22.8513  0.0000
0202-04-01_01:45:21.450000      44095.25        2.69460700e+00        9.60303833e-09  25.4733  22.6856  22.8513  0.0000
0202-04-01_01:45:21.816000      44095.62        2.99307600e+00        7.49581833e-09  25.4733  22.6856  22.8513  0.0000
0202-04-01_01:45:22.227000      44096.03        3.29036700e+00        1.52429383e-08  25.4774  22.6796  22.8489  0.0000
0202-04-01_01:45:22.574000      44096.37        3.58877400e+00        6.62931833e-09  25.4774  22.6796  22.8489  0.0000
0202-04-01_01:45:22.920000      44096.73        3.88756800e+00        5.57328333e-10  25.4774  22.6796  22.8489  0.0000
0202-04-01_01:45:23.280000      44097.08        4.18561700e+00        3.16035833e-09  25.4646  22.6845  22.8446  0.0000
0202-04-01_01:45:23.630000      44097.43        4.48376400e+00        1.15892183e-08  25.4646  22.6845  22.8446  0.0000
0202-04-01_01:45:23.977000      44097.78        4.78167700e+00        3.96605833e-09  25.4684  22.6814  22.8463  0.0000
0202-04-01_01:45:24.324000      44098.12        5.08018400e+00       -2.16965167e-09  25.4684  22.6814  22.8463  0.0000
0202-04-01_01:45:24.670000      44098.47        5.37744400e+00        4.15198833e-09  25.4684  22.6814  22.8463  0.0000
0202-04-01_01:45:25.020000      44098.82        5.67560500e+00        1.17751583e-08  25.4613  22.6803  22.8462  0.0000
0202-04-01_01:45:25.367000      44099.17        5.97380500e+00        1.35724883e-08  25.4613  22.6803  22.8462  0.0000
0202-04-01_01:45:25.715000      44099.52        6.27180800e+00        3.65617833e-09  25.4613  22.6803  22.8462  0.0000
0202-04-01_01:45:26.062000      44099.86        6.57004900e+00       -2.48371667e-10  25.4571  22.6839  22.8461  0.0000
0202-04-01_01:45:26.410000      44100.21        6.86780000e+00        2.10674833e-09  25.4571  22.6839  22.8461  0.0000
0202-04-01_01:45:26.758000      44100.56        7.16643300e+00       -3.53315167e-09  25.4571  22.6839  22.8461  0.0000
0202-04-01_01:45:27.117000      44100.92        7.46434200e+00       -6.13618167e-09  25.4643  22.6775  22.8401  0.0000
0202-04-01_01:45:27.465000      44101.26        7.76262800e+00       -3.03733167e-09  25.4643  22.6775  22.8401  0.0000
0202-04-01_01:45:27.810000      44101.61        8.06040300e+00       -1.06604917e-08  25.4643  22.6775  22.8401  0.0000
0202-04-01_01:45:28.160000      44101.96        8.35834100e+00       -1.48129517e-08  25.4668  22.6825  22.8390  0.0000
0202-04-01_01:45:28.508000      44102.31        8.65665700e+00       -1.45033517e-08  25.4668  22.6825  22.8390  0.0000
0202-04-01_01:45:28.887000      44102.69        8.95380300e+00       -1.71066617e-08  25.4668  22.6825  22.8390  0.0000
0202-04-01_01:45:29.246000      44103.05        9.25304700e+00       -1.43177017e-08  25.4685  22.6797  22.8475  0.0000
0202-04-01_01:45:29.605000      44103.41        9.55082700e+00       -1.85321317e-08  25.4685  22.6797  22.8475  0.0000
0202-04-01_01:45:29.953000      44103.76        9.84881100e+00       -1.51853817e-08  25.4685  22.6797  22.8475  0.0000
0202-04-01_01:45:30.312000      44104.11        1.01470000e+01       -1.83462017e-08  25.4713  22.6786  22.8410  0.0000
0202-04-01_01:45:30.656000      44104.46        1.04451100e+01       -1.52473617e-08  25.4713  22.6786  22.8410  0.0000
0202-04-01_01:45:31.004000      44104.81        1.07428700e+01       -1.09089717e-08  25.4832  22.6825  22.8562  0.0000
0202-04-01_01:45:31.350000      44105.15        1.10407400e+01       -1.12808317e-08  25.4832  22.6825  22.8562  0.0000
0202-04-01_01:45:31.700000      44105.50        1.13398200e+01       -1.43796817e-08  25.4832  22.6825  22.8562  0.0000
0202-04-01_01:45:32.047000      44105.85        1.16378200e+01       -1.40078217e-08  25.4718  22.6762  22.8452  0.0000
0202-04-01_01:45:32.400000      44106.20        1.19350800e+01       -1.90279517e-08  25.4718  22.6762  22.8452  0.0000
0202-04-01_01:45:32.746000      44106.55        1.22333500e+01       -1.58051517e-08  25.4718  22.6762  22.8452  0.0000
0202-04-01_01:45:33.094000      44106.90        1.25313900e+01       -1.58051517e-08  25.4622  22.6822  22.8405  0.0000
0202-04-01_01:45:33.440000      44107.24        1.28294600e+01       -2.36762217e-08  25.4622  22.6822  22.8405  0.0000
0202-04-01_01:45:33.790000      44107.59        1.31274300e+01       -2.30564517e-08  25.4622  22.6822  22.8405  0.0000
0202-04-01_01:45:34.152000      44107.95        1.34255900e+01       -1.63016317e-08  25.4632  22.6796  22.8511  0.0000
0202-04-01_01:45:34.500000      44108.30        1.37239900e+01       -1.21531917e-08  25.4632  22.6796  22.8511  0.0000
0202-04-01_01:45:34.883000      44108.68        1.40213200e+01       -8.49855167e-09  25.4632  22.6796  22.8511  0.0000
0202-04-01_01:45:35.242000      44109.04        1.43206600e+01        1.12101283e-08  25.4608  22.6785  22.8378  0.0000
0202-04-01_01:45:35.600000      44109.40        1.46175200e+01        3.36457983e-08  25.4608  22.6785  22.8378  0.0000
0202-04-01_01:45:35.950000      44109.75        1.49160100e+01        6.87247783e-08  25.4608  22.6785  22.8378  0.0000
0202-04-01_01:45:36.297000      44110.10        1.52143600e+01        1.35535978e-07  25.4727  22.6829  22.8498  0.0000
0202-04-01_01:45:36.645000      44110.45        1.55120600e+01        2.54903668e-07  25.4727  22.6829  22.8498  0.0000
0202-04-01_01:45:36.992000      44110.80        1.58107500e+01        4.18708858e-07  25.4687  22.6766  22.8424  0.0000
0202-04-01_01:45:37.340000      44111.14        1.61087700e+01        7.18615518e-07  25.4687  22.6766  22.8424  0.0000
0202-04-01_01:45:37.688000      44111.49        1.64063900e+01        1.16894034e-06  25.4687  22.6766  22.8424  0.0000
0202-04-01_01:45:38.035000      44111.84        1.67043300e+01        2.28322469e-06  25.4760  22.6824  22.8406  0.0000
0202-04-01_01:45:38.383000      44112.18        1.70026200e+01        3.54643974e-06  25.4760  22.6824  22.8406  0.0000
0202-04-01_01:45:38.730000      44112.53        1.73005300e+01        5.48272492e-06  25.4760  22.6824  22.8406  0.0000
0202-04-01_01:45:39.080000      44112.88        1.75984900e+01        7.03265016e-06  25.4735  22.6800  22.8438  0.0000
0202-04-01_01:45:39.430000      44113.23        1.78968300e+01        1.33098373e-05  25.4735  22.6800  22.8438  0.0000
0202-04-01_01:45:39.777000      44113.58        1.81948600e+01        2.10513057e-05  25.4735  22.6800  22.8438  0.0000

File: chapter 6/data/ext_ffj51/Ic/degradation/step06/infield/no magnet/Ic_2025-04-01_01-46-57362106_25k-30p4pm2-anneal300k-720min-0T.txt
# Ic =  nan A, n =  nan , Tavg = 25.48 K, 25k-30p4pm2-anneal300k-720min-0T
#datetime                        t_s     iHTS_A                vHTS_V                tHTS_K  tTAR_K  tHOL_K  tSPA_K
0202-04-01_01:46:35.723000      44169.52        7.91677700e-03        4.69302944e-09  25.4823  22.6835  22.8412  0.0000
0202-04-01_01:46:36.086000      44169.89        3.10194700e-01        1.30599194e-08  25.4968  22.6861  22.8626  0.0000
0202-04-01_01:46:36.438000      44170.24        6.07766800e-01        1.78321494e-08  25.4968  22.6861  22.8626  0.0000
0202-04-01_01:46:36.785000      44170.59        9.05887400e-01        1.80180794e-08  25.4968  22.6861  22.8626  0.0000
0202-04-01_01:46:37.133000      44170.94        1.20418600e+00        8.16373944e-09  25.4880  22.6816  22.8458  0.0000
0202-04-01_01:46:37.480000      44171.28        1.50244200e+00        1.70884294e-08  25.4880  22.6816  22.8458  0.0000
0202-04-01_01:46:37.902000      44171.71        1.79990500e+00        1.41755094e-08  25.4880  22.6816  22.8458  0.0000
0202-04-01_01:46:38.266000      44172.07        2.09889400e+00        2.41552194e-08  25.4972  22.6879  22.8540  0.0000
0202-04-01_01:46:38.620000      44172.42        2.39677700e+00        2.49017694e-08  25.4972  22.6879  22.8540  0.0000
0202-04-01_01:46:38.970000      44172.77        2.69531000e+00        1.94482694e-08  25.4811  22.6830  22.8498  0.0000
0202-04-01_01:46:39.324000      44173.13        2.99316000e+00        2.54600294e-08  25.4811  22.6830  22.8498  0.0000
0202-04-01_01:46:39.684000      44173.48        3.29154100e+00        2.22992094e-08  25.4811  22.6830  22.8498  0.0000
0202-04-01_01:46:40.030000      44173.83        3.58942200e+00        2.78771294e-08  25.4723  22.6836  22.8413  0.0000
0202-04-01_01:46:40.380000      44174.18        3.88741700e+00        2.97984194e-08  25.4723  22.6836  22.8413  0.0000
0202-04-01_01:46:40.727000      44174.53        4.18528100e+00        2.35387494e-08  25.4723  22.6836  22.8413  0.0000
0202-04-01_01:46:41.074000      44174.88        4.48356200e+00        1.56056994e-08  25.4806  22.6850  22.8534  0.0000
0202-04-01_01:46:41.420000      44175.22        4.78193400e+00        2.40965394e-08  25.4806  22.6850  22.8534  0.0000
0202-04-01_01:46:41.770000      44175.57        5.07984400e+00        2.78771294e-08  25.4806  22.6850  22.8534  0.0000
0202-04-01_01:46:42.117000      44175.92        5.37795100e+00        3.07280694e-08  25.4659  22.6798  22.8369  0.0000
0202-04-01_01:46:42.465000      44176.27        5.67629000e+00        2.58318994e-08  25.4659  22.6798  22.8369  0.0000
0202-04-01_01:46:42.844000      44176.64        5.97410800e+00        2.06258294e-08  25.4659  22.6798  22.8369  0.0000
0202-04-01_01:46:43.234000      44177.03        6.27246900e+00        2.52121294e-08  25.4852  22.6861  22.8481  0.0000
0202-04-01_01:46:43.580000      44177.38        6.57047500e+00        2.88687594e-08  25.4852  22.6861  22.8481  0.0000
0202-04-01_01:46:43.930000      44177.73        6.86833400e+00        2.43444494e-08  25.4852  22.6861  22.8481  0.0000
0202-04-01_01:46:44.285000      44178.09        7.16672200e+00        2.23606594e-08  25.4974  22.6812  22.8541  0.0000
0202-04-01_01:46:44.633000      44178.43        7.46437600e+00        3.09751094e-08  25.4974  22.6812  22.8541  0.0000
0202-04-01_01:46:44.980000      44178.78        7.76293200e+00        3.54994194e-08  25.4872  22.6826  22.8425  0.0000
0202-04-01_01:46:45.330000      44179.13        8.06083100e+00        3.35781394e-08  25.4872  22.6826  22.8425  0.0000
0202-04-01_01:46:45.676000      44179.48        8.35873700e+00        3.02313794e-08  25.4872  22.6826  22.8425  0.0000
0202-04-01_01:46:46.035000      44179.84        8.65651100e+00        3.04173094e-08  25.4791  22.6843  22.8470  0.0000
0202-04-01_01:46:46.380000      44180.18        8.95515700e+00        3.38880194e-08  25.4791  22.6843  22.8470  0.0000
0202-04-01_01:46:46.727000      44180.53        9.25362200e+00        4.30606094e-08  25.4791  22.6843  22.8470  0.0000
0202-04-01_01:46:47.074000      44180.88        9.55140000e+00        3.89701294e-08  25.4794  22.6796  22.8474  0.0000
0202-04-01_01:46:47.420000      44181.22        9.84993900e+00        3.33302294e-08  25.4794  22.6796  22.8474  0.0000
0202-04-01_01:46:47.770000      44181.57        1.01475300e+01        3.20287094e-08  25.4794  22.6796  22.8474  0.0000
0202-04-01_01:46:48.125000      44181.93        1.04455600e+01        3.15948694e-08  25.4752  22.6856  22.8458  0.0000
0202-04-01_01:46:48.470000      44182.27        1.07423400e+01        4.31845594e-08  25.4752  22.6856  22.8458  0.0000
0202-04-01_01:46:48.824000      44182.63        1.10414300e+01        3.91560594e-08  25.4752  22.6856  22.8458  0.0000
0202-04-01_01:46:49.223000      44183.02        1.13395100e+01        4.26887494e-08  25.4739  22.6803  22.8418  0.0000
0202-04-01_01:46:49.580000      44183.38        1.16382000e+01        3.49416294e-08  25.4739  22.6803  22.8418  0.0000
0202-04-01_01:46:49.930000      44183.73        1.19366700e+01        3.70484194e-08  25.4739  22.6803  22.8418  0.0000
0202-04-01_01:46:50.280000      44184.08        1.22338600e+01        2.78745594e-08  25.4737  22.6808  22.8365  0.0000
0202-04-01_01:46:50.630000      44184.43        1.25322700e+01        3.59311394e-08  25.4737  22.6808  22.8365  0.0000
0202-04-01_01:46:50.977000      44184.78        1.28298900e+01        3.53733494e-08  25.4938  22.6827  22.8534  0.0000
0202-04-01_01:46:51.336000      44185.14        1.31283800e+01        2.99813494e-08  25.4938  22.6827  22.8534  0.0000
0202-04-01_01:46:51.684000      44185.48        1.34298600e+01        3.45676494e-08  25.4938  22.6827  22.8534  0.0000
0202-04-01_01:46:52.030000      44185.83        1.37259400e+01        3.14687994e-08  25.4933  22.6777  22.8456  0.0000
0202-04-01_01:46:52.380000      44186.18        1.40231300e+01        4.23147694e-08  25.4933  22.6777  22.8456  0.0000
0202-04-01_01:46:52.727000      44186.53        1.43205600e+01        5.93584294e-08  25.4933  22.6777  22.8456  0.0000
0202-04-01_01:46:53.074000      44186.87        1.46182200e+01        9.89616994e-08  25.4840  22.6839  22.8428  0.0000
0202-04-01_01:46:53.420000      44187.22        1.49161400e+01        1.29516339e-07  25.4840  22.6839  22.8428  0.0000
0202-04-01_01:46:53.770000      44187.57        1.52144400e+01        1.89633979e-07  25.4840  22.6839  22.8428  0.0000
0202-04-01_01:46:54.117000      44187.92        1.55124800e+01        3.05159009e-07  25.4817  22.6793  22.8444  0.0000
0202-04-01_01:46:54.465000      44188.27        1.58128700e+01        4.88982649e-07  25.4817  22.6793  22.8444  0.0000
0202-04-01_01:46:54.824000      44188.62        1.61093400e+01        7.74820339e-07  25.4817  22.6793  22.8444  0.0000
0202-04-01_01:46:55.234000      44189.03        1.64067200e+01        1.24379992e-06  25.4806  22.6812  22.8432  0.0000
0202-04-01_01:46:55.582000      44189.38        1.67058100e+01        2.33521401e-06  25.4806  22.6812  22.8432  0.0000
0202-04-01_01:46:55.934000      44189.74        1.70033700e+01        3.61900513e-06  25.4823  22.6837  22.8539  0.0000
0202-04-01_01:46:56.280000      44190.08        1.73016100e+01        5.58119544e-06  25.4823  22.6837  22.8539  0.0000
0202-04-01_01:46:56.637000      44190.44        1.75998800e+01        7.14258458e-06  25.4823  22.6837  22.8539  0.0000
0202-04-01_01:46:56.984000      44190.79        1.78978400e+01        1.33919988e-05  25.4769  22.6787  22.8430  0.0000
0202-04-01_01:46:57.332000      44191.13        1.81958600e+01        2.11999604e-05  25.4769  22.6787  22.8430  0.0000

File: chapter 6/data/ext_ffj51/Ic/degradation/step06/infield/no magnet/Ic_2025-04-01_01-54-32960924_30k-30p4pm2-anneal300k-720min-0T.txt
# Ic = 13.06 A, n = 23.72 , Tavg = 30.24 K, 30k-30p4pm2-anneal300k-720min-0T
#datetime                        t_s     iHTS_A                vHTS_V                tHTS_K  tTAR_K  tHOL_K  tSPA_K
0202-04-01_01:54:13.742000      44627.54        9.26243900e-03       -2.39054143e-09  30.2635  28.1838  28.3545  0.0000
0202-04-01_01:54:14.100000      44627.90        3.11031200e-01        8.76532857e-09  30.2766  28.1857  28.3525  0.0000
0202-04-01_01:54:14.457000      44628.26        6.08666800e-01        3.08911286e-08  30.2766  28.1857  28.3525  0.0000
0202-04-01_01:54:14.812000      44628.61        9.07501500e-01        6.78205857e-09  30.2766  28.1857  28.3525  0.0000
0202-04-01_01:54:15.220000      44629.02        1.20563600e+00       -7.96847143e-09  30.2727  28.1858  28.3516  0.0000
0202-04-01_01:54:15.566000      44629.37        1.50376800e+00        7.83583857e-09  30.2727  28.1858  28.3516  0.0000
0202-04-01_01:54:15.934000      44629.73        1.80184200e+00        8.95194857e-09  30.2727  28.1858  28.3516  0.0000
0202-04-01_01:54:16.290000      44630.09        2.09996600e+00        1.55836586e-08  30.2472  28.1867  28.3430  0.0000
0202-04-01_01:54:16.637000      44630.44        2.39798000e+00        1.63893686e-08  30.2472  28.1867  28.3430  0.0000
0202-04-01_01:54:16.996000      44630.80        2.69610000e+00        2.22152086e-08  30.2596  28.1853  28.3570  0.0000
0202-04-01_01:54:17.350000      44631.15        2.99448700e+00        1.68851786e-08  30.2596  28.1853  28.3570  0.0000
0202-04-01_01:54:17.700000      44631.50        3.29299900e+00        1.18030686e-08  30.2596  28.1853  28.3570  0.0000
0202-04-01_01:54:18.047000      44631.85        3.59125900e+00        1.09973586e-08  30.2483  28.1857  28.3523  0.0000
0202-04-01_01:54:18.395000      44632.20        3.88861400e+00        6.65896857e-09  30.2483  28.1857  28.3523  0.0000
0202-04-01_01:54:18.742000      44632.54        4.18696900e+00        7.27873857e-09  30.2483  28.1857  28.3523  0.0000
0202-04-01_01:54:19.090000      44632.89        4.48482500e+00        1.45920286e-08  30.2471  28.1852  28.3457  0.0000
0202-04-01_01:54:19.438000      44633.24        4.78285500e+00        9.50991857e-09  30.2471  28.1852  28.3457  0.0000
0202-04-01_01:54:19.785000      44633.59        5.08149300e+00        6.22512857e-09  30.2471  28.1852  28.3457  0.0000
0202-04-01_01:54:20.133000      44633.94        5.37963000e+00        7.89850857e-09  30.2613  28.1857  28.3476  0.0000
0202-04-01_01:54:20.492000      44634.29        5.67769100e+00       -6.54321429e-10  30.2613  28.1857  28.3476  0.0000
0202-04-01_01:54:20.860000      44634.66        5.97554500e+00        7.77455857e-09  30.2613  28.1857  28.3476  0.0000
0202-04-01_01:54:21.242000      44635.04        6.27386300e+00        4.67570857e-09  30.2672  28.1860  28.3457  0.0000
0202-04-01_01:54:21.590000      44635.39        6.57207700e+00        4.05375857e-09  30.2672  28.1860  28.3457  0.0000
0202-04-01_01:54:21.950000      44635.75        6.86977300e+00        3.80366857e-09  30.2686  28.1842  28.3545  0.0000
0202-04-01_01:54:22.297000      44636.10        7.16795200e+00        1.19226586e-08  30.2686  28.1842  28.3545  0.0000
0202-04-01_01:54:22.645000      44636.45        7.46590900e+00        1.94435857e-09  30.2686  28.1842  28.3545  0.0000
0202-04-01_01:54:22.992000      44636.79        7.76418800e+00        4.56908571e-10  30.2493  28.1842  28.3413  0.0000
0202-04-01_01:54:23.340000      44637.14        8.06238100e+00       -3.01381143e-09  30.2493  28.1842  28.3413  0.0000
0202-04-01_01:54:23.700000      44637.50        8.36032000e+00       -1.58834143e-09  30.2493  28.1842  28.3413  0.0000
0202-04-01_01:54:24.047000      44637.85        8.65894800e+00        5.18878571e-10  30.2564  28.1833  28.3482  0.0000
0202-04-01_01:54:24.390000      44638.19        8.95643000e+00       -5.05905143e-09  30.2564  28.1833  28.3482  0.0000
0202-04-01_01:54:24.740000      44638.54        9.25445200e+00       -1.40241143e-09  30.2564  28.1833  28.3482  0.0000
0202-04-01_01:54:25.090000      44638.89        9.55267400e+00       -2.51799143e-09  30.2501  28.1826  28.3440  0.0000
0202-04-01_01:54:25.438000      44639.24        9.85074700e+00       -2.45602143e-09  30.2501  28.1826  28.3440  0.0000
0202-04-01_01:54:25.790000      44639.59        1.01494000e+01       -5.86475143e-09  30.2501  28.1826  28.3440  0.0000
0202-04-01_01:54:26.140000      44639.94        1.04469100e+01       -5.36894143e-09  30.2689  28.1834  28.3499  0.0000
0202-04-01_01:54:26.490000      44640.29        1.07441900e+01       -8.03395143e-09  30.2689  28.1834  28.3499  0.0000
0202-04-01_01:54:26.906000      44640.71        1.10429100e+01       -1.05750114e-08  30.2689  28.1834  28.3499  0.0000
0202-04-01_01:54:27.260000      44641.06        1.13409800e+01       -4.99651143e-09  30.2464  28.1820  28.3362  0.0000
0202-04-01_01:54:27.610000      44641.41        1.16392100e+01        8.02203857e-09  30.2464  28.1820  28.3362  0.0000
0202-04-01_01:54:27.957000      44641.76        1.19377700e+01        1.49031686e-08  30.2665  28.1833  28.3393  0.0000
0202-04-01_01:54:28.300000      44642.10        1.22354400e+01        3.70289686e-08  30.2665  28.1833  28.3393  0.0000
0202-04-01_01:54:28.650000      44642.45        1.25337400e+01        7.10543586e-08  30.2665  28.1833  28.3393  0.0000
0202-04-01_01:54:29.004000      44642.81        1.28317500e+01        1.30924159e-07  30.2683  28.1828  28.3521  0.0000
0202-04-01_01:54:29.350000      44643.15        1.31300000e+01        2.32938349e-07  30.2683  28.1828  28.3521  0.0000
0202-04-01_01:54:29.700000      44643.50        1.34284800e+01        3.92157329e-07  30.2683  28.1828  28.3521  0.0000
0202-04-01_01:54:30.060000      44643.86        1.37259300e+01        6.13229379e-07  30.2631  28.1826  28.3494  0.0000
0202-04-01_01:54:30.418000      44644.22        1.40245200e+01        1.07557800e-06  30.2631  28.1826  28.3494  0.0000
0202-04-01_01:54:30.777000      44644.58        1.43222000e+01        1.69392279e-06  30.2631  28.1826  28.3494  0.0000
0202-04-01_01:54:31.125000      44644.93        1.46202600e+01        3.23213060e-06  30.2489  28.1831  28.3543  0.0000
0202-04-01_01:54:31.473000      44645.28        1.49186800e+01        4.97517248e-06  30.2489  28.1831  28.3543  0.0000
0202-04-01_01:54:31.883000      44645.68        1.52162900e+01        7.61099342e-06  30.2489  28.1831  28.3543  0.0000
0202-04-01_01:54:32.234000      44646.04        1.55146300e+01        1.17139574e-05  30.2441  28.1821  28.3418  0.0000
0202-04-01_01:54:32.586000      44646.39        1.58129400e+01        1.78575289e-05  30.2441  28.1821  28.3418  0.0000
0202-04-01_01:54:32.940000      44646.74        1.61111700e+01        2.80596900e-05  30.2441  28.1821  28.3418  0.0000
