Repository: shortlab/2025-devitre-PhD

# 2025-devitre-PhD
Data repository for Alexis Devitre's PhD thesis

File: chapter 6/data/ext_ffj51/Ic/degradation/step06/infield/no magnet/Ic_2025-04-01_01-55-45308912_30k-30p4pm2-anneal300k-720min-0T.txt
# Ic = 13.09 A, n = 24.05 , Tavg = 30.28 K, 30k-30p4pm2-anneal300k-720min-0T
#datetime                        t_s     iHTS_A                vHTS_V                tHTS_K  tTAR_K  tHOL_K  tSPA_K
0202-04-01_01:55:26.133000      44699.94        9.12499300e-03        5.36868733e-09  30.2968  28.1915  28.3655  0.0000
0202-04-01_01:55:26.496000      44700.30        3.11195100e-01       -2.06855267e-09  30.2968  28.1915  28.3655  0.0000
0202-04-01_01:55:26.870000      44700.67        6.09719400e-01       -4.42368267e-09  30.2968  28.1915  28.3655  0.0000
0202-04-01_01:55:27.240000      44701.04        9.06742400e-01       -1.63471267e-09  30.2827  28.1914  28.3511  0.0000
0202-04-01_01:55:27.586000      44701.39        1.20534300e+00       -2.33886527e-08  30.2827  28.1914  28.3511  0.0000
0202-04-01_01:55:27.940000      44701.74        1.50394000e+00       -4.17577267e-09  30.2857  28.1938  28.3670  0.0000
0202-04-01_01:55:28.290000      44702.09        1.80165400e+00        3.07553733e-09  30.2857  28.1938  28.3670  0.0000
0202-04-01_01:55:28.637000      44702.44        2.09966800e+00        9.06337333e-10  30.2857  28.1938  28.3670  0.0000
0202-04-01_01:55:28.984000      44702.79        2.39776800e+00       -1.26285267e-09  30.2643  28.1921  28.3544  0.0000
0202-04-01_01:55:29.332000      44703.14        2.69601500e+00       -2.75030267e-09  30.2643  28.1921  28.3544  0.0000
0202-04-01_01:55:29.680000      44703.48        2.99457800e+00       -2.44042267e-09  30.2643  28.1921  28.3544  0.0000
0202-04-01_01:55:30.035000      44703.84        3.29295500e+00       -6.40695267e-09  30.2587  28.1909  28.3450  0.0000
0202-04-01_01:55:30.383000      44704.19        3.59101700e+00        5.96457333e-10  30.2587  28.1909  28.3450  0.0000
0202-04-01_01:55:30.730000      44704.53        3.88881600e+00       -5.53927267e-09  30.2587  28.1909  28.3450  0.0000
0202-04-01_01:55:31.080000      44704.88        4.18704000e+00       -8.63812267e-09  30.2762  28.1914  28.3476  0.0000
0202-04-01_01:55:31.426000      44705.23        4.48551800e+00       -1.36591527e-08  30.2762  28.1914  28.3476  0.0000
0202-04-01_01:55:31.785000      44705.59        4.78372100e+00       -1.42178427e-08  30.2762  28.1914  28.3476  0.0000
0202-04-01_01:55:32.133000      44705.93        5.08177100e+00       -1.06851527e-08  30.2950  28.1902  28.3589  0.0000
0202-04-01_01:55:32.480000      44706.28        5.37958000e+00       -1.19246927e-08  30.2950  28.1902  28.3589  0.0000
0202-04-01_01:55:32.860000      44706.66        5.67797100e+00       -1.61391327e-08  30.2950  28.1902  28.3589  0.0000
0202-04-01_01:55:33.242000      44707.04        5.97597600e+00       -1.81223927e-08  30.2880  28.1906  28.3540  0.0000
0202-04-01_01:55:33.586000      44707.39        6.27399400e+00       -9.19770267e-09  30.2880  28.1906  28.3540  0.0000
0202-04-01_01:55:33.938000      44707.74        6.57210700e+00       -1.48376127e-08  30.2787  28.1891  28.3555  0.0000
0202-04-01_01:55:34.293000      44708.10        6.86981100e+00       -9.50758267e-09  30.2787  28.1891  28.3555  0.0000
0202-04-01_01:55:34.652000      44708.45        7.16797400e+00       -1.88041427e-08  30.2787  28.1891  28.3555  0.0000
0202-04-01_01:55:35.008000      44708.81        7.46646300e+00       -1.93619327e-08  30.2716  28.1888  28.3483  0.0000
0202-04-01_01:55:35.367000      44709.17        7.76440800e+00       -1.90520527e-08  30.2716  28.1888  28.3483  0.0000
0202-04-01_01:55:35.715000      44709.52        8.06244900e+00       -1.82463427e-08  30.2716  28.1888  28.3483  0.0000
0202-04-01_01:55:36.062000      44709.86        8.36038200e+00       -2.56835927e-08  30.2608  28.1886  28.3497  0.0000
0202-04-01_01:55:36.410000      44710.21        8.65871600e+00       -2.67372027e-08  30.2608  28.1886  28.3497  0.0000
0202-04-01_01:55:36.770000      44710.57        8.95635900e+00       -3.16333827e-08  30.2608  28.1886  28.3497  0.0000
0202-04-01_01:55:37.117000      44710.92        9.25486600e+00       -2.41966827e-08  30.2797  28.1871  28.3597  0.0000
0202-04-01_01:55:37.465000      44711.27        9.55309200e+00       -2.81648227e-08  30.2797  28.1871  28.3597  0.0000
0202-04-01_01:55:37.824000      44711.62        9.85089900e+00       -3.59124827e-08  30.2797  28.1871  28.3597  0.0000
0202-04-01_01:55:38.240000      44712.04        1.01492100e+01       -3.94451827e-08  30.2617  28.1879  28.3399  0.0000
0202-04-01_01:55:38.582000      44712.39        1.04476200e+01       -4.18003027e-08  30.2617  28.1879  28.3399  0.0000
0202-04-01_01:55:38.938000      44712.74        1.07452500e+01       -4.21721727e-08  30.2617  28.1879  28.3399  0.0000
0202-04-01_01:55:39.293000      44713.10        1.10435700e+01       -3.74619127e-08  30.2805  28.1873  28.3486  0.0000
0202-04-01_01:55:39.640000      44713.44        1.13416300e+01       -4.83698727e-08  30.2805  28.1873  28.3486  0.0000
0202-04-01_01:55:40             44713.80        1.16393500e+01       -4.21721727e-08  30.2759  28.1865  28.3461  0.0000
0202-04-01_01:55:40.348000      44714.15        1.19378500e+01       -2.66779027e-08  30.2759  28.1865  28.3461  0.0000
0202-04-01_01:55:40.695000      44714.50        1.22367400e+01       -1.80630927e-08  30.2759  28.1865  28.3461  0.0000
0202-04-01_01:55:41.043000      44714.85        1.25338600e+01        1.12520473e-08  30.2810  28.1882  28.3436  0.0000
0202-04-01_01:55:41.390000      44715.19        1.28329500e+01        7.21135173e-08  30.2810  28.1882  28.3436  0.0000
0202-04-01_01:55:41.750000      44715.55        1.31296900e+01        1.69479467e-07  30.2810  28.1882  28.3436  0.0000
0202-04-01_01:55:42.098000      44715.90        1.34282600e+01        3.36569607e-07  30.2717  28.1859  28.3434  0.0000
0202-04-01_01:55:42.445000      44716.25        1.37266300e+01        5.95943567e-07  30.2717  28.1859  28.3434  0.0000
0202-04-01_01:55:42.793000      44716.60        1.40252100e+01        1.00276095e-06  30.2717  28.1859  28.3434  0.0000
0202-04-01_01:55:43.140000      44716.94        1.43225700e+01        1.63635343e-06  30.2568  28.1884  28.3385  0.0000
0202-04-01_01:55:43.500000      44717.30        1.46203000e+01        3.19569674e-06  30.2568  28.1884  28.3385  0.0000
0202-04-01_01:55:43.867000      44717.67        1.49190300e+01        4.96043072e-06  30.2568  28.1884  28.3385  0.0000
0202-04-01_01:55:44.242000      44718.04        1.52171000e+01        7.64887038e-06  30.2556  28.1873  28.3390  0.0000
0202-04-01_01:55:44.586000      44718.39        1.55151900e+01        1.17348528e-05  30.2556  28.1873  28.3390  0.0000
0202-04-01_01:55:44.945000      44718.75        1.58137100e+01        1.80934864e-05  30.2556  28.1873  28.3390  0.0000
0202-04-01_01:55:45.297000      44719.10        1.61115400e+01        2.83663645e-05  30.2812  28.1867  28.3499  0.0000

File: chapter 6/data/ext_ffj51/Ic/degradation/step06/infield/no magnet/Ic_2025-04-01_02-06-58084350_40k-30p4pm2-anneal300k-720min-0T.txt
# Ic = 9.12 A, n = 20.09 , Tavg = 40.15 K, 40k-30p4pm2-anneal300k-720min-0T
#datetime                        t_s     iHTS_A                vHTS_V                tHTS_K  tTAR_K  tHOL_K  tSPA_K
0202-04-01_02:06:16.960000      45350.76        1.08242100e-02       -2.58237222e-09  40.1270  38.6959  38.9317  0.0000
0202-04-01_02:06:17.310000      45351.11        1.14034600e-01       -7.66448222e-09  40.1270  38.6959  38.9317  0.0000
0202-04-01_02:06:17.656000      45351.46        2.13359200e-01       -1.02675222e-08  40.1270  38.6959  38.9317  0.0000
0202-04-01_02:06:18.004000      45351.80        3.12540000e-01        4.04915778e-09  40.1294  38.6968  38.9309  0.0000
0202-04-01_02:06:18.363000      45352.16        4.11878200e-01        6.40427778e-10  40.1294  38.6968  38.9309  0.0000
0202-04-01_02:06:18.710000      45352.51        5.11575800e-01       -1.85724322e-08  40.1294  38.6968  38.9309  0.0000
0202-04-01_02:06:19.060000      45352.86        6.10833900e-01       -3.59259822e-08  40.1326  38.6969  38.9321  0.0000
0202-04-01_02:06:19.406000      45353.21        7.09752000e-01       -3.01621222e-08  40.1326  38.6969  38.9321  0.0000
0202-04-01_02:06:19.754000      45353.56        8.09383300e-01       -2.55758322e-08  40.1326  38.6969  38.9321  0.0000
0202-04-01_02:06:20.113000      45353.92        9.08363900e-01       -1.40482922e-08  40.1294  38.6967  38.9248  0.0000
0202-04-01_02:06:20.460000      45354.26        1.00837100e+00        1.26007078e-08  40.1294  38.6967  38.9248  0.0000
0202-04-01_02:06:20.824000      45354.62        1.10720600e+00       -1.43598322e-08  40.1294  38.6967  38.9248  0.0000
0202-04-01_02:06:21.200000      45355.00        1.20679700e+00       -1.71488022e-08  40.1327  38.6971  38.9300  0.0000
0202-04-01_02:06:21.560000      45355.36        1.30617700e+00       -1.82024022e-08  40.1327  38.6971  38.9300  0.0000
0202-04-01_02:06:21.914000      45355.72        1.40588800e+00       -1.90700822e-08  40.1327  38.6971  38.9300  0.0000
0202-04-01_02:06:22.285000      45356.09        1.50483300e+00       -1.70248422e-08  40.1352  38.6971  38.9265  0.0000
0202-04-01_02:06:22.645000      45356.45        1.60454800e+00       -1.29343622e-08  40.1352  38.6971  38.9265  0.0000
0202-04-01_02:06:22.992000      45356.79        1.70388400e+00       -1.83883322e-08  40.1364  38.6971  38.9291  0.0000
0202-04-01_02:06:23.348000      45357.15        1.80298100e+00       -1.98138122e-08  40.1364  38.6971  38.9291  0.0000
0202-04-01_02:06:23.695000      45357.50        1.90241200e+00       -1.15088922e-08  40.1364  38.6971  38.9291  0.0000
0202-04-01_02:06:24.043000      45357.84        2.00193200e+00       -8.03818222e-09  40.1416  38.6972  38.9400  0.0000
0202-04-01_02:06:24.390000      45358.19        2.10115600e+00       -1.38640122e-08  40.1416  38.6972  38.9400  0.0000
0202-04-01_02:06:24.740000      45358.54        2.20085400e+00       -2.22309122e-08  40.1416  38.6972  38.9400  0.0000
0202-04-01_02:06:25.098000      45358.90        2.30007700e+00       -2.10533422e-08  40.1326  38.6970  38.9319  0.0000
0202-04-01_02:06:25.440000      45359.25        2.39949300e+00       -1.70248422e-08  40.1326  38.6970  38.9319  0.0000
0202-04-01_02:06:25.793000      45359.59        2.49871900e+00       -1.93799722e-08  40.1326  38.6970  38.9319  0.0000
0202-04-01_02:06:26.140000      45359.94        2.59795200e+00       -1.02071122e-08  40.1378  38.6975  38.9367  0.0000
0202-04-01_02:06:26.490000      45360.29        2.69720900e+00       -6.73600222e-09  40.1378  38.6975  38.9367  0.0000
0202-04-01_02:06:26.918000      45360.72        2.79629600e+00       -1.43591722e-08  40.1378  38.6975  38.9367  0.0000
0202-04-01_02:06:27.285000      45361.09        2.89596500e+00       -1.04462222e-10  40.1338  38.6971  38.9313  0.0000
0202-04-01_02:06:27.645000      45361.45        2.99551100e+00       -1.40598222e-09  40.1338  38.6971  38.9313  0.0000
0202-04-01_02:06:28.004000      45361.81        3.09501400e+00       -6.00282222e-10  40.1285  38.6966  38.9301  0.0000
0202-04-01_02:06:28.350000      45362.15        3.19421500e+00        3.80008778e-09  40.1285  38.6966  38.9301  0.0000
0202-04-01_02:06:28.700000      45362.50        3.29358000e+00        9.19208778e-09  40.1285  38.6966  38.9301  0.0000
0202-04-01_02:06:29.055000      45362.86        3.39316500e+00        1.06795278e-08  40.1309  38.6970  38.9252  0.0000
0202-04-01_02:06:29.414000      45363.22        3.49236200e+00        5.41148778e-09  40.1309  38.6970  38.9252  0.0000
0202-04-01_02:06:29.777000      45363.58        3.59162300e+00        8.25187778e-10  40.1309  38.6970  38.9252  0.0000
0202-04-01_02:06:30.130000      45363.93        3.69132000e+00        8.82021778e-09  40.1277  38.6967  38.9251  0.0000
0202-04-01_02:06:30.477000      45364.28        3.79072200e+00        4.66776778e-09  40.1277  38.6967  38.9251  0.0000
0202-04-01_02:06:30.883000      45364.69        3.88990500e+00        2.99438778e-09  40.1277  38.6967  38.9251  0.0000
0202-04-01_02:06:31.242000      45365.05        3.98902000e+00       -3.88506222e-09  40.1394  38.6965  38.9311  0.0000
0202-04-01_02:06:31.594000      45365.39        4.08892600e+00       -1.09504322e-08  40.1394  38.6965  38.9311  0.0000
0202-04-01_02:06:31.945000      45365.75        4.18787300e+00       -2.64585222e-09  40.1394  38.6965  38.9311  0.0000
0202-04-01_02:06:32.293000      45366.09        4.28711600e+00       -3.76210222e-09  40.1388  38.6964  38.9279  0.0000
0202-04-01_02:06:32.640000      45366.44        4.38673200e+00       -6.92304222e-09  40.1388  38.6964  38.9279  0.0000
0202-04-01_02:06:33             45366.80        4.48624700e+00       -7.54281222e-09  40.1385  38.6967  38.9342  0.0000
0202-04-01_02:06:33.348000      45367.15        4.58556400e+00       -4.69187222e-09  40.1385  38.6967  38.9342  0.0000
0202-04-01_02:06:33.690000      45367.50        4.68473500e+00       -2.83256222e-09  40.1385  38.6967  38.9342  0.0000
0202-04-01_02:06:34.043000      45367.84        4.78477800e+00       -3.20442222e-09  40.1368  38.6969  38.9320  0.0000
0202-04-01_02:06:34.390000      45368.19        4.88373700e+00       -6.42722222e-09  40.1368  38.6969  38.9320  0.0000
0202-04-01_02:06:34.734000      45368.54        4.98287500e+00       -1.08275922e-08  40.1368  38.6969  38.9320  0.0000
0202-04-01_02:06:35.086000      45368.89        5.08211100e+00       -1.08895722e-08  40.1346  38.6967  38.9328  0.0000
0202-04-01_02:06:35.434000      45369.23        5.18175900e+00       -1.05177122e-08  40.1346  38.6967  38.9328  0.0000
0202-04-01_02:06:35.780000      45369.58        5.28153000e+00       -1.02078222e-08  40.1346  38.6967  38.9328  0.0000
0202-04-01_02:06:36.130000      45369.93        5.38037000e+00       -1.03937522e-08  40.1318  38.6968  38.9276  0.0000
0202-04-01_02:06:36.477000      45370.28        5.47976000e+00       -1.16952722e-08  40.1318  38.6968  38.9276  0.0000
0202-04-01_02:06:36.848000      45370.65        5.57914900e+00       -1.16332922e-08  40.1318  38.6968  38.9276  0.0000
0202-04-01_02:06:37.223000      45371.03        5.67902000e+00       -1.36165522e-08  40.1293  38.6968  38.9294  0.0000
0202-04-01_02:06:37.582000      45371.38        5.77798100e+00       -1.64675022e-08  40.1293  38.6968  38.9294  0.0000
0202-04-01_02:06:37.930000      45371.73        5.87728500e+00       -2.20445322e-08  40.1293  38.6968  38.9294  0.0000
0202-04-01_02:06:38.290000      45372.09        5.97690700e+00       -1.58459522e-08  40.1362  38.6971  38.9307  0.0000
0202-04-01_02:06:38.637000      45372.44        6.07615200e+00       -1.68995522e-08  40.1362  38.6971  38.9307  0.0000
0202-04-01_02:06:38.984000      45372.79        6.17521100e+00       -1.62178122e-08  40.1300  38.6970  38.9278  0.0000
0202-04-01_02:06:39.332000      45373.13        6.27486100e+00       -1.29330322e-08  40.1300  38.6970  38.9278  0.0000
0202-04-01_02:06:39.680000      45373.48        6.37457900e+00       -1.86349122e-08  40.1300  38.6970  38.9278  0.0000
0202-04-01_02:06:40.040000      45373.84        6.47359500e+00       -2.06181722e-08  40.1409  38.6968  38.9311  0.0000
0202-04-01_02:06:40.387000      45374.19        6.57293800e+00       -2.65679622e-08  40.1409  38.6968  38.9311  0.0000
0202-04-01_02:06:40.734000      45374.54        6.67247800e+00       -2.31592322e-08  40.1409  38.6968  38.9311  0.0000
0202-04-01_02:06:41.082000      45374.88        6.77146100e+00       -2.52044722e-08  40.1371  38.6970  38.9255  0.0000
0202-04-01_02:06:41.430000      45375.23        6.87120000e+00       -2.91090222e-08  40.1371  38.6970  38.9255  0.0000
0202-04-01_02:06:41.777000      45375.58        6.97080800e+00       -3.14021722e-08  40.1371  38.6970  38.9255  0.0000
0202-04-01_02:06:42.133000      45375.93        7.06962000e+00       -3.98930122e-08  40.1350  38.6971  38.9291  0.0000
0202-04-01_02:06:42.480000      45376.28        7.16925800e+00       -3.59884622e-08  40.1350  38.6971  38.9291  0.0000
0202-04-01_02:06:42.860000      45376.66        7.26867200e+00       -3.43150822e-08  40.1350  38.6971  38.9291  0.0000
0202-04-01_02:06:43.240000      45377.04        7.36777700e+00       -2.73116922e-08  40.1351  38.6971  38.9282  0.0000
0202-04-01_02:06:43.582000      45377.39        7.46743600e+00       -3.41287022e-08  40.1351  38.6971  38.9282  0.0000
0202-04-01_02:06:43.950000      45377.75        7.56703500e+00       -4.01377722e-08  40.1351  38.6971  38.9282  0.0000
0202-04-01_02:06:44.297000      45378.10        7.66632700e+00       -3.90828122e-08  40.1395  38.6972  38.9298  0.0000
0202-04-01_02:06:44.652000      45378.45        7.76560600e+00       -4.11900222e-08  40.1395  38.6972  38.9298  0.0000
0202-04-01_02:06:45             45378.80        7.86476400e+00       -4.80074922e-08  40.1410  38.6972  38.9365  0.0000
0202-04-01_02:06:45.355000      45379.16        7.96396700e+00       -4.46607322e-08  40.1410  38.6972  38.9365  0.0000
0202-04-01_02:06:45.715000      45379.52        8.06376700e+00       -4.21196822e-08  40.1410  38.6972  38.9365  0.0000
0202-04-01_02:06:46.062000      45379.86        8.16256000e+00       -4.25535222e-08  40.1323  38.6974  38.9314  0.0000
0202-04-01_02:06:46.410000      45380.21        8.26181100e+00       -3.83390822e-08  40.1323  38.6974  38.9314  0.0000
0202-04-01_02:06:46.758000      45380.56        8.36178800e+00       -2.78649822e-08  40.1323  38.6974  38.9314  0.0000
0202-04-01_02:06:47.105000      45380.91        8.46088300e+00       -2.50760222e-08  40.1333  38.6975  38.9288  0.0000
0202-04-01_02:06:47.453000      45381.25        8.56039500e+00       -1.70190222e-08  40.1333  38.6975  38.9288  0.0000
0202-04-01_02:06:47.800000      45381.60        8.65933800e+00       -5.18142222e-09  40.1333  38.6975  38.9288  0.0000
0202-04-01_02:06:48.152000      45381.95        8.75826700e+00        1.13664178e-08  40.1343  38.6975  38.9302  0.0000
0202-04-01_02:06:48.500000      45382.30        8.85797200e+00        2.81621678e-08  40.1343  38.6975  38.9302  0.0000
0202-04-01_02:06:48.902000      45382.71        8.95752700e+00        6.16297178e-08  40.1343  38.6975  38.9302  0.0000
0202-04-01_02:06:49.260000      45383.06        9.05693400e+00        1.02100668e-07  40.1410  38.6978  38.9309  0.0000
0202-04-01_02:06:49.610000      45383.41        9.15606600e+00        1.47837008e-07  40.1410  38.6978  38.9309  0.0000
0202-04-01_02:06:49.957000      45383.76        9.25531400e+00        2.04851868e-07  40.1410  38.6978  38.9309  0.0000
0202-04-01_02:06:50.316000      45384.12        9.35457300e+00        2.74513998e-07  40.1443  38.6979  38.9312  0.0000
0202-04-01_02:06:50.664000      45384.47        9.45440900e+00        3.70578328e-07  40.1443  38.6979  38.9312  0.0000
0202-04-01_02:06:51.010000      45384.82        9.55341900e+00        4.75877228e-07  40.1493  38.6984  38.9331  0.0000
0202-04-01_02:06:51.363000      45385.16        9.65312700e+00        6.00265048e-07  40.1493  38.6984  38.9331  0.0000
0202-04-01_02:06:51.710000      45385.51        9.75286700e+00        7.54711698e-07  40.1493  38.6984  38.9331  0.0000
0202-04-01_02:06:52.060000      45385.86        9.85198100e+00        9.16223728e-07  40.1428  38.6983  38.9322  0.0000
0202-04-01_02:06:52.406000      45386.21        9.95076200e+00        1.16406970e-06  40.1428  38.6983  38.9322  0.0000
0202-04-01_02:06:52.754000      45386.55        1.00501600e+01        1.43726427e-06  40.1428  38.6983  38.9322  0.0000
0202-04-01_02:06:53.100000      45386.90        1.01497700e+01        1.75539214e-06  40.1432  38.6988  38.9351  0.0000
0202-04-01_02:06:53.450000      45387.25        1.02484700e+01        2.13673655e-06  40.1432  38.6988  38.9351  0.0000
0202-04-01_02:06:53.797000      45387.60        1.03489900e+01        2.57193895e-06  40.1432  38.6988  38.9351  0.0000
0202-04-01_02:06:54.156000      45387.96        1.04482500e+01        3.09310344e-06  40.1328  38.6985  38.9309  0.0000
0202-04-01_02:06:54.504000      45388.30        1.05472200e+01        3.70927865e-06  40.1328  38.6985  38.9309  0.0000
0202-04-01_02:06:54.914000      45388.71        1.06466100e+01        4.81116752e-06  40.1328  38.6985  38.9309  0.0000
0202-04-01_02:06:55.270000      45389.07        1.07455900e+01        5.23725931e-06  40.1399  38.6985  38.9310  0.0000
0202-04-01_02:06:55.617000      45389.42        1.08453400e+01        6.71107241e-06  40.1399  38.6985  38.9310  0.0000
0202-04-01_02:06:55.965000      45389.77        1.09447700e+01        7.92111094e-06  40.1377  38.6988  38.9313  0.0000
0202-04-01_02:06:56.312000      45390.11        1.10446300e+01        9.29377811e-06  40.1377  38.6988  38.9313  0.0000
0202-04-01_02:06:56.660000      45390.46        1.11436100e+01        1.09690879e-05  40.1377  38.6988  38.9313  0.0000
0202-04-01_02:06:57.008000      45390.81        1.12428200e+01        1.28440887e-05  40.1457  38.6982  38.9295  0.0000
0202-04-01_02:06:57.363000      45391.16        1.13420400e+01        1.51089271e-05  40.1457  38.6982  38.9295  0.0000
0202-04-01_02:06:57.710000      45391.51        1.14414400e+01        1.76621460e-05  40.1457  38.6982  38.9295  0.0000
0202-04-01_02:06:58.070000      45391.87        1.15406900e+01        2.06670558e-05  40.1454  38.6985  38.9303  0.0000

File: chapter 6/data/ext_ffj51/Ic/degradation/step06/infield/no magnet/Ic_2025-04-01_02-09-52638885_40k-30p4pm2-anneal300k-720min-0T.txt
# Ic =  nan A, n =  nan , Tavg = 40.16 K, 40k-30p4pm2-anneal300k-720min-0T
#datetime                        t_s     iHTS_A                vHTS_V                tHTS_K  tTAR_K  tHOL_K  tSPA_K
0202-04-01_02:09:11.434000      45525.24        1.05478400e-02       -1.33044333e-09  40.1752  38.7015  38.9424  0.0000
0202-04-01_02:09:11.797000      45525.60        1.13876600e-01       -6.90837333e-09  40.1752  38.7015  38.9424  0.0000
0202-04-01_02:09:12.145000      45525.95        2.13131500e-01        4.12353667e-09  40.1614  38.7022  38.9384  0.0000
0202-04-01_02:09:12.492000      45526.30        3.12376100e-01        3.81364667e-09  40.1614  38.7022  38.9384  0.0000
0202-04-01_02:09:12.870000      45526.67        4.12202400e-01        3.81364667e-09  40.1614  38.7022  38.9384  0.0000
0202-04-01_02:09:13.234000      45527.04        5.12162400e-01        6.52826667e-10  40.1604  38.7027  38.9386  0.0000
0202-04-01_02:09:13.594000      45527.40        6.11184600e-01        4.06155667e-09  40.1604  38.7027  38.9386  0.0000
0202-04-01_02:09:13.950000      45527.75        7.10586500e-01        3.45542467e-08  40.1604  38.7027  38.9386  0.0000
0202-04-01_02:09:14.297000      45528.10        8.09633700e-01        1.07550767e-08  40.1603  38.7030  38.9345  0.0000
0202-04-01_02:09:14.645000      45528.45        9.09319700e-01        1.16227567e-08  40.1603  38.7030  38.9345  0.0000
0202-04-01_02:09:14.992000      45528.79        1.00855800e+00        2.63112967e-08  40.1655  38.7028  38.9385  0.0000
0202-04-01_02:09:15.350000      45529.15        1.10835500e+00        1.40399167e-08  40.1655  38.7028  38.9385  0.0000
0202-04-01_02:09:15.700000      45529.50        1.20734700e+00       -9.58153333e-10  40.1655  38.7028  38.9385  0.0000
0202-04-01_02:09:16.047000      45529.85        1.30648300e+00        3.62832667e-09  40.1682  38.7028  38.9358  0.0000
0202-04-01_02:09:16.395000      45530.20        1.40632900e+00        9.56366667e-11  40.1682  38.7028  38.9358  0.0000
0202-04-01_02:09:16.742000      45530.54        1.50559100e+00       -2.32146333e-09  40.1682  38.7028  38.9358  0.0000
0202-04-01_02:09:17.100000      45530.90        1.60483200e+00        1.83098667e-09  40.1710  38.7022  38.9403  0.0000
0202-04-01_02:09:17.450000      45531.25        1.70418500e+00        7.28496667e-09  40.1710  38.7022  38.9403  0.0000
0202-04-01_02:09:17.793000      45531.60        1.80371700e+00        9.08229667e-09  40.1710  38.7022  38.9403  0.0000
0202-04-01_02:09:18.152000      45531.96        1.90275400e+00        9.26822667e-09  40.1746  38.7018  38.9426  0.0000
0202-04-01_02:09:18.510000      45532.31        2.00241200e+00        8.64845667e-09  40.1746  38.7018  38.9426  0.0000
0202-04-01_02:09:18.883000      45532.69        2.10179600e+00        6.66519667e-09  40.1746  38.7018  38.9426  0.0000
0202-04-01_02:09:19.234000      45533.04        2.20098300e+00        3.50436667e-09  40.1651  38.7016  38.9346  0.0000
0202-04-01_02:09:19.582000      45533.38        2.30000700e+00        6.91310667e-09  40.1651  38.7016  38.9346  0.0000
0202-04-01_02:09:19.934000      45533.73        2.39971400e+00        1.44123167e-08  40.1651  38.7016  38.9346  0.0000
0202-04-01_02:09:20.280000      45534.08        2.49887300e+00        7.34694667e-09  40.1662  38.7015  38.9360  0.0000
0202-04-01_02:09:20.633000      45534.43        2.59879900e+00       -1.63972333e-09  40.1662  38.7015  38.9360  0.0000
0202-04-01_02:09:20.980000      45534.78        2.69750300e+00        4.00018667e-09  40.1628  38.7016  38.9393  0.0000
0202-04-01_02:09:21.330000      45535.13        2.79705000e+00        7.96601667e-09  40.1628  38.7016  38.9393  0.0000
0202-04-01_02:09:21.676000      45535.48        2.89636300e+00        8.02659667e-09  40.1628  38.7016  38.9393  0.0000
0202-04-01_02:09:22.023000      45535.83        2.99554900e+00        9.94764667e-09  40.1576  38.7013  38.9334  0.0000
0202-04-01_02:09:22.383000      45536.18        3.09528700e+00        8.39822667e-09  40.1576  38.7013  38.9334  0.0000
0202-04-01_02:09:22.730000      45536.53        3.19426100e+00        5.27146667e-10  40.1576  38.7013  38.9334  0.0000
0202-04-01_02:09:23.080000      45536.88        3.29365900e+00        3.41216667e-10  40.1606  38.7004  38.9336  0.0000
0202-04-01_02:09:23.426000      45537.23        3.39314100e+00       -2.01391333e-09  40.1606  38.7004  38.9336  0.0000
0202-04-01_02:09:23.773000      45537.57        3.49230900e+00       -1.95193333e-09  40.1606  38.7004  38.9336  0.0000
0202-04-01_02:09:24.120000      45537.92        3.59160600e+00       -9.26522333e-09  40.1707  38.7005  38.9350  0.0000
0202-04-01_02:09:24.470000      45538.27        3.69134200e+00       -1.78180533e-08  40.1707  38.7005  38.9350  0.0000
0202-04-01_02:09:24.830000      45538.63        3.79085400e+00       -1.40994333e-08  40.1707  38.7005  38.9350  0.0000
0202-04-01_02:09:25.246000      45539.05        3.89023400e+00       -9.32720333e-09  40.1700  38.7005  38.9352  0.0000
0202-04-01_02:09:25.594000      45539.40        3.98921300e+00       -1.21781433e-08  40.1700  38.7005  38.9352  0.0000
0202-04-01_02:09:25.953000      45539.76        4.08907800e+00       -1.78800233e-08  40.1798  38.7009  38.9414  0.0000
0202-04-01_02:09:26.312000      45540.11        4.18814900e+00       -2.69286733e-08  40.1798  38.7009  38.9414  0.0000
0202-04-01_02:09:26.660000      45540.46        4.28756900e+00       -2.91598433e-08  40.1798  38.7009  38.9414  0.0000
0202-04-01_02:09:27.008000      45540.81        4.38681300e+00       -2.95936833e-08  40.1712  38.7009  38.9369  0.0000
0202-04-01_02:09:27.367000      45541.17        4.48635600e+00       -2.44499933e-08  40.1712  38.7009  38.9369  0.0000
0202-04-01_02:09:27.715000      45541.52        4.58575800e+00       -2.29628233e-08  40.1712  38.7009  38.9369  0.0000
0202-04-01_02:09:28.062000      45541.86        4.68488400e+00       -2.86027233e-08  40.1690  38.7004  38.9373  0.0000
0202-04-01_02:09:28.410000      45542.21        4.78413900e+00       -2.90985433e-08  40.1690  38.7004  38.9373  0.0000
0202-04-01_02:09:28.758000      45542.56        4.88372700e+00       -2.16613033e-08  40.1690  38.7004  38.9373  0.0000
0202-04-01_02:09:29.117000      45542.92        4.98329300e+00       -2.20951433e-08  40.1595  38.7004  38.9331  0.0000
0202-04-01_02:09:29.465000      45543.27        5.08219200e+00       -2.59996933e-08  40.1595  38.7004  38.9331  0.0000
0202-04-01_02:09:29.824000      45543.63        5.18163700e+00       -3.65357833e-08  40.1595  38.7004  38.9331  0.0000
0202-04-01_02:09:30.203000      45544.01        5.28123400e+00       -4.07502233e-08  40.1612  38.7000  38.9317  0.0000
0202-04-01_02:09:30.550000      45544.35        5.38035900e+00       -3.28171633e-08  40.1612  38.7000  38.9317  0.0000
0202-04-01_02:09:30.902000      45544.70        5.48017200e+00       -3.87669633e-08  40.1612  38.7000  38.9317  0.0000
0202-04-01_02:09:31.258000      45545.06        5.57942200e+00       -4.08741733e-08  40.1607  38.6997  38.9331  0.0000
0202-04-01_02:09:31.613000      45545.42        5.67853300e+00       -4.96129333e-08  40.1607  38.6997  38.9331  0.0000
0202-04-01_02:09:31.973000      45545.78        5.77788300e+00       -4.97368933e-08  40.1626  38.6996  38.9311  0.0000
0202-04-01_02:09:32.336000      45546.14        5.87749200e+00       -5.05425933e-08  40.1626  38.6996  38.9311  0.0000
0202-04-01_02:09:32.684000      45546.48        5.97685100e+00       -4.99228233e-08  40.1626  38.6996  38.9311  0.0000
0202-04-01_02:09:33.030000      45546.83        6.07625000e+00       -4.90545633e-08  40.1651  38.6994  38.9329  0.0000
0202-04-01_02:09:33.380000      45547.18        6.17540200e+00       -5.38256433e-08  40.1651  38.6994  38.9329  0.0000
0202-04-01_02:09:33.727000      45547.53        6.27498400e+00       -5.59946533e-08  40.1651  38.6994  38.9329  0.0000
0202-04-01_02:09:34.086000      45547.89        6.37420300e+00       -5.69243033e-08  40.1746  38.6998  38.9381  0.0000
0202-04-01_02:09:34.434000      45548.23        6.47373400e+00       -5.74820933e-08  40.1746  38.6998  38.9381  0.0000
0202-04-01_02:09:34.777000      45548.58        6.57333900e+00       -5.90315233e-08  40.1746  38.6998  38.9381  0.0000
0202-04-01_02:09:35.130000      45548.93        6.67241800e+00       -6.18204833e-08  40.1662  38.6995  38.9364  0.0000
0202-04-01_02:09:35.477000      45549.28        6.77148800e+00       -6.00231533e-08  40.1662  38.6995  38.9364  0.0000
0202-04-01_02:09:35.855000      45549.66        6.87094300e+00       -6.08288533e-08  40.1662  38.6995  38.9364  0.0000
0202-04-01_02:09:36.254000      45550.05        6.97046400e+00       -6.63448133e-08  40.1660  38.7001  38.9352  0.0000
0202-04-01_02:09:36.610000      45550.41        7.06980900e+00       -6.82660933e-08  40.1660  38.7001  38.9352  0.0000
0202-04-01_02:09:36.960000      45550.76        7.16897100e+00       -6.21923533e-08  40.1590  38.7000  38.9322  0.0000
0202-04-01_02:09:37.316000      45551.12        7.26823000e+00       -6.68406233e-08  40.1590  38.7000  38.9322  0.0000
0202-04-01_02:09:37.664000      45551.47        7.36802700e+00       -7.10550633e-08  40.1590  38.7000  38.9322  0.0000
0202-04-01_02:09:38.010000      45551.82        7.46735800e+00       -7.09930833e-08  40.1635  38.6997  38.9335  0.0000
0202-04-01_02:09:38.363000      45552.16        7.56686300e+00       -7.50835633e-08  40.1635  38.6997  38.9335  0.0000
0202-04-01_02:09:38.710000      45552.51        7.66587300e+00       -7.63231033e-08  40.1635  38.6997  38.9335  0.0000
0202-04-01_02:09:39.070000      45552.87        7.76546200e+00       -8.54336933e-08  40.1685  38.7001  38.9353  0.0000
0202-04-01_02:09:39.418000      45553.22        7.86467700e+00       -7.76245733e-08  40.1685  38.7001  38.9353  0.0000
0202-04-01_02:09:39.766000      45553.57        7.96405300e+00       -7.60751533e-08  40.1685  38.7001  38.9353  0.0000
0202-04-01_02:09:40.113000      45553.92        8.06330800e+00       -7.39059533e-08  40.1699  38.6999  38.9340  0.0000
0202-04-01_02:09:40.460000      45554.26        8.16280500e+00       -7.32861833e-08  40.1699  38.6999  38.9340  0.0000
0202-04-01_02:09:40.867000      45554.67        8.26249500e+00       -6.28740533e-08  40.1699  38.6999  38.9340  0.0000
0202-04-01_02:09:41.258000      45555.06        8.36165100e+00       -5.65523933e-08  40.1708  38.7003  38.9333  0.0000
0202-04-01_02:09:41.605000      45555.41        8.46100500e+00       -5.03546933e-08  40.1708  38.7003  38.9333  0.0000
0202-04-01_02:09:41.953000      45555.76        8.56044800e+00       -4.23596633e-08  40.1643  38.7005  38.9275  0.0000
0202-04-01_02:09:42.312000      45556.12        8.65963600e+00       -3.19475333e-08  40.1643  38.7005  38.9275  0.0000
0202-04-01_02:09:42.660000      45556.46        8.75897700e+00       -1.14331433e-08  40.1643  38.7005  38.9275  0.0000
0202-04-01_02:09:43.008000      45556.81        8.85869000e+00        4.49494667e-09  40.1680  38.7000  38.9316  0.0000
0202-04-01_02:09:43.355000      45557.16        8.95792300e+00        4.54617467e-08  40.1680  38.7000  38.9316  0.0000
0202-04-01_02:09:43.707000      45557.51        9.05700600e+00        8.02308467e-08  40.1680  38.7000  38.9316  0.0000
0202-04-01_02:09:44.066000      45557.87        9.15646700e+00        1.31671757e-07  40.1618  38.7000  38.9349  0.0000
0202-04-01_02:09:44.410000      45558.21        9.25571900e+00        1.92843057e-07  40.1618  38.7000  38.9349  0.0000
0202-04-01_02:09:44.758000      45558.56        9.35544800e+00        2.67712617e-07  40.1618  38.7000  38.9349  0.0000
0202-04-01_02:09:45.105000      45558.91        9.45492300e+00        3.54173217e-07  40.1596  38.6994  38.9306  0.0000
0202-04-01_02:09:45.457000      45559.26        9.55395200e+00        4.66351987e-07  40.1596  38.6994  38.9306  0.0000
0202-04-01_02:09:45.816000      45559.62        9.65364200e+00        6.04870517e-07  40.1596  38.6994  38.9306  0.0000
0202-04-01_02:09:46.210000      45560.01        9.75307700e+00        7.81009067e-07  40.1764  38.6993  38.9344  0.0000
0202-04-01_02:09:46.560000      45560.36        9.85205500e+00        9.60804257e-07  40.1764  38.6993  38.9344  0.0000
0202-04-01_02:09:46.910000      45560.71        9.95162600e+00        1.18652438e-06  40.1764  38.6993  38.9344  0.0000
0202-04-01_02:09:47.270000      45561.07        1.00508600e+01        1.42798666e-06  40.1683  38.6992  38.9290  0.0000
0202-04-01_02:09:47.617000      45561.42        1.01503200e+01        1.77722689e-06  40.1683  38.6992  38.9290  0.0000
0202-04-01_02:09:47.965000      45561.77        1.02494400e+01        2.14698150e-06  40.1743  38.6989  38.9348  0.0000
0202-04-01_02:09:48.312000      45562.12        1.03487000e+01        2.59594267e-06  40.1743  38.6989  38.9348  0.0000
0202-04-01_02:09:48.660000      45562.46        1.04485000e+01        3.12720926e-06  40.1743  38.6989  38.9348  0.0000
0202-04-01_02:09:49.008000      45562.81        1.05477800e+01        3.73576114e-06  40.1715  38.6991  38.9390  0.0000
0202-04-01_02:09:49.363000      45563.17        1.06473300e+01        4.84583066e-06  40.1715  38.6991  38.9390  0.0000
0202-04-01_02:09:49.710000      45563.51        1.07464800e+01        5.30600966e-06  40.1715  38.6991  38.9390  0.0000
0202-04-01_02:09:50.060000      45563.86        1.08460700e+01        6.78118552e-06  40.1619  38.6987  38.9310  0.0000
0202-04-01_02:09:50.406000      45564.21        1.09453300e+01        7.99388890e-06  40.1619  38.6987  38.9310  0.0000
0202-04-01_02:09:50.754000      45564.56        1.10445100e+01        9.40324522e-06  40.1619  38.6987  38.9310  0.0000
0202-04-01_02:09:51.110000      45564.91        1.11440000e+01        1.10795452e-05  40.1662  38.6989  38.9359  0.0000
0202-04-01_02:09:51.457000      45565.26        1.12432900e+01        1.29871457e-05  40.1662  38.6989  38.9359  0.0000
0202-04-01_02:09:51.810000      45565.61        1.13425200e+01        1.51787264e-05  40.1662  38.6989  38.9359  0.0000
0202-04-01_02:09:52.250000      45566.05        1.14420700e+01        1.76909157e-05  40.1606  38.6985  38.9221  0.0000
0202-04-01_02:09:52.605000      45566.41        1.15414700e+01        2.08596311e-05  40.1606  38.6985  38.9221  0.0000
