Repository: shortlab/2025-devitre-PhD

# 2025-devitre-PhD
Data repository for Alexis Devitre's PhD thesis

File: chapter 6/data/ext_ffj51/Ic/degradation/step06/infield/no magnet/Ic_2025-04-01_02-39-47488568_60k-30p4pm2-anneal300k-720min-0T.txt
# Ic = 3.49 A, n = 19.45 , Tavg = 60.05 K, 60k-30p4pm2-anneal300k-720min-0T
#datetime                        t_s     iHTS_A                vHTS_V                tHTS_K  tTAR_K  tHOL_K  tSPA_K
0202-04-01_02:38:54.510000      47308.31        1.11692600e-02        2.81153636e-09  60.0449  58.8516  59.3093  0.0000
0202-04-01_02:38:54.863000      47308.67        4.51308500e-02        4.05103636e-09  60.0449  58.8516  59.3093  0.0000
0202-04-01_02:38:55.234000      47309.04        7.45296200e-02        7.52173636e-09  60.0229  58.8546  59.3055  0.0000
0202-04-01_02:38:55.582000      47309.39        1.04451200e-01        9.75293636e-09  60.0229  58.8546  59.3055  0.0000
0202-04-01_02:38:55.934000      47309.74        1.33975000e-01        6.27993636e-09  60.0229  58.8546  59.3055  0.0000
0202-04-01_02:38:56.280000      47310.08        1.64263200e-01        6.95723636e-09  60.0296  58.8553  59.3028  0.0000
0202-04-01_02:38:56.630000      47310.43        1.93711300e-01        1.87940364e-08  60.0296  58.8553  59.3028  0.0000
0202-04-01_02:38:56.984000      47310.79        2.23934700e-01        1.26583364e-08  60.0156  58.8548  59.2940  0.0000
0202-04-01_02:38:57.332000      47311.13        2.53828000e-01        4.60133636e-09  60.0156  58.8548  59.2940  0.0000
0202-04-01_02:38:57.680000      47311.48        2.83476500e-01        1.09230364e-08  60.0156  58.8548  59.2940  0.0000
0202-04-01_02:38:58.027000      47311.83        3.13332400e-01        2.38762364e-08  60.0217  58.8534  59.2870  0.0000
0202-04-01_02:38:58.375000      47312.18        3.42946800e-01        8.25803636e-09  60.0217  58.8534  59.2870  0.0000
0202-04-01_02:38:58.723000      47312.52        3.72722900e-01        1.04891364e-08  60.0217  58.8534  59.2870  0.0000
0202-04-01_02:38:59.070000      47312.87        4.03456200e-01        1.00553364e-08  60.0536  58.8541  59.3097  0.0000
0202-04-01_02:38:59.418000      47313.22        4.32304700e-01       -1.23183636e-08  60.0536  58.8541  59.3097  0.0000
0202-04-01_02:38:59.766000      47313.57        4.62264100e-01        2.11492364e-08  60.0536  58.8541  59.3097  0.0000
0202-04-01_02:39:00.113000      47313.91        4.92118900e-01        9.99333636e-09  60.0340  58.8537  59.2959  0.0000
0202-04-01_02:39:00.460000      47314.26        5.21617500e-01        1.10469364e-08  60.0340  58.8537  59.2959  0.0000
0202-04-01_02:39:00.830000      47314.63        5.51571700e-01        1.87940364e-08  60.0340  58.8537  59.2959  0.0000
0202-04-01_02:39:01.215000      47315.02        5.81279600e-01        7.37056364e-08  60.0600  58.8542  59.3187  0.0000
0202-04-01_02:39:01.562000      47315.36        6.11389700e-01        1.43937364e-08  60.0600  58.8542  59.3187  0.0000
0202-04-01_02:39:01.920000      47315.73        6.41161800e-01        4.30857364e-08  60.0600  58.8542  59.3187  0.0000
0202-04-01_02:39:02.280000      47316.08        6.70445200e-01        2.98192364e-08  60.0249  58.8538  59.2973  0.0000
0202-04-01_02:39:02.625000      47316.43        7.01005200e-01        1.58124364e-08  60.0249  58.8538  59.2973  0.0000
0202-04-01_02:39:02.973000      47316.78        7.30530600e-01        8.99503636e-09  60.0257  58.8524  59.3019  0.0000
0202-04-01_02:39:03.320000      47317.12        7.59969800e-01        4.88462364e-08  60.0257  58.8524  59.3019  0.0000
0202-04-01_02:39:03.668000      47317.47        7.89759500e-01        2.34356364e-08  60.0257  58.8524  59.3019  0.0000
0202-04-01_02:39:04.023000      47317.83        8.20439600e-01        4.01694364e-08  60.0337  58.8522  59.2988  0.0000
0202-04-01_02:39:04.370000      47318.17        8.49681400e-01        3.12447364e-08  60.0337  58.8522  59.2988  0.0000
0202-04-01_02:39:04.730000      47318.53        8.79235000e-01        2.82698364e-08  60.0337  58.8522  59.2988  0.0000
0202-04-01_02:39:05.086000      47318.89        9.10010000e-01        1.80436364e-08  60.0282  58.8518  59.2976  0.0000
0202-04-01_02:39:05.434000      47319.24        9.39050400e-01        3.86820364e-08  60.0282  58.8518  59.2976  0.0000
0202-04-01_02:39:05.793000      47319.59        9.69671000e-01        2.18862364e-08  60.0282  58.8518  59.2976  0.0000
0202-04-01_02:39:06.140000      47319.94        9.98629400e-01        1.27136364e-08  60.0345  58.8516  59.2916  0.0000
0202-04-01_02:39:06.490000      47320.29        1.02877100e+00        3.45295364e-08  60.0345  58.8516  59.2916  0.0000
0202-04-01_02:39:06.895000      47320.70        1.05857500e+00        1.54406364e-08  60.0345  58.8516  59.2916  0.0000
0202-04-01_02:39:07.246000      47321.05        1.08804000e+00        2.13284364e-08  60.0329  58.8515  59.2931  0.0000
0202-04-01_02:39:07.594000      47321.40        1.11804900e+00        2.87661364e-08  60.0329  58.8515  59.2931  0.0000
0202-04-01_02:39:07.945000      47321.75        1.14811900e+00        9.12073636e-09  60.0329  58.8515  59.2931  0.0000
0202-04-01_02:39:08.293000      47322.09        1.17757400e+00        5.83633636e-09  60.0427  58.8522  59.3071  0.0000
0202-04-01_02:39:08.640000      47322.44        1.20729300e+00        1.55667364e-08  60.0427  58.8522  59.3071  0.0000
0202-04-01_02:39:08.996000      47322.80        1.23743300e+00        1.53808364e-08  60.0328  58.8527  59.3111  0.0000
0202-04-01_02:39:09.348000      47323.15        1.26711900e+00        5.77433636e-09  60.0328  58.8527  59.3111  0.0000
0202-04-01_02:39:09.690000      47323.50        1.29671000e+00        7.01393636e-09  60.0328  58.8527  59.3111  0.0000
0202-04-01_02:39:10.043000      47323.84        1.32698000e+00       -7.95163636e-10  60.0260  58.8531  59.3037  0.0000
0202-04-01_02:39:10.390000      47324.19        1.35669100e+00        3.41923636e-09  60.0260  58.8531  59.3037  0.0000
0202-04-01_02:39:10.734000      47324.54        1.38647100e+00        4.78273636e-09  60.0260  58.8531  59.3037  0.0000
0202-04-01_02:39:11.086000      47324.89        1.41633900e+00        1.62193636e-09  60.0315  58.8525  59.3010  0.0000
0202-04-01_02:39:11.430000      47325.23        1.44618900e+00        1.25003636e-09  60.0315  58.8525  59.3010  0.0000
0202-04-01_02:39:11.780000      47325.58        1.47598600e+00        8.78236364e-10  60.0315  58.8525  59.3010  0.0000
0202-04-01_02:39:12.130000      47325.93        1.50584400e+00        6.92236364e-10  60.0449  58.8515  59.3131  0.0000
0202-04-01_02:39:12.473000      47326.28        1.53544300e+00       -7.17876364e-09  60.0449  58.8515  59.3131  0.0000
0202-04-01_02:39:12.848000      47326.65        1.56525100e+00       -7.42676364e-09  60.0449  58.8515  59.3131  0.0000
0202-04-01_02:39:13.227000      47327.03        1.59490100e+00       -6.12516364e-09  60.0356  58.8515  59.2965  0.0000
0202-04-01_02:39:13.574000      47327.38        1.62472200e+00       -1.12079636e-08  60.0356  58.8515  59.2965  0.0000
0202-04-01_02:39:13.926000      47327.73        1.65448600e+00       -1.29442636e-08  60.0356  58.8515  59.2965  0.0000
0202-04-01_02:39:14.280000      47328.09        1.68404300e+00       -9.53556364e-09  60.0335  58.8514  59.2863  0.0000
0202-04-01_02:39:14.630000      47328.43        1.71408600e+00       -1.35640636e-08  60.0335  58.8514  59.2863  0.0000
0202-04-01_02:39:14.977000      47328.78        1.74378400e+00       -1.44936636e-08  60.0383  58.8516  59.3021  0.0000
0202-04-01_02:39:15.324000      47329.13        1.77372500e+00       -1.62290636e-08  60.0383  58.8516  59.3021  0.0000
0202-04-01_02:39:15.670000      47329.48        1.80376800e+00       -1.64149636e-08  60.0383  58.8516  59.3021  0.0000
0202-04-01_02:39:16.020000      47329.82        1.83337100e+00       -1.75925636e-08  60.0214  58.8512  59.3001  0.0000
0202-04-01_02:39:16.367000      47330.17        1.86337900e+00       -1.88320636e-08  60.0214  58.8512  59.3001  0.0000
0202-04-01_02:39:16.715000      47330.52        1.89294900e+00       -1.42457636e-08  60.0214  58.8512  59.3001  0.0000
0202-04-01_02:39:17.062000      47330.87        1.92301300e+00       -1.81503636e-08  60.0370  58.8511  59.3095  0.0000
0202-04-01_02:39:17.410000      47331.21        1.95262600e+00       -2.16829636e-08  60.0370  58.8511  59.3095  0.0000
0202-04-01_02:39:17.758000      47331.56        1.98243400e+00       -2.59594636e-08  60.0370  58.8511  59.3095  0.0000
0202-04-01_02:39:18.117000      47331.92        2.01243500e+00       -1.23864636e-08  60.0376  58.8511  59.2981  0.0000
0202-04-01_02:39:18.465000      47332.27        2.04199600e+00       -1.42457636e-08  60.0376  58.8511  59.2981  0.0000
0202-04-01_02:39:18.812000      47332.61        2.07194200e+00       -2.11871636e-08  60.0376  58.8511  59.2981  0.0000
0202-04-01_02:39:19.227000      47333.03        2.10183200e+00       -1.93898636e-08  60.0259  58.8507  59.2851  0.0000
0202-04-01_02:39:19.574000      47333.38        2.13145000e+00       -1.27560636e-08  60.0259  58.8507  59.2851  0.0000
0202-04-01_02:39:19.920000      47333.72        2.16153500e+00       -2.22989636e-08  60.0259  58.8507  59.2851  0.0000
0202-04-01_02:39:20.270000      47334.07        2.19144900e+00       -2.14932636e-08  60.0351  58.8511  59.2889  0.0000
0202-04-01_02:39:20.617000      47334.42        2.22117500e+00       -1.77746636e-08  60.0351  58.8511  59.2889  0.0000
0202-04-01_02:39:20.965000      47334.77        2.25066500e+00       -9.90356364e-09  60.0565  58.8518  59.3156  0.0000
0202-04-01_02:39:21.324000      47335.12        2.28044500e+00       -1.77746636e-08  60.0565  58.8518  59.3156  0.0000
0202-04-01_02:39:21.668000      47335.47        2.31043600e+00       -1.73407636e-08  60.0565  58.8518  59.3156  0.0000
0202-04-01_02:39:22.016000      47335.82        2.34013500e+00       -1.96959636e-08  60.0218  58.8512  59.2918  0.0000
0202-04-01_02:39:22.375000      47336.18        2.37007600e+00       -1.77126636e-08  60.0218  58.8512  59.2918  0.0000
0202-04-01_02:39:22.730000      47336.53        2.39957700e+00       -1.33122636e-08  60.0218  58.8512  59.2918  0.0000
0202-04-01_02:39:23.094000      47336.89        2.42941400e+00       -1.19487636e-08  60.0066  58.8510  59.2879  0.0000
0202-04-01_02:39:23.438000      47337.24        2.45914600e+00       -1.98198636e-08  60.0066  58.8510  59.2879  0.0000
0202-04-01_02:39:23.785000      47337.59        2.48919500e+00       -2.79388636e-08  60.0066  58.8510  59.2879  0.0000
0202-04-01_02:39:24.133000      47337.94        2.51870900e+00       -2.26708636e-08  60.0168  58.8503  59.2907  0.0000
0202-04-01_02:39:24.480000      47338.28        2.54870500e+00       -9.03586364e-09  60.0168  58.8503  59.2907  0.0000
0202-04-01_02:39:24.883000      47338.68        2.57883600e+00       -1.03993636e-08  60.0168  58.8503  59.2907  0.0000
0202-04-01_02:39:25.254000      47339.05        2.60806900e+00       -1.79584636e-08  60.0338  58.8504  59.2962  0.0000
0202-04-01_02:39:25.598000      47339.40        2.63842400e+00       -2.18589636e-08  60.0338  58.8504  59.2962  0.0000
0202-04-01_02:39:25.953000      47339.76        2.66823600e+00       -2.70643636e-08  60.0338  58.8504  59.2962  0.0000
0202-04-01_02:39:26.300000      47340.10        2.69789400e+00       -2.96053636e-08  60.0411  58.8507  59.3040  0.0000
0202-04-01_02:39:26.650000      47340.45        2.72766700e+00       -3.12787636e-08  60.0411  58.8507  59.3040  0.0000
0202-04-01_02:39:26.996000      47340.80        2.75740500e+00       -2.94194636e-08  60.0306  58.8507  59.2963  0.0000
0202-04-01_02:39:27.344000      47341.15        2.78723300e+00       -3.07829636e-08  60.0306  58.8507  59.2963  0.0000
0202-04-01_02:39:27.690000      47341.49        2.81710500e+00       -3.59889636e-08  60.0306  58.8507  59.2963  0.0000
0202-04-01_02:39:28.040000      47341.84        2.84685100e+00       -3.63608636e-08  60.0377  58.8513  59.3000  0.0000
0202-04-01_02:39:28.387000      47342.19        2.87672700e+00       -3.42536636e-08  60.0377  58.8513  59.3000  0.0000
0202-04-01_02:39:28.734000      47342.54        2.90648500e+00       -3.41916636e-08  60.0377  58.8513  59.3000  0.0000
0202-04-01_02:39:29.082000      47342.88        2.93662400e+00       -3.29521636e-08  60.0226  58.8504  59.3008  0.0000
0202-04-01_02:39:29.430000      47343.23        2.96617300e+00       -3.59889636e-08  60.0226  58.8504  59.3008  0.0000
0202-04-01_02:39:29.777000      47343.58        2.99589000e+00       -4.08231636e-08  60.0226  58.8504  59.3008  0.0000
0202-04-01_02:39:30.137000      47343.94        3.02613200e+00       -3.97076636e-08  60.0333  58.8511  59.3057  0.0000
0202-04-01_02:39:30.484000      47344.28        3.05539300e+00       -3.94596636e-08  60.0333  58.8511  59.3057  0.0000
0202-04-01_02:39:30.902000      47344.70        3.08528700e+00       -4.09471636e-08  60.0333  58.8511  59.3057  0.0000
0202-04-01_02:39:31.258000      47345.06        3.11500100e+00       -3.53091636e-08  60.0310  58.8508  59.2947  0.0000
0202-04-01_02:39:31.605000      47345.41        3.14472200e+00       -3.55590636e-08  60.0310  58.8508  59.2947  0.0000
0202-04-01_02:39:31.953000      47345.76        3.17488200e+00       -3.50012636e-08  60.0406  58.8507  59.2963  0.0000
0202-04-01_02:39:32.300000      47346.10        3.20485000e+00       -3.37616636e-08  60.0406  58.8507  59.2963  0.0000
0202-04-01_02:39:32.650000      47346.45        3.23423600e+00       -2.67582636e-08  60.0406  58.8507  59.2963  0.0000
0202-04-01_02:39:32.996000      47346.80        3.26417500e+00       -2.18621636e-08  60.0421  58.8512  59.3068  0.0000
0202-04-01_02:39:33.350000      47347.15        3.29367800e+00       -2.33495636e-08  60.0421  58.8512  59.3068  0.0000
0202-04-01_02:39:33.700000      47347.50        3.32367100e+00       -1.32473636e-08  60.0421  58.8512  59.3068  0.0000
0202-04-01_02:39:34.047000      47347.85        3.35338200e+00        1.16674364e-08  60.0265  58.8502  59.2963  0.0000
0202-04-01_02:39:34.395000      47348.19        3.38353500e+00        2.69757364e-08  60.0265  58.8502  59.2963  0.0000
0202-04-01_02:39:34.740000      47348.54        3.41340800e+00        4.27798364e-08  60.0265  58.8502  59.2963  0.0000
0202-04-01_02:39:35.086000      47348.89        3.44290000e+00        6.39139364e-08  60.0342  58.8508  59.3041  0.0000
0202-04-01_02:39:35.440000      47349.24        3.47272200e+00        9.35389364e-08  60.0342  58.8508  59.3041  0.0000
0202-04-01_02:39:35.785000      47349.59        3.50238100e+00        1.23969636e-07  60.0342  58.8508  59.3041  0.0000
0202-04-01_02:39:36.137000      47349.94        3.53245100e+00        1.62209436e-07  60.0078  58.8502  59.2871  0.0000
0202-04-01_02:39:36.484000      47350.28        3.56211500e+00        2.05407336e-07  60.0078  58.8502  59.2871  0.0000
0202-04-01_02:39:36.895000      47350.70        3.59208900e+00        2.58583546e-07  60.0078  58.8502  59.2871  0.0000
0202-04-01_02:39:37.250000      47351.05        3.62233700e+00        3.22357526e-07  60.0256  58.8496  59.2968  0.0000
0202-04-01_02:39:37.598000      47351.40        3.65211000e+00        4.03919056e-07  60.0256  58.8496  59.2968  0.0000
0202-04-01_02:39:37.950000      47351.75        3.68157900e+00        4.99797396e-07  60.0291  58.8496  59.2935  0.0000
0202-04-01_02:39:38.297000      47352.10        3.71172300e+00        6.03918666e-07  60.0291  58.8496  59.2935  0.0000
0202-04-01_02:39:38.656000      47352.46        3.74160700e+00        7.32458856e-07  60.0291  58.8496  59.2935  0.0000
0202-04-01_02:39:39.004000      47352.81        3.77136700e+00        8.82938886e-07  60.0413  58.8490  59.2990  0.0000
0202-04-01_02:39:39.350000      47353.15        3.80107000e+00        1.05232189e-06  60.0413  58.8490  59.2990  0.0000
0202-04-01_02:39:39.700000      47353.50        3.83070800e+00        1.22257256e-06  60.0413  58.8490  59.2990  0.0000
0202-04-01_02:39:40.060000      47353.86        3.86061400e+00        1.45349867e-06  60.0479  58.8496  59.3022  0.0000
0202-04-01_02:39:40.402000      47354.21        3.89042500e+00        1.69384527e-06  60.0479  58.8496  59.3022  0.0000
0202-04-01_02:39:40.760000      47354.56        3.92013900e+00        1.99164451e-06  60.0479  58.8496  59.3022  0.0000
0202-04-01_02:39:41.117000      47354.92        3.95002200e+00        2.34001693e-06  60.0206  58.8492  59.2895  0.0000
0202-04-01_02:39:41.465000      47355.27        3.97976600e+00        2.68931901e-06  60.0206  58.8492  59.2895  0.0000
0202-04-01_02:39:41.820000      47355.62        4.00935700e+00        3.09700337e-06  60.0206  58.8492  59.2895  0.0000
0202-04-01_02:39:42.227000      47356.03        4.03943800e+00        3.58451404e-06  60.0334  58.8498  59.3066  0.0000
0202-04-01_02:39:42.574000      47356.38        4.06941700e+00        4.09061779e-06  60.0334  58.8498  59.3066  0.0000
0202-04-01_02:39:42.920000      47356.72        4.09877200e+00        4.65318369e-06  60.0334  58.8498  59.3066  0.0000
0202-04-01_02:39:43.273000      47357.08        4.12873400e+00        5.29421277e-06  60.0139  58.8492  59.2954  0.0000
0202-04-01_02:39:43.630000      47357.43        4.15838000e+00        6.38878703e-06  60.0139  58.8492  59.2954  0.0000
0202-04-01_02:39:43.977000      47357.78        4.18856000e+00        6.81500226e-06  60.0269  58.8493  59.2914  0.0000
0202-04-01_02:39:44.324000      47358.13        4.21810600e+00        8.13727969e-06  60.0269  58.8493  59.2914  0.0000
0202-04-01_02:39:44.670000      47358.48        4.24823300e+00        8.67114882e-06  60.0269  58.8493  59.2914  0.0000
0202-04-01_02:39:45.023000      47358.82        4.27825600e+00        1.02909791e-05  60.0257  58.8486  59.2924  0.0000
0202-04-01_02:39:45.367000      47359.17        4.30769500e+00        1.15442838e-05  60.0257  58.8486  59.2924  0.0000
0202-04-01_02:39:45.715000      47359.52        4.33789000e+00        1.29077841e-05  60.0257  58.8486  59.2924  0.0000
0202-04-01_02:39:46.062000      47359.87        4.36777800e+00        1.43893511e-05  60.0402  58.8488  59.2952  0.0000
0202-04-01_02:39:46.410000      47360.21        4.39741800e+00        1.60222666e-05  60.0402  58.8488  59.2952  0.0000
0202-04-01_02:39:46.758000      47360.56        4.42721300e+00        1.78289665e-05  60.0402  58.8488  59.2952  0.0000
0202-04-01_02:39:47.110000      47360.91        4.45684500e+00        1.97730079e-05  60.0501  58.8494  59.3031  0.0000
0202-04-01_02:39:47.457000      47361.26        4.48639400e+00        2.19945836e-05  60.0501  58.8494  59.3031  0.0000

File: chapter 6/data/ext_ffj51/Ic/degradation/step06/infield/no magnet/Ic_2025-04-01_02-43-17718327_60k-30p4pm2-anneal300k-720min-0T.txt
# Ic = 3.48 A, n = 18.97 , Tavg = 60.03 K, 60k-30p4pm2-anneal300k-720min-0T
#datetime                        t_s     iHTS_A                vHTS_V                tHTS_K  tTAR_K  tHOL_K  tSPA_K
0202-04-01_02:42:24.620000      47518.42        1.12084000e-02       -3.05147647e-09  60.0347  58.8525  59.3014  0.0000
0202-04-01_02:42:24.970000      47518.77        4.52813200e-02       -3.67117647e-09  60.0503  58.8552  59.3106  0.0000
0202-04-01_02:42:25.316000      47519.12        7.48200600e-02       -7.32787647e-09  60.0503  58.8552  59.3106  0.0000
0202-04-01_02:42:25.670000      47519.48        1.04522700e-01        1.96872353e-09  60.0503  58.8552  59.3106  0.0000
0202-04-01_02:42:26.020000      47519.82        1.34339000e-01        1.03762353e-09  60.0549  58.8570  59.3057  0.0000
0202-04-01_02:42:26.367000      47520.17        1.64674700e-01       -4.35877647e-09  60.0549  58.8570  59.3057  0.0000
0202-04-01_02:42:26.715000      47520.52        1.94151700e-01       -3.55447647e-09  60.0549  58.8570  59.3057  0.0000
0202-04-01_02:42:27.062000      47520.87        2.23665200e-01        2.20932353e-09  60.0470  58.8569  59.2970  0.0000
0202-04-01_02:42:27.420000      47521.22        2.53592800e-01       -5.28987647e-09  60.0470  58.8569  59.2970  0.0000
0202-04-01_02:42:27.770000      47521.57        2.83295900e-01        1.07002235e-08  60.0470  58.8569  59.2970  0.0000
0202-04-01_02:42:28.117000      47521.92        3.13174500e-01        3.26292353e-09  60.0530  58.8576  59.3179  0.0000
0202-04-01_02:42:28.460000      47522.26        3.43214200e-01        7.60132353e-09  60.0530  58.8576  59.3179  0.0000
0202-04-01_02:42:28.830000      47522.63        3.72978600e-01        1.66499235e-08  60.0530  58.8576  59.3179  0.0000
0202-04-01_02:42:29.242000      47523.04        4.02483200e-01       -9.19437647e-09  60.0363  58.8565  59.3028  0.0000
0202-04-01_02:42:29.600000      47523.40        4.32951200e-01       -3.23117765e-08  60.0363  58.8565  59.3028  0.0000
0202-04-01_02:42:29.950000      47523.75        4.62322200e-01       -1.45863765e-08  60.0363  58.8565  59.3028  0.0000
0202-04-01_02:42:30.297000      47524.10        4.92128100e-01       -1.44624765e-08  60.0323  58.8566  59.3060  0.0000
0202-04-01_02:42:30.652000      47524.45        5.22483500e-01       -7.27307647e-09  60.0323  58.8566  59.3060  0.0000
0202-04-01_02:42:31             47524.80        5.52292400e-01       -3.26216765e-08  60.0287  58.8558  59.3039  0.0000
0202-04-01_02:42:31.348000      47525.15        5.82153400e-01       -3.10102765e-08  60.0287  58.8558  59.3039  0.0000
0202-04-01_02:42:31.695000      47525.50        6.10985700e-01       -7.14917647e-09  60.0287  58.8558  59.3039  0.0000
0202-04-01_02:42:32.043000      47525.85        6.40852400e-01        1.98728235e-08  60.0318  58.8547  59.2925  0.0000
0202-04-01_02:42:32.402000      47526.20        6.70550300e-01       -1.91105765e-08  60.0318  58.8547  59.2925  0.0000
0202-04-01_02:42:32.746000      47526.55        7.01141300e-01       -3.85092765e-08  60.0318  58.8547  59.2925  0.0000
0202-04-01_02:42:33.094000      47526.90        7.30064100e-01       -3.11960765e-08  60.0493  58.8537  59.3066  0.0000
0202-04-01_02:42:33.440000      47527.24        7.60263200e-01       -1.61356765e-08  60.0493  58.8537  59.3066  0.0000
0202-04-01_02:42:33.790000      47527.59        7.90265000e-01       -5.68544765e-08  60.0493  58.8537  59.3066  0.0000
0202-04-01_02:42:34.150000      47527.95        8.19380900e-01       -2.62998765e-08  60.0642  58.8537  59.3164  0.0000
0202-04-01_02:42:34.496000      47528.30        8.49768600e-01        1.90053235e-08  60.0642  58.8537  59.3164  0.0000
0202-04-01_02:42:34.902000      47528.70        8.78865000e-01       -2.00401765e-08  60.0642  58.8537  59.3164  0.0000
0202-04-01_02:42:35.266000      47529.07        9.08742000e-01       -2.38827765e-08  60.0526  58.8536  59.3026  0.0000
0202-04-01_02:42:35.613000      47529.42        9.38939700e-01       -3.62781765e-08  60.0526  58.8536  59.3026  0.0000
0202-04-01_02:42:35.973000      47529.77        9.68828700e-01       -5.41357647e-09  60.0373  58.8532  59.2978  0.0000
0202-04-01_02:42:36.330000      47530.13        9.98689600e-01       -3.72697765e-08  60.0373  58.8532  59.2978  0.0000
0202-04-01_02:42:36.676000      47530.48        1.02852700e+00        1.00806235e-08  60.0373  58.8532  59.2978  0.0000
0202-04-01_02:42:37.023000      47530.83        1.05823700e+00        2.94174235e-08  60.0416  58.8538  59.3095  0.0000
0202-04-01_02:42:37.383000      47531.18        1.08781100e+00       -3.92617647e-09  60.0416  58.8538  59.3095  0.0000
0202-04-01_02:42:37.727000      47531.53        1.11814400e+00       -8.88417647e-09  60.0416  58.8538  59.3095  0.0000
0202-04-01_02:42:38.080000      47531.88        1.14819000e+00       -1.03711765e-08  60.0333  58.8529  59.3015  0.0000
0202-04-01_02:42:38.426000      47532.23        1.17807600e+00        8.77992353e-09  60.0333  58.8529  59.3015  0.0000
0202-04-01_02:42:38.773000      47532.57        1.20765800e+00        3.51182353e-09  60.0333  58.8529  59.3015  0.0000
0202-04-01_02:42:39.130000      47532.93        1.23696500e+00       -1.12386765e-08  60.0540  58.8528  59.3062  0.0000
0202-04-01_02:42:39.477000      47533.28        1.26709100e+00       -1.48332765e-08  60.0540  58.8528  59.3062  0.0000
0202-04-01_02:42:39.880000      47533.68        1.29661700e+00        1.21872353e-09  60.0540  58.8528  59.3062  0.0000
0202-04-01_02:42:40.234000      47534.04        1.32625300e+00        3.94572353e-09  60.0408  58.8521  59.2995  0.0000
0202-04-01_02:42:40.582000      47534.38        1.35645700e+00       -1.19837647e-09  60.0408  58.8521  59.2995  0.0000
0202-04-01_02:42:40.938000      47534.74        1.38638700e+00       -7.27217647e-09  60.0408  58.8521  59.2995  0.0000
0202-04-01_02:42:41.285000      47535.09        1.41611400e+00       -3.05767647e-09  60.0487  58.8522  59.3029  0.0000
0202-04-01_02:42:41.640000      47535.44        1.44605300e+00        6.48672353e-09  60.0487  58.8522  59.3029  0.0000
0202-04-01_02:42:42             47535.80        1.47553000e+00        9.33772353e-09  60.0524  58.8529  59.3049  0.0000
0202-04-01_02:42:42.360000      47536.16        1.50576700e+00        4.75023529e-10  60.0524  58.8529  59.3049  0.0000
0202-04-01_02:42:42.707000      47536.51        1.53560700e+00       -7.02576471e-10  60.0524  58.8529  59.3049  0.0000
0202-04-01_02:42:43.055000      47536.86        1.56533000e+00        1.03123529e-10  60.0328  58.8522  59.3060  0.0000
0202-04-01_02:42:43.402000      47537.21        1.59517600e+00        2.27123529e-10  60.0328  58.8522  59.3060  0.0000
0202-04-01_02:42:43.750000      47537.55        1.62494100e+00       -2.56407647e-09  60.0328  58.8522  59.3060  0.0000
0202-04-01_02:42:44.110000      47537.91        1.65469400e+00       -5.82976471e-10  60.0291  58.8519  59.2991  0.0000
0202-04-01_02:42:44.453000      47538.26        1.68442100e+00        6.04852353e-09  60.0291  58.8519  59.2991  0.0000
0202-04-01_02:42:44.800000      47538.60        1.71472400e+00        7.84582353e-09  60.0291  58.8519  59.2991  0.0000
0202-04-01_02:42:45.203000      47539.00        1.74430600e+00        9.14742353e-09  60.0370  58.8512  59.2950  0.0000
0202-04-01_02:42:45.560000      47539.36        1.77408100e+00        5.18082353e-09  60.0370  58.8512  59.2950  0.0000
0202-04-01_02:42:45.926000      47539.73        1.80363900e+00       -1.76057647e-09  60.0370  58.8512  59.2950  0.0000
0202-04-01_02:42:46.290000      47540.09        1.83333600e+00       -2.50427647e-09  60.0470  58.8519  59.2931  0.0000
0202-04-01_02:42:46.637000      47540.44        1.86324300e+00       -1.01687647e-09  60.0470  58.8519  59.2931  0.0000
0202-04-01_02:42:46.984000      47540.79        1.89316300e+00        9.27132353e-09  60.0409  58.8517  59.2946  0.0000
0202-04-01_02:42:47.344000      47541.15        1.92272300e+00        2.88772353e-09  60.0409  58.8517  59.2946  0.0000
0202-04-01_02:42:47.690000      47541.49        1.95252200e+00       -2.87617647e-09  60.0409  58.8517  59.2946  0.0000
0202-04-01_02:42:48.040000      47541.84        1.98266200e+00       -1.38867647e-09  60.0525  58.8523  59.3049  0.0000
0202-04-01_02:42:48.387000      47542.19        2.01232700e+00        2.22723529e-10  60.0525  58.8523  59.3049  0.0000
0202-04-01_02:42:48.734000      47542.54        2.04220700e+00       -5.47917647e-09  60.0525  58.8523  59.3049  0.0000
0202-04-01_02:42:49.094000      47542.89        2.07189300e+00       -3.74377647e-09  60.0332  58.8517  59.2916  0.0000
0202-04-01_02:42:49.438000      47543.24        2.10197400e+00        6.04922353e-09  60.0332  58.8517  59.2916  0.0000
0202-04-01_02:42:49.785000      47543.59        2.13176900e+00        3.51032353e-09  60.0332  58.8517  59.2916  0.0000
0202-04-01_02:42:50.133000      47543.94        2.16128700e+00        7.84023529e-10  60.0475  58.8516  59.3106  0.0000
0202-04-01_02:42:50.480000      47544.28        2.19118200e+00        2.02362353e-09  60.0475  58.8516  59.3106  0.0000
0202-04-01_02:42:50.860000      47544.66        2.22097500e+00       -5.84747647e-09  60.0475  58.8516  59.3106  0.0000
0202-04-01_02:42:51.240000      47545.04        2.25091200e+00       -4.11217647e-09  60.0192  58.8510  59.2910  0.0000
0202-04-01_02:42:51.586000      47545.39        2.28053100e+00       -6.40527647e-09  60.0192  58.8510  59.2910  0.0000
0202-04-01_02:42:51.950000      47545.75        2.31047700e+00       -6.15737647e-09  60.0192  58.8510  59.2910  0.0000
0202-04-01_02:42:52.297000      47546.10        2.34031800e+00       -8.14067647e-09  60.0377  58.8514  59.3066  0.0000
0202-04-01_02:42:52.645000      47546.45        2.37028200e+00       -1.22930765e-08  60.0377  58.8514  59.3066  0.0000
0202-04-01_02:42:52.992000      47546.79        2.40009400e+00       -1.23550765e-08  60.0209  58.8507  59.2885  0.0000
0202-04-01_02:42:53.340000      47547.14        2.42940000e+00       -9.31817647e-09  60.0209  58.8507  59.2885  0.0000
0202-04-01_02:42:53.684000      47547.49        2.45958200e+00       -1.08675765e-08  60.0209  58.8507  59.2885  0.0000
0202-04-01_02:42:54.030000      47547.83        2.48907400e+00       -1.23550765e-08  60.0496  58.8512  59.3029  0.0000
0202-04-01_02:42:54.387000      47548.19        2.51892800e+00       -1.47721765e-08  60.0496  58.8512  59.3029  0.0000
0202-04-01_02:42:54.734000      47548.54        2.54923700e+00       -1.29128765e-08  60.0496  58.8512  59.3029  0.0000
0202-04-01_02:42:55.082000      47548.89        2.57851200e+00       -1.79329765e-08  60.0373  58.8510  59.2979  0.0000
0202-04-01_02:42:55.430000      47549.23        2.60864800e+00       -2.01017765e-08  60.0373  58.8510  59.2979  0.0000
0202-04-01_02:42:55.777000      47549.58        2.63807300e+00       -1.66924765e-08  60.0373  58.8510  59.2979  0.0000
0202-04-01_02:42:56.137000      47549.94        2.66793100e+00       -1.80559765e-08  60.0525  58.8516  59.3077  0.0000
0202-04-01_02:42:56.484000      47550.29        2.69776200e+00       -1.40274765e-08  60.0525  58.8516  59.3077  0.0000
0202-04-01_02:42:56.880000      47550.68        2.72778700e+00       -1.16103765e-08  60.0525  58.8516  59.3077  0.0000
0202-04-01_02:42:57.234000      47551.04        2.75720900e+00       -1.32836765e-08  60.0528  58.8510  59.2998  0.0000
0202-04-01_02:42:57.594000      47551.39        2.78737400e+00       -6.83807647e-09  60.0528  58.8510  59.2998  0.0000
0202-04-01_02:42:57.945000      47551.75        2.81718300e+00       -6.40427647e-09  60.0528  58.8510  59.2998  0.0000
0202-04-01_02:42:58.305000      47552.11        2.84697100e+00       -1.18582765e-08  60.0504  58.8513  59.3040  0.0000
0202-04-01_02:42:58.660000      47552.46        2.87661400e+00       -6.21837647e-09  60.0504  58.8513  59.3040  0.0000
0202-04-01_02:42:59.008000      47552.81        2.90666200e+00       -6.40427647e-09  60.0384  58.8514  59.3046  0.0000
0202-04-01_02:42:59.367000      47553.17        2.93650200e+00       -1.60106765e-08  60.0384  58.8514  59.3046  0.0000
0202-04-01_02:42:59.715000      47553.52        2.96596700e+00       -1.56388765e-08  60.0384  58.8514  59.3046  0.0000
0202-04-01_02:43:00.062000      47553.86        2.99577700e+00       -1.23540765e-08  60.0214  58.8516  59.2965  0.0000
0202-04-01_02:43:00.410000      47554.21        3.02548800e+00       -1.38414765e-08  60.0214  58.8516  59.2965  0.0000
0202-04-01_02:43:00.758000      47554.56        3.05550700e+00       -4.60697647e-09  60.0214  58.8516  59.2965  0.0000
0202-04-01_02:43:01.117000      47554.92        3.08545100e+00       -1.20439765e-08  60.0291  58.8503  59.2972  0.0000
0202-04-01_02:43:01.465000      47555.27        3.11514400e+00       -1.28482765e-08  60.0291  58.8503  59.2972  0.0000
0202-04-01_02:43:01.824000      47555.63        3.14504000e+00       -7.33167647e-09  60.0291  58.8503  59.2972  0.0000
0202-04-01_02:43:02.220000      47556.02        3.17454900e+00       -2.00167647e-09  60.0406  58.8505  59.2944  0.0000
0202-04-01_02:43:02.574000      47556.37        3.20446700e+00        3.14242353e-09  60.0406  58.8505  59.2944  0.0000
0202-04-01_02:43:02.920000      47556.72        3.23457700e+00        1.10134235e-08  60.0406  58.8505  59.2944  0.0000
0202-04-01_02:43:03.270000      47557.07        3.26430100e+00        1.26868235e-08  60.0510  58.8505  59.3055  0.0000
0202-04-01_02:43:03.617000      47557.42        3.29401000e+00        3.05362235e-08  60.0510  58.8505  59.3055  0.0000
0202-04-01_02:43:03.960000      47557.76        3.32393900e+00        4.77657235e-08  60.0552  58.8507  59.3070  0.0000
0202-04-01_02:43:04.310000      47558.11        3.35354400e+00        6.56771235e-08  60.0552  58.8507  59.3070  0.0000
0202-04-01_02:43:04.656000      47558.46        3.38340500e+00        8.03036235e-08  60.0552  58.8507  59.3070  0.0000
0202-04-01_02:43:05.004000      47558.81        3.41281300e+00        1.01685724e-07  60.0528  58.8503  59.2994  0.0000
0202-04-01_02:43:05.350000      47559.15        3.44309700e+00        1.24803024e-07  60.0528  58.8503  59.2994  0.0000
0202-04-01_02:43:05.700000      47559.50        3.47314600e+00        1.56659224e-07  60.0528  58.8503  59.2994  0.0000
0202-04-01_02:43:06.047000      47559.85        3.50300400e+00        1.90064724e-07  60.0606  58.8507  59.3074  0.0000
0202-04-01_02:43:06.406000      47560.21        3.53272700e+00        2.28490424e-07  60.0606  58.8507  59.3074  0.0000
0202-04-01_02:43:06.754000      47560.55        3.56217400e+00        2.78629724e-07  60.0606  58.8507  59.3074  0.0000
0202-04-01_02:43:07.100000      47560.90        3.59226600e+00        3.36143924e-07  60.0455  58.8506  59.3060  0.0000
0202-04-01_02:43:07.450000      47561.25        3.62203700e+00        4.07912324e-07  60.0455  58.8506  59.3060  0.0000
0202-04-01_02:43:07.797000      47561.60        3.65207600e+00        4.86437024e-07  60.0455  58.8506  59.3060  0.0000
0202-04-01_02:43:08.156000      47561.96        3.68164000e+00        5.78968534e-07  60.0256  58.8510  59.2926  0.0000
0202-04-01_02:43:08.500000      47562.30        3.71147400e+00        6.92138394e-07  60.0256  58.8510  59.2926  0.0000
0202-04-01_02:43:08.906000      47562.71        3.74125700e+00        8.16526074e-07  60.0256  58.8510  59.2926  0.0000
0202-04-01_02:43:09.254000      47563.06        3.77129700e+00        9.62109854e-07  60.0365  58.8513  59.3082  0.0000
0202-04-01_02:43:09.605000      47563.41        3.80098100e+00        1.11011074e-06  60.0365  58.8513  59.3082  0.0000
0202-04-01_02:43:09.960000      47563.76        3.83083100e+00        1.32207181e-06  60.0170  58.8505  59.2923  0.0000
0202-04-01_02:43:10.320000      47564.12        3.86087300e+00        1.55584875e-06  60.0170  58.8505  59.2923  0.0000
0202-04-01_02:43:10.668000      47564.47        3.89029100e+00        1.79892223e-06  60.0170  58.8505  59.2923  0.0000
0202-04-01_02:43:11.016000      47564.82        3.92006400e+00        2.09151527e-06  60.0443  58.8503  59.3038  0.0000
0202-04-01_02:43:11.375000      47565.18        3.95018000e+00        2.41113025e-06  60.0443  58.8503  59.3038  0.0000
0202-04-01_02:43:11.723000      47565.52        3.97968300e+00        2.77691804e-06  60.0443  58.8503  59.3038  0.0000
0202-04-01_02:43:12.070000      47565.87        4.00939500e+00        3.19439457e-06  60.0447  58.8506  59.2974  0.0000
0202-04-01_02:43:12.418000      47566.22        4.03952000e+00        3.65494507e-06  60.0447  58.8506  59.2974  0.0000
0202-04-01_02:43:12.766000      47566.57        4.06904500e+00        4.17455957e-06  60.0447  58.8506  59.2974  0.0000
0202-04-01_02:43:13.125000      47566.93        4.09897600e+00        4.75150045e-06  60.0571  58.8510  59.3063  0.0000
0202-04-01_02:43:13.473000      47567.27        4.12916200e+00        5.39983981e-06  60.0571  58.8510  59.3063  0.0000
0202-04-01_02:43:13.832000      47567.64        4.15845100e+00        6.48363098e-06  60.0571  58.8510  59.3063  0.0000
0202-04-01_02:43:14.215000      47568.02        4.18821600e+00        6.94926391e-06  60.0487  58.8512  59.2988  0.0000
0202-04-01_02:43:14.574000      47568.38        4.21803000e+00        8.26515882e-06  60.0487  58.8512  59.2988  0.0000
0202-04-01_02:43:14.920000      47568.72        4.24818900e+00        9.29812888e-06  60.0487  58.8512  59.2988  0.0000
0202-04-01_02:43:15.270000      47569.07        4.27763500e+00        1.03941299e-05  60.0504  58.8516  59.2983  0.0000
0202-04-01_02:43:15.617000      47569.42        4.30770600e+00        1.16796638e-05  60.0504  58.8516  59.2983  0.0000
0202-04-01_02:43:15.965000      47569.77        4.33760200e+00        1.29867039e-05  60.0387  58.8514  59.2940  0.0000
0202-04-01_02:43:16.312000      47570.11        4.36736100e+00        1.44807916e-05  60.0387  58.8514  59.2940  0.0000
0202-04-01_02:43:16.660000      47570.46        4.39709700e+00        1.61580223e-05  60.0387  58.8514  59.2940  0.0000
0202-04-01_02:43:17.008000      47570.81        4.42695300e+00        1.79715411e-05  60.0295  58.8519  59.3004  0.0000
0202-04-01_02:43:17.355000      47571.16        4.45643100e+00        1.99299009e-05  60.0295  58.8519  59.3004  0.0000
0202-04-01_02:43:17.703000      47571.51        4.48661900e+00        2.21304062e-05  60.0295  58.8519  59.3004  0.0000
