Repository: shortlab/2025-devitre-PhD

# 2025-devitre-PhD
Data repository for Alexis Devitre's PhD thesis

File: chapter 6/data/ext_ffj51/Ic/degradation/step06/infield/no magnet/Ic_2025-04-01_02-44-27915670_60k-30p4pm2-anneal300k-720min-0T.txt
# Ic = 3.47 A, n = 18.95 , Tavg = 60.03 K, 60k-30p4pm2-anneal300k-720min-0T
#datetime                        t_s     iHTS_A                vHTS_V                tHTS_K  tTAR_K  tHOL_K  tSPA_K
0202-04-01_02:43:34.715000      47588.52        1.10637500e-02        3.23833333e-09  60.0363  58.8514  59.2980  0.0000
0202-04-01_02:43:35.062000      47588.87        4.49660400e-02        7.70063333e-09  60.0632  58.8542  59.3154  0.0000
0202-04-01_02:43:35.420000      47589.22        7.48550300e-02        1.14192333e-08  60.0632  58.8542  59.3154  0.0000
0202-04-01_02:43:35.770000      47589.57        1.04265000e-01        1.03656333e-08  60.0632  58.8542  59.3154  0.0000
0202-04-01_02:43:36.117000      47589.92        1.34413800e-01        1.91053333e-08  60.0432  58.8560  59.2986  0.0000
0202-04-01_02:43:36.465000      47590.27        1.63798600e-01        1.59463333e-08  60.0432  58.8560  59.2986  0.0000
0202-04-01_02:43:36.816000      47590.62        1.93723200e-01        2.17105333e-08  60.0432  58.8560  59.2986  0.0000
0202-04-01_02:43:37.234000      47591.03        2.23635900e-01        1.56803333e-09  60.0504  58.8572  59.3060  0.0000
0202-04-01_02:43:37.582000      47591.38        2.53563500e-01       -9.52586667e-09  60.0504  58.8572  59.3060  0.0000
0202-04-01_02:43:37.938000      47591.74        2.83687000e-01       -2.58446667e-09  60.0504  58.8572  59.3060  0.0000
0202-04-01_02:43:38.285000      47592.09        3.13092100e-01       -3.70006667e-09  60.0327  58.8571  59.2968  0.0000
0202-04-01_02:43:38.633000      47592.43        3.43037400e-01        1.69193333e-09  60.0327  58.8571  59.2968  0.0000
0202-04-01_02:43:38.990000      47592.79        3.73027300e-01        1.70622333e-08  60.0311  58.8565  59.2947  0.0000
0202-04-01_02:43:39.348000      47593.15        4.03174500e-01        1.25999333e-08  60.0311  58.8565  59.2947  0.0000
0202-04-01_02:43:39.695000      47593.50        4.32575100e-01        9.87293333e-09  60.0311  58.8565  59.2947  0.0000
0202-04-01_02:43:40.043000      47593.84        4.61812500e-01        2.79082333e-08  60.0470  58.8560  59.3047  0.0000
0202-04-01_02:43:40.400000      47594.20        4.91825500e-01        5.90643333e-09  60.0470  58.8560  59.3047  0.0000
0202-04-01_02:43:40.746000      47594.55        5.21635800e-01        8.05333333e-11  60.0470  58.8560  59.3047  0.0000
0202-04-01_02:43:41.094000      47594.90        5.51726700e-01       -4.50576667e-09  60.0349  58.8546  59.2850  0.0000
0202-04-01_02:43:41.440000      47595.24        5.81634900e-01       -4.19586667e-09  60.0349  58.8546  59.2850  0.0000
0202-04-01_02:43:41.790000      47595.59        6.11354700e-01       -6.48896667e-09  60.0349  58.8546  59.2850  0.0000
0202-04-01_02:43:42.150000      47595.95        6.41472400e-01       -2.68180667e-08  60.0539  58.8545  59.3033  0.0000
0202-04-01_02:43:42.496000      47596.30        6.70838900e-01       -2.42154667e-08  60.0539  58.8545  59.3033  0.0000
0202-04-01_02:43:42.914000      47596.71        7.00566100e-01       -6.92386667e-09  60.0539  58.8545  59.3033  0.0000
0202-04-01_02:43:43.260000      47597.06        7.29831500e-01       -5.33445667e-08  60.0554  58.8541  59.3111  0.0000
0202-04-01_02:43:43.610000      47597.41        7.60660000e-01       -1.51667667e-08  60.0554  58.8541  59.3111  0.0000
0202-04-01_02:43:43.957000      47597.76        7.89615400e-01       -1.38032667e-08  60.0453  58.8536  59.3045  0.0000
0202-04-01_02:43:44.305000      47598.11        8.20507400e-01       -8.90716667e-09  60.0453  58.8536  59.3045  0.0000
0202-04-01_02:43:44.652000      47598.45        8.49051700e-01        2.34448333e-08  60.0453  58.8536  59.3045  0.0000
0202-04-01_02:43:45.008000      47598.81        8.79972600e-01        1.29087333e-08  60.0261  58.8535  59.3026  0.0000
0202-04-01_02:43:45.355000      47599.16        9.09419300e-01       -1.95051667e-08  60.0261  58.8535  59.3026  0.0000
0202-04-01_02:43:45.710000      47599.51        9.38846700e-01        2.93043333e-09  60.0261  58.8535  59.3026  0.0000
0202-04-01_02:43:46.070000      47599.87        9.69405200e-01       -1.19439667e-08  60.0330  58.8530  59.2929  0.0000
0202-04-01_02:43:46.418000      47600.22        9.98658900e-01        1.21650333e-08  60.0330  58.8530  59.2929  0.0000
0202-04-01_02:43:46.766000      47600.57        1.02886100e+00        2.12756333e-08  60.0330  58.8530  59.2929  0.0000
0202-04-01_02:43:47.125000      47600.93        1.05742600e+00       -3.88696667e-09  60.0464  58.8527  59.2980  0.0000
0202-04-01_02:43:47.473000      47601.27        1.08858700e+00       -2.35336667e-08  60.0464  58.8527  59.2980  0.0000
0202-04-01_02:43:47.830000      47601.63        1.11821100e+00       -1.01459667e-08  60.0464  58.8527  59.2980  0.0000
0202-04-01_02:43:48.215000      47602.02        1.14790400e+00       -1.41108667e-08  60.0563  58.8523  59.3102  0.0000
0202-04-01_02:43:48.574000      47602.38        1.17780700e+00       -1.62800667e-08  60.0563  58.8523  59.3102  0.0000
0202-04-01_02:43:48.920000      47602.73        1.20727000e+00       -1.39248667e-08  60.0563  58.8523  59.3102  0.0000
0202-04-01_02:43:49.273000      47603.07        1.23707300e+00       -1.81393667e-08  60.0549  58.8519  59.3091  0.0000
0202-04-01_02:43:49.617000      47603.42        1.26704400e+00       -2.27875667e-08  60.0549  58.8519  59.3091  0.0000
0202-04-01_02:43:49.970000      47603.77        1.29715200e+00       -1.38629667e-08  60.0447  58.8521  59.3004  0.0000
0202-04-01_02:43:50.316000      47604.12        1.32634100e+00       -9.27666667e-09  60.0447  58.8521  59.3004  0.0000
0202-04-01_02:43:50.664000      47604.47        1.35662400e+00       -8.96676667e-09  60.0447  58.8521  59.3004  0.0000
0202-04-01_02:43:51.010000      47604.81        1.38626200e+00       -6.23976667e-09  60.0361  58.8525  59.3037  0.0000
0202-04-01_02:43:51.360000      47605.16        1.41643500e+00       -5.18616667e-09  60.0361  58.8525  59.3037  0.0000
0202-04-01_02:43:51.707000      47605.51        1.44612600e+00        1.99333333e-11  60.0361  58.8525  59.3037  0.0000
0202-04-01_02:43:52.055000      47605.86        1.47567300e+00       -4.38046667e-09  60.0400  58.8525  59.3091  0.0000
0202-04-01_02:43:52.414000      47606.22        1.50576700e+00       -5.68196667e-09  60.0400  58.8525  59.3091  0.0000
0202-04-01_02:43:52.760000      47606.56        1.53556500e+00       -7.41736667e-09  60.0400  58.8525  59.3091  0.0000
0202-04-01_02:43:53.110000      47606.91        1.56549000e+00       -8.96676667e-09  60.0396  58.8512  59.2945  0.0000
0202-04-01_02:43:53.457000      47607.26        1.59489700e+00       -1.07640667e-08  60.0396  58.8512  59.2945  0.0000
0202-04-01_02:43:53.830000      47607.63        1.62509000e+00       -1.69623667e-08  60.0396  58.8512  59.2945  0.0000
0202-04-01_02:43:54.234000      47608.04        1.65454100e+00       -8.84396667e-09  60.0524  58.8515  59.2972  0.0000
0202-04-01_02:43:54.582000      47608.38        1.68441500e+00       -5.93106667e-09  60.0524  58.8515  59.2972  0.0000
0202-04-01_02:43:54.934000      47608.73        1.71426000e+00       -1.18188667e-08  60.0535  58.8515  59.3049  0.0000
0202-04-01_02:43:55.280000      47609.08        1.74411600e+00       -1.09511667e-08  60.0535  58.8515  59.3049  0.0000
0202-04-01_02:43:55.625000      47609.43        1.77400200e+00       -9.15386667e-09  60.0535  58.8515  59.3049  0.0000
0202-04-01_02:43:55.973000      47609.78        1.80377600e+00       -1.26864667e-08  60.0424  58.8514  59.2961  0.0000
0202-04-01_02:43:56.332000      47610.13        1.83332700e+00       -1.30583667e-08  60.0424  58.8514  59.2961  0.0000
0202-04-01_02:43:56.688000      47610.49        1.86330100e+00       -1.07032667e-08  60.0424  58.8514  59.2961  0.0000
0202-04-01_02:43:57.035000      47610.84        1.89301600e+00       -1.58473667e-08  60.0477  58.8518  59.3079  0.0000
0202-04-01_02:43:57.395000      47611.20        1.92272100e+00       -1.96898667e-08  60.0477  58.8518  59.3079  0.0000
0202-04-01_02:43:57.742000      47611.54        1.95237100e+00       -2.69411667e-08  60.0477  58.8518  59.3079  0.0000
0202-04-01_02:43:58.090000      47611.89        1.98270600e+00       -2.58256667e-08  60.0385  58.8515  59.3017  0.0000
0202-04-01_02:43:58.438000      47612.24        2.01240900e+00       -2.66313667e-08  60.0385  58.8515  59.3017  0.0000
0202-04-01_02:43:58.785000      47612.59        2.04210600e+00       -2.55777667e-08  60.0385  58.8515  59.3017  0.0000
0202-04-01_02:43:59.145000      47612.95        2.07198700e+00       -3.30149667e-08  60.0463  58.8505  59.3019  0.0000
0202-04-01_02:43:59.492000      47613.29        2.10194000e+00       -2.76842667e-08  60.0463  58.8505  59.3019  0.0000
0202-04-01_02:43:59.855000      47613.66        2.13163200e+00       -3.14629667e-08  60.0463  58.8505  59.3019  0.0000
0202-04-01_02:44:00.230000      47614.03        2.16158600e+00       -3.42512667e-08  60.0425  58.8507  59.3056  0.0000
0202-04-01_02:44:00.590000      47614.39        2.19138900e+00       -3.48090667e-08  60.0425  58.8507  59.3056  0.0000
0202-04-01_02:44:00.940000      47614.74        2.22140000e+00       -3.94572667e-08  60.0425  58.8507  59.3056  0.0000
0202-04-01_02:44:01.290000      47615.09        2.25099900e+00       -4.13785667e-08  60.0530  58.8509  59.3011  0.0000
0202-04-01_02:44:01.637000      47615.44        2.28077300e+00       -4.19983667e-08  60.0530  58.8509  59.3011  0.0000
0202-04-01_02:44:01.984000      47615.79        2.31051200e+00       -4.57169667e-08  60.0604  58.8507  59.3019  0.0000
0202-04-01_02:44:02.332000      47616.13        2.34051200e+00       -4.93735667e-08  60.0604  58.8507  59.3019  0.0000
0202-04-01_02:44:02.680000      47616.48        2.37010000e+00       -4.32998667e-08  60.0604  58.8507  59.3019  0.0000
0202-04-01_02:44:03.027000      47616.83        2.40048600e+00       -4.63367667e-08  60.0327  58.8499  59.2916  0.0000
0202-04-01_02:44:03.375000      47617.18        2.42963000e+00       -4.73283667e-08  60.0327  58.8499  59.2916  0.0000
0202-04-01_02:44:03.723000      47617.52        2.45991600e+00       -4.54070667e-08  60.0327  58.8499  59.2916  0.0000
0202-04-01_02:44:04.070000      47617.87        2.48944800e+00       -4.64606667e-08  60.0443  58.8504  59.3054  0.0000
0202-04-01_02:44:04.426000      47618.23        2.51934600e+00       -5.52614667e-08  60.0443  58.8504  59.3054  0.0000
0202-04-01_02:44:04.773000      47618.58        2.54923400e+00       -5.47036667e-08  60.0443  58.8504  59.3054  0.0000
0202-04-01_02:44:05.120000      47618.92        2.57881200e+00       -5.11709667e-08  60.0370  58.8497  59.3008  0.0000
0202-04-01_02:44:05.470000      47619.27        2.60884700e+00       -4.73243667e-08  60.0370  58.8497  59.3008  0.0000
0202-04-01_02:44:05.820000      47619.62        2.63823400e+00       -5.12848667e-08  60.0370  58.8497  59.3008  0.0000
0202-04-01_02:44:06.195000      47620.00        2.66821200e+00       -6.00235667e-08  60.0327  58.8504  59.2943  0.0000
0202-04-01_02:44:06.555000      47620.36        2.69801100e+00       -5.47555667e-08  60.0327  58.8504  59.2943  0.0000
0202-04-01_02:44:06.926000      47620.73        2.72770500e+00       -4.75042667e-08  60.0327  58.8504  59.2943  0.0000
0202-04-01_02:44:07.285000      47621.09        2.75752000e+00       -4.79380667e-08  60.0347  58.8505  59.2864  0.0000
0202-04-01_02:44:07.633000      47621.43        2.78743000e+00       -5.56231667e-08  60.0347  58.8505  59.2864  0.0000
0202-04-01_02:44:07.977000      47621.78        2.81721800e+00       -5.63049667e-08  60.0662  58.8505  59.3118  0.0000
0202-04-01_02:44:08.336000      47622.14        2.84731700e+00       -4.90536667e-08  60.0662  58.8505  59.3118  0.0000
0202-04-01_02:44:08.690000      47622.49        2.87707700e+00       -5.27102667e-08  60.0662  58.8505  59.3118  0.0000
0202-04-01_02:44:09.040000      47622.84        2.90653700e+00       -5.39498667e-08  60.0590  58.8504  59.3044  0.0000
0202-04-01_02:44:09.400000      47623.20        2.93648100e+00       -5.27722667e-08  60.0590  58.8504  59.3044  0.0000
0202-04-01_02:44:09.746000      47623.55        2.96642700e+00       -5.60570667e-08  60.0590  58.8504  59.3044  0.0000
0202-04-01_02:44:10.094000      47623.89        2.99634600e+00       -5.92798667e-08  60.0388  58.8507  59.2954  0.0000
0202-04-01_02:44:10.440000      47624.24        3.02612000e+00       -5.07270667e-08  60.0388  58.8507  59.2954  0.0000
0202-04-01_02:44:10.790000      47624.59        3.05553300e+00       -5.15327667e-08  60.0388  58.8507  59.2954  0.0000
0202-04-01_02:44:11.150000      47624.95        3.08569700e+00       -4.34146667e-08  60.0229  58.8507  59.2947  0.0000
0202-04-01_02:44:11.496000      47625.30        3.11564400e+00       -4.63949667e-08  60.0229  58.8507  59.2947  0.0000
0202-04-01_02:44:11.914000      47625.72        3.14550200e+00       -4.63976667e-08  60.0229  58.8507  59.2947  0.0000
0202-04-01_02:44:12.266000      47626.07        3.17531800e+00       -4.05718667e-08  60.0456  58.8505  59.3120  0.0000
0202-04-01_02:44:12.613000      47626.41        3.20500300e+00       -4.23071667e-08  60.0456  58.8505  59.3120  0.0000
0202-04-01_02:44:12.960000      47626.76        3.23475400e+00       -3.74729667e-08  60.0413  58.8505  59.3024  0.0000
0202-04-01_02:44:13.310000      47627.11        3.26451600e+00       -2.96638667e-08  60.0413  58.8505  59.3024  0.0000
0202-04-01_02:44:13.656000      47627.46        3.29424900e+00       -1.11947667e-08  60.0413  58.8505  59.3024  0.0000
0202-04-01_02:44:14.010000      47627.81        3.32406200e+00       -2.95186667e-09  60.0276  58.8488  59.2921  0.0000
0202-04-01_02:44:14.360000      47628.16        3.35402400e+00       -2.08416667e-09  60.0276  58.8488  59.2921  0.0000
0202-04-01_02:44:14.715000      47628.52        3.38368900e+00        1.63849333e-08  60.0276  58.8488  59.2921  0.0000
0202-04-01_02:44:15.074000      47628.88        3.41355200e+00        4.36548333e-08  60.0549  58.8490  59.3017  0.0000
0202-04-01_02:44:15.420000      47629.22        3.44321400e+00        7.16683333e-08  60.0549  58.8490  59.3017  0.0000
0202-04-01_02:44:15.770000      47629.57        3.47322600e+00        9.59633333e-08  60.0549  58.8490  59.3017  0.0000
0202-04-01_02:44:16.130000      47629.93        3.50306000e+00        1.30670433e-07  60.0465  58.8503  59.3001  0.0000
0202-04-01_02:44:16.477000      47630.28        3.53264400e+00        1.73434433e-07  60.0465  58.8503  59.3001  0.0000
0202-04-01_02:44:16.850000      47630.65        3.56240400e+00        2.24255533e-07  60.0465  58.8503  59.3001  0.0000
0202-04-01_02:44:17.240000      47631.04        3.59244500e+00        2.80651833e-07  60.0520  58.8509  59.3001  0.0000
0202-04-01_02:44:17.586000      47631.39        3.62234100e+00        3.56446933e-07  60.0520  58.8509  59.3001  0.0000
0202-04-01_02:44:17.938000      47631.74        3.65188600e+00        4.29889633e-07  60.0520  58.8509  59.3001  0.0000
0202-04-01_02:44:18.285000      47632.09        3.68174800e+00        5.21801533e-07  60.0355  58.8504  59.2947  0.0000
0202-04-01_02:44:18.633000      47632.43        3.71155900e+00        6.34723513e-07  60.0355  58.8504  59.2947  0.0000
0202-04-01_02:44:18.980000      47632.78        3.74144900e+00        7.76092943e-07  60.0275  58.8507  59.2906  0.0000
0202-04-01_02:44:19.340000      47633.14        3.77109400e+00        9.21552853e-07  60.0275  58.8507  59.2906  0.0000
0202-04-01_02:44:19.684000      47633.49        3.80118200e+00        1.06924394e-06  60.0275  58.8507  59.2906  0.0000
0202-04-01_02:44:20.030000      47633.83        3.83050300e+00        1.27816825e-06  60.0265  58.8495  59.2940  0.0000
0202-04-01_02:44:20.380000      47634.18        3.86044500e+00        1.49645109e-06  60.0265  58.8495  59.2940  0.0000
0202-04-01_02:44:20.730000      47634.53        3.89035500e+00        1.75185812e-06  60.0265  58.8495  59.2940  0.0000
0202-04-01_02:44:21.074000      47634.88        3.92030200e+00        2.03410117e-06  60.0442  58.8504  59.3057  0.0000
0202-04-01_02:44:21.434000      47635.23        3.94990600e+00        2.36784708e-06  60.0442  58.8504  59.3057  0.0000
0202-04-01_02:44:21.777000      47635.58        3.97974800e+00        2.74113428e-06  60.0442  58.8504  59.3057  0.0000
0202-04-01_02:44:22.130000      47635.93        4.00938100e+00        3.15191753e-06  60.0409  58.8499  59.2943  0.0000
0202-04-01_02:44:22.477000      47636.28        4.03939200e+00        3.62058727e-06  60.0409  58.8499  59.2943  0.0000
0202-04-01_02:44:22.836000      47636.64        4.06934800e+00        4.13406634e-06  60.0409  58.8499  59.2943  0.0000
0202-04-01_02:44:23.240000      47637.04        4.09886600e+00        4.72898155e-06  60.0559  58.8505  59.3012  0.0000
0202-04-01_02:44:23.582000      47637.39        4.12862200e+00        5.36331522e-06  60.0559  58.8505  59.3012  0.0000
0202-04-01_02:44:23.938000      47637.74        4.15848400e+00        6.45082529e-06  60.0412  58.8501  59.2931  0.0000
0202-04-01_02:44:24.285000      47638.09        4.18855700e+00        6.86830223e-06  60.0412  58.8501  59.2931  0.0000
0202-04-01_02:44:24.640000      47638.44        4.21815200e+00        8.22293309e-06  60.0412  58.8501  59.2931  0.0000
0202-04-01_02:44:24.990000      47638.79        4.24802900e+00        9.24164871e-06  60.0506  58.8507  59.2974  0.0000
0202-04-01_02:44:25.336000      47639.14        4.27791500e+00        1.03561808e-05  60.0506  58.8507  59.2974  0.0000
0202-04-01_02:44:25.684000      47639.49        4.30785200e+00        1.16326662e-05  60.0506  58.8507  59.2974  0.0000
0202-04-01_02:44:26.043000      47639.84        4.33734000e+00        1.30010642e-05  60.0320  58.8503  59.2961  0.0000
0202-04-01_02:44:26.402000      47640.20        4.36755600e+00        1.45035192e-05  60.0320  58.8503  59.2961  0.0000
0202-04-01_02:44:26.758000      47640.56        4.39704900e+00        1.61540380e-05  60.0320  58.8503  59.2961  0.0000
0202-04-01_02:44:27.105000      47640.91        4.42702500e+00        1.79494599e-05  60.0311  58.8516  59.2977  0.0000
0202-04-01_02:44:27.453000      47641.26        4.45663300e+00        1.99097416e-05  60.0311  58.8516  59.2977  0.0000
0202-04-01_02:44:27.800000      47641.60        4.48640300e+00        2.20914063e-05  60.0311  58.8516  59.2977  0.0000

File: chapter 6/data/ext_ffj51/Ic/degradation/step06/infield/no magnet/Ic_2025-04-01_02-58-45756824_70k-30p4pm2-anneal300k-720min-0T.txt
# Ic = 1.32 A, n = 17.52 , Tavg = 69.98 K, 70k-30p4pm2-anneal300k-720min-0T
#datetime                        t_s     iHTS_A                vHTS_V                tHTS_K  tTAR_K  tHOL_K  tSPA_K
0202-04-01_02:58:25.234000      48479.04        1.11875500e-02       -2.04523500e-09  69.9940  68.8004  69.3204  0.0000
0202-04-01_02:58:25.582000      48479.38        4.48761800e-02       -7.12733500e-09  69.9940  68.8004  69.3204  0.0000
0202-04-01_02:58:25.934000      48479.73        7.47296000e-02       -2.97488500e-09  69.9940  68.8004  69.3204  0.0000
0202-04-01_02:58:26.280000      48480.08        1.04440200e-01        6.50756500e-09  69.9973  68.8027  69.3111  0.0000
0202-04-01_02:58:26.630000      48480.43        1.34057600e-01       -4.33835000e-10  69.9973  68.8027  69.3111  0.0000
0202-04-01_02:58:26.984000      48480.79        1.64310300e-01       -9.85431500e-09  70.0066  68.8041  69.3132  0.0000
0202-04-01_02:58:27.332000      48481.13        1.93761100e-01       -9.97827500e-09  70.0066  68.8041  69.3132  0.0000
0202-04-01_02:58:27.680000      48481.48        2.23798600e-01       -2.47907500e-09  70.0066  68.8041  69.3132  0.0000
0202-04-01_02:58:28.027000      48481.83        2.53481600e-01       -8.18094500e-09  69.9834  68.8051  69.3018  0.0000
0202-04-01_02:58:28.375000      48482.18        2.83404700e-01       -6.50756500e-09  69.9834  68.8051  69.3018  0.0000
0202-04-01_02:58:28.734000      48482.54        3.12955400e-01       -4.59063500e-09  69.9834  68.8051  69.3018  0.0000
0202-04-01_02:58:29.082000      48482.88        3.42819500e-01       -1.00475050e-08  69.9900  68.8043  69.3069  0.0000
0202-04-01_02:58:29.430000      48483.23        3.72944500e-01       -1.71748450e-08  69.9900  68.8043  69.3069  0.0000
0202-04-01_02:58:29.777000      48483.58        4.02606400e-01       -2.45500950e-08  69.9900  68.8043  69.3069  0.0000
0202-04-01_02:58:30.125000      48483.93        4.32097400e-01       -1.28364650e-08  69.9880  68.8028  69.3107  0.0000
0202-04-01_02:58:30.484000      48484.29        4.62497100e-01       -2.30626550e-08  69.9880  68.8028  69.3107  0.0000
0202-04-01_02:58:30.902000      48484.71        4.91886900e-01       -1.75467050e-08  69.9880  68.8028  69.3107  0.0000
0202-04-01_02:58:31.266000      48485.07        5.22148500e-01       -1.78565950e-08  69.9834  68.8019  69.3023  0.0000
0202-04-01_02:58:31.613000      48485.41        5.51118800e-01       -2.12033450e-08  69.9834  68.8019  69.3023  0.0000
0202-04-01_02:58:31.973000      48485.77        5.81701700e-01       -4.12218850e-08  70.0157  68.8016  69.3171  0.0000
0202-04-01_02:58:32.320000      48486.12        6.10992600e-01       -3.03759250e-08  70.0157  68.8016  69.3171  0.0000
0202-04-01_02:58:32.668000      48486.47        6.41187400e-01       -4.12838650e-08  70.0157  68.8016  69.3171  0.0000
0202-04-01_02:58:33.016000      48486.82        6.70697300e-01       -7.13426550e-08  70.0054  68.8014  69.3149  0.0000
0202-04-01_02:58:33.363000      48487.17        7.00681300e-01       -4.37009650e-08  70.0054  68.8014  69.3149  0.0000
0202-04-01_02:58:33.723000      48487.52        7.29967400e-01       -2.09554350e-08  70.0054  68.8014  69.3149  0.0000
0202-04-01_02:58:34.070000      48487.87        7.60096900e-01       -1.98398550e-08  70.0134  68.8019  69.3244  0.0000
0202-04-01_02:58:34.418000      48488.22        7.90649400e-01       -6.76873150e-08  70.0134  68.8019  69.3244  0.0000
0202-04-01_02:58:34.766000      48488.57        8.20219000e-01       -4.07299450e-08  70.0134  68.8019  69.3244  0.0000
0202-04-01_02:58:35.113000      48488.91        8.50118400e-01       -8.90104150e-08  69.9848  68.8017  69.3037  0.0000
0202-04-01_02:58:35.473000      48489.27        8.79099100e-01       -7.74207350e-08  69.9848  68.8017  69.3037  0.0000
0202-04-01_02:58:35.824000      48489.63        9.09737500e-01       -4.64322650e-08  69.9848  68.8017  69.3037  0.0000
0202-04-01_02:58:36.230000      48490.03        9.39098100e-01       -3.12479150e-08  69.9772  68.7999  69.3073  0.0000
0202-04-01_02:58:36.580000      48490.38        9.69428700e-01       -5.04607650e-08  69.9772  68.7999  69.3073  0.0000
0202-04-01_02:58:36.934000      48490.74        9.98541500e-01       -4.82295950e-08  69.9772  68.7999  69.3073  0.0000
0202-04-01_02:58:37.293000      48491.10        1.02863700e+00       -2.96365150e-08  69.9967  68.7998  69.3229  0.0000
0202-04-01_02:58:37.640000      48491.44        1.05876400e+00       -5.26919350e-08  69.9967  68.7998  69.3229  0.0000
0202-04-01_02:58:37.990000      48491.79        1.08854600e+00       -4.53166850e-08  69.9923  68.7985  69.3116  0.0000
0202-04-01_02:58:38.336000      48492.14        1.11817100e+00       -2.88308150e-08  69.9923  68.7985  69.3116  0.0000
0202-04-01_02:58:38.695000      48492.50        1.14799200e+00       -2.88308150e-08  69.9923  68.7985  69.3116  0.0000
0202-04-01_02:58:39.043000      48492.85        1.17786000e+00       -1.84806750e-08  70.0231  68.7979  69.3233  0.0000
0202-04-01_02:58:39.390000      48493.19        1.20742600e+00        7.73557500e-09  70.0231  68.7979  69.3233  0.0000
0202-04-01_02:58:39.740000      48493.54        1.23721300e+00       -4.34993500e-09  70.0231  68.7979  69.3233  0.0000
0202-04-01_02:58:40.090000      48493.89        1.26690400e+00        1.39332650e-08  69.9935  68.7981  69.3114  0.0000
0202-04-01_02:58:40.450000      48494.25        1.29701600e+00        6.33891550e-08  69.9935  68.7981  69.3114  0.0000
0202-04-01_02:58:40.797000      48494.60        1.32628300e+00        1.30447075e-07  69.9935  68.7981  69.3114  0.0000
0202-04-01_02:58:41.145000      48494.95        1.35653100e+00        2.31655435e-07  70.0110  68.7983  69.3179  0.0000
0202-04-01_02:58:41.492000      48495.29        1.38630700e+00        3.90502355e-07  70.0110  68.7983  69.3179  0.0000
0202-04-01_02:58:41.883000      48495.69        1.41626100e+00        6.13867275e-07  70.0110  68.7983  69.3179  0.0000
0202-04-01_02:58:42.246000      48496.05        1.44601100e+00        9.59140855e-07  69.9813  68.7982  69.3055  0.0000
0202-04-01_02:58:42.594000      48496.40        1.47590600e+00        1.40153232e-06  69.9813  68.7982  69.3055  0.0000
0202-04-01_02:58:42.945000      48496.75        1.50568600e+00        1.95250739e-06  69.9813  68.7982  69.3055  0.0000
0202-04-01_02:58:43.293000      48497.09        1.53547100e+00        3.28792471e-06  69.9859  68.7980  69.3039  0.0000
0202-04-01_02:58:43.640000      48497.44        1.56506300e+00        4.53669825e-06  69.9859  68.7980  69.3039  0.0000
0202-04-01_02:58:43.990000      48497.79        1.59488300e+00        6.17462505e-06  69.9961  68.7983  69.3118  0.0000
0202-04-01_02:58:44.336000      48498.14        1.62469100e+00        8.21205526e-06  69.9961  68.7983  69.3118  0.0000
0202-04-01_02:58:44.680000      48498.48        1.65458300e+00        1.08424291e-05  69.9961  68.7983  69.3118  0.0000
0202-04-01_02:58:45.040000      48498.84        1.68433200e+00        1.34626443e-05  69.9812  68.7975  69.3019  0.0000
0202-04-01_02:58:45.387000      48499.19        1.71392400e+00        1.77980199e-05  69.9812  68.7975  69.3019  0.0000
0202-04-01_02:58:45.742000      48499.54        1.74370100e+00        2.24660896e-05  69.9812  68.7975  69.3019  0.0000

File: chapter 6/data/ext_ffj51/Ic/degradation/step06/infield/no magnet/Ic_2025-04-01_02-59-23407589_70k-30p4pm2-anneal300k-720min-0T.txt
# Ic = 1.32 A, n = 17.68 , Tavg = 69.98 K, 70k-30p4pm2-anneal300k-720min-0T
#datetime                        t_s     iHTS_A                vHTS_V                tHTS_K  tTAR_K  tHOL_K  tSPA_K
0202-04-01_02:59:02.805000      48516.60        1.14806900e-02        1.27400000e-10  69.9982  68.7997  69.3277  0.0000
0202-04-01_02:59:03.246000      48517.05        4.51794200e-02        2.97833000e-09  70.0072  68.8033  69.3272  0.0000
0202-04-01_02:59:03.605000      48517.41        7.48384200e-02        3.72138000e-09  70.0072  68.8033  69.3272  0.0000
0202-04-01_02:59:03.960000      48517.76        1.04704500e-01        2.10930000e-09  70.0052  68.8051  69.3140  0.0000
0202-04-01_02:59:04.310000      48518.11        1.34807300e-01       -5.32793000e-09  70.0052  68.8051  69.3140  0.0000
0202-04-01_02:59:04.660000      48518.46        1.64444100e-01       -1.59879600e-08  70.0052  68.8051  69.3140  0.0000
0202-04-01_02:59:05.008000      48518.81        1.93940800e-01       -1.60499300e-08  69.9845  68.8049  69.2952  0.0000
0202-04-01_02:59:05.363000      48519.17        2.24086600e-01       -9.48038000e-09  69.9845  68.8049  69.2952  0.0000
0202-04-01_02:59:05.710000      48519.51        2.53914800e-01       -8.73666000e-09  69.9845  68.8049  69.2952  0.0000
0202-04-01_02:59:06.060000      48519.86        2.83838500e-01        3.28686000e-09  70.0097  68.8051  69.3071  0.0000
0202-04-01_02:59:06.418000      48520.22        3.13561300e-01        7.31536000e-09  70.0097  68.8051  69.3071  0.0000
0202-04-01_02:59:06.773000      48520.58        3.43333800e-01       -8.73666000e-09  70.0097  68.8051  69.3071  0.0000
0202-04-01_02:59:07.137000      48520.94        3.72816200e-01        2.54314000e-09  70.0020  68.8051  69.3190  0.0000
0202-04-01_02:59:07.484000      48521.29        4.02918900e-01       -1.79525000e-09  70.0020  68.8051  69.3190  0.0000
0202-04-01_02:59:07.863000      48521.67        4.32615500e-01       -1.80331900e-08  70.0020  68.8051  69.3190  0.0000
0202-04-01_02:59:08.246000      48522.05        4.62384300e-01       -1.47484200e-08  69.9885  68.8041  69.3174  0.0000
0202-04-01_02:59:08.594000      48522.39        4.91780600e-01        6.38571000e-09  69.9885  68.8041  69.3174  0.0000
0202-04-01_02:59:08.940000      48522.74        5.22323000e-01        3.58867100e-08  69.9885  68.8041  69.3174  0.0000
0202-04-01_02:59:09.290000      48523.09        5.51722300e-01        3.09278000e-08  69.9798  68.8036  69.3188  0.0000
0202-04-01_02:59:09.637000      48523.44        5.81401300e-01        3.78039000e-09  69.9798  68.8036  69.3188  0.0000
0202-04-01_02:59:09.984000      48523.79        6.11570900e-01        2.39846100e-08  69.9762  68.8023  69.3056  0.0000
0202-04-01_02:59:10.344000      48524.15        6.41255100e-01        5.94933000e-09  69.9762  68.8023  69.3056  0.0000
0202-04-01_02:59:10.690000      48524.49        6.70925000e-01       -1.94612100e-08  69.9762  68.8023  69.3056  0.0000
0202-04-01_02:59:11.040000      48524.84        7.00701300e-01       -3.90500000e-09  70.0081  68.8011  69.3238  0.0000
0202-04-01_02:59:11.387000      48525.19        7.31090500e-01       -3.87360300e-08  70.0081  68.8011  69.3238  0.0000
0202-04-01_02:59:11.734000      48525.54        7.60501600e-01       -7.01583300e-08  70.0081  68.8011  69.3238  0.0000
0202-04-01_02:59:12.082000      48525.88        7.90545000e-01       -3.73725400e-08  70.0012  68.8014  69.3063  0.0000
0202-04-01_02:59:12.430000      48526.23        8.20443700e-01       -3.21045000e-08  70.0012  68.8014  69.3063  0.0000
0202-04-01_02:59:12.777000      48526.58        8.50414300e-01       -1.91513200e-08  70.0012  68.8014  69.3063  0.0000
0202-04-01_02:59:13.125000      48526.93        8.80294500e-01        3.62560400e-08  69.9884  68.8008  69.3065  0.0000
0202-04-01_02:59:13.473000      48527.28        9.09569800e-01        4.25776900e-08  69.9884  68.8008  69.3065  0.0000
0202-04-01_02:59:13.880000      48527.68        9.39519700e-01       -2.11345900e-08  69.9884  68.8008  69.3065  0.0000
0202-04-01_02:59:14.246000      48528.05        9.69257300e-01        1.58036600e-08  70.0226  68.8007  69.3297  0.0000
0202-04-01_02:59:14.598000      48528.40        9.99240300e-01        9.42004000e-09  70.0226  68.8007  69.3297  0.0000
0202-04-01_02:59:14.945000      48528.75        1.02870800e+00        2.37986800e-08  69.9807  68.7994  69.3131  0.0000
0202-04-01_02:59:15.293000      48529.09        1.05864900e+00        2.41082100e-08  69.9807  68.7994  69.3131  0.0000
0202-04-01_02:59:15.650000      48529.45        1.08863800e+00        1.72903800e-08  69.9807  68.7994  69.3131  0.0000
0202-04-01_02:59:16             48529.80        1.11813400e+00       -7.43841000e-09  69.9850  68.7995  69.3134  0.0000
0202-04-01_02:59:16.348000      48530.15        1.14819400e+00        1.74143400e-08  69.9850  68.7995  69.3134  0.0000
0202-04-01_02:59:16.695000      48530.50        1.17811500e+00        2.87561200e-08  69.9850  68.7995  69.3134  0.0000
0202-04-01_02:59:17.043000      48530.84        1.20772200e+00        1.94595800e-08  69.9798  68.7983  69.3052  0.0000
0202-04-01_02:59:17.402000      48531.20        1.23752300e+00        3.33424100e-08  69.9798  68.7983  69.3052  0.0000
0202-04-01_02:59:17.746000      48531.55        1.26710300e+00        5.42906100e-08  69.9798  68.7983  69.3052  0.0000
0202-04-01_02:59:18.098000      48531.90        1.29725100e+00        1.03810170e-07  69.9877  68.7976  69.2963  0.0000
0202-04-01_02:59:18.445000      48532.25        1.32691300e+00        1.70063500e-07  69.9877  68.7976  69.2963  0.0000
0202-04-01_02:59:18.793000      48532.59        1.35696400e+00        2.82427670e-07  69.9877  68.7976  69.2963  0.0000
0202-04-01_02:59:19.140000      48532.94        1.38663800e+00        4.44187440e-07  70.0090  68.7974  69.3200  0.0000
0202-04-01_02:59:19.496000      48533.30        1.41645500e+00        6.70279260e-07  70.0090  68.7974  69.3200  0.0000
0202-04-01_02:59:19.844000      48533.65        1.44612200e+00        9.98261140e-07  70.0090  68.7974  69.3200  0.0000
0202-04-01_02:59:20.230000      48534.03        1.47559000e+00        1.49636969e-06  70.0260  68.7977  69.3290  0.0000
0202-04-01_02:59:20.580000      48534.38        1.50566500e+00        2.09153409e-06  70.0260  68.7977  69.3290  0.0000
0202-04-01_02:59:20.945000      48534.75        1.53561000e+00        3.43370658e-06  70.0260  68.7977  69.3290  0.0000
0202-04-01_02:59:21.293000      48535.10        1.56536300e+00        4.64709231e-06  70.0096  68.7989  69.3210  0.0000
0202-04-01_02:59:21.640000      48535.44        1.59513600e+00        6.23766750e-06  70.0096  68.7989  69.3210  0.0000
0202-04-01_02:59:21.990000      48535.79        1.62494600e+00        8.27385662e-06  69.9911  68.7989  69.3240  0.0000
0202-04-01_02:59:22.336000      48536.14        1.65494600e+00        1.09497196e-05  69.9911  68.7989  69.3240  0.0000
0202-04-01_02:59:22.684000      48536.49        1.68455200e+00        1.39920600e-05  69.9911  68.7989  69.3240  0.0000
0202-04-01_02:59:23.030000      48536.83        1.71406300e+00        1.76218210e-05  69.9822  68.7987  69.3113  0.0000
0202-04-01_02:59:23.390000      48537.19        1.74403600e+00        2.26174370e-05  69.9822  68.7987  69.3113  0.0000
