Repository: shortlab/2025-devitre-PhD

# 2025-devitre-PhD
Data repository for Alexis Devitre's PhD thesis

File: chapter 6/data/ext_ffj51/Ic/degradation/step06/infield/no magnet/Ic_2025-04-01_03-08-17679977_70k-30p4pm2-anneal300k-720min-0T.txt
# Ic = 0.37 A, n = 11.74 , Tavg = 75.06 K, 70k-30p4pm2-anneal300k-720min-0T
#datetime                        t_s     iHTS_A                vHTS_V                tHTS_K  tTAR_K  tHOL_K  tSPA_K
0202-04-01_03:07:58.117000      49051.92        1.07669300e-02       -7.57575176e-09  75.1194  73.6431  74.4456  0.0000
0202-04-01_03:07:58.465000      49052.26        2.43964300e-02       -1.34015818e-08  75.1194  73.6431  74.4456  0.0000
0202-04-01_03:07:58.850000      49052.65        3.40298500e-02       -2.08388018e-08  75.1194  73.6431  74.4456  0.0000
0202-04-01_03:07:59.234000      49053.04        4.40809300e-02       -3.19946318e-08  75.1058  73.6443  74.4371  0.0000
0202-04-01_03:07:59.582000      49053.39        5.40949000e-02       -2.89577618e-08  75.1058  73.6443  74.4371  0.0000
0202-04-01_03:07:59.950000      49053.75        6.39940000e-02       -2.48672918e-08  75.1058  73.6443  74.4371  0.0000
0202-04-01_03:08:00.297000      49054.10        7.38536200e-02       -3.01353218e-08  75.1309  73.6455  74.4414  0.0000
0202-04-01_03:08:00.640000      49054.44        8.39581300e-02       -3.33595018e-08  75.1309  73.6455  74.4414  0.0000
0202-04-01_03:08:01             49054.80        9.38313300e-02       -3.83837618e-08  75.1277  73.6452  74.4276  0.0000
0202-04-01_03:08:01.360000      49055.16        1.03980400e-01       -5.03466818e-08  75.1277  73.6452  74.4276  0.0000
0202-04-01_03:08:01.720000      49055.52        1.13799600e-01       -5.44371518e-08  75.1277  73.6452  74.4276  0.0000
0202-04-01_03:08:02.066000      49055.87        1.23202100e-01       -6.19983318e-08  75.1359  73.6450  74.4299  0.0000
0202-04-01_03:08:02.414000      49056.22        1.33262100e-01       -5.72261118e-08  75.1359  73.6450  74.4299  0.0000
0202-04-01_03:08:02.760000      49056.57        1.43221800e-01       -7.30922018e-08  75.1359  73.6450  74.4299  0.0000
0202-04-01_03:08:03.110000      49056.91        1.53543000e-01       -8.27605918e-08  75.1268  73.6442  74.4244  0.0000
0202-04-01_03:08:03.457000      49057.26        1.63275000e-01       -8.66651418e-08  75.1268  73.6442  74.4244  0.0000
0202-04-01_03:08:03.812000      49057.61        1.73472200e-01       -9.15613118e-08  75.1268  73.6442  74.4244  0.0000
0202-04-01_03:08:04.220000      49058.02        1.83165500e-01       -9.52179518e-08  75.1059  73.6436  74.4232  0.0000
0202-04-01_03:08:04.574000      49058.38        1.93232200e-01       -9.99901718e-08  75.1059  73.6436  74.4232  0.0000
0202-04-01_03:08:04.930000      49058.73        2.03372300e-01       -1.02965062e-07  75.1059  73.6436  74.4232  0.0000
0202-04-01_03:08:05.285000      49059.09        2.12961800e-01       -1.19822782e-07  75.0963  73.6433  74.4211  0.0000
0202-04-01_03:08:05.645000      49059.45        2.23110000e-01       -1.13749042e-07  75.0963  73.6433  74.4211  0.0000
0202-04-01_03:08:05.992000      49059.79        2.32803400e-01       -1.13996952e-07  75.0737  73.6423  74.4022  0.0000
0202-04-01_03:08:06.340000      49060.14        2.42994000e-01       -1.20194642e-07  75.0737  73.6423  74.4022  0.0000
0202-04-01_03:08:06.700000      49060.50        2.53139300e-01       -1.36370922e-07  75.0737  73.6423  74.4022  0.0000
0202-04-01_03:08:07.047000      49060.85        2.62730200e-01       -1.23603882e-07  75.0919  73.6419  74.3972  0.0000
0202-04-01_03:08:07.395000      49061.20        2.72718800e-01       -1.19513412e-07  75.0919  73.6419  74.3972  0.0000
0202-04-01_03:08:07.742000      49061.54        2.82749100e-01       -1.41329282e-07  75.0919  73.6419  74.3972  0.0000
0202-04-01_03:08:08.090000      49061.89        2.92638300e-01       -1.39965782e-07  75.0957  73.6413  74.3971  0.0000
0202-04-01_03:08:08.450000      49062.25        3.02739100e-01       -1.38168452e-07  75.0957  73.6413  74.3971  0.0000
0202-04-01_03:08:08.797000      49062.60        3.12659600e-01       -1.42011022e-07  75.0957  73.6413  74.3971  0.0000
0202-04-01_03:08:09.145000      49062.95        3.22149600e-01       -1.55026172e-07  75.1019  73.6418  74.3958  0.0000
0202-04-01_03:08:09.500000      49063.30        3.32536300e-01       -1.60790022e-07  75.1019  73.6418  74.3958  0.0000
0202-04-01_03:08:09.910000      49063.71        3.42569500e-01       -1.38664272e-07  75.1019  73.6418  74.3958  0.0000
0202-04-01_03:08:10.270000      49064.07        3.51917100e-01       -1.29243782e-07  75.0801  73.6423  74.3828  0.0000
0202-04-01_03:08:10.630000      49064.43        3.62563300e-01       -1.02903602e-07  75.0801  73.6423  74.3828  0.0000
0202-04-01_03:08:10.977000      49064.78        3.72194400e-01       -3.67858176e-09  75.0649  73.6424  74.3848  0.0000
0202-04-01_03:08:11.324000      49065.13        3.82272200e-01        6.21408882e-08  75.0649  73.6424  74.3848  0.0000
0202-04-01_03:08:11.684000      49065.48        3.91904700e-01        1.88697728e-07  75.0649  73.6424  74.3848  0.0000
0202-04-01_03:08:12.030000      49065.83        4.02298600e-01        3.34591358e-07  75.0448  73.6421  74.3851  0.0000
0202-04-01_03:08:12.380000      49066.18        4.12127700e-01        5.43826318e-07  75.0448  73.6421  74.3851  0.0000
0202-04-01_03:08:12.727000      49066.53        4.22159500e-01        8.87366078e-07  75.0448  73.6421  74.3851  0.0000
0202-04-01_03:08:13.074000      49066.88        4.32114800e-01        1.27118916e-06  75.0564  73.6416  74.3772  0.0000
0202-04-01_03:08:13.430000      49067.23        4.42002600e-01        1.78113485e-06  75.0564  73.6416  74.3772  0.0000
0202-04-01_03:08:13.777000      49067.58        4.51335300e-01        2.39960205e-06  75.0564  73.6416  74.3772  0.0000
0202-04-01_03:08:14.130000      49067.93        4.61702400e-01        3.59922636e-06  75.0609  73.6412  74.3721  0.0000
0202-04-01_03:08:14.477000      49068.28        4.71756500e-01        4.09367784e-06  75.0609  73.6412  74.3721  0.0000
0202-04-01_03:08:14.840000      49068.64        4.81184100e-01        5.68245492e-06  75.0609  73.6412  74.3721  0.0000
0202-04-01_03:08:15.220000      49069.02        4.91299400e-01        7.03609230e-06  75.0746  73.6408  74.3771  0.0000
0202-04-01_03:08:15.566000      49069.37        5.00831000e-01        8.59928235e-06  75.0746  73.6408  74.3771  0.0000
0202-04-01_03:08:15.918000      49069.72        5.11169500e-01        1.02260610e-05  75.0746  73.6408  74.3771  0.0000
0202-04-01_03:08:16.266000      49070.07        5.21459500e-01        1.21293822e-05  75.0816  73.6423  74.3860  0.0000
0202-04-01_03:08:16.613000      49070.42        5.30618600e-01        1.41215787e-05  75.0816  73.6423  74.3860  0.0000
0202-04-01_03:08:16.965000      49070.77        5.41256400e-01        1.67494757e-05  75.0551  73.6425  74.3721  0.0000
0202-04-01_03:08:17.310000      49071.11        5.51178300e-01        1.95122352e-05  75.0551  73.6425  74.3721  0.0000
0202-04-01_03:08:17.668000      49071.47        5.60798900e-01        2.22167360e-05  75.0551  73.6425  74.3721  0.0000

File: chapter 6/data/ext_ffj51/Ic/degradation/step06/infield/no magnet/Ic_2025-04-01_03-13-12957530_70k-30p4pm2-anneal300k-720min-0T.txt
# Ic = 0.38 A, n = 12.03 , Tavg = 74.97 K, 70k-30p4pm2-anneal300k-720min-0T
#datetime                        t_s     iHTS_A                vHTS_V                tHTS_K  tTAR_K  tHOL_K  tSPA_K
0202-04-01_03:12:53.070000      49346.87        1.04920300e-02       -9.76138333e-10  74.9882  73.7616  74.3275  0.0000
0202-04-01_03:12:53.418000      49347.22        1.43094200e-02       -6.55405833e-09  74.9882  73.7616  74.3275  0.0000
0202-04-01_03:12:53.766000      49347.57        3.45525300e-02       -3.39323833e-09  74.9882  73.7616  74.3275  0.0000
0202-04-01_03:12:54.113000      49347.92        4.41579400e-02        7.20481167e-09  74.9998  73.7645  74.3404  0.0000
0202-04-01_03:12:54.460000      49348.26        5.39908100e-02        8.44435167e-09  74.9998  73.7645  74.3404  0.0000
0202-04-01_03:12:54.816000      49348.62        6.42452000e-02        1.26587817e-08  74.9998  73.7645  74.3404  0.0000
0202-04-01_03:12:55.188000      49348.99        7.40268600e-02        2.21412417e-08  74.9929  73.7656  74.3601  0.0000
0202-04-01_03:12:55.543000      49349.35        8.37187300e-02        2.18313617e-08  74.9929  73.7656  74.3601  0.0000
0202-04-01_03:12:55.914000      49349.72        9.37625000e-02        1.76789117e-08  74.9929  73.7656  74.3601  0.0000
0202-04-01_03:12:56.273000      49350.07        1.03736400e-01        1.63154217e-08  74.9743  73.7665  74.3289  0.0000
0202-04-01_03:12:56.630000      49350.43        1.13885400e-01        1.64393717e-08  74.9743  73.7665  74.3289  0.0000
0202-04-01_03:12:56.990000      49350.79        1.23932700e-01        1.61294817e-08  74.9715  73.7652  74.3429  0.0000
0202-04-01_03:12:57.350000      49351.15        1.33707700e-01        1.78028717e-08  74.9715  73.7652  74.3429  0.0000
0202-04-01_03:12:57.700000      49351.50        1.43841800e-01        2.16454817e-08  74.9715  73.7652  74.3429  0.0000
0202-04-01_03:12:58.047000      49351.85        1.53836700e-01        1.87325917e-08  74.9729  73.7637  74.3259  0.0000
0202-04-01_03:12:58.395000      49352.20        1.63518200e-01        2.90207617e-08  74.9729  73.7637  74.3259  0.0000
0202-04-01_03:12:58.742000      49352.54        1.73465300e-01        1.19771117e-08  74.9729  73.7637  74.3259  0.0000
0202-04-01_03:12:59.100000      49352.90        1.83615800e-01        4.66384167e-09  74.9674  73.7619  74.3156  0.0000
0202-04-01_03:12:59.445000      49353.25        1.93209700e-01        3.33591417e-08  74.9674  73.7619  74.3156  0.0000
0202-04-01_03:12:59.797000      49353.60        2.03253600e-01        2.71614517e-08  74.9674  73.7619  74.3156  0.0000
0202-04-01_03:13:00.152000      49353.96        2.13344700e-01        1.69352617e-08  74.9983  73.7615  74.3409  0.0000
0202-04-01_03:13:00.510000      49354.31        2.23302200e-01        1.01797817e-08  74.9983  73.7615  74.3409  0.0000
0202-04-01_03:13:00.883000      49354.69        2.33311800e-01        1.03657117e-08  74.9983  73.7615  74.3409  0.0000
0202-04-01_03:13:01.240000      49355.04        2.42730600e-01        1.88565517e-08  74.9864  73.7605  74.3191  0.0000
0202-04-01_03:13:01.594000      49355.40        2.53097200e-01        1.17911817e-08  74.9864  73.7605  74.3191  0.0000
0202-04-01_03:13:01.953000      49355.75        2.62688200e-01        4.97372167e-09  74.9772  73.7605  74.3322  0.0000
0202-04-01_03:13:02.316000      49356.12        2.72800100e-01       -4.01292833e-09  74.9772  73.7605  74.3322  0.0000
0202-04-01_03:13:02.668000      49356.47        2.82744600e-01       -2.64943833e-09  74.9772  73.7605  74.3322  0.0000
0202-04-01_03:13:03.016000      49356.82        2.92639900e-01       -1.05824783e-08  74.9805  73.7593  74.3378  0.0000
0202-04-01_03:13:03.363000      49357.17        3.02334700e-01        2.55761167e-09  74.9805  73.7593  74.3378  0.0000
0202-04-01_03:13:03.710000      49357.51        3.12316000e-01       -1.64058283e-08  74.9805  73.7593  74.3378  0.0000
0202-04-01_03:13:04.070000      49357.87        3.22243900e-01       -4.39855383e-08  74.9838  73.7593  74.3361  0.0000
0202-04-01_03:13:04.418000      49358.22        3.32070800e-01       -2.33707833e-09  74.9838  73.7593  74.3361  0.0000
0202-04-01_03:13:04.766000      49358.57        3.42363800e-01       -4.15798333e-10  74.9838  73.7593  74.3361  0.0000
0202-04-01_03:13:05.113000      49358.92        3.52226400e-01        1.81772717e-08  74.9626  73.7577  74.3349  0.0000
0202-04-01_03:13:05.460000      49359.26        3.62168800e-01        3.65844017e-08  74.9626  73.7577  74.3349  0.0000
0202-04-01_03:13:05.824000      49359.63        3.71832500e-01        4.73683817e-08  74.9626  73.7577  74.3349  0.0000
0202-04-01_03:13:06.203000      49360.01        3.81975600e-01        1.20749002e-07  74.9716  73.7588  74.3298  0.0000
0202-04-01_03:13:06.550000      49360.35        3.92081800e-01        1.95555092e-07  74.9716  73.7588  74.3298  0.0000
0202-04-01_03:13:06.926000      49360.73        4.02358500e-01        3.15852212e-07  74.9716  73.7588  74.3298  0.0000
0202-04-01_03:13:07.273000      49361.08        4.11662800e-01        4.58956812e-07  74.9559  73.7581  74.3257  0.0000
0202-04-01_03:13:07.633000      49361.43        4.21525400e-01        6.59328062e-07  74.9559  73.7581  74.3257  0.0000
0202-04-01_03:13:07.990000      49361.79        4.31729300e-01        9.62394982e-07  74.9766  73.7583  74.3167  0.0000
0202-04-01_03:13:08.340000      49362.14        4.42167400e-01        1.32595134e-06  74.9766  73.7583  74.3167  0.0000
0202-04-01_03:13:08.688000      49362.49        4.51571400e-01        1.79536421e-06  74.9766  73.7583  74.3167  0.0000
0202-04-01_03:13:09.047000      49362.85        4.61057000e-01        2.35080124e-06  74.9645  73.7572  74.3101  0.0000
0202-04-01_03:13:09.395000      49363.20        4.71352600e-01        3.04376612e-06  74.9645  73.7572  74.3101  0.0000
0202-04-01_03:13:09.746000      49363.55        4.81703500e-01        4.32551015e-06  74.9645  73.7572  74.3101  0.0000
0202-04-01_03:13:10.094000      49363.89        4.91371600e-01        5.39820548e-06  74.9905  73.7574  74.3340  0.0000
0202-04-01_03:13:10.440000      49364.24        5.00207100e-01        6.65199717e-06  74.9905  73.7574  74.3340  0.0000
0202-04-01_03:13:10.790000      49364.59        5.11188700e-01        8.21815218e-06  74.9905  73.7574  74.3340  0.0000
0202-04-01_03:13:11.140000      49364.94        5.21334700e-01        9.11372109e-06  74.9764  73.7572  74.3373  0.0000
0202-04-01_03:13:11.490000      49365.29        5.30887100e-01        1.18099144e-05  74.9764  73.7572  74.3373  0.0000
0202-04-01_03:13:11.890000      49365.69        5.41263200e-01        1.39841993e-05  74.9764  73.7572  74.3373  0.0000
0202-04-01_03:13:12.240000      49366.04        5.51289200e-01        1.65570598e-05  74.9718  73.7572  74.3370  0.0000
0202-04-01_03:13:12.586000      49366.39        5.60687200e-01        1.90923000e-05  74.9718  73.7572  74.3370  0.0000
0202-04-01_03:13:12.945000      49366.75        5.70928300e-01        2.18675780e-05  74.9718  73.7572  74.3370  0.0000

File: chapter 6/data/ext_ffj51/Ic/degradation/step06/infield/no magnet/Ic_2025-04-01_05-13-50261778_22k-30p4pm2-anneal300k-720min-0T.txt
# Ic = 16.78 A, n = 30.91 , Tavg = 22.54 K, 22k-30p4pm2-anneal300k-720min-0T
#datetime                        t_s     iHTS_A                vHTS_V                tHTS_K  tTAR_K  tHOL_K  tSPA_K
0202-04-01_05:13:26.890000      56580.69        8.05812900e-03        4.79606769e-09  22.5266  19.4937  19.6657  0.0000
0202-04-01_05:13:27.242000      56581.04        3.10087300e-01        2.23975377e-08  22.5465  19.4874  19.6768  0.0000
0202-04-01_05:13:27.590000      56581.39        6.07640400e-01        2.08476177e-08  22.5465  19.4874  19.6768  0.0000
0202-04-01_05:13:27.940000      56581.74        9.05815300e-01        1.04959577e-08  22.5465  19.4874  19.6768  0.0000
0202-04-01_05:13:28.290000      56582.09        1.20463500e+00        2.24570277e-08  22.5292  19.4883  19.6525  0.0000
0202-04-01_05:13:28.637000      56582.44        1.50264000e+00        7.95439769e-09  22.5292  19.4883  19.6525  0.0000
0202-04-01_05:13:28.996000      56582.80        1.80102800e+00        1.12391877e-08  22.5379  19.4945  19.6857  0.0000
0202-04-01_05:13:29.344000      56583.14        2.09933600e+00        1.59494377e-08  22.5379  19.4945  19.6857  0.0000
0202-04-01_05:13:29.690000      56583.49        2.39755700e+00        1.15490677e-08  22.5379  19.4945  19.6857  0.0000
0202-04-01_05:13:30.040000      56583.84        2.69552400e+00        1.41521077e-08  22.5204  19.4836  19.6526  0.0000
0202-04-01_05:13:30.387000      56584.19        2.99384900e+00        1.79946777e-08  22.5204  19.4836  19.6526  0.0000
0202-04-01_05:13:30.734000      56584.53        3.29187300e+00        2.19612077e-08  22.5204  19.4836  19.6526  0.0000
0202-04-01_05:13:31.082000      56584.88        3.59016500e+00        8.76009769e-09  22.5211  19.4950  19.6686  0.0000
0202-04-01_05:13:31.430000      56585.23        3.88913600e+00        1.06813877e-08  22.5211  19.4950  19.6686  0.0000
0202-04-01_05:13:31.777000      56585.58        4.18951600e+00        2.05357377e-08  22.5211  19.4950  19.6686  0.0000
0202-04-01_05:13:32.125000      56585.93        4.48315000e+00        2.25189977e-08  22.5302  19.4867  19.6717  0.0000
0202-04-01_05:13:32.473000      56586.28        4.78179100e+00        1.65692077e-08  22.5302  19.4867  19.6717  0.0000
0202-04-01_05:13:32.906000      56586.71        5.08104100e+00        4.66961769e-09  22.5302  19.4867  19.6717  0.0000
0202-04-01_05:13:33.270000      56587.07        5.37796600e+00        2.08456277e-08  22.5158  19.4881  19.6473  0.0000
0202-04-01_05:13:33.630000      56587.43        5.67672000e+00        1.87990777e-08  22.5158  19.4881  19.6473  0.0000
0202-04-01_05:13:33.990000      56587.79        5.97485300e+00        1.71243977e-08  22.5422  19.4944  19.6877  0.0000
0202-04-01_05:13:34.336000      56588.14        6.27289900e+00        1.70004477e-08  22.5422  19.4944  19.6877  0.0000
0202-04-01_05:13:34.684000      56588.48        6.57114500e+00        1.90456877e-08  22.5422  19.4944  19.6877  0.0000
0202-04-01_05:13:35.030000      56588.83        6.86886300e+00        2.07810477e-08  22.5281  19.4835  19.6487  0.0000
0202-04-01_05:13:35.380000      56589.18        7.16704300e+00        2.38179177e-08  22.5281  19.4835  19.6487  0.0000
0202-04-01_05:13:35.740000      56589.54        7.46557800e+00        1.36536877e-08  22.5281  19.4835  19.6487  0.0000
0202-04-01_05:13:36.086000      56589.89        7.76351100e+00        1.81780077e-08  22.5354  19.4951  19.6717  0.0000
0202-04-01_05:13:36.434000      56590.23        8.06066200e+00        1.82399877e-08  22.5354  19.4951  19.6717  0.0000
0202-04-01_05:13:36.780000      56590.58        8.35999000e+00        2.12768577e-08  22.5354  19.4951  19.6717  0.0000
0202-04-01_05:13:37.130000      56590.93        8.65676400e+00        2.09049977e-08  22.5391  19.4870  19.6755  0.0000
0202-04-01_05:13:37.477000      56591.28        8.95554800e+00        1.35297277e-08  22.5391  19.4870  19.6755  0.0000
0202-04-01_05:13:37.840000      56591.64        9.25400700e+00        5.59666769e-09  22.5391  19.4870  19.6755  0.0000
0202-04-01_05:13:38.234000      56592.04        9.55149000e+00        1.67525377e-08  22.5209  19.4880  19.6562  0.0000
0202-04-01_05:13:38.582000      56592.39        9.84934600e+00        1.55749677e-08  22.5209  19.4880  19.6562  0.0000
0202-04-01_05:13:38.940000      56592.74        1.01475200e+01        1.20422777e-08  22.5209  19.4880  19.6562  0.0000
0202-04-01_05:13:39.293000      56593.09        1.04454800e+01        1.42117077e-08  22.5257  19.4932  19.6836  0.0000
0202-04-01_05:13:39.640000      56593.44        1.07438600e+01        2.62366577e-08  22.5257  19.4932  19.6836  0.0000
0202-04-01_05:13:39.990000      56593.79        1.10425700e+01        2.07833877e-08  22.5153  19.4820  19.6471  0.0000
0202-04-01_05:13:40.336000      56594.14        1.13395200e+01        1.62590577e-08  22.5153  19.4820  19.6471  0.0000
0202-04-01_05:13:40.684000      56594.49        1.16386700e+01        1.32221877e-08  22.5153  19.4820  19.6471  0.0000
0202-04-01_05:13:41.043000      56594.84        1.19359700e+01        1.07431077e-08  22.5296  19.4932  19.6723  0.0000
0202-04-01_05:13:41.390000      56595.19        1.22337200e+01        1.41518477e-08  22.5296  19.4932  19.6723  0.0000
0202-04-01_05:13:41.740000      56595.54        1.25325700e+01       -2.88802308e-10  22.5296  19.4932  19.6723  0.0000
0202-04-01_05:13:42.086000      56595.89        1.28296800e+01        1.05571777e-08  22.5341  19.4851  19.6659  0.0000
0202-04-01_05:13:42.440000      56596.24        1.31284800e+01        2.87164477e-08  22.5341  19.4851  19.6659  0.0000
0202-04-01_05:13:42.790000      56596.59        1.34270300e+01        1.56392877e-08  22.5341  19.4851  19.6659  0.0000
0202-04-01_05:13:43.145000      56596.95        1.37243400e+01        1.19206677e-08  22.5208  19.4864  19.6478  0.0000
0202-04-01_05:13:43.504000      56597.31        1.40222800e+01        1.38457769e-09  22.5208  19.4864  19.6478  0.0000
0202-04-01_05:13:43.880000      56597.68        1.43206200e+01        2.43818769e-09  22.5208  19.4864  19.6478  0.0000
0202-04-01_05:13:44.246000      56598.05        1.46179900e+01        1.43377777e-08  22.5322  19.4918  19.6834  0.0000
0202-04-01_05:13:44.605000      56598.41        1.49165100e+01        1.13628777e-08  22.5322  19.4918  19.6834  0.0000
0202-04-01_05:13:44.953000      56598.76        1.52145500e+01        4.60737769e-09  22.5187  19.4811  19.6488  0.0000
0202-04-01_05:13:45.300000      56599.10        1.55125600e+01        1.48952377e-08  22.5187  19.4811  19.6488  0.0000
0202-04-01_05:13:45.650000      56599.45        1.58106600e+01        2.94593477e-08  22.5187  19.4811  19.6488  0.0000
0202-04-01_05:13:46.008000      56599.81        1.61085300e+01        5.20809677e-08  22.5213  19.4927  19.6684  0.0000
0202-04-01_05:13:46.355000      56600.16        1.64070200e+01        1.09347758e-07  22.5213  19.4927  19.6684  0.0000
0202-04-01_05:13:46.703000      56600.50        1.67048700e+01        1.92025128e-07  22.5213  19.4927  19.6684  0.0000
0202-04-01_05:13:47.050000      56600.85        1.70026000e+01        3.31907318e-07  22.5368  19.4852  19.6687  0.0000
0202-04-01_05:13:47.400000      56601.20        1.73014500e+01        5.42009498e-07  22.5368  19.4852  19.6687  0.0000
0202-04-01_05:13:47.746000      56601.55        1.75989200e+01        8.43031998e-07  22.5368  19.4852  19.6687  0.0000
0202-04-01_05:13:48.094000      56601.90        1.78975300e+01        1.42580214e-06  22.5170  19.4867  19.6465  0.0000
0202-04-01_05:13:48.440000      56602.24        1.81950200e+01        2.73128658e-06  22.5170  19.4867  19.6465  0.0000
0202-04-01_05:13:48.790000      56602.59        1.84931700e+01        4.28325373e-06  22.5170  19.4867  19.6465  0.0000
0202-04-01_05:13:49.137000      56602.94        1.87918300e+01        5.52316981e-06  22.5479  19.4926  19.6878  0.0000
0202-04-01_05:13:49.484000      56603.29        1.90895300e+01        1.06158503e-05  22.5479  19.4926  19.6878  0.0000
0202-04-01_05:13:49.883000      56603.69        1.93877200e+01        1.74049182e-05  22.5479  19.4926  19.6878  0.0000
0202-04-01_05:13:50.242000      56604.04        1.96858200e+01        2.96572328e-05  22.5354  19.4826  19.6466  0.0000

File: chapter 6/data/ext_ffj51/Ic/degradation/step06/infield/no magnet/Ic_2025-04-01_09-10-20371252_ffj51-30p3e19pm2-anneal300k-720min-0T-22k.txt
# Ic = 16.99 A, n = 31.47 , Tavg = 22.08 K, ffj51-30p3e19pm2-anneal300k-720min-0T-22k
#datetime                        t_s     iHTS_A                vHTS_V                tHTS_K  tTAR_K  tHOL_K  tSPA_K
0202-04-01_09:09:56.945000      70770.75        7.59766100e-03        8.77171111e-10  22.0693  18.9874  19.1708  0.0000
0202-04-01_09:09:57.293000      70771.09        3.09701700e-01        6.89541111e-10  22.0693  18.9874  19.1708  0.0000
0202-04-01_09:09:57.640000      70771.44        6.07386100e-01        4.59385111e-09  22.0693  18.9874  19.1708  0.0000
0202-04-01_09:09:58             70771.80        9.05762200e-01        1.12254711e-08  22.0637  18.9948  19.1615  0.0000
0202-04-01_09:09:58.348000      70772.15        1.20420600e+00       -3.09138889e-09  22.0637  18.9948  19.1615  0.0000
0202-04-01_09:09:58.695000      70772.50        1.50221200e+00        3.17391111e-10  22.0637  18.9948  19.1615  0.0000
0202-04-01_09:09:59.043000      70772.85        1.80062800e+00       -4.76478889e-09  22.0812  18.9959  19.1913  0.0000
0202-04-01_09:09:59.395000      70773.19        2.09956700e+00       -6.74258889e-10  22.0812  18.9959  19.1913  0.0000
0202-04-01_09:09:59.740000      70773.54        2.39827400e+00       -2.34764889e-09  22.0812  18.9959  19.1913  0.0000
0202-04-01_09:10:00.090000      70773.89        2.69535300e+00       -3.02940889e-09  22.0658  18.9882  19.1513  0.0000
0202-04-01_09:10:00.438000      70774.24        2.99353100e+00       -7.61575889e-09  22.0658  18.9882  19.1513  0.0000
0202-04-01_09:10:00.785000      70774.59        3.29106900e+00       -7.92564889e-09  22.0658  18.9882  19.1513  0.0000
0202-04-01_09:10:01.133000      70774.93        3.58963200e+00       -1.03427789e-08  22.0719  18.9938  19.1883  0.0000
0202-04-01_09:10:01.480000      70775.28        3.88845600e+00       -1.10245389e-08  22.0719  18.9938  19.1883  0.0000
0202-04-01_09:10:01.880000      70775.68        4.18535500e+00       -8.85531889e-09  22.0719  18.9938  19.1883  0.0000
0202-04-01_09:10:02.254000      70776.06        4.48361400e+00       -8.97926889e-09  22.0742  18.9880  19.1738  0.0000
0202-04-01_09:10:02.600000      70776.40        4.78169100e+00       -1.70363689e-08  22.0742  18.9880  19.1738  0.0000
0202-04-01_09:10:02.953000      70776.75        5.07977800e+00       -1.45554689e-08  22.0576  18.9952  19.1615  0.0000
0202-04-01_09:10:03.310000      70777.11        5.37775600e+00       -1.52354289e-08  22.0576  18.9952  19.1615  0.0000
0202-04-01_09:10:03.656000      70777.46        5.67634800e+00       -1.43677389e-08  22.0576  18.9952  19.1615  0.0000
0202-04-01_09:10:04.004000      70777.81        5.97373300e+00       -2.21149489e-08  22.0737  18.9951  19.1887  0.0000
0202-04-01_09:10:04.350000      70778.15        6.27170900e+00       -1.90780389e-08  22.0737  18.9951  19.1887  0.0000
0202-04-01_09:10:04.700000      70778.50        6.57003400e+00       -1.91400189e-08  22.0737  18.9951  19.1887  0.0000
0202-04-01_09:10:05.060000      70778.86        6.86797900e+00       -2.06274889e-08  22.0662  18.9872  19.1471  0.0000
0202-04-01_09:10:05.406000      70779.21        7.16615500e+00       -1.26943389e-08  22.0662  18.9872  19.1471  0.0000
0202-04-01_09:10:05.754000      70779.56        7.46322400e+00       -1.70947589e-08  22.0662  18.9872  19.1471  0.0000
0202-04-01_09:10:06.100000      70779.90        7.76210600e+00       -2.06274889e-08  22.0718  18.9994  19.1825  0.0000
0202-04-01_09:10:06.450000      70780.25        8.05971800e+00       -2.52758089e-08  22.0718  18.9994  19.1825  0.0000
0202-04-01_09:10:06.797000      70780.60        8.35779800e+00       -2.52138289e-08  22.0718  18.9994  19.1825  0.0000
0202-04-01_09:10:07.152000      70780.95        8.65631800e+00       -2.91804089e-08  22.0765  18.9873  19.1684  0.0000
0202-04-01_09:10:07.500000      70781.30        8.95379500e+00       -2.06894589e-08  22.0765  18.9873  19.1684  0.0000
0202-04-01_09:10:07.880000      70781.68        9.25175000e+00       -2.27966989e-08  22.0765  18.9873  19.1684  0.0000
0202-04-01_09:10:08.240000      70782.04        9.54970000e+00       -2.01936389e-08  22.0658  18.9945  19.1618  0.0000
0202-04-01_09:10:08.598000      70782.40        9.84703100e+00       -2.27343989e-08  22.0658  18.9945  19.1618  0.0000
0202-04-01_09:10:08.945000      70782.75        1.01454200e+01       -2.16788289e-08  22.0780  18.9948  19.1950  0.0000
0202-04-01_09:10:09.293000      70783.10        1.04439500e+01       -1.94466589e-08  22.0780  18.9948  19.1950  0.0000
0202-04-01_09:10:09.645000      70783.45        1.07417900e+01       -2.89912189e-08  22.0780  18.9948  19.1950  0.0000
0202-04-01_09:10:09.992000      70783.79        1.10398200e+01       -3.10984589e-08  22.0577  18.9878  19.1486  0.0000
0202-04-01_09:10:10.350000      70784.15        1.13375300e+01       -3.69863389e-08  22.0577  18.9878  19.1486  0.0000
0202-04-01_09:10:10.700000      70784.50        1.16357400e+01       -2.63261789e-08  22.0577  18.9878  19.1486  0.0000
0202-04-01_09:10:11.047000      70784.85        1.19339500e+01       -3.29577889e-08  22.0753  19.0006  19.1885  0.0000
0202-04-01_09:10:11.395000      70785.20        1.22322000e+01       -3.24619689e-08  22.0753  19.0006  19.1885  0.0000
0202-04-01_09:10:11.754000      70785.55        1.25298700e+01       -2.39710289e-08  22.0753  19.0006  19.1885  0.0000
0202-04-01_09:10:12.100000      70785.90        1.28277200e+01       -2.91771489e-08  22.0828  18.9884  19.1700  0.0000
0202-04-01_09:10:12.457000      70786.26        1.31261900e+01       -2.27314789e-08  22.0828  18.9884  19.1700  0.0000
0202-04-01_09:10:12.824000      70786.63        1.34234200e+01       -3.61186489e-08  22.0828  18.9884  19.1700  0.0000
0202-04-01_09:10:13.207000      70787.01        1.37219900e+01       -3.14703289e-08  22.0651  18.9954  19.1577  0.0000
0202-04-01_09:10:13.570000      70787.37        1.40199300e+01       -3.10364789e-08  22.0651  18.9954  19.1577  0.0000
0202-04-01_09:10:13.930000      70787.73        1.43179500e+01       -2.29174089e-08  22.0651  18.9954  19.1577  0.0000
0202-04-01_09:10:14.297000      70788.10        1.46159100e+01       -2.48387189e-08  22.0837  18.9957  19.1878  0.0000
0202-04-01_09:10:14.656000      70788.46        1.49138400e+01       -3.45068589e-08  22.0837  18.9957  19.1878  0.0000
0202-04-01_09:10:15.016000      70788.82        1.52115900e+01       -4.02084389e-08  22.0542  18.9887  19.1398  0.0000
0202-04-01_09:10:15.363000      70789.16        1.55103900e+01       -2.70071989e-08  22.0542  18.9887  19.1398  0.0000
0202-04-01_09:10:15.710000      70789.51        1.58071600e+01       -1.71527589e-08  22.0542  18.9887  19.1398  0.0000
0202-04-01_09:10:16.060000      70789.86        1.61061300e+01       -5.68689889e-09  22.0771  19.0017  19.1878  0.0000
0202-04-01_09:10:16.406000      70790.21        1.64042500e+01        2.32566611e-08  22.0771  19.0017  19.1878  0.0000
0202-04-01_09:10:16.770000      70790.57        1.67025300e+01        7.27767811e-08  22.0771  19.0017  19.1878  0.0000
0202-04-01_09:10:17.113000      70790.92        1.70000000e+01        1.68904091e-07  22.0750  18.9892  19.1724  0.0000
0202-04-01_09:10:17.465000      70791.27        1.72978700e+01        3.26017391e-07  22.0750  18.9892  19.1724  0.0000
0202-04-01_09:10:17.820000      70791.62        1.75958800e+01        5.69031681e-07  22.0750  18.9892  19.1724  0.0000
0202-04-01_09:10:18.223000      70792.03        1.78947200e+01        9.47157221e-07  22.0617  18.9970  19.1595  0.0000
0202-04-01_09:10:18.570000      70792.37        1.81921200e+01        1.54871211e-06  22.0617  18.9970  19.1595  0.0000
0202-04-01_09:10:18.930000      70792.73        1.84899000e+01        3.08916616e-06  22.0617  18.9970  19.1595  0.0000
0202-04-01_09:10:19.300000      70793.10        1.87878000e+01        4.87368812e-06  22.0872  18.9967  19.1893  0.0000
0202-04-01_09:10:19.650000      70793.45        1.90862300e+01        7.66691077e-06  22.0872  18.9967  19.1893  0.0000
0202-04-01_09:10:20.004000      70793.81        1.93843800e+01        1.22395240e-05  22.0778  18.9903  19.1519  0.0000
0202-04-01_09:10:20.350000      70794.15        1.96831400e+01        2.01104832e-05  22.0778  18.9903  19.1519  0.0000

File: chapter 6/data/ext_ffj51/Ic/degradation/step06/infield/no magnet/Ic_2025-04-01_09-48-36668006_ffj51-30p3e19pm2-anneal300k-720min-0T-22k.txt
# Ic = 17.01 A, n = 31.65 , Tavg = 22.05 K, ffj51-30p3e19pm2-anneal300k-720min-0T-22k
#datetime                        t_s     iHTS_A                vHTS_V                tHTS_K  tTAR_K  tHOL_K  tSPA_K
0202-04-01_09:48:12.953000      212.08        7.92248500e-03        1.34119670e-08  22.0793  19.0091  19.2188  0.0000
0202-04-01_09:48:13.316000      212.44        3.10209800e-01        3.05797770e-08  22.0793  19.0091  19.2188  0.0000
0202-04-01_09:48:13.740000      212.87        6.08501400e-01        1.91751170e-08  22.0507  19.0000  19.1668  0.0000
0202-04-01_09:48:14.086000      213.21        9.05466500e-01        1.38439070e-08  22.0507  19.0000  19.1668  0.0000
0202-04-01_09:48:14.450000      213.57        1.20428300e+00        2.25827570e-08  22.0507  19.0000  19.1668  0.0000
0202-04-01_09:48:14.816000      213.94        1.50223100e+00        2.72310870e-08  22.0601  19.0133  19.1992  0.0000
0202-04-01_09:48:15.180000      214.30        1.80058400e+00        3.03299670e-08  22.0601  19.0133  19.1992  0.0000
0202-04-01_09:48:15.535000      214.66        2.09837000e+00        2.66113070e-08  22.0595  19.0028  19.1881  0.0000
0202-04-01_09:48:15.890000      215.01        2.39647800e+00        2.72310870e-08  22.0595  19.0028  19.1881  0.0000
0202-04-01_09:48:16.240000      215.36        2.69479200e+00        2.79748170e-08  22.0595  19.0028  19.1881  0.0000
0202-04-01_09:48:16.586000      215.71        2.99317800e+00        3.53501570e-08  22.0447  19.0076  19.1730  0.0000
0202-04-01_09:48:16.938000      216.06        3.29069800e+00        2.89664570e-08  22.0447  19.0076  19.1730  0.0000
0202-04-01_09:48:17.285000      216.41        3.58924400e+00        1.70047670e-08  22.0447  19.0076  19.1730  0.0000
0202-04-01_09:48:17.633000      216.76        3.88763900e+00        2.56196670e-08  22.0686  19.0104  19.2128  0.0000
0202-04-01_09:48:17.984000      217.11        4.18555500e+00        2.79748170e-08  22.0686  19.0104  19.2128  0.0000
0202-04-01_09:48:18.375000      217.50        4.48327900e+00        3.15695270e-08  22.0686  19.0104  19.2128  0.0000
0202-04-01_09:48:18.773000      217.90        4.78156700e+00        4.14859570e-08  22.0497  19.0009  19.1687  0.0000
0202-04-01_09:48:19.140000      218.26        5.07904100e+00        3.52881870e-08  22.0497  19.0009  19.1687  0.0000
0202-04-01_09:48:19.496000      218.62        5.37759500e+00        3.13214270e-08  22.0698  19.0138  19.2043  0.0000
0202-04-01_09:48:19.840000      218.97        5.67589000e+00        3.32421670e-08  22.0698  19.0138  19.2043  0.0000
0202-04-01_09:48:20.188000      219.31        5.97394100e+00        3.29940770e-08  22.0698  19.0138  19.2043  0.0000
0202-04-01_09:48:20.535000      219.66        6.27164300e+00        3.97496470e-08  22.0588  19.0026  19.1872  0.0000
0202-04-01_09:48:20.890000      220.02        6.56991700e+00        3.75804270e-08  22.0588  19.0026  19.1872  0.0000
0202-04-01_09:48:21.240000      220.36        6.86787800e+00        4.39641270e-08  22.0588  19.0026  19.1872  0.0000
0202-04-01_09:48:21.586000      220.71        7.16581300e+00        3.75804270e-08  22.0471  19.0073  19.1721  0.0000
0202-04-01_09:48:21.938000      221.06        7.46406600e+00        3.93777770e-08  22.0471  19.0073  19.1721  0.0000
0202-04-01_09:48:22.285000      221.41        7.76146600e+00        4.41500570e-08  22.0471  19.0073  19.1721  0.0000
0202-04-01_09:48:22.640000      221.76        8.06002300e+00        5.45623170e-08  22.0714  19.0090  19.2107  0.0000
0202-04-01_09:48:22.984000      222.11        8.35782600e+00        4.31584170e-08  22.0714  19.0090  19.2107  0.0000
0202-04-01_09:48:23.395000      222.52        8.65559800e+00        3.70845970e-08  22.0714  19.0090  19.2107  0.0000
0202-04-01_09:48:23.770000      222.90        8.95407800e+00        4.27245770e-08  22.0456  18.9992  19.1632  0.0000
0202-04-01_09:48:24.140000      223.26        9.25153800e+00        4.04313970e-08  22.0456  18.9992  19.1632  0.0000
0202-04-01_09:48:24.496000      223.62        9.55017400e+00        3.75184470e-08  22.0662  19.0120  19.2035  0.0000
0202-04-01_09:48:24.844000      223.97        9.84771900e+00        4.37162170e-08  22.0662  19.0120  19.2035  0.0000
0202-04-01_09:48:25.188000      224.31        1.01462300e+01        4.05553570e-08  22.0662  19.0120  19.2035  0.0000
0202-04-01_09:48:25.540000      224.66        1.04439100e+01        4.20440570e-08  22.0650  18.9999  19.1876  0.0000
0202-04-01_09:48:25.895000      225.02        1.07419200e+01        4.41525470e-08  22.0650  18.9999  19.1876  0.0000
0202-04-01_09:48:26.242000      225.37        1.10397600e+01        5.49366570e-08  22.0650  18.9999  19.1876  0.0000
0202-04-01_09:48:26.590000      225.71        1.13378000e+01        4.26650770e-08  22.0563  19.0050  19.1768  0.0000
0202-04-01_09:48:26.938000      226.06        1.16360400e+01        4.12395970e-08  22.0563  19.0050  19.1768  0.0000
0202-04-01_09:48:27.285000      226.41        1.19340500e+01        4.14255270e-08  22.0563  19.0050  19.1768  0.0000
0202-04-01_09:48:27.645000      226.77        1.22321400e+01        4.15494770e-08  22.0616  19.0063  19.2018  0.0000
0202-04-01_09:48:27.992000      227.12        1.25302900e+01        5.46887470e-08  22.0616  19.0063  19.2018  0.0000
0202-04-01_09:48:28.420000      227.55        1.28281400e+01        4.85529570e-08  22.0616  19.0063  19.2018  0.0000
0202-04-01_09:48:28.780000      227.91        1.31255800e+01        5.07841570e-08  22.0457  18.9974  19.1580  0.0000
0202-04-01_09:48:29.145000      228.27        1.34242500e+01        4.57639670e-08  22.0457  18.9974  19.1580  0.0000
0202-04-01_09:48:29.496000      228.62        1.37217500e+01        4.52681370e-08  22.0543  19.0106  19.1947  0.0000
0202-04-01_09:48:29.844000      228.97        1.40199800e+01        4.31608970e-08  22.0543  19.0106  19.1947  0.0000
0202-04-01_09:48:30.190000      229.32        1.43181600e+01        4.16734370e-08  22.0543  19.0106  19.1947  0.0000
0202-04-01_09:48:30.543000      229.67        1.46162300e+01        4.10536570e-08  22.0579  18.9995  19.1830  0.0000
0202-04-01_09:48:30.900000      230.03        1.49139200e+01        3.35543570e-08  22.0579  18.9995  19.1830  0.0000
0202-04-01_09:48:31.260000      230.39        1.52124000e+01        4.79951270e-08  22.0579  18.9995  19.1830  0.0000
0202-04-01_09:48:31.617000      230.74        1.55106800e+01        5.18376670e-08  22.0533  19.0048  19.1751  0.0000
0202-04-01_09:48:31.980000      231.10        1.58082700e+01        6.38613070e-08  22.0533  19.0048  19.1751  0.0000
0202-04-01_09:48:32.395000      231.52        1.61068000e+01        7.52651970e-08  22.0533  19.0048  19.1751  0.0000
0202-04-01_09:48:32.754000      231.88        1.64045800e+01        1.15550687e-07  22.0701  19.0064  19.2103  0.0000
0202-04-01_09:48:33.100000      232.23        1.67023900e+01        1.71144647e-07  22.0701  19.0064  19.2103  0.0000
0202-04-01_09:48:33.465000      232.59        1.70004600e+01        2.60640407e-07  22.0701  19.0064  19.2103  0.0000
0202-04-01_09:48:33.840000      232.96        1.72980600e+01        3.90731537e-07  22.0584  18.9987  19.1690  0.0000
0202-04-01_09:48:34.190000      233.32        1.75969700e+01        6.70374777e-07  22.0584  18.9987  19.1690  0.0000
0202-04-01_09:48:34.543000      233.67        1.78949800e+01        1.04403815e-06  22.0671  19.0114  19.2009  0.0000
0202-04-01_09:48:34.890000      234.01        1.81927300e+01        1.64392002e-06  22.0671  19.0114  19.2009  0.0000
0202-04-01_09:48:35.240000      234.36        1.84904900e+01        3.14117656e-06  22.0671  19.0114  19.2009  0.0000
0202-04-01_09:48:35.590000      234.72        1.87883200e+01        4.89080617e-06  22.0673  19.0006  19.1845  0.0000
0202-04-01_09:48:35.938000      235.06        1.90866900e+01        7.68080838e-06  22.0673  19.0006  19.1845  0.0000
0202-04-01_09:48:36.290000      235.41        1.93846400e+01        1.23160842e-05  22.0673  19.0006  19.1845  0.0000
0202-04-01_09:48:36.637000      235.76        1.96833500e+01        2.03809767e-05  22.0538  19.0068  19.1656  0.0000
