Repository: shortlab/2025-devitre-PhD

# 2025-devitre-PhD
Data repository for Alexis Devitre's PhD thesis

File: chapter 6/data/ext_ffj51/Ic/infield/step00/magnet/Ic_2025-03-07_13-47-33801884_0nA-30k-ffj51-0e19pm2-0nA.txt
# Ic = 5.21 A, n = 2.10 , Tavg = 30.04 K, 0nA-30k-ffj51-0e19pm2-0nA
#datetime                        t_s     iHTS_A                vHTS_V                tHTS_K  tTAR_K  tHOL_K  tSPA_K
0202-03-07_13:47:06.473000      14987.04        9.95206300e-03        6.55402875e-09  29.9803  29.2214  29.4326  0.0000
0202-03-07_13:47:06.836000      14987.40        3.12056400e-01       -2.41864013e-08  29.9803  29.2214  29.4326  0.0000
0202-03-07_13:47:07.180000      14987.75        6.09917400e-01       -2.08396613e-08  29.9803  29.2214  29.4326  0.0000
0202-03-07_13:47:07.527000      14988.10        9.08291500e-01       -7.76276125e-09  29.9804  29.2229  29.4345  0.0000
0202-03-07_13:47:07.875000      14988.44        1.20648400e+00       -1.95387013e-08  29.9804  29.2229  29.4345  0.0000
0202-03-07_13:47:08.223000      14988.79        1.50432200e+00        1.22341875e-09  29.9804  29.2229  29.4345  0.0000
0202-03-07_13:47:08.582000      14989.15        1.80260100e+00        1.79571188e-08  29.9716  29.2220  29.4255  0.0000
0202-03-07_13:47:08.930000      14989.50        2.10051300e+00       -2.70379413e-08  29.9716  29.2220  29.4255  0.0000
0202-03-07_13:47:09.277000      14989.84        2.39890100e+00       -2.22657313e-08  29.9716  29.2220  29.4255  0.0000
0202-03-07_13:47:09.625000      14990.19        2.69660200e+00       -2.06543413e-08  29.9794  29.2210  29.4298  0.0000
0202-03-07_13:47:09.973000      14990.54        2.99499400e+00       -2.04064313e-08  29.9794  29.2210  29.4298  0.0000
0202-03-07_13:47:10.383000      14990.95        3.29289400e+00       -1.63159712e-08  29.9794  29.2210  29.4298  0.0000
0202-03-07_13:47:10.734000      14991.30        3.59114600e+00       -2.12121313e-08  29.9821  29.2219  29.4335  0.0000
0202-03-07_13:47:11.094000      14991.66        3.88918700e+00       -2.73478213e-08  29.9821  29.2219  29.4335  0.0000
0202-03-07_13:47:11.453000      14992.02        4.18731300e+00       -2.05303912e-08  29.9800  29.2210  29.4348  0.0000
0202-03-07_13:47:11.812000      14992.38        4.48547500e+00       -2.22657313e-08  29.9800  29.2210  29.4348  0.0000
0202-03-07_13:47:12.160000      14992.73        4.78349100e+00       -2.13980613e-08  29.9800  29.2210  29.4348  0.0000
0202-03-07_13:47:12.508000      14993.07        5.08185900e+00       -2.30094513e-08  29.9722  29.2222  29.4303  0.0000
0202-03-07_13:47:12.855000      14993.42        5.37976500e+00       -1.93528312e-08  29.9722  29.2222  29.4303  0.0000
0202-03-07_13:47:13.203000      14993.77        5.67756300e+00       -2.36912013e-08  29.9722  29.2222  29.4303  0.0000
0202-03-07_13:47:13.562000      14994.13        5.97575600e+00       -1.61265513e-08  29.9724  29.2200  29.4309  0.0000
0202-03-07_13:47:13.910000      14994.48        6.27440600e+00       -2.69081813e-08  29.9724  29.2200  29.4309  0.0000
0202-03-07_13:47:14.258000      14994.83        6.57194200e+00       -1.63721413e-08  29.9724  29.2200  29.4309  0.0000
0202-03-07_13:47:14.610000      14995.17        6.87030200e+00       -7.13761125e-09  29.9661  29.2206  29.4230  0.0000
0202-03-07_13:47:14.957000      14995.52        7.16816000e+00       -7.19958125e-09  29.9661  29.2206  29.4230  0.0000
0202-03-07_13:47:15.355000      14995.92        7.46673500e+00       -8.37714125e-09  29.9661  29.2206  29.4230  0.0000
0202-03-07_13:47:15.730000      14996.30        7.76471700e+00       -1.43888813e-08  29.9837  29.2210  29.4343  0.0000
0202-03-07_13:47:16.090000      14996.65        8.06254300e+00       -1.98428313e-08  29.9837  29.2210  29.4343  0.0000
0202-03-07_13:47:16.450000      14997.01        8.36079500e+00       -2.64123613e-08  29.9785  29.2204  29.4294  0.0000
0202-03-07_13:47:16.810000      14997.38        8.65847600e+00       -1.56903913e-08  29.9785  29.2204  29.4294  0.0000
0202-03-07_13:47:17.156000      14997.72        8.95707000e+00       -2.12683013e-08  29.9785  29.2204  29.4294  0.0000
0202-03-07_13:47:17.504000      14998.07        9.25495100e+00       -1.88512113e-08  29.9835  29.2221  29.4378  0.0000
0202-03-07_13:47:17.850000      14998.42        9.55306800e+00       -1.92850413e-08  29.9835  29.2221  29.4378  0.0000
0202-03-07_13:47:18.200000      14998.77        9.85128300e+00       -1.63721413e-08  29.9835  29.2221  29.4378  0.0000
0202-03-07_13:47:18.560000      14999.13        1.01493400e+01       -1.69299313e-08  29.9680  29.2215  29.4273  0.0000
0202-03-07_13:47:18.906000      14999.47        1.04475200e+01       -2.80237613e-08  29.9680  29.2215  29.4273  0.0000
0202-03-07_13:47:19.254000      14999.82        1.07455600e+01       -2.44921812e-08  29.9680  29.2215  29.4273  0.0000
0202-03-07_13:47:19.600000      15000.17        1.10437300e+01       -2.91426313e-08  29.9774  29.2211  29.4267  0.0000
0202-03-07_13:47:19.950000      15000.52        1.13418200e+01       -2.95768313e-08  29.9774  29.2211  29.4267  0.0000
0202-03-07_13:47:20.312000      15000.88        1.16401200e+01       -2.44327613e-08  29.9774  29.2211  29.4267  0.0000
0202-03-07_13:47:20.707000      15001.27        1.19381000e+01       -3.24277512e-08  29.9783  29.2219  29.4269  0.0000
0202-03-07_13:47:21.055000      15001.62        1.22362700e+01       -4.15383312e-08  29.9783  29.2219  29.4269  0.0000
0202-03-07_13:47:21.410000      15001.98        1.25340900e+01       -4.58766913e-08  29.9783  29.2219  29.4269  0.0000
0202-03-07_13:47:21.760000      15002.33        1.28325800e+01       -3.39771712e-08  29.9881  29.2214  29.4333  0.0000
0202-03-07_13:47:22.110000      15002.68        1.31302000e+01       -3.89353112e-08  29.9881  29.2214  29.4333  0.0000
0202-03-07_13:47:22.457000      15003.02        1.34285100e+01       -3.57745012e-08  29.9846  29.2236  29.4298  0.0000
0202-03-07_13:47:22.810000      15003.37        1.37264900e+01       -3.42250812e-08  29.9846  29.2236  29.4298  0.0000
0202-03-07_13:47:23.156000      15003.72        1.40249700e+01       -3.08783412e-08  29.9846  29.2236  29.4298  0.0000
0202-03-07_13:47:23.504000      15004.07        1.43233600e+01       -2.91429913e-08  29.9859  29.2213  29.4318  0.0000
0202-03-07_13:47:23.860000      15004.42        1.46211100e+01       -2.61061313e-08  29.9859  29.2213  29.4318  0.0000
0202-03-07_13:47:24.207000      15004.77        1.49191700e+01       -4.08565812e-08  29.9859  29.2213  29.4318  0.0000
0202-03-07_13:47:24.555000      15005.12        1.52175400e+01       -2.56723013e-08  29.9771  29.2218  29.4230  0.0000
0202-03-07_13:47:24.902000      15005.47        1.55154200e+01       -2.77175313e-08  29.9771  29.2218  29.4230  0.0000
0202-03-07_13:47:25.250000      15005.82        1.58136800e+01       -2.80894412e-08  29.9771  29.2218  29.4230  0.0000
0202-03-07_13:47:25.610000      15006.17        1.61118100e+01       -2.28834613e-08  29.9882  29.2215  29.4268  0.0000
0202-03-07_13:47:25.953000      15006.52        1.64098500e+01       -3.69521713e-08  29.9882  29.2215  29.4268  0.0000
0202-03-07_13:47:26.305000      15006.87        1.67082400e+01       -3.76958912e-08  29.9882  29.2215  29.4268  0.0000
0202-03-07_13:47:26.700000      15007.27        1.70060900e+01       -4.50711112e-08  29.9947  29.2204  29.4296  0.0000
0202-03-07_13:47:27.060000      15007.63        1.73043500e+01       -5.07109913e-08  29.9947  29.2204  29.4296  0.0000
0202-03-07_13:47:27.410000      15007.98        1.76025400e+01       -7.39522512e-08  29.9947  29.2204  29.4296  0.0000
0202-03-07_13:47:27.770000      15008.33        1.79006500e+01       -9.29790913e-08  30.0060  29.2215  29.4346  0.0000
0202-03-07_13:47:28.125000      15008.69        1.81984800e+01       -1.48944031e-07  30.0060  29.2215  29.4346  0.0000
0202-03-07_13:47:28.473000      15009.04        1.84966600e+01       -2.09433271e-07  29.9990  29.2208  29.4291  0.0000
0202-03-07_13:47:28.832000      15009.40        1.87948900e+01       -2.82565761e-07  29.9990  29.2208  29.4291  0.0000
0202-03-07_13:47:29.180000      15009.75        1.90933700e+01       -4.07696681e-07  29.9990  29.2208  29.4291  0.0000
0202-03-07_13:47:29.527000      15010.09        1.93915100e+01       -5.67224661e-07  29.9962  29.2211  29.4275  0.0000
0202-03-07_13:47:29.875000      15010.44        1.96896100e+01       -7.97591981e-07  29.9962  29.2211  29.4275  0.0000
0202-03-07_13:47:30.223000      15010.79        1.99876400e+01       -1.10003819e-06  29.9962  29.2211  29.4275  0.0000
0202-03-07_13:47:30.582000      15011.15        2.02858100e+01       -1.50908429e-06  30.0053  29.2232  29.4281  0.0000
0202-03-07_13:47:30.930000      15011.50        2.05839800e+01       -2.07635643e-06  30.0053  29.2232  29.4281  0.0000
0202-03-07_13:47:31.277000      15011.84        2.08817700e+01       -3.24951167e-06  30.0053  29.2232  29.4281  0.0000
0202-03-07_13:47:31.625000      15012.19        2.11797200e+01       -4.39168036e-06  30.0154  29.2222  29.4283  0.0000
0202-03-07_13:47:31.973000      15012.54        2.14778400e+01       -5.89666069e-06  30.0154  29.2222  29.4283  0.0000
0202-03-07_13:47:32.348000      15012.91        2.17766200e+01       -7.88115478e-06  30.0154  29.2222  29.4283  0.0000
0202-03-07_13:47:32.730000      15013.30        2.20748000e+01       -1.04931776e-05  30.0280  29.2244  29.4312  0.0000
0202-03-07_13:47:33.080000      15013.64        2.23721600e+01       -1.40197972e-05  30.0280  29.2244  29.4312  0.0000
0202-03-07_13:47:33.426000      15013.99        2.26708300e+01       -1.87315424e-05  30.0280  29.2244  29.4312  0.0000
0202-03-07_13:47:33.780000      15014.35        2.29681500e+01       -2.53952555e-05  30.0390  29.2233  29.4341  0.0000

File: chapter 6/data/ext_ffj51/Ic/infield/step00/magnet/Ic_2025-03-07_13-53-50899998_25k-ffj51-0e19pm2-0nA.txt
# Ic = 6.25 A, n = 2.03 , Tavg = 25.08 K, 25k-ffj51-0e19pm2-0nA
#datetime                        t_s     iHTS_A                vHTS_V                tHTS_K  tTAR_K  tHOL_K  tSPA_K
0202-03-07_13:53:19.086000      15359.65        1.02979700e-02        1.16206167e-09  24.9455  24.1422  24.3361  0.0000
0202-03-07_13:53:19.434000      15360.00        3.12442700e-01       -9.43594833e-09  24.9455  24.1422  24.3361  0.0000
0202-03-07_13:53:19.793000      15360.36        6.10342800e-01        3.45520167e-09  24.9632  24.1424  24.3421  0.0000
0202-03-07_13:53:20.140000      15360.71        9.08766900e-01       -8.25838833e-09  24.9632  24.1424  24.3421  0.0000
0202-03-07_13:53:20.490000      15361.06        1.20693400e+00       -2.39384883e-08  24.9387  24.1461  24.3427  0.0000
0202-03-07_13:53:20.836000      15361.40        1.50433700e+00       -2.34426783e-08  24.9387  24.1461  24.3427  0.0000
0202-03-07_13:53:21.184000      15361.75        1.80288900e+00       -3.48618833e-09  24.9387  24.1461  24.3427  0.0000
0202-03-07_13:53:21.535000      15362.10        2.10093300e+00       -6.46106833e-09  24.9381  24.1405  24.3379  0.0000
0202-03-07_13:53:21.890000      15362.46        2.39898500e+00        2.71148167e-09  24.9381  24.1405  24.3379  0.0000
0202-03-07_13:53:22.240000      15362.80        2.69707200e+00       -1.13107833e-09  24.9381  24.1405  24.3379  0.0000
0202-03-07_13:53:22.586000      15363.15        2.99543100e+00       -3.23827833e-09  24.9261  24.1455  24.3386  0.0000
0202-03-07_13:53:22.934000      15363.50        3.29343800e+00        8.04216167e-09  24.9261  24.1455  24.3386  0.0000
0202-03-07_13:53:23.280000      15363.85        3.59159700e+00        9.03481167e-09  24.9261  24.1455  24.3386  0.0000
0202-03-07_13:53:23.640000      15364.21        3.88980800e+00        3.02307167e-09  24.9463  24.1376  24.3279  0.0000
0202-03-07_13:53:23.990000      15364.55        4.18801700e+00        9.15861667e-10  24.9463  24.1376  24.3279  0.0000
0202-03-07_13:53:24.348000      15364.91        4.48591300e+00       -4.41412833e-09  24.9463  24.1376  24.3279  0.0000
0202-03-07_13:53:24.727000      15365.29        4.78435700e+00       -9.55819833e-09  24.9464  24.1413  24.3358  0.0000
0202-03-07_13:53:25.090000      15365.66        5.08203100e+00       -1.01159883e-08  24.9464  24.1413  24.3358  0.0000
0202-03-07_13:53:25.438000      15366.00        5.38030700e+00       -1.60657483e-08  24.9510  24.1410  24.3260  0.0000
0202-03-07_13:53:25.785000      15366.35        5.67808300e+00       -1.47022583e-08  24.9510  24.1410  24.3260  0.0000
0202-03-07_13:53:26.130000      15366.70        5.97654700e+00       -1.07357483e-08  24.9510  24.1410  24.3260  0.0000
0202-03-07_13:53:26.477000      15367.04        6.27453200e+00       -1.06117983e-08  24.9607  24.1389  24.3338  0.0000
0202-03-07_13:53:26.824000      15367.39        6.57232300e+00       -8.25667833e-09  24.9607  24.1389  24.3338  0.0000
0202-03-07_13:53:27.180000      15367.75        6.87070900e+00       -2.05901833e-09  24.9607  24.1389  24.3338  0.0000
0202-03-07_13:53:27.527000      15368.09        7.16916200e+00       -1.71193483e-08  24.9458  24.1396  24.3195  0.0000
0202-03-07_13:53:27.875000      15368.44        7.46707100e+00       -2.04041083e-08  24.9458  24.1396  24.3195  0.0000
0202-03-07_13:53:28.223000      15368.79        7.76505000e+00       -2.12098083e-08  24.9458  24.1396  24.3195  0.0000
0202-03-07_13:53:28.570000      15369.14        8.06324500e+00       -1.56319083e-08  24.9278  24.1377  24.3338  0.0000
0202-03-07_13:53:28.930000      15369.50        8.36146400e+00       -7.94470833e-09  24.9278  24.1377  24.3338  0.0000
0202-03-07_13:53:29.277000      15369.84        8.65919300e+00       -2.12063283e-08  24.9278  24.1377  24.3338  0.0000
0202-03-07_13:53:29.625000      15370.19        8.95740200e+00       -2.23838783e-08  24.9347  24.1371  24.3291  0.0000
0202-03-07_13:53:29.973000      15370.54        9.25536600e+00       -1.95949283e-08  24.9347  24.1371  24.3291  0.0000
0202-03-07_13:53:30.387000      15370.95        9.55402600e+00       -2.04006283e-08  24.9347  24.1371  24.3291  0.0000
0202-03-07_13:53:30.734000      15371.30        9.85221000e+00       -2.17021383e-08  24.9311  24.1406  24.3386  0.0000
0202-03-07_13:53:31.082000      15371.65        1.01501000e+01       -2.38713283e-08  24.9311  24.1406  24.3386  0.0000
0202-03-07_13:53:31.450000      15372.01        1.04478900e+01       -2.03386483e-08  24.9332  24.1360  24.3263  0.0000
0202-03-07_13:53:31.810000      15372.37        1.07461900e+01       -2.43051583e-08  24.9332  24.1360  24.3263  0.0000
0202-03-07_13:53:32.168000      15372.74        1.10444800e+01       -3.27339983e-08  24.9332  24.1360  24.3263  0.0000
0202-03-07_13:53:32.516000      15373.08        1.13428200e+01       -4.10388683e-08  24.9491  24.1407  24.3297  0.0000
0202-03-07_13:53:32.863000      15373.43        1.16408000e+01       -2.95731783e-08  24.9491  24.1407  24.3297  0.0000
0202-03-07_13:53:33.210000      15373.78        1.19388400e+01       -1.94089983e-08  24.9491  24.1407  24.3297  0.0000
0202-03-07_13:53:33.560000      15374.13        1.22371300e+01       -1.55044683e-08  24.9368  24.1356  24.3219  0.0000
0202-03-07_13:53:33.918000      15374.49        1.25350400e+01       -1.46367983e-08  24.9368  24.1356  24.3219  0.0000
0202-03-07_13:53:34.266000      15374.83        1.28333300e+01       -2.88914383e-08  24.9368  24.1356  24.3219  0.0000
0202-03-07_13:53:34.613000      15375.18        1.31312900e+01       -2.33774983e-08  24.9754  24.1375  24.3290  0.0000
0202-03-07_13:53:34.960000      15375.53        1.34296600e+01       -2.00347283e-08  24.9754  24.1375  24.3290  0.0000
0202-03-07_13:53:35.316000      15375.88        1.37279800e+01       -1.79901583e-08  24.9754  24.1375  24.3290  0.0000
0202-03-07_13:53:35.723000      15376.29        1.40260300e+01       -1.55730683e-08  24.9517  24.1387  24.3210  0.0000
0202-03-07_13:53:36.070000      15376.64        1.43240600e+01       -1.50772583e-08  24.9517  24.1387  24.3210  0.0000
0202-03-07_13:53:36.418000      15376.98        1.46223800e+01       -3.30168833e-09  24.9732  24.1367  24.3329  0.0000
0202-03-07_13:53:36.766000      15377.33        1.49202400e+01       -8.81761833e-09  24.9732  24.1367  24.3329  0.0000
0202-03-07_13:53:37.113000      15377.68        1.52184100e+01       -1.04290083e-08  24.9732  24.1367  24.3329  0.0000
0202-03-07_13:53:37.460000      15378.03        1.55165900e+01       -1.05529583e-08  24.9638  24.1415  24.3435  0.0000
0202-03-07_13:53:37.810000      15378.38        1.58145900e+01       -6.15261833e-09  24.9638  24.1415  24.3435  0.0000
0202-03-07_13:53:38.160000      15378.72        1.61125500e+01        8.04004167e-09  24.9638  24.1415  24.3435  0.0000
0202-03-07_13:53:38.508000      15379.07        1.64108600e+01        1.62209617e-08  24.9597  24.1383  24.3372  0.0000
0202-03-07_13:53:38.855000      15379.42        1.67087600e+01        1.82042117e-08  24.9597  24.1383  24.3372  0.0000
0202-03-07_13:53:39.215000      15379.78        1.70073100e+01        1.29361917e-08  24.9597  24.1383  24.3372  0.0000
0202-03-07_13:53:39.562000      15380.13        1.73053400e+01        3.63969167e-09  24.9678  24.1386  24.3237  0.0000
0202-03-07_13:53:39.910000      15380.48        1.76032300e+01        1.23784017e-08  24.9678  24.1386  24.3237  0.0000
0202-03-07_13:53:40.258000      15380.82        1.79015900e+01        2.16129317e-08  24.9678  24.1386  24.3237  0.0000
0202-03-07_13:53:40.605000      15381.17        1.81999500e+01        3.38852117e-08  24.9713  24.1412  24.3210  0.0000
0202-03-07_13:53:40.965000      15381.53        1.84975500e+01        3.40720517e-08  24.9713  24.1412  24.3210  0.0000
0202-03-07_13:53:41.312000      15381.88        1.87960500e+01        3.09112417e-08  24.9713  24.1412  24.3210  0.0000
0202-03-07_13:53:41.715000      15382.28        1.90941100e+01        2.65728717e-08  24.9990  24.1376  24.3359  0.0000
0202-03-07_13:53:42.062000      15382.63        1.93923000e+01        2.73165917e-08  24.9990  24.1376  24.3359  0.0000
0202-03-07_13:53:42.430000      15382.99        1.96904500e+01        3.21507717e-08  24.9992  24.1425  24.3269  0.0000
0202-03-07_13:53:42.777000      15383.34        1.99885300e+01        4.00837917e-08  24.9992  24.1425  24.3269  0.0000
0202-03-07_13:53:43.125000      15383.69        2.02863100e+01        2.96717117e-08  24.9992  24.1425  24.3269  0.0000
0202-03-07_13:53:43.480000      15384.05        2.05849900e+01        1.44874217e-08  25.0049  24.1388  24.3400  0.0000
0202-03-07_13:53:43.840000      15384.41        2.08827500e+01        1.86398617e-08  25.0049  24.1388  24.3400  0.0000
0202-03-07_13:53:44.203000      15384.77        2.11812400e+01       -4.04360833e-09  25.0049  24.1388  24.3400  0.0000
0202-03-07_13:53:44.555000      15385.12        2.14791700e+01       -2.85863683e-08  25.0198  24.1410  24.3303  0.0000
0202-03-07_13:53:44.902000      15385.47        2.17778500e+01       -5.67857583e-08  25.0198  24.1410  24.3303  0.0000
0202-03-07_13:53:45.250000      15385.82        2.20758100e+01       -1.09465928e-07  25.0198  24.1410  24.3303  0.0000
0202-03-07_13:53:45.598000      15386.16        2.23740400e+01       -1.72434228e-07  25.0084  24.1426  24.3493  0.0000
0202-03-07_13:53:45.957000      15386.52        2.26719800e+01       -2.74819698e-07  25.0084  24.1426  24.3493  0.0000
0202-03-07_13:53:46.310000      15386.88        2.29697000e+01       -4.17676968e-07  25.0084  24.1426  24.3493  0.0000
0202-03-07_13:53:46.700000      15387.27        2.32686500e+01       -6.06895308e-07  25.0029  24.1404  24.3226  0.0000
0202-03-07_13:53:47.047000      15387.61        2.35666100e+01       -8.52943068e-07  25.0029  24.1404  24.3226  0.0000
0202-03-07_13:53:47.410000      15387.97        2.38647300e+01       -1.17522157e-06  25.0029  24.1404  24.3226  0.0000
0202-03-07_13:53:47.758000      15388.33        2.41627400e+01       -1.61798264e-06  25.0250  24.1433  24.3377  0.0000
0202-03-07_13:53:48.105000      15388.67        2.44606100e+01       -2.19430337e-06  25.0250  24.1433  24.3377  0.0000
0202-03-07_13:53:48.453000      15389.02        2.47591600e+01       -3.43210071e-06  25.0524  24.1424  24.3378  0.0000
0202-03-07_13:53:48.800000      15389.37        2.50557100e+01       -4.58257297e-06  25.0524  24.1424  24.3378  0.0000
0202-03-07_13:53:49.150000      15389.72        2.53549900e+01       -6.11190840e-06  25.0524  24.1424  24.3378  0.0000
0202-03-07_13:53:49.496000      15390.06        2.56532400e+01       -8.12286425e-06  25.0724  24.1426  24.3289  0.0000
0202-03-07_13:53:49.844000      15390.41        2.59522200e+01       -1.07985341e-05  25.0724  24.1426  24.3289  0.0000
0202-03-07_13:53:50.190000      15390.76        2.62505400e+01       -1.44417285e-05  25.0724  24.1426  24.3289  0.0000
0202-03-07_13:53:50.540000      15391.10        2.65486400e+01       -1.94259813e-05  25.0773  24.1474  24.3350  0.0000
0202-03-07_13:53:50.887000      15391.45        2.68474000e+01       -2.65147870e-05  25.0773  24.1474  24.3350  0.0000

File: chapter 6/data/ext_ffj51/Ic/infield/step00/magnet/Ic_2025-03-07_13-58-05416052_25k-ffj51-0e19pm2-0nA.txt
# Ic = 6.70 A, n = 1.99 , Tavg = 25.14 K, 25k-ffj51-0e19pm2-0nA
#datetime                        t_s     iHTS_A                vHTS_V                tHTS_K  tTAR_K  tHOL_K  tSPA_K
0202-03-07_13:57:33.930000      15614.50        1.06997500e-02       -1.05788653e-08  24.9991  24.1660  24.3638  0.0000
0202-03-07_13:57:34.277000      15614.84        3.12659000e-01       -1.17564153e-08  24.9991  24.1660  24.3638  0.0000
0202-03-07_13:57:34.637000      15615.20        6.11111400e-01        8.50996471e-09  25.0052  24.1690  24.3586  0.0000
0202-03-07_13:57:34.984000      15615.55        9.09028200e-01       -5.55874529e-09  25.0052  24.1690  24.3586  0.0000
0202-03-07_13:57:35.348000      15615.91        1.20730800e+00       -1.54750253e-08  25.0052  24.1690  24.3586  0.0000
0202-03-07_13:57:35.710000      15616.28        1.50488600e+00       -5.76811653e-08  25.0176  24.1694  24.3586  0.0000
0202-03-07_13:57:36.060000      15616.62        1.80341100e+00       -5.65655853e-08  25.0176  24.1694  24.3586  0.0000
0202-03-07_13:57:36.418000      15616.98        2.10130500e+00       -3.27665253e-08  25.0176  24.1694  24.3586  0.0000
0202-03-07_13:57:36.766000      15617.33        2.39946500e+00       -2.76844353e-08  25.0410  24.1680  24.3576  0.0000
0202-03-07_13:57:37.113000      15617.68        2.69768500e+00       -1.02689753e-08  25.0410  24.1680  24.3576  0.0000
0202-03-07_13:57:37.460000      15618.03        2.99517400e+00       -2.42137353e-08  25.0169  24.1705  24.3548  0.0000
0202-03-07_13:57:37.810000      15618.38        3.29389600e+00       -2.43996653e-08  25.0169  24.1705  24.3548  0.0000
0202-03-07_13:57:38.168000      15618.73        3.59191900e+00       -2.15002529e-09  25.0169  24.1705  24.3548  0.0000
0202-03-07_13:57:38.516000      15619.08        3.89010700e+00       -1.66525753e-08  25.0361  24.1676  24.3729  0.0000
0202-03-07_13:57:38.863000      15619.43        4.18811300e+00       -1.40495353e-08  25.0361  24.1676  24.3729  0.0000
0202-03-07_13:57:39.210000      15619.78        4.48605300e+00       -1.82638953e-08  25.0361  24.1676  24.3729  0.0000
0202-03-07_13:57:39.560000      15620.13        4.78401700e+00       -2.30360953e-08  24.9926  24.1666  24.3643  0.0000
0202-03-07_13:57:39.918000      15620.48        5.08245300e+00       -2.57010953e-08  24.9926  24.1666  24.3643  0.0000
0202-03-07_13:57:40.260000      15620.83        5.38021000e+00       -3.83443453e-08  24.9926  24.1666  24.3643  0.0000
0202-03-07_13:57:40.613000      15621.18        5.67873500e+00       -3.40679453e-08  25.0060  24.1692  24.3638  0.0000
0202-03-07_13:57:40.960000      15621.53        5.97660400e+00       -3.16508553e-08  25.0060  24.1692  24.3638  0.0000
0202-03-07_13:57:41.312000      15621.88        6.27479400e+00       -4.36743353e-08  25.0060  24.1692  24.3638  0.0000
0202-03-07_13:57:41.715000      15622.28        6.57287400e+00       -4.35503853e-08  25.0089  24.1649  24.3644  0.0000
0202-03-07_13:57:42.062000      15622.63        6.87076900e+00       -4.85704953e-08  25.0089  24.1649  24.3644  0.0000
0202-03-07_13:57:42.410000      15622.98        7.16931200e+00       -5.06157353e-08  25.0089  24.1649  24.3644  0.0000
0202-03-07_13:57:42.760000      15623.33        7.46726500e+00       -5.34046853e-08  25.0085  24.1697  24.3591  0.0000
0202-03-07_13:57:43.110000      15623.68        7.76532800e+00       -3.76625953e-08  25.0085  24.1697  24.3591  0.0000
0202-03-07_13:57:43.465000      15624.03        8.06364100e+00       -4.14431753e-08  25.0318  24.1660  24.3663  0.0000
0202-03-07_13:57:43.812000      15624.38        8.36152200e+00       -5.56978253e-08  25.0318  24.1660  24.3663  0.0000
0202-03-07_13:57:44.160000      15624.73        8.65973600e+00       -4.49758553e-08  25.0318  24.1660  24.3663  0.0000
0202-03-07_13:57:44.508000      15625.07        8.95824200e+00       -3.69188753e-08  25.0215  24.1688  24.3659  0.0000
0202-03-07_13:57:44.855000      15625.42        9.25602100e+00       -3.38196553e-08  25.0215  24.1688  24.3659  0.0000
0202-03-07_13:57:45.215000      15625.78        9.55435900e+00       -3.37573053e-08  25.0215  24.1688  24.3659  0.0000
0202-03-07_13:57:45.562000      15626.13        9.85209500e+00       -4.93134553e-08  25.0375  24.1691  24.3769  0.0000
0202-03-07_13:57:45.910000      15626.48        1.01503600e+01       -4.31157853e-08  25.0375  24.1691  24.3769  0.0000
0202-03-07_13:57:46.258000      15626.82        1.04484700e+01       -4.08846253e-08  25.0375  24.1691  24.3769  0.0000
0202-03-07_13:57:46.605000      15627.17        1.07468000e+01       -5.09868253e-08  24.9929  24.1673  24.3731  0.0000
0202-03-07_13:57:46.965000      15627.53        1.10448800e+01       -4.59047353e-08  24.9929  24.1673  24.3731  0.0000
0202-03-07_13:57:47.312000      15627.88        1.13429700e+01       -4.88796253e-08  24.9929  24.1673  24.3731  0.0000
0202-03-07_13:57:47.700000      15628.26        1.16408600e+01       -3.85295053e-08  25.0072  24.1707  24.3589  0.0000
0202-03-07_13:57:48.043000      15628.61        1.19389800e+01       -3.26417253e-08  25.0072  24.1707  24.3589  0.0000
0202-03-07_13:57:48.402000      15628.97        1.22370200e+01       -3.30755553e-08  25.0072  24.1707  24.3589  0.0000
0202-03-07_13:57:48.760000      15629.33        1.25355000e+01       -3.17740453e-08  25.0093  24.1702  24.3600  0.0000
0202-03-07_13:57:49.110000      15629.67        1.28334000e+01       -3.30135853e-08  25.0093  24.1702  24.3600  0.0000
0202-03-07_13:57:49.457000      15630.02        1.31315400e+01       -2.76216053e-08  25.0156  24.1690  24.3566  0.0000
0202-03-07_13:57:49.805000      15630.37        1.34294700e+01       -2.29113753e-08  25.0156  24.1690  24.3566  0.0000
0202-03-07_13:57:50.152000      15630.72        1.37277300e+01       -3.36953253e-08  25.0156  24.1690  24.3566  0.0000
0202-03-07_13:57:50.510000      15631.08        1.40257100e+01       -3.25794953e-08  25.0397  24.1719  24.3589  0.0000
0202-03-07_13:57:50.860000      15631.42        1.43240100e+01       -3.58008053e-08  25.0397  24.1719  24.3589  0.0000
0202-03-07_13:57:51.207000      15631.77        1.46220600e+01       -2.06777453e-08  25.0397  24.1719  24.3589  0.0000
0202-03-07_13:57:51.555000      15632.12        1.49202700e+01       -1.00797253e-08  25.0466  24.1673  24.3642  0.0000
0202-03-07_13:57:51.902000      15632.47        1.52183500e+01       -1.24348453e-08  25.0466  24.1673  24.3642  0.0000
0202-03-07_13:57:52.258000      15632.83        1.55166600e+01       -1.49758853e-08  25.0466  24.1673  24.3642  0.0000
0202-03-07_13:57:52.605000      15633.17        1.58148900e+01       -2.69373953e-08  25.0440  24.1719  24.3662  0.0000
0202-03-07_13:57:52.953000      15633.52        1.61131900e+01       -2.17933253e-08  25.0440  24.1719  24.3662  0.0000
0202-03-07_13:57:53.312000      15633.88        1.64111900e+01       -2.27229753e-08  25.0440  24.1719  24.3662  0.0000
0202-03-07_13:57:53.710000      15634.28        1.67091900e+01       -1.93142553e-08  25.0216  24.1679  24.3716  0.0000
0202-03-07_13:57:54.060000      15634.63        1.70069800e+01       -1.52693529e-09  25.0216  24.1679  24.3716  0.0000
0202-03-07_13:57:54.414000      15634.98        1.73060000e+01        1.83675947e-08  25.0216  24.1679  24.3716  0.0000
0202-03-07_13:57:54.760000      15635.33        1.76037100e+01        1.24798047e-08  25.0212  24.1696  24.3501  0.0000
0202-03-07_13:57:55.110000      15635.67        1.79025100e+01        9.81480471e-09  25.0212  24.1696  24.3501  0.0000
0202-03-07_13:57:55.457000      15636.02        1.82007100e+01        1.10543447e-08  25.0370  24.1709  24.3625  0.0000
0202-03-07_13:57:55.812000      15636.38        1.84985300e+01        2.08466647e-08  25.0370  24.1709  24.3625  0.0000
0202-03-07_13:57:56.160000      15636.72        1.87960500e+01        1.35334147e-08  25.0370  24.1709  24.3625  0.0000
0202-03-07_13:57:56.508000      15637.07        1.90949300e+01        2.14035347e-08  25.0434  24.1693  24.3531  0.0000
0202-03-07_13:57:56.855000      15637.42        1.93929000e+01        1.95423747e-08  25.0434  24.1693  24.3531  0.0000
0202-03-07_13:57:57.203000      15637.77        1.96908300e+01        1.43979947e-08  25.0434  24.1693  24.3531  0.0000
0202-03-07_13:57:57.560000      15638.13        1.99891000e+01        2.93230471e-09  25.0745  24.1717  24.3635  0.0000
0202-03-07_13:57:57.906000      15638.47        2.02871300e+01       -2.28505294e-10  25.0745  24.1717  24.3635  0.0000
0202-03-07_13:57:58.258000      15638.82        2.05849900e+01        3.61404471e-09  25.0745  24.1717  24.3635  0.0000
0202-03-07_13:57:58.605000      15639.17        2.08832600e+01       -1.53001529e-09  25.0762  24.1708  24.3592  0.0000
0202-03-07_13:57:58.953000      15639.52        2.11814200e+01       -2.09907053e-08  25.0762  24.1708  24.3592  0.0000
0202-03-07_13:57:59.312000      15639.88        2.14788900e+01       -4.90041853e-08  25.0762  24.1708  24.3592  0.0000
0202-03-07_13:57:59.740000      15640.30        2.17779100e+01       -9.74699753e-08  25.0927  24.1704  24.3667  0.0000
0202-03-07_13:58:00.086000      15640.65        2.20764300e+01       -1.43828555e-07  25.0927  24.1704  24.3667  0.0000
0202-03-07_13:58:00.434000      15641.00        2.23744100e+01       -2.30286075e-07  25.0809  24.1746  24.3863  0.0000
0202-03-07_13:58:00.793000      15641.36        2.26724200e+01       -3.27031735e-07  25.0809  24.1746  24.3863  0.0000
0202-03-07_13:58:01.140000      15641.71        2.29695000e+01       -4.71313525e-07  25.0809  24.1746  24.3863  0.0000
0202-03-07_13:58:01.490000      15642.05        2.32673000e+01       -6.54764605e-07  25.0838  24.1698  24.3587  0.0000
0202-03-07_13:58:01.836000      15642.40        2.35672600e+01       -9.12649725e-07  25.0838  24.1698  24.3587  0.0000
0202-03-07_13:58:02.184000      15642.75        2.38647200e+01       -1.27217666e-06  25.0838  24.1698  24.3587  0.0000
0202-03-07_13:58:02.543000      15643.11        2.41661600e+01       -1.73198344e-06  25.0934  24.1771  24.3656  0.0000
0202-03-07_13:58:02.890000      15643.46        2.44620300e+01       -2.36005631e-06  25.0934  24.1771  24.3656  0.0000
0202-03-07_13:58:03.240000      15643.81        2.47598000e+01       -3.61892687e-06  25.0934  24.1771  24.3656  0.0000
0202-03-07_13:58:03.586000      15644.15        2.50577400e+01       -4.81929144e-06  25.1237  24.1719  24.3688  0.0000
0202-03-07_13:58:03.934000      15644.50        2.53530400e+01       -6.43211088e-06  25.1237  24.1719  24.3688  0.0000
0202-03-07_13:58:04.285000      15644.85        2.56548400e+01       -8.58921098e-06  25.1237  24.1719  24.3688  0.0000
0202-03-07_13:58:04.633000      15645.20        2.59522600e+01       -1.14040853e-05  25.1403  24.1762  24.3668  0.0000
0202-03-07_13:58:04.992000      15645.56        2.62505500e+01       -1.52646986e-05  25.1403  24.1762  24.3668  0.0000
0202-03-07_13:58:05.400000      15645.97        2.65495100e+01       -2.06131952e-05  25.1403  24.1762  24.3668  0.0000

File: chapter 6/data/ext_ffj51/Ic/infield/step00/magnet/Ic_2025-03-07_18-40-24825009_ffj51-ffj51-0e19pm2-0nA-450um-25k.txt
# Ic = 22.20 A, n = 26.04 , Tavg = 25.17 K, ffj51-ffj51-0e19pm2-0nA-450um-25k
#datetime                        t_s     iHTS_A                vHTS_V                tHTS_K  tTAR_K  tHOL_K  tSPA_K
0202-03-07_18:39:52.887000      367.73        7.67893700e-03        2.98523722e-09  25.0326  24.2633  24.4956  0.0000
0202-03-07_18:39:53.240000      368.08        3.09804200e-01       -5.00981278e-09  25.0326  24.2633  24.4956  0.0000
0202-03-07_18:39:53.586000      368.43        6.08118800e-01       -2.99866028e-08  25.0443  24.2667  24.5094  0.0000
0202-03-07_18:39:53.938000      368.78        9.05741100e-01       -9.81302778e-10  25.0443  24.2667  24.5094  0.0000
0202-03-07_18:39:54.280000      369.13        1.20405500e+00       -6.24936278e-09  25.0443  24.2667  24.5094  0.0000
0202-03-07_18:39:54.633000      369.48        1.50183300e+00       -1.11455528e-08  25.0375  24.2623  24.4985  0.0000
0202-03-07_18:39:54.980000      369.82        1.80017000e+00        4.47268722e-09  25.0375  24.2623  24.4985  0.0000
0202-03-07_18:39:55.383000      370.23        2.09784400e+00       -6.06343278e-09  25.0375  24.2623  24.4985  0.0000
0202-03-07_18:39:55.750000      370.60        2.39618900e+00       -7.42692278e-09  25.0390  24.2633  24.4950  0.0000
0202-03-07_18:39:56.105000      370.95        2.69389700e+00       -5.16427778e-11  25.0390  24.2633  24.4950  0.0000
0202-03-07_18:39:56.470000      371.31        2.99228600e+00       -1.66305278e-09  25.0388  24.2640  24.4979  0.0000
0202-03-07_18:39:56.816000      371.66        3.29022900e+00       -9.90537278e-09  25.0388  24.2640  24.4979  0.0000
0202-03-07_18:39:57.176000      372.02        3.58854900e+00        1.63735672e-08  25.0388  24.2640  24.4979  0.0000
0202-03-07_18:39:57.535000      372.38        3.88646100e+00        9.43212722e-09  25.0357  24.2598  24.4930  0.0000
0202-03-07_18:39:57.883000      372.73        4.18446800e+00        8.75037722e-09  25.0357  24.2598  24.4930  0.0000
0202-03-07_18:39:58.230000      373.07        4.48247400e+00        1.48241372e-08  25.0357  24.2598  24.4930  0.0000
0202-03-07_18:39:58.590000      373.43        4.78075400e+00        2.36673722e-09  25.0369  24.2652  24.4958  0.0000
0202-03-07_18:39:58.950000      373.79        5.07883200e+00        7.38688722e-09  25.0369  24.2652  24.4958  0.0000
0202-03-07_18:39:59.312000      374.16        5.37686200e+00        1.72412472e-08  25.0369  24.2652  24.4958  0.0000
0202-03-07_18:39:59.742000      374.59        5.67483600e+00        1.13534172e-08  25.0386  24.2580  24.4955  0.0000
0202-03-07_18:40:00.094000      374.94        5.97323600e+00        2.98650722e-09  25.0386  24.2580  24.4955  0.0000
0202-03-07_18:40:00.465000      375.31        6.27094300e+00        1.89146272e-08  25.0386  24.2580  24.4955  0.0000
0202-03-07_18:40:00.824000      375.67        6.56920600e+00        9.06026722e-09  25.0382  24.2623  24.4950  0.0000
0202-03-07_18:40:01.176000      376.02        6.86741600e+00       -2.77736278e-09  25.0382  24.2623  24.4950  0.0000
0202-03-07_18:40:01.530000      376.38        7.16567800e+00       -1.48629028e-08  25.0460  24.2597  24.5058  0.0000
0202-03-07_18:40:01.880000      376.72        7.46340700e+00       -1.11442828e-08  25.0460  24.2597  24.5058  0.0000
0202-03-07_18:40:02.230000      377.07        7.76170700e+00       -9.71880278e-09  25.0460  24.2597  24.5058  0.0000
0202-03-07_18:40:02.580000      377.42        8.05985800e+00       -3.08798278e-09  25.0407  24.2595  24.4928  0.0000
0202-03-07_18:40:02.926000      377.77        8.35776600e+00       -7.61340278e-09  25.0407  24.2595  24.4928  0.0000
0202-03-07_18:40:03.285000      378.13        8.65575500e+00       -2.81898228e-08  25.0407  24.2595  24.4928  0.0000
0202-03-07_18:40:03.637000      378.48        8.95414100e+00       -1.93270828e-08  25.0415  24.2622  24.5016  0.0000
0202-03-07_18:40:03.984000      378.83        9.25190000e+00       -1.79016128e-08  25.0415  24.2622  24.5016  0.0000
0202-03-07_18:40:04.390000      379.24        9.55018900e+00       -2.54628228e-08  25.0415  24.2622  24.5016  0.0000
0202-03-07_18:40:04.746000      379.59        9.84812900e+00       -2.92434328e-08  25.0442  24.2586  24.4961  0.0000
0202-03-07_18:40:05.105000      379.95        1.01461100e+01       -1.46788028e-08  25.0442  24.2586  24.4961  0.0000
0202-03-07_18:40:05.470000      380.31        1.04447700e+01       -8.85295278e-09  25.0420  24.2594  24.4927  0.0000
0202-03-07_18:40:05.830000      380.67        1.07418700e+01       -8.35713278e-09  25.0420  24.2594  24.4927  0.0000
0202-03-07_18:40:06.176000      381.02        1.10403200e+01       -1.21997128e-08  25.0420  24.2594  24.4927  0.0000
0202-03-07_18:40:06.523000      381.37        1.13387300e+01       -2.38514228e-08  25.0478  24.2599  24.4969  0.0000
0202-03-07_18:40:06.870000      381.71        1.16369600e+01       -3.52552128e-08  25.0478  24.2599  24.4969  0.0000
0202-03-07_18:40:07.227000      382.07        1.19345400e+01       -2.75080728e-08  25.0478  24.2599  24.4969  0.0000
0202-03-07_18:40:07.574000      382.42        1.22332400e+01       -1.79635928e-08  25.0422  24.2575  24.4854  0.0000
0202-03-07_18:40:07.926000      382.77        1.25311000e+01       -1.24476228e-08  25.0422  24.2575  24.4854  0.0000
0202-03-07_18:40:08.273000      383.12        1.28283300e+01       -2.80662428e-08  25.0422  24.2575  24.4854  0.0000
0202-03-07_18:40:08.625000      383.47        1.31269100e+01       -3.40183228e-08  25.0482  24.2628  24.4930  0.0000
0202-03-07_18:40:08.973000      383.82        1.34252000e+01       -3.37095828e-08  25.0482  24.2628  24.4930  0.0000
0202-03-07_18:40:09.395000      384.24        1.37234900e+01       -2.60863828e-08  25.0482  24.2628  24.4930  0.0000
0202-03-07_18:40:09.750000      384.59        1.40208600e+01       -2.34833428e-08  25.0550  24.2572  24.4953  0.0000
0202-03-07_18:40:10.110000      384.95        1.43198500e+01       -7.74114278e-09  25.0550  24.2572  24.4953  0.0000
0202-03-07_18:40:10.470000      385.31        1.46175500e+01       -1.26993228e-08  25.0614  24.2607  24.4891  0.0000
0202-03-07_18:40:10.830000      385.67        1.49152100e+01       -5.75787278e-09  25.0614  24.2607  24.4891  0.0000
0202-03-07_18:40:11.176000      386.02        1.52133500e+01       -2.29875328e-08  25.0614  24.2607  24.4891  0.0000
0202-03-07_18:40:11.523000      386.37        1.55110400e+01       -4.61669928e-08  25.0692  24.2594  24.5017  0.0000
0202-03-07_18:40:11.870000      386.71        1.58093700e+01       -4.82122328e-08  25.0692  24.2594  24.5017  0.0000
0202-03-07_18:40:12.227000      387.07        1.61071200e+01       -3.38955128e-08  25.0692  24.2594  24.5017  0.0000
0202-03-07_18:40:12.574000      387.42        1.64052900e+01       -1.37529328e-08  25.0787  24.2591  24.4953  0.0000
0202-03-07_18:40:12.926000      387.77        1.67040100e+01       -8.73278278e-09  25.0787  24.2591  24.4953  0.0000
0202-03-07_18:40:13.273000      388.12        1.70018600e+01       -2.08803028e-08  25.0787  24.2591  24.4953  0.0000
0202-03-07_18:40:13.625000      388.47        1.73002700e+01       -2.60244128e-08  25.0809  24.2623  24.5017  0.0000
0202-03-07_18:40:13.973000      388.82        1.75980200e+01       -2.03844928e-08  25.0809  24.2623  24.5017  0.0000
0202-03-07_18:40:14.367000      389.21        1.78952800e+01       -1.10262728e-08  25.0809  24.2623  24.5017  0.0000
0202-03-07_18:40:14.727000      389.57        1.81940400e+01       -2.94959728e-08  25.0749  24.2593  24.4932  0.0000
0202-03-07_18:40:15.074000      389.92        1.84920500e+01       -2.31123228e-08  25.0749  24.2593  24.4932  0.0000
0202-03-07_18:40:15.440000      390.28        1.87901600e+01       -2.06952128e-08  25.0749  24.2593  24.4932  0.0000
0202-03-07_18:40:15.810000      390.65        1.90880600e+01       -1.22663228e-08  25.0892  24.2612  24.4949  0.0000
0202-03-07_18:40:16.168000      391.01        1.93863500e+01       -3.53218328e-08  25.0892  24.2612  24.4949  0.0000
0202-03-07_18:40:16.523000      391.37        1.96837600e+01       -2.85043428e-08  25.0939  24.2627  24.4973  0.0000
0202-03-07_18:40:16.880000      391.72        1.99835500e+01       -1.93936928e-08  25.0939  24.2627  24.4973  0.0000
0202-03-07_18:40:17.240000      392.08        2.02805300e+01       -2.00754428e-08  25.0939  24.2627  24.4973  0.0000
0202-03-07_18:40:17.586000      392.43        2.05793200e+01       -1.88978728e-08  25.1033  24.2606  24.4930  0.0000
0202-03-07_18:40:17.945000      392.79        2.08766700e+01       -2.65986278e-09  25.1033  24.2606  24.4930  0.0000
0202-03-07_18:40:18.293000      393.14        2.11745600e+01        2.62834772e-08  25.1033  24.2606  24.4930  0.0000
0202-03-07_18:40:18.650000      393.49        2.14734500e+01        4.07241672e-08  25.1155  24.2656  24.4968  0.0000
0202-03-07_18:40:19.008000      393.85        2.17706200e+01        8.75789072e-08  25.1155  24.2656  24.4968  0.0000
0202-03-07_18:40:19.395000      394.24        2.20697000e+01        1.40135547e-07  25.1155  24.2656  24.4968  0.0000
0202-03-07_18:40:19.754000      394.60        2.23675900e+01        2.05273557e-07  25.1175  24.2605  24.4947  0.0000
0202-03-07_18:40:20.110000      394.95        2.26663000e+01        3.26066327e-07  25.1175  24.2605  24.4947  0.0000
0202-03-07_18:40:20.465000      395.31        2.29637500e+01        4.70657627e-07  25.1247  24.2637  24.4889  0.0000
0202-03-07_18:40:20.830000      395.67        2.32616500e+01        6.62104927e-07  25.1247  24.2637  24.4889  0.0000
0202-03-07_18:40:21.184000      396.03        2.35607800e+01        9.33812927e-07  25.1247  24.2637  24.4889  0.0000
0202-03-07_18:40:21.543000      396.39        2.38580000e+01        1.29154527e-06  25.1380  24.2631  24.4938  0.0000
0202-03-07_18:40:21.890000      396.73        2.41567500e+01        1.75333732e-06  25.1380  24.2631  24.4938  0.0000
0202-03-07_18:40:22.250000      397.09        2.44546800e+01        2.35154116e-06  25.1380  24.2631  24.4938  0.0000
0202-03-07_18:40:22.605000      397.45        2.47522400e+01        3.62802337e-06  25.1501  24.2628  24.4952  0.0000
0202-03-07_18:40:22.965000      397.81        2.50514800e+01        4.83757022e-06  25.1501  24.2628  24.4952  0.0000
0202-03-07_18:40:23.336000      398.18        2.53478200e+01        6.40689465e-06  25.1501  24.2628  24.4952  0.0000
0202-03-07_18:40:23.734000      398.58        2.56464700e+01        8.54938414e-06  25.1680  24.2661  24.5021  0.0000
0202-03-07_18:40:24.082000      398.93        2.59455600e+01        1.13061432e-05  25.1680  24.2661  24.5021  0.0000
0202-03-07_18:40:24.434000      399.28        2.62426300e+01        1.52064532e-05  25.1680  24.2661  24.5021  0.0000
0202-03-07_18:40:24.805000      399.65        2.65413400e+01        2.05960839e-05  25.1717  24.2635  24.4976  0.0000
