Repository: shortlab/2025-devitre-PhD

# 2025-devitre-PhD
Data repository for Alexis Devitre's PhD thesis

File: chapter 6/data/ext_ffj51/Ic/infield/step00/magnet/Ic_2025-03-26_21-03-07457754_70k-ffj51-0e19pm2-03T-.txt
# Ic = 2.19 A, n = 18.59 , Tavg = 70.26 K, 70k-ffj51-0e19pm2-03T-
#datetime                        t_s     iHTS_A                vHTS_V                tHTS_K  tTAR_K  tHOL_K  tSPA_K
0202-03-26_21:02:57.137000      3564.20        7.94442700e-03        2.71544000e-08  70.3305  69.0422  69.9449  0.0000
0202-03-26_21:02:57.484000      3564.55        1.10018500e-01        2.60389000e-08  70.3370  69.0421  69.9542  0.0000
0202-03-26_21:02:57.840000      3564.90        2.09821900e-01        3.61410000e-08  70.3370  69.0421  69.9542  0.0000
0202-03-26_21:02:58.266000      3565.33        3.08819100e-01        4.42599000e-08  70.3370  69.0421  69.9542  0.0000
0202-03-26_21:02:58.630000      3565.69        4.07890600e-01        5.50437000e-08  70.3194  69.0410  69.9350  0.0000
0202-03-26_21:02:58.992000      3566.05        5.07678100e-01        6.12431000e-08  70.3194  69.0410  69.9350  0.0000
0202-03-26_21:02:59.340000      3566.40        6.07134100e-01        5.32587000e-08  70.3187  69.0379  69.9341  0.0000
0202-03-26_21:02:59.688000      3566.75        7.06560300e-01        6.49155000e-08  70.3187  69.0379  69.9341  0.0000
0202-03-26_21:03:00.035000      3567.10        8.05190000e-01        4.65706000e-08  70.3187  69.0379  69.9341  0.0000
0202-03-26_21:03:00.383000      3567.44        9.04948700e-01        5.69206000e-08  70.2995  69.0342  69.9144  0.0000
0202-03-26_21:03:00.740000      3567.80        1.00461000e+00        6.76425000e-08  70.2995  69.0342  69.9144  0.0000
0202-03-26_21:03:01.086000      3568.15        1.10388200e+00        7.88602000e-08  70.2995  69.0342  69.9144  0.0000
0202-03-26_21:03:01.434000      3568.50        1.20348100e+00        6.99976000e-08  70.2866  69.0312  69.9005  0.0000
0202-03-26_21:03:01.780000      3568.84        1.30298200e+00        7.37781000e-08  70.2866  69.0312  69.9005  0.0000
0202-03-26_21:03:02.140000      3569.20        1.40216400e+00        7.86123000e-08  70.2866  69.0312  69.9005  0.0000
0202-03-26_21:03:02.490000      3569.55        1.50134900e+00        7.29724000e-08  70.2746  69.0282  69.8962  0.0000
0202-03-26_21:03:02.844000      3569.91        1.60125000e+00        8.39422000e-08  70.2746  69.0282  69.8962  0.0000
0202-03-26_21:03:03.220000      3570.28        1.70042100e+00        9.02018000e-08  70.2746  69.0282  69.8962  0.0000
0202-03-26_21:03:03.594000      3570.66        1.79974200e+00        9.95602000e-08  70.2775  69.0253  69.8926  0.0000
0202-03-26_21:03:03.957000      3571.02        1.89954900e+00        1.14310500e-07  70.2775  69.0253  69.8926  0.0000
0202-03-26_21:03:04.312000      3571.37        1.99856200e+00        1.35444400e-07  70.2691  69.0215  69.8864  0.0000
0202-03-26_21:03:04.656000      3571.72        2.09788300e+00        1.86450700e-07  70.2691  69.0215  69.8864  0.0000
0202-03-26_21:03:05.004000      3572.07        2.19720600e+00        3.01483600e-07  70.2691  69.0215  69.8864  0.0000
0202-03-26_21:03:05.350000      3572.42        2.29682800e+00        5.63526300e-07  70.2791  69.0196  69.8937  0.0000
0202-03-26_21:03:05.710000      3572.77        2.39618000e+00        1.12540170e-06  70.2791  69.0196  69.8937  0.0000
0202-03-26_21:03:06.060000      3573.12        2.49572300e+00        2.93838870e-06  70.2791  69.0196  69.8937  0.0000
0202-03-26_21:03:06.406000      3573.47        2.59517700e+00        5.64866580e-06  70.2686  69.0167  69.8822  0.0000
0202-03-26_21:03:06.754000      3573.82        2.69462700e+00        1.03742200e-05  70.2686  69.0167  69.8822  0.0000
0202-03-26_21:03:07.098000      3574.16        2.79391700e+00        1.85724194e-05  70.2686  69.0167  69.8822  0.0000
0202-03-26_21:03:07.445000      3574.51        2.89350200e+00        3.21707049e-05  70.2616  69.0142  69.8746  0.0000

File: chapter 6/data/ext_ffj51/Ic/infield/step00/magnet/Ic_2025-03-26_21-03-52110481_70k-ffj51-0e19pm2-03T-.txt
# Ic = 2.24 A, n = 19.18 , Tavg = 70.09 K, 70k-ffj51-0e19pm2-03T-
#datetime                        t_s     iHTS_A                vHTS_V                tHTS_K  tTAR_K  tHOL_K  tSPA_K
0202-03-26_21:03:41.820000      3608.88        7.53145800e-03        7.78512308e-09  70.1185  68.9931  69.7322  0.0000
0202-03-26_21:03:42.170000      3609.23        1.10006500e-01        9.76842308e-09  70.1185  68.9931  69.7322  0.0000
0202-03-26_21:03:42.613000      3609.68        2.09843300e-01        4.68632308e-09  70.1079  68.9967  69.7342  0.0000
0202-03-26_21:03:42.960000      3610.03        3.08766600e-01        1.39828231e-08  70.1079  68.9967  69.7342  0.0000
0202-03-26_21:03:43.316000      3610.38        4.08047600e-01        1.62759231e-08  70.1111  68.9986  69.7301  0.0000
0202-03-26_21:03:43.670000      3610.73        5.07593400e-01        1.52223231e-08  70.1111  68.9986  69.7301  0.0000
0202-03-26_21:03:44.016000      3611.08        6.06828400e-01        1.29911231e-08  70.1111  68.9986  69.7301  0.0000
0202-03-26_21:03:44.367000      3611.43        7.06261300e-01       -3.85109769e-08  70.0968  68.9992  69.7197  0.0000
0202-03-26_21:03:44.715000      3611.78        8.06415100e-01       -4.08660769e-08  70.0968  68.9992  69.7197  0.0000
0202-03-26_21:03:45.062000      3612.12        9.05213700e-01        2.42088231e-08  70.0968  68.9992  69.7197  0.0000
0202-03-26_21:03:45.420000      3612.48        1.00521200e+00        5.91009231e-08  70.1068  68.9992  69.7286  0.0000
0202-03-26_21:03:45.766000      3612.83        1.10449900e+00        6.37459231e-08  70.1068  68.9992  69.7286  0.0000
0202-03-26_21:03:46.113000      3613.18        1.20370700e+00        2.30880231e-08  70.1068  68.9992  69.7286  0.0000
0202-03-26_21:03:46.460000      3613.52        1.30328700e+00        1.96793231e-08  70.0933  68.9984  69.7135  0.0000
0202-03-26_21:03:46.810000      3613.87        1.40227000e+00        2.99673231e-08  70.0933  68.9984  69.7135  0.0000
0202-03-26_21:03:47.168000      3614.23        1.50176400e+00        3.32521231e-08  70.0933  68.9984  69.7135  0.0000
0202-03-26_21:03:47.523000      3614.59        1.60136200e+00        3.52353231e-08  70.0838  68.9974  69.7064  0.0000
0202-03-26_21:03:47.870000      3614.93        1.70055100e+00        2.81700231e-08  70.0838  68.9974  69.7064  0.0000
0202-03-26_21:03:48.234000      3615.30        1.79994900e+00        2.96574231e-08  70.0838  68.9974  69.7064  0.0000
0202-03-26_21:03:48.610000      3615.67        1.89930000e+00        3.46775231e-08  70.0875  68.9970  69.7078  0.0000
0202-03-26_21:03:48.957000      3616.02        1.99927500e+00        4.19907231e-08  70.0875  68.9970  69.7078  0.0000
0202-03-26_21:03:49.310000      3616.37        2.09818600e+00        7.96722231e-08  70.0802  68.9966  69.7031  0.0000
0202-03-26_21:03:49.656000      3616.72        2.19717900e+00        1.62472323e-07  70.0802  68.9966  69.7031  0.0000
0202-03-26_21:03:50.004000      3617.07        2.29724600e+00        3.33836423e-07  70.0802  68.9966  69.7031  0.0000
0202-03-26_21:03:50.350000      3617.41        2.39638500e+00        7.26207423e-07  70.0802  68.9962  69.7102  0.0000
0202-03-26_21:03:50.707000      3617.77        2.49573700e+00        2.07220542e-06  70.0802  68.9962  69.7102  0.0000
0202-03-26_21:03:51.055000      3618.12        2.59538800e+00        4.03796492e-06  70.0802  68.9962  69.7102  0.0000
0202-03-26_21:03:51.400000      3618.46        2.69453200e+00        7.59403412e-06  70.0858  68.9958  69.7092  0.0000
0202-03-26_21:03:51.746000      3618.81        2.79478400e+00        1.37624602e-05  70.0858  68.9958  69.7092  0.0000
0202-03-26_21:03:52.094000      3619.16        2.89383500e+00        2.41579667e-05  70.0858  68.9958  69.7092  0.0000

File: chapter 6/data/ext_ffj51/Ic/infield/step00/magnet/Ic_2025-03-26_21-13-56593816_60k-ffj51-0e19pm2-03T-.txt
# Ic = 4.97 A, n = 20.64 , Tavg = 60.00 K, 60k-ffj51-0e19pm2-03T-
#datetime                        t_s     iHTS_A                vHTS_V                tHTS_K  tTAR_K  tHOL_K  tSPA_K
0202-03-26_21:13:34.290000      4201.35        7.94376900e-03        1.06268267e-08  59.9811  59.0903  59.5727  0.0000
0202-03-26_21:13:34.652000      4201.71        1.10617600e-01        5.41964267e-08  59.9843  59.0950  59.5729  0.0000
0202-03-26_21:13:35             4202.06        2.09767500e-01        1.21379127e-07  59.9843  59.0950  59.5729  0.0000
0202-03-26_21:13:35.360000      4202.42        3.09339300e-01        8.66105267e-08  59.9972  59.0975  59.5793  0.0000
0202-03-26_21:13:35.707000      4202.77        4.08618700e-01        8.38836267e-08  59.9972  59.0975  59.5793  0.0000
0202-03-26_21:13:36.055000      4203.12        5.08782700e-01        7.13644267e-08  59.9972  59.0975  59.5793  0.0000
0202-03-26_21:13:36.402000      4203.47        6.07674700e-01        6.27497267e-08  59.9988  59.0990  59.5854  0.0000
0202-03-26_21:13:36.750000      4203.81        7.06929500e-01        2.09778267e-08  59.9988  59.0990  59.5854  0.0000
0202-03-26_21:13:37.098000      4204.16        8.06421100e-01        2.26511267e-08  59.9988  59.0990  59.5854  0.0000
0202-03-26_21:13:37.445000      4204.51        9.06043400e-01        7.65084267e-08  59.9975  59.1001  59.5877  0.0000
0202-03-26_21:13:37.793000      4204.86        1.00536000e+00        5.15320267e-08  59.9975  59.1001  59.5877  0.0000
0202-03-26_21:13:38.140000      4205.20        1.10501800e+00        1.91185267e-08  59.9975  59.1001  59.5877  0.0000
0202-03-26_21:13:38.492000      4205.55        1.20435700e+00        1.25490267e-08  60.0005  59.1004  59.5870  0.0000
0202-03-26_21:13:38.840000      4205.90        1.30368600e+00        1.08137267e-08  60.0005  59.1004  59.5870  0.0000
0202-03-26_21:13:39.220000      4206.28        1.40301900e+00        1.45323267e-08  60.0005  59.1004  59.5870  0.0000
0202-03-26_21:13:39.600000      4206.67        1.50234100e+00        2.35188267e-08  60.0078  59.1005  59.5973  0.0000
0202-03-26_21:13:39.950000      4207.01        1.60209900e+00        2.51922267e-08  60.0078  59.1005  59.5973  0.0000
0202-03-26_21:13:40.305000      4207.37        1.70134600e+00        2.24032267e-08  60.0078  59.1005  59.5973  0.0000
0202-03-26_21:13:40.660000      4207.72        1.80081800e+00        3.12612267e-08  59.9963  59.1000  59.5873  0.0000
0202-03-26_21:13:41.004000      4208.07        1.89999600e+00        2.43168267e-08  59.9963  59.1000  59.5873  0.0000
0202-03-26_21:13:41.355000      4208.42        1.99946300e+00        2.32632267e-08  59.9899  59.1001  59.5795  0.0000
0202-03-26_21:13:41.703000      4208.76        2.09880700e+00        2.39449267e-08  59.9899  59.1001  59.5795  0.0000
0202-03-26_21:13:42.050000      4209.11        2.19820000e+00        2.91509267e-08  59.9899  59.1001  59.5795  0.0000
0202-03-26_21:13:42.410000      4209.47        2.29781200e+00        4.08024267e-08  59.9977  59.1007  59.5873  0.0000
0202-03-26_21:13:42.758000      4209.82        2.39747500e+00        4.28477267e-08  59.9977  59.1007  59.5873  0.0000
0202-03-26_21:13:43.100000      4210.17        2.49653400e+00        4.58225267e-08  59.9977  59.1007  59.5873  0.0000
0202-03-26_21:13:43.460000      4210.52        2.59568500e+00        5.05947267e-08  59.9851  59.1007  59.5748  0.0000
0202-03-26_21:13:43.816000      4210.88        2.69549200e+00        4.22279267e-08  59.9851  59.1007  59.5748  0.0000
0202-03-26_21:13:44.180000      4211.24        2.79425300e+00        4.27857267e-08  59.9851  59.1007  59.5748  0.0000
0202-03-26_21:13:44.574000      4211.64        2.89379100e+00        4.84255267e-08  59.9890  59.1009  59.5813  0.0000
0202-03-26_21:13:44.920000      4211.98        2.99332700e+00        4.99749267e-08  59.9890  59.1009  59.5813  0.0000
0202-03-26_21:13:45.280000      4212.34        3.09277200e+00        5.96432267e-08  59.9890  59.1009  59.5813  0.0000
0202-03-26_21:13:45.645000      4212.71        3.19211800e+00        5.54908267e-08  60.0027  59.1010  59.5841  0.0000
0202-03-26_21:13:45.990000      4213.05        3.29167800e+00        5.18342267e-08  60.0027  59.1010  59.5841  0.0000
0202-03-26_21:13:46.336000      4213.40        3.39066300e+00        5.71039267e-08  59.9972  59.1010  59.5851  0.0000
0202-03-26_21:13:46.684000      4213.75        3.49005800e+00        6.33669267e-08  59.9972  59.1010  59.5851  0.0000
0202-03-26_21:13:47.030000      4214.09        3.58965600e+00        6.44830267e-08  59.9972  59.1010  59.5851  0.0000
0202-03-26_21:13:47.387000      4214.45        3.68906000e+00        6.23759267e-08  60.0077  59.1016  59.5924  0.0000
0202-03-26_21:13:47.734000      4214.80        3.78850700e+00        7.09905267e-08  60.0077  59.1016  59.5924  0.0000
0202-03-26_21:13:48.082000      4215.14        3.88740300e+00        8.16504267e-08  60.0077  59.1016  59.5924  0.0000
0202-03-26_21:13:48.430000      4215.49        3.98743400e+00        8.01630267e-08  60.0079  59.1021  59.5927  0.0000
0202-03-26_21:13:48.777000      4215.84        4.08618700e+00        7.87376267e-08  60.0079  59.1021  59.5927  0.0000
0202-03-26_21:13:49.125000      4216.19        4.18579400e+00        8.44394267e-08  60.0079  59.1021  59.5927  0.0000
0202-03-26_21:13:49.473000      4216.53        4.28504100e+00        9.20004267e-08  60.0040  59.1023  59.5934  0.0000
0202-03-26_21:13:49.820000      4216.88        4.38493400e+00        9.36738267e-08  60.0040  59.1023  59.5934  0.0000
0202-03-26_21:13:50.164000      4217.23        4.48395800e+00        1.02598427e-07  60.0040  59.1023  59.5934  0.0000
0202-03-26_21:13:50.510000      4217.57        4.58336200e+00        1.21996927e-07  60.0038  59.1025  59.5910  0.0000
0202-03-26_21:13:50.860000      4217.92        4.68284300e+00        1.46477527e-07  60.0038  59.1025  59.5910  0.0000
0202-03-26_21:13:51.250000      4218.31        4.78174700e+00        1.70028427e-07  60.0038  59.1025  59.5910  0.0000
0202-03-26_21:13:51.613000      4218.67        4.88155000e+00        2.23018027e-07  60.0027  59.1028  59.5891  0.0000
0202-03-26_21:13:51.957000      4219.02        4.98102300e+00        2.86915327e-07  60.0027  59.1028  59.5891  0.0000
0202-03-26_21:13:52.312000      4219.37        5.08028200e+00        3.89046627e-07  59.9863  59.1036  59.5795  0.0000
0202-03-26_21:13:52.664000      4219.73        5.18025900e+00        5.39085527e-07  59.9863  59.1036  59.5795  0.0000
0202-03-26_21:13:53.010000      4220.07        5.27909200e+00        7.70876327e-07  59.9863  59.1036  59.5795  0.0000
0202-03-26_21:13:53.360000      4220.42        5.37855800e+00        1.09773853e-06  59.9841  59.1034  59.5774  0.0000
0202-03-26_21:13:53.707000      4220.77        5.47777200e+00        1.54526833e-06  59.9841  59.1034  59.5774  0.0000
0202-03-26_21:13:54.055000      4221.12        5.57760500e+00        2.18387053e-06  59.9841  59.1034  59.5774  0.0000
0202-03-26_21:13:54.414000      4221.48        5.67657400e+00        3.55069253e-06  59.9977  59.1038  59.5879  0.0000
0202-03-26_21:13:54.760000      4221.82        5.77597400e+00        4.93325643e-06  59.9977  59.1038  59.5879  0.0000
0202-03-26_21:13:55.125000      4222.19        5.87557700e+00        6.42545623e-06  59.9977  59.1038  59.5879  0.0000
0202-03-26_21:13:55.473000      4222.53        5.97507200e+00        9.22944313e-06  60.0024  59.1040  59.5899  0.0000
0202-03-26_21:13:55.820000      4222.88        6.07423100e+00        1.24580906e-05  60.0024  59.1040  59.5899  0.0000
0202-03-26_21:13:56.195000      4223.26        6.17384100e+00        1.67276895e-05  60.0024  59.1040  59.5899  0.0000
0202-03-26_21:13:56.580000      4223.64        6.27290900e+00        2.22684813e-05  59.9985  59.1049  59.5911  0.0000

File: chapter 6/data/ext_ffj51/Ic/infield/step00/magnet/Ic_2025-03-26_21-23-59393254_50k-ffj51-0e19pm2-03T-.txt
# Ic = 8.48 A, n = 21.03 , Tavg = 49.97 K, 50k-ffj51-0e19pm2-03T-
#datetime                        t_s     iHTS_A                vHTS_V                tHTS_K  tTAR_K  tHOL_K  tSPA_K
0202-03-26_21:23:46.650000      4813.71        8.39786100e-03       -1.55286111e-09  49.9715  49.1226  49.4591  0.0000
0202-03-26_21:23:46.996000      4814.06        3.10186900e-01        2.23045389e-08  49.9715  49.1226  49.4591  0.0000
0202-03-26_21:23:47.344000      4814.41        6.08560100e-01        3.52073889e-09  49.9860  49.1254  49.4733  0.0000
0202-03-26_21:23:47.703000      4814.77        9.06727600e-01       -1.98442611e-08  49.9860  49.1254  49.4733  0.0000
0202-03-26_21:23:48.050000      4815.11        1.20481200e+00        2.52743389e-08  49.9860  49.1254  49.4733  0.0000
0202-03-26_21:23:48.400000      4815.46        1.50331600e+00        1.84570389e-08  49.9832  49.1264  49.4811  0.0000
0202-03-26_21:23:48.746000      4815.81        1.80147900e+00        2.35390389e-08  49.9832  49.1264  49.4811  0.0000
0202-03-26_21:23:49.094000      4816.16        2.09991700e+00        2.57082389e-08  49.9832  49.1264  49.4811  0.0000
0202-03-26_21:23:49.440000      4816.51        2.39759400e+00        3.10381389e-08  49.9971  49.1274  49.4784  0.0000
0202-03-26_21:23:49.790000      4816.85        2.69661500e+00        3.55624389e-08  49.9971  49.1274  49.4784  0.0000
0202-03-26_21:23:50.137000      4817.20        2.99411800e+00        4.26277389e-08  49.9971  49.1274  49.4784  0.0000
0202-03-26_21:23:50.484000      4817.55        3.29287200e+00        4.57265389e-08  49.9825  49.1278  49.4728  0.0000
0202-03-26_21:23:50.832000      4817.90        3.59061800e+00        4.41771389e-08  49.9825  49.1278  49.4728  0.0000
0202-03-26_21:23:51.184000      4818.25        3.88879800e+00        5.45271389e-08  49.9825  49.1278  49.4728  0.0000
0202-03-26_21:23:51.594000      4818.65        4.18729700e+00        7.55370389e-08  49.9665  49.1266  49.4444  0.0000
0202-03-26_21:23:51.938000      4819.00        4.48484600e+00        7.51032389e-08  49.9665  49.1266  49.4444  0.0000
0202-03-26_21:23:52.290000      4819.35        4.78370800e+00        7.90696389e-08  49.9665  49.1266  49.4444  0.0000
0202-03-26_21:23:52.640000      4819.70        5.08156700e+00        7.88217389e-08  49.9623  49.1262  49.4537  0.0000
0202-03-26_21:23:53             4820.06        5.37936200e+00        7.74554389e-08  49.9623  49.1262  49.4537  0.0000
0202-03-26_21:23:53.348000      4820.41        5.67780600e+00        9.46209389e-08  49.9766  49.1252  49.4604  0.0000
0202-03-26_21:23:53.695000      4820.76        5.97601900e+00        8.70598389e-08  49.9766  49.1252  49.4604  0.0000
0202-03-26_21:23:54.043000      4821.10        6.27395000e+00        9.53646389e-08  49.9766  49.1252  49.4604  0.0000
0202-03-26_21:23:54.390000      4821.45        6.57210500e+00        1.08255739e-07  49.9790  49.1257  49.4737  0.0000
0202-03-26_21:23:54.746000      4821.81        6.87061700e+00        9.74718389e-08  49.9790  49.1257  49.4737  0.0000
0202-03-26_21:23:55.094000      4822.16        7.16867300e+00        1.14391339e-07  49.9790  49.1257  49.4737  0.0000
0202-03-26_21:23:55.440000      4822.50        7.46671800e+00        1.24679439e-07  49.9926  49.1249  49.4827  0.0000
0202-03-26_21:23:55.800000      4822.86        7.76474600e+00        1.49469839e-07  49.9926  49.1249  49.4827  0.0000
0202-03-26_21:23:56.156000      4823.22        8.06336900e+00        1.83122939e-07  49.9926  49.1249  49.4827  0.0000
0202-03-26_21:23:56.520000      4823.58        8.36152700e+00        2.66047039e-07  49.9818  49.1248  49.4581  0.0000
0202-03-26_21:23:56.867000      4823.93        8.65967000e+00        4.31213539e-07  49.9818  49.1248  49.4581  0.0000
0202-03-26_21:23:57.242000      4824.30        8.95754600e+00        7.43139539e-07  49.9818  49.1248  49.4581  0.0000
0202-03-26_21:23:57.620000      4824.68        9.25594200e+00        1.35496814e-06  49.9760  49.1250  49.4614  0.0000
0202-03-26_21:23:57.977000      4825.04        9.55391200e+00        3.13510944e-06  49.9760  49.1250  49.4614  0.0000
0202-03-26_21:23:58.324000      4825.39        9.85198300e+00        5.49063744e-06  49.9555  49.1238  49.4423  0.0000
0202-03-26_21:23:58.670000      4825.73        1.01501100e+01        9.35187364e-06  49.9555  49.1238  49.4423  0.0000
0202-03-26_21:23:59.020000      4826.08        1.04487100e+01        1.56969904e-05  49.9555  49.1238  49.4423  0.0000
0202-03-26_21:23:59.367000      4826.43        1.07467200e+01        2.57837445e-05  49.9694  49.1235  49.4590  0.0000

File: chapter 6/data/ext_ffj51/Ic/infield/step00/magnet/Ic_2025-03-26_21-34-32381728_40k-ffj51-0e19pm2-03T-.txt
# Ic = 12.97 A, n = 20.83 , Tavg = 39.97 K, 40k-ffj51-0e19pm2-03T-
#datetime                        t_s     iHTS_A                vHTS_V                tHTS_K  tTAR_K  tHOL_K  tSPA_K
0202-03-26_21:34:12.832000      5439.89        9.17581300e-03        1.85930000e-09  39.9655  39.0200  39.2674  0.0000
0202-03-26_21:34:13.180000      5440.24        3.10305800e-01        1.67335000e-08  39.9655  39.0200  39.2674  0.0000
0202-03-26_21:34:13.600000      5440.66        6.08669100e-01        2.78892000e-08  39.9498  39.0212  39.2596  0.0000
0202-03-26_21:34:13.950000      5441.01        9.06695600e-01        1.20234000e-08  39.9498  39.0212  39.2596  0.0000
0202-03-26_21:34:14.310000      5441.37        1.20525500e+00        4.08422000e-08  39.9623  39.0212  39.2680  0.0000
0202-03-26_21:34:14.664000      5441.73        1.50366500e+00        2.08240000e-08  39.9623  39.0212  39.2680  0.0000
0202-03-26_21:34:15.010000      5442.08        1.80140900e+00        1.98943000e-08  39.9623  39.0212  39.2680  0.0000
0202-03-26_21:34:15.360000      5442.42        2.10025100e+00        1.69815000e-08  39.9742  39.0225  39.2819  0.0000
0202-03-26_21:34:15.720000      5442.78        2.39792300e+00        1.46264000e-08  39.9742  39.0225  39.2819  0.0000
0202-03-26_21:34:16.066000      5443.13        2.69685200e+00        1.96464000e-08  39.9742  39.0225  39.2819  0.0000
0202-03-26_21:34:16.414000      5443.48        2.99490400e+00        1.12748000e-08  39.9700  39.0218  39.2843  0.0000
0202-03-26_21:34:16.760000      5443.82        3.29265900e+00        1.43640000e-08  39.9700  39.0218  39.2843  0.0000
0202-03-26_21:34:17.110000      5444.17        3.59034000e+00        1.50442000e-08  39.9700  39.0218  39.2843  0.0000
0202-03-26_21:34:17.465000      5444.53        3.88937300e+00        1.53541000e-08  39.9843  39.0225  39.2858  0.0000
0202-03-26_21:34:17.812000      5444.87        4.18786000e+00        3.29553000e-08  39.9843  39.0225  39.2858  0.0000
0202-03-26_21:34:18.160000      5445.22        4.48579900e+00        2.78113000e-08  39.9843  39.0225  39.2858  0.0000
0202-03-26_21:34:18.508000      5445.57        4.78425900e+00        2.27292000e-08  39.9707  39.0221  39.2761  0.0000
0202-03-26_21:34:18.855000      5445.92        5.08246700e+00        3.09101000e-08  39.9707  39.0221  39.2761  0.0000
0202-03-26_21:34:19.270000      5446.33        5.38000600e+00        2.84310000e-08  39.9707  39.0221  39.2761  0.0000
0202-03-26_21:34:19.633000      5446.69        5.67866700e+00        4.97508000e-08  39.9698  39.0219  39.2699  0.0000
0202-03-26_21:34:19.990000      5447.05        5.97575800e+00        5.85514000e-08  39.9698  39.0219  39.2699  0.0000
0202-03-26_21:34:20.336000      5447.40        6.27508000e+00        6.15263000e-08  39.9511  39.0213  39.2604  0.0000
0202-03-26_21:34:20.695000      5447.76        6.57243500e+00        6.12784000e-08  39.9511  39.0213  39.2604  0.0000
0202-03-26_21:34:21.040000      5448.10        6.87103200e+00        7.45412000e-08  39.9511  39.0213  39.2604  0.0000
0202-03-26_21:34:21.390000      5448.45        7.16912000e+00        7.08847000e-08  39.9599  39.0201  39.2655  0.0000
0202-03-26_21:34:21.740000      5448.80        7.46702200e+00        7.44173000e-08  39.9599  39.0201  39.2655  0.0000
0202-03-26_21:34:22.086000      5449.15        7.76540400e+00        8.20404000e-08  39.9599  39.0201  39.2655  0.0000
0202-03-26_21:34:22.440000      5449.51        8.06355600e+00        8.10497000e-08  39.9735  39.0208  39.2825  0.0000
0202-03-26_21:34:22.790000      5449.85        8.36135200e+00        9.27018000e-08  39.9735  39.0208  39.2825  0.0000
0202-03-26_21:34:23.137000      5450.20        8.65965900e+00        8.81156000e-08  39.9735  39.0208  39.2825  0.0000
0202-03-26_21:34:23.484000      5450.55        8.95849000e+00        9.34455000e-08  39.9701  39.0203  39.2804  0.0000
0202-03-26_21:34:23.832000      5450.90        9.25610100e+00        9.33836000e-08  39.9701  39.0203  39.2804  0.0000
0202-03-26_21:34:24.230000      5451.29        9.55438500e+00        8.57605000e-08  39.9701  39.0203  39.2804  0.0000
0202-03-26_21:34:24.600000      5451.66        9.85201200e+00        1.01564400e-07  39.9793  39.0204  39.2838  0.0000
0202-03-26_21:34:24.950000      5452.01        1.01507200e+01        1.00015000e-07  39.9793  39.0204  39.2838  0.0000
0202-03-26_21:34:25.310000      5452.37        1.04487800e+01        1.18359900e-07  39.9596  39.0198  39.2700  0.0000
0202-03-26_21:34:25.652000      5452.72        1.07474100e+01        1.03237800e-07  39.9596  39.0198  39.2700  0.0000
0202-03-26_21:34:26.008000      5453.07        1.10453500e+01        1.19475500e-07  39.9596  39.0198  39.2700  0.0000
0202-03-26_21:34:26.367000      5453.43        1.13432300e+01        1.20033300e-07  39.9604  39.0193  39.2638  0.0000
0202-03-26_21:34:26.715000      5453.78        1.16416000e+01        1.30879100e-07  39.9604  39.0193  39.2638  0.0000
0202-03-26_21:34:27.062000      5454.13        1.19396300e+01        1.47550700e-07  39.9604  39.0193  39.2638  0.0000
0202-03-26_21:34:27.420000      5454.48        1.22380200e+01        1.62858800e-07  39.9470  39.0190  39.2592  0.0000
0202-03-26_21:34:27.766000      5454.83        1.25358700e+01        2.11819900e-07  39.9470  39.0190  39.2592  0.0000
0202-03-26_21:34:28.113000      5455.18        1.28352900e+01        2.74852300e-07  39.9470  39.0190  39.2592  0.0000
0202-03-26_21:34:28.460000      5455.52        1.31330200e+01        3.81146700e-07  39.9583  39.0185  39.2605  0.0000
0202-03-26_21:34:28.810000      5455.87        1.34308900e+01        5.42285400e-07  39.9583  39.0185  39.2605  0.0000
0202-03-26_21:34:29.168000      5456.23        1.37287300e+01        7.87834700e-07  39.9583  39.0185  39.2605  0.0000
0202-03-26_21:34:29.520000      5456.58        1.40266600e+01        1.15739810e-06  39.9714  39.0190  39.2767  0.0000
0202-03-26_21:34:29.867000      5456.93        1.43250800e+01        1.70396530e-06  39.9714  39.0190  39.2767  0.0000
0202-03-26_21:34:30.234000      5457.30        1.46229900e+01        2.94751550e-06  39.9714  39.0190  39.2767  0.0000
0202-03-26_21:34:30.600000      5457.67        1.49208500e+01        4.28000150e-06  39.9680  39.0190  39.2793  0.0000
0202-03-26_21:34:30.950000      5458.01        1.52192200e+01        6.10228450e-06  39.9680  39.0190  39.2793  0.0000
0202-03-26_21:34:31.305000      5458.37        1.55171300e+01        8.69802910e-06  39.9849  39.0191  39.2831  0.0000
0202-03-26_21:34:31.652000      5458.72        1.58156200e+01        1.21049168e-05  39.9849  39.0191  39.2831  0.0000
0202-03-26_21:34:32.010000      5459.07        1.61130100e+01        1.75565817e-05  39.9849  39.0191  39.2831  0.0000
0202-03-26_21:34:32.367000      5459.43        1.64116300e+01        2.49446996e-05  39.9689  39.0195  39.2749  0.0000

File: chapter 6/data/ext_ffj51/Ic/infield/step00/magnet/Ic_2025-03-26_22-04-19863885_25k-ffj51-0e19pm2-03T-.txt
# Ic = 22.94 A, n = 26.85 , Tavg = 25.20 K, 25k-ffj51-0e19pm2-03T-
#datetime                        t_s     iHTS_A                vHTS_V                tHTS_K  tTAR_K  tHOL_K  tSPA_K
0202-03-26_22:03:47.367000      7214.43        9.50449300e-03        7.85635882e-09  25.1707  23.2944  23.4962  0.0000
0202-03-26_22:03:47.715000      7214.78        3.10808500e-01        1.88262588e-08  25.1707  23.2944  23.4962  0.0000
0202-03-26_22:03:48.070000      7215.13        6.08802400e-01        2.93004588e-08  25.1707  23.2944  23.4962  0.0000
0202-03-26_22:03:48.430000      7215.49        9.07363200e-01        4.33071588e-08  25.1746  23.3013  23.5033  0.0000
0202-03-26_22:03:48.777000      7215.84        1.20524700e+00        5.65081588e-08  25.1746  23.3013  23.5033  0.0000
0202-03-26_22:03:49.133000      7216.20        1.50377500e+00        4.50425588e-08  25.1746  23.3013  23.5033  0.0000
0202-03-26_22:03:49.480000      7216.54        1.80211200e+00        3.95266588e-08  25.1671  23.2967  23.4865  0.0000
0202-03-26_22:03:49.830000      7216.89        2.09985900e+00        3.63038588e-08  25.1671  23.2967  23.4865  0.0000
0202-03-26_22:03:50.176000      7217.24        2.39864400e+00        3.63038588e-08  25.1671  23.2967  23.4865  0.0000
0202-03-26_22:03:50.580000      7217.64        2.69647600e+00        4.20676588e-08  25.1435  23.2993  23.4666  0.0000
0202-03-26_22:03:50.920000      7217.99        2.99449100e+00        3.40727588e-08  25.1435  23.2993  23.4666  0.0000
0202-03-26_22:03:51.280000      7218.34        3.29302800e+00        3.84110588e-08  25.1435  23.2993  23.4666  0.0000
0202-03-26_22:03:51.650000      7218.71        3.59135300e+00        5.42149588e-08  25.1436  23.2991  23.4731  0.0000
0202-03-26_22:03:52.008000      7219.07        3.88952500e+00        5.26655588e-08  25.1436  23.2991  23.4731  0.0000
0202-03-26_22:03:52.367000      7219.43        4.18759700e+00        6.04745588e-08  25.1469  23.2964  23.4702  0.0000
0202-03-26_22:03:52.715000      7219.78        4.48580000e+00        6.97090588e-08  25.1469  23.2964  23.4702  0.0000
0202-03-26_22:03:53.062000      7220.13        4.78427700e+00        6.65482588e-08  25.1469  23.2964  23.4702  0.0000
0202-03-26_22:03:53.410000      7220.47        5.08242900e+00        6.01027588e-08  25.1785  23.3019  23.5047  0.0000
0202-03-26_22:03:53.758000      7220.82        5.37989600e+00        6.80997588e-08  25.1785  23.3019  23.5047  0.0000
0202-03-26_22:03:54.117000      7221.18        5.67866000e+00        6.87215588e-08  25.1785  23.3019  23.5047  0.0000
0202-03-26_22:03:54.465000      7221.53        5.97673200e+00        8.41535588e-08  25.1869  23.2962  23.5052  0.0000
0202-03-26_22:03:54.812000      7221.87        6.27442400e+00        8.11167588e-08  25.1869  23.2962  23.5052  0.0000
0202-03-26_22:03:55.160000      7222.22        6.57297900e+00        7.76460588e-08  25.1869  23.2962  23.5052  0.0000
0202-03-26_22:03:55.508000      7222.57        6.87134800e+00        8.60748588e-08  25.1730  23.3000  23.4978  0.0000
0202-03-26_22:03:55.867000      7222.93        7.16960900e+00        9.11568588e-08  25.1730  23.3000  23.4978  0.0000
0202-03-26_22:03:56.250000      7223.31        7.46735000e+00        9.49994588e-08  25.1730  23.3000  23.4978  0.0000
0202-03-26_22:03:56.610000      7223.67        7.76584100e+00        9.87799588e-08  25.1460  23.2985  23.4654  0.0000
0202-03-26_22:03:56.953000      7224.02        8.06431700e+00        1.01816759e-07  25.1460  23.2985  23.4654  0.0000
0202-03-26_22:03:57.305000      7224.37        8.36202300e+00        9.92757588e-08  25.1497  23.2949  23.4668  0.0000
0202-03-26_22:03:57.656000      7224.72        8.66005000e+00        9.54952588e-08  25.1497  23.2949  23.4668  0.0000
0202-03-26_22:03:58.004000      7225.07        8.95831500e+00        1.11547059e-07  25.1497  23.2949  23.4668  0.0000
0202-03-26_22:03:58.350000      7225.41        9.25637700e+00        1.04481759e-07  25.1444  23.2987  23.4753  0.0000
0202-03-26_22:03:58.700000      7225.76        9.55476500e+00        1.00205459e-07  25.1444  23.2987  23.4753  0.0000
0202-03-26_22:03:59.047000      7226.11        9.85199800e+00        1.11856959e-07  25.1444  23.2987  23.4753  0.0000
0202-03-26_22:03:59.406000      7226.47        1.01510700e+01        1.07457059e-07  25.1568  23.2927  23.4835  0.0000
0202-03-26_22:03:59.754000      7226.82        1.04492900e+01        1.06219859e-07  25.1568  23.2927  23.4835  0.0000
0202-03-26_22:04:00.100000      7227.16        1.07473500e+01        1.02750359e-07  25.1568  23.2927  23.4835  0.0000
0202-03-26_22:04:00.450000      7227.51        1.10453700e+01        1.07708459e-07  25.1747  23.2970  23.4971  0.0000
0202-03-26_22:04:00.797000      7227.86        1.13438600e+01        1.05539259e-07  25.1747  23.2970  23.4971  0.0000
0202-03-26_22:04:01.152000      7228.22        1.16419600e+01        1.05663259e-07  25.1747  23.2970  23.4971  0.0000
0202-03-26_22:04:01.500000      7228.56        1.19398600e+01        1.15145559e-07  25.1634  23.2964  23.4863  0.0000
0202-03-26_22:04:01.848000      7228.91        1.22386500e+01        1.00767159e-07  25.1634  23.2964  23.4863  0.0000
0202-03-26_22:04:02.215000      7229.28        1.25363000e+01        1.04485659e-07  25.1634  23.2964  23.4863  0.0000
0202-03-26_22:04:02.590000      7229.65        1.28346000e+01        1.07956359e-07  25.1469  23.2939  23.4638  0.0000
0202-03-26_22:04:02.938000      7230.00        1.31325300e+01        1.10559359e-07  25.1469  23.2939  23.4638  0.0000
0202-03-26_22:04:03.290000      7230.35        1.34307900e+01        1.19607859e-07  25.1469  23.2939  23.4638  0.0000
0202-03-26_22:04:03.640000      7230.70        1.37287500e+01        1.13286359e-07  25.1322  23.2994  23.4636  0.0000
0202-03-26_22:04:03.996000      7231.06        1.40270700e+01        1.20785459e-07  25.1322  23.2994  23.4636  0.0000
0202-03-26_22:04:04.344000      7231.41        1.43254300e+01        1.17500659e-07  25.1530  23.2932  23.4709  0.0000
0202-03-26_22:04:04.700000      7231.76        1.46235100e+01        1.26301359e-07  25.1530  23.2932  23.4709  0.0000
0202-03-26_22:04:05.060000      7232.12        1.49217800e+01        1.22148859e-07  25.1530  23.2932  23.4709  0.0000
0202-03-26_22:04:05.406000      7232.47        1.52199100e+01        1.21897659e-07  25.1681  23.2983  23.4870  0.0000
0202-03-26_22:04:05.754000      7232.82        1.55181700e+01        1.18174059e-07  25.1681  23.2983  23.4870  0.0000
0202-03-26_22:04:06.113000      7233.17        1.58165500e+01        1.07390159e-07  25.1681  23.2983  23.4870  0.0000
0202-03-26_22:04:06.460000      7233.52        1.61147500e+01        1.17802159e-07  25.1660  23.2982  23.4953  0.0000
0202-03-26_22:04:06.810000      7233.87        1.64124100e+01        1.16128859e-07  25.1660  23.2982  23.4953  0.0000
0202-03-26_22:04:07.156000      7234.22        1.67108300e+01        1.08319859e-07  25.1660  23.2982  23.4953  0.0000
0202-03-26_22:04:07.504000      7234.57        1.70095100e+01        1.08257859e-07  25.1627  23.2954  23.4832  0.0000
0202-03-26_22:04:07.850000      7234.91        1.73074800e+01        1.08567759e-07  25.1627  23.2954  23.4832  0.0000
0202-03-26_22:04:08.250000      7235.31        1.76056700e+01        1.07452159e-07  25.1627  23.2954  23.4832  0.0000
0202-03-26_22:04:08.600000      7235.67        1.79041100e+01        1.12100359e-07  25.1527  23.3007  23.4775  0.0000
0202-03-26_22:04:08.950000      7236.01        1.82016700e+01        1.22016559e-07  25.1527  23.3007  23.4775  0.0000
0202-03-26_22:04:09.310000      7236.37        1.85000600e+01        1.23875859e-07  25.1453  23.2950  23.4634  0.0000
0202-03-26_22:04:09.656000      7236.72        1.87981700e+01        1.14207559e-07  25.1453  23.2950  23.4634  0.0000
0202-03-26_22:04:10.004000      7237.07        1.90965100e+01        1.14889259e-07  25.1453  23.2950  23.4634  0.0000
0202-03-26_22:04:10.350000      7237.41        1.93944200e+01        1.10365059e-07  25.1509  23.2994  23.4761  0.0000
0202-03-26_22:04:10.700000      7237.76        1.96929000e+01        1.10488959e-07  25.1509  23.2994  23.4761  0.0000
0202-03-26_22:04:11.047000      7238.11        1.99907800e+01        1.15880959e-07  25.1509  23.2994  23.4761  0.0000
0202-03-26_22:04:11.406000      7238.47        2.02889800e+01        1.17124159e-07  25.1550  23.2993  23.4773  0.0000
0202-03-26_22:04:11.750000      7238.81        2.05877200e+01        1.34541859e-07  25.1550  23.2993  23.4773  0.0000
0202-03-26_22:04:12.100000      7239.16        2.08860600e+01        1.41793059e-07  25.1550  23.2993  23.4773  0.0000
0202-03-26_22:04:12.450000      7239.51        2.11843500e+01        1.46503259e-07  25.1696  23.2974  23.4912  0.0000
0202-03-26_22:04:12.797000      7239.86        2.14821500e+01        1.54188359e-07  25.1696  23.2974  23.4912  0.0000
0202-03-26_22:04:13.152000      7240.21        2.17806600e+01        1.70983859e-07  25.1696  23.2974  23.4912  0.0000
0202-03-26_22:04:13.500000      7240.56        2.20783900e+01        2.10338759e-07  25.1876  23.3046  23.5011  0.0000
0202-03-26_22:04:13.844000      7240.91        2.23763300e+01        2.46470859e-07  25.1876  23.3046  23.5011  0.0000
0202-03-26_22:04:14.240000      7241.30        2.26743000e+01        3.07021559e-07  25.1876  23.3046  23.5011  0.0000
0202-03-26_22:04:14.600000      7241.66        2.29721700e+01        3.62614159e-07  25.1636  23.2982  23.4858  0.0000
0202-03-26_22:04:14.957000      7242.02        2.32713500e+01        4.57003859e-07  25.1636  23.2982  23.4858  0.0000
0202-03-26_22:04:15.316000      7242.38        2.35679500e+01        5.85666359e-07  25.1706  23.3028  23.4826  0.0000
0202-03-26_22:04:15.660000      7242.72        2.38667700e+01        7.50460959e-07  25.1706  23.3028  23.4826  0.0000
0202-03-26_22:04:16.008000      7243.07        2.41652100e+01        9.77541659e-07  25.1706  23.3028  23.4826  0.0000
0202-03-26_22:04:16.367000      7243.43        2.44635800e+01        1.28271226e-06  25.1515  23.3015  23.4692  0.0000
0202-03-26_22:04:16.715000      7243.78        2.47596700e+01        1.69429606e-06  25.1515  23.3015  23.4692  0.0000
0202-03-26_22:04:17.062000      7244.13        2.50599500e+01        2.21948606e-06  25.1515  23.3015  23.4692  0.0000
0202-03-26_22:04:17.410000      7244.47        2.53595600e+01        3.33903206e-06  25.1467  23.2977  23.4651  0.0000
0202-03-26_22:04:17.758000      7244.82        2.56565900e+01        4.37366116e-06  25.1467  23.2977  23.4651  0.0000
0202-03-26_22:04:18.110000      7245.17        2.59545500e+01        5.78120056e-06  25.1467  23.2977  23.4651  0.0000
0202-03-26_22:04:18.457000      7245.52        2.62525700e+01        7.65287899e-06  25.1826  23.3033  23.4941  0.0000
0202-03-26_22:04:18.805000      7245.87        2.65515100e+01        1.01345262e-05  25.1826  23.3033  23.4941  0.0000
0202-03-26_22:04:19.152000      7246.21        2.68501100e+01        1.35003866e-05  25.1826  23.3033  23.4941  0.0000
0202-03-26_22:04:19.500000      7246.56        2.71473600e+01        1.82019021e-05  25.1950  23.2981  23.4932  0.0000
0202-03-26_22:04:19.848000      7246.91        2.74459400e+01        2.54342473e-05  25.1950  23.2981  23.4932  0.0000
