Repository: shortlab/2025-devitre-PhD

# 2025-devitre-PhD
Data repository for Alexis Devitre's PhD thesis

File: chapter 6/data/ext_ffj51/Ic/infield/step00/no magnet/Ic_2025-03-06_19-55-47271761_0nA-70k-ffj51-0e19pm2-0T-0nA.txt
# Ic = 5.55 A, n = 29.03 , Tavg = 69.92 K, 0nA-70k-ffj51-0e19pm2-0T-0nA
#datetime                        t_s     iHTS_A                vHTS_V                tHTS_K  tTAR_K  tHOL_K  tSPA_K
0202-03-06_19:55:23.957000      3180.71        8.17932900e-03       -3.84532941e-09  69.8967  68.1136  68.6714  0.0000
0202-03-06_19:55:24.305000      3181.06        1.11330900e-01       -1.90915294e-08  69.8967  68.1136  68.6714  0.0000
0202-03-06_19:55:24.652000      3181.40        2.10667300e-01       -2.16326294e-08  69.8967  68.1136  68.6714  0.0000
0202-03-06_19:55:25             3181.75        3.10095000e-01       -4.15522941e-09  69.9327  68.1154  68.6818  0.0000
0202-03-06_19:55:25.360000      3182.11        4.09050000e-01        2.78607059e-09  69.9327  68.1154  68.6818  0.0000
0202-03-06_19:55:25.707000      3182.46        5.08819800e-01       -1.85337294e-08  69.9327  68.1154  68.6818  0.0000
0202-03-06_19:55:26.055000      3182.80        6.07823300e-01       -3.58251294e-08  69.9299  68.1167  68.6971  0.0000
0202-03-06_19:55:26.402000      3183.15        7.07440300e-01       -3.91099294e-08  69.9299  68.1167  68.6971  0.0000
0202-03-06_19:55:26.750000      3183.50        8.06824200e-01       -2.18805294e-08  69.9299  68.1167  68.6971  0.0000
0202-03-06_19:55:27.098000      3183.85        9.06014400e-01       -1.75421294e-08  69.9619  68.1174  68.7069  0.0000
0202-03-06_19:55:27.450000      3184.20        1.00563400e+00       -2.23763294e-08  69.9619  68.1174  68.7069  0.0000
0202-03-06_19:55:27.800000      3184.55        1.10543600e+00       -1.57448294e-08  69.9619  68.1174  68.7069  0.0000
0202-03-06_19:55:28.210000      3184.96        1.20403200e+00        5.45107059e-09  69.9725  68.1171  68.7245  0.0000
0202-03-06_19:55:28.560000      3185.31        1.30313100e+00       -3.22925294e-08  69.9725  68.1171  68.7245  0.0000
0202-03-06_19:55:28.914000      3185.66        1.40297900e+00       -3.66302294e-08  69.9725  68.1171  68.7245  0.0000
0202-03-06_19:55:29.260000      3186.01        1.50230900e+00       -1.23822941e-09  69.9745  68.1196  68.7156  0.0000
0202-03-06_19:55:29.610000      3186.36        1.60159300e+00       -1.88997294e-08  69.9745  68.1196  68.7156  0.0000
0202-03-06_19:55:29.970000      3186.72        1.70076300e+00        3.96947059e-09  69.9613  68.1181  68.7128  0.0000
0202-03-06_19:55:30.312000      3187.06        1.80030100e+00       -3.21972941e-09  69.9613  68.1181  68.7128  0.0000
0202-03-06_19:55:30.670000      3187.42        1.89957700e+00       -3.03382941e-09  69.9613  68.1181  68.7128  0.0000
0202-03-06_19:55:31.027000      3187.78        1.99935400e+00       -1.27641294e-08  69.8965  68.1194  68.6839  0.0000
0202-03-06_19:55:31.375000      3188.13        2.09835000e+00       -8.79762941e-09  69.8965  68.1194  68.6839  0.0000
0202-03-06_19:55:31.723000      3188.47        2.19808300e+00       -5.38892941e-09  69.8965  68.1194  68.6839  0.0000
0202-03-06_19:55:32.070000      3188.82        2.29725900e+00        2.35807059e-09  69.9189  68.1180  68.6981  0.0000
0202-03-06_19:55:32.418000      3189.17        2.39675700e+00        1.07248706e-08  69.9189  68.1180  68.6981  0.0000
0202-03-06_19:55:32.766000      3189.51        2.49607900e+00        6.88237059e-09  69.9189  68.1180  68.6981  0.0000
0202-03-06_19:55:33.113000      3189.86        2.59534400e+00       -4.30829412e-10  69.9145  68.1196  68.6888  0.0000
0202-03-06_19:55:33.460000      3190.21        2.69488700e+00        8.67967059e-09  69.9145  68.1196  68.6888  0.0000
0202-03-06_19:55:33.836000      3190.58        2.79435700e+00        5.89077059e-09  69.9145  68.1196  68.6888  0.0000
0202-03-06_19:55:34.203000      3190.95        2.89347800e+00       -1.67306294e-08  69.9387  68.1193  68.7065  0.0000
0202-03-06_19:55:34.562000      3191.31        2.99282900e+00       -3.32782294e-08  69.9387  68.1193  68.7065  0.0000
0202-03-06_19:55:34.914000      3191.66        3.09222600e+00       -3.19124294e-08  69.9387  68.1193  68.7065  0.0000
0202-03-06_19:55:35.260000      3192.01        3.19152700e+00       -2.83143294e-08  69.9676  68.1213  68.7183  0.0000
0202-03-06_19:55:35.617000      3192.37        3.29086700e+00       -1.61669294e-08  69.9676  68.1213  68.7183  0.0000
0202-03-06_19:55:35.965000      3192.72        3.39022600e+00        8.25167059e-09  69.9609  68.1212  68.7256  0.0000
0202-03-06_19:55:36.312000      3193.06        3.48939000e+00        2.05407059e-09  69.9609  68.1212  68.7256  0.0000
0202-03-06_19:55:36.660000      3193.41        3.58938200e+00        2.48787059e-09  69.9609  68.1212  68.7256  0.0000
0202-03-06_19:55:37.008000      3193.76        3.68828000e+00        1.32717706e-08  69.9702  68.1225  68.7257  0.0000
0202-03-06_19:55:37.360000      3194.11        3.78809700e+00        1.19702706e-08  69.9702  68.1225  68.7257  0.0000
0202-03-06_19:55:37.703000      3194.46        3.88720300e+00        1.68663706e-08  69.9702  68.1225  68.7257  0.0000
0202-03-06_19:55:38.050000      3194.80        3.98676300e+00        3.32901706e-08  69.9066  68.1213  68.6896  0.0000
0202-03-06_19:55:38.402000      3195.15        4.08619800e+00        3.80622706e-08  69.9066  68.1213  68.6896  0.0000
0202-03-06_19:55:38.746000      3195.50        4.18572700e+00        3.71946706e-08  69.9066  68.1213  68.6896  0.0000
0202-03-06_19:55:39.098000      3195.85        4.28475800e+00        3.92398706e-08  69.9320  68.1227  68.7111  0.0000
0202-03-06_19:55:39.453000      3196.20        4.38400300e+00        4.69868706e-08  69.9320  68.1227  68.7111  0.0000
0202-03-06_19:55:39.810000      3196.56        4.48349800e+00        5.45479706e-08  69.9320  68.1227  68.7111  0.0000
0202-03-06_19:55:40.195000      3196.95        4.58295400e+00        7.33267706e-08  69.9166  68.1219  68.6885  0.0000
0202-03-06_19:55:40.543000      3197.29        4.68242100e+00        7.86567706e-08  69.9166  68.1219  68.6885  0.0000
0202-03-06_19:55:40.906000      3197.66        4.78178500e+00        7.67987706e-08  69.9166  68.1219  68.6885  0.0000
0202-03-06_19:55:41.260000      3198.01        4.88109800e+00        7.79152706e-08  69.9304  68.1234  68.7149  0.0000
0202-03-06_19:55:41.610000      3198.36        4.98010500e+00        8.59721706e-08  69.9304  68.1234  68.7149  0.0000
0202-03-06_19:55:41.957000      3198.71        5.07998700e+00        8.17577706e-08  69.9587  68.1238  68.7094  0.0000
0202-03-06_19:55:42.305000      3199.05        5.17916600e+00        7.54981706e-08  69.9587  68.1238  68.7094  0.0000
0202-03-06_19:55:42.660000      3199.41        5.27861500e+00        9.35332706e-08  69.9587  68.1238  68.7094  0.0000
0202-03-06_19:55:43.008000      3199.76        5.37789300e+00        1.28487871e-07  69.9556  68.1248  68.7292  0.0000
0202-03-06_19:55:43.350000      3200.10        5.47733300e+00        1.76519571e-07  69.9556  68.1248  68.7292  0.0000
0202-03-06_19:55:43.710000      3200.46        5.57644600e+00        2.60497371e-07  69.9556  68.1248  68.7292  0.0000
0202-03-06_19:55:44.066000      3200.82        5.67573100e+00        4.27151671e-07  69.9590  68.1238  68.7216  0.0000
0202-03-06_19:55:44.430000      3201.18        5.77548800e+00        6.73259471e-07  69.9590  68.1238  68.7216  0.0000
0202-03-06_19:55:44.777000      3201.53        5.87456700e+00        1.08465817e-06  69.9590  68.1238  68.7216  0.0000
0202-03-06_19:55:45.125000      3201.87        5.97404600e+00        1.71012287e-06  69.8979  68.1244  68.6832  0.0000
0202-03-06_19:55:45.470000      3202.22        6.07344100e+00        3.26591377e-06  69.8979  68.1244  68.6832  0.0000
0202-03-06_19:55:45.848000      3202.60        6.17265600e+00        4.99331697e-06  69.8979  68.1244  68.6832  0.0000
0202-03-06_19:55:46.215000      3202.97        6.27225600e+00        7.57227437e-06  69.9269  68.1234  68.7072  0.0000
0202-03-06_19:55:46.562000      3203.31        6.37148900e+00        1.12563265e-05  69.9269  68.1234  68.7072  0.0000
0202-03-06_19:55:46.910000      3203.66        6.47115100e+00        1.64640039e-05  69.9177  68.1262  68.6986  0.0000
0202-03-06_19:55:47.258000      3204.01        6.57041800e+00        2.38246275e-05  69.9177  68.1262  68.6986  0.0000

File: chapter 6/data/ext_ffj51/Ic/infield/step00/no magnet/Ic_2025-03-06_19-56-39840771_0nA-70k-ffj51-0e19pm2-0T-0nA.txt
# Ic = 5.57 A, n = 29.66 , Tavg = 69.95 K, 0nA-70k-ffj51-0e19pm2-0T-0nA
#datetime                        t_s     iHTS_A                vHTS_V                tHTS_K  tTAR_K  tHOL_K  tSPA_K
0202-03-06_19:56:16.508000      3233.26        8.16603800e-03       -2.35088750e-09  69.9650  68.1355  68.7506  0.0000
0202-03-06_19:56:16.883000      3233.63        1.11517100e-01        1.30571250e-09  69.9650  68.1355  68.7506  0.0000
0202-03-06_19:56:17.230000      3233.98        2.10873300e-01        1.91550125e-08  69.9577  68.1391  68.7323  0.0000
0202-03-06_19:56:17.580000      3234.33        3.10073000e-01        1.90310125e-08  69.9577  68.1391  68.7323  0.0000
0202-03-06_19:56:17.938000      3234.69        4.09287600e-01        2.12002125e-08  69.9577  68.1391  68.7323  0.0000
0202-03-06_19:56:18.285000      3235.04        5.08981400e-01        3.83057125e-08  69.9337  68.1379  68.7212  0.0000
0202-03-06_19:56:18.637000      3235.39        6.07971900e-01        4.83458125e-08  69.9337  68.1379  68.7212  0.0000
0202-03-06_19:56:18.984000      3235.73        7.07802400e-01        4.76021125e-08  69.8770  68.1395  68.6833  0.0000
0202-03-06_19:56:19.332000      3236.08        8.06659700e-01        2.31834125e-08  69.8770  68.1395  68.6833  0.0000
0202-03-06_19:56:19.676000      3236.43        9.05914400e-01        3.68802125e-08  69.8770  68.1395  68.6833  0.0000
0202-03-06_19:56:20.023000      3236.77        1.00608500e+00        3.27898125e-08  69.9272  68.1373  68.7141  0.0000
0202-03-06_19:56:20.380000      3237.13        1.10552500e+00        3.47730125e-08  69.9272  68.1373  68.7141  0.0000
0202-03-06_19:56:20.727000      3237.48        1.20448000e+00        5.95016125e-08  69.9272  68.1373  68.7141  0.0000
0202-03-06_19:56:21.074000      3237.83        1.30364100e+00        5.37998125e-08  69.9424  68.1396  68.7471  0.0000
0202-03-06_19:56:21.420000      3238.17        1.40364500e+00        9.73451250e-09  69.9424  68.1396  68.7471  0.0000
0202-03-06_19:56:21.770000      3238.52        1.50245200e+00        4.92805125e-08  69.9424  68.1396  68.7471  0.0000
0202-03-06_19:56:22.130000      3238.88        1.60180800e+00        5.57931125e-08  69.9527  68.1407  68.7306  0.0000
0202-03-06_19:56:22.477000      3239.23        1.70112200e+00        6.06273125e-08  69.9527  68.1407  68.7306  0.0000
0202-03-06_19:56:22.850000      3239.60        1.79986200e+00        6.40360125e-08  69.9527  68.1407  68.7306  0.0000
0202-03-06_19:56:23.227000      3239.98        1.89989000e+00        5.38719125e-08  69.9415  68.1412  68.7275  0.0000
0202-03-06_19:56:23.586000      3240.33        1.99935800e+00        3.62706125e-08  69.9415  68.1412  68.7275  0.0000
0202-03-06_19:56:23.938000      3240.69        2.09876100e+00        3.18703125e-08  69.9415  68.1412  68.7275  0.0000
0202-03-06_19:56:24.293000      3241.04        2.19831400e+00        3.27999125e-08  69.9492  68.1403  68.7306  0.0000
0202-03-06_19:56:24.652000      3241.40        2.29763800e+00        4.06089125e-08  69.9492  68.1403  68.7306  0.0000
0202-03-06_19:56:25             3241.75        2.39677000e+00        4.78602125e-08  69.8837  68.1418  68.7006  0.0000
0202-03-06_19:56:25.355000      3242.11        2.49597100e+00        5.82102125e-08  69.8837  68.1418  68.7006  0.0000
0202-03-06_19:56:25.707000      3242.46        2.59546000e+00        6.76306125e-08  69.8837  68.1418  68.7006  0.0000
0202-03-06_19:56:26.055000      3242.80        2.69488400e+00        6.11851125e-08  69.9201  68.1403  68.7116  0.0000
0202-03-06_19:56:26.402000      3243.15        2.79438800e+00        5.67228125e-08  69.9201  68.1403  68.7116  0.0000
0202-03-06_19:56:26.750000      3243.50        2.89368100e+00        5.33761125e-08  69.9201  68.1403  68.7116  0.0000
0202-03-06_19:56:27.105000      3243.86        2.99327600e+00        5.82722125e-08  69.9342  68.1425  68.7464  0.0000
0202-03-06_19:56:27.453000      3244.20        3.09261200e+00        6.57106125e-08  69.9342  68.1425  68.7464  0.0000
0202-03-06_19:56:27.800000      3244.55        3.19159900e+00        7.26556125e-08  69.9342  68.1425  68.7464  0.0000
0202-03-06_19:56:28.190000      3244.94        3.29148000e+00        7.97841125e-08  69.9578  68.1423  68.7335  0.0000
0202-03-06_19:56:28.550000      3245.30        3.39042100e+00        8.14574125e-08  69.9578  68.1423  68.7335  0.0000
0202-03-06_19:56:28.900000      3245.65        3.49006600e+00        9.68276125e-08  69.9578  68.1423  68.7335  0.0000
0202-03-06_19:56:29.254000      3246.00        3.58947500e+00        1.01041912e-07  69.9376  68.1427  68.7295  0.0000
0202-03-06_19:56:29.600000      3246.35        3.68906800e+00        1.12073712e-07  69.9376  68.1427  68.7295  0.0000
0202-03-06_19:56:29.950000      3246.70        3.78834700e+00        1.23291513e-07  69.9417  68.1415  68.7325  0.0000
0202-03-06_19:56:30.297000      3247.05        3.88746900e+00        1.18767212e-07  69.9417  68.1415  68.7325  0.0000
0202-03-06_19:56:30.645000      3247.40        3.98675400e+00        1.14242912e-07  69.9417  68.1415  68.7325  0.0000
0202-03-06_19:56:30.992000      3247.74        4.08620300e+00        1.17465712e-07  69.8851  68.1426  68.6952  0.0000
0202-03-06_19:56:31.340000      3248.09        4.18553700e+00        1.26638212e-07  69.8851  68.1426  68.6952  0.0000
0202-03-06_19:56:31.688000      3248.44        4.28493000e+00        1.12507612e-07  69.8851  68.1426  68.6952  0.0000
0202-03-06_19:56:32.035000      3248.79        4.38424100e+00        1.30294812e-07  69.9270  68.1413  68.7234  0.0000
0202-03-06_19:56:32.390000      3249.14        4.48362200e+00        1.41264612e-07  69.9270  68.1413  68.7234  0.0000
0202-03-06_19:56:32.734000      3249.49        4.58301100e+00        1.54713512e-07  69.9270  68.1413  68.7234  0.0000
0202-03-06_19:56:33.082000      3249.83        4.68238600e+00        1.57626412e-07  69.9457  68.1430  68.7476  0.0000
0202-03-06_19:56:33.430000      3250.18        4.78149800e+00        1.59601612e-07  69.9457  68.1430  68.7476  0.0000
0202-03-06_19:56:33.777000      3250.53        4.88140500e+00        1.66407012e-07  69.9457  68.1430  68.7476  0.0000
0202-03-06_19:56:34.137000      3250.89        4.98023400e+00        1.47690113e-07  69.9476  68.1428  68.7346  0.0000
0202-03-06_19:56:34.484000      3251.23        5.07983300e+00        1.49797312e-07  69.9476  68.1428  68.7346  0.0000
0202-03-06_19:56:34.848000      3251.60        5.17911700e+00        1.53763812e-07  69.9476  68.1428  68.7346  0.0000
0202-03-06_19:56:35.223000      3251.97        5.27829900e+00        1.68948012e-07  69.9355  68.1438  68.7373  0.0000
0202-03-06_19:56:35.586000      3252.34        5.37778300e+00        1.87602912e-07  69.9355  68.1438  68.7373  0.0000
0202-03-06_19:56:35.934000      3252.68        5.47721000e+00        2.27887612e-07  69.9301  68.1428  68.7385  0.0000
0202-03-06_19:56:36.290000      3253.04        5.57662000e+00        3.19364712e-07  69.9301  68.1428  68.7385  0.0000
0202-03-06_19:56:36.650000      3253.40        5.67585500e+00        4.82920512e-07  69.9301  68.1428  68.7385  0.0000
0202-03-06_19:56:36.996000      3253.75        5.77527500e+00        7.34172812e-07  69.8816  68.1438  68.7040  0.0000
0202-03-06_19:56:37.355000      3254.10        5.87469000e+00        1.13596591e-06  69.8816  68.1438  68.7040  0.0000
0202-03-06_19:56:37.700000      3254.45        5.97384800e+00        1.78535471e-06  69.8816  68.1438  68.7040  0.0000
0202-03-06_19:56:38.047000      3254.80        6.07332500e+00        3.30154551e-06  69.9234  68.1427  68.7241  0.0000
0202-03-06_19:56:38.395000      3255.15        6.17298200e+00        5.07890491e-06  69.9234  68.1427  68.7241  0.0000
0202-03-06_19:56:38.742000      3255.49        6.27229400e+00        7.56180381e-06  69.9234  68.1427  68.7241  0.0000
0202-03-06_19:56:39.098000      3255.85        6.37120600e+00        1.12684274e-05  69.9484  68.1434  68.7446  0.0000
0202-03-06_19:56:39.445000      3256.19        6.47095800e+00        1.64473031e-05  69.9484  68.1434  68.7446  0.0000
0202-03-06_19:56:39.793000      3256.54        6.57037400e+00        2.38114607e-05  69.9484  68.1434  68.7446  0.0000

File: chapter 6/data/ext_ffj51/Ic/infield/step00/no magnet/Ic_2025-03-06_20-10-16113378_0nA-60k-ffj51-0e19pm2-0T-0nA.txt
# Ic = 9.67 A, n = 26.10 , Tavg = 60.00 K, 0nA-60k-ffj51-0e19pm2-0T-0nA
#datetime                        t_s     iHTS_A                vHTS_V                tHTS_K  tTAR_K  tHOL_K  tSPA_K
0202-03-06_20:09:34.680000      4031.43        9.10694600e-03        5.20613333e-10  60.0132  58.2891  58.7730  0.0000
0202-03-06_20:09:35.040000      4031.79        1.12169200e-01        1.68824133e-08  59.9758  58.2904  58.7488  0.0000
0202-03-06_20:09:35.390000      4032.14        2.11229400e-01        1.31638133e-08  59.9758  58.2904  58.7488  0.0000
0202-03-06_20:09:35.734000      4032.49        3.11009400e-01        2.86579133e-08  59.9758  58.2904  58.7488  0.0000
0202-03-06_20:09:36.082000      4032.83        4.10751600e-01        8.08171333e-09  59.9788  58.2917  58.7583  0.0000
0202-03-06_20:09:36.430000      4033.18        5.09912700e-01       -3.56988667e-09  59.9788  58.2917  58.7583  0.0000
0202-03-06_20:09:36.790000      4033.54        6.09093300e-01        1.50850133e-08  59.9788  58.2917  58.7583  0.0000
0202-03-06_20:09:37.137000      4033.89        7.08943000e-01        3.15708133e-08  59.9388  58.2915  58.7356  0.0000
0202-03-06_20:09:37.484000      4034.23        8.07745000e-01        3.28103133e-08  59.9388  58.2915  58.7356  0.0000
0202-03-06_20:09:37.887000      4034.64        9.07020700e-01        8.92413333e-10  59.9388  58.2915  58.7356  0.0000
0202-03-06_20:09:38.246000      4035.00        1.00640600e+00       -2.79267867e-08  59.9749  58.2925  58.7634  0.0000
0202-03-06_20:09:38.594000      4035.34        1.10557000e+00        2.63630133e-08  59.9749  58.2925  58.7634  0.0000
0202-03-06_20:09:38.940000      4035.69        1.20514700e+00        4.31579133e-08  59.9806  58.2932  58.7571  0.0000
0202-03-06_20:09:39.290000      4036.04        1.30463200e+00        2.87174133e-08  59.9806  58.2932  58.7571  0.0000
0202-03-06_20:09:39.637000      4036.39        1.40434900e+00        3.13204133e-08  59.9806  58.2932  58.7571  0.0000
0202-03-06_20:09:39.996000      4036.75        1.50272400e+00        3.71462133e-08  59.9911  58.2948  58.7732  0.0000
0202-03-06_20:09:40.344000      4037.09        1.60239400e+00        4.63807133e-08  59.9911  58.2948  58.7732  0.0000
0202-03-06_20:09:40.690000      4037.44        1.70202000e+00        3.26839133e-08  59.9911  58.2948  58.7732  0.0000
0202-03-06_20:09:41.047000      4037.80        1.80148400e+00        3.45432133e-08  60.0049  58.2942  58.7747  0.0000
0202-03-06_20:09:41.406000      4038.16        1.90061900e+00        4.29720133e-08  60.0049  58.2942  58.7747  0.0000
0202-03-06_20:09:41.770000      4038.52        2.00028100e+00        5.16487133e-08  60.0049  58.2942  58.7747  0.0000
0202-03-06_20:09:42.117000      4038.87        2.09952700e+00        5.15867133e-08  59.9855  58.2960  58.7618  0.0000
0202-03-06_20:09:42.465000      4039.21        2.19899300e+00        3.10725133e-08  59.9855  58.2960  58.7618  0.0000
0202-03-06_20:09:42.855000      4039.61        2.29811100e+00        2.67342133e-08  59.9855  58.2960  58.7618  0.0000
0202-03-06_20:09:43.227000      4039.98        2.39753300e+00        3.65264133e-08  59.9691  58.2946  58.7478  0.0000
0202-03-06_20:09:43.574000      4040.32        2.49717200e+00        2.97090133e-08  59.9691  58.2946  58.7478  0.0000
0202-03-06_20:09:43.920000      4040.67        2.59645900e+00        1.08682133e-08  59.9486  58.2960  58.7509  0.0000
0202-03-06_20:09:44.270000      4041.02        2.69579700e+00        1.16099133e-08  59.9486  58.2960  58.7509  0.0000
0202-03-06_20:09:44.617000      4041.37        2.79517600e+00        3.28029133e-08  59.9486  58.2960  58.7509  0.0000
0202-03-06_20:09:44.977000      4041.73        2.89480200e+00        5.12719133e-08  59.9764  58.2964  58.7656  0.0000
0202-03-06_20:09:45.324000      4042.07        2.99383900e+00        6.35432133e-08  59.9764  58.2964  58.7656  0.0000
0202-03-06_20:09:45.670000      4042.42        3.09306100e+00        7.29636133e-08  59.9764  58.2964  58.7656  0.0000
0202-03-06_20:09:46.020000      4042.77        3.19251200e+00        8.54209133e-08  59.9821  58.2969  58.7581  0.0000
0202-03-06_20:09:46.367000      4043.12        3.29200200e+00        7.97190133e-08  59.9821  58.2969  58.7581  0.0000
0202-03-06_20:09:46.715000      4043.46        3.39163000e+00        7.95951133e-08  59.9821  58.2969  58.7581  0.0000
0202-03-06_20:09:47.062000      4043.81        3.49084600e+00        8.07726133e-08  60.0049  58.2971  58.7906  0.0000
0202-03-06_20:09:47.410000      4044.16        3.59022000e+00        7.89134133e-08  60.0049  58.2971  58.7906  0.0000
0202-03-06_20:09:47.758000      4044.51        3.68949500e+00        8.76520133e-08  60.0049  58.2971  58.7906  0.0000
0202-03-06_20:09:48.105000      4044.86        3.78887900e+00        9.55850133e-08  59.9959  58.2974  58.7693  0.0000
0202-03-06_20:09:48.453000      4045.20        3.88831000e+00        9.96135133e-08  59.9959  58.2974  58.7693  0.0000
0202-03-06_20:09:48.832000      4045.58        3.98768500e+00        9.11847133e-08  59.9959  58.2974  58.7693  0.0000
0202-03-06_20:09:49.215000      4045.96        4.08709300e+00        8.67224133e-08  59.9862  58.2975  58.7730  0.0000
0202-03-06_20:09:49.562000      4046.31        4.18666200e+00        9.50272133e-08  59.9862  58.2975  58.7730  0.0000
0202-03-06_20:09:49.910000      4046.66        4.28608000e+00        8.48631133e-08  59.9862  58.2975  58.7730  0.0000
0202-03-06_20:09:50.273000      4047.02        4.38530900e+00        8.10270133e-08  59.9643  58.2979  58.7482  0.0000
0202-03-06_20:09:50.620000      4047.37        4.48472700e+00        7.91720133e-08  59.9643  58.2979  58.7482  0.0000
0202-03-06_20:09:50.970000      4047.72        4.58388700e+00        7.43998133e-08  59.9519  58.2966  58.7448  0.0000
0202-03-06_20:09:51.316000      4048.06        4.68358100e+00        9.59675133e-08  59.9519  58.2966  58.7448  0.0000
0202-03-06_20:09:51.664000      4048.41        4.78284100e+00        1.04520313e-07  59.9519  58.2966  58.7448  0.0000
0202-03-06_20:09:52.020000      4048.77        4.88215500e+00        1.04086513e-07  59.9749  58.2980  58.7678  0.0000
0202-03-06_20:09:52.370000      4049.12        4.98137600e+00        1.08486813e-07  59.9749  58.2980  58.7678  0.0000
0202-03-06_20:09:52.715000      4049.47        5.08103000e+00        1.06503513e-07  59.9749  58.2980  58.7678  0.0000
0202-03-06_20:09:53.074000      4049.82        5.18017400e+00        1.18588913e-07  59.9774  58.2967  58.7613  0.0000
0202-03-06_20:09:53.430000      4050.18        5.27981900e+00        1.26150013e-07  59.9774  58.2967  58.7613  0.0000
0202-03-06_20:09:53.812000      4050.56        5.37922100e+00        1.20572213e-07  59.9774  58.2967  58.7613  0.0000
0202-03-06_20:09:54.234000      4050.98        5.47847400e+00        1.27141713e-07  60.0002  58.2989  58.7781  0.0000
0202-03-06_20:09:54.590000      4051.34        5.57772300e+00        1.39598913e-07  60.0002  58.2989  58.7781  0.0000
0202-03-06_20:09:54.950000      4051.70        5.67695600e+00        1.47098013e-07  60.0002  58.2989  58.7781  0.0000
0202-03-06_20:09:55.297000      4052.05        5.77653500e+00        1.52799913e-07  59.9982  58.2978  58.7633  0.0000
0202-03-06_20:09:55.645000      4052.40        5.87558400e+00        1.53977413e-07  59.9982  58.2978  58.7633  0.0000
0202-03-06_20:09:55.992000      4052.74        5.97505900e+00        1.46475113e-07  59.9834  58.2994  58.7713  0.0000
0202-03-06_20:09:56.340000      4053.09        6.07460800e+00        1.44301313e-07  59.9834  58.2994  58.7713  0.0000
0202-03-06_20:09:56.700000      4053.45        6.17377100e+00        1.53721713e-07  59.9834  58.2994  58.7713  0.0000
0202-03-06_20:09:57.047000      4053.80        6.27334500e+00        1.58989713e-07  59.9691  58.2981  58.7463  0.0000
0202-03-06_20:09:57.395000      4054.14        6.37255700e+00        1.65001413e-07  59.9691  58.2981  58.7463  0.0000
0202-03-06_20:09:57.742000      4054.49        6.47197500e+00        1.64939413e-07  59.9691  58.2981  58.7463  0.0000
0202-03-06_20:09:58.090000      4054.84        6.57124500e+00        1.59857313e-07  59.9640  58.2985  58.7628  0.0000
0202-03-06_20:09:58.438000      4055.19        6.67076500e+00        1.57564213e-07  59.9640  58.2985  58.7628  0.0000
0202-03-06_20:09:58.785000      4055.53        6.77009000e+00        1.51924413e-07  59.9640  58.2985  58.7628  0.0000
0202-03-06_20:09:59.133000      4055.88        6.86991000e+00        1.52854013e-07  59.9829  58.2987  58.7626  0.0000
0202-03-06_20:09:59.480000      4056.23        6.96903400e+00        1.53597713e-07  59.9829  58.2987  58.7626  0.0000
0202-03-06_20:09:59.840000      4056.59        7.06876800e+00        1.54713313e-07  59.9829  58.2987  58.7626  0.0000
0202-03-06_20:10:00.227000      4056.98        7.16793700e+00        1.51490513e-07  59.9787  58.2988  58.7624  0.0000
0202-03-06_20:10:00.586000      4057.33        7.26706900e+00        1.61840613e-07  59.9787  58.2988  58.7624  0.0000
0202-03-06_20:10:00.934000      4057.68        7.36627500e+00        1.59485513e-07  60.0106  58.2994  58.7886  0.0000
0202-03-06_20:10:01.280000      4058.03        7.46542700e+00        1.69587613e-07  60.0106  58.2994  58.7886  0.0000
0202-03-06_20:10:01.630000      4058.38        7.56506600e+00        1.77458613e-07  60.0106  58.2994  58.7886  0.0000
0202-03-06_20:10:01.992000      4058.74        7.66436300e+00        1.84893713e-07  59.9802  58.3002  58.7558  0.0000
0202-03-06_20:10:02.340000      4059.09        7.76367200e+00        1.91833613e-07  59.9802  58.3002  58.7558  0.0000
0202-03-06_20:10:02.688000      4059.44        7.86302600e+00        1.89788413e-07  59.9802  58.3002  58.7558  0.0000
0202-03-06_20:10:03.035000      4059.79        7.96251900e+00        1.93878813e-07  59.9856  58.2991  58.7740  0.0000
0202-03-06_20:10:03.383000      4060.13        8.06193700e+00        1.88239013e-07  59.9856  58.2991  58.7740  0.0000
0202-03-06_20:10:03.742000      4060.49        8.16154000e+00        2.01625913e-07  59.9856  58.2991  58.7740  0.0000
0202-03-06_20:10:04.090000      4060.84        8.26099100e+00        2.10116613e-07  59.9496  58.3003  58.7415  0.0000
0202-03-06_20:10:04.434000      4061.19        8.36022900e+00        2.14702913e-07  59.9496  58.3003  58.7415  0.0000
0202-03-06_20:10:04.780000      4061.53        8.45943000e+00        2.23565513e-07  59.9496  58.3003  58.7415  0.0000
0202-03-06_20:10:05.130000      4061.88        8.55877900e+00        2.10798413e-07  59.9604  58.2989  58.7592  0.0000
0202-03-06_20:10:05.477000      4062.23        8.65820600e+00        2.11728013e-07  59.9604  58.2989  58.7592  0.0000
0202-03-06_20:10:05.863000      4062.61        8.75770800e+00        2.17182013e-07  59.9604  58.2989  58.7592  0.0000
0202-03-06_20:10:06.240000      4062.99        8.85690700e+00        2.38068013e-07  59.9786  58.3003  58.7602  0.0000
0202-03-06_20:10:06.586000      4063.33        8.95612600e+00        2.21396413e-07  59.9786  58.3003  58.7602  0.0000
0202-03-06_20:10:06.934000      4063.68        9.05571400e+00        2.15074813e-07  59.9827  58.2998  58.7672  0.0000
0202-03-06_20:10:07.290000      4064.04        9.15507200e+00        2.08257413e-07  59.9827  58.2998  58.7672  0.0000
0202-03-06_20:10:07.637000      4064.39        9.25447900e+00        2.02866613e-07  59.9827  58.2998  58.7672  0.0000
0202-03-06_20:10:07.984000      4064.74        9.35385600e+00        2.35717713e-07  60.0194  58.3010  58.7937  0.0000
0202-03-06_20:10:08.332000      4065.08        9.45334500e+00        2.80032013e-07  60.0194  58.3010  58.7937  0.0000
0202-03-06_20:10:08.680000      4065.43        9.55239800e+00        3.26762213e-07  60.0194  58.3010  58.7937  0.0000
0202-03-06_20:10:09.040000      4065.79        9.65222100e+00        3.74236113e-07  59.9882  58.3010  58.7619  0.0000
0202-03-06_20:10:09.387000      4066.14        9.75152600e+00        4.46252613e-07  59.9882  58.3010  58.7619  0.0000
0202-03-06_20:10:09.734000      4066.49        9.85086400e+00        5.43245713e-07  59.9882  58.3010  58.7619  0.0000
0202-03-06_20:10:10.082000      4066.83        9.94998600e+00        6.53005813e-07  59.9877  58.3012  58.7720  0.0000
0202-03-06_20:10:10.430000      4067.18        1.00493300e+01        7.75471113e-07  59.9877  58.3012  58.7720  0.0000
0202-03-06_20:10:10.777000      4067.53        1.01489100e+01        9.69643113e-07  59.9877  58.3012  58.7720  0.0000
0202-03-06_20:10:11.125000      4067.88        1.02481400e+01        1.18693231e-06  59.9567  58.3009  58.7481  0.0000
0202-03-06_20:10:11.473000      4068.22        1.03478500e+01        1.45993821e-06  59.9567  58.3009  58.7481  0.0000
0202-03-06_20:10:11.850000      4068.60        1.04468100e+01        1.81549671e-06  59.9567  58.3009  58.7481  0.0000
0202-03-06_20:10:12.220000      4068.97        1.05464900e+01        2.26556911e-06  59.9591  58.3018  58.7657  0.0000
0202-03-06_20:10:12.580000      4069.33        1.06456200e+01        2.79664471e-06  59.9591  58.3018  58.7657  0.0000
0202-03-06_20:10:12.934000      4069.68        1.07448400e+01        3.46822071e-06  59.9591  58.3018  58.7657  0.0000
0202-03-06_20:10:13.280000      4070.03        1.08442200e+01        4.66771151e-06  59.9946  58.3009  58.7678  0.0000
0202-03-06_20:10:13.630000      4070.38        1.09435900e+01        5.74876481e-06  59.9946  58.3009  58.7678  0.0000
0202-03-06_20:10:13.973000      4070.72        1.10429600e+01        6.93840051e-06  60.0008  58.3028  58.7751  0.0000
0202-03-06_20:10:14.320000      4071.07        1.11424700e+01        8.61610121e-06  60.0008  58.3028  58.7751  0.0000
0202-03-06_20:10:14.668000      4071.42        1.12420400e+01        1.04815283e-05  60.0008  58.3028  58.7751  0.0000
0202-03-06_20:10:15.023000      4071.78        1.13412100e+01        1.24338463e-05  60.0029  58.3022  58.7764  0.0000
0202-03-06_20:10:15.380000      4072.13        1.14403600e+01        1.55666904e-05  60.0029  58.3022  58.7764  0.0000
0202-03-06_20:10:15.742000      4072.49        1.15400900e+01        1.88818691e-05  60.0029  58.3022  58.7764  0.0000
0202-03-06_20:10:16.086000      4072.84        1.16393000e+01        2.28547494e-05  59.9960  58.3029  58.7784  0.0000

File: chapter 6/data/ext_ffj51/Ic/infield/step00/no magnet/Ic_2025-03-06_20-24-27485463_0nA-50k-ffj51-0e19pm2-0T-0nA.txt
# Ic = 14.57 A, n = 24.62 , Tavg = 50.07 K, 0nA-50k-ffj51-0e19pm2-0T-0nA
#datetime                        t_s     iHTS_A                vHTS_V                tHTS_K  tTAR_K  tHOL_K  tSPA_K
0202-03-06_20:23:24.895000      4861.65        1.02257400e-02        3.40905556e-10  50.0814  48.3624  48.7138  0.0000
0202-03-06_20:23:25.258000      4862.01        1.13478900e-01        1.39757056e-08  50.0988  48.3634  48.7200  0.0000
0202-03-06_20:23:25.605000      4862.36        2.12742800e-01        5.73280556e-09  50.0988  48.3634  48.7200  0.0000
0202-03-06_20:23:25.953000      4862.70        3.12450100e-01       -2.88189444e-09  50.0757  48.3654  48.7028  0.0000
0202-03-06_20:23:26.312000      4863.06        4.11642500e-01       -2.02972944e-08  50.0757  48.3654  48.7028  0.0000
0202-03-06_20:23:26.656000      4863.41        5.11054700e-01       -7.96399444e-09  50.0757  48.3654  48.7028  0.0000
0202-03-06_20:23:27.008000      4863.76        6.10619600e-01       -8.89359444e-09  50.0628  48.3639  48.7036  0.0000
0202-03-06_20:23:27.355000      4864.10        7.10052000e-01        9.60605556e-10  50.0628  48.3639  48.7036  0.0000
0202-03-06_20:23:27.703000      4864.45        8.08833300e-01       -3.00275944e-08  50.0628  48.3639  48.7036  0.0000
0202-03-06_20:23:28.062000      4864.81        9.08171000e-01        2.38650556e-09  50.0554  48.3652  48.7016  0.0000
0202-03-06_20:23:28.410000      4865.16        1.00769600e+00       -3.48589944e-08  50.0554  48.3652  48.7016  0.0000
0202-03-06_20:23:28.758000      4865.51        1.10727900e+00       -2.55613944e-08  50.0554  48.3652  48.7016  0.0000
0202-03-06_20:23:29.105000      4865.85        1.20681400e+00        4.89343056e-08  50.0684  48.3645  48.7096  0.0000
0202-03-06_20:23:29.453000      4866.20        1.30615400e+00        8.92190056e-08  50.0684  48.3645  48.7096  0.0000
0202-03-06_20:23:29.812000      4866.56        1.40503500e+00        3.03413056e-08  50.0684  48.3645  48.7096  0.0000
0202-03-06_20:23:30.207000      4866.96        1.50456200e+00        1.31119056e-08  50.0805  48.3645  48.7206  0.0000
0202-03-06_20:23:30.550000      4867.30        1.60413300e+00        1.26161056e-08  50.0805  48.3645  48.7206  0.0000
0202-03-06_20:23:30.918000      4867.67        1.70330100e+00        1.21203056e-08  50.0805  48.3645  48.7206  0.0000
0202-03-06_20:23:31.277000      4868.03        1.80282000e+00        1.19963056e-08  50.0932  48.3644  48.7250  0.0000
0202-03-06_20:23:31.633000      4868.38        1.90203700e+00        3.69150556e-09  50.0932  48.3644  48.7250  0.0000
0202-03-06_20:23:31.980000      4868.73        2.00178900e+00        7.34810556e-09  50.0614  48.3653  48.7056  0.0000
0202-03-06_20:23:32.330000      4869.08        2.10104400e+00        2.57590556e-09  50.0614  48.3653  48.7056  0.0000
0202-03-06_20:23:32.676000      4869.43        2.20047600e+00        2.14210556e-09  50.0614  48.3653  48.7056  0.0000
0202-03-06_20:23:33.035000      4869.78        2.29962400e+00        2.39000556e-09  50.0511  48.3626  48.7084  0.0000
0202-03-06_20:23:33.383000      4870.13        2.39931100e+00        1.37936056e-08  50.0511  48.3626  48.7084  0.0000
0202-03-06_20:23:33.727000      4870.48        2.49837100e+00        2.11069056e-08  50.0511  48.3626  48.7084  0.0000
0202-03-06_20:23:34.080000      4870.83        2.59772100e+00        1.87455056e-08  50.0497  48.3636  48.6994  0.0000
0202-03-06_20:23:34.426000      4871.17        2.69731200e+00        2.18968056e-08  50.0497  48.3636  48.6994  0.0000
0202-03-06_20:23:34.780000      4871.53        2.79654300e+00        2.05953056e-08  50.0497  48.3636  48.6994  0.0000
0202-03-06_20:23:35.133000      4871.88        2.89594800e+00        2.80945056e-08  50.0699  48.3625  48.7124  0.0000
0202-03-06_20:23:35.480000      4872.23        2.99528200e+00        2.33842056e-08  50.0699  48.3625  48.7124  0.0000
0202-03-06_20:23:35.875000      4872.63        3.09465600e+00        2.48097056e-08  50.0699  48.3625  48.7124  0.0000
0202-03-06_20:23:36.240000      4872.99        3.19416100e+00        2.97678056e-08  50.0732  48.3629  48.7253  0.0000
0202-03-06_20:23:36.586000      4873.34        3.29355400e+00        3.33005056e-08  50.0732  48.3629  48.7253  0.0000
0202-03-06_20:23:36.938000      4873.69        3.39301600e+00        3.27427056e-08  50.0779  48.3626  48.7180  0.0000
0202-03-06_20:23:37.285000      4874.04        3.49238000e+00        2.90861056e-08  50.0779  48.3626  48.7180  0.0000
0202-03-06_20:23:37.640000      4874.39        3.59213600e+00        3.95601056e-08  50.0779  48.3626  48.7180  0.0000
0202-03-06_20:23:37.990000      4874.74        3.69141900e+00        3.43541056e-08  50.0429  48.3636  48.7015  0.0000
0202-03-06_20:23:38.348000      4875.10        3.79060400e+00        3.49738056e-08  50.0429  48.3636  48.7015  0.0000
0202-03-06_20:23:38.707000      4875.46        3.88984600e+00        4.14194056e-08  50.0429  48.3636  48.7015  0.0000
0202-03-06_20:23:39.055000      4875.80        3.98927000e+00        3.78248056e-08  50.0424  48.3618  48.7007  0.0000
0202-03-06_20:23:39.402000      4876.15        4.08871800e+00        2.92100056e-08  50.0424  48.3618  48.7007  0.0000
0202-03-06_20:23:39.760000      4876.51        4.18815600e+00        3.78866056e-08  50.0424  48.3618  48.7007  0.0000
0202-03-06_20:23:40.110000      4876.86        4.28728600e+00        4.81736056e-08  50.0459  48.3622  48.7088  0.0000
0202-03-06_20:23:40.457000      4877.21        4.38678300e+00        3.47242056e-08  50.0459  48.3622  48.7088  0.0000
0202-03-06_20:23:40.820000      4877.57        4.48615700e+00        3.47242056e-08  50.0459  48.3622  48.7088  0.0000
0202-03-06_20:23:41.223000      4877.97        4.58587200e+00        4.50743056e-08  50.0593  48.3620  48.7134  0.0000
0202-03-06_20:23:41.570000      4878.32        4.68484800e+00        4.21614056e-08  50.0593  48.3620  48.7134  0.0000
0202-03-06_20:23:41.920000      4878.67        4.78419000e+00        3.22451056e-08  50.0593  48.3620  48.7134  0.0000
0202-03-06_20:23:42.270000      4879.02        4.88377300e+00        3.46002056e-08  50.0604  48.3625  48.7191  0.0000
0202-03-06_20:23:42.613000      4879.37        4.98302600e+00        3.63356056e-08  50.0604  48.3625  48.7191  0.0000
0202-03-06_20:23:42.960000      4879.71        5.08228300e+00        3.79470056e-08  50.0547  48.3611  48.7099  0.0000
0202-03-06_20:23:43.310000      4880.06        5.18177100e+00        3.41664056e-08  50.0547  48.3611  48.7099  0.0000
0202-03-06_20:23:43.656000      4880.41        5.28111300e+00        3.51580056e-08  50.0547  48.3611  48.7099  0.0000
0202-03-06_20:23:44.004000      4880.76        5.38055900e+00        2.80307056e-08  50.0378  48.3628  48.7032  0.0000
0202-03-06_20:23:44.350000      4881.10        5.47975400e+00        3.49721056e-08  50.0378  48.3628  48.7032  0.0000
0202-03-06_20:23:44.700000      4881.45        5.57932000e+00        4.48264056e-08  50.0378  48.3628  48.7032  0.0000
0202-03-06_20:23:45.060000      4881.81        5.67845500e+00        4.48264056e-08  50.0452  48.3614  48.7077  0.0000
0202-03-06_20:23:45.406000      4882.16        5.77780400e+00        4.48264056e-08  50.0452  48.3614  48.7077  0.0000
0202-03-06_20:23:45.754000      4882.50        5.87763900e+00        5.06522056e-08  50.0452  48.3614  48.7077  0.0000
0202-03-06_20:23:46.100000      4882.85        5.97672300e+00        4.98465056e-08  50.0398  48.3622  48.7151  0.0000
0202-03-06_20:23:46.450000      4883.20        6.07610900e+00        5.26974056e-08  50.0398  48.3622  48.7151  0.0000
0202-03-06_20:23:46.816000      4883.57        6.17582900e+00        5.66639056e-08  50.0398  48.3622  48.7151  0.0000
0202-03-06_20:23:47.215000      4883.96        6.27490400e+00        6.18079056e-08  50.0564  48.3622  48.7142  0.0000
0202-03-06_20:23:47.562000      4884.31        6.37464300e+00        5.41228056e-08  50.0564  48.3622  48.7142  0.0000
0202-03-06_20:23:47.910000      4884.66        6.47392400e+00        5.12099056e-08  50.0564  48.3622  48.7142  0.0000
0202-03-06_20:23:48.266000      4885.02        6.57349400e+00        5.59821056e-08  50.0573  48.3634  48.7182  0.0000
0202-03-06_20:23:48.613000      4885.36        6.67255700e+00        6.27996056e-08  50.0573  48.3634  48.7182  0.0000
0202-03-06_20:23:48.960000      4885.71        6.77172000e+00        5.90190056e-08  50.0487  48.3625  48.7131  0.0000
0202-03-06_20:23:49.310000      4886.06        6.87120600e+00        5.87711056e-08  50.0487  48.3625  48.7131  0.0000
0202-03-06_20:23:49.656000      4886.41        6.97076400e+00        5.80274056e-08  50.0487  48.3625  48.7131  0.0000
0202-03-06_20:23:50.004000      4886.75        7.07013300e+00        6.03825056e-08  50.0187  48.3637  48.6963  0.0000
0202-03-06_20:23:50.360000      4887.11        7.16946600e+00        5.30692056e-08  50.0187  48.3637  48.6963  0.0000
0202-03-06_20:23:50.707000      4887.46        7.26865900e+00        5.06522056e-08  50.0187  48.3637  48.6963  0.0000
0202-03-06_20:23:51.055000      4887.80        7.36824800e+00        4.03641056e-08  50.0331  48.3620  48.7000  0.0000
0202-03-06_20:23:51.402000      4888.15        7.46764100e+00        3.83808056e-08  50.0331  48.3620  48.7000  0.0000
0202-03-06_20:23:51.750000      4888.50        7.56718400e+00        4.86759056e-08  50.0331  48.3620  48.7000  0.0000
0202-03-06_20:23:52.105000      4888.86        7.66637500e+00        4.63898056e-08  50.0370  48.3622  48.7135  0.0000
0202-03-06_20:23:52.453000      4889.20        7.76579000e+00        4.68856056e-08  50.0370  48.3622  48.7135  0.0000
0202-03-06_20:23:52.816000      4889.57        7.86474400e+00        3.87047056e-08  50.0370  48.3622  48.7135  0.0000
0202-03-06_20:23:53.223000      4889.97        7.96431100e+00        3.73412056e-08  50.0588  48.3621  48.7145  0.0000
0202-03-06_20:23:53.570000      4890.32        8.06388600e+00        3.30029056e-08  50.0588  48.3621  48.7145  0.0000
0202-03-06_20:23:53.920000      4890.67        8.16336300e+00        2.85406056e-08  50.0462  48.3623  48.7146  0.0000
0202-03-06_20:23:54.266000      4891.02        8.26282600e+00        3.23831056e-08  50.0462  48.3623  48.7146  0.0000
0202-03-06_20:23:54.625000      4891.37        8.36197200e+00        3.63496056e-08  50.0462  48.3623  48.7146  0.0000
0202-03-06_20:23:54.980000      4891.73        8.46051800e+00        2.89124056e-08  50.0521  48.3620  48.7120  0.0000
0202-03-06_20:23:55.344000      4892.09        8.56050800e+00        3.15774056e-08  50.0521  48.3620  48.7120  0.0000
0202-03-06_20:23:55.690000      4892.44        8.65989200e+00        3.92005056e-08  50.0521  48.3620  48.7120  0.0000
0202-03-06_20:23:56.040000      4892.79        8.75909800e+00        3.72793056e-08  50.0077  48.3625  48.6917  0.0000
0202-03-06_20:23:56.387000      4893.14        8.85870100e+00        3.51101056e-08  50.0077  48.3625  48.6917  0.0000
0202-03-06_20:23:56.734000      4893.48        8.95809200e+00        3.14535056e-08  50.0077  48.3625  48.6917  0.0000
0202-03-06_20:23:57.090000      4893.84        9.05729200e+00        3.38086056e-08  50.0300  48.3613  48.7043  0.0000
0202-03-06_20:23:57.438000      4894.19        9.15679300e+00        4.20542056e-08  50.0300  48.3613  48.7043  0.0000
0202-03-06_20:23:57.785000      4894.54        9.25608000e+00        3.01010056e-08  50.0300  48.3613  48.7043  0.0000
0202-03-06_20:23:58.133000      4894.88        9.35565900e+00        2.61372056e-08  50.0318  48.3622  48.7080  0.0000
0202-03-06_20:23:58.480000      4895.23        9.45485800e+00        3.03516056e-08  50.0318  48.3622  48.7080  0.0000
0202-03-06_20:23:58.844000      4895.59        9.55444200e+00        3.94622056e-08  50.0318  48.3622  48.7080  0.0000
0202-03-06_20:23:59.207000      4895.96        9.65385400e+00        4.03298056e-08  50.0485  48.3620  48.7134  0.0000
0202-03-06_20:23:59.562000      4896.31        9.75329900e+00        3.87184056e-08  50.0485  48.3620  48.7134  0.0000
0202-03-06_20:23:59.920000      4896.67        9.85238000e+00        3.43801056e-08  50.0535  48.3623  48.7206  0.0000
0202-03-06_20:24:00.270000      4897.02        9.95174800e+00        3.96481056e-08  50.0535  48.3623  48.7206  0.0000
0202-03-06_20:24:00.620000      4897.37        1.00512500e+01        4.19412056e-08  50.0535  48.3623  48.7206  0.0000
0202-03-06_20:24:00.970000      4897.72        1.01505700e+01        4.47302056e-08  50.0499  48.3628  48.7111  0.0000
0202-03-06_20:24:01.316000      4898.07        1.02501400e+01        3.94622056e-08  50.0499  48.3628  48.7111  0.0000
0202-03-06_20:24:01.664000      4898.41        1.03492400e+01        3.05376056e-08  50.0499  48.3628  48.7111  0.0000
0202-03-06_20:24:02.010000      4898.76        1.04485200e+01        4.02059056e-08  50.0197  48.3627  48.6965  0.0000
0202-03-06_20:24:02.370000      4899.12        1.05480900e+01        4.02678056e-08  50.0197  48.3627  48.6965  0.0000
0202-03-06_20:24:02.720000      4899.47        1.06475300e+01        4.18173056e-08  50.0197  48.3627  48.6965  0.0000
0202-03-06_20:24:03.066000      4899.82        1.07466500e+01        3.96481056e-08  50.0259  48.3620  48.7026  0.0000
0202-03-06_20:24:03.414000      4900.16        1.08462600e+01        4.33652056e-08  50.0259  48.3620  48.7026  0.0000
0202-03-06_20:24:03.760000      4900.51        1.09454600e+01        4.50365056e-08  50.0259  48.3620  48.7026  0.0000
0202-03-06_20:24:04.120000      4900.87        1.10449900e+01        3.87768056e-08  50.0416  48.3631  48.7091  0.0000
0202-03-06_20:24:04.470000      4901.22        1.11441900e+01        3.38187056e-08  50.0416  48.3631  48.7091  0.0000
0202-03-06_20:24:04.880000      4901.63        1.12437700e+01        3.48103056e-08  50.0416  48.3631  48.7091  0.0000
0202-03-06_20:24:05.230000      4901.98        1.13431700e+01        2.96043056e-08  50.0427  48.3620  48.7119  0.0000
0202-03-06_20:24:05.580000      4902.33        1.14430200e+01        3.31990056e-08  50.0427  48.3620  48.7119  0.0000
0202-03-06_20:24:05.938000      4902.69        1.15422900e+01        3.45005056e-08  50.0528  48.3634  48.7173  0.0000
0202-03-06_20:24:06.293000      4903.04        1.16414800e+01        3.04100056e-08  50.0528  48.3634  48.7173  0.0000
0202-03-06_20:24:06.640000      4903.39        1.17408000e+01        3.73514056e-08  50.0528  48.3634  48.7173  0.0000
0202-03-06_20:24:06.990000      4903.74        1.18402100e+01        3.39427056e-08  50.0438  48.3632  48.7044  0.0000
0202-03-06_20:24:07.348000      4904.10        1.19393200e+01        2.78070056e-08  50.0438  48.3632  48.7044  0.0000
0202-03-06_20:24:07.690000      4904.44        1.20390400e+01        4.09460056e-08  50.0438  48.3632  48.7044  0.0000
0202-03-06_20:24:08.040000      4904.79        1.21381200e+01        4.24334056e-08  50.0302  48.3631  48.6946  0.0000
0202-03-06_20:24:08.390000      4905.14        1.22378100e+01        3.66077056e-08  50.0302  48.3631  48.6946  0.0000
0202-03-06_20:24:08.734000      4905.49        1.23367800e+01        3.34469056e-08  50.0302  48.3631  48.6946  0.0000
0202-03-06_20:24:09.098000      4905.85        1.24366300e+01        3.57409056e-08  50.0177  48.3627  48.6927  0.0000
0202-03-06_20:24:09.440000      4906.19        1.25356300e+01        3.89070056e-08  50.0177  48.3627  48.6927  0.0000
0202-03-06_20:24:09.790000      4906.54        1.26349100e+01        3.53770056e-08  50.0177  48.3627  48.6927  0.0000
0202-03-06_20:24:10.180000      4906.93        1.27345900e+01        5.24206056e-08  50.0467  48.3630  48.7106  0.0000
0202-03-06_20:24:10.540000      4907.29        1.28340600e+01        5.29164056e-08  50.0467  48.3630  48.7106  0.0000
0202-03-06_20:24:10.900000      4907.65        1.29337800e+01        5.71927056e-08  50.0467  48.3630  48.7106  0.0000
0202-03-06_20:24:11.260000      4908.01        1.30328900e+01        5.75026056e-08  50.0454  48.3620  48.7171  0.0000
0202-03-06_20:24:11.620000      4908.37        1.31325300e+01        5.69448056e-08  50.0454  48.3620  48.7171  0.0000
0202-03-06_20:24:11.970000      4908.72        1.32317400e+01        6.41961056e-08  50.0529  48.3630  48.7095  0.0000
0202-03-06_20:24:12.320000      4909.07        1.33311500e+01        6.65512056e-08  50.0529  48.3630  48.7095  0.0000
0202-03-06_20:24:12.668000      4909.42        1.34305600e+01        7.03317056e-08  50.0529  48.3630  48.7095  0.0000
0202-03-06_20:24:13.016000      4909.77        1.35298800e+01        7.71491056e-08  50.0408  48.3623  48.7118  0.0000
0202-03-06_20:24:13.363000      4910.11        1.36292500e+01        7.15713056e-08  50.0408  48.3623  48.7118  0.0000
0202-03-06_20:24:13.710000      4910.46        1.37286100e+01        6.84724056e-08  50.0408  48.3623  48.7118  0.0000
0202-03-06_20:24:14.070000      4910.82        1.38279100e+01        8.27890056e-08  50.0508  48.3634  48.7083  0.0000
0202-03-06_20:24:14.418000      4911.17        1.39274900e+01        1.06526006e-07  50.0508  48.3634  48.7083  0.0000
0202-03-06_20:24:14.760000      4911.51        1.40265800e+01        1.27907806e-07  50.0508  48.3634  48.7083  0.0000
0202-03-06_20:24:15.110000      4911.86        1.41260600e+01        1.40173706e-07  50.0173  48.3620  48.6965  0.0000
0202-03-06_20:24:15.457000      4912.21        1.42254800e+01        1.50887406e-07  50.0173  48.3620  48.6965  0.0000
0202-03-06_20:24:15.836000      4912.59        1.43250000e+01        1.81317906e-07  50.0173  48.3620  48.6965  0.0000
0202-03-06_20:24:16.215000      4912.96        1.44240100e+01        2.06294406e-07  50.0370  48.3624  48.7009  0.0000
0202-03-06_20:24:16.562000      4913.31        1.45234000e+01        2.35423306e-07  50.0370  48.3624  48.7009  0.0000
0202-03-06_20:24:16.918000      4913.67        1.46229500e+01        2.75150206e-07  50.0575  48.3624  48.7135  0.0000
0202-03-06_20:24:17.270000      4914.02        1.47223000e+01        3.11096506e-07  50.0575  48.3624  48.7135  0.0000
0202-03-06_20:24:17.617000      4914.37        1.48216100e+01        3.49955806e-07  50.0575  48.3624  48.7135  0.0000
0202-03-06_20:24:17.965000      4914.72        1.49214800e+01        4.11932206e-07  50.0520  48.3635  48.7044  0.0000
0202-03-06_20:24:18.312000      4915.06        1.50207900e+01        4.80168306e-07  50.0520  48.3635  48.7044  0.0000
0202-03-06_20:24:18.660000      4915.41        1.51198200e+01        5.56709206e-07  50.0520  48.3635  48.7044  0.0000
0202-03-06_20:24:19.008000      4915.76        1.52192100e+01        6.50231606e-07  50.0635  48.3628  48.7077  0.0000
0202-03-06_20:24:19.360000      4916.11        1.53187700e+01        7.65259906e-07  50.0635  48.3628  48.7077  0.0000
0202-03-06_20:24:19.707000      4916.46        1.54179700e+01        8.95596406e-07  50.0635  48.3628  48.7077  0.0000
0202-03-06_20:24:20.055000      4916.81        1.55174500e+01        1.03169671e-06  50.0490  48.3634  48.7032  0.0000
0202-03-06_20:24:20.402000      4917.15        1.56168400e+01        1.20145011e-06  50.0490  48.3634  48.7032  0.0000
0202-03-06_20:24:20.750000      4917.50        1.57162700e+01        1.39828731e-06  50.0490  48.3634  48.7032  0.0000
0202-03-06_20:24:21.110000      4917.86        1.58154100e+01        1.62692071e-06  50.0408  48.3618  48.6920  0.0000
0202-03-06_20:24:21.457000      4918.21        1.59153100e+01        1.88474421e-06  50.0408  48.3618  48.6920  0.0000
0202-03-06_20:24:21.810000      4918.56        1.60144900e+01        2.16630321e-06  50.0408  48.3618  48.6920  0.0000
0202-03-06_20:24:22.195000      4918.94        1.61132300e+01        2.51777151e-06  50.0466  48.3624  48.6953  0.0000
0202-03-06_20:24:22.555000      4919.30        1.62130000e+01        2.90053791e-06  50.0466  48.3624  48.6953  0.0000
0202-03-06_20:24:22.910000      4919.66        1.63129500e+01        3.34199611e-06  50.0466  48.3624  48.6953  0.0000
0202-03-06_20:24:23.258000      4920.01        1.64125400e+01        3.83210571e-06  50.0643  48.3617  48.7086  0.0000
0202-03-06_20:24:23.613000      4920.37        1.65117900e+01        4.33758541e-06  50.0643  48.3617  48.7086  0.0000
0202-03-06_20:24:23.973000      4920.72        1.66111000e+01        5.07764601e-06  50.0762  48.3626  48.7192  0.0000
0202-03-06_20:24:24.336000      4921.08        1.67103100e+01        6.18051661e-06  50.0762  48.3626  48.7192  0.0000
0202-03-06_20:24:24.680000      4921.43        1.68096700e+01        6.62017741e-06  50.0762  48.3626  48.7192  0.0000
0202-03-06_20:24:25.027000      4921.78        1.69093900e+01        8.07135561e-06  50.0894  48.3620  48.7146  0.0000
0202-03-06_20:24:25.375000      4922.13        1.70085900e+01        9.20546231e-06  50.0894  48.3620  48.7146  0.0000
0202-03-06_20:24:25.723000      4922.47        1.71079400e+01        1.05080829e-05  50.0894  48.3620  48.7146  0.0000
0202-03-06_20:24:26.074000      4922.82        1.72071900e+01        1.19966948e-05  50.0558  48.3629  48.6997  0.0000
0202-03-06_20:24:26.420000      4923.17        1.73065600e+01        1.36606381e-05  50.0558  48.3629  48.6997  0.0000
0202-03-06_20:24:26.770000      4923.52        1.74060200e+01        1.55837037e-05  50.0558  48.3629  48.6997  0.0000
0202-03-06_20:24:27.117000      4923.87        1.75051300e+01        1.77423417e-05  50.0721  48.3614  48.7057  0.0000
0202-03-06_20:24:27.465000      4924.21        1.76045900e+01        2.02184875e-05  50.0721  48.3614  48.7057  0.0000
