Repository: shortlab/2025-devitre-PhD

# 2025-devitre-PhD
Data repository for Alexis Devitre's PhD thesis

File: chapter 6/data/ext_ffj51/Ic/infield/step00/no magnet/Ic_2025-03-06_20-33-54978609_0nA-40k-ffj51-0e19pm2-0T-0nA.txt
# Ic = 20.56 A, n = 26.10 , Tavg = 40.02 K, 0nA-40k-ffj51-0e19pm2-0T-0nA
#datetime                        t_s     iHTS_A                vHTS_V                tHTS_K  tTAR_K  tHOL_K  tSPA_K
0202-03-06_20:33:25.598000      5462.35        1.14315800e-02        7.10795625e-09  39.9129  38.2106  38.4712  0.0000
0202-03-06_20:33:25.950000      5462.70        3.13466800e-01        2.74362562e-08  39.8974  38.2134  38.4612  0.0000
0202-03-06_20:33:26.297000      5463.05        6.11440000e-01        1.66556250e-10  39.8974  38.2134  38.4612  0.0000
0202-03-06_20:33:26.645000      5463.40        9.09183000e-01       -3.61516438e-08  39.8974  38.2134  38.4612  0.0000
0202-03-06_20:33:26.992000      5463.74        1.20834500e+00       -6.13761438e-08  39.9055  38.2160  38.4742  0.0000
0202-03-06_20:33:27.340000      5464.09        1.50617400e+00       -7.58054375e-09  39.9055  38.2160  38.4742  0.0000
0202-03-06_20:33:27.688000      5464.44        1.80413800e+00        1.08265562e-08  39.9055  38.2160  38.4742  0.0000
0202-03-06_20:33:28.035000      5464.79        2.10245000e+00       -7.01143750e-10  39.9188  38.2171  38.4765  0.0000
0202-03-06_20:33:28.395000      5465.14        2.40071900e+00        2.89355625e-09  39.9188  38.2171  38.4765  0.0000
0202-03-06_20:33:28.742000      5465.49        2.69865800e+00        8.09955625e-09  39.9188  38.2171  38.4765  0.0000
0202-03-06_20:33:29.090000      5465.84        2.99668700e+00        1.10124562e-08  39.9234  38.2201  38.4851  0.0000
0202-03-06_20:33:29.438000      5466.19        3.29498800e+00        1.11902562e-08  39.9234  38.2201  38.4851  0.0000
0202-03-06_20:33:29.785000      5466.54        3.59315100e+00        7.02555625e-09  39.9234  38.2201  38.4851  0.0000
0202-03-06_20:33:30.145000      5466.89        3.89138100e+00        1.30992562e-08  39.9141  38.2218  38.4822  0.0000
0202-03-06_20:33:30.492000      5467.24        4.18924700e+00        2.72918562e-08  39.9141  38.2218  38.4822  0.0000
0202-03-06_20:33:30.890000      5467.64        4.48723200e+00        2.19619562e-08  39.9141  38.2218  38.4822  0.0000
0202-03-06_20:33:31.246000      5468.00        4.78519400e+00        2.29535562e-08  39.9122  38.2237  38.4824  0.0000
0202-03-06_20:33:31.594000      5468.34        5.08340300e+00        1.50205562e-08  39.9122  38.2237  38.4824  0.0000
0202-03-06_20:33:31.953000      5468.70        5.38185000e+00        1.60741562e-08  39.9032  38.2242  38.4735  0.0000
0202-03-06_20:33:32.312000      5469.06        5.67995100e+00        2.04124562e-08  39.9032  38.2242  38.4735  0.0000
0202-03-06_20:33:32.660000      5469.41        5.97835200e+00        2.03505562e-08  39.9032  38.2242  38.4735  0.0000
0202-03-06_20:33:33.008000      5469.76        6.27632500e+00        1.65079562e-08  39.9081  38.2258  38.4851  0.0000
0202-03-06_20:33:33.367000      5470.12        6.57432600e+00        1.32851562e-08  39.9081  38.2258  38.4851  0.0000
0202-03-06_20:33:33.715000      5470.46        6.87239900e+00        2.30774562e-08  39.9081  38.2258  38.4851  0.0000
0202-03-06_20:33:34.062000      5470.81        7.17084300e+00        1.52064562e-08  39.9168  38.2275  38.4835  0.0000
0202-03-06_20:33:34.410000      5471.16        7.46878000e+00        2.29535562e-08  39.9168  38.2275  38.4835  0.0000
0202-03-06_20:33:34.758000      5471.51        7.76688600e+00        3.21880562e-08  39.9168  38.2275  38.4835  0.0000
0202-03-06_20:33:35.117000      5471.87        8.06531600e+00        2.24565562e-08  39.9230  38.2295  38.4935  0.0000
0202-03-06_20:33:35.465000      5472.22        8.36343600e+00        2.94532562e-08  39.9230  38.2295  38.4935  0.0000
0202-03-06_20:33:35.875000      5472.63        8.66155600e+00        2.77764562e-08  39.9230  38.2295  38.4935  0.0000
0202-03-06_20:33:36.230000      5472.98        8.95990900e+00        3.50277562e-08  39.9345  38.2314  38.5050  0.0000
0202-03-06_20:33:36.580000      5473.33        9.25834500e+00        2.19506562e-08  39.9345  38.2314  38.5050  0.0000
0202-03-06_20:33:36.938000      5473.69        9.55596900e+00        3.86223562e-08  39.9345  38.2314  38.5050  0.0000
0202-03-06_20:33:37.285000      5474.04        9.85409400e+00        4.71131562e-08  39.9188  38.2336  38.4872  0.0000
0202-03-06_20:33:37.640000      5474.39        1.01520400e+01        5.03359562e-08  39.9188  38.2336  38.4872  0.0000
0202-03-06_20:33:37.990000      5474.74        1.04506400e+01        5.62856562e-08  39.9180  38.2342  38.4939  0.0000
0202-03-06_20:33:38.348000      5475.10        1.07486400e+01        5.48602562e-08  39.9180  38.2342  38.4939  0.0000
0202-03-06_20:33:38.695000      5475.45        1.10466800e+01        6.16776562e-08  39.9180  38.2342  38.4939  0.0000
0202-03-06_20:33:39.043000      5475.79        1.13451200e+01        5.59758562e-08  39.9082  38.2364  38.4821  0.0000
0202-03-06_20:33:39.390000      5476.14        1.16430500e+01        4.80428562e-08  39.9082  38.2364  38.4821  0.0000
0202-03-06_20:33:39.740000      5476.49        1.19411000e+01        4.59975562e-08  39.9082  38.2364  38.4821  0.0000
0202-03-06_20:33:40.098000      5476.85        1.22394100e+01        5.70913562e-08  39.9125  38.2367  38.4917  0.0000
0202-03-06_20:33:40.445000      5477.19        1.25378000e+01        8.73359562e-08  39.9125  38.2367  38.4917  0.0000
0202-03-06_20:33:40.805000      5477.55        1.28360000e+01        8.59104562e-08  39.9125  38.2367  38.4917  0.0000
0202-03-06_20:33:41.188000      5477.94        1.31338800e+01        9.52129562e-08  39.9333  38.2396  38.5023  0.0000
0202-03-06_20:33:41.547000      5478.30        1.34317400e+01        8.69139562e-08  39.9333  38.2396  38.5023  0.0000
0202-03-06_20:33:41.895000      5478.65        1.37302100e+01        9.49709562e-08  39.9333  38.2396  38.5023  0.0000
0202-03-06_20:33:42.246000      5479.00        1.40287000e+01        7.22255562e-08  39.9321  38.2408  38.4993  0.0000
0202-03-06_20:33:42.594000      5479.34        1.43265200e+01        7.22255562e-08  39.9321  38.2408  38.4993  0.0000
0202-03-06_20:33:42.940000      5479.69        1.46244000e+01        7.52004562e-08  39.9485  38.2427  38.5131  0.0000
0202-03-06_20:33:43.297000      5480.05        1.49229700e+01        7.78654562e-08  39.9485  38.2427  38.5131  0.0000
0202-03-06_20:33:43.645000      5480.39        1.52206500e+01        8.93930562e-08  39.9485  38.2427  38.5131  0.0000
0202-03-06_20:33:43.992000      5480.74        1.55192500e+01        8.25136562e-08  39.9272  38.2437  38.4938  0.0000
0202-03-06_20:33:44.340000      5481.09        1.58170900e+01        8.08402562e-08  39.9272  38.2437  38.4938  0.0000
0202-03-06_20:33:44.688000      5481.44        1.61151500e+01        7.58201562e-08  39.9272  38.2437  38.4938  0.0000
0202-03-06_20:33:45.035000      5481.78        1.64134300e+01        8.36911562e-08  39.9366  38.2454  38.5039  0.0000
0202-03-06_20:33:45.390000      5482.14        1.67116300e+01        8.61702562e-08  39.9366  38.2454  38.5039  0.0000
0202-03-06_20:33:45.740000      5482.49        1.70099400e+01        1.05382956e-07  39.9366  38.2454  38.5039  0.0000
0202-03-06_20:33:46.086000      5482.83        1.73081400e+01        1.06932456e-07  39.9314  38.2466  38.4954  0.0000
0202-03-06_20:33:46.434000      5483.18        1.76062200e+01        9.24918562e-08  39.9314  38.2466  38.4954  0.0000
0202-03-06_20:33:46.780000      5483.53        1.79045100e+01        9.42891562e-08  39.9314  38.2466  38.4954  0.0000
0202-03-06_20:33:47.140000      5483.89        1.82026900e+01        1.07313956e-07  39.9508  38.2476  38.5053  0.0000
0202-03-06_20:33:47.484000      5484.24        1.85010800e+01        1.27214856e-07  39.9508  38.2476  38.5053  0.0000
0202-03-06_20:33:47.902000      5484.65        1.87991400e+01        1.28392356e-07  39.9508  38.2476  38.5053  0.0000
0202-03-06_20:33:48.250000      5485.00        1.90971800e+01        1.59318656e-07  39.9613  38.2496  38.5098  0.0000
0202-03-06_20:33:48.598000      5485.35        1.93951200e+01        1.49774256e-07  39.9613  38.2496  38.5098  0.0000
0202-03-06_20:33:48.945000      5485.70        1.96935100e+01        1.71218156e-07  39.9613  38.2520  38.5054  0.0000
0202-03-06_20:33:49.293000      5486.04        1.99922000e+01        2.13672056e-07  39.9613  38.2520  38.5054  0.0000
0202-03-06_20:33:49.640000      5486.39        2.02902800e+01        2.62571556e-07  39.9613  38.2520  38.5054  0.0000
0202-03-06_20:33:50             5486.75        2.05881000e+01        3.56094056e-07  39.9814  38.2527  38.5244  0.0000
0202-03-06_20:33:50.344000      5487.10        2.08864900e+01        4.29350256e-07  39.9814  38.2527  38.5244  0.0000
0202-03-06_20:33:50.703000      5487.45        2.11844100e+01        5.56154256e-07  39.9814  38.2527  38.5244  0.0000
0202-03-06_20:33:51.060000      5487.81        2.14827400e+01        7.38241256e-07  39.9732  38.2552  38.5041  0.0000
0202-03-06_20:33:51.406000      5488.16        2.17809800e+01        1.00486416e-06  39.9732  38.2552  38.5041  0.0000
0202-03-06_20:33:51.754000      5488.51        2.20790400e+01        1.35447366e-06  39.9732  38.2552  38.5041  0.0000
0202-03-06_20:33:52.113000      5488.86        2.23775400e+01        1.85059556e-06  39.9764  38.2556  38.5098  0.0000
0202-03-06_20:33:52.460000      5489.21        2.26757500e+01        2.93227156e-06  39.9764  38.2556  38.5098  0.0000
0202-03-06_20:33:52.812000      5489.56        2.29739700e+01        3.98413856e-06  39.9764  38.2556  38.5098  0.0000
0202-03-06_20:33:53.207000      5489.96        2.32716300e+01        5.41877426e-06  39.9787  38.2572  38.5035  0.0000
0202-03-06_20:33:53.562000      5490.31        2.35703500e+01        7.36266696e-06  39.9787  38.2572  38.5035  0.0000
0202-03-06_20:33:53.910000      5490.66        2.38683600e+01        1.00161906e-05  39.9966  38.2579  38.5209  0.0000
0202-03-06_20:33:54.258000      5491.01        2.41666500e+01        1.35807686e-05  39.9966  38.2579  38.5209  0.0000
0202-03-06_20:33:54.605000      5491.36        2.44646000e+01        1.85537004e-05  39.9966  38.2579  38.5209  0.0000
0202-03-06_20:33:54.953000      5491.71        2.47628200e+01        2.55466941e-05  40.0200  38.2600  38.5238  0.0000

File: chapter 6/data/ext_ffj51/Ic/infield/step00/no magnet/Ic_2025-03-06_20-34-46343368_0nA-40k-ffj51-0e19pm2-0T-0nA.txt
# Ic = 20.65 A, n = 27.09 , Tavg = 40.08 K, 0nA-40k-ffj51-0e19pm2-0T-0nA
#datetime                        t_s     iHTS_A                vHTS_V                tHTS_K  tTAR_K  tHOL_K  tSPA_K
0202-03-06_20:34:17.020000      5513.77        1.13214300e-02        1.26028667e-08  40.0096  38.2830  38.5440  0.0000
0202-03-06_20:34:17.367000      5514.12        3.13428800e-01        1.06816667e-08  40.0096  38.2830  38.5440  0.0000
0202-03-06_20:34:17.715000      5514.46        6.11437500e-01        2.72913667e-08  40.0096  38.2830  38.5440  0.0000
0202-03-06_20:34:18.074000      5514.82        9.09611800e-01        1.44002667e-08  40.0086  38.2833  38.5498  0.0000
0202-03-06_20:34:18.420000      5515.17        1.20746400e+00        9.44118667e-08  40.0086  38.2833  38.5498  0.0000
0202-03-06_20:34:18.766000      5515.52        1.50574700e+00        1.16227667e-07  40.0086  38.2833  38.5498  0.0000
0202-03-06_20:34:19.113000      5515.86        1.80404300e+00        4.49546667e-08  40.0176  38.2854  38.5600  0.0000
0202-03-06_20:34:19.460000      5516.21        2.10248500e+00        3.02662667e-08  40.0176  38.2854  38.5600  0.0000
0202-03-06_20:34:19.812000      5516.56        2.40041400e+00        3.08859667e-08  40.0176  38.2854  38.5600  0.0000
0202-03-06_20:34:20.184000      5516.93        2.69880300e+00        4.65660667e-08  40.0086  38.2854  38.5513  0.0000
0202-03-06_20:34:20.540000      5517.29        2.99688200e+00        4.88591667e-08  40.0086  38.2854  38.5513  0.0000
0202-03-06_20:34:20.900000      5517.65        3.29507300e+00        4.94789667e-08  40.0102  38.2870  38.5567  0.0000
0202-03-06_20:34:21.246000      5518.00        3.59303600e+00        6.93733667e-08  40.0102  38.2870  38.5567  0.0000
0202-03-06_20:34:21.605000      5518.36        3.89127800e+00        5.38790667e-08  40.0102  38.2870  38.5567  0.0000
0202-03-06_20:34:21.953000      5518.70        4.18939300e+00        6.89381667e-08  39.9933  38.2867  38.5391  0.0000
0202-03-06_20:34:22.300000      5519.05        4.48770100e+00        6.16862667e-08  39.9933  38.2867  38.5391  0.0000
0202-03-06_20:34:22.650000      5519.40        4.78586500e+00        6.11284667e-08  39.9933  38.2867  38.5391  0.0000
0202-03-06_20:34:22.996000      5519.75        5.08420300e+00        6.87516667e-08  39.9938  38.2869  38.5461  0.0000
0202-03-06_20:34:23.355000      5520.11        5.38218500e+00        7.29660667e-08  39.9938  38.2869  38.5461  0.0000
0202-03-06_20:34:23.703000      5520.45        5.68015800e+00        8.89559667e-08  39.9938  38.2869  38.5461  0.0000
0202-03-06_20:34:24.050000      5520.80        5.97871900e+00        8.76544667e-08  39.9982  38.2873  38.5514  0.0000
0202-03-06_20:34:24.395000      5521.15        6.27676800e+00        8.46175667e-08  39.9982  38.2873  38.5514  0.0000
0202-03-06_20:34:24.754000      5521.50        6.57516300e+00        9.55874667e-08  39.9982  38.2873  38.5514  0.0000
0202-03-06_20:34:25.100000      5521.85        6.87291200e+00        9.88721667e-08  39.9990  38.2877  38.5524  0.0000
0202-03-06_20:34:25.457000      5522.21        7.17132700e+00        1.12073167e-07  39.9990  38.2877  38.5524  0.0000
0202-03-06_20:34:25.875000      5522.63        7.46926900e+00        9.68269667e-08  39.9990  38.2877  38.5524  0.0000
0202-03-06_20:34:26.227000      5522.98        7.76714100e+00        1.10089967e-07  40.0107  38.2882  38.5639  0.0000
0202-03-06_20:34:26.582000      5523.33        8.06573300e+00        9.29224667e-08  40.0107  38.2882  38.5639  0.0000
0202-03-06_20:34:26.930000      5523.68        8.36393800e+00        9.37281667e-08  40.0027  38.2885  38.5523  0.0000
0202-03-06_20:34:27.273000      5524.03        8.66197700e+00        9.61452667e-08  40.0027  38.2885  38.5523  0.0000
0202-03-06_20:34:27.620000      5524.37        8.96039400e+00        1.02095067e-07  40.0027  38.2885  38.5523  0.0000
0202-03-06_20:34:27.973000      5524.72        9.25818100e+00        9.58976667e-08  40.0047  38.2882  38.5604  0.0000
0202-03-06_20:34:28.330000      5525.08        9.55644800e+00        9.45341667e-08  40.0047  38.2882  38.5604  0.0000
0202-03-06_20:34:28.680000      5525.43        9.85457700e+00        1.26637967e-07  40.0047  38.2882  38.5604  0.0000
0202-03-06_20:34:29.027000      5525.78        1.01526100e+01        1.13684867e-07  39.9879  38.2892  38.5403  0.0000
0202-03-06_20:34:29.375000      5526.12        1.04509300e+01        1.09160567e-07  39.9879  38.2892  38.5403  0.0000
0202-03-06_20:34:29.723000      5526.47        1.07489800e+01        1.09160567e-07  39.9879  38.2892  38.5403  0.0000
0202-03-06_20:34:30.070000      5526.82        1.10471000e+01        1.21865767e-07  39.9904  38.2884  38.5507  0.0000
0202-03-06_20:34:30.418000      5527.17        1.13455100e+01        1.31967967e-07  39.9904  38.2884  38.5507  0.0000
0202-03-06_20:34:30.766000      5527.51        1.16434300e+01        1.27877467e-07  39.9904  38.2884  38.5507  0.0000
0202-03-06_20:34:31.113000      5527.86        1.19413500e+01        1.38165567e-07  39.9957  38.2899  38.5519  0.0000
0202-03-06_20:34:31.460000      5528.21        1.22400200e+01        1.43371667e-07  39.9957  38.2899  38.5519  0.0000
0202-03-06_20:34:31.816000      5528.57        1.25381700e+01        1.37917667e-07  39.9957  38.2899  38.5519  0.0000
0202-03-06_20:34:32.220000      5528.97        1.28361900e+01        1.49197467e-07  39.9963  38.2891  38.5530  0.0000
0202-03-06_20:34:32.566000      5529.32        1.31341400e+01        1.57130467e-07  39.9963  38.2891  38.5530  0.0000
0202-03-06_20:34:32.918000      5529.67        1.34326300e+01        1.49569267e-07  40.0153  38.2907  38.5676  0.0000
0202-03-06_20:34:33.266000      5530.01        1.37307500e+01        1.54093567e-07  40.0153  38.2907  38.5676  0.0000
0202-03-06_20:34:33.625000      5530.37        1.40288100e+01        1.62208267e-07  40.0153  38.2907  38.5676  0.0000
0202-03-06_20:34:33.973000      5530.72        1.43272500e+01        1.70882067e-07  40.0038  38.2913  38.5553  0.0000
0202-03-06_20:34:34.320000      5531.07        1.46251800e+01        1.69518567e-07  40.0038  38.2913  38.5553  0.0000
0202-03-06_20:34:34.668000      5531.42        1.49231800e+01        1.80860267e-07  40.0038  38.2913  38.5553  0.0000
0202-03-06_20:34:35.016000      5531.77        1.52215300e+01        1.92945767e-07  40.0034  38.2915  38.5584  0.0000
0202-03-06_20:34:35.370000      5532.12        1.55193900e+01        1.94123267e-07  40.0034  38.2915  38.5584  0.0000
0202-03-06_20:34:35.720000      5532.47        1.58175700e+01        1.86562167e-07  40.0034  38.2915  38.5584  0.0000
0202-03-06_20:34:36.066000      5532.82        1.61158700e+01        1.79496867e-07  39.9943  38.2914  38.5434  0.0000
0202-03-06_20:34:36.426000      5533.17        1.64140800e+01        1.90404667e-07  39.9943  38.2914  38.5434  0.0000
0202-03-06_20:34:36.780000      5533.53        1.67121100e+01        1.79062967e-07  39.9943  38.2914  38.5434  0.0000
0202-03-06_20:34:37.140000      5533.89        1.70103400e+01        2.05898867e-07  40.0082  38.2908  38.5528  0.0000
0202-03-06_20:34:37.490000      5534.24        1.73085600e+01        2.17116567e-07  40.0082  38.2908  38.5528  0.0000
0202-03-06_20:34:37.875000      5534.63        1.76071400e+01        1.91024467e-07  40.0082  38.2908  38.5528  0.0000
0202-03-06_20:34:38.227000      5534.98        1.79048500e+01        1.84392967e-07  40.0060  38.2911  38.5511  0.0000
0202-03-06_20:34:38.586000      5535.34        1.82032300e+01        1.83339367e-07  40.0060  38.2911  38.5511  0.0000
0202-03-06_20:34:38.934000      5535.68        1.85011600e+01        2.14947367e-07  40.0173  38.2923  38.5548  0.0000
0202-03-06_20:34:39.280000      5536.03        1.87997600e+01        2.14825767e-07  40.0173  38.2923  38.5548  0.0000
0202-03-06_20:34:39.630000      5536.38        1.90973400e+01        2.16937667e-07  40.0173  38.2923  38.5548  0.0000
0202-03-06_20:34:39.977000      5536.73        1.93958500e+01        2.31316967e-07  40.0383  38.2928  38.5640  0.0000
0202-03-06_20:34:40.336000      5537.09        1.96939300e+01        2.56913267e-07  40.0383  38.2928  38.5640  0.0000
0202-03-06_20:34:40.680000      5537.43        1.99923400e+01        2.99801067e-07  40.0383  38.2928  38.5640  0.0000
0202-03-06_20:34:41.030000      5537.78        2.02903500e+01        3.43618367e-07  40.0238  38.2947  38.5558  0.0000
0202-03-06_20:34:41.380000      5538.13        2.05889100e+01        4.08693767e-07  40.0238  38.2947  38.5558  0.0000
0202-03-06_20:34:41.727000      5538.48        2.08863000e+01        4.99613267e-07  40.0238  38.2947  38.5558  0.0000
0202-03-06_20:34:42.070000      5538.82        2.11842900e+01        6.23814267e-07  40.0327  38.2942  38.5540  0.0000
0202-03-06_20:34:42.418000      5539.17        2.14828800e+01        8.32799067e-07  40.0327  38.2942  38.5540  0.0000
0202-03-06_20:34:42.766000      5539.52        2.17814800e+01        1.10252087e-06  40.0327  38.2942  38.5540  0.0000
0202-03-06_20:34:43.117000      5539.87        2.20795800e+01        1.46917387e-06  40.0335  38.2943  38.5530  0.0000
0202-03-06_20:34:43.465000      5540.21        2.23779500e+01        1.96399437e-06  40.0335  38.2943  38.5530  0.0000
0202-03-06_20:34:43.855000      5540.61        2.26758300e+01        3.05874747e-06  40.0335  38.2943  38.5530  0.0000
0202-03-06_20:34:44.227000      5540.98        2.29738400e+01        4.16000817e-06  40.0498  38.2952  38.5639  0.0000
0202-03-06_20:34:44.574000      5541.33        2.32720500e+01        5.65258857e-06  40.0498  38.2952  38.5639  0.0000
0202-03-06_20:34:44.930000      5541.68        2.35700700e+01        7.66099947e-06  40.0588  38.2954  38.5621  0.0000
0202-03-06_20:34:45.277000      5542.03        2.38687800e+01        1.00998357e-05  40.0588  38.2954  38.5621  0.0000
0202-03-06_20:34:45.620000      5542.37        2.41669800e+01        1.41736143e-05  40.0588  38.2954  38.5621  0.0000
0202-03-06_20:34:45.970000      5542.72        2.44651100e+01        1.92104460e-05  40.0765  38.2960  38.5747  0.0000
0202-03-06_20:34:46.330000      5543.08        2.47633700e+01        2.68961568e-05  40.0765  38.2960  38.5747  0.0000

File: chapter 6/data/ext_ffj51/Ic/infield/step00/no magnet/Ic_2025-03-06_20-35-37712309_0nA-40k-ffj51-0e19pm2-0T-0nA.txt
# Ic = 20.65 A, n = 27.33 , Tavg = 40.07 K, 0nA-40k-ffj51-0e19pm2-0T-0nA
#datetime                        t_s     iHTS_A                vHTS_V                tHTS_K  tTAR_K  tHOL_K  tSPA_K
0202-03-06_20:35:08.355000      5565.10        1.14200600e-02        2.43875556e-09  40.0437  38.3047  38.5716  0.0000
0202-03-06_20:35:08.703000      5565.45        3.13530700e-01        2.78535556e-08  40.0437  38.3047  38.5716  0.0000
0202-03-06_20:35:09.047000      5565.80        6.11738200e-01        1.86190556e-08  40.0536  38.3063  38.5807  0.0000
0202-03-06_20:35:09.395000      5566.15        9.09472000e-01        1.02522556e-08  40.0536  38.3063  38.5807  0.0000
0202-03-06_20:35:09.742000      5566.49        1.20816500e+00        2.61802556e-08  40.0536  38.3063  38.5807  0.0000
0202-03-06_20:35:10.090000      5566.84        1.50599200e+00        3.99389556e-08  40.0505  38.3060  38.5788  0.0000
0202-03-06_20:35:10.445000      5567.20        1.80441800e+00        3.90093556e-08  40.0505  38.3060  38.5788  0.0000
0202-03-06_20:35:10.793000      5567.54        2.10247800e+00        4.19842556e-08  40.0505  38.3060  38.5788  0.0000
0202-03-06_20:35:11.200000      5567.95        2.40043300e+00       -5.86164444e-09  40.0519  38.3073  38.5863  0.0000
0202-03-06_20:35:11.555000      5568.31        2.69870900e+00       -1.05098444e-08  40.0519  38.3073  38.5863  0.0000
0202-03-06_20:35:11.920000      5568.67        2.99679300e+00       -1.29889444e-08  40.0519  38.3073  38.5863  0.0000
0202-03-06_20:35:12.277000      5569.03        3.29534500e+00       -1.81949444e-08  40.0304  38.3064  38.5609  0.0000
0202-03-06_20:35:12.625000      5569.38        3.59333000e+00       -1.25551444e-08  40.0304  38.3064  38.5609  0.0000
0202-03-06_20:35:12.973000      5569.72        3.89164100e+00       -2.51494444e-09  40.0289  38.3064  38.5702  0.0000
0202-03-06_20:35:13.320000      5570.07        4.18990400e+00        7.58725556e-09  40.0289  38.3064  38.5702  0.0000
0202-03-06_20:35:13.680000      5570.43        4.48777200e+00       -1.42284444e-08  40.0289  38.3064  38.5702  0.0000
0202-03-06_20:35:14.027000      5570.78        4.78638000e+00       -2.25339444e-08  40.0286  38.3064  38.5690  0.0000
0202-03-06_20:35:14.370000      5571.12        5.08437100e+00       -3.14602444e-08  40.0286  38.3064  38.5690  0.0000
0202-03-06_20:35:14.720000      5571.47        5.38264600e+00       -4.53435444e-08  40.0286  38.3064  38.5690  0.0000
0202-03-06_20:35:15.066000      5571.82        5.68102200e+00       -4.96819444e-08  40.0323  38.3068  38.5779  0.0000
0202-03-06_20:35:15.426000      5572.18        5.97895600e+00       -3.10889444e-08  40.0323  38.3068  38.5779  0.0000
0202-03-06_20:35:15.770000      5572.52        6.27704700e+00        2.22108556e-08  40.0323  38.3068  38.5779  0.0000
0202-03-06_20:35:16.117000      5572.87        6.57500500e+00        2.27686556e-08  40.0467  38.3076  38.5838  0.0000
0202-03-06_20:35:16.465000      5573.22        6.87367900e+00        1.42778556e-08  40.0467  38.3076  38.5838  0.0000
0202-03-06_20:35:16.855000      5573.61        7.17164200e+00        2.05374556e-08  40.0467  38.3076  38.5838  0.0000
0202-03-06_20:35:17.223000      5573.97        7.46989500e+00        2.48138556e-08  40.0359  38.3076  38.5778  0.0000
0202-03-06_20:35:17.582000      5574.33        7.76819700e+00        4.09897556e-08  40.0359  38.3076  38.5778  0.0000
0202-03-06_20:35:17.940000      5574.69        8.06613000e+00        2.86563556e-08  40.0332  38.3070  38.5757  0.0000
0202-03-06_20:35:18.290000      5575.04        8.36424200e+00        3.03297556e-08  40.0332  38.3070  38.5757  0.0000
0202-03-06_20:35:18.645000      5575.40        8.66202700e+00        3.71471556e-08  40.0332  38.3070  38.5757  0.0000
0202-03-06_20:35:18.996000      5575.74        8.96004200e+00        5.19595556e-08  40.0224  38.3077  38.5712  0.0000
0202-03-06_20:35:19.344000      5576.09        9.25899800e+00        1.19227556e-08  40.0224  38.3077  38.5712  0.0000
0202-03-06_20:35:19.690000      5576.44        9.55658700e+00        5.41515556e-09  40.0224  38.3077  38.5712  0.0000
0202-03-06_20:35:20.040000      5576.79        9.85492000e+00        2.47372556e-08  40.0275  38.3077  38.5724  0.0000
0202-03-06_20:35:20.395000      5577.15        1.01530800e+01        1.04755556e-09  40.0275  38.3077  38.5724  0.0000
0202-03-06_20:35:20.742000      5577.49        1.04513800e+01        1.17855556e-10  40.0275  38.3077  38.5724  0.0000
0202-03-06_20:35:21.090000      5577.84        1.07492900e+01        1.13976556e-08  40.0285  38.3082  38.5765  0.0000
0202-03-06_20:35:21.438000      5578.19        1.10475600e+01        2.72636556e-08  40.0285  38.3082  38.5765  0.0000
0202-03-06_20:35:21.785000      5578.54        1.13461400e+01        9.85555556e-10  40.0285  38.3082  38.5765  0.0000
0202-03-06_20:35:22.145000      5578.90        1.16438100e+01       -1.61199444e-08  40.0382  38.3082  38.5794  0.0000
0202-03-06_20:35:22.492000      5579.24        1.19420300e+01       -4.65424444e-09  40.0382  38.3082  38.5794  0.0000
0202-03-06_20:35:22.867000      5579.62        1.22399800e+01       -1.86534444e-09  40.0382  38.3082  38.5794  0.0000
0202-03-06_20:35:23.227000      5579.98        1.25380000e+01        9.22845556e-09  40.0306  38.3084  38.5761  0.0000
0202-03-06_20:35:23.574000      5580.32        1.28365700e+01       -2.98094444e-09  40.0306  38.3084  38.5761  0.0000
0202-03-06_20:35:23.934000      5580.68        1.31345800e+01       -1.94667444e-08  40.0306  38.3084  38.5761  0.0000
0202-03-06_20:35:24.280000      5581.03        1.34329900e+01       -7.00944444e-09  40.0284  38.3077  38.5767  0.0000
0202-03-06_20:35:24.630000      5581.38        1.37311200e+01        5.63385556e-09  40.0284  38.3077  38.5767  0.0000
0202-03-06_20:35:24.977000      5581.73        1.40285800e+01       -1.03561444e-08  40.0200  38.3076  38.5680  0.0000
0202-03-06_20:35:25.324000      5582.07        1.43272500e+01       -1.38888444e-08  40.0200  38.3076  38.5680  0.0000
0202-03-06_20:35:25.684000      5582.44        1.46251300e+01       -1.13461444e-08  40.0200  38.3076  38.5680  0.0000
0202-03-06_20:35:26.030000      5582.78        1.49234100e+01       -6.87414444e-09  40.0272  38.3072  38.5754  0.0000
0202-03-06_20:35:26.383000      5583.13        1.52216300e+01       -2.48425444e-08  40.0272  38.3072  38.5754  0.0000
0202-03-06_20:35:26.730000      5583.48        1.55195000e+01       -7.67504444e-09  40.0272  38.3072  38.5754  0.0000
0202-03-06_20:35:27.074000      5583.83        1.58175300e+01        2.06482556e-08  40.0298  38.3072  38.5734  0.0000
0202-03-06_20:35:27.434000      5584.18        1.61156300e+01        2.00284556e-08  40.0298  38.3072  38.5734  0.0000
0202-03-06_20:35:27.780000      5584.53        1.64143000e+01        4.01088556e-08  40.0298  38.3072  38.5734  0.0000
0202-03-06_20:35:28.130000      5584.88        1.67121800e+01        2.74656556e-08  40.0429  38.3086  38.5758  0.0000
0202-03-06_20:35:28.477000      5585.23        1.70105600e+01        1.62145556e-09  40.0429  38.3086  38.5758  0.0000
0202-03-06_20:35:28.900000      5585.65        1.73085300e+01        1.37355556e-09  40.0429  38.3086  38.5758  0.0000
0202-03-06_20:35:29.266000      5586.01        1.76062600e+01        4.10055556e-09  40.0372  38.3087  38.5714  0.0000
0202-03-06_20:35:29.610000      5586.36        1.79049300e+01       -2.14958444e-08  40.0372  38.3087  38.5714  0.0000
0202-03-06_20:35:29.960000      5586.71        1.82028500e+01       -3.70854444e-09  40.0423  38.3082  38.5742  0.0000
0202-03-06_20:35:30.310000      5587.06        1.85014200e+01        1.74254556e-08  40.0423  38.3082  38.5742  0.0000
0202-03-06_20:35:30.664000      5587.42        1.87996600e+01        1.45125556e-08  40.0423  38.3082  38.5742  0.0000
0202-03-06_20:35:31.010000      5587.76        1.90973600e+01        1.86650556e-08  40.0327  38.3096  38.5582  0.0000
0202-03-06_20:35:31.363000      5588.11        1.93960400e+01        1.74254556e-08  40.0327  38.3096  38.5582  0.0000
0202-03-06_20:35:31.710000      5588.46        1.96941100e+01        4.04804556e-08  40.0327  38.3096  38.5582  0.0000
0202-03-06_20:35:32.060000      5588.81        1.99924300e+01        4.77933556e-08  40.0432  38.3084  38.5694  0.0000
0202-03-06_20:35:32.414000      5589.17        2.02912000e+01        8.42975556e-08  40.0432  38.3084  38.5694  0.0000
0202-03-06_20:35:32.760000      5589.51        2.05892200e+01        1.60156856e-07  40.0432  38.3084  38.5694  0.0000
0202-03-06_20:35:33.110000      5589.86        2.08871000e+01        2.63471756e-07  40.0592  38.3090  38.5751  0.0000
0202-03-06_20:35:33.457000      5590.21        2.11846900e+01        4.05212056e-07  40.0592  38.3090  38.5751  0.0000
0202-03-06_20:35:33.816000      5590.57        2.14830000e+01        5.85749756e-07  40.0592  38.3090  38.5751  0.0000
0202-03-06_20:35:34.223000      5590.97        2.17808100e+01        8.53426456e-07  40.0675  38.3090  38.5840  0.0000
0202-03-06_20:35:34.570000      5591.32        2.20791500e+01        1.24294916e-06  40.0675  38.3090  38.5840  0.0000
0202-03-06_20:35:34.918000      5591.67        2.23774100e+01        1.79286706e-06  40.0734  38.3097  38.5792  0.0000
0202-03-06_20:35:35.266000      5592.02        2.26758800e+01        2.90850696e-06  40.0734  38.3097  38.5792  0.0000
0202-03-06_20:35:35.613000      5592.36        2.29739200e+01        4.05451526e-06  40.0734  38.3097  38.5792  0.0000
0202-03-06_20:35:35.960000      5592.71        2.32728600e+01        5.54604296e-06  40.0783  38.3098  38.5770  0.0000
0202-03-06_20:35:36.310000      5593.06        2.35693100e+01        7.59821046e-06  40.0783  38.3098  38.5770  0.0000
0202-03-06_20:35:36.656000      5593.41        2.38682000e+01        1.03935388e-05  40.0783  38.3098  38.5770  0.0000
0202-03-06_20:35:37.004000      5593.75        2.41684400e+01        1.42142072e-05  40.0664  38.3104  38.5581  0.0000
0202-03-06_20:35:37.350000      5594.10        2.44650200e+01        1.96605204e-05  40.0664  38.3104  38.5581  0.0000
0202-03-06_20:35:37.700000      5594.45        2.47613100e+01        2.70978365e-05  40.0664  38.3104  38.5581  0.0000
