Repository: shortlab/2025-devitre-PhD

# 2025-devitre-PhD
Data repository for Alexis Devitre's PhD thesis

File: chapter 6/data/ext_ffj51/Ic/infield/step00/no magnet/Ic_2025-03-06_20-37-20413991_0nA-40k-ffj51-0e19pm2-0T-0nA.txt
# Ic = 20.60 A, n = 26.98 , Tavg = 40.10 K, 0nA-40k-ffj51-0e19pm2-0T-0nA
#datetime                        t_s     iHTS_A                vHTS_V                tHTS_K  tTAR_K  tHOL_K  tSPA_K
0202-03-06_20:36:51.016000      5667.77        1.13313900e-02        7.57801818e-09  40.0867  38.3196  38.5992  0.0000
0202-03-06_20:36:51.375000      5668.13        3.13626300e-01        2.30102182e-08  40.0867  38.3196  38.5992  0.0000
0202-03-06_20:36:51.723000      5668.47        6.11663300e-01        2.48075182e-08  40.0867  38.3196  38.5992  0.0000
0202-03-06_20:36:52.070000      5668.82        9.09645200e-01       -6.02881818e-10  40.0781  38.3189  38.5949  0.0000
0202-03-06_20:36:52.418000      5669.17        1.20785000e+00        2.44976182e-08  40.0781  38.3189  38.5949  0.0000
0202-03-06_20:36:52.766000      5669.52        1.50621900e+00        2.76584182e-08  40.0781  38.3189  38.5949  0.0000
0202-03-06_20:36:53.125000      5669.88        1.80433000e+00       -8.52958182e-09  40.0800  38.3199  38.5958  0.0000
0202-03-06_20:36:53.473000      5670.22        2.10253200e+00        1.24847182e-08  40.0800  38.3199  38.5958  0.0000
0202-03-06_20:36:53.880000      5670.63        2.40099600e+00        1.23607182e-08  40.0800  38.3199  38.5958  0.0000
0202-03-06_20:36:54.242000      5670.99        2.69929500e+00        6.41101818e-09  40.0556  38.3191  38.5741  0.0000
0202-03-06_20:36:54.590000      5671.34        2.99763800e+00        2.63041818e-09  40.0556  38.3191  38.5741  0.0000
0202-03-06_20:36:54.940000      5671.69        3.29571900e+00       -1.83188182e-09  40.0606  38.3188  38.5873  0.0000
0202-03-06_20:36:55.290000      5672.04        3.59387000e+00        6.41101818e-09  40.0606  38.3188  38.5873  0.0000
0202-03-06_20:36:55.645000      5672.40        3.89174100e+00        1.13071182e-08  40.0606  38.3188  38.5873  0.0000
0202-03-06_20:36:56.004000      5672.75        4.18967400e+00        3.37411818e-09  40.0646  38.3187  38.5887  0.0000
0202-03-06_20:36:56.363000      5673.11        4.48856700e+00        3.43611818e-09  40.0646  38.3187  38.5887  0.0000
0202-03-06_20:36:56.710000      5673.46        4.78662600e+00        6.41101818e-09  40.0646  38.3187  38.5887  0.0000
0202-03-06_20:36:57.060000      5673.81        5.08479500e+00       -5.11668182e-09  40.0607  38.3187  38.5905  0.0000
0202-03-06_20:36:57.406000      5674.16        5.38269600e+00       -5.98428182e-09  40.0607  38.3187  38.5905  0.0000
0202-03-06_20:36:57.754000      5674.51        5.68073400e+00       -1.21208182e-09  40.0607  38.3187  38.5905  0.0000
0202-03-06_20:36:58.113000      5674.86        5.97903800e+00       -8.52538182e-09  40.0762  38.3186  38.5976  0.0000
0202-03-06_20:36:58.460000      5675.21        6.27732600e+00       -1.27408182e-09  40.0762  38.3186  38.5976  0.0000
0202-03-06_20:36:58.812000      5675.56        6.57496300e+00       -9.95148182e-09  40.0762  38.3186  38.5976  0.0000
0202-03-06_20:36:59.200000      5675.95        6.87346100e+00        2.25621818e-09  40.0613  38.3191  38.5913  0.0000
0202-03-06_20:36:59.560000      5676.31        7.17181500e+00        2.38011818e-09  40.0613  38.3191  38.5913  0.0000
0202-03-06_20:36:59.914000      5676.66        7.46968000e+00       -1.64828182e-09  40.0613  38.3191  38.5913  0.0000
0202-03-06_20:37:00.260000      5677.01        7.76799600e+00       -1.16265818e-08  40.0532  38.3182  38.5849  0.0000
0202-03-06_20:37:00.605000      5677.36        8.06580300e+00       -6.42048182e-09  40.0532  38.3182  38.5849  0.0000
0202-03-06_20:37:00.953000      5677.70        8.36422900e+00        5.82818182e-10  40.0454  38.3188  38.5810  0.0000
0202-03-06_20:37:01.300000      5678.05        8.66238300e+00       -4.25138182e-09  40.0454  38.3188  38.5810  0.0000
0202-03-06_20:37:01.650000      5678.40        8.96023600e+00       -1.57169818e-08  40.0454  38.3188  38.5810  0.0000
0202-03-06_20:37:01.996000      5678.75        9.25831000e+00       -2.66248818e-08  40.0577  38.3185  38.5925  0.0000
0202-03-06_20:37:02.344000      5679.09        9.55688500e+00       -1.97454818e-08  40.0577  38.3185  38.5925  0.0000
0202-03-06_20:37:02.690000      5679.44        9.85525600e+00       -1.02630818e-08  40.0577  38.3185  38.5925  0.0000
0202-03-06_20:37:03.040000      5679.79        1.01530700e+01       -2.02412818e-08  40.0541  38.3186  38.5855  0.0000
0202-03-06_20:37:03.400000      5680.15        1.04508900e+01       -2.40837818e-08  40.0541  38.3186  38.5855  0.0000
0202-03-06_20:37:03.742000      5680.49        1.07486400e+01       -1.84439818e-08  40.0541  38.3186  38.5855  0.0000
0202-03-06_20:37:04.090000      5680.84        1.10473300e+01       -2.75544818e-08  40.0725  38.3181  38.6021  0.0000
0202-03-06_20:37:04.438000      5681.19        1.13455300e+01       -3.44958818e-08  40.0725  38.3181  38.6021  0.0000
0202-03-06_20:37:04.785000      5681.54        1.16436700e+01       -3.58580818e-08  40.0725  38.3181  38.6021  0.0000
0202-03-06_20:37:05.145000      5681.90        1.19418000e+01       -3.83358818e-08  40.0483  38.3180  38.5833  0.0000
0202-03-06_20:37:05.492000      5682.24        1.22400100e+01       -2.24699818e-08  40.0483  38.3180  38.5833  0.0000
0202-03-06_20:37:05.880000      5682.63        1.25379300e+01       -3.15184818e-08  40.0483  38.3180  38.5833  0.0000
0202-03-06_20:37:06.234000      5682.98        1.28367800e+01       -3.48651818e-08  40.0476  38.3174  38.5876  0.0000
0202-03-06_20:37:06.590000      5683.34        1.31344000e+01       -4.14966818e-08  40.0476  38.3174  38.5876  0.0000
0202-03-06_20:37:06.940000      5683.69        1.34326300e+01       -3.52990818e-08  40.0399  38.3175  38.5755  0.0000
0202-03-06_20:37:07.300000      5684.05        1.37306200e+01       -4.80661818e-08  40.0399  38.3175  38.5755  0.0000
0202-03-06_20:37:07.656000      5684.41        1.40288600e+01       -4.88718818e-08  40.0399  38.3175  38.5755  0.0000
0202-03-06_20:37:08.004000      5684.76        1.43271000e+01       -5.06691818e-08  40.0509  38.3170  38.5858  0.0000
0202-03-06_20:37:08.363000      5685.11        1.46257600e+01       -7.81867818e-08  40.0509  38.3170  38.5858  0.0000
0202-03-06_20:37:08.710000      5685.46        1.49234100e+01       -7.71951818e-08  40.0509  38.3170  38.5858  0.0000
0202-03-06_20:37:09.060000      5685.81        1.52219300e+01       -6.96339818e-08  40.0544  38.3172  38.5868  0.0000
0202-03-06_20:37:09.406000      5686.16        1.55198800e+01       -7.27947818e-08  40.0544  38.3172  38.5868  0.0000
0202-03-06_20:37:09.754000      5686.51        1.58181200e+01       -7.45301818e-08  40.0544  38.3172  38.5868  0.0000
0202-03-06_20:37:10.113000      5686.86        1.61162700e+01       -6.82705818e-08  40.0675  38.3170  38.5958  0.0000
0202-03-06_20:37:10.460000      5687.21        1.64140700e+01       -6.26904818e-08  40.0675  38.3170  38.5958  0.0000
0202-03-06_20:37:10.812000      5687.56        1.67128000e+01       -7.11128818e-08  40.0675  38.3170  38.5958  0.0000
0202-03-06_20:37:11.200000      5687.95        1.70105300e+01       -6.17522818e-08  40.0592  38.3178  38.5776  0.0000
0202-03-06_20:37:11.560000      5688.31        1.73091400e+01       -5.78477818e-08  40.0592  38.3178  38.5776  0.0000
0202-03-06_20:37:11.910000      5688.66        1.76070500e+01       -8.44356818e-08  40.0592  38.3178  38.5776  0.0000
0202-03-06_20:37:12.260000      5689.01        1.79055400e+01       -8.93937818e-08  40.0635  38.3166  38.5878  0.0000
0202-03-06_20:37:12.620000      5689.37        1.82036900e+01       -5.90872818e-08  40.0635  38.3166  38.5878  0.0000
0202-03-06_20:37:12.965000      5689.72        1.85019500e+01       -6.88795818e-08  40.0488  38.3175  38.5719  0.0000
0202-03-06_20:37:13.324000      5690.07        1.87997000e+01       -5.84055818e-08  40.0488  38.3175  38.5719  0.0000
0202-03-06_20:37:13.670000      5690.42        1.90978200e+01       -3.53502818e-08  40.0488  38.3175  38.5719  0.0000
0202-03-06_20:37:14.020000      5690.77        1.93959200e+01       -4.33452818e-08  40.0639  38.3161  38.5848  0.0000
0202-03-06_20:37:14.367000      5691.12        1.96944400e+01       -2.91526818e-08  40.0639  38.3161  38.5848  0.0000
0202-03-06_20:37:14.715000      5691.47        1.99928200e+01        4.87241818e-09  40.0639  38.3161  38.5848  0.0000
0202-03-06_20:37:15.074000      5691.82        2.02908100e+01        5.47014182e-08  40.0814  38.3164  38.5868  0.0000
0202-03-06_20:37:15.418000      5692.17        2.05888600e+01        1.26532218e-07  40.0814  38.3164  38.5868  0.0000
0202-03-06_20:37:15.766000      5692.52        2.08869000e+01        2.17885418e-07  40.0814  38.3164  38.5868  0.0000
0202-03-06_20:37:16.113000      5692.86        2.11857800e+01        3.23865218e-07  40.0863  38.3168  38.5901  0.0000
0202-03-06_20:37:16.460000      5693.21        2.14835000e+01        5.00994218e-07  40.0863  38.3168  38.5901  0.0000
0202-03-06_20:37:16.850000      5693.60        2.17813700e+01        7.81004118e-07  40.0863  38.3168  38.5901  0.0000
0202-03-06_20:37:17.223000      5693.97        2.20799100e+01        1.19395322e-06  40.0879  38.3169  38.5828  0.0000
0202-03-06_20:37:17.570000      5694.32        2.23780500e+01        1.74331242e-06  40.0879  38.3169  38.5828  0.0000
0202-03-06_20:37:17.920000      5694.67        2.26761000e+01        2.86985842e-06  40.0879  38.3169  38.5828  0.0000
0202-03-06_20:37:18.273000      5695.02        2.29740700e+01        3.98431892e-06  40.0947  38.3168  38.5860  0.0000
0202-03-06_20:37:18.620000      5695.37        2.32722500e+01        5.54426612e-06  40.0947  38.3168  38.5860  0.0000
0202-03-06_20:37:18.977000      5695.73        2.35701700e+01        7.63671502e-06  40.0849  38.3170  38.5759  0.0000
0202-03-06_20:37:19.332000      5696.08        2.38683200e+01        1.04845948e-05  40.0849  38.3170  38.5759  0.0000
0202-03-06_20:37:19.680000      5696.43        2.41669800e+01        1.43635769e-05  40.0849  38.3170  38.5759  0.0000
0202-03-06_20:37:20.035000      5696.79        2.44650700e+01        1.98205413e-05  40.0993  38.3161  38.5805  0.0000
0202-03-06_20:37:20.383000      5697.13        2.47631300e+01        2.74146489e-05  40.0993  38.3161  38.5805  0.0000

File: chapter 6/data/ext_ffj51/Ic/infield/step00/no magnet/Ic_2025-03-06_20-45-16697331_0nA-30k-ffj51-0e19pm2-0T-0nA.txt
# Ic = 27.45 A, n = 31.98 , Tavg = 30.27 K, 0nA-30k-ffj51-0e19pm2-0T-0nA
#datetime                        t_s     iHTS_A                vHTS_V                tHTS_K  tTAR_K  tHOL_K  tSPA_K
0202-03-06_20:44:38.920000      6135.67        1.17538000e-02        5.71221667e-09  29.9411  27.9722  28.1957  0.0000
0202-03-06_20:44:39.277000      6136.03        3.13628900e-01        2.90153167e-08  29.9448  27.9743  28.2056  0.0000
0202-03-06_20:44:39.637000      6136.39        6.11389800e-01        2.80237167e-08  29.9448  27.9743  28.2056  0.0000
0202-03-06_20:44:39.984000      6136.73        9.10302400e-01        2.79672167e-08  29.9438  27.9757  28.2008  0.0000
0202-03-06_20:44:40.332000      6137.08        1.20822200e+00        1.11177167e-08  29.9438  27.9757  28.2008  0.0000
0202-03-06_20:44:40.690000      6137.44        1.50627800e+00       -1.40148333e-09  29.9438  27.9757  28.2008  0.0000
0202-03-06_20:44:41.040000      6137.79        1.80437800e+00        2.71697167e-08  29.9425  27.9797  28.2062  0.0000
0202-03-06_20:44:41.387000      6138.14        2.10230200e+00        2.41948167e-08  29.9425  27.9797  28.2062  0.0000
0202-03-06_20:44:41.734000      6138.48        2.40043100e+00        2.94628167e-08  29.9425  27.9797  28.2062  0.0000
0202-03-06_20:44:42.082000      6138.83        2.69861000e+00        3.03924167e-08  29.9326  27.9789  28.1966  0.0000
0202-03-06_20:44:42.430000      6139.18        2.99681800e+00        3.12601167e-08  29.9326  27.9789  28.1966  0.0000
0202-03-06_20:44:42.777000      6139.53        3.29524500e+00        3.00206167e-08  29.9326  27.9789  28.1966  0.0000
0202-03-06_20:44:43.125000      6139.87        3.59329800e+00        3.28095167e-08  29.9338  27.9825  28.2016  0.0000
0202-03-06_20:44:43.473000      6140.22        3.89135300e+00        3.90692167e-08  29.9338  27.9825  28.2016  0.0000
0202-03-06_20:44:43.860000      6140.61        4.18949600e+00        4.73740167e-08  29.9338  27.9825  28.2016  0.0000
0202-03-06_20:44:44.230000      6140.98        4.48757600e+00        4.61965167e-08  29.9401  27.9829  28.2061  0.0000
0202-03-06_20:44:44.580000      6141.33        4.78605500e+00        4.95432167e-08  29.9401  27.9829  28.2061  0.0000
0202-03-06_20:44:44.930000      6141.68        5.08364900e+00        4.76839167e-08  29.9401  27.9829  28.2061  0.0000
0202-03-06_20:44:45.277000      6142.03        5.38214400e+00        4.47090167e-08  29.9418  27.9847  28.2079  0.0000
0202-03-06_20:44:45.625000      6142.37        5.68039300e+00        4.91093167e-08  29.9418  27.9847  28.2079  0.0000
0202-03-06_20:44:45.980000      6142.73        5.97828300e+00        4.22233167e-08  29.9476  27.9871  28.2144  0.0000
0202-03-06_20:44:46.330000      6143.08        6.27666000e+00        5.51100167e-08  29.9476  27.9871  28.2144  0.0000
0202-03-06_20:44:46.676000      6143.43        6.57451000e+00        4.89123167e-08  29.9476  27.9871  28.2144  0.0000
0202-03-06_20:44:47.027000      6143.78        6.87271100e+00        4.87884167e-08  29.9411  27.9871  28.2117  0.0000
0202-03-06_20:44:47.375000      6144.12        7.17098100e+00        4.66192167e-08  29.9411  27.9871  28.2117  0.0000
0202-03-06_20:44:47.730000      6144.48        7.46902300e+00        5.06477167e-08  29.9411  27.9871  28.2117  0.0000
0202-03-06_20:44:48.080000      6144.83        7.76716400e+00        6.81870167e-08  29.9383  27.9899  28.2087  0.0000
0202-03-06_20:44:48.426000      6145.18        8.06517200e+00        6.76912167e-08  29.9383  27.9899  28.2087  0.0000
0202-03-06_20:44:48.780000      6145.53        8.36352600e+00        7.28972167e-08  29.9383  27.9899  28.2087  0.0000
0202-03-06_20:44:49.140000      6145.89        8.66157400e+00        7.59341167e-08  29.9394  27.9910  28.2136  0.0000
0202-03-06_20:44:49.500000      6146.25        8.95990700e+00        8.13880167e-08  29.9394  27.9910  28.2136  0.0000
0202-03-06_20:44:49.887000      6146.64        9.25783300e+00        8.61602167e-08  29.9394  27.9910  28.2136  0.0000
0202-03-06_20:44:50.246000      6147.00        9.55612000e+00        8.15120167e-08  29.9494  27.9927  28.2177  0.0000
0202-03-06_20:44:50.594000      6147.34        9.85435300e+00        8.45488167e-08  29.9494  27.9927  28.2177  0.0000
0202-03-06_20:44:50.953000      6147.70        1.01525200e+01        9.23579167e-08  29.9506  27.9959  28.2186  0.0000
0202-03-06_20:44:51.300000      6148.05        1.04507900e+01        1.04815217e-07  29.9506  27.9959  28.2186  0.0000
0202-03-06_20:44:51.652000      6148.40        1.07486900e+01        9.60834167e-08  29.9506  27.9959  28.2186  0.0000
0202-03-06_20:44:52             6148.75        1.10471400e+01        9.82043167e-08  29.9625  27.9948  28.2258  0.0000
0202-03-06_20:44:52.348000      6149.10        1.13451700e+01        1.01429417e-07  29.9625  27.9948  28.2258  0.0000
0202-03-06_20:44:52.703000      6149.45        1.16429800e+01        1.01863317e-07  29.9625  27.9948  28.2258  0.0000
0202-03-06_20:44:53.050000      6149.80        1.19411700e+01        1.15684017e-07  29.9518  27.9984  28.2154  0.0000
0202-03-06_20:44:53.400000      6150.15        1.22391900e+01        1.10849817e-07  29.9518  27.9984  28.2154  0.0000
0202-03-06_20:44:53.746000      6150.50        1.25376500e+01        1.18658917e-07  29.9518  27.9984  28.2154  0.0000
0202-03-06_20:44:54.094000      6150.84        1.28357100e+01        1.17357417e-07  29.9578  27.9985  28.2228  0.0000
0202-03-06_20:44:54.440000      6151.19        1.31340400e+01        1.22191517e-07  29.9578  27.9985  28.2228  0.0000
0202-03-06_20:44:54.790000      6151.54        1.34321100e+01        1.24050817e-07  29.9578  27.9985  28.2228  0.0000
0202-03-06_20:44:55.140000      6151.89        1.37301800e+01        1.28017317e-07  29.9581  28.0004  28.2176  0.0000
0202-03-06_20:44:55.490000      6152.24        1.40288300e+01        1.32417717e-07  29.9581  28.0004  28.2176  0.0000
0202-03-06_20:44:55.850000      6152.60        1.43266000e+01        1.31983817e-07  29.9581  28.0004  28.2176  0.0000
0202-03-06_20:44:56.240000      6152.99        1.46247900e+01        1.32355717e-07  29.9718  28.0024  28.2270  0.0000
0202-03-06_20:44:56.586000      6153.34        1.49229200e+01        1.45680617e-07  29.9718  28.0024  28.2270  0.0000
0202-03-06_20:44:56.938000      6153.69        1.52207600e+01        1.46486317e-07  29.9718  28.0024  28.2270  0.0000
0202-03-06_20:44:57.280000      6154.03        1.55189300e+01        1.43759417e-07  29.9794  28.0018  28.2243  0.0000
0202-03-06_20:44:57.633000      6154.38        1.58173900e+01        1.47103917e-07  29.9794  28.0018  28.2243  0.0000
0202-03-06_20:44:57.992000      6154.74        1.61159800e+01        1.44374717e-07  29.9875  28.0054  28.2317  0.0000
0202-03-06_20:44:58.336000      6155.09        1.64138300e+01        1.66934117e-07  29.9875  28.0054  28.2317  0.0000
0202-03-06_20:44:58.684000      6155.44        1.67120300e+01        1.58319417e-07  29.9875  28.0054  28.2317  0.0000
0202-03-06_20:44:59.030000      6155.78        1.70101400e+01        1.56770017e-07  29.9905  28.0058  28.2239  0.0000
0202-03-06_20:44:59.380000      6156.13        1.73084300e+01        1.59187117e-07  29.9905  28.0058  28.2239  0.0000
0202-03-06_20:44:59.740000      6156.49        1.76068000e+01        1.52245717e-07  29.9905  28.0058  28.2239  0.0000
0202-03-06_20:45:00.086000      6156.84        1.79051600e+01        1.71396517e-07  29.9971  28.0063  28.2282  0.0000
0202-03-06_20:45:00.434000      6157.18        1.82029900e+01        1.70900617e-07  29.9971  28.0063  28.2282  0.0000
0202-03-06_20:45:00.780000      6157.53        1.85010100e+01        1.73875517e-07  29.9971  28.0063  28.2282  0.0000
0202-03-06_20:45:01.130000      6157.88        1.87989500e+01        1.75920717e-07  30.0033  28.0094  28.2268  0.0000
0202-03-06_20:45:01.477000      6158.23        1.90975600e+01        1.81002817e-07  30.0033  28.0094  28.2268  0.0000
0202-03-06_20:45:01.850000      6158.60        1.93958500e+01        1.82614217e-07  30.0033  28.0094  28.2268  0.0000
0202-03-06_20:45:02.234000      6158.99        1.96939100e+01        1.94203817e-07  30.0138  28.0085  28.2306  0.0000
0202-03-06_20:45:02.582000      6159.33        1.99922600e+01        1.82676217e-07  30.0138  28.0085  28.2306  0.0000
0202-03-06_20:45:02.930000      6159.68        2.02902800e+01        1.91414917e-07  30.0138  28.0085  28.2306  0.0000
0202-03-06_20:45:03.293000      6160.04        2.05885200e+01        1.94575217e-07  30.0331  28.0125  28.2366  0.0000
0202-03-06_20:45:03.637000      6160.39        2.08865200e+01        2.02753317e-07  30.0331  28.0125  28.2366  0.0000
0202-03-06_20:45:03.984000      6160.74        2.11846000e+01        2.01512317e-07  30.0468  28.0131  28.2398  0.0000
0202-03-06_20:45:04.332000      6161.08        2.14832100e+01        1.97050017e-07  30.0468  28.0131  28.2398  0.0000
0202-03-06_20:45:04.680000      6161.43        2.17813900e+01        1.97979717e-07  30.0468  28.0131  28.2398  0.0000
0202-03-06_20:45:05.040000      6161.79        2.20796400e+01        1.99219217e-07  30.0575  28.0152  28.2384  0.0000
0202-03-06_20:45:05.387000      6162.14        2.23779300e+01        2.17130417e-07  30.0575  28.0152  28.2384  0.0000
0202-03-06_20:45:05.734000      6162.49        2.26761100e+01        2.14713317e-07  30.0575  28.0152  28.2384  0.0000
0202-03-06_20:45:06.082000      6162.83        2.29740300e+01        2.18246017e-07  30.0647  28.0178  28.2362  0.0000
0202-03-06_20:45:06.438000      6163.19        2.32723600e+01        2.35475417e-07  30.0647  28.0178  28.2362  0.0000
0202-03-06_20:45:06.785000      6163.54        2.35708200e+01        2.22336417e-07  30.0647  28.0178  28.2362  0.0000
0202-03-06_20:45:07.145000      6163.89        2.38688400e+01        2.28905917e-07  30.0801  28.0183  28.2401  0.0000
0202-03-06_20:45:07.500000      6164.25        2.41669700e+01        2.33368217e-07  30.0801  28.0183  28.2401  0.0000
0202-03-06_20:45:07.890000      6164.64        2.44651600e+01        2.39008117e-07  30.0801  28.0183  28.2401  0.0000
0202-03-06_20:45:08.258000      6165.01        2.47634200e+01        2.43408417e-07  30.0960  28.0215  28.2435  0.0000
0202-03-06_20:45:08.605000      6165.36        2.50614400e+01        2.54316317e-07  30.0960  28.0215  28.2435  0.0000
0202-03-06_20:45:08.953000      6165.70        2.53598700e+01        2.59770217e-07  30.1245  28.0221  28.2492  0.0000
0202-03-06_20:45:09.300000      6166.05        2.56582400e+01        2.68947417e-07  30.1245  28.0221  28.2492  0.0000
0202-03-06_20:45:09.650000      6166.40        2.59565800e+01        2.86617617e-07  30.1245  28.0221  28.2492  0.0000
0202-03-06_20:45:10.008000      6166.76        2.62546300e+01        3.04404917e-07  30.1351  28.0230  28.2424  0.0000
0202-03-06_20:45:10.355000      6167.11        2.65524100e+01        3.37562317e-07  30.1351  28.0230  28.2424  0.0000
0202-03-06_20:45:10.703000      6167.46        2.68508200e+01        3.66505317e-07  30.1351  28.0230  28.2424  0.0000
0202-03-06_20:45:11.050000      6167.80        2.71489700e+01        4.04434917e-07  30.1570  28.0266  28.2513  0.0000
0202-03-06_20:45:11.400000      6168.15        2.74472600e+01        4.75831817e-07  30.1570  28.0266  28.2513  0.0000
0202-03-06_20:45:11.750000      6168.50        2.77452900e+01        5.56277317e-07  30.1570  28.0266  28.2513  0.0000
0202-03-06_20:45:12.094000      6168.85        2.80434800e+01        6.87481517e-07  30.1692  28.0259  28.2437  0.0000
0202-03-06_20:45:12.440000      6169.19        2.83418600e+01        8.55809717e-07  30.1692  28.0259  28.2437  0.0000
0202-03-06_20:45:12.793000      6169.54        2.86401100e+01        1.05469222e-06  30.1692  28.0259  28.2437  0.0000
0202-03-06_20:45:13.140000      6169.89        2.89381300e+01        1.34827482e-06  30.1951  28.0293  28.2494  0.0000
0202-03-06_20:45:13.490000      6170.24        2.92364900e+01        1.74058592e-06  30.1951  28.0293  28.2494  0.0000
0202-03-06_20:45:13.880000      6170.63        2.95341000e+01        2.25821352e-06  30.1951  28.0293  28.2494  0.0000
0202-03-06_20:45:14.240000      6170.99        2.98328700e+01        3.00286102e-06  30.2140  28.0285  28.2471  0.0000
0202-03-06_20:45:14.582000      6171.33        3.01300600e+01        4.41140052e-06  30.2140  28.0285  28.2471  0.0000
0202-03-06_20:45:14.938000      6171.69        3.04289400e+01        5.82960842e-06  30.2140  28.0285  28.2471  0.0000
0202-03-06_20:45:15.285000      6172.03        3.07272500e+01        7.72434332e-06  30.2379  28.0296  28.2491  0.0000
0202-03-06_20:45:15.633000      6172.38        3.10261100e+01        1.02818664e-05  30.2379  28.0296  28.2491  0.0000
0202-03-06_20:45:15.980000      6172.73        3.13248100e+01        1.37838497e-05  30.2725  28.0316  28.2555  0.0000
0202-03-06_20:45:16.330000      6173.08        3.16232100e+01        1.87018106e-05  30.2725  28.0316  28.2555  0.0000
0202-03-06_20:45:16.676000      6173.43        3.19216100e+01        2.58044491e-05  30.2725  28.0316  28.2555  0.0000

File: chapter 6/data/ext_ffj51/Ic/infield/step00/no magnet/Ic_2025-03-06_20-47-35869925_0nA-30k-ffj51-0e19pm2-0T-0nA.txt
# Ic = 27.31 A, n = 31.60 , Tavg = 30.43 K, 0nA-30k-ffj51-0e19pm2-0T-0nA
#datetime                        t_s     iHTS_A                vHTS_V                tHTS_K  tTAR_K  tHOL_K  tSPA_K
0202-03-06_20:46:58.480000      6275.23        1.16274700e-02       -5.86455000e-09  30.2111  28.0789  28.3057  0.0000
0202-03-06_20:46:58.883000      6275.63        3.13471200e-01        1.24805500e-08  30.2111  28.0789  28.3057  0.0000
0202-03-06_20:46:59.250000      6276.00        6.11630600e-01       -1.34256500e-08  30.2051  28.0789  28.3010  0.0000
0202-03-06_20:46:59.598000      6276.35        9.10328300e-01       -3.99775000e-09  30.2051  28.0789  28.3010  0.0000
0202-03-06_20:46:59.957000      6276.71        1.20818400e+00       -1.26049500e-08  30.1991  28.0777  28.3030  0.0000
0202-03-06_20:47:00.305000      6277.05        1.50630000e+00        3.69485000e-09  30.1991  28.0777  28.3030  0.0000
0202-03-06_20:47:00.652000      6277.40        1.80470000e+00       -1.86166500e-08  30.1991  28.0777  28.3030  0.0000
0202-03-06_20:47:01             6277.75        2.10287700e+00       -1.52699500e-08  30.2009  28.0800  28.3053  0.0000
0202-03-06_20:47:01.348000      6278.10        2.40098600e+00       -1.98562500e-08  30.2009  28.0800  28.3053  0.0000
0202-03-06_20:47:01.707000      6278.46        2.69908500e+00       -3.04542500e-08  30.2009  28.0800  28.3053  0.0000
0202-03-06_20:47:02.050000      6278.80        2.99700400e+00       -1.70672500e-08  30.1990  28.0773  28.3051  0.0000
0202-03-06_20:47:02.400000      6279.15        3.29563400e+00       -2.47523500e-08  30.1990  28.0773  28.3051  0.0000
0202-03-06_20:47:02.746000      6279.50        3.59361100e+00       -2.74173500e-08  30.1990  28.0773  28.3051  0.0000
0202-03-06_20:47:03.094000      6279.84        3.89146700e+00       -3.08880500e-08  30.1980  28.0794  28.3080  0.0000
0202-03-06_20:47:03.440000      6280.19        4.18964900e+00       -2.92766500e-08  30.1980  28.0794  28.3080  0.0000
0202-03-06_20:47:03.810000      6280.56        4.48785900e+00       -3.81392500e-08  30.1980  28.0794  28.3080  0.0000
0202-03-06_20:47:04.200000      6280.95        4.78606900e+00       -3.62799500e-08  30.2013  28.0786  28.3103  0.0000
0202-03-06_20:47:04.547000      6281.30        5.08406600e+00       -4.11141500e-08  30.2013  28.0786  28.3103  0.0000
0202-03-06_20:47:04.910000      6281.66        5.38248500e+00       -4.12381500e-08  30.2013  28.0786  28.3103  0.0000
0202-03-06_20:47:05.260000      6282.01        5.68046700e+00       -4.14861500e-08  30.1852  28.0784  28.3030  0.0000
0202-03-06_20:47:05.610000      6282.36        5.97867700e+00       -4.27881500e-08  30.1852  28.0784  28.3030  0.0000
0202-03-06_20:47:05.957000      6282.71        6.27672200e+00       -3.88219500e-08  30.1864  28.0799  28.3058  0.0000
0202-03-06_20:47:06.305000      6283.06        6.57503200e+00       -4.37800500e-08  30.1864  28.0799  28.3058  0.0000
0202-03-06_20:47:06.652000      6283.40        6.87312400e+00       -5.10313500e-08  30.1864  28.0799  28.3058  0.0000
0202-03-06_20:47:07.004000      6283.76        7.17107300e+00       -5.79107500e-08  30.1792  28.0782  28.2988  0.0000
0202-03-06_20:47:07.350000      6284.10        7.46948000e+00       -5.30145500e-08  30.1792  28.0782  28.2988  0.0000
0202-03-06_20:47:07.700000      6284.45        7.76772300e+00       -5.52457500e-08  30.1792  28.0782  28.2988  0.0000
0202-03-06_20:47:08.047000      6284.80        8.06559700e+00       -5.92741500e-08  30.1772  28.0801  28.3039  0.0000
0202-03-06_20:47:08.402000      6285.15        8.36373800e+00       -4.74986500e-08  30.1772  28.0801  28.3039  0.0000
0202-03-06_20:47:08.750000      6285.50        8.66196000e+00       -6.31787500e-08  30.1772  28.0801  28.3039  0.0000
0202-03-06_20:47:09.105000      6285.86        8.95995400e+00       -6.07616500e-08  30.1827  28.0807  28.3048  0.0000
0202-03-06_20:47:09.465000      6286.21        9.25822300e+00       -6.80128500e-08  30.1827  28.0807  28.3048  0.0000
0202-03-06_20:47:09.860000      6286.61        9.55663100e+00       -7.41485500e-08  30.1827  28.0807  28.3048  0.0000
0202-03-06_20:47:10.227000      6286.98        9.85462200e+00       -8.01602500e-08  30.1797  28.0799  28.3031  0.0000
0202-03-06_20:47:10.570000      6287.32        1.01525400e+01       -8.09039500e-08  30.1797  28.0799  28.3031  0.0000
0202-03-06_20:47:10.926000      6287.68        1.04508200e+01       -8.51803500e-08  30.1797  28.0799  28.3031  0.0000
0202-03-06_20:47:11.277000      6288.03        1.07489700e+01       -8.01677500e-08  30.1878  28.0822  28.3120  0.0000
0202-03-06_20:47:11.620000      6288.37        1.10471600e+01       -8.10465500e-08  30.1878  28.0822  28.3120  0.0000
0202-03-06_20:47:11.977000      6288.73        1.13453900e+01       -8.55708500e-08  30.1853  28.0794  28.3085  0.0000
0202-03-06_20:47:12.324000      6289.07        1.16433200e+01       -7.80716500e-08  30.1853  28.0794  28.3085  0.0000
0202-03-06_20:47:12.670000      6289.42        1.19414700e+01       -8.96612500e-08  30.1853  28.0794  28.3085  0.0000
0202-03-06_20:47:13.020000      6289.77        1.22395800e+01       -9.05289500e-08  30.1819  28.0812  28.3081  0.0000
0202-03-06_20:47:13.367000      6290.12        1.25379800e+01       -9.85239500e-08  30.1819  28.0812  28.3081  0.0000
0202-03-06_20:47:13.715000      6290.47        1.28359000e+01       -9.64167500e-08  30.1819  28.0812  28.3081  0.0000
0202-03-06_20:47:14.062000      6290.81        1.31347300e+01       -1.02118550e-07  30.1845  28.0806  28.3055  0.0000
0202-03-06_20:47:14.410000      6291.16        1.34324900e+01       -1.04349750e-07  30.1845  28.0806  28.3055  0.0000
0202-03-06_20:47:14.758000      6291.51        1.37307000e+01       -1.03358050e-07  30.1845  28.0806  28.3055  0.0000
0202-03-06_20:47:15.105000      6291.86        1.40288800e+01       -9.95155500e-08  30.1795  28.0800  28.3034  0.0000
0202-03-06_20:47:15.453000      6292.20        1.43264700e+01       -1.01870650e-07  30.1795  28.0800  28.3034  0.0000
0202-03-06_20:47:15.812000      6292.56        1.46253300e+01       -1.09245850e-07  30.1795  28.0800  28.3034  0.0000
0202-03-06_20:47:16.207000      6292.96        1.49234000e+01       -9.60448500e-08  30.1826  28.0818  28.3035  0.0000
0202-03-06_20:47:16.555000      6293.31        1.52215400e+01       -1.03667950e-07  30.1826  28.0818  28.3035  0.0000
0202-03-06_20:47:16.906000      6293.66        1.55197300e+01       -1.09431750e-07  30.1826  28.0818  28.3035  0.0000
0202-03-06_20:47:17.260000      6294.01        1.58178100e+01       -1.14522650e-07  30.1915  28.0798  28.3028  0.0000
0202-03-06_20:47:17.610000      6294.36        1.61161900e+01       -1.11367650e-07  30.1915  28.0798  28.3028  0.0000
0202-03-06_20:47:17.957000      6294.71        1.64145200e+01       -1.14838350e-07  30.1953  28.0814  28.3030  0.0000
0202-03-06_20:47:18.305000      6295.06        1.67126100e+01       -1.13846750e-07  30.1953  28.0814  28.3030  0.0000
0202-03-06_20:47:18.652000      6295.40        1.70104600e+01       -1.25622250e-07  30.1953  28.0814  28.3030  0.0000
0202-03-06_20:47:19.010000      6295.76        1.73089500e+01       -1.32377750e-07  30.2136  28.0819  28.3107  0.0000
0202-03-06_20:47:19.360000      6296.11        1.76072000e+01       -1.23948950e-07  30.2136  28.0819  28.3107  0.0000
0202-03-06_20:47:19.707000      6296.46        1.79052100e+01       -1.22027650e-07  30.2136  28.0819  28.3107  0.0000
0202-03-06_20:47:20.062000      6296.81        1.82032800e+01       -1.25436350e-07  30.2089  28.0810  28.3033  0.0000
0202-03-06_20:47:20.420000      6297.17        1.85015200e+01       -1.43285650e-07  30.2089  28.0810  28.3033  0.0000
0202-03-06_20:47:20.780000      6297.53        1.87998400e+01       -1.33059450e-07  30.2089  28.0810  28.3033  0.0000
0202-03-06_20:47:21.130000      6297.88        1.90981200e+01       -1.31324150e-07  30.2201  28.0834  28.3078  0.0000
0202-03-06_20:47:21.477000      6298.23        1.93960900e+01       -1.41984150e-07  30.2201  28.0834  28.3078  0.0000
0202-03-06_20:47:21.848000      6298.60        1.96944800e+01       -1.47871850e-07  30.2201  28.0834  28.3078  0.0000
0202-03-06_20:47:22.200000      6298.95        1.99927700e+01       -1.37955650e-07  30.2187  28.0811  28.3002  0.0000
0202-03-06_20:47:22.555000      6299.31        2.02907300e+01       -1.34237050e-07  30.2187  28.0811  28.3002  0.0000
0202-03-06_20:47:22.918000      6299.67        2.05892200e+01       -1.47802250e-07  30.2187  28.0811  28.3002  0.0000
0202-03-06_20:47:23.266000      6300.01        2.08871000e+01       -1.48902650e-07  30.2298  28.0832  28.3053  0.0000
0202-03-06_20:47:23.613000      6300.36        2.11853600e+01       -1.58010650e-07  30.2298  28.0832  28.3053  0.0000
0202-03-06_20:47:23.970000      6300.72        2.14835600e+01       -1.60737650e-07  30.2442  28.0828  28.3081  0.0000
0202-03-06_20:47:24.316000      6301.07        2.17813100e+01       -1.50325550e-07  30.2442  28.0828  28.3081  0.0000
0202-03-06_20:47:24.664000      6301.41        2.20800300e+01       -1.58754350e-07  30.2442  28.0828  28.3081  0.0000
0202-03-06_20:47:25.010000      6301.76        2.23783400e+01       -1.71707450e-07  30.2523  28.0825  28.3059  0.0000
0202-03-06_20:47:25.360000      6302.11        2.26762900e+01       -1.79206650e-07  30.2523  28.0825  28.3059  0.0000
0202-03-06_20:47:25.707000      6302.46        2.29746900e+01       -1.83421050e-07  30.2523  28.0825  28.3059  0.0000
0202-03-06_20:47:26.055000      6302.80        2.32729200e+01       -1.79144650e-07  30.2723  28.0844  28.3115  0.0000
0202-03-06_20:47:26.402000      6303.15        2.35707100e+01       -1.80570150e-07  30.2723  28.0844  28.3115  0.0000
0202-03-06_20:47:26.750000      6303.50        2.38687600e+01       -1.74310450e-07  30.2723  28.0844  28.3115  0.0000
0202-03-06_20:47:27.098000      6303.85        2.41671500e+01       -1.69724250e-07  30.2869  28.0828  28.3099  0.0000
0202-03-06_20:47:27.445000      6304.20        2.44654200e+01       -1.76479650e-07  30.2869  28.0828  28.3099  0.0000
0202-03-06_20:47:27.805000      6304.55        2.47635500e+01       -1.75550050e-07  30.2869  28.0828  28.3099  0.0000
0202-03-06_20:47:28.160000      6304.91        2.50617800e+01       -1.63712450e-07  30.2969  28.0843  28.3106  0.0000
0202-03-06_20:47:28.508000      6305.26        2.53596800e+01       -1.62472950e-07  30.2969  28.0843  28.3106  0.0000
0202-03-06_20:47:28.863000      6305.61        2.56581500e+01       -1.50198050e-07  30.2969  28.0843  28.3106  0.0000
0202-03-06_20:47:29.215000      6305.96        2.59559500e+01       -1.40090650e-07  30.3136  28.0848  28.3129  0.0000
0202-03-06_20:47:29.566000      6306.32        2.62554000e+01       -1.23294950e-07  30.3136  28.0848  28.3129  0.0000
0202-03-06_20:47:29.914000      6306.66        2.65525700e+01       -9.67690500e-08  30.3226  28.0840  28.3074  0.0000
0202-03-06_20:47:30.260000      6307.01        2.68514400e+01       -7.00571500e-08  30.3226  28.0840  28.3074  0.0000
0202-03-06_20:47:30.610000      6307.36        2.71491900e+01       -1.31627500e-08  30.3226  28.0840  28.3074  0.0000
0202-03-06_20:47:30.957000      6307.71        2.74479000e+01        5.71806500e-08  30.3406  28.0866  28.3085  0.0000
0202-03-06_20:47:31.305000      6308.06        2.77455500e+01        1.41964450e-07  30.3406  28.0866  28.3085  0.0000
0202-03-06_20:47:31.652000      6308.40        2.80445500e+01        2.78064950e-07  30.3406  28.0866  28.3085  0.0000
0202-03-06_20:47:32             6308.75        2.83429000e+01        4.51165350e-07  30.3580  28.0843  28.3063  0.0000
0202-03-06_20:47:32.348000      6309.10        2.86410100e+01        6.97274050e-07  30.3580  28.0843  28.3063  0.0000
0202-03-06_20:47:32.695000      6309.45        2.89389100e+01        1.01155695e-06  30.3580  28.0843  28.3063  0.0000
0202-03-06_20:47:33.043000      6309.79        2.92366000e+01        1.44644615e-06  30.3795  28.0869  28.3078  0.0000
0202-03-06_20:47:33.402000      6310.15        2.95351700e+01        2.02127835e-06  30.3795  28.0869  28.3078  0.0000
0202-03-06_20:47:33.750000      6310.50        2.98331900e+01        3.23769145e-06  30.3795  28.0869  28.3078  0.0000
0202-03-06_20:47:34.098000      6310.85        3.01317900e+01        4.42038925e-06  30.4074  28.0870  28.3162  0.0000
0202-03-06_20:47:34.445000      6311.19        3.04304400e+01        5.98932475e-06  30.4074  28.0870  28.3162  0.0000
0202-03-06_20:47:34.790000      6311.54        3.07288200e+01        8.10347695e-06  30.4074  28.0870  28.3162  0.0000
0202-03-06_20:47:35.152000      6311.90        3.10260400e+01        1.10129628e-05  30.4255  28.0867  28.3104  0.0000
0202-03-06_20:47:35.500000      6312.25        3.13245700e+01        1.49478495e-05  30.4255  28.0867  28.3104  0.0000
0202-03-06_20:47:35.860000      6312.61        3.16227900e+01        2.06697040e-05  30.4255  28.0867  28.3104  0.0000

File: chapter 6/data/ext_ffj51/Ic/infield/step00/no magnet/Ic_2025-03-06_20-48-45140537_0nA-30k-ffj51-0e19pm2-0T-0nA.txt
# Ic = 27.19 A, n = 30.56 , Tavg = 30.47 K, 0nA-30k-ffj51-0e19pm2-0T-0nA
#datetime                        t_s     iHTS_A                vHTS_V                tHTS_K  tTAR_K  tHOL_K  tSPA_K
0202-03-06_20:48:07.895000      6344.64        1.17057500e-02       -5.07729231e-09  30.2487  28.0869  28.3154  0.0000
0202-03-06_20:48:08.242000      6344.99        3.13688000e-01       -1.52414923e-08  30.2542  28.0882  28.3188  0.0000
0202-03-06_20:48:08.600000      6345.35        6.11526300e-01       -7.55639231e-09  30.2542  28.0882  28.3188  0.0000
0202-03-06_20:48:08.950000      6345.70        9.09909500e-01        1.55609077e-08  30.2452  28.0885  28.3164  0.0000
0202-03-06_20:48:09.297000      6346.05        1.20812000e+00       -1.18403923e-08  30.2452  28.0885  28.3164  0.0000
0202-03-06_20:48:09.645000      6346.39        1.50618200e+00       -2.00139231e-09  30.2452  28.0885  28.3164  0.0000
0202-03-06_20:48:09.992000      6346.74        1.80436600e+00       -2.22702923e-08  30.2377  28.0874  28.3147  0.0000
0202-03-06_20:48:10.350000      6347.10        2.10254300e+00       -2.30759923e-08  30.2377  28.0874  28.3147  0.0000
0202-03-06_20:48:10.695000      6347.45        2.40076900e+00       -1.53908923e-08  30.2377  28.0874  28.3147  0.0000
0202-03-06_20:48:11.043000      6347.79        2.69878800e+00       -1.79319923e-08  30.2301  28.0898  28.3118  0.0000
0202-03-06_20:48:11.395000      6348.14        2.99728100e+00       -2.93975923e-08  30.2301  28.0898  28.3118  0.0000
0202-03-06_20:48:11.742000      6348.49        3.29518500e+00       -3.72066923e-08  30.2301  28.0898  28.3118  0.0000
0202-03-06_20:48:12.090000      6348.84        3.59350500e+00       -3.78263923e-08  30.2296  28.0871  28.3130  0.0000
0202-03-06_20:48:12.438000      6349.19        3.89159800e+00       -4.61312923e-08  30.2296  28.0871  28.3130  0.0000
0202-03-06_20:48:12.785000      6349.53        4.18976600e+00       -4.59453923e-08  30.2296  28.0871  28.3130  0.0000
0202-03-06_20:48:13.133000      6349.88        4.48807900e+00       -4.57593923e-08  30.2241  28.0882  28.3116  0.0000
0202-03-06_20:48:13.480000      6350.23        4.78625500e+00       -4.61312923e-08  30.2241  28.0882  28.3116  0.0000
0202-03-06_20:48:13.875000      6350.63        5.08429800e+00       -4.63791923e-08  30.2241  28.0882  28.3116  0.0000
0202-03-06_20:48:14.234000      6350.99        5.38245800e+00       -3.49134923e-08  30.2309  28.0874  28.3195  0.0000
0202-03-06_20:48:14.582000      6351.33        5.68108200e+00       -4.71228923e-08  30.2309  28.0874  28.3195  0.0000
0202-03-06_20:48:14.930000      6351.68        5.97899700e+00       -5.29486923e-08  30.2222  28.0867  28.3139  0.0000
0202-03-06_20:48:15.277000      6352.03        6.27730600e+00       -5.77215923e-08  30.2222  28.0867  28.3139  0.0000
0202-03-06_20:48:15.637000      6352.39        6.57527700e+00       -6.25564923e-08  30.2222  28.0867  28.3139  0.0000
0202-03-06_20:48:15.984000      6352.73        6.87308400e+00       -5.53051923e-08  30.2171  28.0880  28.3152  0.0000
0202-03-06_20:48:16.332000      6353.08        7.17134500e+00       -6.75145923e-08  30.2171  28.0880  28.3152  0.0000
0202-03-06_20:48:16.680000      6353.43        7.46950000e+00       -6.85061923e-08  30.2171  28.0880  28.3152  0.0000
0202-03-06_20:48:17.027000      6353.78        7.76774400e+00       -7.44559923e-08  30.2103  28.0865  28.3094  0.0000
0202-03-06_20:48:17.387000      6354.14        8.06573300e+00       -8.43101923e-08  30.2103  28.0865  28.3094  0.0000
0202-03-06_20:48:17.730000      6354.48        8.36416600e+00       -6.98076923e-08  30.2103  28.0865  28.3094  0.0000
0202-03-06_20:48:18.080000      6354.83        8.66221800e+00       -7.63771923e-08  30.2114  28.0873  28.3131  0.0000
0202-03-06_20:48:18.426000      6355.18        8.96024000e+00       -9.17473923e-08  30.2114  28.0873  28.3131  0.0000
0202-03-06_20:48:18.773000      6355.52        9.25872300e+00       -9.63336923e-08  30.2114  28.0873  28.3131  0.0000
0202-03-06_20:48:19.120000      6355.87        9.55646900e+00       -9.23671923e-08  30.2143  28.0870  28.3135  0.0000
0202-03-06_20:48:19.473000      6356.22        9.85472700e+00       -9.68914923e-08  30.2143  28.0870  28.3135  0.0000
0202-03-06_20:48:19.824000      6356.57        1.01527900e+01       -9.60237923e-08  30.2143  28.0870  28.3135  0.0000
0202-03-06_20:48:20.176000      6356.93        1.04510600e+01       -1.15670392e-07  30.2143  28.0856  28.3152  0.0000
0202-03-06_20:48:20.523000      6357.27        1.07492000e+01       -1.11331992e-07  30.2143  28.0856  28.3152  0.0000
0202-03-06_20:48:20.880000      6357.63        1.10474100e+01       -1.12943392e-07  30.2143  28.0856  28.3152  0.0000
0202-03-06_20:48:21.230000      6357.98        1.13455400e+01       -1.26521392e-07  30.2157  28.0876  28.3129  0.0000
0202-03-06_20:48:21.580000      6358.33        1.16439400e+01       -1.18591792e-07  30.2157  28.0876  28.3129  0.0000
0202-03-06_20:48:21.926000      6358.68        1.19420000e+01       -1.26710692e-07  30.2131  28.0853  28.3157  0.0000
0202-03-06_20:48:22.273000      6359.02        1.22399600e+01       -1.30429292e-07  30.2131  28.0853  28.3157  0.0000
0202-03-06_20:48:22.620000      6359.37        1.25383000e+01       -1.31854792e-07  30.2131  28.0853  28.3157  0.0000
0202-03-06_20:48:22.980000      6359.73        1.28363800e+01       -1.31296992e-07  30.2073  28.0876  28.3056  0.0000
0202-03-06_20:48:23.324000      6360.08        1.31344400e+01       -1.21256792e-07  30.2073  28.0876  28.3056  0.0000
0202-03-06_20:48:23.670000      6360.42        1.34328000e+01       -1.12270192e-07  30.2073  28.0876  28.3056  0.0000
0202-03-06_20:48:24.020000      6360.77        1.37310000e+01       -1.23673892e-07  30.2113  28.0864  28.3105  0.0000
0202-03-06_20:48:24.363000      6361.12        1.40291700e+01       -1.31544892e-07  30.2113  28.0864  28.3105  0.0000
0202-03-06_20:48:24.710000      6361.46        1.43277500e+01       -1.38734192e-07  30.2113  28.0864  28.3105  0.0000
0202-03-06_20:48:25.066000      6361.82        1.46251400e+01       -1.38672192e-07  30.2171  28.0866  28.3098  0.0000
0202-03-06_20:48:25.414000      6362.16        1.49234100e+01       -1.34767692e-07  30.2171  28.0866  28.3098  0.0000
0202-03-06_20:48:25.760000      6362.51        1.52219100e+01       -1.51997192e-07  30.2171  28.0866  28.3098  0.0000
0202-03-06_20:48:26.110000      6362.86        1.55202100e+01       -1.57636992e-07  30.2229  28.0882  28.3115  0.0000
0202-03-06_20:48:26.457000      6363.21        1.58181500e+01       -1.63462792e-07  30.2229  28.0882  28.3115  0.0000
0202-03-06_20:48:26.844000      6363.59        1.61161800e+01       -1.62160492e-07  30.2229  28.0882  28.3115  0.0000
0202-03-06_20:48:27.215000      6363.96        1.64146600e+01       -1.53911792e-07  30.2305  28.0862  28.3121  0.0000
0202-03-06_20:48:27.562000      6364.31        1.67126600e+01       -1.61967092e-07  30.2305  28.0862  28.3121  0.0000
0202-03-06_20:48:27.910000      6364.66        1.70108000e+01       -1.71635392e-07  30.2274  28.0877  28.3108  0.0000
0202-03-06_20:48:28.266000      6365.02        1.73090500e+01       -1.71015592e-07  30.2274  28.0877  28.3108  0.0000
0202-03-06_20:48:28.613000      6365.36        1.76071100e+01       -1.63516492e-07  30.2274  28.0877  28.3108  0.0000
0202-03-06_20:48:28.960000      6365.71        1.79056400e+01       -1.70705792e-07  30.2317  28.0876  28.3096  0.0000
0202-03-06_20:48:29.310000      6366.06        1.82037300e+01       -1.84154692e-07  30.2317  28.0876  28.3096  0.0000
0202-03-06_20:48:29.656000      6366.41        1.85019100e+01       -1.89050792e-07  30.2317  28.0876  28.3096  0.0000
0202-03-06_20:48:30.004000      6366.75        1.88002000e+01       -1.74114492e-07  30.2363  28.0859  28.3106  0.0000
0202-03-06_20:48:30.348000      6367.10        1.90985700e+01       -1.97045792e-07  30.2363  28.0859  28.3106  0.0000
0202-03-06_20:48:30.695000      6367.45        1.93966300e+01       -2.00702392e-07  30.2363  28.0859  28.3106  0.0000
0202-03-06_20:48:31.047000      6367.80        1.96947400e+01       -2.02499692e-07  30.2497  28.0884  28.3087  0.0000
0202-03-06_20:48:31.395000      6368.14        1.99930500e+01       -2.09564992e-07  30.2497  28.0884  28.3087  0.0000
0202-03-06_20:48:31.742000      6368.49        2.02912400e+01       -2.06094392e-07  30.2497  28.0884  28.3087  0.0000
0202-03-06_20:48:32.098000      6368.85        2.05896700e+01       -2.08263492e-07  30.2608  28.0861  28.3101  0.0000
0202-03-06_20:48:32.445000      6369.20        2.08877800e+01       -2.01570092e-07  30.2608  28.0861  28.3101  0.0000
0202-03-06_20:48:32.805000      6369.55        2.11859000e+01       -2.10858792e-07  30.2608  28.0861  28.3101  0.0000
0202-03-06_20:48:33.184000      6369.93        2.14838000e+01       -1.91194292e-07  30.2771  28.0885  28.3179  0.0000
0202-03-06_20:48:33.547000      6370.30        2.17820900e+01       -2.02473992e-07  30.2771  28.0885  28.3179  0.0000
0202-03-06_20:48:33.900000      6370.65        2.20801200e+01       -1.97577892e-07  30.2771  28.0885  28.3179  0.0000
0202-03-06_20:48:34.246000      6371.00        2.23782400e+01       -2.07618092e-07  30.2789  28.0882  28.3121  0.0000
0202-03-06_20:48:34.594000      6371.34        2.26770200e+01       -2.06006692e-07  30.2789  28.0882  28.3121  0.0000
0202-03-06_20:48:34.940000      6371.69        2.29751000e+01       -2.07308192e-07  30.2903  28.0882  28.3115  0.0000
0202-03-06_20:48:35.285000      6372.04        2.32730200e+01       -2.14807392e-07  30.2903  28.0882  28.3115  0.0000
0202-03-06_20:48:35.633000      6372.38        2.35712200e+01       -2.12204292e-07  30.2903  28.0882  28.3115  0.0000
0202-03-06_20:48:35.980000      6372.73        2.38693200e+01       -2.02226092e-07  30.2993  28.0896  28.3058  0.0000
0202-03-06_20:48:36.330000      6373.08        2.41678100e+01       -1.95408692e-07  30.2993  28.0896  28.3058  0.0000
0202-03-06_20:48:36.676000      6373.43        2.44655500e+01       -1.93797292e-07  30.2993  28.0896  28.3058  0.0000
0202-03-06_20:48:37.023000      6373.78        2.47638900e+01       -1.88281392e-07  30.3143  28.0881  28.3125  0.0000
0202-03-06_20:48:37.383000      6374.13        2.50620000e+01       -1.82393592e-07  30.3143  28.0881  28.3125  0.0000
0202-03-06_20:48:37.730000      6374.48        2.53599600e+01       -1.65226192e-07  30.3143  28.0881  28.3125  0.0000
0202-03-06_20:48:38.074000      6374.83        2.56578200e+01       -1.63552792e-07  30.3354  28.0896  28.3174  0.0000
0202-03-06_20:48:38.420000      6375.17        2.59565200e+01       -1.62623192e-07  30.3354  28.0896  28.3174  0.0000
0202-03-06_20:48:38.770000      6375.52        2.62551600e+01       -1.44584992e-07  30.3354  28.0896  28.3174  0.0000
0202-03-06_20:48:39.130000      6375.88        2.65533600e+01       -1.11982492e-07  30.3537  28.0900  28.3167  0.0000
0202-03-06_20:48:39.477000      6376.23        2.68513300e+01       -7.02722923e-08  30.3537  28.0900  28.3167  0.0000
0202-03-06_20:48:39.832000      6376.58        2.71497100e+01       -2.84381923e-08  30.3537  28.0900  28.3167  0.0000
0202-03-06_20:48:40.210000      6376.96        2.74474400e+01        5.38046077e-08  30.3717  28.0896  28.3185  0.0000
0202-03-06_20:48:40.570000      6377.32        2.77460500e+01        1.41873208e-07  30.3717  28.0896  28.3185  0.0000
0202-03-06_20:48:40.918000      6377.67        2.80443700e+01        2.82187908e-07  30.3809  28.0923  28.3163  0.0000
0202-03-06_20:48:41.266000      6378.02        2.83425400e+01        4.37934808e-07  30.3809  28.0923  28.3163  0.0000
0202-03-06_20:48:41.625000      6378.37        2.86404900e+01        7.01830608e-07  30.3809  28.0923  28.3163  0.0000
0202-03-06_20:48:41.980000      6378.73        2.89391600e+01        1.03507801e-06  30.3978  28.0899  28.3098  0.0000
0202-03-06_20:48:42.340000      6379.09        2.92372400e+01        1.46872741e-06  30.3978  28.0899  28.3098  0.0000
0202-03-06_20:48:42.688000      6379.44        2.95348800e+01        2.05632631e-06  30.3978  28.0899  28.3098  0.0000
0202-03-06_20:48:43.040000      6379.79        2.98332400e+01        3.27447381e-06  30.4151  28.0921  28.3129  0.0000
0202-03-06_20:48:43.383000      6380.13        3.01325300e+01        4.47824271e-06  30.4151  28.0921  28.3129  0.0000
0202-03-06_20:48:43.730000      6380.48        3.04306200e+01        6.08052041e-06  30.4151  28.0921  28.3129  0.0000
0202-03-06_20:48:44.082000      6380.83        3.07283800e+01        8.25471691e-06  30.4461  28.0918  28.3170  0.0000
0202-03-06_20:48:44.430000      6381.18        3.10267400e+01        1.11642611e-05  30.4461  28.0918  28.3170  0.0000
0202-03-06_20:48:44.777000      6381.53        3.13240800e+01        1.52293519e-05  30.4461  28.0918  28.3170  0.0000
0202-03-06_20:48:45.125000      6381.88        3.16228400e+01        2.09540010e-05  30.4688  28.0920  28.3152  0.0000
