Repository: shortlab/2025-devitre-PhD

# 2025-devitre-PhD
Data repository for Alexis Devitre's PhD thesis

File: chapter 6/data/ext_ffj51/Ic/infield/step00/no magnet/Ic_2025-03-06_20-49-54607180_0nA-30k-ffj51-0e19pm2-0T-0nA.txt
# Ic = 27.27 A, n = 31.49 , Tavg = 30.47 K, 0nA-30k-ffj51-0e19pm2-0T-0nA
#datetime                        t_s     iHTS_A                vHTS_V                tHTS_K  tTAR_K  tHOL_K  tSPA_K
0202-03-06_20:49:17.203000      6413.95        1.12270400e-02        8.52620714e-09  30.2709  28.0917  28.3212  0.0000
0202-03-06_20:49:17.550000      6414.30        3.13246600e-01       -2.19579286e-09  30.2709  28.0917  28.3212  0.0000
0202-03-06_20:49:17.900000      6414.65        6.11441600e-01        1.42280071e-08  30.2608  28.0895  28.3171  0.0000
0202-03-06_20:49:18.246000      6415.00        9.09845900e-01       -1.15541929e-08  30.2608  28.0895  28.3171  0.0000
0202-03-06_20:49:18.594000      6415.34        1.20801500e+00       -2.61186929e-08  30.2608  28.0895  28.3171  0.0000
0202-03-06_20:49:18.940000      6415.69        1.50648600e+00       -1.11203929e-08  30.2569  28.0919  28.3181  0.0000
0202-03-06_20:49:19.300000      6416.05        1.80414700e+00       -1.25460929e-08  30.2569  28.0919  28.3181  0.0000
0202-03-06_20:49:19.645000      6416.40        2.10233100e+00        5.30707143e-10  30.2569  28.0919  28.3181  0.0000
0202-03-06_20:49:19.992000      6416.74        2.40064000e+00       -1.82439286e-09  30.2505  28.0888  28.3135  0.0000
0202-03-06_20:49:20.340000      6417.09        2.69878400e+00       -1.34139929e-08  30.2505  28.0888  28.3135  0.0000
0202-03-06_20:49:20.688000      6417.44        2.99710400e+00       -2.24005929e-08  30.2505  28.0888  28.3135  0.0000
0202-03-06_20:49:21.047000      6417.80        3.29508200e+00       -2.27104929e-08  30.2431  28.0904  28.3139  0.0000
0202-03-06_20:49:21.395000      6418.14        3.59295900e+00       -8.70379286e-09  30.2431  28.0904  28.3139  0.0000
0202-03-06_20:49:21.742000      6418.49        3.89125200e+00       -6.28669286e-09  30.2431  28.0904  28.3139  0.0000
0202-03-06_20:49:22.090000      6418.84        4.18959800e+00       -7.52619286e-09  30.2433  28.0900  28.3139  0.0000
0202-03-06_20:49:22.434000      6419.19        4.48756100e+00       -6.90649286e-09  30.2433  28.0900  28.3139  0.0000
0202-03-06_20:49:22.780000      6419.53        4.78606400e+00       -8.33189286e-09  30.2433  28.0900  28.3139  0.0000
0202-03-06_20:49:23.137000      6419.89        5.08397200e+00       -1.16166929e-08  30.2475  28.0904  28.3204  0.0000
0202-03-06_20:49:23.484000      6420.23        5.38194700e+00       -5.04719286e-09  30.2475  28.0904  28.3204  0.0000
0202-03-06_20:49:23.848000      6420.60        5.68029700e+00       -7.52619286e-09  30.2475  28.0904  28.3204  0.0000
0202-03-06_20:49:24.223000      6420.97        5.97852600e+00        1.83220714e-09  30.2424  28.0904  28.3187  0.0000
0202-03-06_20:49:24.582000      6421.33        6.27671400e+00       -1.55211929e-08  30.2424  28.0904  28.3187  0.0000
0202-03-06_20:49:24.930000      6421.68        6.57482900e+00       -1.49045929e-08  30.2433  28.0897  28.3210  0.0000
0202-03-06_20:49:25.277000      6422.03        6.87307200e+00       -1.96242929e-08  30.2433  28.0897  28.3210  0.0000
0202-03-06_20:49:25.625000      6422.38        7.17138700e+00       -3.54314929e-08  30.2433  28.0897  28.3210  0.0000
0202-03-06_20:49:25.973000      6422.72        7.46968600e+00       -3.64850929e-08  30.2320  28.0906  28.3141  0.0000
0202-03-06_20:49:26.332000      6423.08        7.76768300e+00       -3.84682929e-08  30.2320  28.0906  28.3141  0.0000
0202-03-06_20:49:26.680000      6423.43        8.06599700e+00       -2.86140929e-08  30.2320  28.0906  28.3141  0.0000
0202-03-06_20:49:27.027000      6423.78        8.36411100e+00       -3.49356929e-08  30.2319  28.0908  28.3145  0.0000
0202-03-06_20:49:27.375000      6424.12        8.66199900e+00       -4.28066929e-08  30.2319  28.0908  28.3145  0.0000
0202-03-06_20:49:27.720000      6424.47        8.96052500e+00       -4.63392929e-08  30.2319  28.0908  28.3145  0.0000
0202-03-06_20:49:28.066000      6424.82        9.25892500e+00       -3.76005929e-08  30.2197  28.0886  28.3073  0.0000
0202-03-06_20:49:28.414000      6425.17        9.55676600e+00       -4.83845929e-08  30.2197  28.0886  28.3073  0.0000
0202-03-06_20:49:28.760000      6425.51        9.85517700e+00       -5.40243929e-08  30.2197  28.0886  28.3073  0.0000
0202-03-06_20:49:29.110000      6425.86        1.01533600e+01       -6.02839929e-08  30.2280  28.0899  28.3151  0.0000
0202-03-06_20:49:29.457000      6426.21        1.04514300e+01       -5.71231929e-08  30.2280  28.0899  28.3151  0.0000
0202-03-06_20:49:29.810000      6426.56        1.07497400e+01       -6.29489929e-08  30.2280  28.0899  28.3151  0.0000
0202-03-06_20:49:30.195000      6426.94        1.10477800e+01       -4.73928929e-08  30.2301  28.0886  28.3175  0.0000
0202-03-06_20:49:30.555000      6427.30        1.13454300e+01       -6.11516929e-08  30.2301  28.0886  28.3175  0.0000
0202-03-06_20:49:30.902000      6427.65        1.16441500e+01       -6.18978929e-08  30.2301  28.0886  28.3175  0.0000
0202-03-06_20:49:31.250000      6428.00        1.19421600e+01       -7.13838929e-08  30.2331  28.0904  28.3186  0.0000
0202-03-06_20:49:31.610000      6428.36        1.22404300e+01       -7.45446929e-08  30.2331  28.0904  28.3186  0.0000
0202-03-06_20:49:31.957000      6428.71        1.25384000e+01       -6.76032929e-08  30.2370  28.0901  28.3200  0.0000
0202-03-06_20:49:32.305000      6429.06        1.28368800e+01       -7.90069929e-08  30.2370  28.0901  28.3200  0.0000
0202-03-06_20:49:32.652000      6429.40        1.31349300e+01       -8.00605929e-08  30.2370  28.0901  28.3200  0.0000
0202-03-06_20:49:33             6429.75        1.34331900e+01       -8.95429929e-08  30.2299  28.0892  28.3135  0.0000
0202-03-06_20:49:33.350000      6430.10        1.37313200e+01       -9.11543929e-08  30.2299  28.0892  28.3135  0.0000
0202-03-06_20:49:33.695000      6430.45        1.40296400e+01       -9.15262929e-08  30.2299  28.0892  28.3135  0.0000
0202-03-06_20:49:34.047000      6430.80        1.43276400e+01       -9.68561929e-08  30.2335  28.0912  28.3137  0.0000
0202-03-06_20:49:34.395000      6431.14        1.46254500e+01       -9.70421929e-08  30.2335  28.0912  28.3137  0.0000
0202-03-06_20:49:34.742000      6431.49        1.49241700e+01       -9.94592929e-08  30.2335  28.0912  28.3137  0.0000
0202-03-06_20:49:35.090000      6431.84        1.52222200e+01       -9.95211929e-08  30.2288  28.0905  28.3108  0.0000
0202-03-06_20:49:35.450000      6432.20        1.55201900e+01       -9.93352929e-08  30.2288  28.0905  28.3108  0.0000
0202-03-06_20:49:35.820000      6432.57        1.58184300e+01       -9.79717929e-08  30.2288  28.0905  28.3108  0.0000
0202-03-06_20:49:36.188000      6432.94        1.61166000e+01       -1.01504493e-07  30.2361  28.0907  28.3141  0.0000
0202-03-06_20:49:36.535000      6433.28        1.64148600e+01       -1.09003593e-07  30.2361  28.0907  28.3141  0.0000
0202-03-06_20:49:36.900000      6433.65        1.67130900e+01       -1.19354493e-07  30.2460  28.0911  28.3156  0.0000
0202-03-06_20:49:37.250000      6434.00        1.70110600e+01       -1.14892693e-07  30.2460  28.0911  28.3156  0.0000
0202-03-06_20:49:37.598000      6434.35        1.73095100e+01       -1.25056793e-07  30.2460  28.0911  28.3156  0.0000
0202-03-06_20:49:37.945000      6434.70        1.76075500e+01       -1.35406893e-07  30.2517  28.0895  28.3159  0.0000
0202-03-06_20:49:38.293000      6435.04        1.79055700e+01       -1.39311393e-07  30.2517  28.0895  28.3159  0.0000
0202-03-06_20:49:38.652000      6435.40        1.82038200e+01       -1.40117093e-07  30.2517  28.0895  28.3159  0.0000
0202-03-06_20:49:39             6435.75        1.85021200e+01       -1.33609593e-07  30.2677  28.0926  28.3225  0.0000
0202-03-06_20:49:39.348000      6436.10        1.88001600e+01       -1.35530893e-07  30.2677  28.0926  28.3225  0.0000
0202-03-06_20:49:39.703000      6436.45        1.90989100e+01       -1.26172393e-07  30.2677  28.0926  28.3225  0.0000
0202-03-06_20:49:40.062000      6436.81        1.93964600e+01       -1.46438693e-07  30.2638  28.0904  28.3172  0.0000
0202-03-06_20:49:40.420000      6437.17        1.96948400e+01       -1.45199193e-07  30.2638  28.0904  28.3172  0.0000
0202-03-06_20:49:40.770000      6437.52        1.99927800e+01       -1.44393493e-07  30.2638  28.0904  28.3172  0.0000
0202-03-06_20:49:41.117000      6437.87        2.02912500e+01       -1.62118793e-07  30.2674  28.0925  28.3170  0.0000
0202-03-06_20:49:41.465000      6438.22        2.05896200e+01       -1.68006493e-07  30.2674  28.0925  28.3170  0.0000
0202-03-06_20:49:41.863000      6438.61        2.08879100e+01       -1.66519093e-07  30.2674  28.0925  28.3170  0.0000
0202-03-06_20:49:42.240000      6438.99        2.11857500e+01       -1.59515793e-07  30.2745  28.0917  28.3110  0.0000
0202-03-06_20:49:42.586000      6439.34        2.14841100e+01       -1.73774393e-07  30.2745  28.0917  28.3110  0.0000
0202-03-06_20:49:42.934000      6439.68        2.17824500e+01       -1.67894693e-07  30.2881  28.0907  28.3143  0.0000
0202-03-06_20:49:43.280000      6440.03        2.20804200e+01       -1.68577793e-07  30.2881  28.0907  28.3143  0.0000
0202-03-06_20:49:43.637000      6440.39        2.23786400e+01       -1.84939593e-07  30.2881  28.0907  28.3143  0.0000
0202-03-06_20:49:43.980000      6440.73        2.26770900e+01       -1.78122193e-07  30.3033  28.0928  28.3165  0.0000
0202-03-06_20:49:44.330000      6441.08        2.29749100e+01       -1.79733593e-07  30.3033  28.0928  28.3165  0.0000
0202-03-06_20:49:44.676000      6441.43        2.32733000e+01       -1.80043493e-07  30.3033  28.0928  28.3165  0.0000
0202-03-06_20:49:45.023000      6441.77        2.35712300e+01       -1.83576193e-07  30.3149  28.0916  28.3195  0.0000
0202-03-06_20:49:45.370000      6442.12        2.38697600e+01       -1.82460593e-07  30.3149  28.0916  28.3195  0.0000
0202-03-06_20:49:45.720000      6442.47        2.41679400e+01       -1.92004993e-07  30.3149  28.0916  28.3195  0.0000
0202-03-06_20:49:46.066000      6442.82        2.44660000e+01       -1.92314793e-07  30.3325  28.0921  28.3232  0.0000
0202-03-06_20:49:46.414000      6443.16        2.47642100e+01       -1.88472293e-07  30.3325  28.0921  28.3232  0.0000
0202-03-06_20:49:46.760000      6443.51        2.50621400e+01       -1.83452193e-07  30.3325  28.0921  28.3232  0.0000
0202-03-06_20:49:47.110000      6443.86        2.53607200e+01       -1.75209293e-07  30.3420  28.0916  28.3147  0.0000
0202-03-06_20:49:47.465000      6444.22        2.56585000e+01       -1.67338293e-07  30.3420  28.0916  28.3147  0.0000
0202-03-06_20:49:47.883000      6444.63        2.59569600e+01       -1.49179193e-07  30.3420  28.0916  28.3147  0.0000
0202-03-06_20:49:48.242000      6444.99        2.62553000e+01       -1.24512493e-07  30.3587  28.0913  28.3203  0.0000
0202-03-06_20:49:48.590000      6445.34        2.65534000e+01       -1.07222193e-07  30.3587  28.0913  28.3203  0.0000
0202-03-06_20:49:48.940000      6445.69        2.68521100e+01       -7.04091929e-08  30.3625  28.0942  28.3131  0.0000
0202-03-06_20:49:49.285000      6446.04        2.71501700e+01       -2.06419929e-08  30.3625  28.0942  28.3131  0.0000
0202-03-06_20:49:49.633000      6446.38        2.74484700e+01        5.04451071e-08  30.3625  28.0942  28.3131  0.0000
0202-03-06_20:49:49.980000      6446.73        2.77462400e+01        1.48615907e-07  30.3849  28.0918  28.3138  0.0000
0202-03-06_20:49:50.330000      6447.08        2.80449300e+01        2.88868807e-07  30.3849  28.0918  28.3138  0.0000
0202-03-06_20:49:50.684000      6447.43        2.83430600e+01        4.71947607e-07  30.3849  28.0918  28.3138  0.0000
0202-03-06_20:49:51.030000      6447.78        2.86411300e+01        7.15701307e-07  30.4048  28.0937  28.3158  0.0000
0202-03-06_20:49:51.380000      6448.13        2.89396600e+01        1.06518701e-06  30.4048  28.0937  28.3158  0.0000
0202-03-06_20:49:51.727000      6448.48        2.92374900e+01        1.50404301e-06  30.4048  28.0937  28.3158  0.0000
0202-03-06_20:49:52.074000      6448.82        2.95366700e+01        2.10062921e-06  30.4304  28.0935  28.3190  0.0000
0202-03-06_20:49:52.418000      6449.17        2.98344000e+01        3.34920861e-06  30.4304  28.0935  28.3190  0.0000
0202-03-06_20:49:52.770000      6449.52        3.01330700e+01        4.57256361e-06  30.4304  28.0935  28.3190  0.0000
0202-03-06_20:49:53.117000      6449.87        3.04310400e+01        6.20260871e-06  30.4527  28.0948  28.3223  0.0000
0202-03-06_20:49:53.465000      6450.21        3.07294900e+01        8.37203571e-06  30.4527  28.0948  28.3223  0.0000
0202-03-06_20:49:53.855000      6450.61        3.10268600e+01        1.13005514e-05  30.4527  28.0948  28.3223  0.0000
0202-03-06_20:49:54.227000      6450.98        3.13257700e+01        1.54545297e-05  30.4692  28.0954  28.3175  0.0000
0202-03-06_20:49:54.574000      6451.32        3.16242100e+01        2.11953561e-05  30.4692  28.0954  28.3175  0.0000

File: chapter 6/data/ext_ffj51/Ic/infield/step00/no magnet/Ic_2025-03-06_21-01-21251083_25k-ffj51-0e19pm2-0T-0nA.txt
# Ic =  nan A, n =  nan , Tavg = 25.90 K, 25k-ffj51-0e19pm2-0T-0nA
#datetime                        t_s     iHTS_A                vHTS_V                tHTS_K  tTAR_K  tHOL_K  tSPA_K
0202-03-06_21:00:39.484000      7096.23        1.21222200e-02       -1.80248583e-08  25.5354  22.9131  23.1446  0.0000
0202-03-06_21:00:39.875000      7096.63        3.14010500e-01       -1.30047583e-08  25.5354  22.9131  23.1446  0.0000
0202-03-06_21:00:40.242000      7096.99        6.12160700e-01        2.11754167e-09  25.4897  22.9058  23.1190  0.0000
0202-03-06_21:00:40.598000      7097.35        9.10769500e-01       -1.01538583e-08  25.4897  22.9058  23.1190  0.0000
0202-03-06_21:00:40.960000      7097.71        1.20866800e+00       -3.01722583e-08  25.5005  22.9125  23.1255  0.0000
0202-03-06_21:00:41.310000      7098.06        1.50718000e+00       -3.35190583e-08  25.5005  22.9125  23.1255  0.0000
0202-03-06_21:00:41.656000      7098.41        1.80533600e+00       -5.83061583e-08  25.5005  22.9125  23.1255  0.0000
0202-03-06_21:00:42.004000      7098.76        2.10306100e+00       -3.90244583e-08  25.4877  22.9079  23.1275  0.0000
0202-03-06_21:00:42.350000      7099.10        2.40135700e+00       -5.36497583e-08  25.4877  22.9079  23.1275  0.0000
0202-03-06_21:00:42.710000      7099.46        2.69964400e+00       -6.12108583e-08  25.4877  22.9079  23.1275  0.0000
0202-03-06_21:00:43.060000      7099.81        2.99772600e+00       -3.79696583e-08  25.5004  22.9085  23.1260  0.0000
0202-03-06_21:00:43.406000      7100.16        3.29504500e+00       -4.57167583e-08  25.5004  22.9085  23.1260  0.0000
0202-03-06_21:00:43.754000      7100.50        3.59370400e+00       -4.80718583e-08  25.5004  22.9085  23.1260  0.0000
0202-03-06_21:00:44.100000      7100.85        3.89217600e+00       -5.73063583e-08  25.4989  22.9117  23.1442  0.0000
0202-03-06_21:00:44.450000      7101.20        4.18994100e+00       -8.04855583e-08  25.4989  22.9117  23.1442  0.0000
0202-03-06_21:00:44.805000      7101.56        4.48837300e+00       -8.43281583e-08  25.4989  22.9117  23.1442  0.0000
0202-03-06_21:00:45.207000      7101.96        4.78637100e+00       -7.91221583e-08  25.4989  22.9062  23.1357  0.0000
0202-03-06_21:00:45.562000      7102.31        5.08491800e+00       -6.11489583e-08  25.4989  22.9062  23.1357  0.0000
0202-03-06_21:00:45.910000      7102.66        5.38304500e+00       -6.59830583e-08  25.4989  22.9062  23.1357  0.0000
0202-03-06_21:00:46.273000      7103.02        5.68125300e+00       -7.01974583e-08  25.4561  22.9107  23.1178  0.0000
0202-03-06_21:00:46.633000      7103.38        5.97955700e+00       -7.44118583e-08  25.4561  22.9107  23.1178  0.0000
0202-03-06_21:00:46.977000      7103.73        6.27742200e+00       -8.79847583e-08  25.4720  22.9074  23.1259  0.0000
0202-03-06_21:00:47.330000      7104.08        6.57565500e+00       -1.21514058e-07  25.4720  22.9074  23.1259  0.0000
0202-03-06_21:00:47.684000      7104.44        6.87377600e+00       -1.23129058e-07  25.4720  22.9074  23.1259  0.0000
0202-03-06_21:00:48.030000      7104.78        7.17179800e+00       -9.75350583e-08  25.4585  22.9047  23.1188  0.0000
0202-03-06_21:00:48.380000      7105.13        7.47001500e+00       -9.98281583e-08  25.4585  22.9047  23.1188  0.0000
0202-03-06_21:00:48.727000      7105.48        7.76840200e+00       -1.25796358e-07  25.4585  22.9047  23.1188  0.0000
0202-03-06_21:00:49.074000      7105.83        8.06689600e+00       -1.38811458e-07  25.4807  22.9112  23.1366  0.0000
0202-03-06_21:00:49.434000      7106.18        8.36501000e+00       -1.37695858e-07  25.4807  22.9112  23.1366  0.0000
0202-03-06_21:00:49.780000      7106.53        8.66296600e+00       -1.12347458e-07  25.4807  22.9112  23.1366  0.0000
0202-03-06_21:00:50.130000      7106.88        8.96088600e+00       -1.05282158e-07  25.4663  22.9032  23.1299  0.0000
0202-03-06_21:00:50.484000      7107.24        9.25925200e+00       -1.15818158e-07  25.4663  22.9032  23.1299  0.0000
0202-03-06_21:00:50.880000      7107.63        9.55759600e+00       -1.30072758e-07  25.4663  22.9032  23.1299  0.0000
0202-03-06_21:00:51.227000      7107.98        9.85538300e+00       -1.43025858e-07  25.4721  22.9109  23.1346  0.0000
0202-03-06_21:00:51.586000      7108.34        1.01536700e+01       -1.40236958e-07  25.4721  22.9109  23.1346  0.0000
0202-03-06_21:00:51.940000      7108.69        1.04516100e+01       -1.54925358e-07  25.4462  22.9060  23.1209  0.0000
0202-03-06_21:00:52.290000      7109.04        1.07497800e+01       -1.79220158e-07  25.4462  22.9060  23.1209  0.0000
0202-03-06_21:00:52.650000      7109.40        1.10478200e+01       -1.68808158e-07  25.4462  22.9060  23.1209  0.0000
0202-03-06_21:00:53             7109.75        1.13463100e+01       -1.57156558e-07  25.4507  22.9063  23.1127  0.0000
0202-03-06_21:00:53.348000      7110.10        1.16445600e+01       -1.66202158e-07  25.4507  22.9063  23.1127  0.0000
0202-03-06_21:00:53.695000      7110.44        1.19426200e+01       -1.68117658e-07  25.4507  22.9063  23.1127  0.0000
0202-03-06_21:00:54.043000      7110.79        1.22409300e+01       -1.58262358e-07  25.4634  22.9091  23.1402  0.0000
0202-03-06_21:00:54.400000      7111.15        1.25391400e+01       -1.67063058e-07  25.4634  22.9091  23.1402  0.0000
0202-03-06_21:00:54.746000      7111.50        1.28373600e+01       -1.61857058e-07  25.4634  22.9091  23.1402  0.0000
0202-03-06_21:00:55.094000      7111.84        1.31353500e+01       -1.57332758e-07  25.4738  22.9043  23.1235  0.0000
0202-03-06_21:00:55.440000      7112.19        1.34334500e+01       -1.60803458e-07  25.4738  22.9043  23.1235  0.0000
0202-03-06_21:00:55.790000      7112.54        1.37316700e+01       -1.58882158e-07  25.4738  22.9043  23.1235  0.0000
0202-03-06_21:00:56.137000      7112.89        1.40299700e+01       -1.74872058e-07  25.4677  22.9086  23.1303  0.0000
0202-03-06_21:00:56.484000      7113.23        1.43277700e+01       -1.90118358e-07  25.4677  22.9086  23.1303  0.0000
0202-03-06_21:00:56.870000      7113.62        1.46260100e+01       -2.03133358e-07  25.4677  22.9086  23.1303  0.0000
0202-03-06_21:00:57.230000      7113.98        1.49243700e+01       -2.10012758e-07  25.4729  22.9061  23.1294  0.0000
0202-03-06_21:00:57.580000      7114.33        1.52225400e+01       -1.99538758e-07  25.4729  22.9061  23.1294  0.0000
0202-03-06_21:00:57.938000      7114.69        1.55205800e+01       -2.08773258e-07  25.4514  22.9051  23.1126  0.0000
0202-03-06_21:00:58.280000      7115.03        1.58187700e+01       -1.82557158e-07  25.4514  22.9051  23.1126  0.0000
0202-03-06_21:00:58.630000      7115.38        1.61174300e+01       -1.97307558e-07  25.4514  22.9051  23.1126  0.0000
0202-03-06_21:00:58.977000      7115.73        1.64152400e+01       -2.22717958e-07  25.4769  22.9101  23.1232  0.0000
0202-03-06_21:00:59.324000      7116.08        1.67133400e+01       -2.08942758e-07  25.4769  22.9101  23.1232  0.0000
0202-03-06_21:00:59.684000      7116.43        1.70118900e+01       -2.09360258e-07  25.4769  22.9101  23.1232  0.0000
0202-03-06_21:01:00.030000      7116.78        1.73100900e+01       -1.92378658e-07  25.4779  22.9023  23.1239  0.0000
0202-03-06_21:01:00.380000      7117.13        1.76080700e+01       -2.20949858e-07  25.4779  22.9023  23.1239  0.0000
0202-03-06_21:01:00.727000      7117.48        1.79064000e+01       -2.21321658e-07  25.4779  22.9023  23.1239  0.0000
0202-03-06_21:01:01.074000      7117.82        1.82044100e+01       -2.34770558e-07  25.5019  22.9099  23.1271  0.0000
0202-03-06_21:01:01.434000      7118.18        1.85025500e+01       -2.50326658e-07  25.5019  22.9099  23.1271  0.0000
0202-03-06_21:01:01.780000      7118.53        1.88005100e+01       -2.27147458e-07  25.5019  22.9099  23.1271  0.0000
0202-03-06_21:01:02.130000      7118.88        1.90988100e+01       -2.27147458e-07  25.4931  22.9046  23.1254  0.0000
0202-03-06_21:01:02.473000      7119.22        1.93973900e+01       -2.46236258e-07  25.4931  22.9046  23.1254  0.0000
0202-03-06_21:01:02.848000      7119.60        1.96954500e+01       -2.58941358e-07  25.4931  22.9046  23.1254  0.0000
0202-03-06_21:01:03.227000      7119.98        1.99935200e+01       -2.49830858e-07  25.5163  22.9068  23.1188  0.0000
0202-03-06_21:01:03.574000      7120.32        2.02918100e+01       -2.52867658e-07  25.5163  22.9068  23.1188  0.0000
0202-03-06_21:01:03.930000      7120.68        2.05899000e+01       -2.49830858e-07  25.5163  22.9068  23.1188  0.0000
0202-03-06_21:01:04.277000      7121.03        2.08878800e+01       -2.63217758e-07  25.5095  22.9106  23.1199  0.0000
0202-03-06_21:01:04.625000      7121.38        2.11867300e+01       -2.69663358e-07  25.5095  22.9106  23.1199  0.0000
0202-03-06_21:01:04.984000      7121.73        2.14847800e+01       -2.76729658e-07  25.5259  22.9054  23.1168  0.0000
0202-03-06_21:01:05.332000      7122.08        2.17831700e+01       -2.81260058e-07  25.5259  22.9054  23.1168  0.0000
0202-03-06_21:01:05.680000      7122.43        2.20809400e+01       -2.94650058e-07  25.5259  22.9054  23.1168  0.0000
0202-03-06_21:01:06.027000      7122.78        2.23792200e+01       -2.88080558e-07  25.5577  22.9112  23.1308  0.0000
0202-03-06_21:01:06.375000      7123.13        2.26774000e+01       -2.89196058e-07  25.5577  22.9112  23.1308  0.0000
0202-03-06_21:01:06.734000      7123.48        2.29759500e+01       -2.99732058e-07  25.5577  22.9112  23.1308  0.0000
0202-03-06_21:01:07.082000      7123.83        2.32745300e+01       -2.77730458e-07  25.5840  22.9088  23.1321  0.0000
0202-03-06_21:01:07.430000      7124.18        2.35721800e+01       -2.84795758e-07  25.5840  22.9088  23.1321  0.0000
0202-03-06_21:01:07.777000      7124.53        2.38705700e+01       -2.93472458e-07  25.5840  22.9088  23.1321  0.0000
0202-03-06_21:01:08.133000      7124.88        2.41685900e+01       -2.77048658e-07  25.5702  22.9073  23.1202  0.0000
0202-03-06_21:01:08.480000      7125.23        2.44669500e+01       -2.85911358e-07  25.5702  22.9073  23.1202  0.0000
0202-03-06_21:01:08.860000      7125.61        2.47653900e+01       -2.56906358e-07  25.5702  22.9073  23.1202  0.0000
0202-03-06_21:01:09.246000      7126.00        2.50633700e+01       -2.74755558e-07  25.5999  22.9130  23.1244  0.0000
0202-03-06_21:01:09.594000      7126.34        2.53617100e+01       -2.74383658e-07  25.5999  22.9130  23.1244  0.0000
0202-03-06_21:01:09.953000      7126.70        2.56599500e+01       -2.77978358e-07  25.6032  22.9069  23.1159  0.0000
0202-03-06_21:01:10.300000      7127.05        2.59577000e+01       -2.92480858e-07  25.6032  22.9069  23.1159  0.0000
0202-03-06_21:01:10.650000      7127.40        2.62559700e+01       -3.11879458e-07  25.6032  22.9069  23.1159  0.0000
0202-03-06_21:01:10.996000      7127.75        2.65544800e+01       -3.06360258e-07  25.6338  22.9148  23.1292  0.0000
0202-03-06_21:01:11.344000      7128.09        2.68525300e+01       -2.97182658e-07  25.6338  22.9148  23.1292  0.0000
0202-03-06_21:01:11.700000      7128.45        2.71512000e+01       -2.96314958e-07  25.6338  22.9148  23.1292  0.0000
0202-03-06_21:01:12.047000      7128.80        2.74491000e+01       -3.05921358e-07  25.6716  22.9104  23.1359  0.0000
0202-03-06_21:01:12.395000      7129.15        2.77473800e+01       -3.16767158e-07  25.6716  22.9104  23.1359  0.0000
0202-03-06_21:01:12.742000      7129.49        2.80456600e+01       -3.12986658e-07  25.6716  22.9104  23.1359  0.0000
0202-03-06_21:01:13.090000      7129.84        2.83438100e+01       -3.06665058e-07  25.6987  22.9126  23.1398  0.0000
0202-03-06_21:01:13.440000      7130.19        2.86419900e+01       -2.85964858e-07  25.6987  22.9126  23.1398  0.0000
0202-03-06_21:01:13.785000      7130.54        2.89403400e+01       -2.67929758e-07  25.6987  22.9126  23.1398  0.0000
0202-03-06_21:01:14.133000      7130.88        2.92390100e+01       -2.63219558e-07  25.7145  22.9154  23.1384  0.0000
0202-03-06_21:01:14.484000      7131.23        2.95367100e+01       -2.73693558e-07  25.7145  22.9154  23.1384  0.0000
0202-03-06_21:01:14.840000      7131.59        2.98352200e+01       -2.53179358e-07  25.7145  22.9154  23.1384  0.0000
0202-03-06_21:01:15.203000      7131.95        3.01331100e+01       -2.08308358e-07  25.7197  22.9121  23.1179  0.0000
0202-03-06_21:01:15.550000      7132.30        3.04314400e+01       -1.64862858e-07  25.7197  22.9121  23.1179  0.0000
0202-03-06_21:01:15.900000      7132.65        3.07298000e+01       -9.89198583e-08  25.7197  22.9121  23.1179  0.0000
0202-03-06_21:01:16.250000      7133.00        3.10281600e+01       -1.87842583e-08  25.7573  22.9167  23.1274  0.0000
0202-03-06_21:01:16.605000      7133.36        3.13255000e+01        9.92189417e-08  25.7573  22.9167  23.1274  0.0000
0202-03-06_21:01:16.953000      7133.70        3.16245300e+01        2.19256842e-07  25.7748  22.9148  23.1293  0.0000
0202-03-06_21:01:17.312000      7134.06        3.19233600e+01        4.37403642e-07  25.7748  22.9148  23.1293  0.0000
0202-03-06_21:01:17.668000      7134.42        3.22215900e+01        7.49393542e-07  25.7748  22.9148  23.1293  0.0000
0202-03-06_21:01:18.016000      7134.77        3.25198100e+01        1.12652074e-06  25.8181  22.9151  23.1201  0.0000
0202-03-06_21:01:18.363000      7135.12        3.28179400e+01        1.62766294e-06  25.8181  22.9151  23.1201  0.0000
0202-03-06_21:01:18.723000      7135.47        3.31158700e+01        2.30246344e-06  25.8181  22.9151  23.1201  0.0000
0202-03-06_21:01:19.070000      7135.82        3.34142500e+01        3.76256854e-06  25.8536  22.9205  23.1471  0.0000
0202-03-06_21:01:19.426000      7136.18        3.37124600e+01        5.25279424e-06  25.8536  22.9205  23.1471  0.0000
0202-03-06_21:01:19.785000      7136.53        3.40114500e+01        7.20412524e-06  25.8536  22.9205  23.1471  0.0000
0202-03-06_21:01:20.133000      7136.88        3.43093100e+01        9.93927354e-06  25.8972  22.9151  23.1380  0.0000
0202-03-06_21:01:20.490000      7137.24        3.46074600e+01        1.38140463e-05  25.8972  22.9151  23.1380  0.0000
0202-03-06_21:01:20.860000      7137.61        3.49051300e+01        1.94661820e-05  25.8972  22.9151  23.1380  0.0000
0202-03-06_21:01:21.227000      7137.98        3.52032500e+01        2.89713685e-05  25.9024  22.9232  23.1185  0.0000

File: chapter 6/data/ext_ffj51/Ic/infield/step00/no magnet/Ic_2025-03-26_01-40-40838414_25k-ffj51-0e19pm2-0T-.txt
# Ic = 30.98 A, n = 36.02 , Tavg = 25.56 K, 25k-ffj51-0e19pm2-0T-
#datetime                        t_s     iHTS_A                vHTS_V                tHTS_K  tTAR_K  tHOL_K  tSPA_K
0202-03-26_01:39:58.723000      8900.06        8.16072400e-03       -2.75144667e-09  25.1122  23.2269  23.3911  0.0000
0202-03-26_01:39:59.070000      8900.41        3.09397500e-01       -2.06964667e-09  25.1122  23.2269  23.3911  0.0000
0202-03-26_01:39:59.418000      8900.76        6.07094600e-01       -6.84184667e-09  25.1226  23.2301  23.3998  0.0000
0202-03-26_01:39:59.766000      8901.11        9.05866000e-01        1.16270533e-08  25.1226  23.2301  23.3998  0.0000
0202-03-26_01:40:00.113000      8901.46        1.20352800e+00        3.17073533e-08  25.1226  23.2301  23.3998  0.0000
0202-03-26_01:40:00.460000      8901.80        1.50190000e+00        1.94360533e-08  25.1299  23.2303  23.4143  0.0000
0202-03-26_01:40:00.810000      8902.15        1.79997900e+00        2.20390533e-08  25.1299  23.2303  23.4143  0.0000
0202-03-26_01:40:01.156000      8902.50        2.09834100e+00        1.28046533e-08  25.1299  23.2303  23.4143  0.0000
0202-03-26_01:40:01.508000      8902.85        2.39625900e+00        5.80135333e-09  25.1088  23.2304  23.4054  0.0000
0202-03-26_01:40:01.850000      8903.20        2.69434100e+00        1.06354533e-08  25.1088  23.2304  23.4054  0.0000
0202-03-26_01:40:02.277000      8903.62        2.99252500e+00        1.85684533e-08  25.1088  23.2304  23.4054  0.0000
0202-03-26_01:40:02.630000      8903.97        3.29065500e+00        1.52836533e-08  25.1281  23.2326  23.4205  0.0000
0202-03-26_01:40:02.990000      8904.33        3.58867800e+00        2.41462533e-08  25.1281  23.2326  23.4205  0.0000
0202-03-26_01:40:03.336000      8904.68        3.88688800e+00        2.12334533e-08  25.1117  23.2280  23.4138  0.0000
0202-03-26_01:40:03.695000      8905.04        4.18502200e+00        3.43089533e-08  25.1117  23.2280  23.4138  0.0000
0202-03-26_01:40:04.050000      8905.39        4.48293200e+00        3.99478533e-08  25.1117  23.2280  23.4138  0.0000
0202-03-26_01:40:04.402000      8905.74        4.78139500e+00        3.51756533e-08  25.1180  23.2312  23.4090  0.0000
0202-03-26_01:40:04.746000      8906.09        5.07935600e+00        2.39579533e-08  25.1180  23.2312  23.4090  0.0000
0202-03-26_01:40:05.105000      8906.45        5.37756200e+00        1.81941533e-08  25.1180  23.2312  23.4090  0.0000
0202-03-26_01:40:05.453000      8906.80        5.67562100e+00        2.14169533e-08  25.1155  23.2316  23.4090  0.0000
0202-03-26_01:40:05.800000      8907.14        5.97371000e+00        2.22226533e-08  25.1155  23.2316  23.4090  0.0000
0202-03-26_01:40:06.150000      8907.49        6.27209900e+00        2.18507533e-08  25.1155  23.2316  23.4090  0.0000
0202-03-26_01:40:06.508000      8907.85        6.56980300e+00        2.94738533e-08  25.1195  23.2286  23.3946  0.0000
0202-03-26_01:40:06.850000      8908.19        6.86790100e+00        2.91020533e-08  25.1195  23.2286  23.3946  0.0000
0202-03-26_01:40:07.254000      8908.60        7.16599400e+00        4.00718533e-08  25.1195  23.2286  23.3946  0.0000
0202-03-26_01:40:07.620000      8908.96        7.46432700e+00        3.94520533e-08  25.1281  23.2336  23.4061  0.0000
0202-03-26_01:40:07.970000      8909.31        7.76225900e+00        2.89160533e-08  25.1281  23.2336  23.4061  0.0000
0202-03-26_01:40:08.330000      8909.67        8.06034300e+00        2.52594533e-08  25.1260  23.2281  23.4059  0.0000
0202-03-26_01:40:08.676000      8910.02        8.35870100e+00        3.51137533e-08  25.1260  23.2281  23.4059  0.0000
0202-03-26_01:40:09.023000      8910.36        8.65678000e+00        2.60031533e-08  25.1260  23.2281  23.4059  0.0000
0202-03-26_01:40:09.370000      8910.71        8.95478000e+00        2.61907533e-08  25.1246  23.2309  23.4027  0.0000
0202-03-26_01:40:09.720000      8911.06        9.25265000e+00        3.59233533e-08  25.1246  23.2309  23.4027  0.0000
0202-03-26_01:40:10.074000      8911.42        9.55103200e+00        3.54895533e-08  25.1246  23.2309  23.4027  0.0000
0202-03-26_01:40:10.420000      8911.76        9.84927200e+00        4.36704533e-08  25.1289  23.2315  23.4142  0.0000
0202-03-26_01:40:10.770000      8912.11        1.01472900e+01        3.49317533e-08  25.1289  23.2315  23.4142  0.0000
0202-03-26_01:40:11.117000      8912.46        1.04453100e+01        3.04074533e-08  25.1289  23.2315  23.4142  0.0000
0202-03-26_01:40:11.465000      8912.81        1.07436200e+01        3.17089533e-08  25.1151  23.2277  23.4020  0.0000
0202-03-26_01:40:11.816000      8913.16        1.10416300e+01        2.55733533e-08  25.1151  23.2277  23.4020  0.0000
0202-03-26_01:40:12.160000      8913.50        1.13396400e+01        2.59451533e-08  25.1151  23.2277  23.4020  0.0000
0202-03-26_01:40:12.510000      8913.85        1.16379500e+01        3.07793533e-08  25.1400  23.2320  23.4153  0.0000
0202-03-26_01:40:12.860000      8914.20        1.19359600e+01        4.00138533e-08  25.1400  23.2320  23.4153  0.0000
0202-03-26_01:40:13.277000      8914.62        1.22339000e+01        4.50958533e-08  25.1400  23.2320  23.4153  0.0000
0202-03-26_01:40:13.630000      8914.97        1.25322500e+01        3.88982533e-08  25.1382  23.2297  23.4116  0.0000
0202-03-26_01:40:13.977000      8915.32        1.28300700e+01        4.36084533e-08  25.1382  23.2297  23.4116  0.0000
0202-03-26_01:40:14.330000      8915.67        1.31283900e+01        4.59635533e-08  25.1554  23.2329  23.4077  0.0000
0202-03-26_01:40:14.676000      8916.02        1.34268700e+01        2.88580533e-08  25.1554  23.2329  23.4077  0.0000
0202-03-26_01:40:15.023000      8916.36        1.37249000e+01        1.54712533e-08  25.1554  23.2329  23.4077  0.0000
0202-03-26_01:40:15.380000      8916.72        1.40227100e+01        2.14835533e-08  25.1544  23.2337  23.4085  0.0000
0202-03-26_01:40:15.727000      8917.07        1.43210900e+01        3.04705533e-08  25.1544  23.2337  23.4085  0.0000
0202-03-26_01:40:16.074000      8917.42        1.46192700e+01        2.07402533e-08  25.1544  23.2337  23.4085  0.0000
0202-03-26_01:40:16.420000      8917.76        1.49174300e+01        2.21037533e-08  25.1552  23.2300  23.3987  0.0000
0202-03-26_01:40:16.770000      8918.11        1.52154800e+01        1.82611533e-08  25.1552  23.2300  23.3987  0.0000
0202-03-26_01:40:17.130000      8918.47        1.55136400e+01        2.40249533e-08  25.1552  23.2300  23.3987  0.0000
0202-03-26_01:40:17.477000      8918.82        1.58118100e+01        2.74336533e-08  25.1630  23.2352  23.4065  0.0000
0202-03-26_01:40:17.824000      8919.16        1.61100200e+01        2.02444533e-08  25.1630  23.2352  23.4065  0.0000
0202-03-26_01:40:18.195000      8919.54        1.64076800e+01        2.31573533e-08  25.1630  23.2352  23.4065  0.0000
0202-03-26_01:40:18.570000      8919.91        1.67061400e+01        3.70400533e-08  25.1681  23.2305  23.4040  0.0000
0202-03-26_01:40:18.918000      8920.26        1.70041900e+01        1.68357533e-08  25.1681  23.2305  23.4040  0.0000
0202-03-26_01:40:19.277000      8920.62        1.73026300e+01        1.36749533e-08  25.1681  23.2305  23.4040  0.0000
0202-03-26_01:40:19.637000      8920.98        1.76002400e+01        2.34052533e-08  25.1759  23.2338  23.4059  0.0000
0202-03-26_01:40:19.996000      8921.34        1.78988900e+01        1.39848533e-08  25.1759  23.2338  23.4059  0.0000
0202-03-26_01:40:20.355000      8921.70        1.81966600e+01        2.77435533e-08  25.1844  23.2354  23.4114  0.0000
0202-03-26_01:40:20.703000      8922.04        1.84950700e+01        3.04085533e-08  25.1844  23.2354  23.4114  0.0000
0202-03-26_01:40:21.050000      8922.39        1.87932900e+01        2.25381533e-08  25.1844  23.2354  23.4114  0.0000
0202-03-26_01:40:21.400000      8922.74        1.90915600e+01        1.23132533e-08  25.2005  23.2320  23.4159  0.0000
0202-03-26_01:40:21.746000      8923.09        1.93897700e+01        1.46685533e-08  25.2005  23.2320  23.4159  0.0000
0202-03-26_01:40:22.100000      8923.44        1.96874400e+01        3.38895333e-09  25.2005  23.2320  23.4159  0.0000
0202-03-26_01:40:22.450000      8923.79        1.99857900e+01        9.83445333e-09  25.2065  23.2371  23.4105  0.0000
0202-03-26_01:40:22.797000      8924.14        2.02839300e+01        6.79755333e-09  25.2065  23.2371  23.4105  0.0000
0202-03-26_01:40:23.145000      8924.49        2.05817100e+01        5.74395333e-09  25.2065  23.2371  23.4105  0.0000
0202-03-26_01:40:23.492000      8924.83        2.08798900e+01        7.23953333e-10  25.2294  23.2329  23.4189  0.0000
0202-03-26_01:40:23.840000      8925.18        2.11783800e+01       -6.58924667e-09  25.2294  23.2329  23.4189  0.0000
0202-03-26_01:40:24.215000      8925.56        2.14760300e+01       -8.17466667e-11  25.2294  23.2329  23.4189  0.0000
0202-03-26_01:40:24.617000      8925.96        2.17747300e+01        6.92155333e-09  25.2293  23.2355  23.4008  0.0000
0202-03-26_01:40:24.977000      8926.32        2.20724600e+01       -1.13534667e-09  25.2293  23.2355  23.4008  0.0000
0202-03-26_01:40:25.336000      8926.68        2.23708700e+01       -4.53646667e-10  25.2525  23.2373  23.4204  0.0000
0202-03-26_01:40:25.684000      8927.03        2.26684300e+01       -2.43684667e-09  25.2525  23.2373  23.4204  0.0000
0202-03-26_01:40:26.030000      8927.37        2.29667800e+01       -1.62575467e-08  25.2525  23.2373  23.4204  0.0000
0202-03-26_01:40:26.380000      8927.72        2.32648700e+01       -1.29728467e-08  25.2570  23.2335  23.4052  0.0000
0202-03-26_01:40:26.727000      8928.07        2.35626000e+01       -1.55138467e-08  25.2570  23.2335  23.4052  0.0000
0202-03-26_01:40:27.086000      8928.43        2.38615700e+01       -1.24144467e-08  25.2570  23.2335  23.4052  0.0000
0202-03-26_01:40:27.434000      8928.78        2.41591900e+01       -9.43914667e-09  25.2625  23.2387  23.4022  0.0000
0202-03-26_01:40:27.780000      8929.12        2.44576600e+01       -1.79918467e-08  25.2625  23.2387  23.4022  0.0000
0202-03-26_01:40:28.130000      8929.47        2.47560500e+01       -1.30337467e-08  25.2625  23.2387  23.4022  0.0000
0202-03-26_01:40:28.480000      8929.82        2.50546000e+01       -1.96652467e-08  25.2803  23.2337  23.4084  0.0000
0202-03-26_01:40:28.836000      8930.18        2.53527000e+01       -3.09448467e-08  25.2803  23.2337  23.4084  0.0000
0202-03-26_01:40:29.195000      8930.54        2.56505000e+01       -1.56987467e-08  25.2803  23.2337  23.4084  0.0000
0202-03-26_01:40:29.582000      8930.92        2.59485300e+01       -2.92715467e-08  25.3111  23.2362  23.4194  0.0000
0202-03-26_01:40:29.930000      8931.27        2.62468500e+01       -3.78862467e-08  25.3111  23.2362  23.4194  0.0000
0202-03-26_01:40:30.280000      8931.62        2.65458800e+01       -4.24104467e-08  25.3308  23.2368  23.4212  0.0000
0202-03-26_01:40:30.633000      8931.98        2.68438000e+01       -3.88778467e-08  25.3308  23.2368  23.4212  0.0000
0202-03-26_01:40:30.980000      8932.32        2.71417300e+01       -3.69565467e-08  25.3308  23.2368  23.4212  0.0000
0202-03-26_01:40:31.332000      8932.67        2.74402500e+01       -5.61692467e-08  25.3444  23.2336  23.4127  0.0000
0202-03-26_01:40:31.680000      8933.02        2.77376000e+01       -5.38141467e-08  25.3444  23.2336  23.4127  0.0000
0202-03-26_01:40:32.027000      8933.37        2.80361200e+01       -5.87102467e-08  25.3444  23.2336  23.4127  0.0000
0202-03-26_01:40:32.383000      8933.73        2.83346800e+01       -4.82362467e-08  25.3634  23.2397  23.4103  0.0000
0202-03-26_01:40:32.730000      8934.07        2.86325800e+01       -3.77626467e-08  25.3634  23.2397  23.4103  0.0000
0202-03-26_01:40:33.080000      8934.42        2.89302600e+01       -4.06765467e-08  25.3634  23.2397  23.4103  0.0000
0202-03-26_01:40:33.426000      8934.77        2.92289400e+01       -5.08410467e-08  25.3826  23.2352  23.4103  0.0000
0202-03-26_01:40:33.773000      8935.12        2.95266500e+01       -3.67104467e-08  25.3826  23.2352  23.4103  0.0000
0202-03-26_01:40:34.133000      8935.47        2.98251800e+01       -2.49968467e-08  25.3826  23.2352  23.4103  0.0000
0202-03-26_01:40:34.480000      8935.82        3.01238300e+01        1.83885333e-09  25.3985  23.2378  23.4031  0.0000
0202-03-26_01:40:34.830000      8936.17        3.04219400e+01        3.27649533e-08  25.3985  23.2378  23.4031  0.0000
0202-03-26_01:40:35.195000      8936.54        3.07201700e+01        7.88133533e-08  25.3985  23.2378  23.4031  0.0000
0202-03-26_01:40:35.566000      8936.91        3.10181900e+01        1.55044153e-07  25.4064  23.2389  23.3973  0.0000
0202-03-26_01:40:35.920000      8937.26        3.13164700e+01        2.51417253e-07  25.4064  23.2389  23.3973  0.0000
0202-03-26_01:40:36.273000      8937.62        3.16143600e+01        3.82682953e-07  25.4364  23.2358  23.4008  0.0000
0202-03-26_01:40:36.625000      8937.97        3.19135400e+01        5.53923453e-07  25.4364  23.2358  23.4008  0.0000
0202-03-26_01:40:36.973000      8938.31        3.22119400e+01        7.80198753e-07  25.4364  23.2358  23.4008  0.0000
0202-03-26_01:40:37.320000      8938.66        3.25100100e+01        1.10098795e-06  25.4640  23.2414  23.4194  0.0000
0202-03-26_01:40:37.676000      8939.02        3.28079400e+01        1.53252865e-06  25.4640  23.2414  23.4194  0.0000
0202-03-26_01:40:38.023000      8939.36        3.31064600e+01        2.11324625e-06  25.4640  23.2414  23.4194  0.0000
0202-03-26_01:40:38.370000      8939.71        3.34044500e+01        3.28800645e-06  25.5043  23.2375  23.4165  0.0000
0202-03-26_01:40:38.720000      8940.06        3.37032700e+01        4.42266715e-06  25.5043  23.2375  23.4165  0.0000
0202-03-26_01:40:39.066000      8940.41        3.40010600e+01        5.90854722e-06  25.5043  23.2375  23.4165  0.0000
0202-03-26_01:40:39.418000      8940.76        3.42989600e+01        7.93907606e-06  25.5364  23.2410  23.4230  0.0000
0202-03-26_01:40:39.766000      8941.11        3.45968600e+01        1.05589373e-05  25.5364  23.2410  23.4230  0.0000
0202-03-26_01:40:40.113000      8941.45        3.48957000e+01        1.40935065e-05  25.5364  23.2410  23.4230  0.0000
0202-03-26_01:40:40.460000      8941.80        3.51919300e+01        1.87719963e-05  25.5647  23.2439  23.4134  0.0000
0202-03-26_01:40:40.805000      8942.15        3.54915200e+01        2.52565513e-05  25.5647  23.2439  23.4134  0.0000
