Repository: shortlab/2025-devitre-PhD

# 2025-devitre-PhD
Data repository for Alexis Devitre's PhD thesis

File: chapter 6/data/ext_ffj51/Ic/infield/step00/no magnet/Ic_2025-03-26_02-02-06986423_30k-ffj51-0e19pm2-0T-.txt
# Ic = 27.25 A, n = 31.20 , Tavg = 30.48 K, 30k-ffj51-0e19pm2-0T-
#datetime                        t_s     iHTS_A                vHTS_V                tHTS_K  tTAR_K  tHOL_K  tSPA_K
0202-03-26_02:01:28.902000      10190.24        9.71931000e-03        1.21267200e-08  30.3133  28.5302  28.7220  0.0000
0202-03-26_02:01:29.280000      10190.62        3.10807300e-01       -1.70021800e-08  30.3133  28.5302  28.7220  0.0000
0202-03-26_02:01:29.650000      10190.99        6.09159500e-01       -1.78698800e-08  30.3062  28.5346  28.7034  0.0000
0202-03-26_02:01:29.996000      10191.34        9.07265300e-01       -3.05748000e-09  30.3062  28.5346  28.7034  0.0000
0202-03-26_02:01:30.348000      10191.69        1.20533600e+00       -1.79937800e-08  30.3126  28.5339  28.6995  0.0000
0202-03-26_02:01:30.695000      10192.04        1.50359600e+00       -9.56498000e-09  30.3126  28.5339  28.6995  0.0000
0202-03-26_02:01:31.050000      10192.39        1.80173700e+00       -1.40272800e-08  30.3126  28.5339  28.6995  0.0000
0202-03-26_02:01:31.400000      10192.74        2.09973000e+00       -2.15264800e-08  30.3009  28.5319  28.6954  0.0000
0202-03-26_02:01:31.746000      10193.09        2.39796800e+00       -2.25800800e-08  30.3009  28.5319  28.6954  0.0000
0202-03-26_02:01:32.094000      10193.44        2.69619000e+00       -6.65208000e-09  30.3009  28.5319  28.6954  0.0000
0202-03-26_02:01:32.440000      10193.78        2.99441200e+00        1.02054200e-08  30.2921  28.5320  28.7007  0.0000
0202-03-26_02:01:32.805000      10194.15        3.29279300e+00        1.77673200e-08  30.2921  28.5320  28.7007  0.0000
0202-03-26_02:01:33.152000      10194.49        3.59043300e+00        3.51870200e-08  30.2921  28.5320  28.7007  0.0000
0202-03-26_02:01:33.500000      10194.84        3.88867100e+00        1.84556200e-08  30.3080  28.5295  28.7231  0.0000
0202-03-26_02:01:33.848000      10195.19        4.18692900e+00       -2.74028000e-09  30.3080  28.5295  28.7231  0.0000
0202-03-26_02:01:34.258000      10195.60        4.48549600e+00        1.21340200e-08  30.3080  28.5295  28.7231  0.0000
0202-03-26_02:01:34.617000      10195.96        4.78358500e+00        9.09712000e-09  30.3110  28.5299  28.7290  0.0000
0202-03-26_02:01:34.965000      10196.31        5.08166800e+00        1.95092200e-08  30.3110  28.5299  28.7290  0.0000
0202-03-26_02:01:35.312000      10196.65        5.37951000e+00        2.67604200e-08  30.3110  28.5299  28.7290  0.0000
0202-03-26_02:01:35.684000      10197.03        5.67780000e+00        2.54589200e-08  30.3193  28.5300  28.7342  0.0000
0202-03-26_02:01:36.043000      10197.38        5.97614900e+00        2.19882200e-08  30.3193  28.5300  28.7342  0.0000
0202-03-26_02:01:36.402000      10197.74        6.27417600e+00        3.03550200e-08  30.3033  28.5293  28.7113  0.0000
0202-03-26_02:01:36.750000      10198.09        6.57224700e+00        2.24220200e-08  30.3033  28.5293  28.7113  0.0000
0202-03-26_02:01:37.098000      10198.44        6.87062400e+00        1.53567200e-08  30.3033  28.5293  28.7113  0.0000
0202-03-26_02:01:37.445000      10198.79        7.16856400e+00        1.56046200e-08  30.2970  28.5297  28.6962  0.0000
0202-03-26_02:01:37.800000      10199.14        7.46687100e+00        1.82077200e-08  30.2970  28.5297  28.6962  0.0000
0202-03-26_02:01:38.150000      10199.49        7.76488400e+00        1.36214200e-08  30.2970  28.5297  28.6962  0.0000
0202-03-26_02:01:38.496000      10199.84        8.06327800e+00        5.37862000e-09  30.2681  28.5268  28.6676  0.0000
0202-03-26_02:01:38.844000      10200.19        8.36138000e+00        6.55752000e-09  30.2681  28.5268  28.6676  0.0000
0202-03-26_02:01:39.227000      10200.57        8.65925200e+00        7.61312000e-09  30.2681  28.5268  28.6676  0.0000
0202-03-26_02:01:39.600000      10200.94        8.95781300e+00        2.71692000e-09  30.2794  28.5270  28.6820  0.0000
0202-03-26_02:01:39.950000      10201.29        9.25556300e+00        1.92026200e-08  30.2794  28.5270  28.6820  0.0000
0202-03-26_02:01:40.305000      10201.65        9.55410900e+00        2.26113200e-08  30.2857  28.5265  28.7050  0.0000
0202-03-26_02:01:40.656000      10202.00        9.85218700e+00        3.02344200e-08  30.2857  28.5265  28.7050  0.0000
0202-03-26_02:01:41.004000      10202.35        1.01504100e+01        1.73433200e-08  30.2857  28.5265  28.7050  0.0000
0202-03-26_02:01:41.350000      10202.69        1.04486700e+01        1.74673200e-08  30.2838  28.5246  28.7066  0.0000
0202-03-26_02:01:41.707000      10203.05        1.07464700e+01        2.54003200e-08  30.2838  28.5246  28.7066  0.0000
0202-03-26_02:01:42.066000      10203.41        1.10444000e+01        1.93266200e-08  30.2838  28.5246  28.7066  0.0000
0202-03-26_02:01:42.414000      10203.76        1.13427900e+01        2.55242200e-08  30.3148  28.5272  28.7327  0.0000
0202-03-26_02:01:42.773000      10204.11        1.16410300e+01        3.82294200e-08  30.3148  28.5272  28.7327  0.0000
0202-03-26_02:01:43.120000      10204.46        1.19392800e+01        4.95090200e-08  30.3148  28.5272  28.7327  0.0000
0202-03-26_02:01:43.470000      10204.81        1.22376600e+01        4.26297200e-08  30.3035  28.5269  28.7151  0.0000
0202-03-26_02:01:43.816000      10205.16        1.25355600e+01        3.72377200e-08  30.3035  28.5269  28.7151  0.0000
0202-03-26_02:01:44.164000      10205.50        1.28336200e+01        3.38910200e-08  30.3035  28.5269  28.7151  0.0000
0202-03-26_02:01:44.523000      10205.87        1.31318800e+01        2.41602200e-08  30.3053  28.5287  28.6961  0.0000
0202-03-26_02:01:44.870000      10206.21        1.34301000e+01        2.38471200e-08  30.3053  28.5287  28.6961  0.0000
0202-03-26_02:01:45.240000      10206.58        1.37284200e+01        2.60766200e-08  30.3053  28.5287  28.6961  0.0000
0202-03-26_02:01:45.617000      10206.96        1.40264900e+01        2.98572200e-08  30.3070  28.5287  28.6925  0.0000
0202-03-26_02:01:45.973000      10207.31        1.43246100e+01        2.82458200e-08  30.3070  28.5287  28.6925  0.0000
0202-03-26_02:01:46.324000      10207.67        1.46227700e+01        1.75239200e-08  30.2867  28.5257  28.6799  0.0000
0202-03-26_02:01:46.670000      10208.01        1.49205500e+01        2.50850200e-08  30.2867  28.5257  28.6799  0.0000
0202-03-26_02:01:47.020000      10208.36        1.52190000e+01        4.00213200e-08  30.2867  28.5257  28.6799  0.0000
0202-03-26_02:01:47.375000      10208.72        1.55171100e+01        4.07650200e-08  30.3094  28.5277  28.6978  0.0000
0202-03-26_02:01:47.723000      10209.06        1.58152600e+01        2.96093200e-08  30.3094  28.5277  28.6978  0.0000
0202-03-26_02:01:48.080000      10209.42        1.61134600e+01        3.59309200e-08  30.3094  28.5277  28.6978  0.0000
0202-03-26_02:01:48.438000      10209.78        1.64113900e+01        2.76880200e-08  30.3083  28.5257  28.6988  0.0000
0202-03-26_02:01:48.785000      10210.13        1.67096600e+01        2.47751200e-08  30.3083  28.5257  28.6988  0.0000
0202-03-26_02:01:49.133000      10210.47        1.70079100e+01        1.44871200e-08  30.3083  28.5257  28.6988  0.0000
0202-03-26_02:01:49.492000      10210.83        1.73064200e+01        2.63245200e-08  30.3211  28.5262  28.7105  0.0000
0202-03-26_02:01:49.840000      10211.18        1.76040000e+01        3.76042200e-08  30.3211  28.5262  28.7105  0.0000
0202-03-26_02:01:50.207000      10211.55        1.79025500e+01        2.71302200e-08  30.3211  28.5262  28.7105  0.0000
0202-03-26_02:01:50.598000      10211.94        1.82004000e+01        3.22106200e-08  30.3445  28.5280  28.7310  0.0000
0202-03-26_02:01:50.953000      10212.29        1.84991600e+01        1.44217200e-08  30.3445  28.5280  28.7310  0.0000
0202-03-26_02:01:51.310000      10212.65        1.87971200e+01        3.02257200e-08  30.3445  28.5280  28.7310  0.0000
0202-03-26_02:01:51.660000      10213.00        1.90950800e+01        3.73530200e-08  30.3369  28.5263  28.7057  0.0000
0202-03-26_02:01:52.016000      10213.36        1.93932500e+01        3.61754200e-08  30.3369  28.5263  28.7057  0.0000
0202-03-26_02:01:52.363000      10213.71        1.96917800e+01        2.03095200e-08  30.3384  28.5288  28.6996  0.0000
0202-03-26_02:01:52.723000      10214.06        1.99892900e+01        1.16948200e-08  30.3384  28.5288  28.6996  0.0000
0202-03-26_02:01:53.070000      10214.41        2.02879400e+01        1.34472000e-09  30.3384  28.5288  28.6996  0.0000
0202-03-26_02:01:53.418000      10214.76        2.05861200e+01       -1.35295800e-08  30.3300  28.5266  28.6996  0.0000
0202-03-26_02:01:53.766000      10215.11        2.08842100e+01       -2.56149800e-08  30.3300  28.5266  28.6996  0.0000
0202-03-26_02:01:54.117000      10215.46        2.11824200e+01       -1.61325800e-08  30.3300  28.5266  28.6996  0.0000
0202-03-26_02:01:54.470000      10215.81        2.14807100e+01       -9.19118000e-09  30.3395  28.5274  28.6879  0.0000
0202-03-26_02:01:54.816000      10216.16        2.17789000e+01        4.69152000e-09  30.3395  28.5274  28.6879  0.0000
0202-03-26_02:01:55.164000      10216.51        2.20772500e+01        3.94772000e-09  30.3395  28.5274  28.6879  0.0000
0202-03-26_02:01:55.510000      10216.85        2.23754500e+01       -1.68142800e-08  30.3538  28.5263  28.7116  0.0000
0202-03-26_02:01:55.860000      10217.20        2.26736700e+01       -9.74898000e-09  30.3538  28.5263  28.7116  0.0000
0202-03-26_02:01:56.246000      10217.59        2.29719900e+01       -9.19048000e-09  30.3538  28.5263  28.7116  0.0000
0202-03-26_02:01:56.617000      10217.96        2.32700100e+01       -1.00468000e-09  30.3724  28.5273  28.7142  0.0000
0202-03-26_02:01:56.965000      10218.31        2.35684200e+01       -1.02996800e-08  30.3724  28.5273  28.7142  0.0000
0202-03-26_02:01:57.312000      10218.65        2.38663700e+01       -2.18892800e-08  30.3724  28.5273  28.7142  0.0000
0202-03-26_02:01:57.670000      10219.01        2.41646100e+01       -2.38724800e-08  30.3899  28.5299  28.7144  0.0000
0202-03-26_02:01:58.023000      10219.36        2.44628700e+01       -2.88925800e-08  30.3899  28.5299  28.7144  0.0000
0202-03-26_02:01:58.367000      10219.71        2.47610600e+01       -3.70114800e-08  30.3939  28.5282  28.7195  0.0000
0202-03-26_02:01:58.720000      10220.06        2.50593300e+01       -2.01538800e-08  30.3939  28.5282  28.7195  0.0000
0202-03-26_02:01:59.062000      10220.41        2.53577300e+01       -4.47388000e-09  30.3939  28.5282  28.7195  0.0000
0202-03-26_02:01:59.410000      10220.75        2.56553800e+01        1.77136200e-08  30.4049  28.5296  28.7163  0.0000
0202-03-26_02:01:59.758000      10221.10        2.59537800e+01        2.62663200e-08  30.4049  28.5296  28.7163  0.0000
0202-03-26_02:02:00.105000      10221.45        2.62518900e+01        3.97152200e-08  30.4049  28.5296  28.7163  0.0000
0202-03-26_02:02:00.457000      10221.80        2.65503000e+01        7.26866200e-08  30.4026  28.5296  28.7070  0.0000
0202-03-26_02:02:00.800000      10222.14        2.68487300e+01        1.07021420e-07  30.4026  28.5296  28.7070  0.0000
0202-03-26_02:02:01.150000      10222.49        2.71469600e+01        1.64535420e-07  30.4026  28.5296  28.7070  0.0000
0202-03-26_02:02:01.504000      10222.85        2.74441300e+01        2.49319020e-07  30.4192  28.5294  28.7046  0.0000
0202-03-26_02:02:01.850000      10223.19        2.77431900e+01        3.48729020e-07  30.4192  28.5294  28.7046  0.0000
0202-03-26_02:02:02.285000      10223.63        2.80411400e+01        4.86257020e-07  30.4192  28.5294  28.7046  0.0000
0202-03-26_02:02:02.660000      10224.00        2.83394200e+01        7.07580420e-07  30.4214  28.5297  28.7086  0.0000
0202-03-26_02:02:03.004000      10224.35        2.86380500e+01        9.60939320e-07  30.4214  28.5297  28.7086  0.0000
0202-03-26_02:02:03.350000      10224.69        2.89365900e+01        1.30546532e-06  30.4420  28.5293  28.6989  0.0000
0202-03-26_02:02:03.700000      10225.04        2.92345700e+01        1.77518332e-06  30.4420  28.5293  28.6989  0.0000
0202-03-26_02:02:04.047000      10225.39        2.95328500e+01        2.40994412e-06  30.4420  28.5293  28.6989  0.0000
0202-03-26_02:02:04.406000      10225.75        2.98306000e+01        3.69805864e-06  30.4649  28.5308  28.7122  0.0000
0202-03-26_02:02:04.754000      10226.10        3.01288600e+01        4.94142626e-06  30.4649  28.5308  28.7122  0.0000
0202-03-26_02:02:05.113000      10226.45        3.04272600e+01        6.36892534e-06  30.4649  28.5308  28.7122  0.0000
0202-03-26_02:02:05.470000      10226.81        3.07253700e+01        8.66985579e-06  30.4817  28.5321  28.7077  0.0000
0202-03-26_02:02:05.816000      10227.16        3.10234600e+01        1.14552546e-05  30.4817  28.5321  28.7077  0.0000
0202-03-26_02:02:06.190000      10227.53        3.13217700e+01        1.50643300e-05  30.4817  28.5321  28.7077  0.0000
0202-03-26_02:02:06.617000      10227.96        3.16201800e+01        1.98499172e-05  30.4810  28.5313  28.6993  0.0000
0202-03-26_02:02:06.970000      10228.31        3.19195400e+01        2.60981527e-05  30.4810  28.5313  28.6993  0.0000

File: chapter 6/data/ext_ffj51/Ic/infield/step00/no magnet/Ic_2025-03-26_02-11-20414246_40k-ffj51-0e19pm2-0T-.txt
# Ic = 20.47 A, n = 25.72 , Tavg = 40.11 K, 40k-ffj51-0e19pm2-0T-
#datetime                        t_s     iHTS_A                vHTS_V                tHTS_K  tTAR_K  tHOL_K  tSPA_K
0202-03-26_02:10:50.926000      10752.27        1.05111300e-02        1.12487200e-08  40.0904  38.6592  38.9327  0.0000
0202-03-26_02:10:51.280000      10752.62        3.12158100e-01        3.04613200e-08  40.0904  38.6592  38.9327  0.0000
0202-03-26_02:10:51.637000      10752.98        6.09760500e-01        4.68231200e-08  40.0791  38.6590  38.9271  0.0000
0202-03-26_02:10:51.984000      10753.33        9.08047200e-01        7.07459200e-08  40.0791  38.6590  38.9271  0.0000
0202-03-26_02:10:52.336000      10753.68        1.20679300e+00        7.83070200e-08  40.0776  38.6594  38.9280  0.0000
0202-03-26_02:10:52.684000      10754.03        1.50478700e+00        6.90726200e-08  40.0776  38.6594  38.9280  0.0000
0202-03-26_02:10:53.030000      10754.37        1.80278200e+00        5.68013200e-08  40.0776  38.6594  38.9280  0.0000
0202-03-26_02:10:53.380000      10754.72        2.10084300e+00        7.84310200e-08  40.0814  38.6591  38.9204  0.0000
0202-03-26_02:10:53.734000      10755.08        2.39920700e+00        7.73148200e-08  40.0814  38.6591  38.9204  0.0000
0202-03-26_02:10:54.082000      10755.42        2.69743300e+00        8.00413200e-08  40.0814  38.6591  38.9204  0.0000
0202-03-26_02:10:54.430000      10755.77        2.99523300e+00        7.27281200e-08  40.0657  38.6578  38.9109  0.0000
0202-03-26_02:10:54.777000      10756.12        3.29362300e+00        6.77700200e-08  40.0657  38.6578  38.9109  0.0000
0202-03-26_02:10:55.125000      10756.47        3.59160100e+00        5.94032200e-08  40.0657  38.6578  38.9109  0.0000
0202-03-26_02:10:55.484000      10756.83        3.88988000e+00        6.67164200e-08  40.0590  38.6577  38.9053  0.0000
0202-03-26_02:10:55.832000      10757.17        4.18835100e+00        8.11569200e-08  40.0590  38.6577  38.9053  0.0000
0202-03-26_02:10:56.188000      10757.53        4.48612000e+00        8.61770200e-08  40.0590  38.6577  38.9053  0.0000
0202-03-26_02:10:56.613000      10757.96        4.78434000e+00        9.82004200e-08  40.0572  38.6563  38.9090  0.0000
0202-03-26_02:10:56.977000      10758.32        5.08235500e+00        1.00431520e-07  40.0572  38.6563  38.9090  0.0000
0202-03-26_02:10:57.324000      10758.66        5.38079700e+00        8.98956200e-08  40.0572  38.6563  38.9090  0.0000
0202-03-26_02:10:57.670000      10759.01        5.67881400e+00        6.15724200e-08  40.0639  38.6564  38.9178  0.0000
0202-03-26_02:10:58.020000      10759.36        5.97700700e+00        6.15104200e-08  40.0639  38.6564  38.9178  0.0000
0202-03-26_02:10:58.367000      10759.71        6.27503200e+00        8.70447200e-08  40.0631  38.6566  38.9181  0.0000
0202-03-26_02:10:58.727000      10760.07        6.57325100e+00        9.26225200e-08  40.0631  38.6566  38.9181  0.0000
0202-03-26_02:10:59.074000      10760.42        6.87136700e+00        9.88202200e-08  40.0631  38.6566  38.9181  0.0000
0202-03-26_02:10:59.420000      10760.76        7.16951300e+00        9.20627200e-08  40.0649  38.6567  38.9184  0.0000
0202-03-26_02:10:59.770000      10761.11        7.46780000e+00        9.63351200e-08  40.0649  38.6567  38.9184  0.0000
0202-03-26_02:11:00.117000      10761.46        7.76579000e+00        9.23059200e-08  40.0649  38.6567  38.9184  0.0000
0202-03-26_02:11:00.473000      10761.82        8.06384800e+00        9.96191200e-08  40.0608  38.6574  38.9081  0.0000
0202-03-26_02:11:00.820000      10762.16        8.36198100e+00        1.05506920e-07  40.0608  38.6574  38.9081  0.0000
0202-03-26_02:11:01.168000      10762.51        8.66044700e+00        1.07614120e-07  40.0608  38.6574  38.9081  0.0000
0202-03-26_02:11:01.520000      10762.86        8.95841400e+00        9.04466200e-08  40.0521  38.6568  38.8995  0.0000
0202-03-26_02:11:01.867000      10763.21        9.25687100e+00        8.44349200e-08  40.0521  38.6568  38.8995  0.0000
0202-03-26_02:11:02.285000      10763.62        9.55503300e+00        7.19777200e-08  40.0521  38.6568  38.8995  0.0000
0202-03-26_02:11:02.652000      10763.99        9.85321700e+00        5.98303200e-08  40.0416  38.6577  38.8942  0.0000
0202-03-26_02:11:03             10764.34        1.01513700e+01        5.51821200e-08  40.0416  38.6577  38.8942  0.0000
0202-03-26_02:11:03.348000      10764.69        1.04490000e+01        5.46243200e-08  40.0380  38.6575  38.8950  0.0000
0202-03-26_02:11:03.703000      10765.05        1.07476400e+01        5.13396200e-08  40.0380  38.6575  38.8950  0.0000
0202-03-26_02:11:04.050000      10765.39        1.10455200e+01        4.89845200e-08  40.0380  38.6575  38.8950  0.0000
0202-03-26_02:11:04.400000      10765.74        1.13437100e+01        4.36545200e-08  40.0521  38.6581  38.9051  0.0000
0202-03-26_02:11:04.746000      10766.09        1.16423600e+01        4.09275200e-08  40.0521  38.6581  38.9051  0.0000
0202-03-26_02:11:05.094000      10766.44        1.19403600e+01        2.46278200e-08  40.0521  38.6581  38.9051  0.0000
0202-03-26_02:11:05.453000      10766.80        1.22383400e+01        2.12781200e-08  40.0557  38.6595  38.9125  0.0000
0202-03-26_02:11:05.800000      10767.14        1.25364500e+01        4.29058200e-08  40.0557  38.6595  38.9125  0.0000
0202-03-26_02:11:06.150000      10767.49        1.28350600e+01        4.47651200e-08  40.0557  38.6595  38.9125  0.0000
0202-03-26_02:11:06.496000      10767.84        1.31334500e+01        3.78857200e-08  40.0608  38.6603  38.9173  0.0000
0202-03-26_02:11:06.844000      10768.19        1.34312400e+01        2.79075200e-08  40.0608  38.6603  38.9173  0.0000
0202-03-26_02:11:07.246000      10768.59        1.37293800e+01        2.44988200e-08  40.0608  38.6603  38.9173  0.0000
0202-03-26_02:11:07.617000      10768.96        1.40273200e+01        4.77400200e-08  40.0656  38.6618  38.9150  0.0000
0202-03-26_02:11:07.977000      10769.32        1.43255300e+01        5.41236200e-08  40.0656  38.6618  38.9150  0.0000
0202-03-26_02:11:08.336000      10769.68        1.46240400e+01        5.54251200e-08  40.0656  38.6618  38.9150  0.0000
0202-03-26_02:11:08.695000      10770.04        1.49222300e+01        6.16847200e-08  40.0577  38.6625  38.9099  0.0000
0202-03-26_02:11:09.043000      10770.38        1.52202900e+01        4.83597200e-08  40.0577  38.6625  38.9099  0.0000
0202-03-26_02:11:09.390000      10770.73        1.55183100e+01        2.41890200e-08  40.0466  38.6627  38.8957  0.0000
0202-03-26_02:11:09.740000      10771.08        1.58164800e+01        4.10862000e-09  40.0466  38.6627  38.8957  0.0000
0202-03-26_02:11:10.086000      10771.43        1.61149100e+01        5.84402000e-09  40.0466  38.6627  38.8957  0.0000
0202-03-26_02:11:10.445000      10771.79        1.64127300e+01        1.11119200e-08  40.0430  38.6628  38.8897  0.0000
0202-03-26_02:11:10.793000      10772.14        1.67114200e+01        2.77216200e-08  40.0430  38.6628  38.8897  0.0000
0202-03-26_02:11:11.140000      10772.48        1.70088500e+01        3.19330200e-08  40.0430  38.6628  38.8897  0.0000
0202-03-26_02:11:11.490000      10772.83        1.73071100e+01        2.83322200e-08  40.0565  38.6639  38.8977  0.0000
0202-03-26_02:11:11.836000      10773.18        1.76053500e+01        2.05222200e-08  40.0565  38.6639  38.8977  0.0000
0202-03-26_02:11:12.230000      10773.57        1.79035400e+01        1.15356200e-08  40.0565  38.6639  38.8977  0.0000
0202-03-26_02:11:12.605000      10773.95        1.82016000e+01        2.59761200e-08  40.0603  38.6653  38.9036  0.0000
0202-03-26_02:11:12.953000      10774.30        1.84998700e+01        3.24837200e-08  40.0603  38.6653  38.9036  0.0000
0202-03-26_02:11:13.305000      10774.65        1.87983300e+01        4.17801200e-08  40.0603  38.6653  38.9036  0.0000
0202-03-26_02:11:13.660000      10775.00        1.90966200e+01        5.91955200e-08  40.0681  38.6669  38.9109  0.0000
0202-03-26_02:11:14.008000      10775.35        1.93948000e+01        7.26444200e-08  40.0681  38.6669  38.9109  0.0000
0202-03-26_02:11:14.360000      10775.70        1.96928800e+01        9.19190200e-08  40.0885  38.6685  38.9219  0.0000
0202-03-26_02:11:14.703000      10776.05        1.99908800e+01        1.32389620e-07  40.0885  38.6685  38.9219  0.0000
0202-03-26_02:11:15.062000      10776.40        2.02890000e+01        1.88788220e-07  40.0885  38.6685  38.9219  0.0000
0202-03-26_02:11:15.410000      10776.75        2.05874500e+01        2.49958920e-07  40.0779  38.6702  38.9119  0.0000
0202-03-26_02:11:15.766000      10777.11        2.08857200e+01        3.62942020e-07  40.0779  38.6702  38.9119  0.0000
0202-03-26_02:11:16.125000      10777.47        2.11837400e+01        5.11933320e-07  40.0779  38.6702  38.9119  0.0000
0202-03-26_02:11:16.473000      10777.81        2.14823700e+01        7.17323220e-07  40.0836  38.6716  38.9119  0.0000
0202-03-26_02:11:16.820000      10778.16        2.17802900e+01        9.99315920e-07  40.0836  38.6716  38.9119  0.0000
0202-03-26_02:11:17.188000      10778.53        2.20784100e+01        1.39763492e-06  40.0836  38.6716  38.9119  0.0000
0202-03-26_02:11:17.580000      10778.92        2.23763900e+01        1.96403542e-06  40.0828  38.6726  38.9081  0.0000
0202-03-26_02:11:17.926000      10779.27        2.26748100e+01        3.12045416e-06  40.0828  38.6726  38.9081  0.0000
0202-03-26_02:11:18.280000      10779.62        2.29732600e+01        4.26553123e-06  40.0828  38.6726  38.9081  0.0000
0202-03-26_02:11:18.640000      10779.98        2.32706700e+01        5.78420239e-06  40.0862  38.6738  38.9031  0.0000
0202-03-26_02:11:18.990000      10780.33        2.35692100e+01        7.82211234e-06  40.0862  38.6738  38.9031  0.0000
0202-03-26_02:11:19.348000      10780.69        2.38672200e+01        1.02929278e-05  40.0945  38.6746  38.9050  0.0000
0202-03-26_02:11:19.695000      10781.04        2.41655500e+01        1.41460791e-05  40.0945  38.6746  38.9050  0.0000
0202-03-26_02:11:20.043000      10781.38        2.44638700e+01        1.88530335e-05  40.0945  38.6746  38.9050  0.0000
0202-03-26_02:11:20.400000      10781.74        2.47625600e+01        2.49733695e-05  40.1055  38.6756  38.9105  0.0000

File: chapter 6/data/ext_ffj51/Ic/infield/step00/no magnet/Ic_2025-03-26_02-13-22726275_40k-ffj51-0e19pm2-0T-.txt
# Ic = 20.38 A, n = 25.80 , Tavg = 40.26 K, 40k-ffj51-0e19pm2-0T-
#datetime                        t_s     iHTS_A                vHTS_V                tHTS_K  tTAR_K  tHOL_K  tSPA_K
0202-03-26_02:12:53.613000      10874.96        1.03846800e-02        1.66096056e-08  40.1889  38.7488  38.9935  0.0000
0202-03-26_02:12:53.960000      10875.30        3.12040700e-01        1.66716056e-08  40.1889  38.7488  38.9935  0.0000
0202-03-26_02:12:54.312000      10875.65        6.10374900e-01        3.17938056e-08  40.1889  38.7488  38.9935  0.0000
0202-03-26_02:12:54.660000      10876.00        9.08017700e-01        3.61322056e-08  40.1881  38.7504  38.9907  0.0000
0202-03-26_02:12:55.008000      10876.35        1.20685000e+00        2.55962056e-08  40.1881  38.7504  38.9907  0.0000
0202-03-26_02:12:55.355000      10876.70        1.50485900e+00       -1.05359444e-09  40.1941  38.7510  39.0006  0.0000
0202-03-26_02:12:55.710000      10877.05        1.80300500e+00        2.31773056e-08  40.1941  38.7510  39.0006  0.0000
0202-03-26_02:12:56.060000      10877.40        2.10101100e+00        2.75144056e-08  40.1941  38.7510  39.0006  0.0000
0202-03-26_02:12:56.406000      10877.75        2.39933400e+00        1.44994056e-08  40.1919  38.7514  38.9932  0.0000
0202-03-26_02:12:56.754000      10878.10        2.69751300e+00        1.15865056e-08  40.1919  38.7514  38.9932  0.0000
0202-03-26_02:12:57.100000      10878.44        2.99540700e+00        2.13788056e-08  40.1919  38.7514  38.9932  0.0000
0202-03-26_02:12:57.460000      10878.80        3.29391400e+00        4.40621056e-08  40.1948  38.7512  38.9970  0.0000
0202-03-26_02:12:57.805000      10879.15        3.59193500e+00        4.98259056e-08  40.1948  38.7512  38.9970  0.0000
0202-03-26_02:12:58.152000      10879.49        3.89007500e+00        2.87539056e-08  40.1948  38.7512  38.9970  0.0000
0202-03-26_02:12:58.510000      10879.85        4.18861400e+00        2.54072056e-08  40.1917  38.7513  38.9931  0.0000
0202-03-26_02:12:58.867000      10880.21        4.48666900e+00        1.84659056e-08  40.1917  38.7513  38.9931  0.0000
0202-03-26_02:12:59.266000      10880.61        4.78482500e+00        2.46015056e-08  40.1917  38.7513  38.9931  0.0000
0202-03-26_02:12:59.630000      10880.97        5.08285800e+00        3.00554056e-08  40.1886  38.7510  38.9919  0.0000
0202-03-26_02:12:59.977000      10881.32        5.38128100e+00        3.66869056e-08  40.1886  38.7510  38.9919  0.0000
0202-03-26_02:13:00.330000      10881.67        5.67930000e+00        4.27606056e-08  40.1810  38.7514  38.9869  0.0000
0202-03-26_02:13:00.684000      10882.03        5.97746400e+00        4.28226056e-08  40.1810  38.7514  38.9869  0.0000
0202-03-26_02:13:01.030000      10882.37        6.27540100e+00        5.61475056e-08  40.1810  38.7514  38.9869  0.0000
0202-03-26_02:13:01.383000      10882.72        6.57379500e+00        5.01971056e-08  40.1803  38.7504  38.9868  0.0000
0202-03-26_02:13:01.730000      10883.07        6.87207200e+00        5.75709056e-08  40.1803  38.7504  38.9868  0.0000
0202-03-26_02:13:02.080000      10883.42        7.17011100e+00        6.99660056e-08  40.1803  38.7504  38.9868  0.0000
0202-03-26_02:13:02.434000      10883.78        7.46813100e+00        7.63495056e-08  40.1791  38.7502  38.9817  0.0000
0202-03-26_02:13:02.780000      10884.12        7.76638100e+00        7.97582056e-08  40.1791  38.7502  38.9817  0.0000
0202-03-26_02:13:03.130000      10884.47        8.06459200e+00        7.18872056e-08  40.1791  38.7502  38.9817  0.0000
0202-03-26_02:13:03.477000      10884.82        8.36270300e+00        5.93061056e-08  40.1841  38.7496  38.9903  0.0000
0202-03-26_02:13:03.824000      10885.17        8.66104600e+00        5.45959056e-08  40.1841  38.7496  38.9903  0.0000
0202-03-26_02:13:04.170000      10885.51        8.95915600e+00        5.94920056e-08  40.1841  38.7496  38.9903  0.0000
0202-03-26_02:13:04.580000      10885.92        9.25732100e+00        5.86863056e-08  40.1949  38.7505  38.9977  0.0000
0202-03-26_02:13:04.926000      10886.27        9.55563500e+00        6.07935056e-08  40.1949  38.7505  38.9977  0.0000
0202-03-26_02:13:05.280000      10886.62        9.85334300e+00        6.77968056e-08  40.1949  38.7505  38.9977  0.0000
0202-03-26_02:13:05.637000      10886.98        1.01516100e+01        7.51720056e-08  40.1921  38.7506  38.9979  0.0000
0202-03-26_02:13:05.996000      10887.34        1.04501000e+01        7.50480056e-08  40.1921  38.7506  38.9979  0.0000
0202-03-26_02:13:06.355000      10887.70        1.07476400e+01        7.38705056e-08  40.2054  38.7501  39.0032  0.0000
0202-03-26_02:13:06.703000      10888.04        1.10458600e+01        8.60178056e-08  40.2054  38.7501  39.0032  0.0000
0202-03-26_02:13:07.050000      10888.39        1.13441700e+01        7.39944056e-08  40.2054  38.7501  39.0032  0.0000
0202-03-26_02:13:07.410000      10888.75        1.16429800e+01        7.80229056e-08  40.1985  38.7503  39.0000  0.0000
0202-03-26_02:13:07.758000      10889.10        1.19408600e+01        6.37684056e-08  40.1985  38.7503  39.0000  0.0000
0202-03-26_02:13:08.105000      10889.45        1.22388400e+01        5.23028056e-08  40.1985  38.7503  39.0000  0.0000
0202-03-26_02:13:08.453000      10889.79        1.25370700e+01        6.72391056e-08  40.1930  38.7500  38.9906  0.0000
0202-03-26_02:13:08.800000      10890.14        1.28351000e+01        7.07717056e-08  40.1930  38.7500  38.9906  0.0000
0202-03-26_02:13:09.160000      10890.50        1.31334000e+01        4.79645056e-08  40.1930  38.7500  38.9906  0.0000
0202-03-26_02:13:09.508000      10890.85        1.34318400e+01        4.34402056e-08  40.1860  38.7499  38.9825  0.0000
0202-03-26_02:13:09.850000      10891.20        1.37297700e+01        4.07752056e-08  40.1860  38.7499  38.9825  0.0000
0202-03-26_02:13:10.242000      10891.58        1.40277700e+01        5.80666056e-08  40.1860  38.7499  38.9825  0.0000
0202-03-26_02:13:10.630000      10891.97        1.43258900e+01        6.51939056e-08  40.1884  38.7497  38.9808  0.0000
0202-03-26_02:13:10.984000      10892.33        1.46245400e+01        6.02358056e-08  40.1884  38.7497  38.9808  0.0000
0202-03-26_02:13:11.336000      10892.68        1.49222400e+01        6.95322056e-08  40.1884  38.7497  38.9808  0.0000
0202-03-26_02:13:11.688000      10893.03        1.52207100e+01        8.15556056e-08  40.1937  38.7494  38.9849  0.0000
0202-03-26_02:13:12.030000      10893.37        1.55186600e+01        9.90329056e-08  40.1937  38.7494  38.9849  0.0000
0202-03-26_02:13:12.387000      10893.73        1.58163600e+01        9.88470056e-08  40.1911  38.7498  38.9893  0.0000
0202-03-26_02:13:12.734000      10894.08        1.61147500e+01        1.00768306e-07  40.1911  38.7498  38.9893  0.0000
0202-03-26_02:13:13.082000      10894.42        1.64133000e+01        9.90920056e-08  40.1911  38.7498  38.9893  0.0000
0202-03-26_02:13:13.430000      10894.77        1.67114300e+01        9.48717056e-08  40.2094  38.7500  39.0022  0.0000
0202-03-26_02:13:13.777000      10895.12        1.70092300e+01        9.88992056e-08  40.2094  38.7500  39.0022  0.0000
0202-03-26_02:13:14.133000      10895.48        1.73076600e+01        1.11294506e-07  40.2094  38.7500  39.0022  0.0000
0202-03-26_02:13:14.480000      10895.82        1.76054900e+01        1.27718206e-07  40.2173  38.7502  39.0059  0.0000
0202-03-26_02:13:14.830000      10896.17        1.79043000e+01        1.28461906e-07  40.2173  38.7502  39.0059  0.0000
0202-03-26_02:13:15.188000      10896.53        1.82025000e+01        1.31932606e-07  40.2173  38.7502  39.0059  0.0000
0202-03-26_02:13:15.620000      10896.96        1.85007000e+01        1.37510506e-07  40.2141  38.7511  38.9974  0.0000
0202-03-26_02:13:15.977000      10897.32        1.87990600e+01        1.39989506e-07  40.2141  38.7511  38.9974  0.0000
0202-03-26_02:13:16.330000      10897.67        1.90968900e+01        1.62301006e-07  40.2140  38.7504  38.9922  0.0000
0202-03-26_02:13:16.676000      10898.02        1.93949700e+01        1.82691306e-07  40.2140  38.7504  38.9922  0.0000
0202-03-26_02:13:17.027000      10898.37        1.96935700e+01        2.07605806e-07  40.2140  38.7504  38.9922  0.0000
0202-03-26_02:13:17.383000      10898.73        1.99914200e+01        2.44915506e-07  40.2096  38.7513  38.9846  0.0000
0202-03-26_02:13:17.730000      10899.07        2.02896000e+01        3.06148206e-07  40.2096  38.7513  38.9846  0.0000
0202-03-26_02:13:18.080000      10899.42        2.05876900e+01        3.85044106e-07  40.2096  38.7513  38.9846  0.0000
0202-03-26_02:13:18.426000      10899.77        2.08858700e+01        4.97469206e-07  40.2123  38.7510  38.9817  0.0000
0202-03-26_02:13:18.773000      10900.12        2.11841000e+01        6.70445206e-07  40.2123  38.7510  38.9817  0.0000
0202-03-26_02:13:19.133000      10900.47        2.14823300e+01        9.10916506e-07  40.2123  38.7510  38.9817  0.0000
0202-03-26_02:13:19.480000      10900.82        2.17798500e+01        1.23976501e-06  40.2240  38.7511  38.9814  0.0000
0202-03-26_02:13:19.830000      10901.17        2.20789700e+01        1.67607841e-06  40.2240  38.7511  38.9814  0.0000
0202-03-26_02:13:20.180000      10901.52        2.23767800e+01        2.27390212e-06  40.2240  38.7511  38.9814  0.0000
0202-03-26_02:13:20.590000      10901.93        2.26748400e+01        3.60447204e-06  40.2242  38.7516  38.9855  0.0000
0202-03-26_02:13:20.938000      10902.28        2.29732300e+01        4.88199021e-06  40.2242  38.7516  38.9855  0.0000
0202-03-26_02:13:21.290000      10902.63        2.32713700e+01        6.60728740e-06  40.2471  38.7516  39.0049  0.0000
0202-03-26_02:13:21.650000      10902.99        2.35699500e+01        8.83670010e-06  40.2471  38.7516  39.0049  0.0000
0202-03-26_02:13:22.004000      10903.35        2.38677300e+01        1.18648643e-05  40.2471  38.7516  39.0049  0.0000
0202-03-26_02:13:22.363000      10903.71        2.41660600e+01        1.58217672e-05  40.2577  38.7517  39.0068  0.0000
0202-03-26_02:13:22.710000      10904.05        2.44641800e+01        2.10340082e-05  40.2577  38.7517  39.0068  0.0000
