Repository: shortlab/2025-devitre-PhD

# 2025-devitre-PhD
Data repository for Alexis Devitre's PhD thesis

File: chapter 6/data/ext_ffj51/Ic/infield/step00/no magnet/Ic_2025-03-26_02-43-14000108_70k-ffj51-0e19pm2-0T-.txt
# Ic = 5.46 A, n = 28.14 , Tavg = 69.94 K, 70k-ffj51-0e19pm2-0T-
#datetime                        t_s     iHTS_A                vHTS_V                tHTS_K  tTAR_K  tHOL_K  tSPA_K
0202-03-26_02:42:50.790000      12672.13        1.07107800e-02        3.53172575e-08  69.9504  68.5300  69.0904  0.0000
0202-03-26_02:42:51.150000      12672.49        1.13788100e-01        3.19705375e-08  69.9504  68.5300  69.0904  0.0000
0202-03-26_02:42:51.496000      12672.84        2.13353200e-01        2.68265075e-08  69.9124  68.5333  69.0780  0.0000
0202-03-26_02:42:51.844000      12673.18        3.12369700e-01        4.70927575e-08  69.9124  68.5333  69.0780  0.0000
0202-03-26_02:42:52.242000      12673.58        4.12439300e-01        3.20944975e-08  69.9124  68.5333  69.0780  0.0000
0202-03-26_02:42:52.630000      12673.97        5.11497300e-01        4.69688075e-08  69.9373  68.5351  69.0923  0.0000
0202-03-26_02:42:52.984000      12674.33        6.10783900e-01        4.61011375e-08  69.9373  68.5351  69.0923  0.0000
0202-03-26_02:42:53.344000      12674.68        7.10292500e-01        8.21093675e-08  69.9321  68.5359  69.1076  0.0000
0202-03-26_02:42:53.688000      12675.03        8.09870100e-01        5.89922075e-08  69.9321  68.5359  69.1076  0.0000
0202-03-26_02:42:54.035000      12675.38        9.09081000e-01       -1.55033025e-08  69.9321  68.5359  69.1076  0.0000
0202-03-26_02:42:54.390000      12675.73        1.00894600e+00       -2.77746125e-08  69.9497  68.5360  69.1179  0.0000
0202-03-26_02:42:54.740000      12676.08        1.10806800e+00        4.20515750e-09  69.9497  68.5360  69.1179  0.0000
0202-03-26_02:42:55.086000      12676.43        1.20712500e+00        1.01693878e-07  69.9497  68.5360  69.1179  0.0000
0202-03-26_02:42:55.434000      12676.78        1.30648200e+00        1.25802657e-07  69.9545  68.5381  69.1262  0.0000
0202-03-26_02:42:55.780000      12677.12        1.40595600e+00        1.12104907e-07  69.9545  68.5381  69.1262  0.0000
0202-03-26_02:42:56.140000      12677.48        1.50562800e+00        4.08931375e-08  69.9545  68.5381  69.1262  0.0000
0202-03-26_02:42:56.490000      12677.83        1.60511600e+00       -4.25889625e-08  69.9830  68.5378  69.1427  0.0000
0202-03-26_02:42:56.836000      12678.18        1.70422500e+00       -1.00514025e-08  69.9830  68.5378  69.1427  0.0000
0202-03-26_02:42:57.188000      12678.53        1.80352900e+00        3.90958275e-08  69.9830  68.5378  69.1427  0.0000
0202-03-26_02:42:57.605000      12678.95        1.90266600e+00        4.52314775e-08  69.9545  68.5397  69.1057  0.0000
0202-03-26_02:42:57.953000      12679.29        2.00269100e+00        2.85598475e-08  69.9545  68.5397  69.1057  0.0000
0202-03-26_02:42:58.312000      12679.65        2.10170600e+00        4.26512750e-09  69.9545  68.5397  69.1057  0.0000
0202-03-26_02:42:58.670000      12680.01        2.20085300e+00        1.00909075e-08  69.9355  68.5385  69.0983  0.0000
0202-03-26_02:42:59.020000      12680.36        2.30054800e+00        5.93001075e-08  69.9355  68.5385  69.0983  0.0000
0202-03-26_02:42:59.380000      12680.72        2.39971300e+00        8.11157675e-08  69.9410  68.5390  69.1080  0.0000
0202-03-26_02:42:59.730000      12681.07        2.49863100e+00        2.85598475e-08  69.9410  68.5390  69.1080  0.0000
0202-03-26_02:43:00.080000      12681.42        2.59904300e+00       -4.76090525e-08  69.9410  68.5390  69.1080  0.0000
0202-03-26_02:43:00.426000      12681.77        2.69840100e+00       -7.89690625e-08  69.9317  68.5401  69.1016  0.0000
0202-03-26_02:43:00.773000      12682.11        2.79728200e+00       -8.15100925e-08  69.9317  68.5401  69.1016  0.0000
0202-03-26_02:43:01.133000      12682.47        2.89707000e+00       -7.28953825e-08  69.9317  68.5401  69.1016  0.0000
0202-03-26_02:43:01.480000      12682.82        2.99614300e+00       -4.48831025e-08  69.9545  68.5391  69.1214  0.0000
0202-03-26_02:43:01.830000      12683.17        3.09563400e+00       -4.00520125e-08  69.9545  68.5391  69.1214  0.0000
0202-03-26_02:43:02.195000      12683.54        3.19495500e+00       -2.48068425e-08  69.9545  68.5391  69.1214  0.0000
0202-03-26_02:43:02.625000      12683.96        3.29392000e+00        1.07675975e-08  69.9712  68.5411  69.1317  0.0000
0202-03-26_02:43:02.980000      12684.32        3.39376000e+00        7.85470750e-09  69.9712  68.5411  69.1317  0.0000
0202-03-26_02:43:03.332000      12684.67        3.49324700e+00       -4.27180125e-08  69.9698  68.5420  69.1403  0.0000
0202-03-26_02:43:03.680000      12685.02        3.59286500e+00       -3.70781625e-08  69.9698  68.5420  69.1403  0.0000
0202-03-26_02:43:04.027000      12685.37        3.69167800e+00       -2.74325250e-09  69.9698  68.5420  69.1403  0.0000
0202-03-26_02:43:04.375000      12685.72        3.79113500e+00       -1.30313325e-08  69.9436  68.5435  69.1043  0.0000
0202-03-26_02:43:04.723000      12686.06        3.89083600e+00       -6.83142525e-08  69.9436  68.5435  69.1043  0.0000
0202-03-26_02:43:05.070000      12686.41        3.99050800e+00       -8.43041625e-08  69.9436  68.5435  69.1043  0.0000
0202-03-26_02:43:05.418000      12686.76        4.08967700e+00       -4.66845025e-08  69.9399  68.5430  69.1100  0.0000
0202-03-26_02:43:05.766000      12687.11        4.18884400e+00       -1.29732843e-07  69.9399  68.5430  69.1100  0.0000
0202-03-26_02:43:06.125000      12687.47        4.28799000e+00       -2.20838112e-07  69.9399  68.5430  69.1100  0.0000
0202-03-26_02:43:06.473000      12687.82        4.38768300e+00       -1.21118123e-07  69.9368  68.5435  69.1013  0.0000
0202-03-26_02:43:06.820000      12688.16        4.48689700e+00       -1.26572053e-07  69.9368  68.5435  69.1013  0.0000
0202-03-26_02:43:07.168000      12688.51        4.58642200e+00       -1.40206852e-07  69.9368  68.5435  69.1013  0.0000
0202-03-26_02:43:07.520000      12688.86        4.68566600e+00       -1.33266752e-07  69.9219  68.5426  69.1046  0.0000
0202-03-26_02:43:07.880000      12689.22        4.78459000e+00       -1.48390243e-07  69.9219  68.5426  69.1046  0.0000
0202-03-26_02:43:08.290000      12689.63        4.88459400e+00       -1.65185853e-07  69.9219  68.5426  69.1046  0.0000
0202-03-26_02:43:08.637000      12689.98        4.98436500e+00       -1.44423753e-07  69.9493  68.5450  69.1154  0.0000
0202-03-26_02:43:08.984000      12690.33        5.08353400e+00       -1.18393673e-07  69.9493  68.5450  69.1154  0.0000
0202-03-26_02:43:09.340000      12690.68        5.18274900e+00       -1.00482492e-07  69.9705  68.5453  69.1292  0.0000
0202-03-26_02:43:09.688000      12691.03        5.28196100e+00       -3.77003925e-08  69.9705  68.5453  69.1292  0.0000
0202-03-26_02:43:10.043000      12691.39        5.38182100e+00        2.86143475e-08  69.9705  68.5453  69.1292  0.0000
0202-03-26_02:43:10.402000      12691.75        5.48094000e+00        9.52389775e-08  69.9623  68.5477  69.1236  0.0000
0202-03-26_02:43:10.750000      12692.09        5.58044600e+00        2.04813257e-07  69.9623  68.5477  69.1236  0.0000
0202-03-26_02:43:11.110000      12692.45        5.67973700e+00        4.14045577e-07  69.9623  68.5477  69.1236  0.0000
0202-03-26_02:43:11.457000      12692.80        5.77873600e+00        8.20424827e-07  69.9563  68.5475  69.0997  0.0000
0202-03-26_02:43:11.805000      12693.15        5.87839400e+00        1.44626252e-06  69.9563  68.5475  69.0997  0.0000
0202-03-26_02:43:12.152000      12693.49        5.97782800e+00        2.82164277e-06  69.9563  68.5475  69.0997  0.0000
0202-03-26_02:43:12.500000      12693.84        6.07728100e+00        4.58071892e-06  69.9561  68.5486  69.1237  0.0000
0202-03-26_02:43:12.850000      12694.19        6.17664900e+00        5.79422026e-06  69.9561  68.5486  69.1237  0.0000
0202-03-26_02:43:13.246000      12694.59        6.27607800e+00        1.04764371e-05  69.9561  68.5486  69.1237  0.0000
0202-03-26_02:43:13.617000      12694.96        6.37543900e+00        1.55461317e-05  69.9363  68.5488  69.1084  0.0000
0202-03-26_02:43:13.965000      12695.31        6.47480600e+00        2.22325534e-05  69.9363  68.5488  69.1084  0.0000

File: chapter 6/data/ext_ffj51/Ic/infield/step00/no magnet/Ic_2025-03-26_02-43-49148049_70k-ffj51-0e19pm2-0T-.txt
# Ic = 5.51 A, n = 30.09 , Tavg = 69.98 K, 70k-ffj51-0e19pm2-0T-
#datetime                        t_s     iHTS_A                vHTS_V                tHTS_K  tTAR_K  tHOL_K  tSPA_K
0202-03-26_02:43:26             12707.34        1.05197400e-02       -1.19063385e-07  69.9754  68.5604  69.1449  0.0000
0202-03-26_02:43:26.348000      12707.69        1.13630900e-01       -1.30838885e-07  69.9651  68.5655  69.1313  0.0000
0202-03-26_02:43:26.707000      12708.05        2.13490200e-01       -1.21480465e-07  69.9651  68.5655  69.1313  0.0000
0202-03-26_02:43:27.055000      12708.40        3.12731200e-01       -1.00346535e-07  69.9651  68.5655  69.1313  0.0000
0202-03-26_02:43:27.402000      12708.74        4.12295200e-01       -6.58257253e-08  69.9581  68.5690  69.0983  0.0000
0202-03-26_02:43:27.758000      12709.10        5.11255000e-01       -2.03970853e-08  69.9581  68.5690  69.0983  0.0000
0202-03-26_02:43:28.117000      12709.46        6.10908100e-01        2.19947147e-08  69.9581  68.5690  69.0983  0.0000
0202-03-26_02:43:28.477000      12709.82        7.09689900e-01       -7.15895253e-08  69.9647  68.5699  69.1298  0.0000
0202-03-26_02:43:28.824000      12710.17        8.09702800e-01       -2.27521853e-08  69.9647  68.5699  69.1298  0.0000
0202-03-26_02:43:29.176000      12710.52        9.09195600e-01        6.00482467e-09  69.9647  68.5699  69.1298  0.0000
0202-03-26_02:43:29.590000      12710.93        1.00851800e+00        3.21589467e-09  69.9540  68.5692  69.1217  0.0000
0202-03-26_02:43:29.938000      12711.28        1.10773800e+00        6.78571947e-08  69.9540  68.5692  69.1217  0.0000
0202-03-26_02:43:30.305000      12711.65        1.20716300e+00        6.43865247e-08  69.9540  68.5692  69.1217  0.0000
0202-03-26_02:43:30.670000      12712.01        1.30684400e+00       -3.00648253e-08  69.9519  68.5694  69.1378  0.0000
0202-03-26_02:43:31.020000      12712.36        1.40617400e+00        1.65422047e-08  69.9519  68.5694  69.1378  0.0000
0202-03-26_02:43:31.380000      12712.72        1.50567600e+00        8.20511547e-08  69.9702  68.5701  69.1466  0.0000
0202-03-26_02:43:31.723000      12713.07        1.60492400e+00        8.38484747e-08  69.9702  68.5701  69.1466  0.0000
0202-03-26_02:43:32.070000      12713.41        1.70458900e+00        5.45956547e-08  69.9702  68.5701  69.1466  0.0000
0202-03-26_02:43:32.418000      12713.76        1.80400500e+00        5.05052147e-08  69.9761  68.5700  69.1586  0.0000
0202-03-26_02:43:32.766000      12714.11        1.90326100e+00        7.21969247e-08  69.9761  68.5700  69.1586  0.0000
0202-03-26_02:43:33.113000      12714.46        2.00242300e+00        8.50260247e-08  69.9761  68.5700  69.1586  0.0000
0202-03-26_02:43:33.465000      12714.80        2.10199900e+00        3.11066347e-08  69.9680  68.5694  69.1307  0.0000
0202-03-26_02:43:33.810000      12715.15        2.20118000e+00        9.41492467e-09  69.9680  68.5694  69.1307  0.0000
0202-03-26_02:43:34.156000      12715.50        2.30054500e+00       -5.45938533e-09  69.9680  68.5694  69.1307  0.0000
0202-03-26_02:43:34.508000      12715.85        2.40006100e+00       -5.05161653e-08  69.9560  68.5692  69.1138  0.0000
0202-03-26_02:43:34.850000      12716.19        2.49969900e+00        6.74994467e-09  69.9560  68.5692  69.1138  0.0000
0202-03-26_02:43:35.270000      12716.61        2.59918900e+00        1.92691547e-08  69.9560  68.5692  69.1138  0.0000
0202-03-26_02:43:35.620000      12716.96        2.69820100e+00        6.56274347e-08  69.9546  68.5704  69.0989  0.0000
0202-03-26_02:43:35.970000      12717.31        2.79764500e+00        5.70127247e-08  69.9546  68.5704  69.0989  0.0000
0202-03-26_02:43:36.330000      12717.67        2.89733100e+00        5.44097247e-08  69.9496  68.5690  69.1119  0.0000
0202-03-26_02:43:36.676000      12718.02        2.99670600e+00        5.16199247e-08  69.9496  68.5690  69.1119  0.0000
0202-03-26_02:43:37.023000      12718.37        3.09553200e+00       -8.49768533e-09  69.9496  68.5690  69.1119  0.0000
0202-03-26_02:43:37.370000      12718.71        3.19515800e+00       -9.88591653e-08  69.9665  68.5686  69.1249  0.0000
0202-03-26_02:43:37.720000      12719.06        3.29441800e+00       -5.83886253e-08  69.9665  68.5686  69.1249  0.0000
0202-03-26_02:43:38.070000      12719.41        3.39394300e+00       -1.43238533e-09  69.9665  68.5686  69.1249  0.0000
0202-03-26_02:43:38.426000      12719.77        3.49345600e+00        4.70950747e-08  69.9522  68.5692  69.1441  0.0000
0202-03-26_02:43:38.773000      12720.12        3.59272300e+00        3.83564147e-08  69.9522  68.5692  69.1441  0.0000
0202-03-26_02:43:39.120000      12720.46        3.69185500e+00        1.09628747e-08  69.9522  68.5692  69.1441  0.0000
0202-03-26_02:43:39.477000      12720.82        3.79146100e+00       -1.56869353e-08  69.9644  68.5706  69.1591  0.0000
0202-03-26_02:43:39.836000      12721.18        3.89101000e+00       -4.05394453e-08  69.9644  68.5706  69.1591  0.0000
0202-03-26_02:43:40.285000      12721.63        3.99018000e+00       -3.53334353e-08  69.9644  68.5706  69.1591  0.0000
0202-03-26_02:43:40.650000      12721.99        4.08943900e+00       -1.13919405e-07  69.9664  68.5710  69.1514  0.0000
0202-03-26_02:43:40.996000      12722.34        4.18893100e+00       -6.96063353e-08  69.9664  68.5710  69.1514  0.0000
0202-03-26_02:43:41.355000      12722.70        4.28824100e+00       -3.71307453e-08  69.9714  68.5711  69.1452  0.0000
0202-03-26_02:43:41.703000      12723.04        4.38809000e+00        6.12872467e-09  69.9714  68.5711  69.1452  0.0000
0202-03-26_02:43:42.050000      12723.39        4.48723400e+00        2.70147447e-08  69.9714  68.5711  69.1452  0.0000
0202-03-26_02:43:42.400000      12723.74        4.58637800e+00        3.91006947e-08  69.9488  68.5707  69.1149  0.0000
0202-03-26_02:43:42.746000      12724.09        4.68603600e+00        6.43259147e-08  69.9488  68.5707  69.1149  0.0000
0202-03-26_02:43:43.105000      12724.45        4.78536100e+00        7.61633947e-08  69.9488  68.5707  69.1149  0.0000
0202-03-26_02:43:43.453000      12724.79        4.88486300e+00        8.07496347e-08  69.9497  68.5718  69.1025  0.0000
0202-03-26_02:43:43.800000      12725.14        4.98434600e+00        7.96960447e-08  69.9497  68.5718  69.1025  0.0000
0202-03-26_02:43:44.150000      12725.49        5.08301100e+00        8.94882947e-08  69.9497  68.5718  69.1025  0.0000
0202-03-26_02:43:44.496000      12725.84        5.18273100e+00        1.04858425e-07  69.9602  68.5714  69.1143  0.0000
0202-03-26_02:43:44.844000      12726.19        5.28237000e+00        1.09196765e-07  69.9602  68.5714  69.1143  0.0000
0202-03-26_02:43:45.223000      12726.57        5.38202200e+00        1.57538285e-07  69.9602  68.5714  69.1143  0.0000
0202-03-26_02:43:45.630000      12726.97        5.48056500e+00        2.72628285e-07  69.9665  68.5718  69.1251  0.0000
0202-03-26_02:43:45.977000      12727.32        5.58002800e+00        3.00641575e-07  69.9665  68.5718  69.1251  0.0000
0202-03-26_02:43:46.344000      12727.68        5.68003000e+00        4.23540585e-07  69.9555  68.5720  69.1401  0.0000
0202-03-26_02:43:46.690000      12728.03        5.77955300e+00        8.13309575e-07  69.9555  68.5720  69.1401  0.0000
0202-03-26_02:43:47.040000      12728.38        5.87837700e+00        1.48618632e-06  69.9555  68.5720  69.1401  0.0000
0202-03-26_02:43:47.387000      12728.73        5.97747000e+00        2.98582700e-06  69.9748  68.5726  69.1631  0.0000
0202-03-26_02:43:47.730000      12729.07        6.07707800e+00        4.63421080e-06  69.9748  68.5726  69.1631  0.0000
0202-03-26_02:43:48.090000      12729.43        6.17698100e+00        6.03103693e-06  69.9748  68.5726  69.1631  0.0000
0202-03-26_02:43:48.438000      12729.78        6.27605000e+00        1.09400828e-05  69.9846  68.5743  69.1706  0.0000
0202-03-26_02:43:48.785000      12730.13        6.37542300e+00        1.59936619e-05  69.9846  68.5743  69.1706  0.0000
0202-03-26_02:43:49.133000      12730.48        6.47483300e+00        2.27104472e-05  69.9846  68.5743  69.1706  0.0000

File: chapter 6/data/ext_ffj51/Ic/infield/step00/no magnet/Ic_2025-03-26_02-53-09431292_80k-ffj51-0e19pm2-0T-.txt
# Ic = 1.85 A, n = 26.16 , Tavg = 80.04 K, 80k-ffj51-0e19pm2-0T-
#datetime                        t_s     iHTS_A                vHTS_V                tHTS_K  tTAR_K  tHOL_K  tSPA_K
0202-03-26_02:52:43.090000      13264.43        1.04457500e-02       -9.96083113e-08  80.0269  78.5432  79.2779  0.0000
0202-03-26_02:52:43.438000      13264.78        4.41640600e-02       -1.72616391e-07  79.9939  78.5496  79.2587  0.0000
0202-03-26_02:52:43.797000      13265.14        7.37829800e-02       -2.05773711e-07  79.9939  78.5496  79.2587  0.0000
0202-03-26_02:52:44.145000      13265.49        1.03956700e-01       -2.06207541e-07  79.9939  78.5496  79.2587  0.0000
0202-03-26_02:52:44.492000      13265.83        1.33851700e-01       -2.14884221e-07  79.9875  78.5541  79.2700  0.0000
0202-03-26_02:52:44.840000      13266.18        1.63362300e-01       -2.54673011e-07  79.9875  78.5541  79.2700  0.0000
0202-03-26_02:52:45.200000      13266.54        1.93099000e-01       -2.01931181e-07  79.9875  78.5541  79.2700  0.0000
0202-03-26_02:52:45.613000      13266.95        2.22789200e-01        5.19361867e-09  80.0017  78.5566  79.2899  0.0000
0202-03-26_02:52:45.960000      13267.30        2.52878100e-01        1.72170187e-08  80.0017  78.5566  79.2899  0.0000
0202-03-26_02:52:46.312000      13267.65        2.82476300e-01       -6.97982213e-08  80.0112  78.5593  79.2719  0.0000
0202-03-26_02:52:46.660000      13268.00        3.12236200e-01       -1.80364741e-07  80.0112  78.5593  79.2719  0.0000
0202-03-26_02:52:47.016000      13268.36        3.42287500e-01       -1.32704951e-07  80.0112  78.5593  79.2719  0.0000
0202-03-26_02:52:47.363000      13268.71        3.71835200e-01       -7.25879213e-08  80.0250  78.5598  79.2868  0.0000
0202-03-26_02:52:47.710000      13269.05        4.02004800e-01       -9.79362313e-08  80.0250  78.5598  79.2868  0.0000
0202-03-26_02:52:48.060000      13269.40        4.31782100e-01       -1.03700031e-07  80.0250  78.5598  79.2868  0.0000
0202-03-26_02:52:48.406000      13269.75        4.61191700e-01       -1.91954311e-07  80.0277  78.5616  79.2692  0.0000
0202-03-26_02:52:48.754000      13270.10        4.91156200e-01       -2.23872121e-07  80.0277  78.5616  79.2692  0.0000
0202-03-26_02:52:49.100000      13270.44        5.21138800e-01       -1.81046481e-07  80.0277  78.5616  79.2692  0.0000
0202-03-26_02:52:49.450000      13270.79        5.51151100e-01       -9.65107813e-08  80.0042  78.5590  79.2571  0.0000
0202-03-26_02:52:49.797000      13271.14        5.80991900e-01       -8.47352813e-08  80.0042  78.5590  79.2571  0.0000
0202-03-26_02:52:50.145000      13271.49        6.10578200e-01       -1.02150621e-07  80.0042  78.5590  79.2571  0.0000
0202-03-26_02:52:50.492000      13271.84        6.40632000e-01       -9.57670613e-08  79.9862  78.5585  79.2508  0.0000
0202-03-26_02:52:50.850000      13272.19        6.70434900e-01       -9.07469813e-08  79.9862  78.5585  79.2508  0.0000
0202-03-26_02:52:51.215000      13272.56        7.00468000e-01       -1.12872531e-07  79.9862  78.5585  79.2508  0.0000
0202-03-26_02:52:51.594000      13272.94        7.30311400e-01       -1.25391741e-07  79.9915  78.5580  79.2646  0.0000
0202-03-26_02:52:51.940000      13273.28        7.60240600e-01       -1.19751901e-07  79.9915  78.5580  79.2646  0.0000
0202-03-26_02:52:52.312000      13273.65        7.89685900e-01       -1.52166201e-07  79.9915  78.5580  79.2646  0.0000
0202-03-26_02:52:52.664000      13274.00        8.19653800e-01       -3.39335171e-07  79.9763  78.5590  79.2562  0.0000
0202-03-26_02:52:53.010000      13274.35        8.49554800e-01       -2.23935231e-07  79.9763  78.5590  79.2562  0.0000
0202-03-26_02:52:53.360000      13274.70        8.79055000e-01       -1.08907151e-07  80.0069  78.5601  79.2763  0.0000
0202-03-26_02:52:53.707000      13275.05        9.08596200e-01       -4.50715213e-08  80.0069  78.5601  79.2763  0.0000
0202-03-26_02:52:54.062000      13275.40        9.38703500e-01        9.03382867e-09  80.0069  78.5601  79.2763  0.0000
0202-03-26_02:52:54.410000      13275.75        9.68138700e-01       -6.19290813e-08  80.0300  78.5591  79.3043  0.0000
0202-03-26_02:52:54.758000      13276.10        9.98326100e-01       -2.25670571e-07  80.0300  78.5591  79.3043  0.0000
0202-03-26_02:52:55.113000      13276.46        1.02813200e+00       -1.81791321e-07  80.0300  78.5591  79.3043  0.0000
0202-03-26_02:52:55.473000      13276.81        1.05803300e+00       -2.00632131e-07  80.0230  78.5613  79.2669  0.0000
0202-03-26_02:52:55.832000      13277.17        1.08814000e+00       -1.97037501e-07  80.0230  78.5613  79.2669  0.0000
0202-03-26_02:52:56.195000      13277.54        1.11787800e+00       -1.78692501e-07  80.0230  78.5613  79.2669  0.0000
0202-03-26_02:52:56.625000      13277.97        1.14717700e+00       -1.90529991e-07  80.0349  78.5597  79.2817  0.0000
0202-03-26_02:52:56.984000      13278.33        1.17744900e+00       -1.98339001e-07  80.0349  78.5597  79.2817  0.0000
0202-03-26_02:52:57.340000      13278.68        1.20712800e+00       -3.01777511e-07  79.9707  78.5614  79.2266  0.0000
0202-03-26_02:52:57.688000      13279.03        1.23652900e+00       -1.79436221e-07  79.9707  78.5614  79.2266  0.0000
0202-03-26_02:52:58.035000      13279.38        1.26667300e+00       -7.51298513e-08  79.9707  78.5614  79.2266  0.0000
0202-03-26_02:52:58.383000      13279.72        1.29627800e+00       -6.61429913e-08  79.9616  78.5586  79.2373  0.0000
0202-03-26_02:52:58.742000      13280.08        1.32625000e+00       -9.10574813e-08  79.9616  78.5586  79.2373  0.0000
0202-03-26_02:52:59.086000      13280.43        1.35593900e+00       -9.75649913e-08  79.9616  78.5586  79.2373  0.0000
0202-03-26_02:52:59.434000      13280.78        1.38556900e+00       -1.05869821e-07  79.9913  78.5594  79.2676  0.0000
0202-03-26_02:52:59.780000      13281.12        1.41538800e+00       -1.68589871e-07  79.9913  78.5594  79.2676  0.0000
0202-03-26_02:53:00.130000      13281.47        1.44551800e+00       -1.55017051e-07  79.9913  78.5594  79.2676  0.0000
0202-03-26_02:53:00.477000      13281.82        1.47536800e+00       -8.65951813e-08  80.0054  78.5603  79.2677  0.0000
0202-03-26_02:53:00.830000      13282.17        1.50509700e+00       -1.50368831e-07  80.0054  78.5603  79.2677  0.0000
0202-03-26_02:53:01.200000      13282.54        1.53506600e+00       -2.01127441e-07  80.0054  78.5603  79.2677  0.0000
0202-03-26_02:53:01.620000      13282.96        1.56472600e+00       -6.18046513e-08  80.0304  78.5612  79.2989  0.0000
0202-03-26_02:53:01.980000      13283.32        1.59441000e+00       -7.81664013e-08  80.0304  78.5612  79.2989  0.0000
0202-03-26_02:53:02.330000      13283.67        1.62460500e+00       -1.29606761e-07  80.0390  78.5642  79.2950  0.0000
0202-03-26_02:53:02.676000      13284.02        1.65436700e+00       -2.80333191e-07  80.0390  78.5642  79.2950  0.0000
0202-03-26_02:53:03.023000      13284.37        1.68396100e+00       -2.08130771e-07  80.0390  78.5642  79.2950  0.0000
0202-03-26_02:53:03.370000      13284.71        1.71391100e+00       -1.07295281e-07  80.0236  78.5655  79.2893  0.0000
0202-03-26_02:53:03.734000      13285.07        1.74373000e+00       -1.74911661e-07  80.0236  78.5655  79.2893  0.0000
0202-03-26_02:53:04.082000      13285.42        1.77386800e+00       -1.52787321e-07  80.0236  78.5655  79.2893  0.0000
0202-03-26_02:53:04.430000      13285.77        1.80353800e+00        1.51679987e-08  79.9847  78.5674  79.2423  0.0000
0202-03-26_02:53:04.777000      13286.12        1.83328900e+00        5.25397487e-08  79.9847  78.5674  79.2423  0.0000
0202-03-26_02:53:05.125000      13286.47        1.86287800e+00        1.24742209e-07  79.9847  78.5674  79.2423  0.0000
0202-03-26_02:53:05.484000      13286.83        1.89243500e+00        2.21493867e-09  79.9682  78.5665  79.2451  0.0000
0202-03-26_02:53:05.832000      13287.17        1.92273300e+00        1.81698489e-07  79.9682  78.5665  79.2451  0.0000
0202-03-26_02:53:06.184000      13287.53        1.95261800e+00        6.08281799e-07  79.9682  78.5665  79.2451  0.0000
0202-03-26_02:53:06.594000      13287.93        1.98214000e+00        9.73260599e-07  79.9844  78.5652  79.2589  0.0000
0202-03-26_02:53:06.940000      13288.28        2.01199500e+00        1.55930910e-06  79.9844  78.5652  79.2589  0.0000
0202-03-26_02:53:07.312000      13288.65        2.04204100e+00        2.79809265e-06  79.9844  78.5652  79.2589  0.0000
0202-03-26_02:53:07.668000      13289.01        2.07179700e+00        3.66446199e-06  79.9926  78.5646  79.2547  0.0000
0202-03-26_02:53:08.016000      13289.36        2.10125300e+00        6.31514294e-06  79.9926  78.5646  79.2547  0.0000
0202-03-26_02:53:08.367000      13289.71        2.13138500e+00        8.82142017e-06  80.0315  78.5660  79.2864  0.0000
0202-03-26_02:53:08.723000      13290.06        2.16104400e+00        1.21860132e-05  80.0315  78.5660  79.2864  0.0000
0202-03-26_02:53:09.070000      13290.41        2.19099800e+00        1.63015163e-05  80.0315  78.5660  79.2864  0.0000
0202-03-26_02:53:09.418000      13290.76        2.22060800e+00        2.15421448e-05  80.0371  78.5660  79.2935  0.0000

File: chapter 6/data/ext_ffj51/Ic/infield/step00/no magnet/Ic_2025-03-26_10-38-58567031_20k-ffj51-0e19pm2-0T-.txt
# Ic =  nan A, n =  nan , Tavg = 21.74 K, ffj51-20k-ffj51-0e19pm2-0T-
#datetime                        t_s     iHTS_A                vHTS_V                tHTS_K  tTAR_K  tHOL_K  tSPA_K
0202-03-26_10:38:10.344000      41191.68        7.87926400e-03       -1.60777583e-08  21.2271  19.0628  19.2480  0.0000
0202-03-26_10:38:10.715000      41192.05        3.08591500e-01       -1.49758333e-10  21.2271  19.0628  19.2480  0.0000
0202-03-26_10:38:11.082000      41192.42        6.07071100e-01        5.31941667e-10  21.2271  19.0628  19.2480  0.0000
0202-03-26_10:38:11.492000      41192.83        9.04526700e-01        7.59724167e-09  21.2408  19.0754  19.2820  0.0000
0202-03-26_10:38:11.906000      41193.25        1.20335800e+00        6.91554167e-09  21.2408  19.0754  19.2820  0.0000
0202-03-26_10:38:12.324000      41193.67        1.50194100e+00        2.01944167e-09  21.2408  19.0754  19.2820  0.0000
0202-03-26_10:38:12.680000      41194.02        1.79967600e+00       -1.16154583e-08  21.2308  19.0625  19.2665  0.0000
0202-03-26_10:38:13.062000      41194.40        2.09791100e+00       -6.40945833e-09  21.2308  19.0625  19.2665  0.0000
0202-03-26_10:38:13.420000      41194.76        2.39582700e+00       -1.41564583e-08  21.2099  19.0678  19.2506  0.0000
0202-03-26_10:38:13.770000      41195.11        2.69403600e+00       -2.69856583e-08  21.2099  19.0678  19.2506  0.0000
0202-03-26_10:38:14.150000      41195.49        2.99215900e+00       -2.24045583e-08  21.2099  19.0678  19.2506  0.0000
0202-03-26_10:38:14.516000      41195.86        3.29067000e+00       -1.28015583e-08  21.2261  19.0680  19.2802  0.0000
0202-03-26_10:38:14.867000      41196.21        3.58858100e+00       -1.06323583e-08  21.2261  19.0680  19.2802  0.0000
0202-03-26_10:38:15.293000      41196.64        3.88641500e+00       -3.63526583e-08  21.2261  19.0680  19.2802  0.0000
0202-03-26_10:38:15.664000      41197.00        4.18457700e+00       -2.43911583e-08  21.1989  19.0581  19.2397  0.0000
0202-03-26_10:38:16.055000      41197.39        4.48300900e+00       -3.12705583e-08  21.1989  19.0581  19.2397  0.0000
0202-03-26_10:38:16.410000      41197.75        4.78089400e+00       -1.62722583e-08  21.2239  19.0706  19.2773  0.0000
0202-03-26_10:38:16.760000      41198.10        5.07939000e+00       -2.92253583e-08  21.2239  19.0706  19.2773  0.0000
0202-03-26_10:38:17.137000      41198.48        5.37735100e+00       -2.96592583e-08  21.2239  19.0706  19.2773  0.0000
0202-03-26_10:38:17.510000      41198.85        5.67528900e+00       -2.30896583e-08  21.2091  19.0579  19.2548  0.0000
0202-03-26_10:38:17.860000      41199.20        5.97395700e+00       -1.41650583e-08  21.2091  19.0579  19.2548  0.0000
0202-03-26_10:38:18.273000      41199.61        6.27177500e+00       -2.20360583e-08  21.2091  19.0579  19.2548  0.0000
0202-03-26_10:38:18.656000      41200.00        6.57028400e+00       -5.86015833e-09  21.2124  19.0632  19.2508  0.0000
0202-03-26_10:38:19.047000      41200.39        6.86819500e+00       -2.20360583e-08  21.2124  19.0632  19.2508  0.0000
0202-03-26_10:38:19.414000      41200.75        7.16643100e+00       -4.07530583e-08  21.2238  19.0630  19.2762  0.0000
0202-03-26_10:38:19.766000      41201.11        7.46482400e+00       -5.21592583e-08  21.2238  19.0630  19.2762  0.0000
0202-03-26_10:38:20.133000      41201.47        7.76282300e+00       -3.07824583e-08  21.2238  19.0630  19.2762  0.0000
0202-03-26_10:38:20.484000      41201.83        8.06109200e+00       -2.97296583e-08  21.1886  19.0534  19.2344  0.0000
0202-03-26_10:38:20.855000      41202.20        8.35914100e+00       -2.45236583e-08  21.1886  19.0534  19.2344  0.0000
0202-03-26_10:38:21.270000      41202.61        8.65722800e+00       -3.52456583e-08  21.1886  19.0534  19.2344  0.0000
0202-03-26_10:38:21.640000      41202.98        8.95523100e+00       -5.25990583e-08  21.2072  19.0655  19.2659  0.0000
0202-03-26_10:38:21.992000      41203.33        9.25335900e+00       -4.67732583e-08  21.2072  19.0655  19.2659  0.0000
0202-03-26_10:38:22.387000      41203.73        9.55153900e+00       -4.61535583e-08  21.1967  19.0526  19.2508  0.0000
0202-03-26_10:38:22.766000      41204.11        9.84991100e+00       -3.68570583e-08  21.1967  19.0526  19.2508  0.0000
0202-03-26_10:38:23.137000      41204.48        1.01473600e+01       -4.04516583e-08  21.1967  19.0526  19.2508  0.0000
0202-03-26_10:38:23.490000      41204.83        1.04464400e+01       -5.20412583e-08  21.1985  19.0583  19.2408  0.0000
0202-03-26_10:38:23.870000      41205.21        1.07443700e+01       -4.52858583e-08  21.1985  19.0583  19.2408  0.0000
0202-03-26_10:38:24.266000      41205.61        1.10427700e+01       -5.78051583e-08  21.1985  19.0583  19.2408  0.0000
0202-03-26_10:38:24.650000      41205.99        1.13408400e+01       -6.95187583e-08  21.2144  19.0586  19.2696  0.0000
0202-03-26_10:38:25.023000      41206.36        1.16390400e+01       -7.23076583e-08  21.2144  19.0586  19.2696  0.0000
0202-03-26_10:38:25.375000      41206.72        1.19369600e+01       -6.75974583e-08  21.2000  19.0494  19.2283  0.0000
0202-03-26_10:38:25.730000      41207.07        1.22351600e+01       -6.27612583e-08  21.2000  19.0494  19.2283  0.0000
0202-03-26_10:38:26.082000      41207.42        1.25335000e+01       -6.18295583e-08  21.2000  19.0494  19.2283  0.0000
0202-03-26_10:38:26.477000      41207.82        1.28319000e+01       -5.76770583e-08  21.2172  19.0619  19.2590  0.0000
0202-03-26_10:38:26.863000      41208.20        1.31299300e+01       -5.32767583e-08  21.2172  19.0619  19.2590  0.0000
0202-03-26_10:38:27.258000      41208.60        1.34279500e+01       -4.76368583e-08  21.2172  19.0619  19.2590  0.0000
0202-03-26_10:38:27.656000      41209.00        1.37258100e+01       -6.28831583e-08  21.2100  19.0496  19.2416  0.0000
0202-03-26_10:38:28.050000      41209.39        1.40243800e+01       -7.47206583e-08  21.2100  19.0496  19.2416  0.0000
0202-03-26_10:38:28.410000      41209.75        1.43223700e+01       -8.63102583e-08  21.2028  19.0549  19.2383  0.0000
0202-03-26_10:38:28.770000      41210.11        1.46204600e+01       -7.06921583e-08  21.2028  19.0549  19.2383  0.0000
0202-03-26_10:38:29.160000      41210.50        1.49188200e+01       -8.79836583e-08  21.2028  19.0549  19.2383  0.0000
0202-03-26_10:38:29.523000      41210.86        1.52170300e+01       -9.13304583e-08  21.2224  19.0560  19.2654  0.0000
0202-03-26_10:38:29.870000      41211.21        1.55152400e+01       -9.53588583e-08  21.2224  19.0560  19.2654  0.0000
0202-03-26_10:38:30.285000      41211.63        1.58136500e+01       -7.65179583e-08  21.2224  19.0560  19.2654  0.0000
0202-03-26_10:38:30.656000      41212.00        1.61114900e+01       -8.00506583e-08  21.2078  19.0472  19.2230  0.0000
0202-03-26_10:38:31.027000      41212.37        1.64096300e+01       -7.21176583e-08  21.2078  19.0472  19.2230  0.0000
0202-03-26_10:38:31.390000      41212.73        1.67079500e+01       -8.96556583e-08  21.2337  19.0600  19.2510  0.0000
0202-03-26_10:38:31.770000      41213.11        1.70063500e+01       -8.75437583e-08  21.2337  19.0600  19.2510  0.0000
0202-03-26_10:38:32.152000      41213.50        1.73042000e+01       -1.04524658e-07  21.2337  19.0600  19.2510  0.0000
0202-03-26_10:38:32.520000      41213.86        1.76025000e+01       -1.02913258e-07  21.2479  19.0479  19.2506  0.0000
0202-03-26_10:38:32.870000      41214.21        1.79006000e+01       -1.01735758e-07  21.2479  19.0479  19.2506  0.0000
0202-03-26_10:38:33.290000      41214.63        1.81988100e+01       -9.46084583e-08  21.2479  19.0479  19.2506  0.0000
0202-03-26_10:38:33.650000      41214.99        1.84969000e+01       -9.25011583e-08  21.2444  19.0539  19.2332  0.0000
0202-03-26_10:38:34.030000      41215.37        1.87950900e+01       -9.00841583e-08  21.2444  19.0539  19.2332  0.0000
0202-03-26_10:38:34.383000      41215.73        1.90935300e+01       -1.12271758e-07  21.2688  19.0559  19.2664  0.0000
0202-03-26_10:38:34.766000      41216.11        1.93915700e+01       -1.10784258e-07  21.2688  19.0559  19.2664  0.0000
0202-03-26_10:38:35.137000      41216.48        1.96896000e+01       -1.03037258e-07  21.2688  19.0559  19.2664  0.0000
0202-03-26_10:38:35.496000      41216.84        1.99876800e+01       -1.17849658e-07  21.2471  19.0466  19.2273  0.0000
0202-03-26_10:38:35.880000      41217.22        2.02862200e+01       -1.17787658e-07  21.2471  19.0466  19.2273  0.0000
0202-03-26_10:38:36.277000      41217.62        2.05843500e+01       -1.24109258e-07  21.2471  19.0466  19.2273  0.0000
0202-03-26_10:38:36.652000      41217.99        2.08826500e+01       -1.26030558e-07  21.2758  19.0597  19.2612  0.0000
0202-03-26_10:38:37.027000      41218.37        2.11809300e+01       -1.35450958e-07  21.2758  19.0597  19.2612  0.0000
0202-03-26_10:38:37.400000      41218.74        2.14791200e+01       -1.22189958e-07  21.2865  19.0486  19.2518  0.0000
0202-03-26_10:38:37.770000      41219.11        2.17771000e+01       -1.33595558e-07  21.2865  19.0486  19.2518  0.0000
0202-03-26_10:38:38.152000      41219.50        2.20749200e+01       -1.38553658e-07  21.2865  19.0486  19.2518  0.0000
0202-03-26_10:38:38.516000      41219.86        2.23733700e+01       -1.46734558e-07  21.2896  19.0549  19.2344  0.0000
0202-03-26_10:38:38.863000      41220.21        2.26719500e+01       -1.51010958e-07  21.2896  19.0549  19.2344  0.0000
0202-03-26_10:38:39.300000      41220.64        2.29698200e+01       -1.52312458e-07  21.2896  19.0549  19.2344  0.0000
0202-03-26_10:38:39.660000      41221.00        2.32686300e+01       -1.44627358e-07  21.3374  19.0579  19.2777  0.0000
0202-03-26_10:38:40.030000      41221.37        2.35668300e+01       -1.65885358e-07  21.3374  19.0579  19.2777  0.0000
0202-03-26_10:38:40.395000      41221.74        2.38644900e+01       -1.58881958e-07  21.3211  19.0500  19.2292  0.0000
0202-03-26_10:38:40.758000      41222.10        2.41631300e+01       -1.62166758e-07  21.3211  19.0500  19.2292  0.0000
0202-03-26_10:38:41.120000      41222.46        2.44608200e+01       -1.66629058e-07  21.3211  19.0500  19.2292  0.0000
0202-03-26_10:38:41.484000      41222.82        2.47595700e+01       -1.67434758e-07  21.3536  19.0638  19.2693  0.0000
0202-03-26_10:38:41.860000      41223.20        2.50577800e+01       -1.62724558e-07  21.3536  19.0638  19.2693  0.0000
0202-03-26_10:38:42.240000      41223.58        2.53559700e+01       -1.76545358e-07  21.3536  19.0638  19.2693  0.0000
0202-03-26_10:38:42.645000      41223.98        2.56537500e+01       -1.73508458e-07  21.3629  19.0528  19.2594  0.0000
0202-03-26_10:38:43.016000      41224.36        2.59522500e+01       -1.84478358e-07  21.3629  19.0528  19.2594  0.0000
0202-03-26_10:38:43.402000      41224.74        2.62504400e+01       -1.96681858e-07  21.3697  19.0601  19.2491  0.0000
0202-03-26_10:38:43.766000      41225.11        2.65485800e+01       -2.05789858e-07  21.3697  19.0601  19.2491  0.0000
0202-03-26_10:38:44.125000      41225.47        2.68468600e+01       -1.97918858e-07  21.3697  19.0601  19.2491  0.0000
0202-03-26_10:38:44.477000      41225.82        2.71449200e+01       -2.03434758e-07  21.4192  19.0631  19.2916  0.0000
0202-03-26_10:38:44.867000      41226.21        2.74431400e+01       -1.87940558e-07  21.4192  19.0631  19.2916  0.0000
0202-03-26_10:38:45.305000      41226.64        2.77414000e+01       -1.98724558e-07  21.4192  19.0631  19.2916  0.0000
0202-03-26_10:38:45.680000      41227.02        2.80398600e+01       -2.14280658e-07  21.4141  19.0563  19.2445  0.0000
0202-03-26_10:38:46.074000      41227.42        2.83380000e+01       -2.16263958e-07  21.4141  19.0563  19.2445  0.0000
0202-03-26_10:38:46.470000      41227.81        2.86363800e+01       -2.24506758e-07  21.4571  19.0713  19.2824  0.0000
0202-03-26_10:38:46.850000      41228.19        2.89342300e+01       -2.26490058e-07  21.4571  19.0713  19.2824  0.0000
0202-03-26_10:38:47.260000      41228.60        2.92326300e+01       -2.40186858e-07  21.4571  19.0713  19.2824  0.0000
0202-03-26_10:38:47.652000      41228.99        2.95307900e+01       -2.33183558e-07  21.4646  19.0615  19.2676  0.0000
0202-03-26_10:38:48.035000      41229.38        2.98293800e+01       -2.59461558e-07  21.4646  19.0615  19.2676  0.0000
0202-03-26_10:38:48.402000      41229.74        3.01276400e+01       -2.58779858e-07  21.4739  19.0689  19.2501  0.0000
0202-03-26_10:38:48.766000      41230.11        3.04257400e+01       -2.60081358e-07  21.4739  19.0689  19.2501  0.0000
0202-03-26_10:38:49.137000      41230.48        3.07242400e+01       -2.64419858e-07  21.4739  19.0689  19.2501  0.0000
0202-03-26_10:38:49.492000      41230.83        3.10223400e+01       -2.65163658e-07  21.5030  19.0727  19.2805  0.0000
0202-03-26_10:38:49.867000      41231.21        3.13198500e+01       -2.56734758e-07  21.5030  19.0727  19.2805  0.0000
0202-03-26_10:38:50.250000      41231.59        3.16186800e+01       -2.69130158e-07  21.5030  19.0727  19.2805  0.0000
0202-03-26_10:38:50.633000      41231.97        3.19171700e+01       -2.73530458e-07  21.5084  19.0661  19.2460  0.0000
0202-03-26_10:38:50.990000      41232.33        3.22148100e+01       -2.62684558e-07  21.5084  19.0661  19.2460  0.0000
0202-03-26_10:38:51.387000      41232.73        3.25128000e+01       -2.39753158e-07  21.5526  19.0826  19.2709  0.0000
0202-03-26_10:38:51.758000      41233.10        3.28117500e+01       -2.48182058e-07  21.5526  19.0826  19.2709  0.0000
0202-03-26_10:38:52.130000      41233.47        3.31104800e+01       -2.33865458e-07  21.5526  19.0826  19.2709  0.0000
0202-03-26_10:38:52.480000      41233.82        3.34087200e+01       -1.91783358e-07  21.5846  19.0736  19.2659  0.0000
0202-03-26_10:38:52.867000      41234.21        3.37063200e+01       -1.33463358e-07  21.5846  19.0736  19.2659  0.0000
0202-03-26_10:38:53.285000      41234.63        3.40045800e+01       -6.72723583e-08  21.5846  19.0736  19.2659  0.0000
0202-03-26_10:38:53.660000      41235.00        3.43027100e+01        4.66406417e-08  21.6011  19.0836  19.2518  0.0000
0202-03-26_10:38:54.030000      41235.37        3.46015100e+01        1.89930542e-07  21.6011  19.0836  19.2518  0.0000
0202-03-26_10:38:54.387000      41235.73        3.48991100e+01        3.79517042e-07  21.6386  19.0883  19.2766  0.0000
0202-03-26_10:38:54.760000      41236.10        3.51988400e+01        6.71797842e-07  21.6386  19.0883  19.2766  0.0000
0202-03-26_10:38:55.137000      41236.48        3.54958900e+01        1.06509574e-06  21.6386  19.0883  19.2766  0.0000
0202-03-26_10:38:55.490000      41236.83        3.57946000e+01        1.54783024e-06  21.6295  19.0832  19.2340  0.0000
0202-03-26_10:38:55.863000      41237.21        3.60934700e+01        2.71237149e-06  21.6295  19.0832  19.2340  0.0000
0202-03-26_10:38:56.277000      41237.62        3.63909700e+01        3.26960355e-06  21.6295  19.0832  19.2340  0.0000
0202-03-26_10:38:56.670000      41238.01        3.66894600e+01        5.01505197e-06  21.6850  19.0998  19.2687  0.0000
0202-03-26_10:38:57.066000      41238.41        3.69883200e+01        7.16403036e-06  21.6850  19.0998  19.2687  0.0000
0202-03-26_10:38:57.426000      41238.77        3.72873500e+01        9.85976676e-06  21.7181  19.0930  19.2669  0.0000
0202-03-26_10:38:57.777000      41239.12        3.75843000e+01        1.38305613e-05  21.7181  19.0930  19.2669  0.0000
0202-03-26_10:38:58.160000      41239.50        3.78822400e+01        1.90086177e-05  21.7181  19.0930  19.2669  0.0000
0202-03-26_10:38:58.530000      41239.87        3.81806300e+01        2.68645769e-05  21.7424  19.1034  19.2558  0.0000
