Repository: shortlab/2025-devitre-PhD

# 2025-devitre-PhD
Data repository for Alexis Devitre's PhD thesis

File: chapter 6/data/ext_ffj51/Ic/infield/step03/magnet/Ic_2025-03-28_11-03-41393956_15e19pm2-0nA-anneal300k-720min-22k-.txt
# Ic = 20.87 A, n = 27.24 , Tavg = 22.41 K, 15e19pm2-0nA-anneal300k-720min-22k-
#datetime                        t_s     iHTS_A                vHTS_V                tHTS_K  tTAR_K  tHOL_K  tSPA_K
0202-03-28_11:03:11.934000      88320.76        7.36495500e-03        5.63566667e-09  22.3947  19.3800  19.5715  0.0000
0202-03-28_11:03:12.277000      88321.11        3.09160900e-01        4.91666667e-10  22.3947  19.3800  19.5715  0.0000
0202-03-28_11:03:12.637000      88321.46        6.07223500e-01        9.41626667e-09  22.3947  19.3800  19.5715  0.0000
0202-03-28_11:03:12.984000      88321.81        9.05602700e-01        1.60476667e-08  22.4075  19.3879  19.6028  0.0000
0202-03-28_11:03:13.332000      88322.16        1.20311500e+00        2.27410667e-08  22.4075  19.3879  19.6028  0.0000
0202-03-28_11:03:13.680000      88322.51        1.50148800e+00        4.86471667e-08  22.4040  19.3749  19.5817  0.0000
0202-03-28_11:03:14.027000      88322.86        1.79994300e+00        2.11297667e-08  22.4040  19.3749  19.5817  0.0000
0202-03-28_11:03:14.383000      88323.21        2.09807700e+00        9.47816667e-09  22.4040  19.3749  19.5817  0.0000
0202-03-28_11:03:14.734000      88323.56        2.39614700e+00        2.11297667e-08  22.4029  19.3879  19.5882  0.0000
0202-03-28_11:03:15.082000      88323.91        2.69418900e+00        2.03240667e-08  22.4029  19.3879  19.5882  0.0000
0202-03-28_11:03:15.430000      88324.26        2.99228500e+00        2.44757667e-08  22.4029  19.3879  19.5882  0.0000
0202-03-28_11:03:15.777000      88324.61        3.29066200e+00        3.16020667e-08  22.4102  19.3793  19.5957  0.0000
0202-03-28_11:03:16.133000      88324.96        3.58849500e+00        3.10442667e-08  22.4102  19.3793  19.5957  0.0000
0202-03-28_11:03:16.480000      88325.31        3.88663300e+00        3.98448667e-08  22.4102  19.3793  19.5957  0.0000
0202-03-28_11:03:16.875000      88325.70        4.18493700e+00        4.41212667e-08  22.3980  19.3795  19.5694  0.0000
0202-03-28_11:03:17.220000      88326.05        4.48276600e+00        3.79856667e-08  22.3980  19.3795  19.5694  0.0000
0202-03-28_11:03:17.590000      88326.42        4.78091900e+00        3.87912667e-08  22.3980  19.3795  19.5694  0.0000
0202-03-28_11:03:17.965000      88326.80        5.07890300e+00        4.69101667e-08  22.4088  19.3867  19.5997  0.0000
0202-03-28_11:03:18.312000      88327.14        5.37728700e+00        4.40592667e-08  22.4088  19.3867  19.5997  0.0000
0202-03-28_11:03:18.664000      88327.49        5.67528800e+00        4.23239667e-08  22.3969  19.3737  19.5698  0.0000
0202-03-28_11:03:19.008000      88327.84        5.97345300e+00        4.67242667e-08  22.3969  19.3737  19.5698  0.0000
0202-03-28_11:03:19.363000      88328.19        6.27151100e+00        5.17443667e-08  22.3969  19.3737  19.5698  0.0000
0202-03-28_11:03:19.710000      88328.54        6.56961600e+00        5.70122667e-08  22.3964  19.3864  19.5831  0.0000
0202-03-28_11:03:20.060000      88328.89        6.86815500e+00        5.32317667e-08  22.3964  19.3864  19.5831  0.0000
0202-03-28_11:03:20.406000      88329.24        7.16577200e+00        5.29838667e-08  22.3964  19.3864  19.5831  0.0000
0202-03-28_11:03:20.754000      88329.58        7.46429300e+00        5.25500667e-08  22.4012  19.3772  19.5907  0.0000
0202-03-28_11:03:21.117000      88329.95        7.76213500e+00        5.29841667e-08  22.4012  19.3772  19.5907  0.0000
0202-03-28_11:03:21.460000      88330.29        8.06028600e+00        6.27780667e-08  22.4012  19.3772  19.5907  0.0000
0202-03-28_11:03:21.812000      88330.64        8.35876000e+00        6.17872667e-08  22.4005  19.3862  19.5867  0.0000
0202-03-28_11:03:22.160000      88330.99        8.65660000e+00        5.72010667e-08  22.4005  19.3862  19.5867  0.0000
0202-03-28_11:03:22.555000      88331.38        8.95477800e+00        5.19950667e-08  22.4005  19.3862  19.5867  0.0000
0202-03-28_11:03:22.920000      88331.75        9.25286200e+00        6.32747667e-08  22.4071  19.3845  19.5994  0.0000
0202-03-28_11:03:23.270000      88332.10        9.55117000e+00        5.51558667e-08  22.4071  19.3845  19.5994  0.0000
0202-03-28_11:03:23.620000      88332.45        9.84925000e+00        5.73249667e-08  22.4071  19.3845  19.5994  0.0000
0202-03-28_11:03:23.980000      88332.81        1.01474300e+01        4.92680667e-08  22.3933  19.3708  19.5704  0.0000
0202-03-28_11:03:24.324000      88333.15        1.04453500e+01        4.58594667e-08  22.3933  19.3708  19.5704  0.0000
0202-03-28_11:03:24.684000      88333.51        1.07431900e+01        4.98258667e-08  22.3970  19.3838  19.5812  0.0000
0202-03-28_11:03:25.040000      88333.87        1.10417100e+01        3.75545667e-08  22.3970  19.3838  19.5812  0.0000
0202-03-28_11:03:25.387000      88334.22        1.13397800e+01        4.35662667e-08  22.3970  19.3838  19.5812  0.0000
0202-03-28_11:03:25.734000      88334.56        1.16379200e+01        3.48276667e-08  22.4047  19.3751  19.5882  0.0000
0202-03-28_11:03:26.094000      88334.92        1.19357900e+01        3.84222667e-08  22.4047  19.3751  19.5882  0.0000
0202-03-28_11:03:26.440000      88335.27        1.22342100e+01        4.88962667e-08  22.4047  19.3751  19.5882  0.0000
0202-03-28_11:03:26.790000      88335.62        1.25320100e+01        4.36902667e-08  22.3891  19.3845  19.5808  0.0000
0202-03-28_11:03:27.137000      88335.96        1.28303500e+01        3.93514667e-08  22.3891  19.3845  19.5808  0.0000
0202-03-28_11:03:27.504000      88336.33        1.31285000e+01        3.37108667e-08  22.3891  19.3845  19.5808  0.0000
0202-03-28_11:03:27.880000      88336.71        1.34268800e+01        3.84829667e-08  22.4019  19.3832  19.5926  0.0000
0202-03-28_11:03:28.234000      88337.07        1.37243400e+01        3.32150667e-08  22.4019  19.3832  19.5926  0.0000
0202-03-28_11:03:28.594000      88337.42        1.40231000e+01        3.30910667e-08  22.4019  19.3832  19.5926  0.0000
0202-03-28_11:03:28.957000      88337.79        1.43212400e+01        3.82350667e-08  22.3932  19.3701  19.5677  0.0000
0202-03-28_11:03:29.305000      88338.14        1.46193700e+01        2.98683667e-08  22.3932  19.3701  19.5677  0.0000
0202-03-28_11:03:29.664000      88338.49        1.49177300e+01        3.50742667e-08  22.3879  19.3840  19.5784  0.0000
0202-03-28_11:03:30.023000      88338.85        1.52155200e+01        2.15015667e-08  22.3879  19.3840  19.5784  0.0000
0202-03-28_11:03:30.370000      88339.20        1.55137100e+01        2.13775667e-08  22.3879  19.3840  19.5784  0.0000
0202-03-28_11:03:30.720000      88339.55        1.58115400e+01        1.60476667e-08  22.4025  19.3753  19.5898  0.0000
0202-03-28_11:03:31.074000      88339.90        1.61097400e+01        1.32586667e-08  22.4025  19.3753  19.5898  0.0000
0202-03-28_11:03:31.418000      88340.25        1.64082100e+01        2.23691667e-08  22.4025  19.3753  19.5898  0.0000
0202-03-28_11:03:31.770000      88340.60        1.67062600e+01        1.48700667e-08  22.3838  19.3765  19.5604  0.0000
0202-03-28_11:03:32.117000      88340.95        1.70043200e+01        1.80308667e-08  22.3838  19.3765  19.5604  0.0000
0202-03-28_11:03:32.465000      88341.29        1.73023100e+01        1.27628667e-08  22.3838  19.3765  19.5604  0.0000
0202-03-28_11:03:32.824000      88341.65        1.76006200e+01        8.98156667e-09  22.3984  19.3741  19.5814  0.0000
0202-03-28_11:03:33.170000      88342.00        1.78987000e+01        1.23234667e-08  22.3984  19.3741  19.5814  0.0000
0202-03-28_11:03:33.540000      88342.37        1.81969700e+01        1.00899667e-08  22.3984  19.3741  19.5814  0.0000
0202-03-28_11:03:33.914000      88342.74        1.84948800e+01        1.38084667e-08  22.3948  19.3702  19.5667  0.0000
0202-03-28_11:03:34.273000      88343.10        1.87931900e+01        2.52886667e-09  22.3948  19.3702  19.5667  0.0000
0202-03-28_11:03:34.620000      88343.45        1.90911700e+01        2.02540667e-08  22.3951  19.3840  19.5785  0.0000
0202-03-28_11:03:34.973000      88343.80        1.93895600e+01        1.93243667e-08  22.3951  19.3840  19.5785  0.0000
0202-03-28_11:03:35.320000      88344.15        1.96876500e+01        3.35169667e-08  22.3951  19.3840  19.5785  0.0000
0202-03-28_11:03:35.680000      88344.51        1.99858100e+01        5.88032667e-08  22.4017  19.3758  19.5867  0.0000
0202-03-28_11:03:36.027000      88344.85        2.02839700e+01        9.74143667e-08  22.4017  19.3758  19.5867  0.0000
0202-03-28_11:03:36.383000      88345.21        2.05816000e+01        1.49412467e-07  22.4017  19.3758  19.5867  0.0000
0202-03-28_11:03:36.742000      88345.57        2.08800900e+01        2.16036867e-07  22.3896  19.3771  19.5636  0.0000
0202-03-28_11:03:37.090000      88345.92        2.11787000e+01        3.27470067e-07  22.3896  19.3771  19.5636  0.0000
0202-03-28_11:03:37.438000      88346.27        2.14766100e+01        4.62144367e-07  22.3896  19.3771  19.5636  0.0000
0202-03-28_11:03:37.793000      88346.62        2.17750200e+01        6.66913767e-07  22.4060  19.3850  19.5949  0.0000
0202-03-28_11:03:38.140000      88346.97        2.20728100e+01        9.57768067e-07  22.4060  19.3850  19.5949  0.0000
0202-03-28_11:03:38.508000      88347.34        2.23710500e+01        1.33743427e-06  22.4060  19.3850  19.5949  0.0000
0202-03-28_11:03:38.906000      88347.74        2.26691500e+01        1.85667317e-06  22.3998  19.3724  19.5740  0.0000
0202-03-28_11:03:39.254000      88348.08        2.29675900e+01        3.01463847e-06  22.3998  19.3724  19.5740  0.0000
0202-03-28_11:03:39.605000      88348.44        2.32653600e+01        4.13529177e-06  22.3998  19.3724  19.5740  0.0000
0202-03-28_11:03:39.953000      88348.78        2.35638500e+01        5.58770356e-06  22.4039  19.3864  19.5881  0.0000
0202-03-28_11:03:40.312000      88349.14        2.38616900e+01        7.42442962e-06  22.4039  19.3864  19.5881  0.0000
0202-03-28_11:03:40.670000      88349.50        2.41598400e+01        1.05906067e-05  22.4144  19.3785  19.5961  0.0000
0202-03-28_11:03:41.027000      88349.86        2.44579300e+01        1.47725125e-05  22.4144  19.3785  19.5961  0.0000
0202-03-28_11:03:41.375000      88350.20        2.47561700e+01        2.08253905e-05  22.4144  19.3785  19.5961  0.0000

File: chapter 6/data/ext_ffj51/Ic/infield/step03/magnet/Ic_2025-03-28_11-05-14373375_15e19pm2-0nA-anneal300k-720min-22k-.txt
# Ic = 20.80 A, n = 26.67 , Tavg = 22.43 K, 15e19pm2-0nA-anneal300k-720min-22k-
#datetime                        t_s     iHTS_A                vHTS_V                tHTS_K  tTAR_K  tHOL_K  tSPA_K
0202-03-28_11:04:44.824000      88413.65        7.84049500e-03        9.40127692e-09  22.4321  19.3937  19.6067  0.0000
0202-03-28_11:04:45.176000      88414.00        3.09481200e-01        2.39037769e-08  22.4321  19.3937  19.6067  0.0000
0202-03-28_11:04:45.540000      88414.37        6.07346900e-01        2.14866769e-08  22.4321  19.3937  19.6067  0.0000
0202-03-28_11:04:45.930000      88414.76        9.06159500e-01        4.15049769e-08  22.4353  19.3872  19.6052  0.0000
0202-03-28_11:04:46.277000      88415.11        1.20368000e+00        3.45016769e-08  22.4353  19.3872  19.6052  0.0000
0202-03-28_11:04:46.633000      88415.46        1.50253800e+00        1.98132769e-08  22.4230  19.3855  19.5748  0.0000
0202-03-28_11:04:46.980000      88415.81        1.80011400e+00        2.76842769e-08  22.4230  19.3855  19.5748  0.0000
0202-03-28_11:04:47.330000      88416.16        2.09826400e+00        3.17127769e-08  22.4230  19.3855  19.5748  0.0000
0202-03-28_11:04:47.676000      88416.51        2.39645600e+00        3.39438769e-08  22.4292  19.3945  19.6006  0.0000
0202-03-28_11:04:48.023000      88416.85        2.69477100e+00        3.58651769e-08  22.4292  19.3945  19.6006  0.0000
0202-03-28_11:04:48.370000      88417.20        2.99291400e+00        2.72504769e-08  22.4292  19.3945  19.6006  0.0000
0202-03-28_11:04:48.730000      88417.56        3.29085400e+00        2.84292769e-08  22.4228  19.3798  19.5798  0.0000
0202-03-28_11:04:49.080000      88417.91        3.58918700e+00        4.21888769e-08  22.4228  19.3798  19.5798  0.0000
0202-03-28_11:04:49.426000      88418.25        3.88716900e+00        3.58053769e-08  22.4228  19.3798  19.5798  0.0000
0202-03-28_11:04:49.773000      88418.60        4.18529600e+00        2.92358769e-08  22.4182  19.3916  19.5839  0.0000
0202-03-28_11:04:50.120000      88418.95        4.48345700e+00        2.32861769e-08  22.4182  19.3916  19.5839  0.0000
0202-03-28_11:04:50.480000      88419.31        4.78150400e+00        1.75223769e-08  22.4182  19.3916  19.5839  0.0000
0202-03-28_11:04:50.830000      88419.66        5.07969800e+00        2.93598769e-08  22.4255  19.3853  19.5973  0.0000
0202-03-28_11:04:51.176000      88420.01        5.37808500e+00        2.53933769e-08  22.4255  19.3853  19.5973  0.0000
0202-03-28_11:04:51.547000      88420.38        5.67616500e+00        3.58053769e-08  22.4255  19.3853  19.5973  0.0000
0202-03-28_11:04:51.920000      88420.75        5.97405600e+00        2.22945769e-08  22.4114  19.3819  19.5702  0.0000
0202-03-28_11:04:52.270000      88421.10        6.27229000e+00        1.82660769e-08  22.4114  19.3819  19.5702  0.0000
0202-03-28_11:04:52.625000      88421.45        6.57025500e+00        2.52693769e-08  22.4114  19.3819  19.5702  0.0000
0202-03-28_11:04:52.992000      88421.82        6.86836900e+00        3.17149769e-08  22.4233  19.3919  19.6019  0.0000
0202-03-28_11:04:53.350000      88422.18        7.16684400e+00        2.84921769e-08  22.4233  19.3919  19.6019  0.0000
0202-03-28_11:04:53.710000      88422.54        7.46510400e+00        2.36580769e-08  22.4146  19.3777  19.5826  0.0000
0202-03-28_11:04:54.060000      88422.89        7.76302000e+00        1.84520769e-08  22.4146  19.3777  19.5826  0.0000
0202-03-28_11:04:54.406000      88423.24        8.06154400e+00        1.52269769e-08  22.4146  19.3777  19.5826  0.0000
0202-03-28_11:04:54.754000      88423.58        8.35956200e+00        8.83897692e-09  22.4195  19.3893  19.5856  0.0000
0202-03-28_11:04:55.100000      88423.93        8.65736800e+00        9.51997692e-09  22.4195  19.3893  19.5856  0.0000
0202-03-28_11:04:55.457000      88424.29        8.95544800e+00        5.05767692e-09  22.4195  19.3893  19.5856  0.0000
0202-03-28_11:04:55.805000      88424.64        9.25382300e+00        1.28666769e-08  22.4174  19.3767  19.5777  0.0000
0202-03-28_11:04:56.152000      88424.98        9.55161500e+00        6.04927692e-09  22.4174  19.3767  19.5777  0.0000
0202-03-28_11:04:56.527000      88425.36        9.84998500e+00        7.16487692e-09  22.4174  19.3767  19.5777  0.0000
0202-03-28_11:04:56.914000      88425.74        1.01481200e+01        1.34244769e-08  22.4140  19.3806  19.5733  0.0000
0202-03-28_11:04:57.260000      88426.09        1.04460900e+01       -2.56542308e-09  22.4140  19.3806  19.5733  0.0000
0202-03-28_11:04:57.617000      88426.45        1.07444700e+01       -1.03744231e-08  22.4140  19.3806  19.5733  0.0000
0202-03-28_11:04:57.977000      88426.81        1.10424600e+01       -2.00762308e-09  22.4285  19.3913  19.6044  0.0000
0202-03-28_11:04:58.336000      88427.16        1.13404000e+01       -1.05603231e-08  22.4285  19.3913  19.6044  0.0000
0202-03-28_11:04:58.695000      88427.53        1.16387400e+01       -9.75462308e-09  22.4197  19.3775  19.5821  0.0000
0202-03-28_11:04:59.043000      88427.87        1.19370700e+01       -6.84172308e-09  22.4197  19.3775  19.5821  0.0000
0202-03-28_11:04:59.390000      88428.22        1.22348600e+01       -1.57663231e-08  22.4197  19.3775  19.5821  0.0000
0202-03-28_11:04:59.740000      88428.57        1.25331400e+01       -1.84933231e-08  22.4146  19.3885  19.5784  0.0000
0202-03-28_11:05:00.086000      88428.91        1.28315600e+01       -9.19682308e-09  22.4146  19.3885  19.5784  0.0000
0202-03-28_11:05:00.445000      88429.27        1.31297900e+01       -1.12409231e-08  22.4146  19.3885  19.5784  0.0000
0202-03-28_11:05:00.793000      88429.62        1.34276000e+01       -3.98892308e-09  22.4146  19.3756  19.5717  0.0000
0202-03-28_11:05:01.140000      88429.97        1.37256000e+01       -4.11282308e-09  22.4146  19.3756  19.5717  0.0000
0202-03-28_11:05:01.510000      88430.34        1.40241500e+01       -1.33473231e-08  22.4146  19.3756  19.5717  0.0000
0202-03-28_11:05:01.906000      88430.73        1.43221300e+01       -1.78096231e-08  22.4098  19.3795  19.5660  0.0000
0202-03-28_11:05:02.254000      88431.08        1.46200100e+01       -1.22937231e-08  22.4098  19.3795  19.5660  0.0000
0202-03-28_11:05:02.625000      88431.45        1.49184400e+01       -1.63841231e-08  22.4098  19.3795  19.5660  0.0000
0202-03-28_11:05:02.973000      88431.80        1.52167300e+01       -1.04964231e-08  22.4194  19.3902  19.5944  0.0000
0202-03-28_11:05:03.320000      88432.15        1.55150000e+01       -1.19218231e-08  22.4194  19.3902  19.5944  0.0000
0202-03-28_11:05:03.680000      88432.51        1.58128100e+01       -1.92970231e-08  22.4155  19.3771  19.5847  0.0000
0202-03-28_11:05:04.027000      88432.86        1.61110200e+01       -1.76236231e-08  22.4155  19.3771  19.5847  0.0000
0202-03-28_11:05:04.375000      88433.21        1.64093600e+01       -2.31395231e-08  22.4155  19.3771  19.5847  0.0000
0202-03-28_11:05:04.723000      88433.55        1.67073200e+01       -1.99787231e-08  22.4163  19.3887  19.5823  0.0000
0202-03-28_11:05:05.070000      88433.90        1.70051400e+01       -1.41530231e-08  22.4163  19.3887  19.5823  0.0000
0202-03-28_11:05:05.430000      88434.26        1.73032900e+01       -1.65700231e-08  22.4163  19.3887  19.5823  0.0000
0202-03-28_11:05:05.777000      88434.61        1.76015700e+01       -1.35952231e-08  22.4254  19.3843  19.6015  0.0000
0202-03-28_11:05:06.125000      88434.95        1.78997200e+01       -1.73132231e-08  22.4254  19.3843  19.6015  0.0000
0202-03-28_11:05:06.473000      88435.30        1.81981300e+01       -1.86755231e-08  22.4254  19.3843  19.6015  0.0000
0202-03-28_11:05:06.824000      88435.65        1.84963100e+01       -2.47489231e-08  22.4068  19.3806  19.5676  0.0000
0202-03-28_11:05:07.180000      88436.01        1.87941100e+01       -8.63512308e-09  22.4068  19.3806  19.5676  0.0000
0202-03-28_11:05:07.598000      88436.43        1.90923100e+01        2.14867692e-09  22.4068  19.3806  19.5676  0.0000
0202-03-28_11:05:07.965000      88436.79        1.93902500e+01        1.61553769e-08  22.4272  19.3917  19.6020  0.0000
0202-03-28_11:05:08.310000      88437.14        1.96885900e+01        3.24550769e-08  22.4272  19.3917  19.6020  0.0000
0202-03-28_11:05:08.670000      88437.50        1.99871700e+01        6.20176769e-08  22.4182  19.3785  19.5795  0.0000
0202-03-28_11:05:09.016000      88437.85        2.02846900e+01        9.02168769e-08  22.4182  19.3785  19.5795  0.0000
0202-03-28_11:05:09.367000      88438.19        2.05831200e+01        1.35397477e-07  22.4182  19.3785  19.5795  0.0000
0202-03-28_11:05:09.715000      88438.54        2.08810400e+01        2.00534477e-07  22.4172  19.3894  19.5786  0.0000
0202-03-28_11:05:10.060000      88438.89        2.11792600e+01        3.11409877e-07  22.4172  19.3894  19.5786  0.0000
0202-03-28_11:05:10.418000      88439.25        2.14777300e+01        4.60648577e-07  22.4172  19.3894  19.5786  0.0000
0202-03-28_11:05:10.766000      88439.60        2.17758300e+01        6.68702577e-07  22.4298  19.3861  19.6020  0.0000
0202-03-28_11:05:11.113000      88439.94        2.20742300e+01        9.38794777e-07  22.4298  19.3861  19.6020  0.0000
0202-03-28_11:05:11.460000      88440.29        2.23722100e+01        1.33166188e-06  22.4298  19.3861  19.6020  0.0000
0202-03-28_11:05:11.810000      88440.64        2.26700300e+01        1.85449298e-06  22.4147  19.3919  19.5811  0.0000
0202-03-28_11:05:12.168000      88441.00        2.29686800e+01        3.00731308e-06  22.4147  19.3919  19.5811  0.0000
0202-03-28_11:05:12.562000      88441.39        2.32665600e+01        4.12747058e-06  22.4147  19.3919  19.5811  0.0000
0202-03-28_11:05:12.940000      88441.77        2.35649100e+01        5.64570100e-06  22.4300  19.3941  19.6016  0.0000
0202-03-28_11:05:13.297000      88442.13        2.38629600e+01        7.74650756e-06  22.4300  19.3941  19.6016  0.0000
0202-03-28_11:05:13.656000      88442.49        2.41614000e+01        1.06709775e-05  22.4275  19.3811  19.5856  0.0000
0202-03-28_11:05:14.004000      88442.83        2.44592700e+01        1.48644100e-05  22.4275  19.3811  19.5856  0.0000
0202-03-28_11:05:14.350000      88443.18        2.47580500e+01        2.09309847e-05  22.4275  19.3811  19.5856  0.0000

File: chapter 6/data/ext_ffj51/Ic/infield/step03/magnet/Ic_2025-03-28_21-32-07898092_60k-15e19pm2-03T-anneal300k-720min.txt
# Ic = 3.63 A, n = 17.03 , Tavg = 59.97 K, 60k-15e19pm2-03T-anneal300k-720min
#datetime                        t_s     iHTS_A                vHTS_V                tHTS_K  tTAR_K  tHOL_K  tSPA_K
0202-03-28_21:31:50.477000      11854.33        7.36959300e-03        2.09689167e-09  60.0353  58.5670  59.1702  0.0000
0202-03-28_21:31:50.840000      11854.70        1.10111500e-01       -5.58810833e-09  60.0279  58.5682  59.1700  0.0000
0202-03-28_21:31:51.188000      11855.05        2.09552600e-01       -1.14138083e-08  60.0279  58.5682  59.1700  0.0000
0202-03-28_21:31:51.586000      11855.45        3.08758900e-01       -8.50100833e-09  60.0279  58.5682  59.1700  0.0000
0202-03-28_21:31:51.940000      11855.80        4.08352900e-01        4.08009167e-09  60.0290  58.5691  59.1588  0.0000
0202-03-28_21:31:52.297000      11856.16        5.07164700e-01       -1.95327083e-08  60.0290  58.5691  59.1588  0.0000
0202-03-28_21:31:52.645000      11856.51        6.07343400e-01       -3.02544083e-08  60.0133  58.5694  59.1466  0.0000
0202-03-28_21:31:52.992000      11856.85        7.06599000e-01       -2.49865083e-08  60.0133  58.5694  59.1466  0.0000
0202-03-28_21:31:53.340000      11857.20        8.06049000e-01       -2.39887083e-08  60.0133  58.5694  59.1466  0.0000
0202-03-28_21:31:53.688000      11857.55        9.05480100e-01        3.63847917e-08  60.0159  58.5696  59.1506  0.0000
0202-03-28_21:31:54.047000      11857.91        1.00483400e+00        1.09127917e-08  60.0159  58.5696  59.1506  0.0000
0202-03-28_21:31:54.395000      11858.25        1.10439800e+00       -8.54750833e-09  60.0159  58.5696  59.1506  0.0000
0202-03-28_21:31:54.742000      11858.60        1.20356600e+00        1.49249167e-09  60.0038  58.5694  59.1484  0.0000
0202-03-28_21:31:55.090000      11858.95        1.30313500e+00       -3.83740833e-09  60.0038  58.5694  59.1484  0.0000
0202-03-28_21:31:55.438000      11859.30        1.40247300e+00       -4.90708333e-10  60.0038  58.5694  59.1484  0.0000
0202-03-28_21:31:55.785000      11859.65        1.50194800e+00       -1.23440833e-09  60.0006  58.5700  59.1490  0.0000
0202-03-28_21:31:56.133000      11859.99        1.60154800e+00       -5.32480833e-09  60.0006  58.5700  59.1490  0.0000
0202-03-28_21:31:56.504000      11860.36        1.70081800e+00       -5.94460833e-09  60.0006  58.5700  59.1490  0.0000
0202-03-28_21:31:56.910000      11860.77        1.80014200e+00        2.11229167e-09  59.9920  58.5699  59.1420  0.0000
0202-03-28_21:31:57.254000      11861.11        1.89938700e+00       -3.34160833e-09  59.9920  58.5699  59.1420  0.0000
0202-03-28_21:31:57.625000      11861.48        1.99889800e+00        5.64489167e-09  59.9920  58.5699  59.1420  0.0000
0202-03-28_21:31:57.980000      11861.84        2.09820800e+00        6.51249167e-09  59.9951  58.5698  59.1487  0.0000
0202-03-28_21:31:58.330000      11862.19        2.19755800e+00        8.18589167e-09  59.9951  58.5698  59.1487  0.0000
0202-03-28_21:31:58.676000      11862.54        2.29656600e+00        1.27720917e-08  59.9840  58.5697  59.1296  0.0000
0202-03-28_21:31:59.030000      11862.89        2.39631300e+00        1.33293917e-08  59.9840  58.5697  59.1296  0.0000
0202-03-28_21:31:59.380000      11863.24        2.49555500e+00        1.40699917e-08  59.9840  58.5697  59.1296  0.0000
0202-03-28_21:31:59.730000      11863.59        2.59515300e+00        1.82828917e-08  59.9849  58.5702  59.1280  0.0000
0202-03-28_21:32:00.080000      11863.94        2.69405200e+00        1.61756917e-08  59.9849  58.5702  59.1280  0.0000
0202-03-28_21:32:00.426000      11864.28        2.79415000e+00        1.36966917e-08  59.9849  58.5702  59.1280  0.0000
0202-03-28_21:32:00.780000      11864.64        2.89330700e+00        2.12576917e-08  59.9864  58.5703  59.1297  0.0000
0202-03-28_21:32:01.130000      11864.99        2.99267600e+00        2.06378917e-08  59.9864  58.5703  59.1297  0.0000
0202-03-28_21:32:01.496000      11865.36        3.09211700e+00        2.36127917e-08  59.9864  58.5703  59.1297  0.0000
0202-03-28_21:32:01.875000      11865.74        3.19169500e+00        3.54500917e-08  59.9881  58.5705  59.1389  0.0000
0202-03-28_21:32:02.223000      11866.08        3.29096800e+00        5.18116917e-08  59.9881  58.5705  59.1389  0.0000
0202-03-28_21:32:02.598000      11866.46        3.39041600e+00        7.92668917e-08  59.9881  58.5705  59.1389  0.0000
0202-03-28_21:32:02.960000      11866.82        3.48917900e+00        1.17443892e-07  59.9767  58.5712  59.1255  0.0000
0202-03-28_21:32:03.310000      11867.17        3.58890400e+00        1.72478192e-07  59.9767  58.5712  59.1255  0.0000
0202-03-28_21:32:03.656000      11867.51        3.68834900e+00        2.65875492e-07  59.9748  58.5720  59.1309  0.0000
0202-03-28_21:32:04.010000      11867.87        3.78735400e+00        4.13253592e-07  59.9748  58.5720  59.1309  0.0000
0202-03-28_21:32:04.363000      11868.22        3.88716100e+00        6.48265192e-07  59.9748  58.5720  59.1309  0.0000
0202-03-28_21:32:04.710000      11868.57        3.98649000e+00        9.84668892e-07  59.9634  58.5730  59.1279  0.0000
0202-03-28_21:32:05.055000      11868.92        4.08571400e+00        1.49169469e-06  59.9634  58.5730  59.1279  0.0000
0202-03-28_21:32:05.402000      11869.26        4.18499200e+00        2.64624309e-06  59.9634  58.5730  59.1279  0.0000
0202-03-28_21:32:05.758000      11869.62        4.28443800e+00        3.80921549e-06  59.9710  58.5735  59.1273  0.0000
0202-03-28_21:32:06.105000      11869.97        4.38394600e+00        5.45218909e-06  59.9710  58.5735  59.1273  0.0000
0202-03-28_21:32:06.453000      11870.31        4.48359500e+00        7.65269519e-06  59.9710  58.5735  59.1273  0.0000
0202-03-28_21:32:06.800000      11870.66        4.58298100e+00        1.05812909e-05  59.9672  58.5739  59.1162  0.0000
0202-03-28_21:32:07.150000      11871.01        4.68206200e+00        1.45686160e-05  59.9672  58.5739  59.1162  0.0000
0202-03-28_21:32:07.496000      11871.35        4.78203800e+00        1.98964736e-05  59.9672  58.5739  59.1162  0.0000
0202-03-28_21:32:07.880000      11871.74        4.88100800e+00        2.68400515e-05  59.9683  58.5746  59.1169  0.0000

File: chapter 6/data/ext_ffj51/Ic/infield/step03/magnet/Ic_2025-03-28_21-32-50755646_60k-15e19pm2-03T-anneal300k-720min.txt
# Ic = 3.65 A, n = 17.39 , Tavg = 59.94 K, 60k-15e19pm2-03T-anneal300k-720min
#datetime                        t_s     iHTS_A                vHTS_V                tHTS_K  tTAR_K  tHOL_K  tSPA_K
0202-03-28_21:32:33.336000      11897.20        7.32774600e-03       -6.34910556e-09  59.9488  58.5978  59.1040  0.0000
0202-03-28_21:32:33.684000      11897.54        1.10887700e-01       -1.14930056e-08  59.9342  58.6010  59.0963  0.0000
0202-03-28_21:32:34.030000      11897.89        2.09713000e-01       -6.16310556e-09  59.9342  58.6010  59.0963  0.0000
0202-03-28_21:32:34.390000      11898.25        3.09209400e-01        1.82669444e-09  59.9342  58.6010  59.0963  0.0000
0202-03-28_21:32:34.740000      11898.60        4.08756000e-01        1.12436944e-08  59.9459  58.6029  59.1068  0.0000
0202-03-28_21:32:35.086000      11898.95        5.08163100e-01       -7.78280556e-09  59.9459  58.6029  59.1068  0.0000
0202-03-28_21:32:35.434000      11899.29        6.07731700e-01       -7.59690556e-09  59.9459  58.6029  59.1068  0.0000
0202-03-28_21:32:35.780000      11899.64        7.06827200e-01       -8.09270556e-09  59.9379  58.6055  59.1079  0.0000
0202-03-28_21:32:36.140000      11900.00        8.05651000e-01       -1.24310056e-08  59.9379  58.6055  59.1079  0.0000
0202-03-28_21:32:36.492000      11900.35        9.05580600e-01       -4.64557056e-08  59.9379  58.6055  59.1079  0.0000
0202-03-28_21:32:36.890000      11900.75        1.00470100e+00       -4.13737056e-08  59.9420  58.6069  59.1065  0.0000
0202-03-28_21:32:37.250000      11901.11        1.10413100e+00       -2.81109056e-08  59.9420  58.6069  59.1065  0.0000
0202-03-28_21:32:37.630000      11901.49        1.20362200e+00       -1.33740556e-09  59.9420  58.6069  59.1065  0.0000
0202-03-28_21:32:37.984000      11901.84        1.30270600e+00       -1.00140056e-08  59.9463  58.6078  59.1124  0.0000
0202-03-28_21:32:38.332000      11902.19        1.40248800e+00       -3.81640556e-09  59.9463  58.6078  59.1124  0.0000
0202-03-28_21:32:38.684000      11902.54        1.50147400e+00        7.07794444e-10  59.9441  58.6085  59.1102  0.0000
0202-03-28_21:32:39.030000      11902.89        1.60151300e+00        3.55869444e-09  59.9441  58.6085  59.1102  0.0000
0202-03-28_21:32:39.387000      11903.25        1.70066800e+00        6.34759444e-09  59.9441  58.6085  59.1102  0.0000
0202-03-28_21:32:39.734000      11903.60        1.80019200e+00        9.50839444e-09  59.9442  58.6098  59.1119  0.0000
0202-03-28_21:32:40.082000      11903.94        1.89929500e+00        1.63169444e-09  59.9442  58.6098  59.1119  0.0000
0202-03-28_21:32:40.430000      11904.29        1.99885900e+00       -5.38300556e-09  59.9442  58.6098  59.1119  0.0000
0202-03-28_21:32:40.777000      11904.64        2.09835900e+00       -5.07500556e-09  59.9394  58.6105  59.1039  0.0000
0202-03-28_21:32:41.137000      11905.00        2.19739600e+00        3.35369444e-09  59.9394  58.6105  59.1039  0.0000
0202-03-28_21:32:41.490000      11905.35        2.29675500e+00        6.82429444e-09  59.9394  58.6105  59.1039  0.0000
0202-03-28_21:32:41.880000      11905.74        2.39622200e+00        7.50599444e-09  59.9398  58.6121  59.1202  0.0000
0202-03-28_21:32:42.227000      11906.09        2.49592800e+00       -3.64905556e-10  59.9398  58.6121  59.1202  0.0000
0202-03-28_21:32:42.598000      11906.46        2.59502100e+00        3.72549444e-09  59.9398  58.6121  59.1202  0.0000
0202-03-28_21:32:42.965000      11906.82        2.69460300e+00        1.38275944e-08  59.9300  58.6123  59.1051  0.0000
0202-03-28_21:32:43.312000      11907.17        2.79383900e+00        7.81589444e-09  59.9300  58.6123  59.1051  0.0000
0202-03-28_21:32:43.664000      11907.52        2.89373600e+00        2.60999444e-09  59.9321  58.6138  59.1067  0.0000
0202-03-28_21:32:44.010000      11907.87        2.99253800e+00       -1.72830556e-09  59.9321  58.6138  59.1067  0.0000
0202-03-28_21:32:44.367000      11908.23        3.09232000e+00        1.86619444e-09  59.9321  58.6138  59.1067  0.0000
0202-03-28_21:32:44.715000      11908.58        3.19164300e+00        5.46079444e-09  59.9259  58.6152  59.0966  0.0000
0202-03-28_21:32:45.066000      11908.92        3.29104500e+00        1.99019444e-09  59.9259  58.6152  59.0966  0.0000
0202-03-28_21:32:45.410000      11909.27        3.39040700e+00        1.81038944e-08  59.9259  58.6152  59.0966  0.0000
0202-03-28_21:32:45.758000      11909.62        3.48979900e+00        6.03092944e-08  59.9513  58.6160  59.1156  0.0000
0202-03-28_21:32:46.117000      11909.98        3.58918500e+00        1.17211794e-07  59.9513  58.6160  59.1156  0.0000
0202-03-28_21:32:46.465000      11910.33        3.68871200e+00        2.12660294e-07  59.9513  58.6160  59.1156  0.0000
0202-03-28_21:32:46.816000      11910.67        3.78811900e+00        3.61091994e-07  59.9350  58.6168  59.1112  0.0000
0202-03-28_21:32:47.160000      11911.02        3.88762100e+00        5.81849394e-07  59.9350  58.6168  59.1112  0.0000
0202-03-28_21:32:47.562000      11911.42        3.98676800e+00        9.08213294e-07  59.9350  58.6168  59.1112  0.0000
0202-03-28_21:32:47.920000      11911.78        4.08589700e+00        1.41120789e-06  59.9384  58.6177  59.1158  0.0000
0202-03-28_21:32:48.270000      11912.13        4.18533100e+00        2.52422909e-06  59.9384  58.6177  59.1158  0.0000
0202-03-28_21:32:48.633000      11912.49        4.28483600e+00        3.66526329e-06  59.9384  58.6177  59.1158  0.0000
0202-03-28_21:32:48.990000      11912.85        4.38453400e+00        5.30526369e-06  59.9475  58.6188  59.1266  0.0000
0202-03-28_21:32:49.348000      11913.21        4.48369300e+00        7.49945059e-06  59.9475  58.6188  59.1266  0.0000
0202-03-28_21:32:49.695000      11913.56        4.58262400e+00        1.04225334e-05  59.9456  58.6203  59.1250  0.0000
0202-03-28_21:32:50.043000      11913.90        4.68234300e+00        1.43541465e-05  59.9456  58.6203  59.1250  0.0000
0202-03-28_21:32:50.390000      11914.25        4.78155700e+00        1.94906907e-05  59.9456  58.6203  59.1250  0.0000
0202-03-28_21:32:50.740000      11914.60        4.88110700e+00        2.62999096e-05  59.9392  58.6209  59.1151  0.0000

File: chapter 6/data/ext_ffj51/Ic/infield/step03/magnet/Ic_2025-03-28_21-53-04106195_40k-15e19pm2-03T-anneal300k-720min.txt
# Ic = 10.21 A, n = 18.31 , Tavg = 39.95 K, 40k-15e19pm2-03T-anneal300k-720min
#datetime                        t_s     iHTS_A                vHTS_V                tHTS_K  tTAR_K  tHOL_K  tSPA_K
0202-03-28_21:52:48.086000      13111.95        9.10946400e-03        4.97480625e-09  39.9427  38.3782  38.6232  0.0000
0202-03-28_21:52:48.445000      13112.30        3.10882000e-01        2.05927062e-08  39.9427  38.3782  38.6232  0.0000
0202-03-28_21:52:48.800000      13112.66        6.08749200e-01        2.43732063e-08  39.9435  38.3808  38.6236  0.0000
0202-03-28_21:52:49.150000      13113.01        9.06625500e-01        6.97393063e-08  39.9435  38.3808  38.6236  0.0000
0202-03-28_21:52:49.523000      13113.38        1.20538100e+00        3.59626062e-08  39.9435  38.3808  38.6236  0.0000
0202-03-28_21:52:49.910000      13113.77        1.50332300e+00        1.17921063e-08  39.9424  38.3824  38.6227  0.0000
0202-03-28_21:52:50.258000      13114.12        1.80163700e+00        1.61924063e-08  39.9424  38.3824  38.6227  0.0000
0202-03-28_21:52:50.617000      13114.47        2.09992900e+00        1.28457063e-08  39.9424  38.3824  38.6227  0.0000
0202-03-28_21:52:50.973000      13114.83        2.39808000e+00        1.06766062e-08  39.9439  38.3837  38.6257  0.0000
0202-03-28_21:52:51.320000      13115.18        2.69632300e+00       -7.48229375e-09  39.9439  38.3837  38.6257  0.0000
0202-03-28_21:52:51.680000      13115.54        2.99451800e+00        1.56620625e-09  39.9430  38.3851  38.6315  0.0000
0202-03-28_21:52:52.035000      13115.90        3.29252000e+00       -1.96639375e-09  39.9430  38.3851  38.6315  0.0000
0202-03-28_21:52:52.383000      13116.24        3.59079900e+00        2.00000625e-09  39.9430  38.3851  38.6315  0.0000
0202-03-28_21:52:52.730000      13116.59        3.88889900e+00       -6.67659375e-09  39.9482  38.3868  38.6346  0.0000
0202-03-28_21:52:53.090000      13116.95        4.18701200e+00       -9.27959375e-09  39.9482  38.3868  38.6346  0.0000
0202-03-28_21:52:53.438000      13117.30        4.48496400e+00        1.41006250e-10  39.9482  38.3868  38.6346  0.0000
0202-03-28_21:52:53.785000      13117.65        4.78300800e+00       -2.64689375e-09  39.9463  38.3877  38.6322  0.0000
0202-03-28_21:52:54.133000      13117.99        5.08139500e+00       -4.07199375e-09  39.9463  38.3877  38.6322  0.0000
0202-03-28_21:52:54.484000      13118.35        5.37988600e+00       -4.69179375e-09  39.9463  38.3877  38.6322  0.0000
0202-03-28_21:52:54.860000      13118.72        5.67782100e+00       -1.03315938e-08  39.9401  38.3887  38.6283  0.0000
0202-03-28_21:52:55.215000      13119.08        5.97569500e+00       -4.31989375e-09  39.9401  38.3887  38.6283  0.0000
0202-03-28_21:52:55.598000      13119.46        6.27404000e+00       -7.04689375e-09  39.9499  38.3900  38.6350  0.0000
0202-03-28_21:52:55.945000      13119.81        6.57211500e+00       -1.09719375e-09  39.9499  38.3900  38.6350  0.0000
0202-03-28_21:52:56.305000      13120.16        6.87032100e+00       -8.90609375e-09  39.9499  38.3900  38.6350  0.0000
0202-03-28_21:52:56.664000      13120.52        7.16838400e+00       -1.67149938e-08  39.9477  38.3918  38.6318  0.0000
0202-03-28_21:52:57.008000      13120.87        7.46660700e+00       -1.36162937e-08  39.9477  38.3918  38.6318  0.0000
0202-03-28_21:52:57.355000      13121.22        7.76470500e+00       -7.17079375e-09  39.9477  38.3918  38.6318  0.0000
0202-03-28_21:52:57.703000      13121.56        8.06284000e+00       -3.32829375e-09  39.9502  38.3933  38.6371  0.0000
0202-03-28_21:52:58.062000      13121.92        8.36109600e+00       -6.98489375e-09  39.9502  38.3933  38.6371  0.0000
0202-03-28_21:52:58.410000      13122.27        8.65943400e+00       -2.39869375e-09  39.9502  38.3933  38.6371  0.0000
0202-03-28_21:52:58.758000      13122.62        8.95711200e+00       -4.69179375e-09  39.9436  38.3941  38.6379  0.0000
0202-03-28_21:52:59.105000      13122.97        9.25565400e+00        3.17910625e-09  39.9436  38.3941  38.6379  0.0000
0202-03-28_21:52:59.453000      13123.31        9.55365200e+00        3.54676063e-08  39.9436  38.3941  38.6379  0.0000
0202-03-28_21:52:59.812000      13123.67        9.85204800e+00        7.26521062e-08  39.9513  38.3954  38.6461  0.0000
0202-03-28_21:53:00.156000      13124.02        1.01500300e+01        1.55265606e-07  39.9513  38.3954  38.6461  0.0000
0202-03-28_21:53:00.570000      13124.43        1.04478400e+01        2.73948906e-07  39.9513  38.3954  38.6461  0.0000
0202-03-28_21:53:00.926000      13124.79        1.07462300e+01        4.86525206e-07  39.9548  38.3965  38.6419  0.0000
0202-03-28_21:53:01.273000      13125.13        1.10443900e+01        8.12764806e-07  39.9548  38.3965  38.6419  0.0000
0202-03-28_21:53:01.625000      13125.49        1.13427200e+01        1.31334171e-06  39.9488  38.3970  38.6402  0.0000
0202-03-28_21:53:01.992000      13125.85        1.16404700e+01        2.51380921e-06  39.9488  38.3970  38.6402  0.0000
0202-03-28_21:53:02.348000      13126.21        1.19392200e+01        3.89090711e-06  39.9488  38.3970  38.6402  0.0000
0202-03-28_21:53:02.695000      13126.55        1.22376100e+01        5.90666361e-06  39.9514  38.3987  38.6355  0.0000
0202-03-28_21:53:03.050000      13126.91        1.25355100e+01        8.83333751e-06  39.9514  38.3987  38.6355  0.0000
0202-03-28_21:53:03.400000      13127.26        1.28338100e+01        1.29878720e-05  39.9514  38.3987  38.6355  0.0000
0202-03-28_21:53:03.746000      13127.61        1.31315700e+01        1.90388601e-05  39.9527  38.3995  38.6406  0.0000
0202-03-28_21:53:04.094000      13127.95        1.34297100e+01        2.82048964e-05  39.9527  38.3995  38.6406  0.0000

File: chapter 6/data/ext_ffj51/Ic/infield/step03/magnet/Ic_2025-03-28_22-03-10655129_30k-15e19pm2-03T-anneal300k-720min.txt
# Ic =  nan A, n =  nan , Tavg = 30.07 K, 30k-15e19pm2-03T-anneal300k-720min
#datetime                        t_s     iHTS_A                vHTS_V                tHTS_K  tTAR_K  tHOL_K  tSPA_K
0202-03-28_22:02:48.004000      13711.86        8.59963700e-03       -4.58618462e-09  30.0701  27.9766  28.1683  0.0000
0202-03-28_22:02:48.350000      13712.21        3.10424900e-01       -1.12794846e-08  30.0701  27.9766  28.1683  0.0000
0202-03-28_22:02:48.700000      13712.56        6.08722800e-01        1.35701538e-09  30.0707  27.9796  28.1692  0.0000
0202-03-28_22:02:49.055000      13712.92        9.06538500e-01        1.00271154e-08  30.0707  27.9796  28.1692  0.0000
0202-03-28_22:02:49.406000      13713.26        1.20536000e+00       -8.37968462e-09  30.0707  27.9796  28.1692  0.0000
0202-03-28_22:02:49.754000      13713.61        1.50319000e+00        4.01551538e-09  30.0725  27.9785  28.1713  0.0000
0202-03-28_22:02:50.100000      13713.96        1.80133700e+00        2.31659154e-08  30.0725  27.9785  28.1713  0.0000
0202-03-28_22:02:50.450000      13714.31        2.09977600e+00        4.16346154e-08  30.0725  27.9785  28.1713  0.0000
0202-03-28_22:02:50.810000      13714.67        2.39789000e+00        3.91556154e-08  30.0694  27.9793  28.1696  0.0000
0202-03-28_22:02:51.156000      13715.01        2.69623300e+00        5.58890154e-08  30.0694  27.9793  28.1696  0.0000
0202-03-28_22:02:51.543000      13715.40        2.99434800e+00        5.65707154e-08  30.0694  27.9793  28.1696  0.0000
0202-03-28_22:02:51.902000      13715.76        3.29272900e+00        4.95675154e-08  30.0696  27.9805  28.1720  0.0000
0202-03-28_22:02:52.250000      13716.11        3.59090300e+00        6.40078154e-08  30.0696  27.9805  28.1720  0.0000
0202-03-28_22:02:52.600000      13716.46        3.88908200e+00        5.52073154e-08  30.0696  27.9805  28.1720  0.0000
0202-03-28_22:02:52.950000      13716.81        4.18722300e+00        6.32641154e-08  30.0706  27.9786  28.1717  0.0000
0202-03-28_22:02:53.297000      13717.16        4.48583000e+00        6.01033154e-08  30.0706  27.9786  28.1717  0.0000
0202-03-28_22:02:53.650000      13717.51        4.78384300e+00        6.03512154e-08  30.0715  27.9811  28.1726  0.0000
0202-03-28_22:02:53.996000      13717.86        5.08182900e+00        7.62170154e-08  30.0715  27.9811  28.1726  0.0000
0202-03-28_22:02:54.344000      13718.20        5.38005100e+00        7.51629154e-08  30.0715  27.9811  28.1726  0.0000
0202-03-28_22:02:54.690000      13718.55        5.67811300e+00        7.68335154e-08  30.0741  27.9801  28.1735  0.0000
0202-03-28_22:02:55.040000      13718.90        5.97644500e+00        7.52827154e-08  30.0741  27.9801  28.1735  0.0000
0202-03-28_22:02:55.387000      13719.25        6.27491700e+00        8.18521154e-08  30.0741  27.9801  28.1735  0.0000
0202-03-28_22:02:55.734000      13719.59        6.57265200e+00        9.65404154e-08  30.0725  27.9813  28.1720  0.0000
0202-03-28_22:02:56.094000      13719.95        6.87068700e+00        9.51769154e-08  30.0725  27.9813  28.1720  0.0000
0202-03-28_22:02:56.440000      13720.30        7.16948600e+00        1.03977415e-07  30.0725  27.9813  28.1720  0.0000
0202-03-28_22:02:56.790000      13720.65        7.46708900e+00        9.74080154e-08  30.0701  27.9822  28.1711  0.0000
0202-03-28_22:02:57.137000      13720.99        7.76574500e+00        1.02985815e-07  30.0701  27.9822  28.1711  0.0000
0202-03-28_22:02:57.492000      13721.35        8.06376300e+00        1.10051015e-07  30.0701  27.9822  28.1711  0.0000
0202-03-28_22:02:57.880000      13721.74        8.36151800e+00        1.07448115e-07  30.0689  27.9806  28.1706  0.0000
0202-03-28_22:02:58.227000      13722.09        8.66009300e+00        1.18975515e-07  30.0689  27.9806  28.1706  0.0000
0202-03-28_22:02:58.594000      13722.45        8.95816700e+00        1.19967115e-07  30.0689  27.9806  28.1706  0.0000
0202-03-28_22:02:58.957000      13722.82        9.25622700e+00        1.31742515e-07  30.0687  27.9832  28.1721  0.0000
0202-03-28_22:02:59.320000      13723.18        9.55418100e+00        1.34903215e-07  30.0687  27.9832  28.1721  0.0000
0202-03-28_22:02:59.668000      13723.53        9.85235800e+00        1.34655315e-07  30.0695  27.9816  28.1745  0.0000
0202-03-28_22:03:00.016000      13723.87        1.01503800e+01        1.38002015e-07  30.0695  27.9816  28.1745  0.0000
0202-03-28_22:03:00.363000      13724.22        1.04486600e+01        1.44999315e-07  30.0695  27.9816  28.1745  0.0000
0202-03-28_22:03:00.710000      13724.57        1.07468500e+01        1.57819415e-07  30.0664  27.9821  28.1720  0.0000
0202-03-28_22:03:01.070000      13724.93        1.10450200e+01        1.60236515e-07  30.0664  27.9821  28.1720  0.0000
0202-03-28_22:03:01.418000      13725.28        1.13432100e+01        1.75544515e-07  30.0664  27.9821  28.1720  0.0000
0202-03-28_22:03:01.766000      13725.63        1.16411300e+01        1.74800815e-07  30.0680  27.9835  28.1727  0.0000
0202-03-28_22:03:02.113000      13725.97        1.19397700e+01        1.77155815e-07  30.0680  27.9835  28.1727  0.0000
0202-03-28_22:03:02.460000      13726.32        1.22377600e+01        1.79634915e-07  30.0680  27.9835  28.1727  0.0000
0202-03-28_22:03:02.810000      13726.67        1.25355200e+01        1.86452215e-07  30.0722  27.9819  28.1755  0.0000
0202-03-28_22:03:03.156000      13727.02        1.28335200e+01        1.97979615e-07  30.0722  27.9819  28.1755  0.0000
0202-03-28_22:03:03.540000      13727.40        1.31309600e+01        2.03185615e-07  30.0722  27.9819  28.1755  0.0000
0202-03-28_22:03:03.910000      13727.77        1.34300600e+01        2.17997815e-07  30.0696  27.9841  28.1719  0.0000
0202-03-28_22:03:04.258000      13728.12        1.37282800e+01        2.26240515e-07  30.0696  27.9841  28.1719  0.0000
0202-03-28_22:03:04.617000      13728.48        1.40261900e+01        2.37644115e-07  30.0696  27.9841  28.1719  0.0000
0202-03-28_22:03:04.970000      13728.83        1.43248500e+01        2.47932015e-07  30.0701  27.9829  28.1731  0.0000
0202-03-28_22:03:05.316000      13729.18        1.46231400e+01        2.78795915e-07  30.0701  27.9829  28.1731  0.0000
0202-03-28_22:03:05.664000      13729.52        1.49211300e+01        3.31971015e-07  30.0697  27.9838  28.1722  0.0000
0202-03-28_22:03:06.010000      13729.87        1.52193400e+01        3.92893015e-07  30.0697  27.9838  28.1722  0.0000
0202-03-28_22:03:06.367000      13730.23        1.55174800e+01        4.80272515e-07  30.0697  27.9838  28.1722  0.0000
0202-03-28_22:03:06.715000      13730.58        1.58154800e+01        6.25663315e-07  30.0655  27.9851  28.1737  0.0000
0202-03-28_22:03:07.062000      13730.92        1.61133600e+01        8.18097715e-07  30.0655  27.9851  28.1737  0.0000
0202-03-28_22:03:07.410000      13731.27        1.64118700e+01        1.09289792e-06  30.0655  27.9851  28.1737  0.0000
0202-03-28_22:03:07.758000      13731.62        1.67097400e+01        1.47305672e-06  30.0691  27.9838  28.1715  0.0000
0202-03-28_22:03:08.117000      13731.98        1.70082400e+01        1.98980982e-06  30.0691  27.9838  28.1715  0.0000
0202-03-28_22:03:08.465000      13732.32        1.73063400e+01        3.10816082e-06  30.0691  27.9838  28.1715  0.0000
0202-03-28_22:03:08.820000      13732.68        1.76046000e+01        4.22335112e-06  30.0703  27.9866  28.1734  0.0000
0202-03-28_22:03:09.180000      13733.04        1.79024900e+01        5.78650152e-06  30.0703  27.9866  28.1734  0.0000
0202-03-28_22:03:09.550000      13733.41        1.82007300e+01        7.86113722e-06  30.0703  27.9866  28.1734  0.0000
0202-03-28_22:03:09.930000      13733.79        1.84991400e+01        1.07178439e-05  30.0735  27.9854  28.1769  0.0000
0202-03-28_22:03:10.277000      13734.14        1.87970700e+01        1.45994423e-05  30.0735  27.9854  28.1769  0.0000
0202-03-28_22:03:10.630000      13734.49        1.90953700e+01        2.02122875e-05  30.0746  27.9861  28.1769  0.0000
