Repository: shortlab/2025-devitre-PhD

# 2025-devitre-PhD
Data repository for Alexis Devitre's PhD thesis

File: chapter 6/data/ext_ffj51/Ic/infield/step03/no magnet/Ic_2025-03-28_16-35-43448353_70k-.txt
# Ic = 3.32 A, n = 22.71 , Tavg = 70.02 K, 70k-
#datetime                        t_s     iHTS_A                vHTS_V                tHTS_K  tTAR_K  tHOL_K  tSPA_K
0202-03-28_16:34:54.555000      14600.27        6.67587200e-03        1.00003818e-08  70.0165  68.6859  69.3564  0.0000
0202-03-28_16:34:54.914000      14600.63        1.03240800e-02        9.75248182e-09  70.0165  68.6859  69.3564  0.0000
0202-03-28_16:34:55.260000      14600.97        6.98749100e-02        2.52463818e-08  70.0211  68.6898  69.3695  0.0000
0202-03-28_16:34:55.610000      14601.32        1.00032700e-01        2.82831818e-08  70.0211  68.6898  69.3695  0.0000
0202-03-28_16:34:55.965000      14601.68        1.29485500e-01        2.79112818e-08  70.0211  68.6898  69.3695  0.0000
0202-03-28_16:34:56.324000      14602.04        1.59411800e-01        3.86330818e-08  70.0154  68.6920  69.3835  0.0000
0202-03-28_16:34:56.684000      14602.40        1.89290600e-01        5.30114818e-08  70.0154  68.6920  69.3835  0.0000
0202-03-28_16:34:57.055000      14602.77        2.18844400e-01        5.48087818e-08  70.0154  68.6920  69.3835  0.0000
0202-03-28_16:34:57.426000      14603.14        2.48739600e-01        2.98945818e-08  70.0263  68.6935  69.3895  0.0000
0202-03-28_16:34:57.773000      14603.48        2.78314100e-01        5.82173818e-08  70.0263  68.6935  69.3895  0.0000
0202-03-28_16:34:58.156000      14603.87        3.08501700e-01        6.47867818e-08  70.0152  68.6941  69.3707  0.0000
0202-03-28_16:34:58.516000      14604.23        3.38307700e-01        3.29313818e-08  70.0152  68.6941  69.3707  0.0000
0202-03-28_16:34:58.875000      14604.58        3.68037100e-01        4.55664818e-08  70.0152  68.6941  69.3707  0.0000
0202-03-28_16:34:59.223000      14604.93        3.97951500e-01        1.95248818e-08  70.0118  68.6948  69.3633  0.0000
0202-03-28_16:34:59.580000      14605.29        4.27738300e-01        3.65908182e-09  70.0118  68.6948  69.3633  0.0000
0202-03-28_16:34:59.926000      14605.64        4.57388700e-01        6.63388182e-09  70.0118  68.6948  69.3633  0.0000
0202-03-28_16:35:00.273000      14605.99        4.87286800e-01        3.90471818e-08  70.0328  68.6958  69.3819  0.0000
0202-03-28_16:35:00.620000      14606.33        5.17015700e-01        3.82414818e-08  70.0328  68.6958  69.3819  0.0000
0202-03-28_16:35:00.970000      14606.68        5.46711600e-01        4.20219818e-08  70.0328  68.6958  69.3819  0.0000
0202-03-28_16:35:01.316000      14607.03        5.76489500e-01        2.59702818e-08  70.0116  68.6963  69.3717  0.0000
0202-03-28_16:35:01.664000      14607.38        6.06672000e-01        1.97727818e-08  70.0116  68.6963  69.3717  0.0000
0202-03-28_16:35:02.040000      14607.75        6.36314800e-01        1.40089818e-08  70.0116  68.6963  69.3717  0.0000
0202-03-28_16:35:02.440000      14608.15        6.66961000e-01        1.13440818e-08  70.0089  68.6962  69.3694  0.0000
0202-03-28_16:35:02.790000      14608.50        6.95817300e-01       -2.29061818e-09  70.0089  68.6962  69.3694  0.0000
0202-03-28_16:35:03.145000      14608.86        7.25933600e-01       -2.37961182e-08  70.0269  68.6970  69.3847  0.0000
0202-03-28_16:35:03.504000      14609.22        7.55612000e-01       -2.19369182e-08  70.0269  68.6970  69.3847  0.0000
0202-03-28_16:35:03.850000      14609.56        7.85874500e-01       -2.99317182e-08  70.0269  68.6970  69.3847  0.0000
0202-03-28_16:35:04.200000      14609.91        8.14684600e-01       -3.48278182e-08  70.0188  68.6985  69.3871  0.0000
0202-03-28_16:35:04.562000      14610.27        8.45296700e-01       -3.33397182e-08  70.0188  68.6985  69.3871  0.0000
0202-03-28_16:35:04.906000      14610.62        8.74739200e-01       -2.85013182e-08  70.0188  68.6985  69.3871  0.0000
0202-03-28_16:35:05.258000      14610.97        9.04956400e-01       -1.12700182e-08  69.9994  68.6985  69.3609  0.0000
0202-03-28_16:35:05.605000      14611.31        9.34436000e-01        1.93088182e-09  69.9994  68.6985  69.3609  0.0000
0202-03-28_16:35:05.950000      14611.66        9.64423100e-01       -3.32093182e-08  69.9994  68.6985  69.3609  0.0000
0202-03-28_16:35:06.310000      14612.02        9.93954600e-01       -4.92610182e-08  70.0111  68.6997  69.3655  0.0000
0202-03-28_16:35:06.656000      14612.37        1.02354400e+00       -5.08104182e-08  70.0111  68.6997  69.3655  0.0000
0202-03-28_16:35:07.082000      14612.79        1.05345700e+00       -2.00085182e-08  70.0111  68.6997  69.3655  0.0000
0202-03-28_16:35:07.450000      14613.16        1.08390600e+00        9.24398182e-09  70.0048  68.7004  69.3624  0.0000
0202-03-28_16:35:07.800000      14613.51        1.11337000e+00       -2.05043182e-08  70.0048  68.7004  69.3624  0.0000
0202-03-28_16:35:08.150000      14613.86        1.14360100e+00       -3.22177182e-08  70.0183  68.7004  69.3658  0.0000
0202-03-28_16:35:08.496000      14614.21        1.17336000e+00        8.37628182e-09  70.0183  68.7004  69.3658  0.0000
0202-03-28_16:35:08.844000      14614.55        1.20244400e+00        2.46139818e-08  70.0183  68.7004  69.3658  0.0000
0202-03-28_16:35:09.190000      14614.90        1.23246100e+00        1.71148818e-08  70.0220  68.7014  69.3917  0.0000
0202-03-28_16:35:09.547000      14615.26        1.26269000e+00        1.52555818e-08  70.0220  68.7014  69.3917  0.0000
0202-03-28_16:35:09.895000      14615.61        1.29211200e+00        1.87262818e-08  70.0220  68.7014  69.3917  0.0000
0202-03-28_16:35:10.242000      14615.95        1.32175700e+00        2.03375818e-08  70.0238  68.7022  69.3876  0.0000
0202-03-28_16:35:10.590000      14616.30        1.35183100e+00        2.23783818e-08  70.0238  68.7022  69.3876  0.0000
0202-03-28_16:35:10.938000      14616.65        1.38143000e+00        2.55945818e-08  70.0238  68.7022  69.3876  0.0000
0202-03-28_16:35:11.297000      14617.01        1.41125600e+00        2.50367818e-08  70.0153  68.7032  69.3808  0.0000
0202-03-28_16:35:11.645000      14617.36        1.44125200e+00        2.57804818e-08  70.0153  68.7032  69.3808  0.0000
0202-03-28_16:35:12             14617.71        1.47124900e+00        3.39612818e-08  70.0153  68.7032  69.3808  0.0000
0202-03-28_16:35:12.420000      14618.13        1.50077600e+00        3.56345818e-08  70.0192  68.7034  69.3790  0.0000
0202-03-28_16:35:12.770000      14618.48        1.53082700e+00        2.86313818e-08  70.0192  68.7034  69.3790  0.0000
0202-03-28_16:35:13.130000      14618.84        1.56056800e+00        2.19379818e-08  70.0021  68.7041  69.3608  0.0000
0202-03-28_16:35:13.490000      14619.20        1.59063800e+00        3.65022818e-08  70.0021  68.7041  69.3608  0.0000
0202-03-28_16:35:13.836000      14619.54        1.62018000e+00        2.18139818e-08  70.0021  68.7041  69.3608  0.0000
0202-03-28_16:35:14.184000      14619.89        1.64994900e+00        1.78475818e-08  70.0100  68.7045  69.3576  0.0000
0202-03-28_16:35:14.540000      14620.25        1.67974700e+00        2.03265818e-08  70.0100  68.7045  69.3576  0.0000
0202-03-28_16:35:14.887000      14620.60        1.70988100e+00        1.72277818e-08  70.0100  68.7045  69.3576  0.0000
0202-03-28_16:35:15.234000      14620.94        1.73961200e+00        4.15098182e-09  70.0014  68.7061  69.3573  0.0000
0202-03-28_16:35:15.582000      14621.29        1.76933200e+00        7.37368182e-09  70.0014  68.7061  69.3573  0.0000
0202-03-28_16:35:15.930000      14621.64        1.79924200e+00        2.51606818e-08  70.0014  68.7061  69.3573  0.0000
0202-03-28_16:35:16.290000      14622.00        1.82922500e+00        2.36110818e-08  70.0219  68.7072  69.3778  0.0000
0202-03-28_16:35:16.637000      14622.35        1.85877000e+00        1.51807818e-08  70.0219  68.7072  69.3778  0.0000
0202-03-28_16:35:17             14622.71        1.88881000e+00        1.41263818e-08  70.0219  68.7072  69.3778  0.0000
0202-03-28_16:35:17.380000      14623.09        1.91860900e+00        2.08816818e-08  70.0120  68.7087  69.3854  0.0000
0202-03-28_16:35:17.740000      14623.45        1.94819300e+00        2.03858818e-08  70.0120  68.7087  69.3854  0.0000
0202-03-28_16:35:18.100000      14623.81        1.97851500e+00        2.11295818e-08  70.0120  68.7087  69.3854  0.0000
0202-03-28_16:35:18.453000      14624.16        2.00781500e+00        3.05498818e-08  70.0017  68.7087  69.3697  0.0000
0202-03-28_16:35:18.810000      14624.52        2.03731600e+00        2.75750818e-08  70.0017  68.7087  69.3697  0.0000
0202-03-28_16:35:19.156000      14624.87        2.06738600e+00        1.94562818e-08  70.0170  68.7091  69.3772  0.0000
0202-03-28_16:35:19.516000      14625.23        2.09696900e+00        3.37726818e-08  70.0170  68.7091  69.3772  0.0000
0202-03-28_16:35:19.863000      14625.57        2.12675300e+00        2.84426818e-08  70.0170  68.7091  69.3772  0.0000
0202-03-28_16:35:20.210000      14625.92        2.15667500e+00        2.52199818e-08  70.0116  68.7096  69.3760  0.0000
0202-03-28_16:35:20.560000      14626.27        2.18666200e+00        2.61495818e-08  70.0116  68.7096  69.3760  0.0000
0202-03-28_16:35:20.906000      14626.62        2.21637200e+00        2.71412818e-08  70.0116  68.7096  69.3760  0.0000
0202-03-28_16:35:21.266000      14626.98        2.24645800e+00        2.96202818e-08  70.0152  68.7096  69.3708  0.0000
0202-03-28_16:35:21.613000      14627.32        2.27605200e+00        2.44142818e-08  70.0152  68.7096  69.3708  0.0000
0202-03-28_16:35:21.960000      14627.67        2.30586800e+00        3.04878818e-08  70.0152  68.7096  69.3708  0.0000
0202-03-28_16:35:22.310000      14628.02        2.33549300e+00        3.93484818e-08  69.9873  68.7096  69.3480  0.0000
0202-03-28_16:35:22.656000      14628.37        2.36542400e+00        3.97793818e-08  69.9873  68.7096  69.3480  0.0000
0202-03-28_16:35:23.086000      14628.80        2.39549400e+00        3.10407818e-08  69.9873  68.7096  69.3480  0.0000
0202-03-28_16:35:23.460000      14629.17        2.42523600e+00        2.17444818e-08  70.0106  68.7113  69.3691  0.0000
0202-03-28_16:35:23.805000      14629.52        2.45495800e+00        3.72383818e-08  70.0106  68.7113  69.3691  0.0000
0202-03-28_16:35:24.168000      14629.88        2.48486100e+00        4.30020818e-08  69.9985  68.7129  69.3627  0.0000
0202-03-28_16:35:24.510000      14630.22        2.51477800e+00        5.33520818e-08  69.9985  68.7129  69.3627  0.0000
0202-03-28_16:35:24.860000      14630.57        2.54426900e+00        5.33520818e-08  69.9985  68.7129  69.3627  0.0000
0202-03-28_16:35:25.220000      14630.93        2.57424000e+00        5.87439818e-08  70.0157  68.7127  69.3823  0.0000
0202-03-28_16:35:25.574000      14631.29        2.60403200e+00        7.24405818e-08  70.0157  68.7127  69.3823  0.0000
0202-03-28_16:35:25.938000      14631.65        2.63373700e+00        7.39279818e-08  70.0157  68.7127  69.3823  0.0000
0202-03-28_16:35:26.290000      14632.00        2.66359100e+00        8.11171818e-08  70.0161  68.7135  69.3881  0.0000
0202-03-28_16:35:26.637000      14632.35        2.69324300e+00        8.03114818e-08  70.0161  68.7135  69.3881  0.0000
0202-03-28_16:35:26.996000      14632.71        2.72349300e+00        7.74605818e-08  70.0161  68.7135  69.3881  0.0000
0202-03-28_16:35:27.418000      14633.13        2.75317600e+00        8.48356818e-08  70.0095  68.7136  69.3762  0.0000
0202-03-28_16:35:27.773000      14633.48        2.78283300e+00        9.34502818e-08  70.0095  68.7136  69.3762  0.0000
0202-03-28_16:35:28.152000      14633.86        2.81269100e+00        9.90196818e-08  70.0024  68.7135  69.3638  0.0000
0202-03-28_16:35:28.496000      14634.21        2.84249800e+00        9.55362818e-08  70.0024  68.7135  69.3638  0.0000
0202-03-28_16:35:28.844000      14634.55        2.87163400e+00        9.95646818e-08  70.0024  68.7135  69.3638  0.0000
0202-03-28_16:35:29.190000      14634.90        2.90212500e+00        1.12579582e-07  70.0039  68.7138  69.3692  0.0000
0202-03-28_16:35:29.540000      14635.25        2.93169800e+00        1.10720282e-07  70.0039  68.7138  69.3692  0.0000
0202-03-28_16:35:29.887000      14635.60        2.96163600e+00        1.04646682e-07  70.0039  68.7138  69.3692  0.0000
0202-03-28_16:35:30.234000      14635.94        2.99157400e+00        1.17289782e-07  70.0017  68.7152  69.3771  0.0000
0202-03-28_16:35:30.582000      14636.29        3.02139200e+00        1.28569282e-07  70.0017  68.7152  69.3771  0.0000
0202-03-28_16:35:30.930000      14636.64        3.05114500e+00        1.31792082e-07  70.0017  68.7152  69.3771  0.0000
0202-03-28_16:35:31.277000      14636.99        3.08111600e+00        1.45488682e-07  70.0116  68.7150  69.3698  0.0000
0202-03-28_16:35:31.625000      14637.33        3.11098300e+00        1.55900682e-07  70.0116  68.7150  69.3698  0.0000
0202-03-28_16:35:31.973000      14637.68        3.14098100e+00        1.65816782e-07  70.0116  68.7150  69.3698  0.0000
0202-03-28_16:35:32.320000      14638.03        3.17052400e+00        1.69969182e-07  69.9967  68.7154  69.3601  0.0000
0202-03-28_16:35:32.680000      14638.39        3.20030000e+00        1.65754782e-07  69.9967  68.7154  69.3601  0.0000
0202-03-28_16:35:33.066000      14638.78        3.23025200e+00        1.83603782e-07  69.9967  68.7154  69.3601  0.0000
0202-03-28_16:35:33.434000      14639.15        3.25990500e+00        2.16884782e-07  69.9891  68.7166  69.3697  0.0000
0202-03-28_16:35:33.780000      14639.49        3.28989300e+00        2.46013382e-07  69.9891  68.7166  69.3697  0.0000
0202-03-28_16:35:34.145000      14639.86        3.31964600e+00        2.77497982e-07  69.9891  68.7166  69.3697  0.0000
0202-03-28_16:35:34.510000      14640.22        3.34911600e+00        3.09292182e-07  70.0004  68.7171  69.3728  0.0000
0202-03-28_16:35:34.867000      14640.58        3.37917000e+00        3.70957982e-07  70.0004  68.7171  69.3728  0.0000
0202-03-28_16:35:35.215000      14640.93        3.40874000e+00        4.30702682e-07  70.0117  68.7182  69.3901  0.0000
0202-03-28_16:35:35.574000      14641.28        3.43893500e+00        5.07862482e-07  70.0117  68.7182  69.3901  0.0000
0202-03-28_16:35:35.918000      14641.63        3.46842200e+00        6.17559482e-07  70.0117  68.7182  69.3901  0.0000
0202-03-28_16:35:36.270000      14641.98        3.49836900e+00        7.47584682e-07  70.0187  68.7184  69.3815  0.0000
0202-03-28_16:35:36.617000      14642.33        3.52851700e+00        8.84055282e-07  70.0187  68.7184  69.3815  0.0000
0202-03-28_16:35:36.973000      14642.68        3.55822600e+00        1.06923878e-06  70.0187  68.7184  69.3815  0.0000
0202-03-28_16:35:37.320000      14643.03        3.58803800e+00        1.26898668e-06  70.0111  68.7190  69.3703  0.0000
0202-03-28_16:35:37.676000      14643.39        3.61759200e+00        1.52401688e-06  70.0111  68.7190  69.3703  0.0000
0202-03-28_16:35:38.110000      14643.82        3.64767800e+00        1.84790218e-06  70.0111  68.7190  69.3703  0.0000
0202-03-28_16:35:38.460000      14644.17        3.67749600e+00        2.18232328e-06  70.0176  68.7192  69.3759  0.0000
0202-03-28_16:35:38.810000      14644.52        3.70697300e+00        2.61181528e-06  70.0176  68.7192  69.3759  0.0000
0202-03-28_16:35:39.160000      14644.87        3.73666900e+00        3.11078208e-06  70.0077  68.7198  69.3817  0.0000
0202-03-28_16:35:39.508000      14645.22        3.76691000e+00        3.68139278e-06  70.0077  68.7198  69.3817  0.0000
0202-03-28_16:35:39.855000      14645.57        3.79691300e+00        4.34590608e-06  70.0077  68.7198  69.3817  0.0000
0202-03-28_16:35:40.203000      14645.91        3.82658800e+00        5.52308648e-06  70.0102  68.7202  69.3720  0.0000
0202-03-28_16:35:40.560000      14646.27        3.85656800e+00        6.02087508e-06  70.0102  68.7202  69.3720  0.0000
0202-03-28_16:35:40.902000      14646.61        3.88616500e+00        7.59499528e-06  70.0102  68.7202  69.3720  0.0000
0202-03-28_16:35:41.250000      14646.96        3.91605000e+00        8.84275158e-06  70.0116  68.7208  69.3760  0.0000
0202-03-28_16:35:41.598000      14647.31        3.94584600e+00        1.02561069e-05  70.0116  68.7208  69.3760  0.0000
0202-03-28_16:35:41.945000      14647.66        3.97567900e+00        1.18924507e-05  70.0116  68.7208  69.3760  0.0000
0202-03-28_16:35:42.293000      14648.00        4.00532100e+00        1.37900839e-05  70.0054  68.7215  69.3808  0.0000
0202-03-28_16:35:42.640000      14648.35        4.03520300e+00        1.58539359e-05  70.0054  68.7215  69.3808  0.0000
0202-03-28_16:35:43.040000      14648.75        4.06490700e+00        1.79552832e-05  70.0054  68.7215  69.3808  0.0000
0202-03-28_16:35:43.430000      14649.14        4.09465400e+00        2.09982890e-05  70.0166  68.7223  69.3874  0.0000

File: chapter 6/data/ext_ffj51/Ic/infield/step03/no magnet/Ic_2025-03-28_16-37-29163558_70k-.txt
# Ic = 3.31 A, n = 22.62 , Tavg = 70.01 K, 70k-
#datetime                        t_s     iHTS_A                vHTS_V                tHTS_K  tTAR_K  tHOL_K  tSPA_K
0202-03-28_16:36:40.280000      14705.99        6.63424300e-03        4.24533333e-09  69.9974  68.7518  69.3856  0.0000
0202-03-28_16:36:40.630000      14706.34        4.00172100e-02        5.29893333e-09  69.9974  68.7518  69.3856  0.0000
0202-03-28_16:36:40.977000      14706.69        7.00147500e-02        4.61723333e-09  69.9974  68.7518  69.3856  0.0000
0202-03-28_16:36:41.324000      14707.04        9.98831600e-02        1.44093333e-08  70.0170  68.7534  69.3910  0.0000
0202-03-28_16:36:41.670000      14707.38        1.29825200e-01        1.55869333e-08  70.0170  68.7534  69.3910  0.0000
0202-03-28_16:36:42.094000      14707.80        1.59560100e-01        1.25500333e-08  70.0170  68.7534  69.3910  0.0000
0202-03-28_16:36:42.450000      14708.16        1.89444800e-01        1.08767333e-08  70.0325  68.7554  69.4128  0.0000
0202-03-28_16:36:42.797000      14708.51        2.19342300e-01        2.54410333e-08  70.0325  68.7554  69.4128  0.0000
0202-03-28_16:36:43.164000      14708.87        2.49185500e-01        3.23203333e-08  70.0325  68.7554  69.4128  0.0000
0202-03-28_16:36:43.520000      14709.23        2.78821700e-01        3.62867333e-08  70.0201  68.7556  69.4078  0.0000
0202-03-28_16:36:43.880000      14709.59        3.08139500e-01        3.03371333e-08  70.0201  68.7556  69.4078  0.0000
0202-03-28_16:36:44.242000      14709.95        3.38481300e-01        1.51575333e-08  70.0135  68.7546  69.3991  0.0000
0202-03-28_16:36:44.594000      14710.30        3.68047800e-01        1.41084333e-08  70.0135  68.7546  69.3991  0.0000
0202-03-28_16:36:44.940000      14710.65        3.98458000e-01        4.29271333e-08  70.0135  68.7546  69.3991  0.0000
0202-03-28_16:36:45.290000      14711.00        4.27970200e-01        5.69956333e-08  70.0063  68.7542  69.3873  0.0000
0202-03-28_16:36:45.637000      14711.35        4.57611800e-01        4.87528333e-08  70.0063  68.7542  69.3873  0.0000
0202-03-28_16:36:46             14711.71        4.87827500e-01        6.50524333e-08  70.0063  68.7542  69.3873  0.0000
0202-03-28_16:36:46.390000      14712.10        5.17488200e-01        6.48665333e-08  70.0128  68.7539  69.3821  0.0000
0202-03-28_16:36:46.740000      14712.45        5.47105800e-01        6.66018333e-08  70.0128  68.7539  69.3821  0.0000
0202-03-28_16:36:47.090000      14712.80        5.76938600e-01        3.53661333e-08  70.0128  68.7539  69.3821  0.0000
0202-03-28_16:36:47.445000      14713.16        6.06855400e-01        1.45423333e-08  70.0009  68.7536  69.3715  0.0000
0202-03-28_16:36:47.793000      14713.50        6.36553100e-01        5.52603333e-08  70.0009  68.7536  69.3715  0.0000
0202-03-28_16:36:48.164000      14713.87        6.66157300e-01        1.41704333e-08  70.0009  68.7536  69.3715  0.0000
0202-03-28_16:36:48.523000      14714.23        6.95896500e-01        5.24094333e-08  70.0287  68.7535  69.3829  0.0000
0202-03-28_16:36:48.867000      14714.58        7.25644700e-01        7.01344333e-08  70.0287  68.7535  69.3829  0.0000
0202-03-28_16:36:49.227000      14714.94        7.55646400e-01        7.55263333e-08  70.0052  68.7529  69.3679  0.0000
0202-03-28_16:36:49.574000      14715.29        7.85403500e-01        8.24676333e-08  70.0052  68.7529  69.3679  0.0000
0202-03-28_16:36:49.920000      14715.63        8.15755700e-01        5.01202333e-08  70.0052  68.7529  69.3679  0.0000
0202-03-28_16:36:50.270000      14715.98        8.45413400e-01       -8.50096667e-09  70.0115  68.7532  69.3920  0.0000
0202-03-28_16:36:50.617000      14716.33        8.74572300e-01       -4.04170667e-08  70.0115  68.7532  69.3920  0.0000
0202-03-28_16:36:50.977000      14716.69        9.04884500e-01       -8.49966667e-09  70.0115  68.7532  69.3920  0.0000
0202-03-28_16:36:51.330000      14717.04        9.34978100e-01       -8.37566667e-09  70.0383  68.7533  69.4110  0.0000
0202-03-28_16:36:51.676000      14717.39        9.64441300e-01       -7.94186667e-09  70.0383  68.7533  69.4110  0.0000
0202-03-28_16:36:52.040000      14717.75        9.94397100e-01        1.98232333e-08  70.0383  68.7533  69.4110  0.0000
0202-03-28_16:36:52.420000      14718.13        1.02415700e+00        2.26740333e-08  70.0130  68.7539  69.4097  0.0000
0202-03-28_16:36:52.770000      14718.48        1.05424500e+00        6.80833333e-09  70.0130  68.7539  69.4097  0.0000
0202-03-28_16:36:53.120000      14718.83        1.08423400e+00        2.47003333e-09  70.0130  68.7539  69.4097  0.0000
0202-03-28_16:36:53.504000      14719.21        1.11360700e+00        1.61046333e-08  70.0221  68.7536  69.4154  0.0000
0202-03-28_16:36:53.850000      14719.56        1.14361100e+00        7.67593333e-09  70.0221  68.7536  69.4154  0.0000
0202-03-28_16:36:54.207000      14719.92        1.17317400e+00        9.28733333e-09  70.0034  68.7527  69.3887  0.0000
0202-03-28_16:36:54.555000      14720.27        1.20290400e+00       -2.09567667e-08  70.0034  68.7527  69.3887  0.0000
0202-03-28_16:36:54.902000      14720.61        1.23297700e+00       -2.13286667e-08  70.0034  68.7527  69.3887  0.0000
0202-03-28_16:36:55.250000      14720.96        1.26261700e+00       -9.55326667e-09  70.0129  68.7528  69.3988  0.0000
0202-03-28_16:36:55.598000      14721.31        1.29258600e+00       -3.78956667e-09  70.0129  68.7528  69.3988  0.0000
0202-03-28_16:36:55.957000      14721.67        1.32269000e+00        8.73433333e-09  70.0129  68.7528  69.3988  0.0000
0202-03-28_16:36:56.305000      14722.01        1.35235500e+00        1.62365333e-08  70.0048  68.7519  69.3773  0.0000
0202-03-28_16:36:56.652000      14722.36        1.38214800e+00        1.95831333e-08  70.0048  68.7519  69.3773  0.0000
0202-03-28_16:36:57.020000      14722.73        1.41183500e+00        1.32616333e-08  70.0048  68.7519  69.3773  0.0000
0202-03-28_16:36:57.418000      14723.13        1.44157900e+00        1.63604333e-08  70.0061  68.7518  69.3897  0.0000
0202-03-28_16:36:57.770000      14723.48        1.47172400e+00        1.93352333e-08  70.0061  68.7518  69.3897  0.0000
0202-03-28_16:36:58.125000      14723.83        1.50149100e+00        2.65244333e-08  70.0061  68.7518  69.3897  0.0000
0202-03-28_16:36:58.496000      14724.21        1.53137000e+00        2.72061333e-08  70.0121  68.7517  69.3769  0.0000
0202-03-28_16:36:58.844000      14724.55        1.56088900e+00        2.10086333e-08  70.0121  68.7517  69.3769  0.0000
0202-03-28_16:36:59.203000      14724.91        1.59081800e+00        1.87155333e-08  70.0096  68.7514  69.3817  0.0000
0202-03-28_16:36:59.550000      14725.26        1.62064400e+00        2.18762333e-08  70.0096  68.7514  69.3817  0.0000
0202-03-28_16:36:59.900000      14725.61        1.65040200e+00        2.24960333e-08  70.0096  68.7514  69.3817  0.0000
0202-03-28_16:37:00.246000      14725.96        1.68031900e+00        2.77639333e-08  70.0073  68.7521  69.3930  0.0000
0202-03-28_16:37:00.594000      14726.30        1.71013900e+00        3.60067333e-08  70.0073  68.7521  69.3930  0.0000
0202-03-28_16:37:00.950000      14726.66        1.74001800e+00        4.31339333e-08  70.0073  68.7521  69.3930  0.0000
0202-03-28_16:37:01.300000      14727.01        1.76984900e+00        4.66665333e-08  70.0224  68.7522  69.3902  0.0000
0202-03-28_16:37:01.650000      14727.36        1.79954300e+00        4.38761333e-08  70.0224  68.7522  69.3902  0.0000
0202-03-28_16:37:01.996000      14727.71        1.82906400e+00        4.12701333e-08  70.0224  68.7522  69.3902  0.0000
0202-03-28_16:37:02.420000      14728.13        1.85912100e+00        5.16195333e-08  70.0251  68.7525  69.4137  0.0000
0202-03-28_16:37:02.766000      14728.48        1.88891500e+00        4.31908333e-08  70.0251  68.7525  69.4137  0.0000
0202-03-28_16:37:03.113000      14728.82        1.91869900e+00        3.75511333e-08  70.0251  68.7525  69.4137  0.0000
0202-03-28_16:37:03.490000      14729.20        1.94847900e+00        4.25091333e-08  70.0082  68.7525  69.3973  0.0000
0202-03-28_16:37:03.836000      14729.55        1.97795600e+00        4.41825333e-08  70.0082  68.7525  69.3973  0.0000
0202-03-28_16:37:04.195000      14729.91        2.00794400e+00        4.72193333e-08  70.0126  68.7526  69.4193  0.0000
0202-03-28_16:37:04.543000      14730.25        2.03810200e+00        4.62896333e-08  70.0126  68.7526  69.4193  0.0000
0202-03-28_16:37:04.890000      14730.60        2.06768300e+00        5.03800333e-08  70.0126  68.7526  69.4193  0.0000
0202-03-28_16:37:05.240000      14730.95        2.09777100e+00        5.11857333e-08  70.0087  68.7527  69.3967  0.0000
0202-03-28_16:37:05.586000      14731.30        2.12720500e+00        5.63916333e-08  70.0087  68.7527  69.3967  0.0000
0202-03-28_16:37:05.945000      14731.65        2.15720000e+00        6.17215333e-08  70.0087  68.7527  69.3967  0.0000
0202-03-28_16:37:06.290000      14732.00        2.18731000e+00        6.90966333e-08  70.0026  68.7529  69.3975  0.0000
0202-03-28_16:37:06.637000      14732.35        2.21705600e+00        7.58520333e-08  70.0026  68.7529  69.3975  0.0000
0202-03-28_16:37:06.990000      14732.70        2.24662000e+00        7.70295333e-08  70.0026  68.7529  69.3975  0.0000
0202-03-28_16:37:07.450000      14733.16        2.27623800e+00        7.36189333e-08  69.9986  68.7526  69.3858  0.0000
0202-03-28_16:37:07.797000      14733.51        2.30602600e+00        7.13199333e-08  69.9986  68.7526  69.3858  0.0000
0202-03-28_16:37:08.150000      14733.86        2.33617600e+00        7.58422333e-08  70.0043  68.7522  69.3940  0.0000
0202-03-28_16:37:08.496000      14734.21        2.36608600e+00        7.67098333e-08  70.0043  68.7522  69.3940  0.0000
0202-03-28_16:37:08.850000      14734.56        2.39568600e+00        7.50365333e-08  70.0043  68.7522  69.3940  0.0000
0202-03-28_16:37:09.200000      14734.91        2.42538100e+00        8.14200333e-08  70.0122  68.7522  69.3901  0.0000
0202-03-28_16:37:09.547000      14735.26        2.45538700e+00        7.83832333e-08  70.0122  68.7522  69.3901  0.0000
0202-03-28_16:37:09.895000      14735.61        2.48517600e+00        8.05523333e-08  70.0122  68.7522  69.3901  0.0000
0202-03-28_16:37:10.242000      14735.95        2.51500800e+00        7.99945333e-08  70.0109  68.7520  69.3864  0.0000
0202-03-28_16:37:10.590000      14736.30        2.54456300e+00        8.14200333e-08  70.0109  68.7520  69.3864  0.0000
0202-03-28_16:37:10.938000      14736.65        2.57462000e+00        8.61921333e-08  70.0109  68.7520  69.3864  0.0000
0202-03-28_16:37:11.285000      14737.00        2.60457900e+00        8.38370333e-08  69.9986  68.7520  69.3806  0.0000
0202-03-28_16:37:11.633000      14737.34        2.63425800e+00        8.14820333e-08  69.9986  68.7520  69.3806  0.0000
0202-03-28_16:37:12             14737.71        2.66375900e+00        8.17299333e-08  69.9986  68.7520  69.3806  0.0000
0202-03-28_16:37:12.410000      14738.12        2.69405100e+00        7.98706333e-08  70.0093  68.7523  69.3882  0.0000
0202-03-28_16:37:12.754000      14738.47        2.72357300e+00        6.53063333e-08  70.0093  68.7523  69.3882  0.0000
0202-03-28_16:37:13.105000      14738.82        2.75340200e+00        6.04102333e-08  70.0093  68.7523  69.3882  0.0000
0202-03-28_16:37:13.453000      14739.16        2.78321500e+00        7.07567333e-08  70.0152  68.7512  69.3939  0.0000
0202-03-28_16:37:13.800000      14739.51        2.81288700e+00        6.61033333e-08  70.0152  68.7512  69.3939  0.0000
0202-03-28_16:37:14.156000      14739.87        2.84258900e+00        7.95520333e-08  69.9994  68.7508  69.3949  0.0000
0202-03-28_16:37:14.504000      14740.22        2.87248500e+00        7.83125333e-08  69.9994  68.7508  69.3949  0.0000
0202-03-28_16:37:14.850000      14740.56        2.90241100e+00        6.21988333e-08  69.9994  68.7508  69.3949  0.0000
0202-03-28_16:37:15.200000      14740.91        2.93184600e+00        7.24248333e-08  70.0102  68.7510  69.3992  0.0000
0202-03-28_16:37:15.547000      14741.26        2.96181900e+00        8.56256333e-08  70.0102  68.7510  69.3992  0.0000
0202-03-28_16:37:15.900000      14741.61        2.99184300e+00        7.90562333e-08  70.0102  68.7510  69.3992  0.0000
0202-03-28_16:37:16.246000      14741.96        3.02159300e+00        8.42002333e-08  70.0116  68.7509  69.3919  0.0000
0202-03-28_16:37:16.594000      14742.30        3.05135700e+00        8.72990333e-08  70.0116  68.7509  69.3919  0.0000
0202-03-28_16:37:16.940000      14742.65        3.08114800e+00        9.08316333e-08  70.0116  68.7509  69.3919  0.0000
0202-03-28_16:37:17.290000      14743.00        3.11087100e+00        1.02916833e-07  70.0170  68.7506  69.4154  0.0000
0202-03-28_16:37:17.637000      14743.35        3.14081900e+00        1.16923333e-07  70.0170  68.7506  69.4154  0.0000
0202-03-28_16:37:18.004000      14743.71        3.17037400e+00        1.31425633e-07  70.0170  68.7506  69.4154  0.0000
0202-03-28_16:37:18.414000      14744.12        3.20023900e+00        1.59934433e-07  70.0131  68.7509  69.3976  0.0000
0202-03-28_16:37:18.770000      14744.48        3.22989600e+00        1.82803433e-07  70.0131  68.7509  69.3976  0.0000
0202-03-28_16:37:19.152000      14744.86        3.25989800e+00        2.11188333e-07  70.0131  68.7509  69.3976  0.0000
0202-03-28_16:37:19.500000      14745.21        3.28966500e+00        2.35177933e-07  70.0094  68.7503  69.3926  0.0000
0202-03-28_16:37:19.848000      14745.56        3.31955700e+00        2.68832933e-07  70.0094  68.7503  69.3926  0.0000
0202-03-28_16:37:20.195000      14745.91        3.34928400e+00        3.35642633e-07  70.0147  68.7507  69.4021  0.0000
0202-03-28_16:37:20.543000      14746.25        3.37946100e+00        4.07410433e-07  70.0147  68.7507  69.4021  0.0000
0202-03-28_16:37:20.900000      14746.61        3.40907600e+00        4.50483533e-07  70.0147  68.7507  69.4021  0.0000
0202-03-28_16:37:21.250000      14746.96        3.43890000e+00        5.22499233e-07  70.0049  68.7504  69.3799  0.0000
0202-03-28_16:37:21.598000      14747.31        3.46868800e+00        6.26556333e-07  70.0049  68.7504  69.3799  0.0000
0202-03-28_16:37:21.940000      14747.65        3.49839700e+00        7.28134333e-07  70.0049  68.7504  69.3799  0.0000
0202-03-28_16:37:22.300000      14748.01        3.52807400e+00        8.86853933e-07  70.0042  68.7504  69.3870  0.0000
0202-03-28_16:37:22.645000      14748.36        3.55822000e+00        1.06720313e-06  70.0042  68.7504  69.3870  0.0000
0202-03-28_16:37:23.027000      14748.74        3.58769800e+00        1.29756653e-06  70.0042  68.7504  69.3870  0.0000
0202-03-28_16:37:23.414000      14749.13        3.61770000e+00        1.59027753e-06  70.0225  68.7500  69.3883  0.0000
0202-03-28_16:37:23.760000      14749.47        3.64778300e+00        1.91416223e-06  70.0225  68.7500  69.3883  0.0000
0202-03-28_16:37:24.133000      14749.84        3.67743400e+00        2.28868103e-06  70.0225  68.7500  69.3883  0.0000
0202-03-28_16:37:24.510000      14750.22        3.70714600e+00        2.70292613e-06  70.0003  68.7499  69.3874  0.0000
0202-03-28_16:37:24.867000      14750.58        3.73710700e+00        3.25227823e-06  70.0003  68.7499  69.3874  0.0000
0202-03-28_16:37:25.215000      14750.93        3.76686700e+00        3.83676803e-06  70.0123  68.7491  69.4069  0.0000
0202-03-28_16:37:25.574000      14751.29        3.79676800e+00        4.53089283e-06  70.0123  68.7491  69.4069  0.0000
0202-03-28_16:37:25.920000      14751.63        3.82655100e+00        5.74357043e-06  70.0123  68.7491  69.4069  0.0000
0202-03-28_16:37:26.273000      14751.98        3.85647100e+00        6.25301033e-06  70.0115  68.7493  69.3942  0.0000
0202-03-28_16:37:26.620000      14752.33        3.88637800e+00        7.84925533e-06  70.0115  68.7493  69.3942  0.0000
0202-03-28_16:37:26.965000      14752.68        3.91607100e+00        9.16090813e-06  70.0115  68.7493  69.3942  0.0000
0202-03-28_16:37:27.316000      14753.03        3.94573700e+00        1.06793736e-05  69.9978  68.7487  69.3922  0.0000
0202-03-28_16:37:27.664000      14753.37        3.97567300e+00        1.23734782e-05  69.9978  68.7487  69.3922  0.0000
0202-03-28_16:37:28.055000      14753.77        4.00481400e+00        1.39784617e-05  69.9978  68.7487  69.3922  0.0000
0202-03-28_16:37:28.438000      14754.15        4.03522600e+00        1.63761759e-05  70.0095  68.7494  69.4017  0.0000
0202-03-28_16:37:28.790000      14754.50        4.06503100e+00        1.89808268e-05  70.0095  68.7494  69.4017  0.0000
0202-03-28_16:37:29.150000      14754.86        4.09501200e+00        2.17514485e-05  70.0095  68.7494  69.4017  0.0000

File: chapter 6/data/ext_ffj51/Ic/infield/step03/no magnet/Ic_2025-03-28_16-47-02287793_60k-15e19pm2-0T-anneal300k-720min.txt
# Ic =  nan A, n =  nan , Tavg = 59.95 K, 60k-15e19pm2-0T-anneal300k-720min
#datetime                        t_s     iHTS_A                vHTS_V                tHTS_K  tTAR_K  tHOL_K  tSPA_K
0202-03-28_16:46:33.450000      15299.16        8.25744700e-03        4.71772353e-09  59.9590  58.6697  59.2194  0.0000
0202-03-28_16:46:33.793000      15299.51        1.10853300e-01        5.21352353e-09  59.9590  58.6697  59.2194  0.0000
0202-03-28_16:46:34.170000      15299.88        2.10007800e-01        2.39921235e-08  59.9590  58.6697  59.2194  0.0000
0202-03-28_16:46:34.520000      15300.23        3.09396100e-01        2.05214235e-08  59.9667  58.6725  59.2221  0.0000
0202-03-28_16:46:34.875000      15300.59        4.08807500e-01        2.61052353e-09  59.9667  58.6725  59.2221  0.0000
0202-03-28_16:46:35.234000      15300.94        5.08511200e-01        1.55014235e-08  59.9535  58.6743  59.2140  0.0000
0202-03-28_16:46:35.582000      15301.29        6.07790300e-01        2.63471235e-08  59.9535  58.6743  59.2140  0.0000
0202-03-28_16:46:35.934000      15301.65        7.06823200e-01        3.41561235e-08  59.9535  58.6743  59.2140  0.0000
0202-03-28_16:46:36.280000      15301.99        8.06363700e-01        2.68430235e-08  59.9618  58.6753  59.2195  0.0000
0202-03-28_16:46:36.630000      15302.34        9.06208600e-01       -1.15199765e-08  59.9618  58.6753  59.2195  0.0000
0202-03-28_16:46:36.977000      15302.69        1.00542100e+00       -8.23527647e-09  59.9618  58.6753  59.2195  0.0000
0202-03-28_16:46:37.330000      15303.04        1.10482400e+00        1.74282353e-09  59.9600  58.6766  59.2313  0.0000
0202-03-28_16:46:37.684000      15303.39        1.20444900e+00        3.54012353e-09  59.9600  58.6766  59.2313  0.0000
0202-03-28_16:46:38.110000      15303.82        1.30360800e+00       -6.87177647e-09  59.9600  58.6766  59.2313  0.0000
0202-03-28_16:46:38.473000      15304.18        1.40334900e+00       -9.53667647e-09  59.9504  58.6771  59.2189  0.0000
0202-03-28_16:46:38.832000      15304.54        1.50273500e+00       -7.06107647e-09  59.9504  58.6771  59.2189  0.0000
0202-03-28_16:46:39.190000      15304.90        1.60221200e+00       -1.52451765e-08  59.9522  58.6780  59.2239  0.0000
0202-03-28_16:46:39.535000      15305.25        1.70167900e+00       -1.26421765e-08  59.9522  58.6780  59.2239  0.0000
0202-03-28_16:46:39.883000      15305.59        1.80090400e+00       -1.31999765e-08  59.9522  58.6780  59.2239  0.0000
0202-03-28_16:46:40.230000      15305.94        1.89987200e+00       -1.76002765e-08  59.9549  58.6789  59.2203  0.0000
0202-03-28_16:46:40.590000      15306.30        1.99934300e+00       -1.61127765e-08  59.9549  58.6789  59.2203  0.0000
0202-03-28_16:46:40.938000      15306.65        2.09918600e+00       -1.25801765e-08  59.9549  58.6789  59.2203  0.0000
0202-03-28_16:46:41.280000      15306.99        2.19849100e+00       -1.38196765e-08  59.9520  58.6801  59.2163  0.0000
0202-03-28_16:46:41.630000      15307.34        2.29793000e+00       -1.57409765e-08  59.9520  58.6801  59.2163  0.0000
0202-03-28_16:46:41.977000      15307.69        2.39734400e+00       -1.59888765e-08  59.9520  58.6801  59.2163  0.0000
0202-03-28_16:46:42.324000      15308.04        2.49692300e+00       -1.35098765e-08  59.9542  58.6807  59.2229  0.0000
0202-03-28_16:46:42.680000      15308.39        2.59615900e+00       -1.38196765e-08  59.9542  58.6807  59.2229  0.0000
0202-03-28_16:46:43.094000      15308.80        2.69547300e+00       -6.87847647e-09  59.9542  58.6807  59.2229  0.0000
0202-03-28_16:46:43.440000      15309.15        2.79494400e+00       -6.87847647e-09  59.9621  58.6816  59.2236  0.0000
0202-03-28_16:46:43.790000      15309.50        2.89410000e+00        5.58623529e-10  59.9621  58.6816  59.2236  0.0000
0202-03-28_16:46:44.160000      15309.87        2.99378600e+00        6.07442353e-09  59.9447  58.6829  59.2199  0.0000
0202-03-28_16:46:44.520000      15310.23        3.09259200e+00        1.33342235e-08  59.9447  58.6829  59.2199  0.0000
0202-03-28_16:46:44.867000      15310.58        3.19243500e+00        1.61404235e-08  59.9447  58.6829  59.2199  0.0000
0202-03-28_16:46:45.215000      15310.93        3.29169200e+00        1.04415235e-08  59.9552  58.6841  59.2279  0.0000
0202-03-28_16:46:45.570000      15311.28        3.39109000e+00        1.73828235e-08  59.9552  58.6841  59.2279  0.0000
0202-03-28_16:46:45.918000      15311.63        3.49057800e+00        2.01717235e-08  59.9552  58.6841  59.2279  0.0000
0202-03-28_16:46:46.266000      15311.98        3.58961800e+00        1.16810235e-08  59.9431  58.6848  59.2099  0.0000
0202-03-28_16:46:46.613000      15312.32        3.68894000e+00        9.14002353e-09  59.9431  58.6848  59.2099  0.0000
0202-03-28_16:46:46.960000      15312.67        3.78813300e+00        1.27966235e-08  59.9431  58.6848  59.2099  0.0000
0202-03-28_16:46:47.310000      15313.02        3.88784600e+00        1.84983235e-08  59.9584  58.6856  59.2122  0.0000
0202-03-28_16:46:47.656000      15313.37        3.98713300e+00        1.12472235e-08  59.9584  58.6856  59.2122  0.0000
0202-03-28_16:46:48.023000      15313.73        4.08652900e+00        1.02122353e-09  59.9584  58.6856  59.2122  0.0000
0202-03-28_16:46:48.410000      15314.12        4.18565100e+00        3.00452353e-09  59.9456  58.6867  59.2024  0.0000
0202-03-28_16:46:48.758000      15314.47        4.28521700e+00        1.08322353e-09  59.9456  58.6867  59.2024  0.0000
0202-03-28_16:46:49.133000      15314.84        4.38492600e+00       -1.14787647e-09  59.9456  58.6867  59.2024  0.0000
0202-03-28_16:46:49.480000      15315.19        4.48433300e+00       -2.20147647e-09  59.9518  58.6875  59.2224  0.0000
0202-03-28_16:46:49.836000      15315.55        4.58352600e+00       -6.66367647e-09  59.9518  58.6875  59.2224  0.0000
0202-03-28_16:46:50.195000      15315.91        4.68299300e+00       -8.27507647e-09  59.9450  58.6884  59.2223  0.0000
0202-03-28_16:46:50.560000      15316.27        4.78238000e+00       -2.88037647e-09  59.9450  58.6884  59.2223  0.0000
0202-03-28_16:46:50.910000      15316.62        4.88165300e+00       -6.65817647e-09  59.9450  58.6884  59.2223  0.0000
0202-03-28_16:46:51.258000      15316.97        4.98135800e+00       -9.19917647e-09  59.9418  58.6889  59.2172  0.0000
0202-03-28_16:46:51.605000      15317.32        5.08041900e+00       -1.25458765e-08  59.9418  58.6889  59.2172  0.0000
0202-03-28_16:46:51.953000      15317.66        5.17999800e+00       -1.96729765e-08  59.9418  58.6889  59.2172  0.0000
0202-03-28_16:46:52.312000      15318.02        5.27925500e+00       -2.51268765e-08  59.9497  58.6902  59.2237  0.0000
0202-03-28_16:46:52.656000      15318.37        5.37905100e+00       -2.02927765e-08  59.9497  58.6902  59.2237  0.0000
0202-03-28_16:46:53.020000      15318.73        5.47819300e+00       -1.34754765e-08  59.9497  58.6902  59.2237  0.0000
0202-03-28_16:46:53.400000      15319.11        5.57765200e+00       -7.02997647e-09  59.9468  58.6909  59.2184  0.0000
0202-03-28_16:46:53.742000      15319.45        5.67725200e+00        9.64823529e-10  59.9468  58.6909  59.2184  0.0000
0202-03-28_16:46:54.100000      15319.81        5.77629900e+00       -6.72017647e-09  59.9468  58.6909  59.2184  0.0000
0202-03-28_16:46:54.465000      15320.17        5.87522600e+00       -5.60457647e-09  59.9416  58.6919  59.2093  0.0000
0202-03-28_16:46:54.820000      15320.53        5.97528600e+00        5.05522353e-09  59.9416  58.6919  59.2093  0.0000
0202-03-28_16:46:55.180000      15320.89        6.07458300e+00        1.25542235e-08  59.9358  58.6928  59.2095  0.0000
0202-03-28_16:46:55.540000      15321.25        6.17402100e+00        2.50733235e-08  59.9358  58.6928  59.2095  0.0000
0202-03-28_16:46:55.887000      15321.60        6.27341900e+00        4.33561235e-08  59.9358  58.6928  59.2095  0.0000
0202-03-28_16:46:56.234000      15321.95        6.37284000e+00        6.13892235e-08  59.9465  58.6938  59.2115  0.0000
0202-03-28_16:46:56.582000      15322.29        6.47220700e+00        1.03777024e-07  59.9465  58.6938  59.2115  0.0000
0202-03-28_16:46:56.930000      15322.64        6.57150100e+00        1.65070324e-07  59.9465  58.6938  59.2115  0.0000
0202-03-28_16:46:57.290000      15323.00        6.67096100e+00        2.58343524e-07  59.9339  58.6949  59.2127  0.0000
0202-03-28_16:46:57.633000      15323.35        6.77030900e+00        3.99895724e-07  59.9339  58.6949  59.2127  0.0000
0202-03-28_16:46:57.990000      15323.70        6.86975400e+00        5.91896024e-07  59.9339  58.6949  59.2127  0.0000
0202-03-28_16:46:58.395000      15324.10        6.96941100e+00        8.47049424e-07  59.9416  58.6957  59.2257  0.0000
0202-03-28_16:46:58.742000      15324.45        7.06842500e+00        1.14626742e-06  59.9416  58.6957  59.2257  0.0000
0202-03-28_16:46:59.105000      15324.82        7.16786700e+00        1.63680402e-06  59.9379  58.6968  59.2160  0.0000
0202-03-28_16:46:59.465000      15325.18        7.26702900e+00        2.25439052e-06  59.9379  58.6968  59.2160  0.0000
0202-03-28_16:46:59.812000      15325.52        7.36606600e+00        3.47506122e-06  59.9379  58.6968  59.2160  0.0000
0202-03-28_16:47:00.160000      15325.87        7.46600000e+00        4.63642132e-06  59.9514  58.6980  59.2163  0.0000
0202-03-28_16:47:00.508000      15326.22        7.56588300e+00        6.13678782e-06  59.9514  58.6980  59.2163  0.0000
0202-03-28_16:47:00.855000      15326.57        7.66518800e+00        7.98849372e-06  59.9514  58.6980  59.2163  0.0000
0202-03-28_16:47:01.207000      15326.92        7.76422800e+00        1.03404044e-05  59.9486  58.6993  59.2137  0.0000
0202-03-28_16:47:01.555000      15327.26        7.86339800e+00        1.32789758e-05  59.9486  58.6993  59.2137  0.0000
0202-03-28_16:47:01.902000      15327.61        7.96246000e+00        1.68809336e-05  59.9486  58.6993  59.2137  0.0000
0202-03-28_16:47:02.254000      15327.96        8.06223400e+00        2.15654804e-05  59.9513  58.7000  59.2172  0.0000
