Repository: shortlab/2025-devitre-PhD

# 2025-devitre-PhD
Data repository for Alexis Devitre's PhD thesis

File: chapter 6/data/ext_ffj51/Ic/infield/step03/no magnet/Ic_2025-03-28_16-48-07874574_60k-15e19pm2-0T-anneal300k-720min.txt
# Ic = 6.54 A, n = 23.12 , Tavg = 59.96 K, 60k-15e19pm2-0T-anneal300k-720min
#datetime                        t_s     iHTS_A                vHTS_V                tHTS_K  tTAR_K  tHOL_K  tSPA_K
0202-03-28_16:47:39.145000      15364.86        8.37922600e-03       -2.82265455e-09  59.9473  58.7296  59.2308  0.0000
0202-03-28_16:47:39.492000      15365.20        1.11201700e-01        1.63954545e-09  59.9473  58.7296  59.2308  0.0000
0202-03-28_16:47:39.840000      15365.55        2.10451300e-01       -1.27335455e-09  59.9473  58.7296  59.2308  0.0000
0202-03-28_16:47:40.190000      15365.90        3.09965600e-01       -7.77454545e-10  59.9427  58.7315  59.2367  0.0000
0202-03-28_16:47:40.540000      15366.25        4.09231500e-01       -2.55058545e-08  59.9427  58.7315  59.2367  0.0000
0202-03-28_16:47:40.883000      15366.60        5.08527000e-01        1.01302455e-08  59.9427  58.7315  59.2367  0.0000
0202-03-28_16:47:41.234000      15366.94        6.07985300e-01        2.02322455e-08  59.9468  58.7330  59.2384  0.0000
0202-03-28_16:47:41.582000      15367.29        7.07350600e-01       -2.25929545e-08  59.9468  58.7330  59.2384  0.0000
0202-03-28_16:47:41.938000      15367.65        8.07207100e-01       -1.70771545e-08  59.9468  58.7330  59.2384  0.0000
0202-03-28_16:47:42.285000      15368.00        9.06804100e-01        5.11014545e-09  59.9488  58.7342  59.2409  0.0000
0202-03-28_16:47:42.633000      15368.34        1.00570200e+00       -1.10034545e-08  59.9488  58.7342  59.2409  0.0000
0202-03-28_16:47:42.992000      15368.70        1.10511600e+00       -7.28595455e-09  59.9488  58.7342  59.2409  0.0000
0202-03-28_16:47:43.360000      15369.07        1.20451500e+00       -2.19137545e-08  59.9483  58.7348  59.2357  0.0000
0202-03-28_16:47:43.715000      15369.43        1.30440900e+00       -2.72436545e-08  59.9483  58.7348  59.2357  0.0000
0202-03-28_16:47:44.082000      15369.79        1.40358000e+00       -2.73056545e-08  59.9483  58.7348  59.2357  0.0000
0202-03-28_16:47:44.457000      15370.17        1.50308800e+00       -2.88550545e-08  59.9521  58.7352  59.2321  0.0000
0202-03-28_16:47:44.800000      15370.51        1.60242800e+00       -3.12721545e-08  59.9521  58.7352  59.2321  0.0000
0202-03-28_16:47:45.160000      15370.87        1.70176900e+00       -2.69338545e-08  59.9500  58.7361  59.2383  0.0000
0202-03-28_16:47:45.508000      15371.22        1.80120200e+00       -2.11081545e-08  59.9500  58.7361  59.2383  0.0000
0202-03-28_16:47:45.855000      15371.57        1.90030900e+00       -1.82572545e-08  59.9500  58.7361  59.2383  0.0000
0202-03-28_16:47:46.203000      15371.91        1.99976200e+00       -1.37949545e-08  59.9391  58.7365  59.2284  0.0000
0202-03-28_16:47:46.550000      15372.26        2.09948400e+00       -1.74515545e-08  59.9391  58.7365  59.2284  0.0000
0202-03-28_16:47:46.906000      15372.62        2.19877100e+00       -1.13159545e-08  59.9391  58.7365  59.2284  0.0000
0202-03-28_16:47:47.254000      15372.97        2.29853400e+00       -1.14398545e-08  59.9446  58.7363  59.2390  0.0000
0202-03-28_16:47:47.600000      15373.31        2.39790200e+00       -1.15195455e-09  59.9446  58.7363  59.2390  0.0000
0202-03-28_16:47:47.950000      15373.66        2.49711600e+00        7.02884545e-09  59.9446  58.7363  59.2390  0.0000
0202-03-28_16:47:48.297000      15374.01        2.59597900e+00        8.64024545e-09  59.9432  58.7363  59.2424  0.0000
0202-03-28_16:47:48.660000      15374.37        2.69550600e+00        5.23274545e-09  59.9432  58.7363  59.2424  0.0000
0202-03-28_16:47:49.050000      15374.76        2.79515700e+00        2.04855455e-08  59.9432  58.7363  59.2424  0.0000
0202-03-28_16:47:49.434000      15375.14        2.89452000e+00        2.70583455e-08  59.9435  58.7371  59.2398  0.0000
0202-03-28_16:47:49.780000      15375.49        2.99416400e+00        2.51990455e-08  59.9435  58.7371  59.2398  0.0000
0202-03-28_16:47:50.140000      15375.85        3.09358200e+00        2.73682455e-08  59.9438  58.7375  59.2417  0.0000
0202-03-28_16:47:50.496000      15376.21        3.19256800e+00        2.66244455e-08  59.9438  58.7375  59.2417  0.0000
0202-03-28_16:47:50.844000      15376.55        3.29204300e+00        2.53849455e-08  59.9438  58.7375  59.2417  0.0000
0202-03-28_16:47:51.190000      15376.90        3.39133500e+00        2.48272455e-08  59.9550  58.7382  59.2372  0.0000
0202-03-28_16:47:51.540000      15377.25        3.49079900e+00        2.70583455e-08  59.9550  58.7382  59.2372  0.0000
0202-03-28_16:47:51.887000      15377.60        3.58979100e+00        2.45173455e-08  59.9550  58.7382  59.2372  0.0000
0202-03-28_16:47:52.234000      15377.94        3.68976600e+00        3.54250455e-08  59.9467  58.7387  59.2281  0.0000
0202-03-28_16:47:52.582000      15378.29        3.78896600e+00        5.22824455e-08  59.9467  58.7387  59.2281  0.0000
0202-03-28_16:47:52.930000      15378.64        3.88828400e+00        4.57130455e-08  59.9467  58.7387  59.2281  0.0000
0202-03-28_16:47:53.277000      15378.99        3.98778100e+00        4.14366455e-08  59.9417  58.7393  59.2340  0.0000
0202-03-28_16:47:53.633000      15379.34        4.08670900e+00        4.68285455e-08  59.9417  58.7393  59.2340  0.0000
0202-03-28_16:47:54             15379.71        4.18628000e+00        5.80461455e-08  59.9417  58.7393  59.2340  0.0000
0202-03-28_16:47:54.395000      15380.10        4.28577800e+00        5.04851455e-08  59.9507  58.7395  59.2470  0.0000
0202-03-28_16:47:54.742000      15380.45        4.38522100e+00        6.08395455e-08  59.9507  58.7395  59.2470  0.0000
0202-03-28_16:47:55.100000      15380.81        4.48447900e+00        5.85508455e-08  59.9507  58.7395  59.2470  0.0000
0202-03-28_16:47:55.470000      15381.18        4.58345200e+00        5.39646455e-08  59.9372  58.7399  59.2371  0.0000
0202-03-28_16:47:55.816000      15381.53        4.68302500e+00        5.86128455e-08  59.9372  58.7399  59.2371  0.0000
0202-03-28_16:47:56.164000      15381.88        4.78272600e+00        5.87987455e-08  59.9527  58.7402  59.2429  0.0000
0202-03-28_16:47:56.523000      15382.23        4.88231700e+00        7.54082455e-08  59.9527  58.7402  59.2429  0.0000
0202-03-28_16:47:56.870000      15382.58        4.98103800e+00        8.19776455e-08  59.9527  58.7402  59.2429  0.0000
0202-03-28_16:47:57.215000      15382.93        5.08065400e+00        7.51603455e-08  59.9477  58.7412  59.2421  0.0000
0202-03-28_16:47:57.574000      15383.28        5.18019700e+00        7.93127455e-08  59.9477  58.7412  59.2421  0.0000
0202-03-28_16:47:57.930000      15383.64        5.27932700e+00        7.08840455e-08  59.9477  58.7412  59.2421  0.0000
0202-03-28_16:47:58.293000      15384.00        5.37856300e+00        7.55941455e-08  59.9536  58.7415  59.2356  0.0000
0202-03-28_16:47:58.640000      15384.35        5.47816400e+00        8.73075455e-08  59.9536  58.7415  59.2356  0.0000
0202-03-28_16:47:58.996000      15384.71        5.57718700e+00        8.11099455e-08  59.9536  58.7415  59.2356  0.0000
0202-03-28_16:47:59.380000      15385.09        5.67712800e+00        8.31551455e-08  59.9486  58.7416  59.2474  0.0000
0202-03-28_16:47:59.740000      15385.45        5.77620500e+00        9.07162455e-08  59.9486  58.7416  59.2474  0.0000
0202-03-28_16:48:00.094000      15385.81        5.87599300e+00        9.63560455e-08  59.9486  58.7416  59.2474  0.0000
0202-03-28_16:48:00.477000      15386.19        5.97534000e+00        1.08572845e-07  59.9496  58.7426  59.2488  0.0000
0202-03-28_16:48:00.820000      15386.53        6.07435700e+00        1.20917545e-07  59.9496  58.7426  59.2488  0.0000
0202-03-28_16:48:01.180000      15386.89        6.17382800e+00        1.35419845e-07  59.9467  58.7431  59.2473  0.0000
0202-03-28_16:48:01.527000      15387.24        6.27297100e+00        1.64672345e-07  59.9467  58.7431  59.2473  0.0000
0202-03-28_16:48:01.875000      15387.59        6.37255000e+00        1.90578145e-07  59.9467  58.7431  59.2473  0.0000
0202-03-28_16:48:02.223000      15387.93        6.47183700e+00        2.25470445e-07  59.9424  58.7437  59.2457  0.0000
0202-03-28_16:48:02.570000      15388.28        6.57136700e+00        2.99965145e-07  59.9424  58.7437  59.2457  0.0000
0202-03-28_16:48:02.918000      15388.63        6.67081800e+00        3.90821345e-07  59.9424  58.7437  59.2457  0.0000
0202-03-28_16:48:03.266000      15388.98        6.77021900e+00        5.25618345e-07  59.9536  58.7441  59.2321  0.0000
0202-03-28_16:48:03.613000      15389.32        6.86939900e+00        7.12970645e-07  59.9536  58.7441  59.2321  0.0000
0202-03-28_16:48:03.960000      15389.67        6.96851300e+00        9.72338545e-07  59.9536  58.7441  59.2321  0.0000
0202-03-28_16:48:04.310000      15390.02        7.06828400e+00        1.32398815e-06  59.9404  58.7442  59.2268  0.0000
0202-03-28_16:48:04.656000      15390.37        7.16768100e+00        1.78998285e-06  59.9404  58.7442  59.2268  0.0000
0202-03-28_16:48:05.020000      15390.73        7.26678000e+00        2.42901345e-06  59.9404  58.7442  59.2268  0.0000
0202-03-28_16:48:05.402000      15391.11        7.36606200e+00        3.65073875e-06  59.9435  58.7445  59.2388  0.0000
0202-03-28_16:48:05.758000      15391.47        7.46577800e+00        4.88777205e-06  59.9435  58.7445  59.2388  0.0000
0202-03-28_16:48:06.117000      15391.83        7.56507400e+00        6.39656835e-06  59.9485  58.7455  59.2465  0.0000
0202-03-28_16:48:06.470000      15392.18        7.66431900e+00        8.32915305e-06  59.9485  58.7455  59.2465  0.0000
0202-03-28_16:48:06.816000      15392.53        7.76380800e+00        1.07228374e-05  59.9485  58.7455  59.2465  0.0000
0202-03-28_16:48:07.164000      15392.88        7.86360800e+00        1.37120455e-05  59.9622  58.7458  59.2574  0.0000
0202-03-28_16:48:07.510000      15393.22        7.96284500e+00        1.73987891e-05  59.9622  58.7458  59.2574  0.0000
0202-03-28_16:48:07.860000      15393.57        8.06250700e+00        2.20491297e-05  59.9622  58.7458  59.2574  0.0000

File: chapter 6/data/ext_ffj51/Ic/infield/step03/no magnet/Ic_2025-03-28_16-48-40610923_60k-15e19pm2-0T-anneal300k-720min.txt
# Ic = 6.53 A, n = 23.10 , Tavg = 59.96 K, 60k-15e19pm2-0T-anneal300k-720min
#datetime                        t_s     iHTS_A                vHTS_V                tHTS_K  tTAR_K  tHOL_K  tSPA_K
0202-03-28_16:48:11.867000      15397.58        8.44469400e-03        1.74815857e-08  59.9445  58.7444  59.2302  0.0000
0202-03-28_16:48:12.215000      15397.92        1.12006900e-01        1.01680857e-08  59.9543  58.7472  59.2423  0.0000
0202-03-28_16:48:12.574000      15398.28        2.11201700e-01        1.48777857e-08  59.9543  58.7472  59.2423  0.0000
0202-03-28_16:48:12.918000      15398.63        3.10669700e-01        2.02696857e-08  59.9543  58.7472  59.2423  0.0000
0202-03-28_16:48:13.270000      15398.98        4.09757600e-01        1.94639857e-08  59.9497  58.7489  59.2427  0.0000
0202-03-28_16:48:13.617000      15399.33        5.09304200e-01        2.51657857e-08  59.9497  58.7489  59.2427  0.0000
0202-03-28_16:48:13.965000      15399.67        6.08741000e-01        1.63031857e-08  59.9497  58.7489  59.2427  0.0000
0202-03-28_16:48:14.324000      15400.03        7.07959600e-01       -1.25154143e-08  59.9439  58.7500  59.2443  0.0000
0202-03-28_16:48:14.668000      15400.38        8.07722900e-01        3.35028571e-09  59.9439  58.7500  59.2443  0.0000
0202-03-28_16:48:15.047000      15400.76        9.06857300e-01        2.98758857e-08  59.9439  58.7500  59.2443  0.0000
0202-03-28_16:48:15.440000      15401.15        1.00596200e+00        6.63498571e-09  59.9554  58.7504  59.2558  0.0000
0202-03-28_16:48:15.790000      15401.50        1.10515600e+00        3.94201857e-08  59.9554  58.7504  59.2558  0.0000
0202-03-28_16:48:16.150000      15401.86        1.20466900e+00        4.37583857e-08  59.9554  58.7504  59.2558  0.0000
0202-03-28_16:48:16.508000      15402.22        1.30450900e+00        4.16512857e-08  59.9466  58.7502  59.2527  0.0000
0202-03-28_16:48:16.855000      15402.57        1.40369800e+00        3.63213857e-08  59.9466  58.7502  59.2527  0.0000
0202-03-28_16:48:17.203000      15402.91        1.50322200e+00        4.31386857e-08  59.9543  58.7498  59.2522  0.0000
0202-03-28_16:48:17.560000      15403.27        1.60245400e+00        4.60514857e-08  59.9543  58.7498  59.2522  0.0000
0202-03-28_16:48:17.906000      15403.62        1.70220100e+00        4.69848857e-08  59.9543  58.7498  59.2522  0.0000
0202-03-28_16:48:18.254000      15403.96        1.80171600e+00        4.55707857e-08  59.9494  58.7502  59.2446  0.0000
0202-03-28_16:48:18.600000      15404.31        1.90077400e+00        4.84253857e-08  59.9494  58.7502  59.2446  0.0000
0202-03-28_16:48:18.950000      15404.66        2.00027600e+00        5.34453857e-08  59.9494  58.7502  59.2446  0.0000
0202-03-28_16:48:19.310000      15405.02        2.09948100e+00        4.10502857e-08  59.9406  58.7499  59.2374  0.0000
0202-03-28_16:48:19.652000      15405.36        2.19865100e+00        4.50167857e-08  59.9406  58.7499  59.2374  0.0000
0202-03-28_16:48:20.020000      15405.73        2.29832800e+00        4.23517857e-08  59.9406  58.7499  59.2374  0.0000
0202-03-28_16:48:20.426000      15406.13        2.39677200e+00        5.33834857e-08  59.9466  58.7505  59.2468  0.0000
0202-03-28_16:48:20.780000      15406.49        2.49668300e+00        6.11923857e-08  59.9466  58.7505  59.2468  0.0000
0202-03-28_16:48:21.140000      15406.85        2.59613500e+00        6.12543857e-08  59.9471  58.7509  59.2465  0.0000
0202-03-28_16:48:21.490000      15407.20        2.69559300e+00        6.19980857e-08  59.9471  58.7509  59.2465  0.0000
0202-03-28_16:48:21.836000      15407.55        2.79508200e+00        5.59244857e-08  59.9471  58.7509  59.2465  0.0000
0202-03-28_16:48:22.184000      15407.89        2.89480800e+00        5.27016857e-08  59.9537  58.7520  59.2527  0.0000
0202-03-28_16:48:22.540000      15408.25        2.99385400e+00        5.25777857e-08  59.9537  58.7520  59.2527  0.0000
0202-03-28_16:48:22.887000      15408.60        3.09304200e+00        6.50967857e-08  59.9537  58.7520  59.2527  0.0000
0202-03-28_16:48:23.234000      15408.95        3.19225600e+00        6.91252857e-08  59.9523  58.7515  59.2509  0.0000
0202-03-28_16:48:23.582000      15409.29        3.29183900e+00        6.77617857e-08  59.9523  58.7515  59.2509  0.0000
0202-03-28_16:48:23.930000      15409.64        3.39143900e+00        7.56922857e-08  59.9523  58.7515  59.2509  0.0000
0202-03-28_16:48:24.290000      15410.00        3.49045800e+00        8.13296857e-08  59.9591  58.7516  59.2556  0.0000
0202-03-28_16:48:24.637000      15410.35        3.59004600e+00        8.56679857e-08  59.9591  58.7516  59.2556  0.0000
0202-03-28_16:48:25.020000      15410.73        3.68948400e+00        8.14536857e-08  59.9591  58.7516  59.2556  0.0000
0202-03-28_16:48:25.414000      15411.12        3.78875300e+00        8.74652857e-08  59.9580  58.7522  59.2502  0.0000
0202-03-28_16:48:25.760000      15411.47        3.88827700e+00        8.23212857e-08  59.9580  58.7522  59.2502  0.0000
0202-03-28_16:48:26.130000      15411.84        3.98753700e+00        8.29410857e-08  59.9580  58.7522  59.2502  0.0000
0202-03-28_16:48:26.484000      15412.19        4.08722200e+00        8.40565857e-08  59.9598  58.7528  59.2672  0.0000
0202-03-28_16:48:26.830000      15412.54        4.18705800e+00        8.21973857e-08  59.9598  58.7528  59.2672  0.0000
0202-03-28_16:48:27.184000      15412.89        4.28602700e+00        7.62476857e-08  59.9647  58.7538  59.2737  0.0000
0202-03-28_16:48:27.540000      15413.25        4.38523200e+00        8.26311857e-08  59.9647  58.7538  59.2737  0.0000
0202-03-28_16:48:27.887000      15413.60        4.48457700e+00        8.78371857e-08  59.9647  58.7538  59.2737  0.0000
0202-03-28_16:48:28.234000      15413.94        4.58412800e+00        8.90766857e-08  59.9576  58.7536  59.2615  0.0000
0202-03-28_16:48:28.582000      15414.29        4.68356400e+00        8.12676857e-08  59.9576  58.7536  59.2615  0.0000
0202-03-28_16:48:28.930000      15414.64        4.78287900e+00        7.90365857e-08  59.9576  58.7536  59.2615  0.0000
0202-03-28_16:48:29.290000      15415.00        4.88225200e+00        8.38086857e-08  59.9500  58.7537  59.2467  0.0000
0202-03-28_16:48:29.637000      15415.35        4.98173700e+00        9.40971857e-08  59.9500  58.7537  59.2467  0.0000
0202-03-28_16:48:30.004000      15415.71        5.08060600e+00        9.35409857e-08  59.9500  58.7537  59.2467  0.0000
0202-03-28_16:48:30.400000      15416.11        5.18025100e+00        9.86854857e-08  59.9472  58.7535  59.2402  0.0000
0202-03-28_16:48:30.746000      15416.46        5.27943500e+00        1.02775786e-07  59.9472  58.7535  59.2402  0.0000
0202-03-28_16:48:31.094000      15416.80        5.37938800e+00        1.03891386e-07  59.9472  58.7535  59.2402  0.0000
0202-03-28_16:48:31.445000      15417.16        5.47859000e+00        1.06494386e-07  59.9581  58.7542  59.2465  0.0000
0202-03-28_16:48:31.793000      15417.50        5.57782700e+00        1.15046986e-07  59.9581  58.7542  59.2465  0.0000
0202-03-28_16:48:32.145000      15417.86        5.67726800e+00        1.17402086e-07  59.9578  58.7543  59.2509  0.0000
0202-03-28_16:48:32.492000      15418.20        5.77650600e+00        1.19323286e-07  59.9578  58.7543  59.2509  0.0000
0202-03-28_16:48:32.840000      15418.55        5.87592100e+00        1.27566086e-07  59.9578  58.7543  59.2509  0.0000
0202-03-28_16:48:33.188000      15418.90        5.97522200e+00        1.29797186e-07  59.9599  58.7546  59.2621  0.0000
0202-03-28_16:48:33.530000      15419.24        6.07463900e+00        1.37296186e-07  59.9599  58.7546  59.2621  0.0000
0202-03-28_16:48:33.880000      15419.59        6.17421100e+00        1.59607386e-07  59.9599  58.7546  59.2621  0.0000
0202-03-28_16:48:34.227000      15419.94        6.27311900e+00        1.91648786e-07  59.9575  58.7549  59.2670  0.0000
0202-03-28_16:48:34.582000      15420.29        6.37283300e+00        2.23938086e-07  59.9575  58.7549  59.2670  0.0000
0202-03-28_16:48:34.926000      15420.64        6.47214300e+00        2.68002686e-07  59.9575  58.7549  59.2670  0.0000
0202-03-28_16:48:35.273000      15420.98        6.57162200e+00        3.37415386e-07  59.9685  58.7553  59.2692  0.0000
0202-03-28_16:48:35.620000      15421.33        6.67086800e+00        4.35268686e-07  59.9685  58.7553  59.2692  0.0000
0202-03-28_16:48:35.970000      15421.68        6.77054700e+00        5.72659486e-07  59.9685  58.7553  59.2692  0.0000
0202-03-28_16:48:36.330000      15422.04        6.86981400e+00        7.64040186e-07  59.9585  58.7556  59.2593  0.0000
0202-03-28_16:48:36.676000      15422.39        6.96874200e+00        1.03598919e-06  59.9585  58.7556  59.2593  0.0000
0202-03-28_16:48:37.100000      15422.81        7.06859300e+00        1.40350459e-06  59.9585  58.7556  59.2593  0.0000
0202-03-28_16:48:37.457000      15423.17        7.16793300e+00        1.86503699e-06  59.9646  58.7555  59.2583  0.0000
0202-03-28_16:48:37.812000      15423.52        7.26698900e+00        2.51361189e-06  59.9646  58.7555  59.2583  0.0000
0202-03-28_16:48:38.160000      15423.87        7.36683500e+00        3.82216509e-06  59.9569  58.7558  59.2527  0.0000
0202-03-28_16:48:38.508000      15424.22        7.46613000e+00        5.01296459e-06  59.9569  58.7558  59.2527  0.0000
0202-03-28_16:48:38.855000      15424.57        7.56517300e+00        6.54078749e-06  59.9569  58.7558  59.2527  0.0000
0202-03-28_16:48:39.203000      15424.91        7.66472200e+00        8.48595429e-06  59.9553  58.7556  59.2448  0.0000
0202-03-28_16:48:39.550000      15425.26        7.76354600e+00        1.09629338e-05  59.9553  58.7556  59.2448  0.0000
0202-03-28_16:48:39.900000      15425.61        7.86324900e+00        1.39900709e-05  59.9553  58.7556  59.2448  0.0000
0202-03-28_16:48:40.250000      15425.96        7.96272100e+00        1.77309192e-05  59.9593  58.7561  59.2606  0.0000
0202-03-28_16:48:40.598000      15426.31        8.06185600e+00        2.24539571e-05  59.9593  58.7561  59.2606  0.0000

File: chapter 6/data/ext_ffj51/Ic/infield/step03/no magnet/Ic_2025-03-28_16-59-18626263_50k-15e19pm2-0T-anneal300k-720min.txt
# Ic = 10.22 A, n = 21.30 , Tavg = 49.96 K, 50k-15e19pm2-0T-anneal300k-720min
#datetime                        t_s     iHTS_A                vHTS_V                tHTS_K  tTAR_K  tHOL_K  tSPA_K
0202-03-28_16:58:33.105000      16018.82        8.83318500e-03        5.10584615e-09  49.9542  48.7090  49.0857  0.0000
0202-03-28_16:58:33.465000      16019.17        1.12301000e-01        1.91123462e-08  49.9460  48.7110  49.0761  0.0000
0202-03-28_16:58:33.820000      16019.53        2.11405300e-01        1.80587462e-08  49.9460  48.7110  49.0761  0.0000
0202-03-28_16:58:34.184000      16019.89        3.10778900e-01        2.38844462e-08  49.9653  48.7121  49.0843  0.0000
0202-03-28_16:58:34.535000      16020.25        4.10285400e-01        2.17152462e-08  49.9653  48.7121  49.0843  0.0000
0202-03-28_16:58:34.883000      16020.59        5.09765800e-01        3.62795462e-08  49.9653  48.7121  49.0843  0.0000
0202-03-28_16:58:35.230000      16020.94        6.09159500e-01       -3.66656538e-08  49.9463  48.7128  49.0735  0.0000
0202-03-28_16:58:35.580000      16021.29        7.08802600e-01       -4.92467538e-08  49.9463  48.7128  49.0735  0.0000
0202-03-28_16:58:35.938000      16021.65        8.08208000e-01       -1.24952538e-08  49.9463  48.7128  49.0735  0.0000
0202-03-28_16:58:36.280000      16021.99        9.06951700e-01        1.09341462e-08  49.9590  48.7138  49.0783  0.0000
0202-03-28_16:58:36.630000      16022.34        1.00612700e+00        2.81712462e-08  49.9590  48.7138  49.0783  0.0000
0202-03-28_16:58:36.977000      16022.69        1.10589800e+00       -5.12168538e-08  49.9590  48.7138  49.0783  0.0000
0202-03-28_16:58:37.330000      16023.04        1.20548600e+00       -3.50412538e-08  49.9506  48.7142  49.0750  0.0000
0202-03-28_16:58:37.684000      16023.39        1.30454000e+00       -1.18623538e-08  49.9506  48.7142  49.0750  0.0000
0202-03-28_16:58:38.086000      16023.80        1.40410600e+00        8.42646154e-10  49.9506  48.7142  49.0750  0.0000
0202-03-28_16:58:38.445000      16024.15        1.50318500e+00        7.22614615e-09  49.9560  48.7149  49.0846  0.0000
0202-03-28_16:58:38.793000      16024.50        1.60295800e+00        8.09374615e-09  49.9560  48.7149  49.0846  0.0000
0202-03-28_16:58:39.150000      16024.86        1.70235800e+00        9.82904615e-09  49.9589  48.7158  49.0873  0.0000
0202-03-28_16:58:39.508000      16025.22        1.80163600e+00        1.65844462e-08  49.9589  48.7158  49.0873  0.0000
0202-03-28_16:58:39.850000      16025.56        1.90092600e+00        1.50970462e-08  49.9589  48.7158  49.0873  0.0000
0202-03-28_16:58:40.203000      16025.91        2.00057900e+00        1.59026462e-08  49.9587  48.7165  49.0862  0.0000
0202-03-28_16:58:40.547000      16026.26        2.09968400e+00        7.04014615e-09  49.9587  48.7165  49.0862  0.0000
0202-03-28_16:58:40.906000      16026.62        2.19953200e+00        7.84584615e-09  49.9587  48.7165  49.0862  0.0000
0202-03-28_16:58:41.254000      16026.97        2.29853600e+00        2.00550462e-08  49.9584  48.7168  49.0857  0.0000
0202-03-28_16:58:41.600000      16027.31        2.39802600e+00        1.98071462e-08  49.9584  48.7168  49.0857  0.0000
0202-03-28_16:58:41.950000      16027.66        2.49720600e+00        2.49511462e-08  49.9584  48.7168  49.0857  0.0000
0202-03-28_16:58:42.297000      16028.01        2.59664900e+00        2.25960462e-08  49.9623  48.7170  49.0868  0.0000
0202-03-28_16:58:42.656000      16028.37        2.69595900e+00        2.12944462e-08  49.9623  48.7170  49.0868  0.0000
0202-03-28_16:58:43.100000      16028.81        2.79566900e+00        2.69342462e-08  49.9623  48.7170  49.0868  0.0000
0202-03-28_16:58:43.457000      16029.17        2.89496000e+00        2.67483462e-08  49.9648  48.7173  49.0846  0.0000
0202-03-28_16:58:43.816000      16029.53        2.99426200e+00        1.93112462e-08  49.9648  48.7173  49.0846  0.0000
0202-03-28_16:58:44.160000      16029.87        3.09350700e+00        2.47031462e-08  49.9572  48.7171  49.0844  0.0000
0202-03-28_16:58:44.508000      16030.22        3.19274200e+00        2.79878462e-08  49.9572  48.7171  49.0844  0.0000
0202-03-28_16:58:44.867000      16030.58        3.29208700e+00        2.60665462e-08  49.9572  48.7171  49.0844  0.0000
0202-03-28_16:58:45.223000      16030.94        3.39171100e+00        3.01569462e-08  49.9524  48.7176  49.0762  0.0000
0202-03-28_16:58:45.586000      16031.30        3.49106900e+00        3.19542462e-08  49.9524  48.7176  49.0762  0.0000
0202-03-28_16:58:45.934000      16031.64        3.59038800e+00        2.91653462e-08  49.9524  48.7176  49.0762  0.0000
0202-03-28_16:58:46.280000      16031.99        3.69018600e+00        4.14985462e-08  49.9549  48.7182  49.0807  0.0000
0202-03-28_16:58:46.630000      16032.34        3.78945800e+00        3.92673462e-08  49.9549  48.7182  49.0807  0.0000
0202-03-28_16:58:46.977000      16032.69        3.88869600e+00        2.69342462e-08  49.9549  48.7182  49.0807  0.0000
0202-03-28_16:58:47.336000      16033.05        3.98794800e+00        2.59426462e-08  49.9531  48.7182  49.0870  0.0000
0202-03-28_16:58:47.684000      16033.39        4.08745300e+00        3.84617462e-08  49.9531  48.7182  49.0870  0.0000
0202-03-28_16:58:48.094000      16033.80        4.18690000e+00        3.82139462e-08  49.9531  48.7182  49.0870  0.0000
0202-03-28_16:58:48.445000      16034.16        4.28651800e+00        4.31102462e-08  49.9594  48.7188  49.0903  0.0000
0202-03-28_16:58:48.793000      16034.50        4.38547100e+00        4.54033462e-08  49.9594  48.7188  49.0903  0.0000
0202-03-28_16:58:49.150000      16034.86        4.48510300e+00        5.65589462e-08  49.9594  48.7188  49.0903  0.0000
0202-03-28_16:58:49.496000      16035.21        4.58400000e+00        6.71567462e-08  49.9516  48.7191  49.0826  0.0000
0202-03-28_16:58:49.844000      16035.55        4.68373600e+00        6.41199462e-08  49.9516  48.7191  49.0826  0.0000
0202-03-28_16:58:50.188000      16035.90        4.78315300e+00        8.27745462e-08  49.9504  48.7191  49.0834  0.0000
0202-03-28_16:58:50.535000      16036.25        4.88250800e+00        8.72368462e-08  49.9504  48.7191  49.0834  0.0000
0202-03-28_16:58:50.883000      16036.59        4.98188900e+00        9.63472462e-08  49.9504  48.7191  49.0834  0.0000
0202-03-28_16:58:51.230000      16036.94        5.08141100e+00        1.09362046e-07  49.9672  48.7196  49.0983  0.0000
0202-03-28_16:58:51.580000      16037.29        5.18096900e+00        1.08804346e-07  49.9672  48.7196  49.0983  0.0000
0202-03-28_16:58:51.926000      16037.64        5.28008000e+00        1.10167746e-07  49.9672  48.7196  49.0983  0.0000
0202-03-28_16:58:52.273000      16037.98        5.37960200e+00        1.12832746e-07  49.9591  48.7194  49.0851  0.0000
0202-03-28_16:58:52.633000      16038.34        5.47919500e+00        1.04280146e-07  49.9591  48.7194  49.0851  0.0000
0202-03-28_16:58:52.980000      16038.69        5.57843300e+00        1.14072246e-07  49.9591  48.7194  49.0851  0.0000
0202-03-28_16:58:53.426000      16039.14        5.67746200e+00        1.19154246e-07  49.9561  48.7195  49.0865  0.0000
0202-03-28_16:58:53.790000      16039.50        5.77712100e+00        1.17914746e-07  49.9561  48.7195  49.0865  0.0000
0202-03-28_16:58:54.145000      16039.86        5.87645600e+00        1.13572946e-07  49.9561  48.7195  49.0865  0.0000
0202-03-28_16:58:54.492000      16040.20        5.97582500e+00        1.09419046e-07  49.9651  48.7200  49.0927  0.0000
0202-03-28_16:58:54.840000      16040.55        6.07519500e+00        1.13261546e-07  49.9651  48.7200  49.0927  0.0000
0202-03-28_16:58:55.188000      16040.90        6.17459300e+00        1.05018846e-07  49.9588  48.7210  49.0907  0.0000
0202-03-28_16:58:55.547000      16041.26        6.27421400e+00        1.03903246e-07  49.9588  48.7210  49.0907  0.0000
0202-03-28_16:58:55.895000      16041.61        6.37328100e+00        1.18343546e-07  49.9588  48.7210  49.0907  0.0000
0202-03-28_16:58:56.242000      16041.95        6.47296300e+00        1.12331946e-07  49.9595  48.7218  49.0931  0.0000
0202-03-28_16:58:56.590000      16042.30        6.57242100e+00        1.06382246e-07  49.9595  48.7218  49.0931  0.0000
0202-03-28_16:58:56.945000      16042.66        6.67138600e+00        1.16794146e-07  49.9595  48.7218  49.0931  0.0000
0202-03-28_16:58:57.293000      16043.00        6.77099900e+00        1.19273146e-07  49.9494  48.7219  49.0862  0.0000
0202-03-28_16:58:57.650000      16043.36        6.87063300e+00        1.31110546e-07  49.9494  48.7219  49.0862  0.0000
0202-03-28_16:58:58.050000      16043.76        6.96964200e+00        1.32164146e-07  49.9494  48.7219  49.0862  0.0000
0202-03-28_16:58:58.430000      16044.14        7.06919900e+00        1.31730246e-07  49.9608  48.7221  49.0945  0.0000
0202-03-28_16:58:58.777000      16044.49        7.16840700e+00        1.37989846e-07  49.9608  48.7221  49.0945  0.0000
0202-03-28_16:58:59.133000      16044.84        7.26797300e+00        1.42452046e-07  49.9608  48.7221  49.0945  0.0000
0202-03-28_16:58:59.480000      16045.19        7.36715800e+00        1.38423646e-07  49.9586  48.7225  49.0940  0.0000
0202-03-28_16:58:59.830000      16045.54        7.46659400e+00        1.36184046e-07  49.9586  48.7225  49.0940  0.0000
0202-03-28_16:59:00.176000      16045.89        7.56605700e+00        1.44104346e-07  49.9587  48.7233  49.0938  0.0000
0202-03-28_16:59:00.530000      16046.24        7.66568700e+00        1.52037246e-07  49.9587  48.7233  49.0938  0.0000
0202-03-28_16:59:00.880000      16046.59        7.76500700e+00        1.65485946e-07  49.9587  48.7233  49.0938  0.0000
0202-03-28_16:59:01.227000      16046.94        7.86472400e+00        1.68088946e-07  49.9643  48.7235  49.0934  0.0000
0202-03-28_16:59:01.574000      16047.29        7.96381500e+00        1.70382046e-07  49.9643  48.7235  49.0934  0.0000
0202-03-28_16:59:01.920000      16047.63        8.06264400e+00        1.72923046e-07  49.9643  48.7235  49.0934  0.0000
0202-03-28_16:59:02.273000      16047.98        8.16212100e+00        1.75525946e-07  49.9644  48.7238  49.0935  0.0000
0202-03-28_16:59:02.617000      16048.33        8.26144500e+00        1.78934646e-07  49.9644  48.7238  49.0935  0.0000
0202-03-28_16:59:02.965000      16048.68        8.36133300e+00        1.76207746e-07  49.9644  48.7238  49.0935  0.0000
0202-03-28_16:59:03.312000      16049.02        8.46032400e+00        1.84326546e-07  49.9594  48.7245  49.0883  0.0000
0202-03-28_16:59:03.660000      16049.37        8.55951200e+00        1.87053446e-07  49.9594  48.7245  49.0883  0.0000
0202-03-28_16:59:04.027000      16049.74        8.65935800e+00        1.87363346e-07  49.9594  48.7245  49.0883  0.0000
0202-03-28_16:59:04.434000      16050.14        8.75864400e+00        1.97465346e-07  49.9582  48.7246  49.0910  0.0000
0202-03-28_16:59:04.777000      16050.49        8.85785900e+00        2.04530546e-07  49.9582  48.7246  49.0910  0.0000
0202-03-28_16:59:05.150000      16050.86        8.95748800e+00        2.08992846e-07  49.9582  48.7246  49.0910  0.0000
0202-03-28_16:59:05.496000      16051.21        9.05606000e+00        2.18475046e-07  49.9530  48.7245  49.0868  0.0000
0202-03-28_16:59:05.850000      16051.56        9.15614000e+00        2.24797946e-07  49.9530  48.7245  49.0868  0.0000
0202-03-28_16:59:06.210000      16051.92        9.25580100e+00        2.23993146e-07  49.9599  48.7246  49.0919  0.0000
0202-03-28_16:59:06.560000      16052.27        9.35527600e+00        2.32855646e-07  49.9599  48.7246  49.0919  0.0000
0202-03-28_16:59:06.906000      16052.62        9.45441700e+00        2.46056446e-07  49.9599  48.7246  49.0919  0.0000
0202-03-28_16:59:07.260000      16052.97        9.55358200e+00        2.54856946e-07  49.9542  48.7252  49.0965  0.0000
0202-03-28_16:59:07.610000      16053.32        9.65308700e+00        2.65268846e-07  49.9542  48.7252  49.0965  0.0000
0202-03-28_16:59:07.957000      16053.67        9.75249200e+00        2.74937046e-07  49.9542  48.7252  49.0965  0.0000
0202-03-28_16:59:08.305000      16054.02        9.85182000e+00        2.91794446e-07  49.9583  48.7256  49.1016  0.0000
0202-03-28_16:59:08.664000      16054.37        9.95113000e+00        3.12804146e-07  49.9583  48.7256  49.1016  0.0000
0202-03-28_16:59:09.020000      16054.73        1.00507600e+01        3.39639546e-07  49.9583  48.7256  49.1016  0.0000
0202-03-28_16:59:09.426000      16055.14        1.01503600e+01        3.81906946e-07  49.9632  48.7258  49.1033  0.0000
0202-03-28_16:59:09.780000      16055.49        1.02489900e+01        4.27582946e-07  49.9632  48.7258  49.1033  0.0000
0202-03-28_16:59:10.137000      16055.85        1.03487900e+01        4.78712846e-07  49.9632  48.7258  49.1033  0.0000
0202-03-28_16:59:10.492000      16056.20        1.04481600e+01        5.38271346e-07  49.9513  48.7261  49.0950  0.0000
0202-03-28_16:59:10.840000      16056.55        1.05472200e+01        6.16980446e-07  49.9513  48.7261  49.0950  0.0000
0202-03-28_16:59:11.188000      16056.90        1.06467000e+01        7.15707546e-07  49.9573  48.7267  49.0944  0.0000
0202-03-28_16:59:11.535000      16057.25        1.07462600e+01        8.22864846e-07  49.9573  48.7267  49.0944  0.0000
0202-03-28_16:59:11.883000      16057.59        1.08457100e+01        9.50288946e-07  49.9573  48.7267  49.0944  0.0000
0202-03-28_16:59:12.242000      16057.95        1.09449300e+01        1.11966825e-06  49.9619  48.7264  49.0938  0.0000
0202-03-28_16:59:12.590000      16058.30        1.10442100e+01        1.32449755e-06  49.9619  48.7264  49.0938  0.0000
0202-03-28_16:59:12.938000      16058.65        1.11437500e+01        1.55498475e-06  49.9619  48.7264  49.0938  0.0000
0202-03-28_16:59:13.285000      16059.00        1.12431700e+01        1.82959865e-06  49.9598  48.7265  49.0900  0.0000
0202-03-28_16:59:13.637000      16059.35        1.13424500e+01        2.14840105e-06  49.9598  48.7265  49.0900  0.0000
0202-03-28_16:59:13.992000      16059.70        1.14414800e+01        2.48653995e-06  49.9598  48.7265  49.0900  0.0000
0202-03-28_16:59:14.363000      16060.07        1.15412000e+01        2.97608515e-06  49.9604  48.7272  49.0877  0.0000
0202-03-28_16:59:14.723000      16060.43        1.16405800e+01        3.52630445e-06  49.9604  48.7272  49.0877  0.0000
0202-03-28_16:59:15.074000      16060.79        1.17398900e+01        4.11277945e-06  49.9604  48.7272  49.0877  0.0000
0202-03-28_16:59:15.465000      16061.17        1.18391800e+01        4.81676025e-06  49.9581  48.7276  49.0894  0.0000
0202-03-28_16:59:15.820000      16061.53        1.19384200e+01        6.07647605e-06  49.9581  48.7276  49.0894  0.0000
0202-03-28_16:59:16.168000      16061.88        1.20380400e+01        7.10074675e-06  49.9674  48.7279  49.1008  0.0000
0202-03-28_16:59:16.516000      16062.23        1.21375100e+01        8.29421065e-06  49.9674  48.7279  49.1008  0.0000
0202-03-28_16:59:16.863000      16062.57        1.22368300e+01        9.65823155e-06  49.9674  48.7279  49.1008  0.0000
0202-03-28_16:59:17.215000      16062.93        1.23364200e+01        1.12779015e-05  49.9498  48.7273  49.0890  0.0000
0202-03-28_16:59:17.562000      16063.27        1.24356800e+01        1.30825683e-05  49.9498  48.7273  49.0890  0.0000
0202-03-28_16:59:17.910000      16063.62        1.25351000e+01        1.51842228e-05  49.9498  48.7273  49.0890  0.0000
0202-03-28_16:59:18.258000      16063.97        1.26345000e+01        1.76551898e-05  49.9611  48.7277  49.1050  0.0000
0202-03-28_16:59:18.605000      16064.32        1.27339600e+01        2.04416746e-05  49.9611  48.7277  49.1050  0.0000

File: chapter 6/data/ext_ffj51/Ic/infield/step03/no magnet/Ic_2025-03-28_17-00-57658559_50k-15e19pm2-0T-anneal300k-720min.txt
# Ic =  nan A, n =  nan , Tavg = 49.96 K, 50k-15e19pm2-0T-anneal300k-720min
#datetime                        t_s     iHTS_A                vHTS_V                tHTS_K  tTAR_K  tHOL_K  tSPA_K
0202-03-28_17:00:12.188000      16117.90        8.80454500e-03       -4.74959091e-09  49.9664  48.7307  49.1077  0.0000
0202-03-28_17:00:12.535000      16118.24        1.11881000e-01        8.07930909e-09  49.9664  48.7307  49.1077  0.0000
0202-03-28_17:00:12.880000      16118.59        2.11280700e-01        1.36571091e-08  49.9664  48.7307  49.1077  0.0000
0202-03-28_17:00:13.227000      16118.94        3.10310900e-01        4.48480909e-09  49.9637  48.7318  49.1058  0.0000
0202-03-28_17:00:13.574000      16119.28        4.09958900e-01       -1.21699091e-09  49.9637  48.7318  49.1058  0.0000
0202-03-28_17:00:13.930000      16119.64        5.09236900e-01        1.94380909e-09  49.9637  48.7318  49.1058  0.0000
0202-03-28_17:00:14.277000      16119.99        6.09136300e-01        2.41310091e-08  49.9615  48.7325  49.1008  0.0000
0202-03-28_17:00:14.625000      16120.34        7.08718600e-01        2.72918091e-08  49.9615  48.7325  49.1008  0.0000
0202-03-28_17:00:14.977000      16120.69        8.08021800e-01        5.17721091e-08  49.9615  48.7325  49.1008  0.0000
0202-03-28_17:00:15.324000      16121.03        9.07133400e-01        6.13784091e-08  49.9656  48.7324  49.1115  0.0000
0202-03-28_17:00:15.684000      16121.39        1.00634300e+00        2.27050091e-08  49.9656  48.7324  49.1115  0.0000
0202-03-28_17:00:16.055000      16121.77        1.10640900e+00       -3.94769091e-09  49.9656  48.7324  49.1115  0.0000
0202-03-28_17:00:16.420000      16122.13        1.20530200e+00        3.54970909e-09  49.9680  48.7324  49.1165  0.0000
0202-03-28_17:00:16.770000      16122.48        1.30505900e+00        3.99913091e-08  49.9680  48.7324  49.1165  0.0000
0202-03-28_17:00:17.145000      16122.85        1.40436200e+00        2.98273091e-08  49.9680  48.7324  49.1165  0.0000
0202-03-28_17:00:17.490000      16123.20        1.50374800e+00        4.14788091e-08  49.9693  48.7331  49.1156  0.0000
0202-03-28_17:00:17.836000      16123.55        1.60324100e+00        4.29662091e-08  49.9693  48.7331  49.1156  0.0000
0202-03-28_17:00:18.184000      16123.90        1.70251900e+00        3.55911091e-08  49.9606  48.7333  49.1101  0.0000
0202-03-28_17:00:18.543000      16124.25        1.80199600e+00        4.44536091e-08  49.9606  48.7333  49.1101  0.0000
0202-03-28_17:00:18.887000      16124.60        1.90135000e+00        5.61670091e-08  49.9606  48.7333  49.1101  0.0000
0202-03-28_17:00:19.246000      16124.96        2.00068800e+00        5.00934091e-08  49.9543  48.7327  49.1013  0.0000
0202-03-28_17:00:19.600000      16125.31        2.09979400e+00        4.66847091e-08  49.9543  48.7327  49.1013  0.0000
0202-03-28_17:00:19.950000      16125.66        2.19926800e+00        5.49894091e-08  49.9543  48.7327  49.1013  0.0000
0202-03-28_17:00:20.297000      16126.01        2.29821900e+00        6.36660091e-08  49.9650  48.7327  49.1051  0.0000
0202-03-28_17:00:20.656000      16126.37        2.39808500e+00        5.83361091e-08  49.9650  48.7327  49.1051  0.0000
0202-03-28_17:00:21.035000      16126.75        2.49747900e+00        6.78184091e-08  49.9650  48.7327  49.1051  0.0000
0202-03-28_17:00:21.438000      16127.15        2.59670200e+00        7.05453091e-08  49.9625  48.7336  49.1003  0.0000
0202-03-28_17:00:21.785000      16127.49        2.69617500e+00        7.16619091e-08  49.9625  48.7336  49.1003  0.0000
0202-03-28_17:00:22.145000      16127.85        2.79558200e+00        7.16629091e-08  49.9625  48.7336  49.1003  0.0000
0202-03-28_17:00:22.500000      16128.21        2.89520100e+00        7.08572091e-08  49.9681  48.7334  49.1109  0.0000
0202-03-28_17:00:22.848000      16128.56        2.99436800e+00        7.71167091e-08  49.9681  48.7334  49.1109  0.0000
0202-03-28_17:00:23.195000      16128.91        3.09362100e+00        7.82323091e-08  49.9664  48.7336  49.1112  0.0000
0202-03-28_17:00:23.555000      16129.26        3.19289000e+00        7.02374091e-08  49.9664  48.7336  49.1112  0.0000
0202-03-28_17:00:23.902000      16129.61        3.29239200e+00        7.58772091e-08  49.9664  48.7336  49.1112  0.0000
0202-03-28_17:00:24.246000      16129.96        3.39164000e+00        8.87062091e-08  49.9565  48.7334  49.1082  0.0000
0202-03-28_17:00:24.594000      16130.30        3.49123600e+00        9.63292091e-08  49.9565  48.7334  49.1082  0.0000
0202-03-28_17:00:24.940000      16130.65        3.59049600e+00        1.01287209e-07  49.9565  48.7334  49.1082  0.0000
0202-03-28_17:00:25.290000      16131.00        3.69003800e+00        8.67230091e-08  49.9661  48.7336  49.1141  0.0000
0202-03-28_17:00:25.640000      16131.35        3.78951100e+00        7.97817091e-08  49.9661  48.7336  49.1141  0.0000
0202-03-28_17:00:25.990000      16131.70        3.88879800e+00        9.59573091e-08  49.9661  48.7336  49.1141  0.0000
0202-03-28_17:00:26.363000      16132.07        3.98829600e+00        1.01349209e-07  49.9630  48.7337  49.1092  0.0000
0202-03-28_17:00:26.720000      16132.43        4.08754300e+00        1.05501609e-07  49.9630  48.7337  49.1092  0.0000
0202-03-28_17:00:27.113000      16132.82        4.18721000e+00        1.05191709e-07  49.9630  48.7337  49.1092  0.0000
0202-03-28_17:00:27.477000      16133.19        4.28650000e+00        1.08603609e-07  49.9631  48.7337  49.1067  0.0000
0202-03-28_17:00:27.832000      16133.54        4.38588700e+00        1.16113909e-07  49.9631  48.7337  49.1067  0.0000
0202-03-28_17:00:28.180000      16133.89        4.48507200e+00        1.20949609e-07  49.9606  48.7339  49.1055  0.0000
0202-03-28_17:00:28.540000      16134.25        4.58441500e+00        1.22994809e-07  49.9606  48.7339  49.1055  0.0000
0202-03-28_17:00:28.883000      16134.59        4.68400000e+00        1.31733309e-07  49.9606  48.7339  49.1055  0.0000
0202-03-28_17:00:29.230000      16134.94        4.78340800e+00        1.39418309e-07  49.9686  48.7345  49.1159  0.0000
0202-03-28_17:00:29.580000      16135.29        4.88289400e+00        1.38674609e-07  49.9686  48.7345  49.1159  0.0000
0202-03-28_17:00:29.926000      16135.64        4.98194200e+00        1.44066409e-07  49.9686  48.7345  49.1159  0.0000
0202-03-28_17:00:30.273000      16135.98        5.08183900e+00        1.55098109e-07  49.9642  48.7349  49.1154  0.0000
0202-03-28_17:00:30.620000      16136.33        5.18106500e+00        1.66191709e-07  49.9642  48.7349  49.1154  0.0000
0202-03-28_17:00:30.970000      16136.68        5.28000300e+00        1.66315709e-07  49.9642  48.7349  49.1154  0.0000
0202-03-28_17:00:31.316000      16137.03        5.37921500e+00        1.70530009e-07  49.9575  48.7345  49.1104  0.0000
0202-03-28_17:00:31.664000      16137.38        5.47881500e+00        1.62783109e-07  49.9575  48.7345  49.1104  0.0000
0202-03-28_17:00:32.090000      16137.80        5.57824500e+00        1.68236909e-07  49.9575  48.7345  49.1104  0.0000
0202-03-28_17:00:32.445000      16138.15        5.67729000e+00        1.80941909e-07  49.9658  48.7341  49.1156  0.0000
0202-03-28_17:00:32.800000      16138.51        5.77699300e+00        1.91043909e-07  49.9658  48.7341  49.1156  0.0000
0202-03-28_17:00:33.160000      16138.87        5.87658300e+00        1.86271809e-07  49.9658  48.7341  49.1156  0.0000
0202-03-28_17:00:33.516000      16139.23        5.97556100e+00        1.79825209e-07  49.9514  48.7332  49.1015  0.0000
0202-03-28_17:00:33.875000      16139.59        6.07485200e+00        1.84782009e-07  49.9514  48.7332  49.1015  0.0000
0202-03-28_17:00:34.223000      16139.93        6.17429600e+00        1.89740109e-07  49.9516  48.7341  49.0927  0.0000
0202-03-28_17:00:34.570000      16140.28        6.27372400e+00        1.96867209e-07  49.9516  48.7341  49.0927  0.0000
0202-03-28_17:00:34.918000      16140.63        6.37309100e+00        2.02321109e-07  49.9516  48.7341  49.0927  0.0000
0202-03-28_17:00:35.277000      16140.99        6.47250400e+00        2.02878909e-07  49.9628  48.7341  49.1076  0.0000
0202-03-28_17:00:35.625000      16141.33        6.57162000e+00        2.07217209e-07  49.9628  48.7341  49.1076  0.0000
0202-03-28_17:00:35.970000      16141.68        6.67110900e+00        2.20108109e-07  49.9628  48.7341  49.1076  0.0000
0202-03-28_17:00:36.330000      16142.04        6.77071000e+00        2.28412809e-07  49.9616  48.7346  49.1137  0.0000
0202-03-28_17:00:36.684000      16142.39        6.86994800e+00        2.10997709e-07  49.9616  48.7346  49.1137  0.0000
0202-03-28_17:00:37.055000      16142.77        6.96958500e+00        2.14158409e-07  49.9616  48.7346  49.1137  0.0000
0202-03-28_17:00:37.420000      16143.13        7.06838700e+00        2.15831809e-07  49.9643  48.7349  49.1151  0.0000
0202-03-28_17:00:37.780000      16143.49        7.16790000e+00        2.24818209e-07  49.9643  48.7349  49.1151  0.0000
0202-03-28_17:00:38.133000      16143.85        7.26755100e+00        2.40374109e-07  49.9643  48.7349  49.1151  0.0000
0202-03-28_17:00:38.492000      16144.20        7.36689000e+00        2.38266909e-07  49.9581  48.7347  49.1114  0.0000
0202-03-28_17:00:38.840000      16144.55        7.46672700e+00        2.44960309e-07  49.9581  48.7347  49.1114  0.0000
0202-03-28_17:00:39.188000      16144.90        7.56576100e+00        2.41494609e-07  49.9625  48.7349  49.1131  0.0000
0202-03-28_17:00:39.535000      16145.25        7.66512700e+00        2.44789209e-07  49.9625  48.7349  49.1131  0.0000
0202-03-28_17:00:39.883000      16145.59        7.76466400e+00        2.48633309e-07  49.9625  48.7349  49.1131  0.0000
0202-03-28_17:00:40.242000      16145.95        7.86384400e+00        2.37353709e-07  49.9646  48.7350  49.1064  0.0000
0202-03-28_17:00:40.586000      16146.30        7.96344400e+00        2.39708809e-07  49.9646  48.7350  49.1064  0.0000
0202-03-28_17:00:40.934000      16146.64        8.06278000e+00        2.44357009e-07  49.9646  48.7350  49.1064  0.0000
0202-03-28_17:00:41.280000      16146.99        8.16201900e+00        2.59417009e-07  49.9579  48.7352  49.1040  0.0000
0202-03-28_17:00:41.630000      16147.34        8.26113500e+00        2.67102009e-07  49.9579  48.7352  49.1040  0.0000
0202-03-28_17:00:41.977000      16147.69        8.36086800e+00        2.66854109e-07  49.9579  48.7352  49.1040  0.0000
0202-03-28_17:00:42.330000      16148.04        8.46058700e+00        2.58921209e-07  49.9540  48.7348  49.0989  0.0000
0202-03-28_17:00:42.676000      16148.38        8.55944800e+00        2.62391909e-07  49.9540  48.7348  49.0989  0.0000
0202-03-28_17:00:43.047000      16148.76        8.65880000e+00        2.71006509e-07  49.9540  48.7348  49.0989  0.0000
0202-03-28_17:00:43.406000      16149.12        8.75795000e+00        2.76026509e-07  49.9623  48.7345  49.1123  0.0000
0202-03-28_17:00:43.766000      16149.48        8.85780800e+00        2.65862509e-07  49.9623  48.7345  49.1123  0.0000
0202-03-28_17:00:44.130000      16149.84        8.95716300e+00        2.73919309e-07  49.9623  48.7345  49.1123  0.0000
0202-03-28_17:00:44.490000      16150.20        9.05627900e+00        2.85074909e-07  49.9596  48.7340  49.1111  0.0000
0202-03-28_17:00:44.844000      16150.56        9.15606800e+00        2.78381509e-07  49.9596  48.7340  49.1111  0.0000
0202-03-28_17:00:45.207000      16150.92        9.25495400e+00        2.92008109e-07  49.9521  48.7340  49.1077  0.0000
0202-03-28_17:00:45.550000      16151.26        9.35456300e+00        2.91816809e-07  49.9521  48.7340  49.1077  0.0000
0202-03-28_17:00:45.900000      16151.61        9.45399600e+00        2.95845209e-07  49.9521  48.7340  49.1077  0.0000
0202-03-28_17:00:46.250000      16151.96        9.55327900e+00        3.13508309e-07  49.9639  48.7338  49.1169  0.0000
0202-03-28_17:00:46.598000      16152.31        9.65281000e+00        3.26027409e-07  49.9639  48.7338  49.1169  0.0000
0202-03-28_17:00:46.953000      16152.66        9.75210600e+00        3.41397309e-07  49.9639  48.7338  49.1169  0.0000
0202-03-28_17:00:47.300000      16153.01        9.85143600e+00        3.61477409e-07  49.9614  48.7335  49.1069  0.0000
0202-03-28_17:00:47.650000      16153.36        9.95083500e+00        3.78582609e-07  49.9614  48.7335  49.1069  0.0000
0202-03-28_17:00:48.047000      16153.76        1.00502300e+01        4.03372909e-07  49.9614  48.7335  49.1069  0.0000
0202-03-28_17:00:48.440000      16154.15        1.01493800e+01        4.30332209e-07  49.9538  48.7337  49.1043  0.0000
0202-03-28_17:00:48.790000      16154.50        1.02489500e+01        4.70306509e-07  49.9538  48.7337  49.1043  0.0000
0202-03-28_17:00:49.150000      16154.86        1.03485900e+01        5.22056109e-07  49.9538  48.7337  49.1043  0.0000
0202-03-28_17:00:49.496000      16155.21        1.04478200e+01        5.90972909e-07  49.9578  48.7340  49.1051  0.0000
0202-03-28_17:00:49.844000      16155.55        1.05471400e+01        6.74454009e-07  49.9578  48.7340  49.1051  0.0000
0202-03-28_17:00:50.190000      16155.90        1.06466500e+01        7.69896409e-07  49.9545  48.7346  49.1061  0.0000
0202-03-28_17:00:50.540000      16156.25        1.07460000e+01        8.79283309e-07  49.9545  48.7346  49.1061  0.0000
0202-03-28_17:00:50.887000      16156.60        1.08453500e+01        1.00788271e-06  49.9545  48.7346  49.1061  0.0000
0202-03-28_17:00:51.234000      16156.94        1.09444300e+01        1.16951511e-06  49.9613  48.7348  49.1113  0.0000
0202-03-28_17:00:51.582000      16157.29        1.10441400e+01        1.36250711e-06  49.9613  48.7348  49.1113  0.0000
0202-03-28_17:00:51.938000      16157.65        1.11433800e+01        1.59187871e-06  49.9613  48.7348  49.1113  0.0000
0202-03-28_17:00:52.285000      16158.00        1.12432700e+01        1.86667841e-06  49.9512  48.7347  49.1054  0.0000
0202-03-28_17:00:52.633000      16158.34        1.13425900e+01        2.18393141e-06  49.9512  48.7347  49.1054  0.0000
0202-03-28_17:00:53.004000      16158.71        1.14420100e+01        2.56024701e-06  49.9512  48.7347  49.1054  0.0000
0202-03-28_17:00:53.426000      16159.14        1.15414400e+01        2.95558921e-06  49.9562  48.7343  49.1129  0.0000
0202-03-28_17:00:53.780000      16159.49        1.16407200e+01        3.55359161e-06  49.9562  48.7343  49.1129  0.0000
0202-03-28_17:00:54.137000      16159.85        1.17404300e+01        4.14291731e-06  49.9634  48.7341  49.1111  0.0000
0202-03-28_17:00:54.484000      16160.19        1.18394500e+01        5.24496701e-06  49.9634  48.7341  49.1111  0.0000
0202-03-28_17:00:54.832000      16160.54        1.19391700e+01        5.68747261e-06  49.9634  48.7341  49.1111  0.0000
0202-03-28_17:00:55.188000      16160.90        1.20383100e+01        7.16397871e-06  49.9583  48.7335  49.1098  0.0000
0202-03-28_17:00:55.535000      16161.24        1.21376300e+01        8.35880581e-06  49.9583  48.7335  49.1098  0.0000
0202-03-28_17:00:55.883000      16161.59        1.22375600e+01        9.73788631e-06  49.9583  48.7335  49.1098  0.0000
0202-03-28_17:00:56.227000      16161.94        1.23365600e+01        1.13371660e-05  49.9690  48.7332  49.1115  0.0000
0202-03-28_17:00:56.574000      16162.29        1.24360700e+01        1.31724487e-05  49.9690  48.7332  49.1115  0.0000
0202-03-28_17:00:56.930000      16162.64        1.25355600e+01        1.53285833e-05  49.9690  48.7332  49.1115  0.0000
0202-03-28_17:00:57.277000      16162.99        1.26350700e+01        1.77702955e-05  49.9601  48.7334  49.1115  0.0000
0202-03-28_17:00:57.625000      16163.33        1.27341700e+01        2.06140429e-05  49.9601  48.7334  49.1115  0.0000
