Repository: shortlab/2025-devitre-PhD

# 2025-devitre-PhD
Data repository for Alexis Devitre's PhD thesis

File: chapter 6/data/ext_ffj51/Ic/infield/step03/no magnet/Ic_2025-03-28_17-10-55999071_40k-15e19pm2-0T-anneal300k-720min.txt
# Ic = 14.98 A, n = 23.30 , Tavg = 39.98 K, 40k-15e19pm2-0T-anneal300k-720min
#datetime                        t_s     iHTS_A                vHTS_V                tHTS_K  tTAR_K  tHOL_K  tSPA_K
0202-03-28_17:10:33.880000      16739.59        9.54331600e-03        1.31211000e-08  39.9782  38.5595  38.8398  0.0000
0202-03-28_17:10:34.240000      16739.95        3.11327400e-01        3.36966000e-08  39.9698  38.5609  38.8386  0.0000
0202-03-28_17:10:34.594000      16740.31        6.09548600e-01        4.80724000e-08  39.9698  38.5609  38.8386  0.0000
0202-03-28_17:10:34.940000      16740.65        9.07529500e-01        5.37734000e-08  39.9698  38.5609  38.8386  0.0000
0202-03-28_17:10:35.290000      16741.00        1.20641000e+00        2.94170000e-08  39.9767  38.5613  38.8452  0.0000
0202-03-28_17:10:35.650000      16741.36        1.50427700e+00        2.63182000e-08  39.9767  38.5613  38.8452  0.0000
0202-03-28_17:10:36             16741.71        1.80245900e+00        3.98289000e-08  39.9767  38.5613  38.8452  0.0000
0202-03-28_17:10:36.370000      16742.08        2.10052000e+00        4.28038000e-08  39.9693  38.5622  38.8389  0.0000
0202-03-28_17:10:36.727000      16742.44        2.39838900e+00        4.97450000e-08  39.9693  38.5622  38.8389  0.0000
0202-03-28_17:10:37.110000      16742.82        2.69646800e+00        5.47031000e-08  39.9739  38.5620  38.8372  0.0000
0202-03-28_17:10:37.470000      16743.18        2.99509700e+00        5.38354000e-08  39.9739  38.5620  38.8372  0.0000
0202-03-28_17:10:37.816000      16743.53        3.29311100e+00        5.22860000e-08  39.9739  38.5620  38.8372  0.0000
0202-03-28_17:10:38.164000      16743.87        3.59157900e+00        5.94752000e-08  39.9741  38.5623  38.8359  0.0000
0202-03-28_17:10:38.510000      16744.22        3.88963500e+00        5.40833000e-08  39.9741  38.5623  38.8359  0.0000
0202-03-28_17:10:38.867000      16744.58        4.18766700e+00        4.85055000e-08  39.9741  38.5623  38.8359  0.0000
0202-03-28_17:10:39.215000      16744.93        4.48595500e+00        6.66024000e-08  39.9728  38.5623  38.8355  0.0000
0202-03-28_17:10:39.562000      16745.27        4.78400100e+00        7.94313000e-08  39.9728  38.5623  38.8355  0.0000
0202-03-28_17:10:39.910000      16745.62        5.08234500e+00        7.48451000e-08  39.9728  38.5623  38.8355  0.0000
0202-03-28_17:10:40.258000      16745.97        5.38029000e+00        8.47014000e-08  39.9722  38.5624  38.8354  0.0000
0202-03-28_17:10:40.617000      16746.33        5.67838500e+00        8.21626000e-08  39.9722  38.5624  38.8354  0.0000
0202-03-28_17:10:40.965000      16746.67        5.97672000e+00        9.62311000e-08  39.9722  38.5624  38.8354  0.0000
0202-03-28_17:10:41.310000      16747.02        6.27505400e+00        9.74086000e-08  39.9705  38.5626  38.8414  0.0000
0202-03-28_17:10:41.660000      16747.37        6.57281700e+00        1.03792100e-07  39.9705  38.5626  38.8414  0.0000
0202-03-28_17:10:42.060000      16747.77        6.87127400e+00        9.75326000e-08  39.9705  38.5626  38.8414  0.0000
0202-03-28_17:10:42.453000      16748.16        7.16927000e+00        1.02986400e-07  39.9803  38.5630  38.8512  0.0000
0202-03-28_17:10:42.800000      16748.51        7.46755700e+00        1.20897400e-07  39.9803  38.5630  38.8512  0.0000
0202-03-28_17:10:43.156000      16748.87        7.76631300e+00        1.26971000e-07  39.9761  38.5633  38.8441  0.0000
0202-03-28_17:10:43.500000      16749.21        8.06420900e+00        1.23252400e-07  39.9761  38.5633  38.8441  0.0000
0202-03-28_17:10:43.855000      16749.57        8.36232700e+00        1.33478400e-07  39.9761  38.5633  38.8441  0.0000
0202-03-28_17:10:44.203000      16749.91        8.65998600e+00        1.41597200e-07  39.9776  38.5630  38.8434  0.0000
0202-03-28_17:10:44.550000      16750.26        8.95839200e+00        1.41473200e-07  39.9776  38.5630  38.8434  0.0000
0202-03-28_17:10:44.900000      16750.61        9.25682600e+00        1.41287300e-07  39.9776  38.5630  38.8434  0.0000
0202-03-28_17:10:45.246000      16750.96        9.55502300e+00        1.38374500e-07  39.9730  38.5631  38.8380  0.0000
0202-03-28_17:10:45.605000      16751.32        9.85262700e+00        1.45749600e-07  39.9730  38.5631  38.8380  0.0000
0202-03-28_17:10:45.950000      16751.66        1.01510900e+01        1.70602800e-07  39.9730  38.5631  38.8380  0.0000
0202-03-28_17:10:46.297000      16752.01        1.04491500e+01        1.71473400e-07  39.9737  38.5635  38.8379  0.0000
0202-03-28_17:10:46.645000      16752.36        1.07473400e+01        1.71102600e-07  39.9737  38.5635  38.8379  0.0000
0202-03-28_17:10:47             16752.71        1.10452200e+01        1.71474400e-07  39.9737  38.5635  38.8379  0.0000
0202-03-28_17:10:47.406000      16753.12        1.13437500e+01        1.84985100e-07  39.9739  38.5637  38.8400  0.0000
0202-03-28_17:10:47.750000      16753.46        1.16417700e+01        1.88765600e-07  39.9739  38.5637  38.8400  0.0000
0202-03-28_17:10:48.110000      16753.82        1.19401200e+01        1.82072200e-07  39.9739  38.5637  38.8400  0.0000
0202-03-28_17:10:48.492000      16754.20        1.22382100e+01        1.88579700e-07  39.9698  38.5639  38.8387  0.0000
0202-03-28_17:10:48.848000      16754.56        1.25363900e+01        1.85666800e-07  39.9698  38.5639  38.8387  0.0000
0202-03-28_17:10:49.195000      16754.90        1.28345900e+01        2.03205900e-07  39.9767  38.5638  38.8449  0.0000
0202-03-28_17:10:49.543000      16755.25        1.31328300e+01        2.09651400e-07  39.9767  38.5638  38.8449  0.0000
0202-03-28_17:10:49.890000      16755.60        1.34311800e+01        2.13803700e-07  39.9767  38.5638  38.8449  0.0000
0202-03-28_17:10:50.240000      16755.95        1.37289000e+01        2.22790200e-07  39.9721  38.5639  38.8395  0.0000
0202-03-28_17:10:50.594000      16756.30        1.40272000e+01        2.35743100e-07  39.9721  38.5639  38.8395  0.0000
0202-03-28_17:10:50.940000      16756.65        1.43255800e+01        2.81852900e-07  39.9721  38.5639  38.8395  0.0000
0202-03-28_17:10:51.290000      16757.00        1.46234100e+01        3.29078300e-07  39.9705  38.5643  38.8374  0.0000
0202-03-28_17:10:51.637000      16757.35        1.49215700e+01        3.94834300e-07  39.9705  38.5643  38.8374  0.0000
0202-03-28_17:10:52             16757.71        1.52202200e+01        5.04837300e-07  39.9705  38.5643  38.8374  0.0000
0202-03-28_17:10:52.434000      16758.15        1.55181600e+01        6.93115400e-07  39.9697  38.5641  38.8378  0.0000
0202-03-28_17:10:52.793000      16758.50        1.58164700e+01        9.60230100e-07  39.9697  38.5641  38.8378  0.0000
0202-03-28_17:10:53.140000      16758.85        1.61147100e+01        1.33202160e-06  39.9767  38.5645  38.8438  0.0000
0202-03-28_17:10:53.500000      16759.21        1.64128700e+01        1.87641500e-06  39.9767  38.5645  38.8438  0.0000
0202-03-28_17:10:53.848000      16759.56        1.67108400e+01        3.12881740e-06  39.9767  38.5645  38.8438  0.0000
0202-03-28_17:10:54.195000      16759.90        1.70090200e+01        4.47536070e-06  39.9660  38.5646  38.8381  0.0000
0202-03-28_17:10:54.543000      16760.25        1.73074000e+01        6.37639950e-06  39.9660  38.5646  38.8381  0.0000
0202-03-28_17:10:54.900000      16760.61        1.76054300e+01        8.59177840e-06  39.9660  38.5646  38.8381  0.0000
0202-03-28_17:10:55.258000      16760.97        1.79034300e+01        1.28072330e-05  39.9774  38.5647  38.8455  0.0000
0202-03-28_17:10:55.613000      16761.32        1.82017800e+01        1.81384959e-05  39.9774  38.5647  38.8455  0.0000
0202-03-28_17:10:55.960000      16761.67        1.84999600e+01        2.58277018e-05  39.9774  38.5647  38.8455  0.0000

File: chapter 6/data/ext_ffj51/Ic/infield/step03/no magnet/Ic_2025-03-28_17-21-46542196_30k-15e19pm2-0T-anneal300k-720min.txt
# Ic =  nan A, n =  nan , Tavg = 30.09 K, 30k-15e19pm2-0T-anneal300k-720min
#datetime                        t_s     iHTS_A                vHTS_V                tHTS_K  tTAR_K  tHOL_K  tSPA_K
0202-03-28_17:21:16.920000      17382.63        9.64238000e-03       -2.93912941e-09  30.0812  28.1636  28.3894  0.0000
0202-03-28_17:21:17.277000      17382.99        3.11363200e-01        9.76587059e-09  30.0800  28.1629  28.3887  0.0000
0202-03-28_17:21:17.637000      17383.35        6.09637700e-01       -2.09740294e-08  30.0800  28.1629  28.3887  0.0000
0202-03-28_17:21:17.992000      17383.70        9.07206300e-01        2.03636706e-08  30.0800  28.1629  28.3887  0.0000
0202-03-28_17:21:18.400000      17384.11        1.20626300e+00        4.14973706e-08  30.0844  28.1651  28.3909  0.0000
0202-03-28_17:21:18.746000      17384.46        1.50405600e+00        3.64773706e-08  30.0844  28.1651  28.3909  0.0000
0202-03-28_17:21:19.098000      17384.81        1.80244600e+00        2.40202706e-08  30.0844  28.1651  28.3909  0.0000
0202-03-28_17:21:19.470000      17385.18        2.10050400e+00        2.94121706e-08  30.0804  28.1633  28.3898  0.0000
0202-03-28_17:21:19.816000      17385.53        2.39882000e+00        2.73049706e-08  30.0804  28.1633  28.3898  0.0000
0202-03-28_17:21:20.176000      17385.89        2.69694300e+00        3.18911706e-08  30.0810  28.1643  28.3885  0.0000
0202-03-28_17:21:20.520000      17386.23        2.99504600e+00        3.72210706e-08  30.0810  28.1643  28.3885  0.0000
0202-03-28_17:21:20.867000      17386.58        3.29321300e+00        3.31926706e-08  30.0810  28.1643  28.3885  0.0000
0202-03-28_17:21:21.215000      17386.93        3.59162600e+00        3.85844706e-08  30.0806  28.1644  28.3891  0.0000
0202-03-28_17:21:21.562000      17387.27        3.88949800e+00        3.58575706e-08  30.0806  28.1644  28.3891  0.0000
0202-03-28_17:21:21.920000      17387.63        4.18767000e+00        3.02766706e-08  30.0806  28.1644  28.3891  0.0000
0202-03-28_17:21:22.270000      17387.98        4.48602800e+00        4.83095706e-08  30.0810  28.1628  28.3880  0.0000
0202-03-28_17:21:22.617000      17388.33        4.78413100e+00        5.07885706e-08  30.0810  28.1628  28.3880  0.0000
0202-03-28_17:21:22.965000      17388.68        5.08238200e+00        5.36394706e-08  30.0810  28.1628  28.3880  0.0000
0202-03-28_17:21:23.312000      17389.02        5.38051000e+00        6.42992706e-08  30.0782  28.1636  28.3834  0.0000
0202-03-28_17:21:23.670000      17389.38        5.67856100e+00        5.78537706e-08  30.0782  28.1636  28.3834  0.0000
0202-03-28_17:21:24.086000      17389.80        5.97663300e+00        6.87614706e-08  30.0782  28.1636  28.3834  0.0000
0202-03-28_17:21:24.445000      17390.15        6.27475200e+00        7.63844706e-08  30.0797  28.1622  28.3859  0.0000
0202-03-28_17:21:24.800000      17390.51        6.57321800e+00        7.91114706e-08  30.0797  28.1622  28.3859  0.0000
0202-03-28_17:21:25.164000      17390.87        6.87144900e+00        8.14664706e-08  30.0803  28.1630  28.3865  0.0000
0202-03-28_17:21:25.510000      17391.22        7.16942700e+00        8.09706706e-08  30.0803  28.1630  28.3865  0.0000
0202-03-28_17:21:25.860000      17391.57        7.46785600e+00        7.68183706e-08  30.0803  28.1630  28.3865  0.0000
0202-03-28_17:21:26.207000      17391.92        7.76608200e+00        7.73141706e-08  30.0802  28.1632  28.3875  0.0000
0202-03-28_17:21:26.555000      17392.27        8.06393100e+00        7.22940706e-08  30.0802  28.1632  28.3875  0.0000
0202-03-28_17:21:26.910000      17392.62        8.36246300e+00        7.31617706e-08  30.0802  28.1632  28.3875  0.0000
0202-03-28_17:21:27.258000      17392.97        8.65941700e+00        8.20862706e-08  30.0815  28.1619  28.3897  0.0000
0202-03-28_17:21:27.605000      17393.32        8.95876900e+00        9.01414706e-08  30.0815  28.1619  28.3897  0.0000
0202-03-28_17:21:27.953000      17393.66        9.25671300e+00        9.62738706e-08  30.0815  28.1619  28.3897  0.0000
0202-03-28_17:21:28.300000      17394.01        9.55483900e+00        9.75128706e-08  30.0806  28.1639  28.3887  0.0000
0202-03-28_17:21:28.660000      17394.37        9.85293700e+00        9.38563706e-08  30.0806  28.1639  28.3887  0.0000
0202-03-28_17:21:29.040000      17394.75        1.01512700e+01        1.04392171e-07  30.0806  28.1639  28.3887  0.0000
0202-03-28_17:21:29.414000      17395.12        1.04496800e+01        9.95580706e-08  30.0823  28.1625  28.3909  0.0000
0202-03-28_17:21:29.758000      17395.47        1.07477900e+01        9.85044706e-08  30.0823  28.1625  28.3909  0.0000
0202-03-28_17:21:30.120000      17395.83        1.10453100e+01        1.03090671e-07  30.0813  28.1636  28.3899  0.0000
0202-03-28_17:21:30.477000      17396.19        1.13436500e+01        1.16167571e-07  30.0813  28.1636  28.3899  0.0000
0202-03-28_17:21:30.836000      17396.55        1.16420800e+01        1.08482571e-07  30.0813  28.1636  28.3899  0.0000
0202-03-28_17:21:31.184000      17396.89        1.19399500e+01        1.19762171e-07  30.0774  28.1638  28.3867  0.0000
0202-03-28_17:21:31.530000      17397.24        1.22383100e+01        1.13564571e-07  30.0774  28.1638  28.3867  0.0000
0202-03-28_17:21:31.890000      17397.60        1.25361800e+01        1.10465771e-07  30.0774  28.1638  28.3867  0.0000
0202-03-28_17:21:32.240000      17397.95        1.28346200e+01        1.23232771e-07  30.0774  28.1618  28.3854  0.0000
0202-03-28_17:21:32.586000      17398.29        1.31331600e+01        1.15361871e-07  30.0774  28.1618  28.3854  0.0000
0202-03-28_17:21:32.934000      17398.64        1.34309300e+01        1.18522671e-07  30.0774  28.1618  28.3854  0.0000
0202-03-28_17:21:33.280000      17398.99        1.37294600e+01        1.21311571e-07  30.0784  28.1636  28.3861  0.0000
0202-03-28_17:21:33.640000      17399.35        1.40275300e+01        1.23488871e-07  30.0784  28.1636  28.3861  0.0000
0202-03-28_17:21:33.992000      17399.70        1.43257800e+01        1.25229771e-07  30.0784  28.1636  28.3861  0.0000
0202-03-28_17:21:34.387000      17400.10        1.46236300e+01        1.20023771e-07  30.0759  28.1617  28.3840  0.0000
0202-03-28_17:21:34.734000      17400.44        1.49221700e+01        1.18350471e-07  30.0759  28.1617  28.3840  0.0000
0202-03-28_17:21:35.105000      17400.81        1.52201700e+01        1.14383971e-07  30.0759  28.1617  28.3840  0.0000
0202-03-28_17:21:35.492000      17401.20        1.55184600e+01        1.16862971e-07  30.0771  28.1625  28.3839  0.0000
0202-03-28_17:21:35.840000      17401.55        1.58165900e+01        1.11161271e-07  30.0771  28.1625  28.3839  0.0000
0202-03-28_17:21:36.188000      17401.90        1.61151000e+01        1.11533071e-07  30.0776  28.1625  28.3859  0.0000
0202-03-28_17:21:36.535000      17402.24        1.64132700e+01        1.30993471e-07  30.0776  28.1625  28.3859  0.0000
0202-03-28_17:21:36.883000      17402.59        1.67110700e+01        1.17606771e-07  30.0776  28.1625  28.3859  0.0000
0202-03-28_17:21:37.227000      17402.94        1.70094000e+01        1.10851371e-07  30.0772  28.1614  28.3860  0.0000
0202-03-28_17:21:37.574000      17403.29        1.73077300e+01        1.15189671e-07  30.0772  28.1614  28.3860  0.0000
0202-03-28_17:21:37.926000      17403.63        1.76058000e+01        1.18846271e-07  30.0772  28.1614  28.3860  0.0000
0202-03-28_17:21:38.273000      17403.98        1.79038500e+01        1.16057371e-07  30.0753  28.1638  28.3843  0.0000
0202-03-28_17:21:38.630000      17404.34        1.82020500e+01        1.17668671e-07  30.0753  28.1638  28.3843  0.0000
0202-03-28_17:21:38.977000      17404.69        1.85002600e+01        1.32666771e-07  30.0753  28.1638  28.3843  0.0000
0202-03-28_17:21:39.330000      17405.04        1.87985400e+01        1.26654871e-07  30.0778  28.1624  28.3876  0.0000
0202-03-28_17:21:39.676000      17405.39        1.90969400e+01        1.38801371e-07  30.0778  28.1624  28.3876  0.0000
0202-03-28_17:21:40.082000      17405.79        1.93947800e+01        1.60430771e-07  30.0778  28.1624  28.3876  0.0000
0202-03-28_17:21:40.445000      17406.16        1.96931500e+01        1.78713571e-07  30.0805  28.1636  28.3871  0.0000
0202-03-28_17:21:40.805000      17406.51        1.99913200e+01        2.23955771e-07  30.0805  28.1636  28.3871  0.0000
0202-03-28_17:21:41.164000      17406.87        2.02895200e+01        2.52030671e-07  30.0798  28.1643  28.3873  0.0000
0202-03-28_17:21:41.523000      17407.24        2.05875500e+01        3.13014671e-07  30.0798  28.1643  28.3873  0.0000
0202-03-28_17:21:41.870000      17407.58        2.08859300e+01        3.94760471e-07  30.0798  28.1643  28.3873  0.0000
0202-03-28_17:21:42.220000      17407.93        2.11841700e+01        5.24661371e-07  30.0802  28.1631  28.3864  0.0000
0202-03-28_17:21:42.566000      17408.28        2.14821100e+01        7.01911571e-07  30.0802  28.1631  28.3864  0.0000
0202-03-28_17:21:42.914000      17408.62        2.17806700e+01        9.52107071e-07  30.0802  28.1631  28.3864  0.0000
0202-03-28_17:21:43.260000      17408.97        2.20786400e+01        1.29910847e-06  30.0776  28.1649  28.3865  0.0000
0202-03-28_17:21:43.613000      17409.33        2.23766900e+01        1.78251817e-06  30.0776  28.1649  28.3865  0.0000
0202-03-28_17:21:43.960000      17409.67        2.26747400e+01        2.46660477e-06  30.0776  28.1649  28.3865  0.0000
0202-03-28_17:21:44.310000      17410.02        2.29738400e+01        3.90443867e-06  30.0811  28.1624  28.3894  0.0000
0202-03-28_17:21:44.656000      17410.37        2.32713200e+01        5.36917007e-06  30.0811  28.1624  28.3894  0.0000
0202-03-28_17:21:45.050000      17410.76        2.35699100e+01        7.37408067e-06  30.0811  28.1624  28.3894  0.0000
0202-03-28_17:21:45.453000      17411.16        2.38673600e+01        1.01013117e-05  30.0806  28.1638  28.3874  0.0000
0202-03-28_17:21:45.810000      17411.52        2.41660400e+01        1.41201220e-05  30.0806  28.1638  28.3874  0.0000
0202-03-28_17:21:46.156000      17411.87        2.44643700e+01        1.96509581e-05  30.0877  28.1639  28.3916  0.0000
0202-03-28_17:21:46.510000      17412.22        2.47629700e+01        2.79631186e-05  30.0877  28.1639  28.3916  0.0000

File: chapter 6/data/ext_ffj51/Ic/infield/step03/no magnet/Ic_2025-03-28_17-30-01343548_25k-15e19pm2-0T-anneal300k-720min.txt
# Ic = 24.07 A, n = 32.92 , Tavg = 25.15 K, 25k-15e19pm2-0T-anneal300k-720min
#datetime                        t_s     iHTS_A                vHTS_V                tHTS_K  tTAR_K  tHOL_K  tSPA_K
0202-03-28_17:29:28.140000      17873.85        9.87043400e-03        1.77106769e-08  25.1334  22.7795  23.0020  0.0000
0202-03-28_17:29:28.496000      17874.21        3.11704200e-01        3.27087769e-08  25.1334  22.7795  23.0020  0.0000
0202-03-28_17:29:28.844000      17874.56        6.09082800e-01        5.32846769e-08  25.1334  22.7795  23.0020  0.0000
0202-03-28_17:29:29.195000      17874.90        9.07084400e-01        6.15894769e-08  25.1307  22.7853  23.0030  0.0000
0202-03-28_17:29:29.543000      17875.25        1.20583500e+00        4.26248769e-08  25.1307  22.7853  23.0030  0.0000
0202-03-28_17:29:29.887000      17875.60        1.50395200e+00        5.70651769e-08  25.1307  22.7853  23.0030  0.0000
0202-03-28_17:29:30.246000      17875.96        1.80224300e+00        3.53117769e-08  25.1312  22.7849  23.0038  0.0000
0202-03-28_17:29:30.594000      17876.31        2.10026300e+00        3.64273769e-08  25.1312  22.7849  23.0038  0.0000
0202-03-28_17:29:30.940000      17876.65        2.39849300e+00        4.27488769e-08  25.1312  22.7849  23.0038  0.0000
0202-03-28_17:29:31.290000      17877.00        2.69696300e+00        4.34305769e-08  25.1339  22.7825  23.0020  0.0000
0202-03-28_17:29:31.637000      17877.35        2.99506100e+00        4.32446769e-08  25.1339  22.7825  23.0020  0.0000
0202-03-28_17:29:32.020000      17877.73        3.29307400e+00        4.83285769e-08  25.1339  22.7825  23.0020  0.0000
0202-03-28_17:29:32.390000      17878.10        3.59161700e+00        7.49793769e-08  25.1340  22.7888  22.9999  0.0000
0202-03-28_17:29:32.740000      17878.45        3.88936100e+00        6.74803769e-08  25.1340  22.7888  22.9999  0.0000
0202-03-28_17:29:33.086000      17878.80        4.18766500e+00        6.55590769e-08  25.1340  22.7888  22.9999  0.0000
0202-03-28_17:29:33.460000      17879.17        4.48564300e+00        6.97734769e-08  25.1254  22.7828  22.9963  0.0000
0202-03-28_17:29:33.810000      17879.52        4.78391000e+00        7.20045769e-08  25.1254  22.7828  22.9963  0.0000
0202-03-28_17:29:34.156000      17879.87        5.08223600e+00        7.28722769e-08  25.1319  22.7886  22.9989  0.0000
0202-03-28_17:29:34.510000      17880.22        5.38002400e+00        8.30362769e-08  25.1319  22.7886  22.9989  0.0000
0202-03-28_17:29:34.870000      17880.58        5.67830000e+00        9.10930769e-08  25.1319  22.7886  22.9989  0.0000
0202-03-28_17:29:35.230000      17880.94        5.97710600e+00        9.45016769e-08  25.1331  22.7878  23.0023  0.0000
0202-03-28_17:29:35.580000      17881.29        6.27492700e+00        9.27044769e-08  25.1331  22.7878  23.0023  0.0000
0202-03-28_17:29:35.926000      17881.64        6.57323200e+00        8.77463769e-08  25.1331  22.7878  23.0023  0.0000
0202-03-28_17:29:36.273000      17881.99        6.87146500e+00        9.15888769e-08  25.1139  22.7859  22.9896  0.0000
0202-03-28_17:29:36.620000      17882.33        7.16956300e+00        1.00327477e-07  25.1139  22.7859  22.9896  0.0000
0202-03-28_17:29:36.996000      17882.71        7.46783900e+00        1.02372577e-07  25.1139  22.7859  22.9896  0.0000
0202-03-28_17:29:37.438000      17883.15        7.76618900e+00        1.20035677e-07  25.1311  22.7924  23.0099  0.0000
0202-03-28_17:29:37.785000      17883.49        8.06445100e+00        1.22393277e-07  25.1311  22.7924  23.0099  0.0000
0202-03-28_17:29:38.164000      17883.87        8.36227200e+00        1.24936777e-07  25.1311  22.7924  23.0099  0.0000
0202-03-28_17:29:38.520000      17884.23        8.66090000e+00        1.35472677e-07  25.1315  22.7860  23.0039  0.0000
0202-03-28_17:29:38.880000      17884.59        8.95908900e+00        1.30390677e-07  25.1315  22.7860  23.0039  0.0000
0202-03-28_17:29:39.227000      17884.94        9.25730700e+00        1.40368677e-07  25.1354  22.7913  23.0064  0.0000
0202-03-28_17:29:39.582000      17885.29        9.55524900e+00        1.43219577e-07  25.1354  22.7913  23.0064  0.0000
0202-03-28_17:29:39.930000      17885.64        9.85346400e+00        1.50594677e-07  25.1354  22.7913  23.0064  0.0000
0202-03-28_17:29:40.277000      17885.99        1.01517000e+01        1.47743777e-07  25.1306  22.7904  23.0033  0.0000
0202-03-28_17:29:40.633000      17886.34        1.04498100e+01        1.58589577e-07  25.1306  22.7904  23.0033  0.0000
0202-03-28_17:29:41             17886.71        1.07479400e+01        1.51462377e-07  25.1306  22.7904  23.0033  0.0000
0202-03-28_17:29:41.450000      17887.16        1.10462500e+01        1.55924577e-07  25.1373  22.7890  23.0096  0.0000
0202-03-28_17:29:41.805000      17887.52        1.13443500e+01        1.51338377e-07  25.1373  22.7890  23.0096  0.0000
0202-03-28_17:29:42.152000      17887.86        1.16423600e+01        1.59147277e-07  25.1290  22.7958  23.0065  0.0000
0202-03-28_17:29:42.510000      17888.22        1.19409600e+01        1.62927777e-07  25.1290  22.7958  23.0065  0.0000
0202-03-28_17:29:42.860000      17888.57        1.22392800e+01        1.68939477e-07  25.1290  22.7958  23.0065  0.0000
0202-03-28_17:29:43.207000      17888.92        1.25372300e+01        1.62122177e-07  25.1299  22.7898  23.0045  0.0000
0202-03-28_17:29:43.555000      17889.26        1.28352600e+01        1.64543477e-07  25.1299  22.7898  23.0045  0.0000
0202-03-28_17:29:43.902000      17889.61        1.31337000e+01        1.67896577e-07  25.1299  22.7898  23.0045  0.0000
0202-03-28_17:29:44.258000      17889.97        1.34318800e+01        1.70685477e-07  25.1285  22.7959  23.0048  0.0000
0202-03-28_17:29:44.605000      17890.32        1.37299700e+01        1.75953377e-07  25.1285  22.7959  23.0048  0.0000
0202-03-28_17:29:44.953000      17890.66        1.40281700e+01        1.72110877e-07  25.1285  22.7959  23.0048  0.0000
0202-03-28_17:29:45.300000      17891.01        1.43262400e+01        1.79857877e-07  25.1318  22.7952  23.0092  0.0000
0202-03-28_17:29:45.650000      17891.36        1.46246000e+01        1.79671977e-07  25.1318  22.7952  23.0092  0.0000
0202-03-28_17:29:46.040000      17891.75        1.49226600e+01        1.78990177e-07  25.1318  22.7952  23.0092  0.0000
0202-03-28_17:29:46.445000      17892.16        1.52207300e+01        1.96343377e-07  25.1324  22.7939  23.0051  0.0000
0202-03-28_17:29:46.793000      17892.50        1.55193300e+01        2.00495677e-07  25.1324  22.7939  23.0051  0.0000
0202-03-28_17:29:47.150000      17892.86        1.58175200e+01        1.94917877e-07  25.1326  22.8005  23.0068  0.0000
0202-03-28_17:29:47.496000      17893.21        1.61157700e+01        1.95413677e-07  25.1326  22.8005  23.0068  0.0000
0202-03-28_17:29:47.844000      17893.55        1.64135900e+01        2.04524177e-07  25.1326  22.8005  23.0068  0.0000
0202-03-28_17:29:48.190000      17893.90        1.67119900e+01        2.06507377e-07  25.1341  22.7947  23.0053  0.0000
0202-03-28_17:29:48.540000      17894.25        1.70098300e+01        2.01921177e-07  25.1341  22.7947  23.0053  0.0000
0202-03-28_17:29:48.887000      17894.60        1.73080800e+01        1.98140677e-07  25.1341  22.7947  23.0053  0.0000
0202-03-28_17:29:49.246000      17894.96        1.76063200e+01        1.92563977e-07  25.1332  22.8012  23.0065  0.0000
0202-03-28_17:29:49.594000      17895.30        1.79045700e+01        2.07010977e-07  25.1332  22.8012  23.0065  0.0000
0202-03-28_17:29:49.940000      17895.65        1.82030000e+01        2.07572177e-07  25.1332  22.8012  23.0065  0.0000
0202-03-28_17:29:50.290000      17896.00        1.85011800e+01        2.10175177e-07  25.1433  22.8007  23.0259  0.0000
0202-03-28_17:29:50.637000      17896.35        1.87993600e+01        2.08501777e-07  25.1433  22.8007  23.0259  0.0000
0202-03-28_17:29:51.004000      17896.72        1.90976900e+01        2.04473377e-07  25.1433  22.8007  23.0259  0.0000
0202-03-28_17:29:51.438000      17897.15        1.93955100e+01        2.13831677e-07  25.1415  22.7991  23.0189  0.0000
0202-03-28_17:29:51.785000      17897.50        1.96938600e+01        2.09741277e-07  25.1415  22.7991  23.0189  0.0000
0202-03-28_17:29:52.150000      17897.86        1.99921200e+01        2.12096377e-07  25.1403  22.8059  23.0228  0.0000
0202-03-28_17:29:52.496000      17898.21        2.02905700e+01        2.17860077e-07  25.1403  22.8059  23.0228  0.0000
0202-03-28_17:29:52.844000      17898.56        2.05891100e+01        2.16124777e-07  25.1403  22.8059  23.0228  0.0000
0202-03-28_17:29:53.190000      17898.90        2.08866800e+01        2.09617377e-07  25.1414  22.8011  23.0166  0.0000
0202-03-28_17:29:53.540000      17899.25        2.11848700e+01        2.10051177e-07  25.1414  22.8011  23.0166  0.0000
0202-03-28_17:29:53.887000      17899.60        2.14834000e+01        2.01932377e-07  25.1414  22.8011  23.0166  0.0000
0202-03-28_17:29:54.242000      17899.95        2.17814800e+01        2.01932377e-07  25.1361  22.8074  23.0123  0.0000
0202-03-28_17:29:54.586000      17900.30        2.20797400e+01        2.24739377e-07  25.1361  22.8074  23.0123  0.0000
0202-03-28_17:29:54.934000      17900.64        2.23780900e+01        2.34283577e-07  25.1361  22.8074  23.0123  0.0000
0202-03-28_17:29:55.280000      17900.99        2.26761900e+01        2.47975977e-07  25.1423  22.8067  23.0207  0.0000
0202-03-28_17:29:55.630000      17901.34        2.29746600e+01        2.71892277e-07  25.1423  22.8067  23.0207  0.0000
0202-03-28_17:29:55.992000      17901.70        2.32727400e+01        2.90484977e-07  25.1423  22.8067  23.0207  0.0000
0202-03-28_17:29:56.380000      17902.09        2.35711000e+01        3.49981477e-07  25.1448  22.8054  23.0155  0.0000
0202-03-28_17:29:56.727000      17902.44        2.38690200e+01        4.04024177e-07  25.1448  22.8054  23.0155  0.0000
0202-03-28_17:29:57.094000      17902.81        2.41676400e+01        4.87257277e-07  25.1409  22.8123  23.0211  0.0000
0202-03-28_17:29:57.453000      17903.16        2.44657400e+01        6.09039177e-07  25.1409  22.8123  23.0211  0.0000
0202-03-28_17:29:57.810000      17903.52        2.47634000e+01        7.64597777e-07  25.1409  22.8123  23.0211  0.0000
0202-03-28_17:29:58.168000      17903.88        2.50622000e+01        1.04367358e-06  25.1453  22.8065  23.0274  0.0000
0202-03-28_17:29:58.516000      17904.23        2.53604000e+01        1.37536668e-06  25.1453  22.8065  23.0274  0.0000
0202-03-28_17:29:58.863000      17904.57        2.56587400e+01        1.84421158e-06  25.1453  22.8065  23.0274  0.0000
0202-03-28_17:29:59.220000      17904.93        2.59567800e+01        2.90963288e-06  25.1441  22.8125  23.0206  0.0000
0202-03-28_17:29:59.566000      17905.28        2.62551000e+01        4.01521448e-06  25.1441  22.8125  23.0206  0.0000
0202-03-28_17:29:59.914000      17905.63        2.65532900e+01        5.51272918e-06  25.1441  22.8125  23.0206  0.0000
0202-03-28_17:30:00.260000      17905.97        2.68511400e+01        7.61692248e-06  25.1554  22.8115  23.0272  0.0000
0202-03-28_17:30:00.610000      17906.32        2.71496200e+01        1.05665860e-05  25.1554  22.8115  23.0272  0.0000
0202-03-28_17:30:00.960000      17906.67        2.74478600e+01        1.49159048e-05  25.1554  22.8115  23.0272  0.0000
0202-03-28_17:30:01.312000      17907.02        2.77464600e+01        2.12386809e-05  25.1514  22.8102  23.0143  0.0000
