Repository: shortlab/2025-devitre-PhD

# 2025-devitre-PhD
Data repository for Alexis Devitre's PhD thesis

File: chapter 6/data/ext_ffj51/Ic/infield/step03/no magnet/Ic_2025-03-28_17-45-04631829_22k-15e19pm2-0T-anneal300k-720min.txt
# Ic = 26.14 A, n = 37.66 , Tavg = 22.47 K, 22k-15e19pm2-0T-anneal300k-720min
#datetime                        t_s     iHTS_A                vHTS_V                tHTS_K  tTAR_K  tHOL_K  tSPA_K
0202-03-28_17:44:29.312000      18775.02        9.96051700e-03        1.66271643e-08  22.4417  19.5079  19.7475  0.0000
0202-03-28_17:44:29.676000      18775.39        3.12197200e-01        3.42288643e-08  22.4417  19.5079  19.7475  0.0000
0202-03-28_17:44:30.050000      18775.76        6.09839300e-01        4.15460643e-08  22.4417  19.5079  19.7475  0.0000
0202-03-28_17:44:30.418000      18776.13        9.08726800e-01        6.94989643e-08  22.4486  19.4951  19.7444  0.0000
0202-03-28_17:44:30.766000      18776.48        1.20655300e+00        7.96629643e-08  22.4486  19.4951  19.7444  0.0000
0202-03-28_17:44:31.125000      18776.84        1.50474700e+00        2.95867643e-08  22.4422  19.5055  19.7376  0.0000
0202-03-28_17:44:31.473000      18777.18        1.80293300e+00        2.43808643e-08  22.4422  19.5055  19.7376  0.0000
0202-03-28_17:44:31.820000      18777.53        2.10127400e+00        2.35131643e-08  22.4422  19.5055  19.7376  0.0000
0202-03-28_17:44:32.168000      18777.88        2.39936500e+00        1.97946643e-08  22.4517  19.5011  19.7555  0.0000
0202-03-28_17:44:32.516000      18778.23        2.69761200e+00        2.29553643e-08  22.4517  19.5011  19.7555  0.0000
0202-03-28_17:44:32.863000      18778.57        2.99565800e+00        3.46067643e-08  22.4517  19.5011  19.7555  0.0000
0202-03-28_17:44:33.210000      18778.92        3.29374200e+00        2.42568643e-08  22.4411  19.4969  19.7287  0.0000
0202-03-28_17:44:33.560000      18779.27        3.59218900e+00        2.63640643e-08  22.4411  19.4969  19.7287  0.0000
0202-03-28_17:44:33.906000      18779.62        3.89024300e+00        2.80373643e-08  22.4411  19.4969  19.7287  0.0000
0202-03-28_17:44:34.254000      18779.96        4.18858800e+00        3.04544643e-08  22.4405  19.5066  19.7388  0.0000
0202-03-28_17:44:34.600000      18780.31        4.48644000e+00        2.28934643e-08  22.4405  19.5066  19.7388  0.0000
0202-03-28_17:44:34.957000      18780.67        4.78515800e+00        2.23976643e-08  22.4405  19.5066  19.7388  0.0000
0202-03-28_17:44:35.310000      18781.02        5.08304800e+00        2.27694643e-08  22.4418  19.4934  19.7304  0.0000
0202-03-28_17:44:35.656000      18781.36        5.38134300e+00        1.74385643e-08  22.4418  19.4934  19.7304  0.0000
0202-03-28_17:44:36.060000      18781.77        5.67897100e+00        2.25186643e-08  22.4418  19.4934  19.7304  0.0000
0202-03-28_17:44:36.414000      18782.13        5.97742500e+00        1.67545643e-08  22.4328  19.5023  19.7216  0.0000
0202-03-28_17:44:36.760000      18782.47        6.27607900e+00        2.03491643e-08  22.4328  19.5023  19.7216  0.0000
0202-03-28_17:44:37.113000      18782.83        6.57407400e+00        6.03286429e-09  22.4398  19.4974  19.7383  0.0000
0202-03-28_17:44:37.460000      18783.17        6.87258000e+00        5.53706429e-09  22.4398  19.4974  19.7383  0.0000
0202-03-28_17:44:37.810000      18783.52        7.17047500e+00        8.07806429e-09  22.4398  19.4974  19.7383  0.0000
0202-03-28_17:44:38.156000      18783.87        7.46892800e+00        7.95406429e-09  22.4314  19.4931  19.7201  0.0000
0202-03-28_17:44:38.504000      18784.22        7.76710400e+00        1.01286429e-09  22.4314  19.4931  19.7201  0.0000
0202-03-28_17:44:38.850000      18784.56        8.06524200e+00       -9.21313571e-09  22.4314  19.4931  19.7201  0.0000
0202-03-28_17:44:39.200000      18784.91        8.36353500e+00       -2.22899357e-08  22.4431  19.5033  19.7411  0.0000
0202-03-28_17:44:39.547000      18785.26        8.66161800e+00       -2.56986357e-08  22.4431  19.5033  19.7411  0.0000
0202-03-28_17:44:39.895000      18785.61        8.95982900e+00       -2.21660357e-08  22.4431  19.5033  19.7411  0.0000
0202-03-28_17:44:40.254000      18785.97        9.25780500e+00       -1.82615357e-08  22.4436  19.4898  19.7354  0.0000
0202-03-28_17:44:40.600000      18786.31        9.55628300e+00       -1.18161357e-08  22.4436  19.4898  19.7354  0.0000
0202-03-28_17:44:40.950000      18786.66        9.85442000e+00       -2.17322357e-08  22.4436  19.4898  19.7354  0.0000
0202-03-28_17:44:41.297000      18787.01        1.01527900e+01       -2.25998357e-08  22.4350  19.4991  19.7315  0.0000
0202-03-28_17:44:41.645000      18787.35        1.04510300e+01       -3.32635357e-08  22.4350  19.4991  19.7315  0.0000
0202-03-28_17:44:42.050000      18787.76        1.07490400e+01       -3.42591357e-08  22.4350  19.4991  19.7315  0.0000
0202-03-28_17:44:42.410000      18788.12        1.10473200e+01       -3.40112357e-08  22.4481  19.4949  19.7486  0.0000
0202-03-28_17:44:42.758000      18788.47        1.13454500e+01       -3.25857357e-08  22.4481  19.4949  19.7486  0.0000
0202-03-28_17:44:43.105000      18788.82        1.16438900e+01       -3.11603357e-08  22.4297  19.4909  19.7169  0.0000
0202-03-28_17:44:43.460000      18789.17        1.19417500e+01       -3.25238357e-08  22.4297  19.4909  19.7169  0.0000
0202-03-28_17:44:43.810000      18789.52        1.22403900e+01       -1.80835357e-08  22.4297  19.4909  19.7169  0.0000
0202-03-28_17:44:44.156000      18789.87        1.25384800e+01       -3.07265357e-08  22.4403  19.5013  19.7374  0.0000
0202-03-28_17:44:44.510000      18790.22        1.28362200e+01       -2.57684357e-08  22.4403  19.5013  19.7374  0.0000
0202-03-28_17:44:44.870000      18790.58        1.31345100e+01       -2.94250357e-08  22.4403  19.5013  19.7374  0.0000
0202-03-28_17:44:45.230000      18790.94        1.34330200e+01       -2.37852357e-08  22.4358  19.4880  19.7247  0.0000
0202-03-28_17:44:45.580000      18791.29        1.37308900e+01       -3.26477357e-08  22.4358  19.4880  19.7247  0.0000
0202-03-28_17:44:45.920000      18791.63        1.40294100e+01       -3.50028357e-08  22.4358  19.4880  19.7247  0.0000
0202-03-28_17:44:46.273000      18791.98        1.43271900e+01       -3.79156357e-08  22.4322  19.4977  19.7187  0.0000
0202-03-28_17:44:46.620000      18792.33        1.46256600e+01       -3.98989357e-08  22.4322  19.4977  19.7187  0.0000
0202-03-28_17:44:46.977000      18792.69        1.49238300e+01       -4.97530357e-08  22.4322  19.4977  19.7187  0.0000
0202-03-28_17:44:47.380000      18793.09        1.52216600e+01       -4.31227357e-08  22.4437  19.4941  19.7396  0.0000
0202-03-28_17:44:47.727000      18793.44        1.55202600e+01       -4.83310357e-08  22.4437  19.4941  19.7396  0.0000
0202-03-28_17:44:48.080000      18793.79        1.58182600e+01       -5.45289357e-08  22.4437  19.4941  19.7396  0.0000
0202-03-28_17:44:48.430000      18794.14        1.61167600e+01       -5.70080357e-08  22.4394  19.4905  19.7231  0.0000
0202-03-28_17:44:48.777000      18794.49        1.64144100e+01       -5.84954357e-08  22.4394  19.4905  19.7231  0.0000
0202-03-28_17:44:49.125000      18794.84        1.67130100e+01       -7.37414357e-08  22.4374  19.5007  19.7410  0.0000
0202-03-28_17:44:49.473000      18795.18        1.70116100e+01       -7.98769357e-08  22.4374  19.5007  19.7410  0.0000
0202-03-28_17:44:49.820000      18795.53        1.73094400e+01       -7.67782357e-08  22.4374  19.5007  19.7410  0.0000
0202-03-28_17:44:50.168000      18795.88        1.76077000e+01       -7.90093357e-08  22.4415  19.4880  19.7365  0.0000
0202-03-28_17:44:50.516000      18796.23        1.79058000e+01       -8.78098357e-08  22.4415  19.4880  19.7365  0.0000
0202-03-28_17:44:50.863000      18796.57        1.82038600e+01       -9.21481357e-08  22.4415  19.4880  19.7365  0.0000
0202-03-28_17:44:51.210000      18796.92        1.85022000e+01       -9.53708357e-08  22.4392  19.4982  19.7302  0.0000
0202-03-28_17:44:51.560000      18797.27        1.88008400e+01       -1.02807936e-07  22.4392  19.4982  19.7302  0.0000
0202-03-28_17:44:51.902000      18797.61        1.90983800e+01       -1.09563236e-07  22.4392  19.4982  19.7302  0.0000
0202-03-28_17:44:52.258000      18797.97        1.93970100e+01       -1.18611736e-07  22.4391  19.4946  19.7334  0.0000
0202-03-28_17:44:52.605000      18798.32        1.96950200e+01       -1.17248236e-07  22.4391  19.4946  19.7334  0.0000
0202-03-28_17:44:52.953000      18798.66        1.99930400e+01       -1.29333436e-07  22.4391  19.4946  19.7334  0.0000
0202-03-28_17:44:53.300000      18799.01        2.02915500e+01       -1.33236136e-07  22.4346  19.4910  19.7138  0.0000
0202-03-28_17:44:53.650000      18799.36        2.05892900e+01       -1.41538036e-07  22.4346  19.4910  19.7138  0.0000
0202-03-28_17:44:54.020000      18799.73        2.08879600e+01       -1.40608436e-07  22.4346  19.4910  19.7138  0.0000
0202-03-28_17:44:54.402000      18800.11        2.11860800e+01       -1.34782736e-07  22.4383  19.5015  19.7304  0.0000
0202-03-28_17:44:54.746000      18800.46        2.14845400e+01       -1.33791136e-07  22.4383  19.5015  19.7304  0.0000
0202-03-28_17:44:55.098000      18800.81        2.17828100e+01       -1.39864736e-07  22.4383  19.5015  19.7304  0.0000
0202-03-28_17:44:55.457000      18801.17        2.20808000e+01       -1.48169436e-07  22.4437  19.4889  19.7312  0.0000
0202-03-28_17:44:55.805000      18801.51        2.23791800e+01       -1.50462536e-07  22.4437  19.4889  19.7312  0.0000
0202-03-28_17:44:56.152000      18801.86        2.26773500e+01       -1.59882836e-07  22.4411  19.4985  19.7223  0.0000
0202-03-28_17:44:56.500000      18802.21        2.29754100e+01       -1.57713636e-07  22.4411  19.4985  19.7223  0.0000
0202-03-28_17:44:56.844000      18802.56        2.32738400e+01       -1.67072036e-07  22.4411  19.4985  19.7223  0.0000
0202-03-28_17:44:57.190000      18802.90        2.35715400e+01       -1.70976436e-07  22.4511  19.4957  19.7413  0.0000
0202-03-28_17:44:57.547000      18803.26        2.38704800e+01       -1.67939636e-07  22.4511  19.4957  19.7413  0.0000
0202-03-28_17:44:57.895000      18803.61        2.41682400e+01       -1.59263036e-07  22.4511  19.4957  19.7413  0.0000
0202-03-28_17:44:58.242000      18803.95        2.44663600e+01       -1.55978336e-07  22.4498  19.4923  19.7304  0.0000
0202-03-28_17:44:58.590000      18804.30        2.47648600e+01       -1.47363736e-07  22.4498  19.4923  19.7304  0.0000
0202-03-28_17:44:58.938000      18804.65        2.50633500e+01       -1.35216536e-07  22.4498  19.4923  19.7304  0.0000
0202-03-28_17:44:59.297000      18805.01        2.53616900e+01       -1.01618336e-07  22.4563  19.5037  19.7502  0.0000
0202-03-28_17:44:59.645000      18805.35        2.56596200e+01       -6.26927357e-08  22.4563  19.5037  19.7502  0.0000
0202-03-28_17:45:00.008000      18805.72        2.59577100e+01       -1.77605357e-08  22.4563  19.5037  19.7502  0.0000
0202-03-28_17:45:00.400000      18806.11        2.62561200e+01        6.51626643e-08  22.4581  19.4922  19.7431  0.0000
0202-03-28_17:45:00.754000      18806.46        2.65547300e+01        1.92646264e-07  22.4581  19.4922  19.7431  0.0000
0202-03-28_17:45:01.110000      18806.82        2.68528500e+01        4.06089864e-07  22.4581  19.4922  19.7431  0.0000
0202-03-28_17:45:01.460000      18807.17        2.71512800e+01        6.81632964e-07  22.4464  19.5025  19.7314  0.0000
0202-03-28_17:45:01.816000      18807.53        2.74494200e+01        1.08583716e-06  22.4464  19.5025  19.7314  0.0000
0202-03-28_17:45:02.164000      18807.88        2.77476900e+01        1.66109366e-06  22.4656  19.5008  19.7502  0.0000
0202-03-28_17:45:02.523000      18808.24        2.80458000e+01        2.92638536e-06  22.4656  19.5008  19.7502  0.0000
0202-03-28_17:45:02.870000      18808.58        2.83441400e+01        4.27484811e-06  22.4656  19.5008  19.7502  0.0000
0202-03-28_17:45:03.220000      18808.93        2.86425700e+01        6.14446283e-06  22.4547  19.4976  19.7264  0.0000
0202-03-28_17:45:03.566000      18809.28        2.89401700e+01        8.84002495e-06  22.4547  19.4976  19.7264  0.0000
0202-03-28_17:45:03.914000      18809.63        2.92387400e+01        1.27988336e-05  22.4547  19.4976  19.7264  0.0000
0202-03-28_17:45:04.266000      18809.98        2.95370300e+01        1.90717796e-05  22.4706  19.5083  19.7446  0.0000
0202-03-28_17:45:04.613000      18810.32        2.98352300e+01        2.93395070e-05  22.4706  19.5083  19.7446  0.0000

File: chapter 6/data/ext_ffj51/Ic/infield/step03/no magnet/Ic_2025-03-28_18-17-36182913_ffj51-15e19pm2-0T-anneal300k-720min-22k.txt
# Ic = 26.41 A, n = 38.76 , Tavg = 22.07 K, ffj51-15e19pm2-0T-anneal300k-720min-22k
#datetime                        t_s     iHTS_A                vHTS_V                tHTS_K  tTAR_K  tHOL_K  tSPA_K
0202-03-28_18:17:00.640000      164.50        8.57322900e-03        8.05238125e-09  22.0232  19.1983  19.4275  0.0000
0202-03-28_18:17:00.990000      164.85        3.10840500e-01        1.54264812e-08  22.0232  19.1983  19.4275  0.0000
0202-03-28_18:17:01.348000      165.21        6.08675300e-01        1.05303812e-08  22.0232  19.1983  19.4275  0.0000
0202-03-28_18:17:01.695000      165.56        9.06807400e-01       -3.53801875e-09  22.0315  19.1977  19.4455  0.0000
0202-03-28_18:17:02.043000      165.90        1.20566200e+00        1.62941812e-08  22.0315  19.1977  19.4455  0.0000
0202-03-28_18:17:02.395000      166.25        1.50344700e+00        2.19338812e-08  22.0315  19.1977  19.4455  0.0000
0202-03-28_18:17:02.742000      166.60        1.80164200e+00        2.23057812e-08  22.0298  19.1930  19.4280  0.0000
0202-03-28_18:17:03.090000      166.95        2.10014800e+00        2.98667812e-08  22.0298  19.1930  19.4280  0.0000
0202-03-28_18:17:03.438000      167.30        2.39790900e+00        3.06724812e-08  22.0298  19.1930  19.4280  0.0000
0202-03-28_18:17:03.785000      167.64        2.69620400e+00        3.35852812e-08  22.0338  19.2061  19.4355  0.0000
0202-03-28_18:17:04.133000      167.99        2.99412100e+00        3.60642812e-08  22.0338  19.2061  19.4355  0.0000
0202-03-28_18:17:04.484000      168.34        3.29252100e+00        3.95349812e-08  22.0338  19.2061  19.4355  0.0000
0202-03-28_18:17:04.926000      168.79        3.59051000e+00        5.43470812e-08  22.0387  19.1942  19.4370  0.0000
0202-03-28_18:17:05.285000      169.14        3.88891400e+00        7.17002812e-08  22.0387  19.1942  19.4370  0.0000
0202-03-28_18:17:05.637000      169.49        4.18708600e+00        7.45510812e-08  22.0286  19.2020  19.4234  0.0000
0202-03-28_18:17:05.984000      169.84        4.48523300e+00        7.10184812e-08  22.0286  19.2020  19.4234  0.0000
0202-03-28_18:17:06.340000      170.20        4.78325100e+00        7.75855812e-08  22.0286  19.2020  19.4234  0.0000
0202-03-28_18:17:06.688000      170.55        5.08152700e+00        8.42153812e-08  22.0460  19.2006  19.4437  0.0000
0202-03-28_18:17:07.035000      170.89        5.37981500e+00        6.81016812e-08  22.0460  19.2006  19.4437  0.0000
0202-03-28_18:17:07.383000      171.24        5.67783900e+00        7.95051812e-08  22.0460  19.2006  19.4437  0.0000
0202-03-28_18:17:07.730000      171.59        5.97621100e+00        8.93593812e-08  22.0293  19.1945  19.4212  0.0000
0202-03-28_18:17:08.090000      171.95        6.27448400e+00        9.33877812e-08  22.0293  19.1945  19.4212  0.0000
0202-03-28_18:17:08.438000      172.30        6.57221800e+00        1.02807981e-07  22.0293  19.1945  19.4212  0.0000
0202-03-28_18:17:08.785000      172.65        6.87088600e+00        1.06712481e-07  22.0370  19.2061  19.4371  0.0000
0202-03-28_18:17:09.145000      173.00        7.16901200e+00        1.27784181e-07  22.0370  19.2061  19.4371  0.0000
0202-03-28_18:17:09.570000      173.43        7.46702700e+00        1.29085681e-07  22.0370  19.2061  19.4371  0.0000
0202-03-28_18:17:09.926000      173.79        7.76548400e+00        1.36398781e-07  22.0433  19.1935  19.4360  0.0000
0202-03-28_18:17:10.280000      174.14        8.06374700e+00        1.38753881e-07  22.0433  19.1935  19.4360  0.0000
0202-03-28_18:17:10.637000      174.50        8.36202100e+00        1.45880981e-07  22.0354  19.2020  19.4294  0.0000
0202-03-28_18:17:10.984000      174.84        8.66007400e+00        1.56726781e-07  22.0354  19.2020  19.4294  0.0000
0202-03-28_18:17:11.332000      175.19        8.95835400e+00        1.46624781e-07  22.0354  19.2020  19.4294  0.0000
0202-03-28_18:17:11.680000      175.54        9.25633700e+00        1.53999781e-07  22.0415  19.2013  19.4446  0.0000
0202-03-28_18:17:12.027000      175.89        9.55465800e+00        1.60938681e-07  22.0415  19.2013  19.4446  0.0000
0202-03-28_18:17:12.380000      176.24        9.85252100e+00        1.66263881e-07  22.0415  19.2013  19.4446  0.0000
0202-03-28_18:17:12.727000      176.59        1.01511500e+01        1.74753781e-07  22.0311  19.1941  19.4230  0.0000
0202-03-28_18:17:13.082000      176.94        1.04495000e+01        1.78534281e-07  22.0311  19.1941  19.4230  0.0000
0202-03-28_18:17:13.430000      177.29        1.07478900e+01        1.97870681e-07  22.0311  19.1941  19.4230  0.0000
0202-03-28_18:17:13.780000      177.64        1.10458900e+01        1.98180581e-07  22.0381  19.2052  19.4369  0.0000
0202-03-28_18:17:14.130000      177.99        1.13436200e+01        1.98738281e-07  22.0381  19.2052  19.4369  0.0000
0202-03-28_18:17:14.477000      178.34        1.16419900e+01        2.00411681e-07  22.0381  19.2052  19.4369  0.0000
0202-03-28_18:17:14.880000      178.74        1.19402500e+01        1.94214081e-07  22.0402  19.1921  19.4351  0.0000
0202-03-28_18:17:15.230000      179.09        1.22381200e+01        1.98490381e-07  22.0402  19.1921  19.4351  0.0000
0202-03-28_18:17:15.598000      179.46        1.25364600e+01        2.12310981e-07  22.0300  19.1979  19.4224  0.0000
0202-03-28_18:17:15.960000      179.82        1.28344500e+01        2.21111481e-07  22.0300  19.1979  19.4224  0.0000
0202-03-28_18:17:16.320000      180.18        1.31323800e+01        2.23962381e-07  22.0300  19.1979  19.4224  0.0000
0202-03-28_18:17:16.668000      180.53        1.34309100e+01        2.26813281e-07  22.0395  19.1974  19.4387  0.0000
0202-03-28_18:17:17.016000      180.88        1.37293100e+01        2.10017881e-07  22.0395  19.1974  19.4387  0.0000
0202-03-28_18:17:17.363000      181.22        1.40272400e+01        2.11009481e-07  22.0395  19.1974  19.4387  0.0000
0202-03-28_18:17:17.715000      181.57        1.43254200e+01        2.17454981e-07  22.0370  19.1895  19.4194  0.0000
0202-03-28_18:17:18.070000      181.93        1.46238300e+01        2.21358281e-07  22.0370  19.1895  19.4194  0.0000
0202-03-28_18:17:18.420000      182.28        1.49217800e+01        2.32079181e-07  22.0370  19.1895  19.4194  0.0000
0202-03-28_18:17:18.770000      182.63        1.52201500e+01        2.17328981e-07  22.0377  19.2011  19.4311  0.0000
0202-03-28_18:17:19.120000      182.98        1.55177100e+01        2.19312281e-07  22.0377  19.2011  19.4311  0.0000
0202-03-28_18:17:19.470000      183.33        1.58166600e+01        2.26749281e-07  22.0377  19.2011  19.4311  0.0000
0202-03-28_18:17:19.824000      183.68        1.61145100e+01        2.22410981e-07  22.0454  19.1879  19.4309  0.0000
0202-03-28_18:17:20.170000      184.03        1.64125800e+01        2.19746081e-07  22.0454  19.1879  19.4309  0.0000
0202-03-28_18:17:20.535000      184.39        1.67110600e+01        2.11317381e-07  22.0454  19.1879  19.4309  0.0000
0202-03-28_18:17:20.910000      184.77        1.70091200e+01        2.20365881e-07  22.0322  19.1945  19.4121  0.0000
0202-03-28_18:17:21.258000      185.12        1.73078000e+01        2.30777781e-07  22.0322  19.1945  19.4121  0.0000
0202-03-28_18:17:21.617000      185.48        1.76056900e+01        2.19126281e-07  22.0451  19.1945  19.4379  0.0000
0202-03-28_18:17:21.980000      185.84        1.79038000e+01        2.34682181e-07  22.0451  19.1945  19.4379  0.0000
0202-03-28_18:17:22.340000      186.20        1.82020400e+01        2.27245081e-07  22.0451  19.1945  19.4379  0.0000
0202-03-28_18:17:22.688000      186.55        1.85003300e+01        2.33070781e-07  22.0382  19.1869  19.4150  0.0000
0202-03-28_18:17:23.047000      186.90        1.87987300e+01        2.23216681e-07  22.0382  19.1869  19.4150  0.0000
0202-03-28_18:17:23.400000      187.26        1.90971000e+01        2.21109581e-07  22.0382  19.1869  19.4150  0.0000
0202-03-28_18:17:23.746000      187.61        1.93950100e+01        2.08217781e-07  22.0379  19.2000  19.4293  0.0000
0202-03-28_18:17:24.094000      187.95        1.96930700e+01        2.13050281e-07  22.0379  19.2000  19.4293  0.0000
0202-03-28_18:17:24.440000      188.30        1.99916600e+01        2.16954481e-07  22.0379  19.2000  19.4293  0.0000
0202-03-28_18:17:24.797000      188.66        2.02899500e+01        2.17264381e-07  22.0451  19.1886  19.4279  0.0000
0202-03-28_18:17:25.145000      189.01        2.05881900e+01        2.21664681e-07  22.0451  19.1886  19.4279  0.0000
0202-03-28_18:17:25.530000      189.39        2.08858800e+01        2.21292781e-07  22.0451  19.1886  19.4279  0.0000
0202-03-28_18:17:25.920000      189.78        2.11846800e+01        2.40567181e-07  22.0399  19.1950  19.4261  0.0000
0202-03-28_18:17:26.280000      190.14        2.14825900e+01        2.37530381e-07  22.0399  19.1950  19.4261  0.0000
0202-03-28_18:17:26.633000      190.49        2.17805400e+01        2.22470281e-07  22.0518  19.1962  19.4426  0.0000
0202-03-28_18:17:26.984000      190.84        2.20793900e+01        2.18193981e-07  22.0518  19.1962  19.4426  0.0000
0202-03-28_18:17:27.332000      191.19        2.23769700e+01        2.27986181e-07  22.0518  19.1962  19.4426  0.0000
0202-03-28_18:17:27.684000      191.54        2.26753600e+01        2.24391581e-07  22.0411  19.1882  19.4223  0.0000
0202-03-28_18:17:28.035000      191.89        2.29733800e+01        2.30960981e-07  22.0411  19.1882  19.4223  0.0000
0202-03-28_18:17:28.383000      192.24        2.32718400e+01        2.42798281e-07  22.0411  19.1882  19.4223  0.0000
0202-03-28_18:17:28.730000      192.59        2.35701600e+01        2.38955781e-07  22.0465  19.2010  19.4324  0.0000
0202-03-28_18:17:29.080000      192.94        2.38681900e+01        2.31270881e-07  22.0465  19.2010  19.4324  0.0000
0202-03-28_18:17:29.430000      193.29        2.41662500e+01        2.29845381e-07  22.0465  19.2010  19.4324  0.0000
0202-03-28_18:17:29.785000      193.65        2.44643500e+01        2.32944681e-07  22.0568  19.1901  19.4329  0.0000
0202-03-28_18:17:30.133000      193.99        2.47624900e+01        2.49740481e-07  22.0568  19.1901  19.4329  0.0000
0202-03-28_18:17:30.484000      194.34        2.50608500e+01        2.58602981e-07  22.0568  19.1901  19.4329  0.0000
0202-03-28_18:17:30.870000      194.73        2.53593400e+01        2.83703081e-07  22.0461  19.1969  19.4162  0.0000
0202-03-28_18:17:31.234000      195.09        2.56561900e+01        3.14752881e-07  22.0461  19.1969  19.4162  0.0000
0202-03-28_18:17:31.590000      195.45        2.59568700e+01        3.60800781e-07  22.0461  19.1969  19.4162  0.0000
0202-03-28_18:17:31.957000      195.82        2.62537700e+01        4.38332181e-07  22.0553  19.1985  19.4399  0.0000
0202-03-28_18:17:32.305000      196.17        2.65522700e+01        5.27638981e-07  22.0553  19.1985  19.4399  0.0000
0202-03-28_18:17:32.656000      196.52        2.68501600e+01        6.84127381e-07  22.0507  19.1912  19.4167  0.0000
0202-03-28_18:17:33.016000      196.88        2.71486200e+01        8.97323481e-07  22.0507  19.1912  19.4167  0.0000
0202-03-28_18:17:33.363000      197.22        2.74469300e+01        1.23502848e-06  22.0507  19.1912  19.4167  0.0000
0202-03-28_18:17:33.710000      197.57        2.77450300e+01        1.67988928e-06  22.0599  19.2051  19.4342  0.0000
0202-03-28_18:17:34.060000      197.92        2.80436700e+01        2.31179238e-06  22.0599  19.2051  19.4342  0.0000
0202-03-28_18:17:34.406000      198.27        2.83415800e+01        3.73159126e-06  22.0599  19.2051  19.4342  0.0000
0202-03-28_18:17:34.760000      198.62        2.86397800e+01        5.19991701e-06  22.0697  19.1949  19.4410  0.0000
0202-03-28_18:17:35.110000      198.97        2.89382800e+01        7.31216917e-06  22.0697  19.1949  19.4410  0.0000
0202-03-28_18:17:35.457000      199.32        2.92360700e+01        1.03882660e-05  22.0697  19.1949  19.4410  0.0000
0202-03-28_18:17:35.810000      199.67        2.95342700e+01        1.48563465e-05  22.0662  19.2012  19.4338  0.0000
0202-03-28_18:17:36.152000      200.01        2.98328500e+01        2.21518447e-05  22.0662  19.2012  19.4338  0.0000

File: chapter 6/data/ext_ffj51/Ic/infield/step03/no magnet/Ic_2025-03-28_18-18-13798052_ffj51-15e19pm2-0T-anneal300k-720min-22k.txt
# Ic =  nan A, n =  nan , Tavg = 22.13 K, ffj51-15e19pm2-0T-anneal300k-720min-22k
#datetime                        t_s     iHTS_A                vHTS_V                tHTS_K  tTAR_K  tHOL_K  tSPA_K
0202-03-28_18:17:38.210000      202.07        8.67771000e-03       -9.58138000e-09  22.0743  19.1960  19.4328  0.0000
0202-03-28_18:17:38.598000      202.46        3.11254900e-01        2.37982000e-09  22.0743  19.1960  19.4328  0.0000
0202-03-28_18:17:38.960000      202.82        6.09283000e-01        1.22340200e-08  22.0779  19.2090  19.4407  0.0000
0202-03-28_18:17:39.320000      203.18        9.07790400e-01       -1.40068000e-09  22.0779  19.2090  19.4407  0.0000
0202-03-28_18:17:39.670000      203.53        1.20581200e+00        3.20661200e-08  22.0776  19.1981  19.4389  0.0000
0202-03-28_18:17:40.030000      203.89        1.50392500e+00        3.59086200e-08  22.0776  19.1981  19.4389  0.0000
0202-03-28_18:17:40.380000      204.24        1.80223200e+00        3.23140200e-08  22.0776  19.1981  19.4389  0.0000
0202-03-28_18:17:40.727000      204.59        2.10049700e+00        2.72321200e-08  22.0743  19.2039  19.4254  0.0000
0202-03-28_18:17:41.080000      204.94        2.39859300e+00        2.72321200e-08  22.0743  19.2039  19.4254  0.0000
0202-03-28_18:17:41.426000      205.29        2.69664800e+00        3.44804200e-08  22.0743  19.2039  19.4254  0.0000
0202-03-28_18:17:41.785000      205.65        2.99452900e+00        3.94356200e-08  22.0813  19.2056  19.4417  0.0000
0202-03-28_18:17:42.137000      205.99        3.29296200e+00        4.40218200e-08  22.0813  19.2056  19.4417  0.0000
0202-03-28_18:17:42.496000      206.36        3.59105900e+00        4.96615200e-08  22.0813  19.2056  19.4417  0.0000
0202-03-28_18:17:42.887000      206.75        3.88928700e+00        6.98656200e-08  22.0788  19.1973  19.4274  0.0000
0202-03-28_18:17:43.246000      207.10        4.18745400e+00        6.54033200e-08  22.0788  19.1973  19.4274  0.0000
0202-03-28_18:17:43.610000      207.47        4.48576700e+00        7.29024200e-08  22.0788  19.1973  19.4274  0.0000
0202-03-28_18:17:43.973000      207.83        4.78401800e+00        7.43898200e-08  22.0830  19.2100  19.4372  0.0000
0202-03-28_18:17:44.330000      208.19        5.08224000e+00        7.98437200e-08  22.0830  19.2100  19.4372  0.0000
0202-03-28_18:17:44.680000      208.54        5.38008300e+00        7.89140200e-08  22.0907  19.1983  19.4459  0.0000
0202-03-28_18:17:45.035000      208.90        5.67833500e+00        6.72006200e-08  22.0907  19.1983  19.4459  0.0000
0202-03-28_18:17:45.383000      209.24        5.97668200e+00        7.43898200e-08  22.0907  19.1983  19.4459  0.0000
0202-03-28_18:17:45.734000      209.59        6.27494000e+00        8.04014200e-08  22.0837  19.2023  19.4329  0.0000
0202-03-28_18:17:46.082000      209.94        6.57313300e+00        8.38721200e-08  22.0837  19.2023  19.4329  0.0000
0202-03-28_18:17:46.430000      210.29        6.87127600e+00        8.48017200e-08  22.0837  19.2023  19.4329  0.0000
0202-03-28_18:17:46.790000      210.65        7.16929300e+00        8.30664200e-08  22.0895  19.2043  19.4497  0.0000
0202-03-28_18:17:47.137000      210.99        7.46782000e+00        9.86220200e-08  22.0895  19.2043  19.4497  0.0000
0202-03-28_18:17:47.496000      211.36        7.76620400e+00        1.03765220e-07  22.0895  19.2043  19.4497  0.0000
0202-03-28_18:17:47.880000      211.74        8.06432600e+00        1.18577120e-07  22.0775  19.1944  19.4268  0.0000
0202-03-28_18:17:48.240000      212.10        8.36212100e+00        1.09838620e-07  22.0775  19.1944  19.4268  0.0000
0202-03-28_18:17:48.586000      212.45        8.66053600e+00        1.19011020e-07  22.0775  19.1944  19.4268  0.0000
0202-03-28_18:17:48.957000      212.82        8.95842800e+00        1.23349320e-07  22.0823  19.2069  19.4403  0.0000
0202-03-28_18:17:49.316000      213.17        9.25691300e+00        1.18081320e-07  22.0823  19.2069  19.4403  0.0000
0202-03-28_18:17:49.668000      213.53        9.55493500e+00        1.28679220e-07  22.0867  19.1954  19.4375  0.0000
0202-03-28_18:17:50.010000      213.87        9.85310800e+00        1.30600420e-07  22.0867  19.1954  19.4375  0.0000
0202-03-28_18:17:50.360000      214.22        1.01514000e+01        1.37541720e-07  22.0867  19.1954  19.4375  0.0000
0202-03-28_18:17:50.707000      214.57        1.04495300e+01        1.48511420e-07  22.0740  19.1991  19.4198  0.0000
0202-03-28_18:17:51.060000      214.92        1.07478200e+01        1.50494620e-07  22.0740  19.1991  19.4198  0.0000
0202-03-28_18:17:51.402000      215.26        1.10457300e+01        1.53221520e-07  22.0740  19.1991  19.4198  0.0000
0202-03-28_18:17:51.760000      215.62        1.13439400e+01        1.55514620e-07  22.0888  19.2021  19.4446  0.0000
0202-03-28_18:17:52.110000      215.97        1.16423800e+01        1.60658620e-07  22.0888  19.2021  19.4446  0.0000
0202-03-28_18:17:52.457000      216.32        1.19405300e+01        1.50928420e-07  22.0888  19.2021  19.4446  0.0000
0202-03-28_18:17:52.805000      216.66        1.22386100e+01        1.65616620e-07  22.0841  19.1917  19.4210  0.0000
0202-03-28_18:17:53.152000      217.01        1.25369900e+01        1.65490620e-07  22.0841  19.1917  19.4210  0.0000
0202-03-28_18:17:53.523000      217.38        1.28349800e+01        1.65116720e-07  22.0841  19.1917  19.4210  0.0000
0202-03-28_18:17:53.914000      217.77        1.31331000e+01        1.66976020e-07  22.0796  19.2042  19.4263  0.0000
0202-03-28_18:17:54.260000      218.12        1.34314900e+01        1.51730020e-07  22.0796  19.2042  19.4263  0.0000
0202-03-28_18:17:54.613000      218.47        1.37297000e+01        1.61398220e-07  22.0892  19.1934  19.4355  0.0000
0202-03-28_18:17:54.970000      218.83        1.40277300e+01        1.59662920e-07  22.0892  19.1934  19.4355  0.0000
0202-03-28_18:17:55.324000      219.18        1.43257500e+01        1.73731320e-07  22.0892  19.1934  19.4355  0.0000
0202-03-28_18:17:55.670000      219.53        1.46244600e+01        1.69145120e-07  22.0786  19.1964  19.4194  0.0000
0202-03-28_18:17:56.030000      219.89        1.49224700e+01        1.80052820e-07  22.0786  19.1964  19.4194  0.0000
0202-03-28_18:17:56.390000      220.25        1.52205800e+01        1.73483420e-07  22.0786  19.1964  19.4194  0.0000
0202-03-28_18:17:56.750000      220.61        1.55190900e+01        1.76954120e-07  22.0876  19.1992  19.4378  0.0000
0202-03-28_18:17:57.098000      220.96        1.58171500e+01        1.76272320e-07  22.0876  19.1992  19.4378  0.0000
0202-03-28_18:17:57.445000      221.31        1.61156100e+01        1.72739720e-07  22.0876  19.1992  19.4378  0.0000
0202-03-28_18:17:57.797000      221.66        1.64136300e+01        1.81478320e-07  22.0829  19.1883  19.4226  0.0000
0202-03-28_18:17:58.145000      222.00        1.67120400e+01        1.84825020e-07  22.0829  19.1883  19.4226  0.0000
0202-03-28_18:17:58.543000      222.40        1.70098300e+01        1.92324020e-07  22.0829  19.1883  19.4226  0.0000
0202-03-28_18:17:58.914000      222.77        1.73081200e+01        1.95853720e-07  22.0827  19.2010  19.4287  0.0000
0202-03-28_18:17:59.260000      223.12        1.76063200e+01        1.92687020e-07  22.0827  19.2010  19.4287  0.0000
0202-03-28_18:17:59.613000      223.47        1.79047000e+01        1.97334220e-07  22.0827  19.2010  19.4287  0.0000
0202-03-28_18:17:59.965000      223.82        1.82029800e+01        1.86550520e-07  22.0938  19.1908  19.4393  0.0000
0202-03-28_18:18:00.312000      224.17        1.85010500e+01        1.94545320e-07  22.0938  19.1908  19.4393  0.0000
0202-03-28_18:18:00.660000      224.52        1.87992000e+01        1.90702820e-07  22.0851  19.1936  19.4214  0.0000
0202-03-28_18:18:01.008000      224.87        1.90972100e+01        1.89959120e-07  22.0851  19.1936  19.4214  0.0000
0202-03-28_18:18:01.355000      225.22        1.93953500e+01        1.86798420e-07  22.0851  19.1936  19.4214  0.0000
0202-03-28_18:18:01.703000      225.56        1.96937200e+01        1.88533720e-07  22.0889  19.1977  19.4401  0.0000
0202-03-28_18:18:02.050000      225.91        1.99915400e+01        1.91756420e-07  22.0889  19.1977  19.4401  0.0000
0202-03-28_18:18:02.400000      226.26        2.02898700e+01        1.92562120e-07  22.0889  19.1977  19.4401  0.0000
0202-03-28_18:18:02.750000      226.61        2.05885000e+01        1.79733120e-07  22.0901  19.1873  19.4246  0.0000
0202-03-28_18:18:03.098000      226.96        2.08866100e+01        1.76076620e-07  22.0901  19.1873  19.4246  0.0000
0202-03-28_18:18:03.445000      227.30        2.11844000e+01        1.66222420e-07  22.0901  19.1873  19.4246  0.0000
0202-03-28_18:18:03.805000      227.66        2.14828300e+01        1.63743420e-07  22.0970  19.1998  19.4312  0.0000
0202-03-28_18:18:04.152000      228.01        2.17809800e+01        1.79547220e-07  22.0970  19.1998  19.4312  0.0000
0202-03-28_18:18:04.504000      228.36        2.20790400e+01        1.72358020e-07  22.0970  19.1998  19.4312  0.0000
0202-03-28_18:18:04.902000      228.76        2.23772900e+01        1.66286820e-07  22.0931  19.1905  19.4326  0.0000
0202-03-28_18:18:05.260000      229.12        2.26753600e+01        1.62384720e-07  22.0931  19.1905  19.4326  0.0000
0202-03-28_18:18:05.613000      229.47        2.29739000e+01        1.65235520e-07  22.0931  19.1905  19.4326  0.0000
0202-03-28_18:18:05.965000      229.82        2.32721700e+01        1.58728120e-07  22.0894  19.1936  19.4169  0.0000
0202-03-28_18:18:06.320000      230.18        2.35703300e+01        1.62074820e-07  22.0894  19.1936  19.4169  0.0000
0202-03-28_18:18:06.668000      230.53        2.38684100e+01        1.54947620e-07  22.1050  19.1987  19.4447  0.0000
0202-03-28_18:18:07.027000      230.88        2.41666700e+01        1.69449920e-07  22.1050  19.1987  19.4447  0.0000
0202-03-28_18:18:07.370000      231.23        2.44648600e+01        1.77196820e-07  22.1050  19.1987  19.4447  0.0000
0202-03-28_18:18:07.723000      231.58        2.47634200e+01        1.83208520e-07  22.1064  19.1878  19.4257  0.0000
0202-03-28_18:18:08.070000      231.93        2.50615700e+01        1.83208520e-07  22.1064  19.1878  19.4257  0.0000
0202-03-28_18:18:08.420000      232.28        2.53604600e+01        2.11097520e-07  22.1064  19.1878  19.4257  0.0000
0202-03-28_18:18:08.777000      232.63        2.56580000e+01        2.46547620e-07  22.1075  19.2013  19.4349  0.0000
0202-03-28_18:18:09.130000      232.99        2.59561800e+01        2.94640720e-07  22.1075  19.2013  19.4349  0.0000
0202-03-28_18:18:09.496000      233.36        2.62541700e+01        3.74775220e-07  22.1075  19.2013  19.4349  0.0000
0202-03-28_18:18:09.883000      233.74        2.65523400e+01        4.96185520e-07  22.1128  19.1924  19.4388  0.0000
0202-03-28_18:18:10.240000      234.10        2.68509500e+01        6.23607520e-07  22.1128  19.1924  19.4388  0.0000
0202-03-28_18:18:10.590000      234.45        2.71491200e+01        8.47339420e-07  22.1128  19.1924  19.4388  0.0000
0202-03-28_18:18:10.940000      234.80        2.74469400e+01        1.16242322e-06  22.1047  19.1952  19.4262  0.0000
0202-03-28_18:18:11.290000      235.15        2.77445000e+01        1.61180852e-06  22.1047  19.1952  19.4262  0.0000
0202-03-28_18:18:11.645000      235.50        2.80436200e+01        2.25245092e-06  22.1144  19.2011  19.4408  0.0000
0202-03-28_18:18:11.992000      235.85        2.83418600e+01        3.70150374e-06  22.1144  19.2011  19.4408  0.0000
0202-03-28_18:18:12.340000      236.20        2.86402000e+01        5.19071678e-06  22.1144  19.2011  19.4408  0.0000
0202-03-28_18:18:12.688000      236.55        2.89378900e+01        7.30873484e-06  22.1172  19.1906  19.4333  0.0000
0202-03-28_18:18:13.035000      236.90        2.92367500e+01        1.04313783e-05  22.1172  19.1906  19.4333  0.0000
0202-03-28_18:18:13.400000      237.26        2.95352800e+01        1.50912194e-05  22.1172  19.1906  19.4333  0.0000
0202-03-28_18:18:13.758000      237.62        2.98334700e+01        2.27176795e-05  22.1324  19.2056  19.4462  0.0000
