Repository: shortlab/2025-devitre-PhD

# 2025-devitre-PhD
Data repository for Alexis Devitre's PhD thesis

File: chapter 6/data/ext_ffj51/Ic/infield/step06/magnet/Ic_2025-04-01_19-53-50266977_22k-anneal300k-720min-03T.txt
# Ic = 13.50 A, n = 23.70 , Tavg = 22.22 K, 22k-anneal300k-720min-03T
#datetime                        t_s     iHTS_A                vHTS_V                tHTS_K  tTAR_K  tHOL_K  tSPA_K
0202-04-01_19:53:30.516000      36529.64        7.52227700e-03        4.37889444e-09  22.2364  18.8883  19.1003  0.0000
0202-04-01_19:53:30.863000      36529.99        3.09466900e-01        6.42169444e-09  22.2364  18.8883  19.1003  0.0000
0202-04-01_19:53:31.210000      36530.34        6.07837300e-01        1.12550944e-08  22.2364  18.8883  19.1003  0.0000
0202-04-01_19:53:31.560000      36530.68        9.05152800e-01        1.84443944e-08  22.2261  18.8722  19.0635  0.0000
0202-04-01_19:53:31.914000      36531.04        1.20389300e+00        2.23094444e-10  22.2261  18.8722  19.0635  0.0000
0202-04-01_19:53:32.260000      36531.39        1.50151900e+00        2.02417944e-08  22.2261  18.8722  19.0635  0.0000
0202-04-01_19:53:32.610000      36531.74        1.79986000e+00        1.29903944e-08  22.2254  18.8869  19.0715  0.0000
0202-04-01_19:53:32.957000      36532.08        2.09867900e+00        1.41059944e-08  22.2254  18.8869  19.0715  0.0000
0202-04-01_19:53:33.305000      36532.43        2.39634000e+00        1.81964944e-08  22.2254  18.8869  19.0715  0.0000
0202-04-01_19:53:33.656000      36532.78        2.69456200e+00        2.43322944e-08  22.2259  18.8788  19.0692  0.0000
0202-04-01_19:53:34.004000      36533.13        2.99288900e+00        1.01394944e-08  22.2259  18.8788  19.0692  0.0000
0202-04-01_19:53:34.390000      36533.52        3.29055700e+00        3.56989444e-09  22.2259  18.8788  19.0692  0.0000
0202-04-01_19:53:34.740000      36533.86        3.58881200e+00        1.50976944e-08  22.2127  18.8776  19.0543  0.0000
0202-04-01_19:53:35.086000      36534.21        3.88680100e+00        1.23705944e-08  22.2127  18.8776  19.0543  0.0000
0202-04-01_19:53:35.450000      36534.57        4.18512300e+00        1.29903944e-08  22.2127  18.8776  19.0543  0.0000
0202-04-01_19:53:35.797000      36534.92        4.48307800e+00        2.78029944e-08  22.2273  18.8879  19.0895  0.0000
0202-04-01_19:53:36.145000      36535.27        4.78140600e+00        2.76170944e-08  22.2273  18.8879  19.0895  0.0000
0202-04-01_19:53:36.492000      36535.62        5.07938100e+00        1.07002944e-08  22.2202  18.8714  19.0634  0.0000
0202-04-01_19:53:36.840000      36535.97        5.37776900e+00        5.62269444e-09  22.2202  18.8714  19.0634  0.0000
0202-04-01_19:53:37.200000      36536.32        5.67607800e+00        1.54770944e-08  22.2202  18.8714  19.0634  0.0000
0202-04-01_19:53:37.547000      36536.67        5.97394300e+00        3.10953944e-08  22.2184  18.8861  19.0721  0.0000
0202-04-01_19:53:37.895000      36537.02        6.27180300e+00        2.25424944e-08  22.2184  18.8861  19.0721  0.0000
0202-04-01_19:53:38.242000      36537.37        6.57015800e+00        2.14888944e-08  22.2184  18.8861  19.0721  0.0000
0202-04-01_19:53:38.590000      36537.71        6.86813700e+00        2.06211944e-08  22.2265  18.8775  19.0902  0.0000
0202-04-01_19:53:38.938000      36538.06        7.16607500e+00        2.46497944e-08  22.2265  18.8775  19.0902  0.0000
0202-04-01_19:53:39.285000      36538.41        7.46365700e+00        2.45257944e-08  22.2265  18.8775  19.0902  0.0000
0202-04-01_19:53:39.633000      36538.76        7.76214000e+00        2.17987944e-08  22.2198  18.8768  19.0412  0.0000
0202-04-01_19:53:39.980000      36539.11        8.06032100e+00        2.42778944e-08  22.2198  18.8768  19.0412  0.0000
0202-04-01_19:53:40.355000      36539.48        8.35757600e+00        3.00417944e-08  22.2198  18.8768  19.0412  0.0000
0202-04-01_19:53:40.740000      36539.86        8.65597000e+00        2.46497944e-08  22.2240  18.8882  19.0893  0.0000
0202-04-01_19:53:41.086000      36540.21        8.95470900e+00        2.44637944e-08  22.2240  18.8882  19.0893  0.0000
0202-04-01_19:53:41.438000      36540.56        9.25256900e+00        3.85326944e-08  22.2240  18.8882  19.0893  0.0000
0202-04-01_19:53:41.793000      36540.92        9.55057900e+00        3.81607944e-08  22.2136  18.8718  19.0483  0.0000
0202-04-01_19:53:42.140000      36541.27        9.84851400e+00        3.24588944e-08  22.2136  18.8718  19.0483  0.0000
0202-04-01_19:53:42.490000      36541.61        1.01467100e+01        2.21641944e-08  22.2104  18.8870  19.0647  0.0000
0202-04-01_19:53:42.836000      36541.96        1.04447100e+01        1.94947944e-08  22.2104  18.8870  19.0647  0.0000
0202-04-01_19:53:43.184000      36542.31        1.07429400e+01        2.46389944e-08  22.2104  18.8870  19.0647  0.0000
0202-04-01_19:53:43.530000      36542.66        1.10412500e+01        3.41214944e-08  22.2272  18.8776  19.0814  0.0000
0202-04-01_19:53:43.880000      36543.00        1.13395800e+01        3.27579944e-08  22.2272  18.8776  19.0814  0.0000
0202-04-01_19:53:44.240000      36543.36        1.16353900e+01        3.59188944e-08  22.2272  18.8776  19.0814  0.0000
0202-04-01_19:53:44.586000      36543.71        1.19348400e+01        5.38922944e-08  22.2227  18.8768  19.0492  0.0000
0202-04-01_19:53:44.930000      36544.06        1.22327900e+01        5.84166944e-08  22.2227  18.8768  19.0492  0.0000
0202-04-01_19:53:45.290000      36544.41        1.25304200e+01        8.44471944e-08  22.2227  18.8768  19.0492  0.0000
0202-04-01_19:53:45.650000      36544.77        1.28291600e+01        1.13204694e-07  22.2509  18.8880  19.0990  0.0000
0202-04-01_19:53:46.008000      36545.13        1.31272600e+01        1.63096494e-07  22.2509  18.8880  19.0990  0.0000
0202-04-01_19:53:46.390000      36545.51        1.34247100e+01        2.43357294e-07  22.2509  18.8880  19.0990  0.0000
0202-04-01_19:53:46.746000      36545.87        1.37237500e+01        3.67126194e-07  22.2160  18.8722  19.0527  0.0000
0202-04-01_19:53:47.105000      36546.23        1.40215200e+01        5.73201194e-07  22.2160  18.8722  19.0527  0.0000
0202-04-01_19:53:47.470000      36546.59        1.43195400e+01        8.62449794e-07  22.2166  18.8882  19.0598  0.0000
0202-04-01_19:53:47.812000      36546.94        1.46175600e+01        1.31940939e-06  22.2166  18.8882  19.0598  0.0000
0202-04-01_19:53:48.164000      36547.29        1.49156800e+01        2.01151089e-06  22.2166  18.8882  19.0598  0.0000
0202-04-01_19:53:48.510000      36547.64        1.52134600e+01        3.67771119e-06  22.2267  18.8797  19.0745  0.0000
0202-04-01_19:53:48.860000      36547.98        1.55115400e+01        5.55587537e-06  22.2267  18.8797  19.0745  0.0000
0202-04-01_19:53:49.207000      36548.33        1.58091100e+01        8.44154479e-06  22.2267  18.8797  19.0745  0.0000
0202-04-01_19:53:49.555000      36548.68        1.61084900e+01        1.27859771e-05  22.2171  18.8790  19.0394  0.0000
0202-04-01_19:53:49.906000      36549.03        1.64058900e+01        1.97053526e-05  22.2171  18.8790  19.0394  0.0000
0202-04-01_19:53:50.254000      36549.38        1.67028900e+01        3.29604221e-05  22.2171  18.8790  19.0394  0.0000

File: chapter 6/data/ext_ffj51/Ic/infield/step06/magnet/Ic_2025-04-01_20-08-07252343_30k-anneal300k-720min-03T.txt
# Ic =  nan A, n =  nan , Tavg = 30.15 K, 30k-anneal300k-720min-03T
#datetime                        t_s     iHTS_A                vHTS_V                tHTS_K  tTAR_K  tHOL_K  tSPA_K
0202-04-01_20:07:52.300000      37391.43        8.72626400e-03       -6.09396111e-09  30.1767  28.2053  28.3742  0.0000
0202-04-01_20:07:52.664000      37391.79        3.10440000e-01        1.77053389e-08  30.1503  28.2049  28.3625  0.0000
0202-04-01_20:07:53.010000      37392.14        6.08718700e-01        1.96266389e-08  30.1503  28.2049  28.3625  0.0000
0202-04-01_20:07:53.380000      37392.50        9.06192200e-01       -1.56966111e-09  30.1503  28.2049  28.3625  0.0000
0202-04-01_20:07:53.760000      37392.89        1.20482200e+00       -6.40386111e-09  30.1388  28.2075  28.3742  0.0000
0202-04-01_20:07:54.110000      37393.24        1.50255800e+00        5.30983889e-09  30.1388  28.2075  28.3742  0.0000
0202-04-01_20:07:54.470000      37393.60        1.80124300e+00        7.85093889e-09  30.1686  28.2055  28.3862  0.0000
0202-04-01_20:07:54.830000      37393.95        2.09945000e+00        1.71523889e-09  30.1686  28.2055  28.3862  0.0000
0202-04-01_20:07:55.176000      37394.30        2.39712400e+00        5.43383889e-09  30.1686  28.2055  28.3862  0.0000
0202-04-01_20:07:55.523000      37394.65        2.69538100e+00        2.83073889e-09  30.1849  28.2082  28.3995  0.0000
0202-04-01_20:07:55.883000      37395.01        2.99338200e+00       -2.00346111e-09  30.1849  28.2082  28.3995  0.0000
0202-04-01_20:07:56.230000      37395.35        3.29187200e+00        4.18388889e-11  30.1849  28.2082  28.3995  0.0000
0202-04-01_20:07:56.580000      37395.70        3.58998200e+00       -5.78406111e-09  30.1839  28.2090  28.3819  0.0000
0202-04-01_20:07:56.926000      37396.05        3.88791600e+00       -1.22902611e-08  30.1839  28.2090  28.3819  0.0000
0202-04-01_20:07:57.273000      37396.40        4.18609400e+00       -1.86097611e-08  30.1839  28.2090  28.3819  0.0000
0202-04-01_20:07:57.630000      37396.76        4.48460800e+00       -2.03451611e-08  30.1603  28.2076  28.3730  0.0000
0202-04-01_20:07:57.977000      37397.10        4.78260800e+00       -1.03047611e-08  30.1603  28.2076  28.3730  0.0000
0202-04-01_20:07:58.390000      37397.52        5.08085100e+00       -2.45596611e-08  30.1603  28.2076  28.3730  0.0000
0202-04-01_20:07:58.740000      37397.86        5.37868000e+00       -1.81139611e-08  30.1668  28.2094  28.3625  0.0000
0202-04-01_20:07:59.086000      37398.21        5.67708100e+00       -2.99516611e-08  30.1668  28.2094  28.3625  0.0000
0202-04-01_20:07:59.450000      37398.57        5.97513900e+00       -2.87740611e-08  30.1668  28.2094  28.3625  0.0000
0202-04-01_20:07:59.805000      37398.93        6.27322400e+00       -3.15630611e-08  30.1339  28.2075  28.3644  0.0000
0202-04-01_20:08:00.152000      37399.28        6.57119100e+00       -4.03018611e-08  30.1339  28.2075  28.3644  0.0000
0202-04-01_20:08:00.500000      37399.63        6.86931400e+00       -4.33387611e-08  30.1461  28.2097  28.3766  0.0000
0202-04-01_20:08:00.860000      37399.98        7.16773100e+00       -4.74912611e-08  30.1461  28.2097  28.3766  0.0000
0202-04-01_20:08:01.207000      37400.33        7.46509000e+00       -4.26570611e-08  30.1461  28.2097  28.3766  0.0000
0202-04-01_20:08:01.555000      37400.68        7.76370400e+00       -5.46186611e-08  30.1694  28.2094  28.3914  0.0000
0202-04-01_20:08:01.902000      37401.03        8.06190500e+00       -5.65399611e-08  30.1694  28.2094  28.3914  0.0000
0202-04-01_20:08:02.250000      37401.37        8.35989800e+00       -4.69954611e-08  30.1694  28.2094  28.3914  0.0000
0202-04-01_20:08:02.610000      37401.74        8.65794600e+00       -2.93311611e-08  30.1565  28.2095  28.3620  0.0000
0202-04-01_20:08:02.957000      37402.08        8.95617600e+00       -3.85406111e-09  30.1565  28.2095  28.3620  0.0000
0202-04-01_20:08:03.305000      37402.43        9.25422100e+00        2.58352389e-08  30.1565  28.2095  28.3620  0.0000
0202-04-01_20:08:03.700000      37402.82        9.55202800e+00        1.15764439e-07  30.1852  28.2136  28.3820  0.0000
0202-04-01_20:08:04.060000      37403.18        9.85028600e+00        2.34637139e-07  30.1852  28.2136  28.3820  0.0000
0202-04-01_20:08:04.410000      37403.54        1.01488800e+01        4.45670239e-07  30.1852  28.2136  28.3820  0.0000
0202-04-01_20:08:04.760000      37403.89        1.04470900e+01        7.93177539e-07  30.1576  28.2120  28.3821  0.0000
0202-04-01_20:08:05.110000      37404.23        1.07448600e+01        1.35023054e-06  30.1576  28.2120  28.3821  0.0000
0202-04-01_20:08:05.465000      37404.59        1.10428100e+01        2.72749244e-06  30.1576  28.2120  28.3821  0.0000
0202-04-01_20:08:05.824000      37404.95        1.13415800e+01        4.27686564e-06  30.1665  28.2142  28.3882  0.0000
0202-04-01_20:08:06.184000      37405.31        1.16388000e+01        6.65431904e-06  30.1665  28.2142  28.3882  0.0000
0202-04-01_20:08:06.530000      37405.66        1.19372200e+01        1.01680662e-05  30.1486  28.2135  28.3764  0.0000
0202-04-01_20:08:06.880000      37406.00        1.22352700e+01        1.54049712e-05  30.1486  28.2135  28.3764  0.0000
0202-04-01_20:08:07.227000      37406.35        1.25329700e+01        2.34950500e-05  30.1486  28.2135  28.3764  0.0000

File: chapter 6/data/ext_ffj51/Ic/infield/step06/magnet/Ic_2025-04-01_20-17-52600002_40k-anneal300k-720min-03T.txt
# Ic = 6.24 A, n = 16.41 , Tavg = 40.07 K, 40k-anneal300k-720min-03T
#datetime                        t_s     iHTS_A                vHTS_V                tHTS_K  tTAR_K  tHOL_K  tSPA_K
0202-04-01_20:17:42.645000      37981.77        9.30621600e-03       -9.70793636e-09  40.0824  38.7109  38.9598  0.0000
0202-04-01_20:17:42.992000      37982.12        3.11134400e-01        6.15826364e-09  40.0824  38.7109  38.9598  0.0000
0202-04-01_20:17:43.350000      37982.48        6.08492000e-01        5.10466364e-09  40.0824  38.7109  38.9598  0.0000
0202-04-01_20:17:43.746000      37982.87        9.06948200e-01        9.50506364e-09  40.0909  38.7117  38.9585  0.0000
0202-04-01_20:17:44.098000      37983.22        1.20524400e+00       -1.66494364e-08  40.0909  38.7117  38.9585  0.0000
0202-04-01_20:17:44.460000      37983.58        1.50324600e+00       -2.81772364e-08  40.0909  38.7117  38.9585  0.0000
0202-04-01_20:17:44.810000      37983.93        1.80100600e+00       -3.36931364e-08  40.0900  38.7126  38.9533  0.0000
0202-04-01_20:17:45.160000      37984.29        2.09980600e+00       -4.63365364e-08  40.0900  38.7126  38.9533  0.0000
0202-04-01_20:17:45.508000      37984.63        2.39806200e+00       -5.46415364e-08  40.0796  38.7137  38.9581  0.0000
0202-04-01_20:17:45.855000      37984.98        2.69629400e+00       -5.87290364e-08  40.0796  38.7137  38.9581  0.0000
0202-04-01_20:17:46.203000      37985.33        2.99442600e+00       -5.63057364e-08  40.0796  38.7137  38.9581  0.0000
0202-04-01_20:17:46.550000      37985.68        3.29256300e+00       -5.61807364e-08  40.0852  38.7137  38.9644  0.0000
0202-04-01_20:17:46.910000      37986.03        3.59048100e+00       -6.45477364e-08  40.0852  38.7137  38.9644  0.0000
0202-04-01_20:17:47.258000      37986.38        3.88827800e+00       -6.98777364e-08  40.0852  38.7137  38.9644  0.0000
0202-04-01_20:17:47.605000      37986.73        4.18630700e+00       -8.45044364e-08  40.0843  38.7136  38.9483  0.0000
0202-04-01_20:17:47.953000      37987.08        4.48445500e+00       -7.56416364e-08  40.0843  38.7136  38.9483  0.0000
0202-04-01_20:17:48.300000      37987.43        4.78275700e+00       -8.08477364e-08  40.0843  38.7136  38.9483  0.0000
0202-04-01_20:17:48.650000      37987.77        5.08090900e+00       -9.36771364e-08  40.0855  38.7144  38.9560  0.0000
0202-04-01_20:17:48.996000      37988.12        5.37891600e+00       -9.04542364e-08  40.0855  38.7144  38.9560  0.0000
0202-04-01_20:17:49.410000      37988.54        5.67703800e+00       -5.71724364e-08  40.0855  38.7144  38.9560  0.0000
0202-04-01_20:17:49.773000      37988.90        5.97544800e+00       -5.35933636e-09  40.0944  38.7153  38.9645  0.0000
0202-04-01_20:17:50.117000      37989.24        6.27353100e+00        9.72752636e-08  40.0944  38.7153  38.9645  0.0000
0202-04-01_20:17:50.477000      37989.60        6.57134100e+00        3.35950164e-07  40.0928  38.7154  38.9678  0.0000
0202-04-01_20:17:50.836000      37989.96        6.86972400e+00        8.41933564e-07  40.0928  38.7154  38.9678  0.0000
0202-04-01_20:17:51.184000      37990.31        7.16754500e+00        2.24076326e-06  40.0928  38.7154  38.9678  0.0000
0202-04-01_20:17:51.530000      37990.66        7.46568600e+00        4.19199746e-06  40.0911  38.7159  38.9576  0.0000
0202-04-01_20:17:51.883000      37991.01        7.76418100e+00        7.52322106e-06  40.0911  38.7159  38.9576  0.0000
0202-04-01_20:17:52.230000      37991.35        8.06211300e+00        1.28511690e-05  40.0911  38.7159  38.9576  0.0000
0202-04-01_20:17:52.580000      37991.70        8.36024600e+00        2.13751886e-05  40.0747  38.7165  38.9470  0.0000

File: chapter 6/data/ext_ffj51/Ic/infield/step06/magnet/Ic_2025-04-01_20-18-14627381_40k-anneal300k-720min-03T.txt
# Ic = 6.24 A, n = 16.42 , Tavg = 40.11 K, 40k-anneal300k-720min-03T
#datetime                        t_s     iHTS_A                vHTS_V                tHTS_K  tTAR_K  tHOL_K  tSPA_K
0202-04-01_20:18:04.630000      38003.76        9.15741800e-03        9.50964286e-10  40.1022  38.7196  38.9747  0.0000
0202-04-01_20:18:04.980000      38004.10        3.11010500e-01        6.90076429e-09  40.1022  38.7196  38.9747  0.0000
0202-04-01_20:18:05.406000      38004.53        6.09018100e-01        6.65286429e-09  40.1022  38.7196  38.9747  0.0000
0202-04-01_20:18:05.777000      38004.90        9.07180800e-01        2.56236429e-09  40.1006  38.7200  38.9675  0.0000
0202-04-01_20:18:06.130000      38005.25        1.20536500e+00        1.26646643e-08  40.1006  38.7200  38.9675  0.0000
0202-04-01_20:18:06.477000      38005.60        1.50344200e+00       -7.78783571e-09  40.0967  38.7200  38.9657  0.0000
0202-04-01_20:18:06.824000      38005.95        1.80155700e+00       -1.60308357e-08  40.0967  38.7200  38.9657  0.0000
0202-04-01_20:18:07.170000      38006.30        2.09955100e+00       -1.32418357e-08  40.0967  38.7200  38.9657  0.0000
0202-04-01_20:18:07.530000      38006.66        2.39765300e+00       -1.20023357e-08  40.0983  38.7196  38.9673  0.0000
0202-04-01_20:18:07.880000      38007.01        2.69602400e+00       -1.58449357e-08  40.0983  38.7196  38.9673  0.0000
0202-04-01_20:18:08.227000      38007.35        2.99437000e+00       -2.65050357e-08  40.0983  38.7196  38.9673  0.0000
0202-04-01_20:18:08.574000      38007.70        3.29256300e+00       -1.88818357e-08  40.0989  38.7201  38.9647  0.0000
0202-04-01_20:18:08.920000      38008.05        3.59059900e+00       -2.33441357e-08  40.0989  38.7201  38.9647  0.0000
0202-04-01_20:18:09.280000      38008.41        3.88845500e+00       -2.97250357e-08  40.0989  38.7201  38.9647  0.0000
0202-04-01_20:18:09.630000      38008.76        4.18639700e+00       -2.80497357e-08  40.1056  38.7203  38.9656  0.0000
0202-04-01_20:18:09.977000      38009.10        4.48476000e+00       -1.92489357e-08  40.1056  38.7203  38.9656  0.0000
0202-04-01_20:18:10.350000      38009.48        4.78305100e+00       -2.60045357e-08  40.1056  38.7203  38.9656  0.0000
0202-04-01_20:18:10.740000      38009.86        5.08094700e+00       -2.89174357e-08  40.1075  38.7207  38.9750  0.0000
0202-04-01_20:18:11.086000      38010.21        5.37901400e+00       -2.63763357e-08  40.1075  38.7207  38.9750  0.0000
0202-04-01_20:18:11.445000      38010.57        5.67733800e+00       -5.49003571e-09  40.1075  38.7207  38.9750  0.0000
0202-04-01_20:18:11.800000      38010.93        5.97544600e+00        4.44017643e-08  40.0957  38.7211  38.9723  0.0000
0202-04-01_20:18:12.160000      38011.28        6.27335300e+00        1.73872464e-07  40.0957  38.7211  38.9723  0.0000
0202-04-01_20:18:12.520000      38011.65        6.57160500e+00        4.06225664e-07  40.0965  38.7210  38.9632  0.0000
0202-04-01_20:18:12.867000      38011.99        6.86996900e+00        8.90268964e-07  40.0965  38.7210  38.9632  0.0000
0202-04-01_20:18:13.215000      38012.34        7.16808000e+00        2.33837016e-06  40.0965  38.7210  38.9632  0.0000
0202-04-01_20:18:13.562000      38012.69        7.46562300e+00        4.27652656e-06  40.0869  38.7215  38.9624  0.0000
0202-04-01_20:18:13.910000      38013.04        7.76395900e+00        7.51100156e-06  40.0869  38.7215  38.9624  0.0000
0202-04-01_20:18:14.260000      38013.39        8.06213800e+00        1.30300864e-05  40.0869  38.7215  38.9624  0.0000
0202-04-01_20:18:14.610000      38013.73        8.36022300e+00        2.15557152e-05  40.1055  38.7215  38.9629  0.0000

File: chapter 6/data/ext_ffj51/Ic/infield/step06/magnet/Ic_2025-04-02_00-03-02029404_ffj51-30p3e19pm2-anneal300k-720min-03T-22k.txt
# Ic = 13.34 A, n = 22.32 , Tavg = 22.01 K, ffj51-30p3e19pm2-anneal300k-720min-03T-22k
#datetime                        t_s     iHTS_A                vHTS_V                tHTS_K  tTAR_K  tHOL_K  tSPA_K
0202-04-02_00:02:03.440000      51442.57        7.97885200e-03       -3.10279375e-09  22.0151  19.1596  19.3563  0.0000
0202-04-02_00:02:03.800000      51442.93        1.10946800e-01       -1.01062937e-08  22.0092  19.1450  19.3263  0.0000
0202-04-02_00:02:04.156000      51443.28        2.10832000e-01       -2.02705937e-08  22.0092  19.1450  19.3263  0.0000
0202-04-02_00:02:04.504000      51443.63        3.09763000e-01       -6.23693750e-10  22.0105  19.1602  19.3520  0.0000
0202-04-02_00:02:04.850000      51443.98        4.09275800e-01       -3.72259375e-09  22.0105  19.1602  19.3520  0.0000
0202-04-02_00:02:05.200000      51444.32        5.08312000e-01       -2.34314937e-08  22.0105  19.1602  19.3520  0.0000
0202-04-02_00:02:05.555000      51444.68        6.08498700e-01       -5.86968937e-08  22.0102  19.1503  19.3459  0.0000
0202-04-02_00:02:05.902000      51445.03        7.07474200e-01       -2.93193937e-08  22.0102  19.1503  19.3459  0.0000
0202-04-02_00:02:06.250000      51445.38        8.06726300e-01       -1.94648937e-08  22.0102  19.1503  19.3459  0.0000
0202-04-02_00:02:06.598000      51445.72        9.06255400e-01       -1.77914937e-08  22.0178  19.1598  19.3488  0.0000
0202-04-02_00:02:06.950000      51446.08        1.00538000e+00       -1.35811938e-08  22.0178  19.1598  19.3488  0.0000
0202-04-02_00:02:07.310000      51446.43        1.10483800e+00       -1.21597938e-08  22.0178  19.1598  19.3488  0.0000
0202-04-02_00:02:07.660000      51446.79        1.20430100e+00       -1.58164938e-08  22.0138  19.1587  19.3673  0.0000
0202-04-02_00:02:08.008000      51447.13        1.30359900e+00       -1.77377938e-08  22.0138  19.1587  19.3673  0.0000
0202-04-02_00:02:08.402000      51447.53        1.40263600e+00       -1.62503937e-08  22.0138  19.1587  19.3673  0.0000
0202-04-02_00:02:08.760000      51447.89        1.50223200e+00       -1.51966937e-08  22.0279  19.1437  19.3263  0.0000
0202-04-02_00:02:09.110000      51448.23        1.60174400e+00       -2.58568937e-08  22.0279  19.1437  19.3263  0.0000
0202-04-02_00:02:09.457000      51448.58        1.70094800e+00       -2.63526937e-08  22.0020  19.1580  19.3341  0.0000
0202-04-02_00:02:09.812000      51448.94        1.80022400e+00       -2.07746937e-08  22.0020  19.1580  19.3341  0.0000
0202-04-02_00:02:10.170000      51449.30        1.89961200e+00       -2.72823937e-08  22.0020  19.1580  19.3341  0.0000
0202-04-02_00:02:10.535000      51449.66        1.99917800e+00       -2.30678938e-08  22.0189  19.1496  19.3455  0.0000
0202-04-02_00:02:10.883000      51450.01        2.09833700e+00       -3.03812937e-08  22.0189  19.1496  19.3455  0.0000
0202-04-02_00:02:11.230000      51450.35        2.19805800e+00       -3.21166938e-08  22.0189  19.1496  19.3455  0.0000
0202-04-02_00:02:11.580000      51450.70        2.29743700e+00       -2.68485938e-08  21.9976  19.1499  19.3193  0.0000
0202-04-02_00:02:11.926000      51451.05        2.39684600e+00       -2.41214938e-08  21.9976  19.1499  19.3193  0.0000
0202-04-02_00:02:12.285000      51451.41        2.49602200e+00       -2.49272938e-08  21.9976  19.1499  19.3193  0.0000
0202-04-02_00:02:12.633000      51451.76        2.59549200e+00       -2.63512937e-08  22.0058  19.1481  19.3512  0.0000
0202-04-02_00:02:12.980000      51452.11        2.69509400e+00       -2.77724937e-08  22.0058  19.1481  19.3512  0.0000
0202-04-02_00:02:13.355000      51452.48        2.79427000e+00       -3.20475938e-08  22.0058  19.1481  19.3512  0.0000
0202-04-02_00:02:13.740000      51452.86        2.89331600e+00       -3.26673937e-08  22.0056  19.1442  19.3358  0.0000
0202-04-02_00:02:14.086000      51453.21        2.99285700e+00       -2.87627937e-08  22.0056  19.1442  19.3358  0.0000
0202-04-02_00:02:14.438000      51453.56        3.09255400e+00       -2.21930938e-08  21.9978  19.1595  19.3315  0.0000
0202-04-02_00:02:14.790000      51453.91        3.19174000e+00       -2.29368938e-08  21.9978  19.1595  19.3315  0.0000
0202-04-02_00:02:15.137000      51454.26        3.29135100e+00       -2.63455937e-08  21.9978  19.1595  19.3315  0.0000
0202-04-02_00:02:15.484000      51454.61        3.39037700e+00       -2.48581938e-08  22.0236  19.1499  19.3611  0.0000
0202-04-02_00:02:15.832000      51454.96        3.49006100e+00       -3.48985937e-08  22.0236  19.1499  19.3611  0.0000
0202-04-02_00:02:16.180000      51455.30        3.58891600e+00       -3.91749937e-08  22.0236  19.1499  19.3611  0.0000
0202-04-02_00:02:16.527000      51455.65        3.68833100e+00       -3.86171937e-08  21.9957  19.1495  19.3164  0.0000
0202-04-02_00:02:16.875000      51456.00        3.78781700e+00       -3.06840938e-08  21.9957  19.1495  19.3164  0.0000
0202-04-02_00:02:17.227000      51456.35        3.88782400e+00       -2.28128937e-08  21.9957  19.1495  19.3164  0.0000
0202-04-02_00:02:17.580000      51456.70        3.98706200e+00       -1.81645938e-08  22.0062  19.1590  19.3503  0.0000
0202-04-02_00:02:17.926000      51457.05        4.08607000e+00       -2.20691937e-08  22.0062  19.1590  19.3503  0.0000
0202-04-02_00:02:18.273000      51457.40        4.18580200e+00       -3.30391937e-08  22.0062  19.1590  19.3503  0.0000
0202-04-02_00:02:18.620000      51457.75        4.28549500e+00       -3.34107938e-08  22.0111  19.1525  19.3207  0.0000
0202-04-02_00:02:18.970000      51458.09        4.38395200e+00       -3.26664938e-08  22.0111  19.1525  19.3207  0.0000
0202-04-02_00:02:19.340000      51458.46        4.48308800e+00       -3.36580937e-08  22.0111  19.1525  19.3207  0.0000
0202-04-02_00:02:19.734000      51458.86        4.58320000e+00       -2.90097937e-08  22.0029  19.1597  19.3408  0.0000
0202-04-02_00:02:20.082000      51459.21        4.68225900e+00       -2.46713938e-08  22.0029  19.1597  19.3408  0.0000
0202-04-02_00:02:20.434000      51459.56        4.78142300e+00       -3.48976937e-08  22.0081  19.1500  19.3571  0.0000
0202-04-02_00:02:20.793000      51459.92        4.88117400e+00       -3.96079938e-08  22.0081  19.1500  19.3571  0.0000
0202-04-02_00:02:21.140000      51460.26        4.98101200e+00       -3.78725937e-08  22.0081  19.1500  19.3571  0.0000
0202-04-02_00:02:21.500000      51460.63        5.08019400e+00       -3.80585937e-08  21.9957  19.1500  19.3252  0.0000
0202-04-02_00:02:21.860000      51460.98        5.17908100e+00       -3.28523937e-08  21.9957  19.1500  19.3252  0.0000
0202-04-02_00:02:22.207000      51461.33        5.27870600e+00       -3.51455937e-08  21.9957  19.1500  19.3252  0.0000
0202-04-02_00:02:22.566000      51461.69        5.37727800e+00       -3.76866938e-08  22.0152  19.1595  19.3602  0.0000
0202-04-02_00:02:22.914000      51462.04        5.47712300e+00       -3.47736938e-08  22.0152  19.1595  19.3602  0.0000
0202-04-02_00:02:23.260000      51462.39        5.57634100e+00       -3.09310937e-08  22.0152  19.1595  19.3602  0.0000
0202-04-02_00:02:23.610000      51462.73        5.67522100e+00       -2.74603937e-08  22.0105  19.1535  19.3302  0.0000
0202-04-02_00:02:23.957000      51463.08        5.77543700e+00       -2.95675937e-08  22.0105  19.1535  19.3302  0.0000
0202-04-02_00:02:24.324000      51463.45        5.87475400e+00       -2.70875938e-08  22.0105  19.1535  19.3302  0.0000
0202-04-02_00:02:24.707000      51463.83        5.97380200e+00       -1.99545937e-08  22.0221  19.1610  19.3473  0.0000
0202-04-02_00:02:25.062000      51464.19        6.07302100e+00       -2.88766937e-08  22.0221  19.1610  19.3473  0.0000
0202-04-02_00:02:25.418000      51464.54        6.17270600e+00       -3.40827938e-08  22.0221  19.1610  19.3473  0.0000
0202-04-02_00:02:25.777000      51464.90        6.27145600e+00       -3.24713938e-08  22.0258  19.1524  19.3527  0.0000
0202-04-02_00:02:26.125000      51465.25        6.37113100e+00       -3.87930937e-08  22.0258  19.1524  19.3527  0.0000
0202-04-02_00:02:26.477000      51465.60        6.47051700e+00       -3.92888937e-08  21.9922  19.1517  19.3022  0.0000
0202-04-02_00:02:26.830000      51465.95        6.56940000e+00       -3.45166937e-08  21.9922  19.1517  19.3022  0.0000
0202-04-02_00:02:27.184000      51466.31        6.66915700e+00       -3.40207938e-08  21.9922  19.1517  19.3022  0.0000
0202-04-02_00:02:27.530000      51466.66        6.76861600e+00       -4.32554937e-08  22.0150  19.1604  19.3548  0.0000
0202-04-02_00:02:27.887000      51467.01        6.86736000e+00       -3.49504937e-08  22.0150  19.1604  19.3548  0.0000
0202-04-02_00:02:28.246000      51467.37        6.96723200e+00       -2.91865938e-08  22.0150  19.1604  19.3548  0.0000
0202-04-02_00:02:28.594000      51467.72        7.06645900e+00       -3.71196937e-08  21.9926  19.1444  19.3250  0.0000
0202-04-02_00:02:28.940000      51468.07        7.16579200e+00       -3.78014938e-08  21.9926  19.1444  19.3250  0.0000
0202-04-02_00:02:29.300000      51468.42        7.26487300e+00       -3.41447937e-08  21.9926  19.1444  19.3250  0.0000
0202-04-02_00:02:29.650000      51468.78        7.36463500e+00       -3.24713938e-08  22.0258  19.1570  19.3648  0.0000
0202-04-02_00:02:29.996000      51469.12        7.46383300e+00       -3.16036938e-08  22.0258  19.1570  19.3648  0.0000
0202-04-02_00:02:30.426000      51469.55        7.56344000e+00       -2.20601937e-08  22.0258  19.1570  19.3648  0.0000
0202-04-02_00:02:30.777000      51469.90        7.66244000e+00       -1.97065937e-08  21.9997  19.1484  19.3441  0.0000
0202-04-02_00:02:31.133000      51470.26        7.76281800e+00       -1.47483937e-08  21.9997  19.1484  19.3441  0.0000
0202-04-02_00:02:31.492000      51470.62        7.86202500e+00       -2.72058937e-08  21.9971  19.1491  19.3059  0.0000
0202-04-02_00:02:31.840000      51470.97        7.96114900e+00       -3.21640938e-08  21.9971  19.1491  19.3059  0.0000
0202-04-02_00:02:32.200000      51471.32        8.06041800e+00       -3.21020937e-08  21.9971  19.1491  19.3059  0.0000
0202-04-02_00:02:32.550000      51471.68        8.15907700e+00       -2.96229937e-08  22.0169  19.1589  19.3638  0.0000
0202-04-02_00:02:32.900000      51472.02        8.25847400e+00       -3.74321937e-08  22.0169  19.1589  19.3638  0.0000
0202-04-02_00:02:33.254000      51472.38        8.35797400e+00       -3.65025938e-08  22.0169  19.1589  19.3638  0.0000
0202-04-02_00:02:33.613000      51472.74        8.45710600e+00       -3.16682938e-08  21.9942  19.1513  19.3152  0.0000
0202-04-02_00:02:33.977000      51473.10        8.55637100e+00       -3.53249937e-08  21.9942  19.1513  19.3152  0.0000
0202-04-02_00:02:34.336000      51473.46        8.65565600e+00       -2.62761938e-08  21.9942  19.1513  19.3152  0.0000
0202-04-02_00:02:34.760000      51473.89        8.75458000e+00       -2.60282938e-08  22.0102  19.1590  19.3349  0.0000
0202-04-02_00:02:35.110000      51474.23        8.85433000e+00       -2.27434937e-08  22.0102  19.1590  19.3349  0.0000
0202-04-02_00:02:35.470000      51474.59        8.95323700e+00       -1.28889937e-08  22.0067  19.1503  19.3482  0.0000
0202-04-02_00:02:35.830000      51474.95        9.05263900e+00       -3.47671937e-08  22.0067  19.1503  19.3482  0.0000
0202-04-02_00:02:36.170000      51475.30        9.15189600e+00       -2.83222937e-08  22.0067  19.1503  19.3482  0.0000
0202-04-02_00:02:36.523000      51475.65        9.25139300e+00       -3.13604937e-08  21.9865  19.1503  19.3153  0.0000
0202-04-02_00:02:36.880000      51476.01        9.35067000e+00       -2.47907938e-08  21.9865  19.1503  19.3153  0.0000
0202-04-02_00:02:37.227000      51476.35        9.44973600e+00       -2.42949938e-08  21.9865  19.1503  19.3153  0.0000
0202-04-02_00:02:37.574000      51476.70        9.54963800e+00       -2.88193938e-08  22.0037  19.1595  19.3513  0.0000
0202-04-02_00:02:37.926000      51477.05        9.64919100e+00       -2.85714938e-08  22.0037  19.1595  19.3513  0.0000
0202-04-02_00:02:38.273000      51477.40        9.74863200e+00       -2.38611937e-08  22.0037  19.1595  19.3513  0.0000
0202-04-02_00:02:38.620000      51477.75        9.84760600e+00       -2.06382937e-08  22.0066  19.1524  19.3261  0.0000
0202-04-02_00:02:38.970000      51478.09        9.94711700e+00       -2.93151938e-08  22.0066  19.1524  19.3261  0.0000
0202-04-02_00:02:39.336000      51478.46        1.00468200e+01       -3.47072938e-08  22.0066  19.1524  19.3261  0.0000
0202-04-02_00:02:39.760000      51478.89        1.01455700e+01       -1.68576937e-08  22.0049  19.1600  19.3498  0.0000
0202-04-02_00:02:40.120000      51479.25        1.02451700e+01       -3.49551938e-08  22.0049  19.1600  19.3498  0.0000
0202-04-02_00:02:40.470000      51479.60        1.03443200e+01       -3.70004937e-08  22.0280  19.1520  19.3537  0.0000
0202-04-02_00:02:40.816000      51479.94        1.04433600e+01       -2.48527937e-08  22.0280  19.1520  19.3537  0.0000
0202-04-02_00:02:41.168000      51480.29        1.05428800e+01       -2.52246937e-08  22.0280  19.1520  19.3537  0.0000
0202-04-02_00:02:41.516000      51480.64        1.06421800e+01       -3.52030938e-08  22.0170  19.1514  19.3263  0.0000
0202-04-02_00:02:41.875000      51481.00        1.07416100e+01       -3.83634937e-08  22.0170  19.1514  19.3263  0.0000
0202-04-02_00:02:42.227000      51481.35        1.08408100e+01       -3.70593938e-08  22.0170  19.1514  19.3263  0.0000
0202-04-02_00:02:42.574000      51481.70        1.09407600e+01       -2.85671937e-08  22.0169  19.1610  19.3467  0.0000
0202-04-02_00:02:42.920000      51482.05        1.10400400e+01       -2.61499937e-08  22.0169  19.1610  19.3467  0.0000
0202-04-02_00:02:43.270000      51482.39        1.11392200e+01       -3.03644937e-08  22.0169  19.1610  19.3467  0.0000
0202-04-02_00:02:43.625000      51482.75        1.12383900e+01       -3.74919938e-08  21.9932  19.1529  19.3111  0.0000
0202-04-02_00:02:43.973000      51483.10        1.13379600e+01       -3.84215937e-08  21.9932  19.1529  19.3111  0.0000
0202-04-02_00:02:44.324000      51483.45        1.14369000e+01       -4.01569938e-08  21.9932  19.1529  19.3111  0.0000
0202-04-02_00:02:44.715000      51483.84        1.15360700e+01       -3.48888937e-08  22.0088  19.1606  19.3358  0.0000
0202-04-02_00:02:45.062000      51484.19        1.16351600e+01       -3.89793937e-08  22.0088  19.1606  19.3358  0.0000
0202-04-02_00:02:45.430000      51484.55        1.17343500e+01       -4.38136937e-08  22.0088  19.1606  19.3358  0.0000
0202-04-02_00:02:45.777000      51484.90        1.18353600e+01       -4.54250937e-08  22.0180  19.1516  19.3497  0.0000
0202-04-02_00:02:46.137000      51485.26        1.19343400e+01       -3.29675938e-08  22.0180  19.1516  19.3497  0.0000
0202-04-02_00:02:46.496000      51485.62        1.20336500e+01       -3.62523937e-08  22.0020  19.1516  19.3148  0.0000
0202-04-02_00:02:46.855000      51485.98        1.21320200e+01       -2.19974938e-08  22.0020  19.1516  19.3148  0.0000
0202-04-02_00:02:47.207000      51486.33        1.22324900e+01       -1.33825938e-08  22.0020  19.1516  19.3148  0.0000
0202-04-02_00:02:47.555000      51486.68        1.23311400e+01       -1.77210938e-08  22.0239  19.1600  19.3749  0.0000
0202-04-02_00:02:47.906000      51487.03        1.24302100e+01       -1.31365937e-08  22.0239  19.1600  19.3749  0.0000
0202-04-02_00:02:48.254000      51487.38        1.25297900e+01       -1.73549375e-09  22.0239  19.1600  19.3749  0.0000
0202-04-02_00:02:48.600000      51487.73        1.26293500e+01        1.95849062e-08  22.0023  19.1527  19.3102  0.0000
0202-04-02_00:02:48.953000      51488.08        1.27288100e+01        3.39637063e-08  22.0023  19.1527  19.3102  0.0000
0202-04-02_00:02:49.300000      51488.43        1.28280500e+01        3.81162062e-08  22.0023  19.1527  19.3102  0.0000
0202-04-02_00:02:49.656000      51488.78        1.29270600e+01        5.93127063e-08  22.0181  19.1598  19.3402  0.0000
0202-04-02_00:02:50.004000      51489.13        1.30273500e+01        6.94770063e-08  22.0181  19.1598  19.3402  0.0000
0202-04-02_00:02:50.370000      51489.50        1.31264000e+01        1.02759106e-07  22.0181  19.1598  19.3402  0.0000
0202-04-02_00:02:50.740000      51489.86        1.32263200e+01        1.30835106e-07  22.0116  19.1507  19.3380  0.0000
0202-04-02_00:02:51.086000      51490.21        1.33251800e+01        1.59964706e-07  22.0116  19.1507  19.3380  0.0000
0202-04-02_00:02:51.440000      51490.57        1.34238800e+01        1.98205006e-07  22.0189  19.1502  19.3233  0.0000
0202-04-02_00:02:51.793000      51490.92        1.35233600e+01        2.51691806e-07  22.0189  19.1502  19.3233  0.0000
0202-04-02_00:02:52.145000      51491.27        1.36233900e+01        3.03815206e-07  22.0189  19.1502  19.3233  0.0000
0202-04-02_00:02:52.492000      51491.62        1.37224900e+01        3.63623806e-07  22.0136  19.1596  19.3575  0.0000
0202-04-02_00:02:52.836000      51491.96        1.38221500e+01        4.24238106e-07  22.0136  19.1596  19.3575  0.0000
0202-04-02_00:02:53.184000      51492.31        1.39216000e+01        5.03011906e-07  22.0136  19.1596  19.3575  0.0000
0202-04-02_00:02:53.530000      51492.66        1.40207300e+01        6.00565006e-07  22.0096  19.1448  19.3269  0.0000
0202-04-02_00:02:53.890000      51493.01        1.41196900e+01        7.07543006e-07  22.0096  19.1448  19.3269  0.0000
0202-04-02_00:02:54.240000      51493.36        1.42172400e+01        8.23568206e-07  22.0096  19.1448  19.3269  0.0000
0202-04-02_00:02:54.586000      51493.71        1.43192600e+01        9.59671406e-07  22.0166  19.1605  19.3417  0.0000
0202-04-02_00:02:54.934000      51494.06        1.44177000e+01        1.12000801e-06  22.0166  19.1605  19.3417  0.0000
0202-04-02_00:02:55.280000      51494.41        1.45171600e+01        1.30935021e-06  22.0166  19.1605  19.3417  0.0000
0202-04-02_00:02:55.640000      51494.77        1.46157400e+01        1.52813181e-06  22.0249  19.1467  19.3281  0.0000
0202-04-02_00:02:55.990000      51495.11        1.47155500e+01        1.76408121e-06  22.0249  19.1467  19.3281  0.0000
0202-04-02_00:02:56.340000      51495.47        1.48150900e+01        1.99141581e-06  22.0249  19.1467  19.3281  0.0000
0202-04-02_00:02:56.740000      51495.87        1.49139600e+01        2.34090861e-06  22.0256  19.1523  19.3258  0.0000
0202-04-02_00:02:57.086000      51496.21        1.50156000e+01        2.67279971e-06  22.0256  19.1523  19.3258  0.0000
0202-04-02_00:02:57.453000      51496.58        1.51133300e+01        3.11061081e-06  22.0256  19.1523  19.3258  0.0000
0202-04-02_00:02:57.810000      51496.93        1.52117800e+01        3.62099801e-06  22.0329  19.1621  19.3603  0.0000
0202-04-02_00:02:58.156000      51497.28        1.53126800e+01        4.16801401e-06  22.0329  19.1621  19.3603  0.0000
0202-04-02_00:02:58.508000      51497.63        1.54110500e+01        4.79894795e-06  22.0217  19.1471  19.3206  0.0000
0202-04-02_00:02:58.863000      51497.99        1.55110200e+01        5.48752126e-06  22.0217  19.1471  19.3206  0.0000
0202-04-02_00:02:59.210000      51498.34        1.56103100e+01        6.73476241e-06  22.0217  19.1471  19.3206  0.0000
0202-04-02_00:02:59.562000      51498.69        1.57096500e+01        7.80096668e-06  22.0392  19.1620  19.3416  0.0000
0202-04-02_00:02:59.910000      51499.03        1.58090700e+01        8.98654037e-06  22.0392  19.1620  19.3416  0.0000
0202-04-02_00:03:00.258000      51499.38        1.59080700e+01        1.02747487e-05  22.0392  19.1620  19.3416  0.0000
0202-04-02_00:03:00.610000      51499.73        1.60079800e+01        1.17994022e-05  22.0250  19.1486  19.3272  0.0000
0202-04-02_00:03:00.957000      51500.08        1.61064300e+01        1.35493450e-05  22.0250  19.1486  19.3272  0.0000
0202-04-02_00:03:01.305000      51500.43        1.62063100e+01        1.59314710e-05  22.0250  19.1486  19.3272  0.0000
0202-04-02_00:03:01.660000      51500.79        1.63060800e+01        1.83241999e-05  22.0097  19.1534  19.3276  0.0000
0202-04-02_00:03:02.008000      51501.13        1.64051800e+01        2.11561679e-05  22.0097  19.1534  19.3276  0.0000
