Repository: shortlab/2025-devitre-PhD

# 2025-devitre-PhD
Data repository for Alexis Devitre's PhD thesis

File: chapter 6/data/ext_ffj51/Ic/infield/step06/magnet/Ic_2025-04-02_00-35-19356904_ffj51-30p3e19pm2-anneal300k-720min-03T-22k.txt
# Ic = 13.42 A, n = 23.18 , Tavg = 22.06 K, ffj51-30p3e19pm2-anneal300k-720min-03T-22k
#datetime                        t_s     iHTS_A                vHTS_V                tHTS_K  tTAR_K  tHOL_K  tSPA_K
0202-04-02_00:34:20.746000      53379.87        8.27673400e-03        8.98335000e-09  22.0288  19.1609  19.3461  0.0000
0202-04-02_00:34:21.094000      53380.22        1.11823600e-01        2.29283500e-08  22.0288  19.1609  19.3461  0.0000
0202-04-02_00:34:21.453000      53380.58        2.11156900e-01        1.18963500e-08  22.0288  19.1609  19.3461  0.0000
0202-04-02_00:34:21.800000      53380.93        3.10014900e-01        1.16483500e-08  22.0532  19.1512  19.3608  0.0000
0202-04-02_00:34:22.152000      53381.28        4.09606400e-01        1.21442500e-08  22.0532  19.1512  19.3608  0.0000
0202-04-02_00:34:22.504000      53381.63        5.08910000e-01        2.10690500e-08  22.0289  19.1531  19.3266  0.0000
0202-04-02_00:34:22.855000      53381.98        6.07965700e-01        1.30738500e-08  22.0289  19.1531  19.3266  0.0000
0202-04-02_00:34:23.203000      53382.33        7.07886700e-01        4.64179500e-08  22.0289  19.1531  19.3266  0.0000
0202-04-02_00:34:23.555000      53382.68        8.07148500e-01        3.60676500e-08  22.0549  19.1598  19.3616  0.0000
0202-04-02_00:34:23.902000      53383.03        9.06760800e-01        1.99534500e-08  22.0549  19.1598  19.3616  0.0000
0202-04-02_00:34:24.258000      53383.38        1.00595600e+00        2.32394500e-08  22.0549  19.1598  19.3616  0.0000
0202-04-02_00:34:24.605000      53383.73        1.10536600e+00        3.19180500e-08  22.0384  19.1458  19.3196  0.0000
0202-04-02_00:34:24.957000      53384.08        1.20462900e+00        2.22494500e-08  22.0384  19.1458  19.3196  0.0000
0202-04-02_00:34:25.300000      53384.43        1.30386300e+00        2.28072500e-08  22.0384  19.1458  19.3196  0.0000
0202-04-02_00:34:25.656000      53384.78        1.40325200e+00        3.46450500e-08  22.0283  19.1611  19.3468  0.0000
0202-04-02_00:34:26.016000      53385.14        1.50248100e+00        3.55747500e-08  22.0283  19.1611  19.3468  0.0000
0202-04-02_00:34:26.414000      53385.54        1.60205700e+00        3.21659500e-08  22.0283  19.1611  19.3468  0.0000
0202-04-02_00:34:26.770000      53385.90        1.70123300e+00        2.99347500e-08  22.0369  19.1510  19.3451  0.0000
0202-04-02_00:34:27.130000      53386.25        1.80100600e+00        3.66903500e-08  22.0369  19.1510  19.3451  0.0000
0202-04-02_00:34:27.477000      53386.60        1.90000300e+00        3.87355500e-08  22.0292  19.1530  19.3258  0.0000
0202-04-02_00:34:27.830000      53386.95        1.99928900e+00        4.59250500e-08  22.0292  19.1530  19.3258  0.0000
0202-04-02_00:34:28.184000      53387.31        2.09896200e+00        4.04709500e-08  22.0292  19.1530  19.3258  0.0000
0202-04-02_00:34:28.530000      53387.66        2.19781100e+00        3.04925500e-08  22.0545  19.1595  19.3598  0.0000
0202-04-02_00:34:28.880000      53388.01        2.29732000e+00        2.74556500e-08  22.0545  19.1595  19.3598  0.0000
0202-04-02_00:34:29.227000      53388.35        2.39660500e+00        2.90050500e-08  22.0545  19.1595  19.3598  0.0000
0202-04-02_00:34:29.580000      53388.70        2.49579100e+00        2.98107500e-08  22.0341  19.1459  19.3268  0.0000
0202-04-02_00:34:29.938000      53389.06        2.59536300e+00        1.99565500e-08  22.0341  19.1459  19.3268  0.0000
0202-04-02_00:34:30.285000      53389.41        2.69452800e+00        2.03302500e-08  22.0341  19.1459  19.3268  0.0000
0202-04-02_00:34:30.633000      53389.76        2.79417800e+00        2.57851500e-08  22.0502  19.1612  19.3477  0.0000
0202-04-02_00:34:30.980000      53390.11        2.89312200e+00        3.03095500e-08  22.0502  19.1612  19.3477  0.0000
0202-04-02_00:34:31.336000      53390.46        2.99247600e+00        3.01855500e-08  22.0502  19.1612  19.3477  0.0000
0202-04-02_00:34:31.707000      53390.83        3.09180400e+00        3.32224500e-08  22.0396  19.1504  19.3451  0.0000
0202-04-02_00:34:32.066000      53391.19        3.19101900e+00        3.32224500e-08  22.0396  19.1504  19.3451  0.0000
0202-04-02_00:34:32.440000      53391.57        3.29078900e+00        3.94202500e-08  22.0396  19.1504  19.3451  0.0000
0202-04-02_00:34:32.810000      53391.93        3.39012400e+00        3.45859500e-08  22.0318  19.1533  19.3301  0.0000
0202-04-02_00:34:33.168000      53392.29        3.48912100e+00        4.82830500e-08  22.0318  19.1533  19.3301  0.0000
0202-04-02_00:34:33.527000      53392.65        3.58905500e+00        4.18993500e-08  22.0640  19.1589  19.3785  0.0000
0202-04-02_00:34:33.875000      53393.00        3.68866200e+00        4.14035500e-08  22.0640  19.1589  19.3785  0.0000
0202-04-02_00:34:34.227000      53393.35        3.78766200e+00        4.36347500e-08  22.0640  19.1589  19.3785  0.0000
0202-04-02_00:34:34.574000      53393.70        3.88728600e+00        4.53701500e-08  22.0416  19.1454  19.3302  0.0000
0202-04-02_00:34:34.930000      53394.05        3.98673000e+00        4.07217500e-08  22.0416  19.1454  19.3302  0.0000
0202-04-02_00:34:35.277000      53394.40        4.08582900e+00        3.92343500e-08  22.0416  19.1454  19.3302  0.0000
0202-04-02_00:34:35.625000      53394.75        4.18529300e+00        3.18589500e-08  22.0498  19.1606  19.3488  0.0000
0202-04-02_00:34:35.973000      53395.10        4.28455100e+00        4.59942500e-08  22.0498  19.1606  19.3488  0.0000
0202-04-02_00:34:36.324000      53395.45        4.38404500e+00        4.17243500e-08  22.0498  19.1606  19.3488  0.0000
0202-04-02_00:34:36.742000      53395.87        4.48308600e+00        4.23441500e-08  22.0358  19.1493  19.3370  0.0000
0202-04-02_00:34:37.094000      53396.22        4.58265200e+00        3.66421500e-08  22.0358  19.1493  19.3370  0.0000
0202-04-02_00:34:37.440000      53396.57        4.68196300e+00        3.84395500e-08  22.0306  19.1523  19.3202  0.0000
0202-04-02_00:34:37.797000      53396.92        4.78109800e+00        3.44729500e-08  22.0306  19.1523  19.3202  0.0000
0202-04-02_00:34:38.152000      53397.28        4.88079300e+00        2.89569500e-08  22.0306  19.1523  19.3202  0.0000
0202-04-02_00:34:38.500000      53397.62        4.97970300e+00        3.58984500e-08  22.0561  19.1574  19.3526  0.0000
0202-04-02_00:34:38.860000      53397.99        5.07901900e+00        3.20558500e-08  22.0561  19.1574  19.3526  0.0000
0202-04-02_00:34:39.220000      53398.34        5.17851800e+00        2.87709500e-08  22.0561  19.1574  19.3526  0.0000
0202-04-02_00:34:39.566000      53398.69        5.27796300e+00        3.21177500e-08  22.0257  19.1440  19.3200  0.0000
0202-04-02_00:34:39.926000      53399.05        5.37708700e+00        2.70356500e-08  22.0257  19.1440  19.3200  0.0000
0202-04-02_00:34:40.273000      53399.40        5.47626600e+00        3.49067500e-08  22.0257  19.1440  19.3200  0.0000
0202-04-02_00:34:40.625000      53399.75        5.57576800e+00        2.87090500e-08  22.0289  19.1590  19.3518  0.0000
0202-04-02_00:34:40.973000      53400.10        5.67518700e+00        2.63538500e-08  22.0289  19.1590  19.3518  0.0000
0202-04-02_00:34:41.330000      53400.45        5.77457100e+00        1.59415500e-08  22.0289  19.1590  19.3518  0.0000
0202-04-02_00:34:41.750000      53400.88        5.87379200e+00        1.69957500e-08  22.0494  19.1470  19.3483  0.0000
0202-04-02_00:34:42.110000      53401.23        5.97372100e+00        1.57576500e-08  22.0494  19.1470  19.3483  0.0000
0202-04-02_00:34:42.465000      53401.59        6.07240500e+00        1.74935500e-08  22.0494  19.1470  19.3483  0.0000
0202-04-02_00:34:42.830000      53401.95        6.17233400e+00        1.30311500e-08  22.0396  19.1515  19.3193  0.0000
0202-04-02_00:34:43.176000      53402.30        6.27167500e+00        1.32171500e-08  22.0396  19.1515  19.3193  0.0000
0202-04-02_00:34:43.523000      53402.65        6.37069900e+00        3.23865000e-09  22.0405  19.1558  19.3497  0.0000
0202-04-02_00:34:43.870000      53403.00        6.47008600e+00        1.54483500e-08  22.0405  19.1558  19.3497  0.0000
0202-04-02_00:34:44.220000      53403.35        6.56951700e+00        8.13495000e-09  22.0405  19.1558  19.3497  0.0000
0202-04-02_00:34:44.566000      53403.69        6.66875300e+00       -4.94235000e-09  22.0191  19.1432  19.3110  0.0000
0202-04-02_00:34:44.918000      53404.04        6.76807200e+00       -1.13880500e-08  22.0191  19.1432  19.3110  0.0000
0202-04-02_00:34:45.266000      53404.39        6.86762100e+00       -1.14500500e-08  22.0191  19.1432  19.3110  0.0000
0202-04-02_00:34:45.613000      53404.74        6.96691800e+00       -1.57884500e-08  22.0480  19.1584  19.3615  0.0000
0202-04-02_00:34:45.957000      53405.08        7.06660400e+00       -1.31854500e-08  22.0480  19.1584  19.3615  0.0000
0202-04-02_00:34:46.310000      53405.43        7.16567100e+00       -9.83865000e-09  22.0480  19.1584  19.3615  0.0000
0202-04-02_00:34:46.660000      53405.79        7.26473500e+00       -7.48345000e-09  22.0422  19.1469  19.3444  0.0000
0202-04-02_00:34:47.008000      53406.13        7.36423200e+00       -9.90055000e-09  22.0422  19.1469  19.3444  0.0000
0202-04-02_00:34:47.395000      53406.52        7.46373800e+00       -9.21885000e-09  22.0422  19.1469  19.3444  0.0000
0202-04-02_00:34:47.758000      53406.88        7.56272900e+00       -1.62237500e-08  22.0304  19.1511  19.3238  0.0000
0202-04-02_00:34:48.117000      53407.24        7.66259200e+00       -1.65350500e-08  22.0304  19.1511  19.3238  0.0000
0202-04-02_00:34:48.470000      53407.60        7.76149200e+00       -1.54194500e-08  22.0304  19.1511  19.3238  0.0000
0202-04-02_00:34:48.816000      53407.94        7.86089500e+00       -1.72787500e-08  22.0468  19.1557  19.3644  0.0000
0202-04-02_00:34:49.164000      53408.29        7.96030300e+00       -2.15552500e-08  22.0468  19.1557  19.3644  0.0000
0202-04-02_00:34:49.516000      53408.64        8.05985300e+00       -2.83727500e-08  22.0262  19.1447  19.3111  0.0000
0202-04-02_00:34:49.870000      53409.00        8.15927800e+00       -3.18435500e-08  22.0262  19.1447  19.3111  0.0000
0202-04-02_00:34:50.215000      53409.34        8.25863600e+00       -2.32906500e-08  22.0262  19.1447  19.3111  0.0000
0202-04-02_00:34:50.562000      53409.69        8.35782400e+00       -2.64514500e-08  22.0330  19.1590  19.3429  0.0000
0202-04-02_00:34:50.910000      53410.04        8.45725900e+00       -3.17815500e-08  22.0330  19.1590  19.3429  0.0000
0202-04-02_00:34:51.258000      53410.38        8.55676100e+00       -3.50663500e-08  22.0330  19.1590  19.3429  0.0000
0202-04-02_00:34:51.610000      53410.73        8.65586400e+00       -4.63463500e-08  22.0421  19.1475  19.3371  0.0000
0202-04-02_00:34:51.960000      53411.09        8.75540000e+00       -5.48992500e-08  22.0421  19.1475  19.3371  0.0000
0202-04-02_00:34:52.310000      53411.44        8.85457400e+00       -5.52091500e-08  22.0421  19.1475  19.3371  0.0000
0202-04-02_00:34:52.660000      53411.79        8.95380500e+00       -5.20483500e-08  22.0307  19.1518  19.3192  0.0000
0202-04-02_00:34:53.008000      53412.13        9.05338900e+00       -5.24201500e-08  22.0307  19.1518  19.3192  0.0000
0202-04-02_00:34:53.420000      53412.55        9.15241400e+00       -4.46109500e-08  22.0307  19.1518  19.3192  0.0000
0202-04-02_00:34:53.777000      53412.90        9.25173800e+00       -5.72557500e-08  22.0540  19.1559  19.3632  0.0000
0202-04-02_00:34:54.125000      53413.25        9.35135800e+00       -6.86602500e-08  22.0540  19.1559  19.3632  0.0000
0202-04-02_00:34:54.477000      53413.60        9.45024400e+00       -6.32681500e-08  22.0351  19.1445  19.3202  0.0000
0202-04-02_00:34:54.830000      53413.95        9.54975900e+00       -5.73183500e-08  22.0351  19.1445  19.3202  0.0000
0202-04-02_00:34:55.176000      53414.30        9.64909000e+00       -6.42598500e-08  22.0351  19.1445  19.3202  0.0000
0202-04-02_00:34:55.523000      53414.65        9.74894300e+00       -7.49200500e-08  22.0516  19.1590  19.3485  0.0000
0202-04-02_00:34:55.870000      53415.00        9.84785900e+00       -6.22765500e-08  22.0516  19.1590  19.3485  0.0000
0202-04-02_00:34:56.230000      53415.35        9.94710500e+00       -6.17807500e-08  22.0516  19.1590  19.3485  0.0000
0202-04-02_00:34:56.590000      53415.71        1.00464100e+01       -6.69248500e-08  22.0298  19.1465  19.3216  0.0000
0202-04-02_00:34:56.950000      53416.08        1.01459500e+01       -7.38044500e-08  22.0298  19.1465  19.3216  0.0000
0202-04-02_00:34:57.297000      53416.42        1.02450700e+01       -7.56637500e-08  22.0298  19.1465  19.3216  0.0000
0202-04-02_00:34:57.650000      53416.78        1.03444900e+01       -7.22549500e-08  22.0126  19.1523  19.3188  0.0000
0202-04-02_00:34:57.996000      53417.12        1.04441500e+01       -7.65314500e-08  22.0126  19.1523  19.3188  0.0000
0202-04-02_00:34:58.383000      53417.51        1.05433400e+01       -7.95063500e-08  22.0126  19.1523  19.3188  0.0000
0202-04-02_00:34:58.754000      53417.88        1.06427900e+01       -6.85362500e-08  22.0546  19.1548  19.3516  0.0000
0202-04-02_00:34:59.100000      53418.23        1.07423400e+01       -6.84743500e-08  22.0546  19.1548  19.3516  0.0000
0202-04-02_00:34:59.457000      53418.58        1.08414500e+01       -7.64126500e-08  22.0546  19.1548  19.3516  0.0000
0202-04-02_00:34:59.810000      53418.93        1.09406000e+01       -8.30519500e-08  22.0303  19.1443  19.3179  0.0000
0202-04-02_00:35:00.160000      53419.28        1.10401100e+01       -8.33618500e-08  22.0303  19.1443  19.3179  0.0000
0202-04-02_00:35:00.508000      53419.63        1.11397500e+01       -7.66062500e-08  22.0426  19.1586  19.3507  0.0000
0202-04-02_00:35:00.855000      53419.98        1.12387000e+01       -8.74523500e-08  22.0426  19.1586  19.3507  0.0000
0202-04-02_00:35:01.203000      53420.33        1.13382200e+01       -9.34022500e-08  22.0426  19.1586  19.3507  0.0000
0202-04-02_00:35:01.555000      53420.68        1.14377300e+01       -1.04992150e-07  22.0518  19.1463  19.3445  0.0000
0202-04-02_00:35:01.902000      53421.03        1.15367200e+01       -9.92281500e-08  22.0518  19.1463  19.3445  0.0000
0202-04-02_00:35:02.254000      53421.38        1.16359600e+01       -9.38360500e-08  22.0518  19.1463  19.3445  0.0000
0202-04-02_00:35:02.600000      53421.73        1.17346300e+01       -9.92901500e-08  22.0425  19.1517  19.3232  0.0000
0202-04-02_00:35:02.953000      53422.08        1.18357500e+01       -1.03256750e-07  22.0425  19.1517  19.3232  0.0000
0202-04-02_00:35:03.300000      53422.43        1.19345700e+01       -9.06752500e-08  22.0425  19.1517  19.3232  0.0000
0202-04-02_00:35:03.656000      53422.78        1.20338600e+01       -9.54475500e-08  22.0511  19.1549  19.3460  0.0000
0202-04-02_00:35:04.008000      53423.13        1.21331700e+01       -9.32163500e-08  22.0511  19.1549  19.3460  0.0000
0202-04-02_00:35:04.380000      53423.51        1.22326700e+01       -8.16884500e-08  22.0511  19.1549  19.3460  0.0000
0202-04-02_00:35:04.758000      53423.88        1.23317800e+01       -9.17908500e-08  22.0433  19.1446  19.3151  0.0000
0202-04-02_00:35:05.110000      53424.23        1.24310200e+01       -7.98290500e-08  22.0433  19.1446  19.3151  0.0000
0202-04-02_00:35:05.470000      53424.59        1.25302200e+01       -7.52997500e-08  22.0433  19.1446  19.3151  0.0000
0202-04-02_00:35:05.816000      53424.94        1.26291600e+01       -7.56064500e-08  22.0420  19.1597  19.3484  0.0000
0202-04-02_00:35:06.164000      53425.29        1.27287300e+01       -6.28389500e-08  22.0420  19.1597  19.3484  0.0000
0202-04-02_00:35:06.510000      53425.64        1.28282300e+01       -4.16425500e-08  22.0388  19.1471  19.3312  0.0000
0202-04-02_00:35:06.860000      53425.99        1.29281600e+01       -2.34830500e-08  22.0388  19.1471  19.3312  0.0000
0202-04-02_00:35:07.220000      53426.35        1.30275300e+01       -1.27608500e-08  22.0388  19.1471  19.3312  0.0000
0202-04-02_00:35:07.570000      53426.69        1.31267100e+01        2.02113500e-08  22.0383  19.1530  19.3284  0.0000
0202-04-02_00:35:07.918000      53427.04        1.32262000e+01        4.57461500e-08  22.0383  19.1530  19.3284  0.0000
0202-04-02_00:35:08.273000      53427.40        1.33254500e+01        6.93597500e-08  22.0383  19.1530  19.3284  0.0000
0202-04-02_00:35:08.633000      53427.76        1.34245300e+01        9.24774500e-08  22.0511  19.1560  19.3559  0.0000
0202-04-02_00:35:08.992000      53428.12        1.35237400e+01        1.37411350e-07  22.0511  19.1560  19.3559  0.0000
0202-04-02_00:35:09.426000      53428.55        1.36234200e+01        1.83708850e-07  22.0511  19.1560  19.3559  0.0000
0202-04-02_00:35:09.785000      53428.91        1.37226900e+01        2.39984650e-07  22.0472  19.1459  19.3121  0.0000
0202-04-02_00:35:10.145000      53429.27        1.38225400e+01        2.98987550e-07  22.0472  19.1459  19.3121  0.0000
0202-04-02_00:35:10.492000      53429.62        1.39218500e+01        3.80922250e-07  22.0604  19.1606  19.3552  0.0000
0202-04-02_00:35:10.840000      53429.97        1.40208200e+01        4.70356250e-07  22.0604  19.1606  19.3552  0.0000
0202-04-02_00:35:11.188000      53430.31        1.41202700e+01        5.86317050e-07  22.0604  19.1606  19.3552  0.0000
0202-04-02_00:35:11.535000      53430.66        1.42186600e+01        6.93291250e-07  22.0446  19.1483  19.3315  0.0000
0202-04-02_00:35:11.895000      53431.02        1.43184500e+01        8.19911950e-07  22.0446  19.1483  19.3315  0.0000
0202-04-02_00:35:12.242000      53431.37        1.44180300e+01        9.83657350e-07  22.0446  19.1483  19.3315  0.0000
0202-04-02_00:35:12.590000      53431.72        1.45171100e+01        1.16568625e-06  22.0422  19.1547  19.3336  0.0000
0202-04-02_00:35:12.938000      53432.06        1.46167100e+01        1.39351665e-06  22.0422  19.1547  19.3336  0.0000
0202-04-02_00:35:13.285000      53432.41        1.47158200e+01        1.63281305e-06  22.0422  19.1547  19.3336  0.0000
0202-04-02_00:35:13.637000      53432.76        1.48151400e+01        1.86058155e-06  22.0620  19.1565  19.3604  0.0000
0202-04-02_00:35:13.980000      53433.11        1.49146000e+01        2.19792685e-06  22.0620  19.1565  19.3604  0.0000
0202-04-02_00:35:14.344000      53433.47        1.50142200e+01        2.57468995e-06  22.0620  19.1565  19.3604  0.0000
0202-04-02_00:35:14.773000      53433.90        1.51133200e+01        2.99855635e-06  22.0592  19.1479  19.3257  0.0000
0202-04-02_00:35:15.133000      53434.26        1.52127600e+01        3.45514695e-06  22.0592  19.1479  19.3257  0.0000
0202-04-02_00:35:15.490000      53434.61        1.53124500e+01        4.06953305e-06  22.0735  19.1624  19.3482  0.0000
0202-04-02_00:35:15.836000      53434.96        1.54118000e+01        4.67951875e-06  22.0735  19.1624  19.3482  0.0000
0202-04-02_00:35:16.184000      53435.31        1.55110100e+01        5.38972259e-06  22.0735  19.1624  19.3482  0.0000
0202-04-02_00:35:16.535000      53435.66        1.56098700e+01        6.63721216e-06  22.0578  19.1491  19.3443  0.0000
0202-04-02_00:35:16.890000      53436.02        1.57099800e+01        7.68866624e-06  22.0578  19.1491  19.3443  0.0000
0202-04-02_00:35:17.240000      53436.36        1.58087700e+01        8.85670276e-06  22.0578  19.1491  19.3443  0.0000
0202-04-02_00:35:17.586000      53436.71        1.59080100e+01        1.01891632e-05  22.0579  19.1554  19.3265  0.0000
0202-04-02_00:35:17.934000      53437.06        1.60075600e+01        1.17102840e-05  22.0579  19.1554  19.3265  0.0000
0202-04-02_00:35:18.280000      53437.41        1.61069700e+01        1.35211510e-05  22.0579  19.1554  19.3265  0.0000
0202-04-02_00:35:18.630000      53437.75        1.62067300e+01        1.57368044e-05  22.0590  19.1567  19.3514  0.0000
0202-04-02_00:35:18.977000      53438.10        1.63057400e+01        1.84596289e-05  22.0590  19.1567  19.3514  0.0000
0202-04-02_00:35:19.336000      53438.46        1.64052300e+01        2.15876666e-05  22.0590  19.1567  19.3514  0.0000

File: chapter 6/data/ext_ffj51/Ic/infield/step06/magnet/Ic_2025-04-02_00-43-24464913_ffj51-30p3e19pm2-anneal300k-720min-03T-22k.txt
# Ic = 13.34 A, n = 22.47 , Tavg = 22.12 K, ffj51-30p3e19pm2-anneal300k-720min-03T-22k
#datetime                        t_s     iHTS_A                vHTS_V                tHTS_K  tTAR_K  tHOL_K  tSPA_K
0202-04-02_00:42:25.773000      53864.90        9.78984900e-03        4.89629444e-09  22.1226  19.1463  19.3167  0.0000
0202-04-02_00:42:26.130000      53865.25        1.13315400e-01        1.14038944e-08  22.1226  19.1463  19.3167  0.0000
0202-04-02_00:42:26.484000      53865.61        2.12994400e-01        2.41093944e-08  22.1134  19.1586  19.3516  0.0000
0202-04-02_00:42:26.832000      53865.96        3.11932900e-01        2.44192944e-08  22.1134  19.1586  19.3516  0.0000
0202-04-02_00:42:27.180000      53866.31        4.11431700e-01        6.63169444e-09  22.1134  19.1586  19.3516  0.0000
0202-04-02_00:42:27.540000      53866.67        5.11078100e-01        2.47894444e-10  22.1361  19.1449  19.3407  0.0000
0202-04-02_00:42:27.887000      53867.01        6.10429100e-01       -1.84074056e-08  22.1361  19.1449  19.3407  0.0000
0202-04-02_00:42:28.234000      53867.36        7.10060400e-01       -4.58636056e-08  22.1361  19.1449  19.3407  0.0000
0202-04-02_00:42:28.586000      53867.71        8.09439600e-01        9.41829444e-09  22.1051  19.1562  19.3208  0.0000
0202-04-02_00:42:28.934000      53868.06        9.08338800e-01       -6.57550556e-09  22.1051  19.1562  19.3208  0.0000
0202-04-02_00:42:29.290000      53868.42        1.00781200e+00       -3.41470556e-09  22.1051  19.1562  19.3208  0.0000
0202-04-02_00:42:29.637000      53868.76        1.10682900e+00        9.10489444e-09  22.1184  19.1432  19.3336  0.0000
0202-04-02_00:42:29.984000      53869.11        1.20642500e+00        7.05959444e-09  22.1184  19.1432  19.3336  0.0000
0202-04-02_00:42:30.400000      53869.52        1.30569700e+00        1.17169444e-09  22.1184  19.1432  19.3336  0.0000
0202-04-02_00:42:30.780000      53869.91        1.40523400e+00        1.23369444e-09  22.1175  19.1467  19.3150  0.0000
0202-04-02_00:42:31.130000      53870.25        1.50446700e+00        8.61794444e-10  22.1175  19.1467  19.3150  0.0000
0202-04-02_00:42:31.477000      53870.60        1.60382800e+00       -1.49330556e-09  22.1326  19.1592  19.3549  0.0000
0202-04-02_00:42:31.830000      53870.95        1.70326900e+00        8.61794444e-10  22.1326  19.1592  19.3549  0.0000
0202-04-02_00:42:32.176000      53871.30        1.80255000e+00        3.96069444e-09  22.1326  19.1592  19.3549  0.0000
0202-04-02_00:42:32.530000      53871.66        1.90170500e+00       -5.58390556e-09  22.1260  19.1444  19.3371  0.0000
0202-04-02_00:42:32.880000      53872.01        2.00136700e+00        4.45649444e-09  22.1260  19.1444  19.3371  0.0000
0202-04-02_00:42:33.227000      53872.35        2.10104500e+00       -1.92720556e-09  22.1260  19.1444  19.3371  0.0000
0202-04-02_00:42:33.580000      53872.70        2.20020300e+00        3.58889444e-09  22.1053  19.1533  19.3167  0.0000
0202-04-02_00:42:33.926000      53873.05        2.29950000e+00        9.66269444e-09  22.1053  19.1533  19.3167  0.0000
0202-04-02_00:42:34.285000      53873.41        2.39881000e+00        5.20089444e-09  22.1053  19.1533  19.3167  0.0000
0202-04-02_00:42:34.637000      53873.76        2.49847100e+00        1.73369444e-09  22.1003  19.1406  19.3169  0.0000
0202-04-02_00:42:34.984000      53874.11        2.59776000e+00        1.79739444e-09  22.1003  19.1406  19.3169  0.0000
0202-04-02_00:42:35.332000      53874.46        2.69703700e+00        1.39450944e-08  22.1003  19.1406  19.3169  0.0000
0202-04-02_00:42:35.727000      53874.85        2.79634700e+00        1.82834944e-08  22.0985  19.1434  19.3110  0.0000
0202-04-02_00:42:36.086000      53875.21        2.89567600e+00        7.31339444e-09  22.0985  19.1434  19.3110  0.0000
0202-04-02_00:42:36.440000      53875.57        2.99530500e+00        9.23469444e-09  22.0985  19.1434  19.3110  0.0000
0202-04-02_00:42:36.800000      53875.93        3.09447200e+00        1.63001944e-08  22.1131  19.1559  19.3498  0.0000
0202-04-02_00:42:37.156000      53876.28        3.19440600e+00        1.05362944e-08  22.1131  19.1559  19.3498  0.0000
0202-04-02_00:42:37.520000      53876.64        3.29370300e+00        5.39209444e-09  22.1196  19.1416  19.3344  0.0000
0202-04-02_00:42:37.867000      53876.99        3.39304700e+00        1.56803944e-08  22.1196  19.1416  19.3344  0.0000
0202-04-02_00:42:38.215000      53877.34        3.49240200e+00        8.86289444e-09  22.1196  19.1416  19.3344  0.0000
0202-04-02_00:42:38.562000      53877.69        3.59188300e+00        4.33849444e-09  22.1206  19.1512  19.3240  0.0000
0202-04-02_00:42:38.910000      53878.04        3.69082900e+00        5.88789444e-09  22.1206  19.1512  19.3240  0.0000
0202-04-02_00:42:39.270000      53878.39        3.79021100e+00       -3.84260556e-09  22.1206  19.1512  19.3240  0.0000
0202-04-02_00:42:39.617000      53878.74        3.88941600e+00       -8.49090556e-09  22.1368  19.1488  19.3544  0.0000
0202-04-02_00:42:39.965000      53879.09        3.98899700e+00        5.51609444e-09  22.1368  19.1488  19.3544  0.0000
0202-04-02_00:42:40.312000      53879.44        4.08860500e+00        2.54429444e-09  22.1368  19.1488  19.3544  0.0000
0202-04-02_00:42:40.664000      53879.79        4.18760000e+00       -8.23510556e-09  22.1141  19.1421  19.3062  0.0000
0202-04-02_00:42:41.020000      53880.14        4.28698700e+00        6.27694444e-10  22.1141  19.1421  19.3062  0.0000
0202-04-02_00:42:41.430000      53880.56        4.38647900e+00        1.92919444e-09  22.1141  19.1421  19.3062  0.0000
0202-04-02_00:42:41.793000      53880.92        4.48586600e+00        8.80879444e-09  22.1150  19.1552  19.3341  0.0000
0202-04-02_00:42:42.140000      53881.26        4.58537400e+00        1.07300944e-08  22.1150  19.1552  19.3341  0.0000
0202-04-02_00:42:42.496000      53881.62        4.68482200e+00        8.43689444e-09  22.1151  19.1398  19.3276  0.0000
0202-04-02_00:42:42.844000      53881.97        4.78393500e+00        3.47869444e-09  22.1151  19.1398  19.3276  0.0000
0202-04-02_00:42:43.190000      53882.32        4.88345300e+00        1.21555944e-08  22.1151  19.1398  19.3276  0.0000
0202-04-02_00:42:43.540000      53882.67        4.98274400e+00        1.16596944e-08  22.0956  19.1496  19.3147  0.0000
0202-04-02_00:42:43.887000      53883.01        5.08224100e+00        4.28439444e-09  22.0956  19.1496  19.3147  0.0000
0202-04-02_00:42:44.246000      53883.37        5.18160500e+00       -9.21805556e-10  22.0956  19.1496  19.3147  0.0000
0202-04-02_00:42:44.594000      53883.72        5.28038200e+00       -4.39250556e-09  22.1148  19.1465  19.3550  0.0000
0202-04-02_00:42:44.940000      53884.07        5.37985700e+00       -1.41760556e-09  22.1148  19.1465  19.3550  0.0000
0202-04-02_00:42:45.290000      53884.41        5.47899600e+00        5.33799444e-09  22.1148  19.1465  19.3550  0.0000
0202-04-02_00:42:45.637000      53884.76        5.57889000e+00       -2.09930556e-09  22.1080  19.1512  19.3318  0.0000
0202-04-02_00:42:46             53885.12        5.67796700e+00       -1.10253056e-08  22.1080  19.1512  19.3318  0.0000
0202-04-02_00:42:46.383000      53885.51        5.77732500e+00       -3.65700556e-09  22.1080  19.1512  19.3318  0.0000
0202-04-02_00:42:46.758000      53885.88        5.87647000e+00       -7.47605556e-10  22.1096  19.1536  19.3412  0.0000
0202-04-02_00:42:47.110000      53886.23        5.97618600e+00        6.62779444e-09  22.1096  19.1536  19.3412  0.0000
0202-04-02_00:42:47.457000      53886.58        6.07573900e+00       -2.11110556e-09  22.1163  19.1395  19.3372  0.0000
0202-04-02_00:42:47.810000      53886.93        6.17498800e+00        3.77679444e-09  22.1163  19.1395  19.3372  0.0000
0202-04-02_00:42:48.156000      53887.28        6.27420200e+00       -1.92510556e-09  22.1163  19.1395  19.3372  0.0000
0202-04-02_00:42:48.508000      53887.63        6.37308700e+00       -2.01466056e-08  22.1178  19.1488  19.3172  0.0000
0202-04-02_00:42:48.863000      53887.99        6.47288400e+00       -9.05260556e-09  22.1178  19.1488  19.3172  0.0000
0202-04-02_00:42:49.210000      53888.34        6.57184900e+00       -1.61520556e-09  22.1178  19.1488  19.3172  0.0000
0202-04-02_00:42:49.570000      53888.70        6.67133300e+00       -8.43280556e-09  22.1263  19.1478  19.3482  0.0000
0202-04-02_00:42:49.930000      53889.05        6.77065500e+00       -5.58180556e-09  22.1263  19.1478  19.3482  0.0000
0202-04-02_00:42:50.277000      53889.40        6.87016800e+00       -2.17300556e-09  22.1263  19.1478  19.3482  0.0000
0202-04-02_00:42:50.625000      53889.75        6.96929600e+00       -9.92030556e-09  22.1100  19.1519  19.3258  0.0000
0202-04-02_00:42:50.984000      53890.11        7.06894500e+00       -1.47546056e-08  22.1100  19.1519  19.3258  0.0000
0202-04-02_00:42:51.400000      53890.52        7.16817300e+00       -8.06100556e-09  22.1100  19.1519  19.3258  0.0000
0202-04-02_00:42:51.760000      53890.89        7.26731400e+00       -1.96508056e-08  22.1167  19.1551  19.3413  0.0000
0202-04-02_00:42:52.110000      53891.23        7.36684700e+00       -2.38633056e-08  22.1167  19.1551  19.3413  0.0000
0202-04-02_00:42:52.465000      53891.59        7.46585400e+00       -2.31795056e-08  22.1176  19.1414  19.3386  0.0000
0202-04-02_00:42:52.830000      53891.95        7.56550400e+00       -2.15061056e-08  22.1176  19.1414  19.3386  0.0000
0202-04-02_00:42:53.184000      53892.31        7.66479400e+00       -1.42547056e-08  22.1176  19.1414  19.3386  0.0000
0202-04-02_00:42:53.530000      53892.66        7.76386800e+00       -2.21259056e-08  22.1013  19.1503  19.3273  0.0000
0202-04-02_00:42:53.890000      53893.02        7.86358400e+00       -3.87979056e-08  22.1013  19.1503  19.3273  0.0000
0202-04-02_00:42:54.240000      53893.36        7.96287900e+00       -3.76823056e-08  22.1013  19.1503  19.3273  0.0000
0202-04-02_00:42:54.586000      53893.71        8.06233700e+00       -4.23926056e-08  22.1079  19.1487  19.3505  0.0000
0202-04-02_00:42:54.940000      53894.07        8.16163200e+00       -4.55535056e-08  22.1079  19.1487  19.3505  0.0000
0202-04-02_00:42:55.300000      53894.43        8.26111700e+00       -4.42520056e-08  22.1079  19.1487  19.3505  0.0000
0202-04-02_00:42:55.664000      53894.79        8.36034000e+00       -4.27645056e-08  22.1113  19.1415  19.3213  0.0000
0202-04-02_00:42:56.010000      53895.14        8.45981100e+00       -3.22902056e-08  22.1113  19.1415  19.3213  0.0000
0202-04-02_00:42:56.426000      53895.55        8.55914100e+00       -4.77847056e-08  22.1113  19.1415  19.3213  0.0000
0202-04-02_00:42:56.777000      53895.90        8.65866500e+00       -4.30124056e-08  22.1277  19.1544  19.3445  0.0000
0202-04-02_00:42:57.125000      53896.25        8.75766500e+00       -5.18752056e-08  22.1277  19.1544  19.3445  0.0000
0202-04-02_00:42:57.473000      53896.60        8.85700600e+00       -4.48717056e-08  22.1290  19.1411  19.3326  0.0000
0202-04-02_00:42:57.820000      53896.95        8.95666400e+00       -4.28263056e-08  22.1290  19.1411  19.3326  0.0000
0202-04-02_00:42:58.168000      53897.29        9.05579800e+00       -6.07995056e-08  22.1290  19.1411  19.3326  0.0000
0202-04-02_00:42:58.516000      53897.64        9.15495400e+00       -4.97054056e-08  22.0937  19.1495  19.3116  0.0000
0202-04-02_00:42:58.870000      53898.00        9.25453500e+00       -5.30522056e-08  22.0937  19.1495  19.3116  0.0000
0202-04-02_00:42:59.223000      53898.35        9.35357000e+00       -4.83419056e-08  22.0937  19.1495  19.3116  0.0000
0202-04-02_00:42:59.570000      53898.69        9.45307600e+00       -5.57792056e-08  22.1363  19.1487  19.3567  0.0000
0202-04-02_00:42:59.918000      53899.04        9.55237700e+00       -6.18531056e-08  22.1363  19.1487  19.3567  0.0000
0202-04-02_00:43:00.266000      53899.39        9.65180700e+00       -5.85682056e-08  22.1363  19.1487  19.3567  0.0000
0202-04-02_00:43:00.613000      53899.74        9.75121600e+00       -6.02416056e-08  22.1005  19.1411  19.3078  0.0000
0202-04-02_00:43:00.960000      53900.09        9.85063400e+00       -6.66254056e-08  22.1005  19.1411  19.3078  0.0000
0202-04-02_00:43:01.310000      53900.43        9.94999500e+00       -6.87946056e-08  22.1005  19.1411  19.3078  0.0000
0202-04-02_00:43:01.660000      53900.79        1.00493500e+01       -6.45181056e-08  22.1149  19.1545  19.3525  0.0000
0202-04-02_00:43:02.008000      53901.13        1.01487200e+01       -6.27827056e-08  22.1149  19.1545  19.3525  0.0000
0202-04-02_00:43:02.390000      53901.51        1.02478400e+01       -6.19151056e-08  22.1149  19.1545  19.3525  0.0000
0202-04-02_00:43:02.760000      53901.89        1.03470300e+01       -5.26803056e-08  22.1103  19.1404  19.3255  0.0000
0202-04-02_00:43:03.110000      53902.23        1.04466200e+01       -5.99937056e-08  22.1103  19.1404  19.3255  0.0000
0202-04-02_00:43:03.460000      53902.59        1.05461900e+01       -6.94144056e-08  22.1068  19.1493  19.3265  0.0000
0202-04-02_00:43:03.810000      53902.94        1.06457500e+01       -7.18915056e-08  22.1068  19.1493  19.3265  0.0000
0202-04-02_00:43:04.164000      53903.29        1.07446300e+01       -6.11673056e-08  22.1068  19.1493  19.3265  0.0000
0202-04-02_00:43:04.516000      53903.64        1.08440700e+01       -5.57752056e-08  22.1178  19.1490  19.3510  0.0000
0202-04-02_00:43:04.863000      53903.99        1.09433100e+01       -5.73866056e-08  22.1178  19.1490  19.3510  0.0000
0202-04-02_00:43:05.210000      53904.34        1.10425500e+01       -5.99897056e-08  22.1178  19.1490  19.3510  0.0000
0202-04-02_00:43:05.560000      53904.68        1.11423700e+01       -5.89361056e-08  22.1113  19.1418  19.3167  0.0000
0202-04-02_00:43:05.918000      53905.04        1.12419700e+01       -6.24069056e-08  22.1113  19.1418  19.3167  0.0000
0202-04-02_00:43:06.266000      53905.39        1.13408300e+01       -4.79660056e-08  22.1113  19.1418  19.3167  0.0000
0202-04-02_00:43:06.613000      53905.74        1.14403800e+01       -4.81519056e-08  22.1096  19.1551  19.3462  0.0000
0202-04-02_00:43:06.960000      53906.09        1.15394100e+01       -5.26144056e-08  22.1096  19.1551  19.3462  0.0000
0202-04-02_00:43:07.310000      53906.43        1.16388500e+01       -4.92675056e-08  22.1096  19.1551  19.3462  0.0000
0202-04-02_00:43:07.664000      53906.79        1.17384200e+01       -4.72223056e-08  22.1189  19.1422  19.3284  0.0000
0202-04-02_00:43:08.010000      53907.14        1.18379900e+01       -4.56728056e-08  22.1189  19.1422  19.3284  0.0000
0202-04-02_00:43:08.406000      53907.53        1.19371000e+01       -4.94535056e-08  22.1189  19.1422  19.3284  0.0000
0202-04-02_00:43:08.760000      53907.89        1.20364100e+01       -3.89172056e-08  22.0940  19.1509  19.3194  0.0000
0202-04-02_00:43:09.110000      53908.24        1.21358200e+01       -3.35871056e-08  22.0940  19.1509  19.3194  0.0000
0202-04-02_00:43:09.465000      53908.59        1.22355600e+01       -3.02394056e-08  22.0940  19.1509  19.3194  0.0000
0202-04-02_00:43:09.812000      53908.94        1.23348900e+01       -2.81882056e-08  22.1135  19.1500  19.3522  0.0000
0202-04-02_00:43:10.160000      53909.28        1.24341300e+01       -1.58517056e-08  22.1135  19.1500  19.3522  0.0000
0202-04-02_00:43:10.508000      53909.63        1.25333800e+01       -1.61616056e-08  22.1061  19.1421  19.3104  0.0000
0202-04-02_00:43:10.855000      53909.98        1.26325600e+01       -5.74930556e-09  22.1061  19.1421  19.3104  0.0000
0202-04-02_00:43:11.207000      53910.33        1.27318400e+01        8.38159444e-09  22.1061  19.1421  19.3104  0.0000
0202-04-02_00:43:11.555000      53910.68        1.28308600e+01        2.78426944e-08  22.1026  19.1560  19.3484  0.0000
0202-04-02_00:43:11.910000      53911.03        1.29307500e+01        4.02381944e-08  22.1026  19.1560  19.3484  0.0000
0202-04-02_00:43:12.266000      53911.39        1.30298300e+01        5.89554944e-08  22.1026  19.1560  19.3484  0.0000
0202-04-02_00:43:12.625000      53911.75        1.31292100e+01        8.21352944e-08  22.1244  19.1430  19.3438  0.0000
0202-04-02_00:43:12.990000      53912.11        1.32285700e+01        1.06058694e-07  22.1244  19.1430  19.3438  0.0000
0202-04-02_00:43:13.406000      53912.53        1.33278200e+01        1.37295494e-07  22.1244  19.1430  19.3438  0.0000
0202-04-02_00:43:13.773000      53912.90        1.34273600e+01        1.82725294e-07  22.1074  19.1516  19.3274  0.0000
0202-04-02_00:43:14.137000      53913.26        1.35268100e+01        2.24808194e-07  22.1074  19.1516  19.3274  0.0000
0202-04-02_00:43:14.484000      53913.61        1.36262000e+01        2.75691994e-07  22.1431  19.1503  19.3603  0.0000
0202-04-02_00:43:14.832000      53913.96        1.37256000e+01        3.35004794e-07  22.1431  19.1503  19.3603  0.0000
0202-04-02_00:43:15.180000      53914.31        1.38240800e+01        4.03924094e-07  22.1431  19.1503  19.3603  0.0000
0202-04-02_00:43:15.527000      53914.65        1.39239300e+01        4.91131294e-07  22.1160  19.1431  19.3120  0.0000
0202-04-02_00:43:15.887000      53915.01        1.40235700e+01        5.78028494e-07  22.1160  19.1431  19.3120  0.0000
0202-04-02_00:43:16.234000      53915.36        1.41230600e+01        6.78742394e-07  22.1160  19.1431  19.3120  0.0000
0202-04-02_00:43:16.582000      53915.71        1.42223300e+01        7.96066294e-07  22.1189  19.1573  19.3440  0.0000
0202-04-02_00:43:16.930000      53916.05        1.43209400e+01        9.49461294e-07  22.1189  19.1573  19.3440  0.0000
0202-04-02_00:43:17.277000      53916.40        1.44212100e+01        1.11692529e-06  22.1189  19.1573  19.3440  0.0000
0202-04-02_00:43:17.637000      53916.76        1.45206800e+01        1.31221729e-06  22.1229  19.1447  19.3232  0.0000
0202-04-02_00:43:17.984000      53917.11        1.46193200e+01        1.49344039e-06  22.1229  19.1447  19.3232  0.0000
0202-04-02_00:43:18.380000      53917.51        1.47192500e+01        1.76180419e-06  22.1229  19.1447  19.3232  0.0000
0202-04-02_00:43:18.770000      53917.90        1.48182000e+01        2.07596959e-06  22.0990  19.1536  19.3213  0.0000
0202-04-02_00:43:19.133000      53918.26        1.49179000e+01        2.33658619e-06  22.0990  19.1536  19.3213  0.0000
0202-04-02_00:43:19.484000      53918.61        1.50170000e+01        2.76063819e-06  22.1317  19.1528  19.3535  0.0000
0202-04-02_00:43:19.832000      53918.96        1.51168100e+01        3.18097159e-06  22.1317  19.1528  19.3535  0.0000
0202-04-02_00:43:20.180000      53919.31        1.52155000e+01        3.67065809e-06  22.1317  19.1528  19.3535  0.0000
0202-04-02_00:43:20.530000      53919.65        1.53153200e+01        4.23124719e-06  22.1238  19.1456  19.3232  0.0000
0202-04-02_00:43:20.887000      53920.01        1.54147200e+01        4.88449299e-06  22.1238  19.1456  19.3232  0.0000
0202-04-02_00:43:21.234000      53920.36        1.55140800e+01        5.61062452e-06  22.1238  19.1456  19.3232  0.0000
0202-04-02_00:43:21.586000      53920.71        1.56134900e+01        6.92994476e-06  22.1288  19.1596  19.3554  0.0000
0202-04-02_00:43:21.934000      53921.06        1.57122700e+01        7.98146006e-06  22.1288  19.1596  19.3554  0.0000
0202-04-02_00:43:22.280000      53921.40        1.58121400e+01        9.16312872e-06  22.1288  19.1596  19.3554  0.0000
0202-04-02_00:43:22.630000      53921.75        1.59117500e+01        1.05247809e-05  22.1138  19.1479  19.3099  0.0000
0202-04-02_00:43:22.977000      53922.10        1.60103000e+01        1.20576778e-05  22.1138  19.1479  19.3099  0.0000
0202-04-02_00:43:23.336000      53922.46        1.61104000e+01        1.39280437e-05  22.1138  19.1479  19.3099  0.0000
0202-04-02_00:43:23.727000      53922.85        1.62098800e+01        1.63548556e-05  22.1222  19.1547  19.3185  0.0000
0202-04-02_00:43:24.074000      53923.20        1.63091800e+01        1.89067447e-05  22.1222  19.1547  19.3185  0.0000
0202-04-02_00:43:24.440000      53923.57        1.64084000e+01        2.22277829e-05  22.1222  19.1547  19.3185  0.0000
