Repository: shortlab/2025-devitre-PhD

# 2025-devitre-PhD
Data repository for Alexis Devitre's PhD thesis

File: chapter 6/data/ext_ffj51/Ic/infield/step06/no magnet/Ic_2025-04-01_02-57-30650539_70k-30p4pm2-anneal300k-720min-0T.txt
# Ic = 1.32 A, n = 17.64 , Tavg = 69.96 K, 70k-30p4pm2-anneal300k-720min-0T
#datetime                        t_s     iHTS_A                vHTS_V                tHTS_K  tTAR_K  tHOL_K  tSPA_K
0202-04-01_02:57:10.094000      48403.89        1.11056900e-02       -1.45601521e-08  69.9946  68.7885  69.2997  0.0000
0202-04-01_02:57:10.453000      48404.25        4.48224800e-02       -1.97662121e-08  69.9946  68.7885  69.2997  0.0000
0202-04-01_02:57:10.800000      48404.60        7.48736800e-02       -2.32369221e-08  69.9946  68.7885  69.2997  0.0000
0202-04-01_02:57:11.152000      48404.95        1.04507400e-01       -3.04262421e-08  69.9893  68.7919  69.3027  0.0000
0202-04-01_02:57:11.500000      48405.30        1.34505800e-01       -2.60258821e-08  69.9893  68.7919  69.3027  0.0000
0202-04-01_02:57:11.890000      48405.69        1.64259700e-01       -3.38969521e-08  69.9893  68.7919  69.3027  0.0000
0202-04-01_02:57:12.246000      48406.05        1.94273400e-01       -2.68935621e-08  69.9843  68.7933  69.2973  0.0000
0202-04-01_02:57:12.594000      48406.39        2.23854800e-01       -3.68718421e-08  69.9843  68.7933  69.2973  0.0000
0202-04-01_02:57:12.940000      48406.74        2.53837300e-01       -3.49466421e-08  69.9635  68.7930  69.2998  0.0000
0202-04-01_02:57:13.290000      48407.09        2.83243900e-01       -1.57898921e-08  69.9635  68.7930  69.2998  0.0000
0202-04-01_02:57:13.650000      48407.45        3.13551300e-01       -3.53745821e-08  69.9635  68.7930  69.2998  0.0000
0202-04-01_02:57:13.996000      48407.80        3.43522000e-01       -4.05806321e-08  69.9780  68.7936  69.3040  0.0000
0202-04-01_02:57:14.344000      48408.14        3.73225400e-01       -4.33695921e-08  69.9780  68.7936  69.3040  0.0000
0202-04-01_02:57:14.690000      48408.49        4.02796700e-01       -5.20463521e-08  69.9780  68.7936  69.3040  0.0000
0202-04-01_02:57:15.040000      48408.84        4.32611500e-01       -5.24182121e-08  69.9636  68.7925  69.2864  0.0000
0202-04-01_02:57:15.387000      48409.19        4.62670200e-01       -6.27683521e-08  69.9636  68.7925  69.2864  0.0000
0202-04-01_02:57:15.734000      48409.54        4.92240000e-01       -4.13863321e-08  69.9636  68.7925  69.2864  0.0000
0202-04-01_02:57:16.082000      48409.88        5.22253600e-01       -5.16125121e-08  69.9814  68.7921  69.2885  0.0000
0202-04-01_02:57:16.430000      48410.23        5.52556500e-01       -7.88203621e-08  69.9814  68.7921  69.2885  0.0000
0202-04-01_02:57:16.777000      48410.58        5.81980800e-01       -1.02557492e-07  69.9814  68.7921  69.2885  0.0000
0202-04-01_02:57:17.125000      48410.93        6.11539200e-01       -9.28891021e-08  69.9841  68.7909  69.2997  0.0000
0202-04-01_02:57:17.484000      48411.29        6.41397000e-01       -5.86159021e-08  69.9841  68.7909  69.2997  0.0000
0202-04-01_02:57:17.840000      48411.64        6.70824300e-01       -8.37165321e-08  69.9841  68.7909  69.2997  0.0000
0202-04-01_02:57:18.223000      48412.03        7.01078800e-01       -9.56780621e-08  69.9906  68.7920  69.3015  0.0000
0202-04-01_02:57:18.570000      48412.37        7.30807400e-01       -1.05718312e-07  69.9906  68.7920  69.3015  0.0000
0202-04-01_02:57:18.938000      48412.74        7.60105600e-01       -1.03116272e-07  69.9906  68.7920  69.3015  0.0000
0202-04-01_02:57:19.285000      48413.09        7.90535900e-01       -6.94015121e-08  69.9670  68.7901  69.2838  0.0000
0202-04-01_02:57:19.633000      48413.43        8.20019700e-01       -5.74399821e-08  69.9670  68.7901  69.2838  0.0000
0202-04-01_02:57:19.980000      48413.78        8.50443300e-01       -8.77466721e-08  69.9875  68.7901  69.2952  0.0000
0202-04-01_02:57:20.330000      48414.13        8.79944900e-01       -9.30147021e-08  69.9875  68.7901  69.2952  0.0000
0202-04-01_02:57:20.688000      48414.49        9.09330700e-01       -9.98941321e-08  69.9875  68.7901  69.2952  0.0000
0202-04-01_02:57:21.035000      48414.84        9.39773000e-01       -1.28341522e-07  69.9723  68.7907  69.3092  0.0000
0202-04-01_02:57:21.383000      48415.18        9.68765500e-01       -1.52264592e-07  69.9723  68.7907  69.3092  0.0000
0202-04-01_02:57:21.740000      48415.54        9.98604000e-01       -1.20842322e-07  69.9723  68.7907  69.3092  0.0000
0202-04-01_02:57:22.098000      48415.90        1.02914300e+00       -1.08570902e-07  69.9867  68.7911  69.3069  0.0000
0202-04-01_02:57:22.457000      48416.26        1.05869400e+00       -1.39063522e-07  69.9867  68.7911  69.3069  0.0000
0202-04-01_02:57:22.824000      48416.63        1.08901500e+00       -1.26110352e-07  69.9867  68.7911  69.3069  0.0000
0202-04-01_02:57:23.207000      48417.01        1.11857700e+00       -1.17309642e-07  69.9763  68.7907  69.2979  0.0000
0202-04-01_02:57:23.555000      48417.36        1.14834300e+00       -1.15884172e-07  69.9763  68.7907  69.2979  0.0000
0202-04-01_02:57:23.914000      48417.72        1.17793800e+00       -1.24622912e-07  69.9763  68.7907  69.2979  0.0000
0202-04-01_02:57:24.266000      48418.07        1.20777500e+00       -1.18735102e-07  69.9974  68.7905  69.2992  0.0000
0202-04-01_02:57:24.613000      48418.41        1.23741700e+00       -1.04173502e-07  69.9974  68.7905  69.2992  0.0000
0202-04-01_02:57:24.960000      48418.76        1.26728300e+00       -7.37487521e-08  69.9809  68.7900  69.2963  0.0000
0202-04-01_02:57:25.310000      48419.11        1.29725900e+00       -3.43324021e-08  69.9809  68.7900  69.2963  0.0000
0202-04-01_02:57:25.668000      48419.47        1.32705600e+00        2.29342879e-08  69.9809  68.7900  69.2963  0.0000
0202-04-01_02:57:26.016000      48419.82        1.35657900e+00        1.24328568e-07  70.0065  68.7900  69.3096  0.0000
0202-04-01_02:57:26.363000      48420.17        1.38652800e+00        2.72391478e-07  70.0065  68.7900  69.3096  0.0000
0202-04-01_02:57:26.710000      48420.51        1.41668700e+00        4.90798218e-07  70.0065  68.7900  69.3096  0.0000
0202-04-01_02:57:27.060000      48420.86        1.44628500e+00        8.03905728e-07  69.9963  68.7907  69.3203  0.0000
0202-04-01_02:57:27.406000      48421.21        1.47628800e+00        1.19386464e-06  69.9963  68.7907  69.3203  0.0000
0202-04-01_02:57:27.754000      48421.56        1.50578700e+00        1.84970463e-06  69.9963  68.7907  69.3203  0.0000
0202-04-01_02:57:28.100000      48421.90        1.53569200e+00        3.10889014e-06  69.9891  68.7902  69.3146  0.0000
0202-04-01_02:57:28.450000      48422.25        1.56562100e+00        4.33088949e-06  69.9891  68.7902  69.3146  0.0000
0202-04-01_02:57:28.797000      48422.60        1.59527800e+00        5.84263104e-06  69.9891  68.7902  69.3146  0.0000
0202-04-01_02:57:29.145000      48422.95        1.62482800e+00        7.81808406e-06  69.9661  68.7909  69.3052  0.0000
0202-04-01_02:57:29.492000      48423.29        1.65497500e+00        1.04013548e-05  69.9661  68.7909  69.3052  0.0000
0202-04-01_02:57:29.906000      48423.71        1.68457600e+00        1.33687666e-05  69.9661  68.7909  69.3052  0.0000
0202-04-01_02:57:30.273000      48424.08        1.71466700e+00        1.72171239e-05  69.9564  68.7909  69.2865  0.0000
0202-04-01_02:57:30.633000      48424.44        1.74422600e+00        2.17787258e-05  69.9564  68.7909  69.2865  0.0000

File: chapter 6/data/ext_ffj51/Ic/infield/step06/no magnet/Ic_2025-04-01_03-00-00968939_70k-30p4pm2-anneal300k-720min-0T.txt
# Ic = 1.32 A, n = 17.75 , Tavg = 70.00 K, 70k-30p4pm2-anneal300k-720min-0T
#datetime                        t_s     iHTS_A                vHTS_V                tHTS_K  tTAR_K  tHOL_K  tSPA_K
0202-04-01_02:59:40.453000      48554.25        1.10343700e-02        5.03389444e-09  70.0102  68.7993  69.3110  0.0000
0202-04-01_02:59:40.800000      48554.60        4.52182300e-02        3.23654444e-10  70.0102  68.7993  69.3110  0.0000
0202-04-01_02:59:41.150000      48554.95        7.47139200e-02       -4.94437556e-09  70.0087  68.8037  69.3198  0.0000
0202-04-01_02:59:41.496000      48555.30        1.04654900e-01        1.12935444e-09  70.0087  68.8037  69.3198  0.0000
0202-04-01_02:59:41.875000      48555.68        1.34512200e-01       -2.27936556e-09  70.0087  68.8037  69.3198  0.0000
0202-04-01_02:59:42.242000      48556.05        1.64242400e-01       -9.90252556e-09  69.9865  68.8055  69.3027  0.0000
0202-04-01_02:59:42.590000      48556.39        1.93589700e-01        2.61680444e-09  69.9865  68.8055  69.3027  0.0000
0202-04-01_02:59:42.950000      48556.75        2.24056600e-01       -3.51890556e-09  69.9909  68.8059  69.3115  0.0000
0202-04-01_02:59:43.297000      48557.10        2.53675400e-01       -1.34971756e-08  69.9909  68.8059  69.3115  0.0000
0202-04-01_02:59:43.645000      48557.45        2.83182300e-01       -2.40332556e-09  69.9909  68.8059  69.3115  0.0000
0202-04-01_02:59:43.996000      48557.80        3.12973300e-01        6.95518444e-09  69.9992  68.8059  69.3234  0.0000
0202-04-01_02:59:44.344000      48558.14        3.43239300e-01        3.72834444e-09  69.9992  68.8059  69.3234  0.0000
0202-04-01_02:59:44.703000      48558.50        3.72894500e-01        2.95067044e-08  69.9992  68.8059  69.3234  0.0000
0202-04-01_02:59:45.050000      48558.85        4.02347100e-01        3.32253244e-08  69.9816  68.8047  69.3104  0.0000
0202-04-01_02:59:45.400000      48559.20        4.32259800e-01        4.40606444e-09  69.9816  68.8047  69.3104  0.0000
0202-04-01_02:59:45.746000      48559.55        4.61790600e-01       -9.16688556e-09  69.9816  68.8047  69.3104  0.0000
0202-04-01_02:59:46.094000      48559.90        4.92000200e-01       -4.39465556e-09  70.0007  68.8033  69.3037  0.0000
0202-04-01_02:59:46.453000      48560.26        5.22175800e-01        1.90326144e-08  70.0007  68.8033  69.3037  0.0000
0202-04-01_02:59:46.800000      48560.60        5.50755700e-01        4.34408444e-09  70.0007  68.8033  69.3037  0.0000
0202-04-01_02:59:47.203000      48561.00        5.81685100e-01       -5.69617556e-09  70.0165  68.8028  69.3126  0.0000
0202-04-01_02:59:47.547000      48561.35        6.11271300e-01       -8.67106556e-09  70.0165  68.8028  69.3126  0.0000
0202-04-01_02:59:47.910000      48561.71        6.40985100e-01        1.30208544e-08  70.0165  68.8028  69.3126  0.0000
0202-04-01_02:59:48.258000      48562.06        6.71227300e-01       -1.10881656e-08  70.0162  68.8026  69.3261  0.0000
0202-04-01_02:59:48.605000      48562.41        7.01028800e-01       -7.12164556e-09  70.0162  68.8026  69.3261  0.0000
0202-04-01_02:59:48.953000      48562.76        7.30252800e-01        2.78333344e-08  70.0162  68.8026  69.3261  0.0000
0202-04-01_02:59:49.300000      48563.10        7.60814800e-01        4.22119744e-08  69.9985  68.8024  69.3189  0.0000
0202-04-01_02:59:49.650000      48563.45        7.90775000e-01        8.12467444e-09  69.9985  68.8024  69.3189  0.0000
0202-04-01_02:59:50.008000      48563.81        8.20669900e-01        4.15300644e-08  69.9950  68.8025  69.3151  0.0000
0202-04-01_02:59:50.355000      48564.16        8.50095600e-01        6.59480044e-08  69.9950  68.8025  69.3151  0.0000
0202-04-01_02:59:50.703000      48564.51        8.79128200e-01        4.71685144e-08  69.9950  68.8025  69.3151  0.0000
0202-04-01_02:59:51.050000      48564.85        9.09284300e-01       -7.99094556e-09  69.9761  68.8006  69.3091  0.0000
0202-04-01_02:59:51.400000      48565.20        9.39324300e-01       -2.25555156e-08  69.9761  68.8006  69.3091  0.0000
0202-04-01_02:59:51.758000      48565.56        9.68966800e-01       -4.70616556e-09  69.9761  68.8006  69.3091  0.0000
0202-04-01_02:59:52.105000      48565.91        9.98737000e-01        8.74282444e-09  70.0217  68.8000  69.3248  0.0000
0202-04-01_02:59:52.453000      48566.26        1.02861100e+00       -7.99094556e-09  70.0217  68.8000  69.3248  0.0000
0202-04-01_02:59:52.800000      48566.60        1.05872300e+00       -6.93733556e-09  70.0217  68.8000  69.3248  0.0000
0202-04-01_02:59:53.160000      48566.96        1.08836700e+00       -2.65220356e-08  70.0142  68.8006  69.3229  0.0000
0202-04-01_02:59:53.508000      48567.31        1.11771000e+00        2.79304444e-09  70.0142  68.8006  69.3229  0.0000
0202-04-01_02:59:53.887000      48567.69        1.14824000e+00        1.27713244e-08  70.0142  68.8006  69.3229  0.0000
0202-04-01_02:59:54.240000      48568.04        1.17784400e+00        5.02421444e-09  70.0132  68.8005  69.3123  0.0000
0202-04-01_02:59:54.586000      48568.39        1.20785800e+00        1.35150444e-08  70.0132  68.8005  69.3123  0.0000
0202-04-01_02:59:54.940000      48568.75        1.23719200e+00        3.60746444e-08  70.0132  68.8005  69.3123  0.0000
0202-04-01_02:59:55.293000      48569.09        1.26705700e+00        5.29323644e-08  70.0217  68.8004  69.3339  0.0000
0202-04-01_02:59:55.637000      48569.44        1.29733900e+00        9.74937644e-08  70.0217  68.8004  69.3339  0.0000
0202-04-01_02:59:55.984000      48569.79        1.32699700e+00        1.69324914e-07  70.0100  68.8002  69.3330  0.0000
0202-04-01_02:59:56.336000      48570.14        1.35677400e+00        2.76978624e-07  70.0100  68.8002  69.3330  0.0000
0202-04-01_02:59:56.684000      48570.48        1.38646200e+00        4.31858904e-07  70.0100  68.8002  69.3330  0.0000
0202-04-01_02:59:57.043000      48570.84        1.41616100e+00        6.63094784e-07  69.9883  68.8001  69.3159  0.0000
0202-04-01_02:59:57.390000      48571.19        1.44620800e+00        1.00285224e-06  69.9883  68.8001  69.3159  0.0000
0202-04-01_02:59:57.740000      48571.54        1.47605900e+00        1.46743120e-06  69.9883  68.8001  69.3159  0.0000
0202-04-01_02:59:58.086000      48571.89        1.50593300e+00        2.09953378e-06  69.9830  68.7988  69.3149  0.0000
0202-04-01_02:59:58.434000      48572.23        1.53540900e+00        3.40352811e-06  69.9830  68.7988  69.3149  0.0000
0202-04-01_02:59:58.780000      48572.58        1.56508400e+00        4.71551746e-06  69.9830  68.7988  69.3149  0.0000
0202-04-01_02:59:59.130000      48572.93        1.59505400e+00        6.26029212e-06  70.0091  68.7986  69.3114  0.0000
0202-04-01_02:59:59.473000      48573.28        1.62475000e+00        8.19700879e-06  70.0091  68.7986  69.3114  0.0000
0202-04-01_02:59:59.863000      48573.66        1.65464400e+00        1.09636682e-05  70.0091  68.7986  69.3114  0.0000
0202-04-01_03:00:00.242000      48574.05        1.68443600e+00        1.41103792e-05  69.9713  68.7975  69.2866  0.0000
0202-04-01_03:00:00.600000      48574.40        1.71416000e+00        1.73828420e-05  69.9713  68.7975  69.2866  0.0000
0202-04-01_03:00:00.953000      48574.75        1.74427400e+00        2.26396936e-05  70.0010  68.7978  69.3081  0.0000

File: chapter 6/data/ext_ffj51/Ic/infield/step06/no magnet/Ic_2025-04-01_03-00-38489322_70k-30p4pm2-anneal300k-720min-0T.txt
# Ic = 1.32 A, n = 17.47 , Tavg = 70.00 K, 70k-30p4pm2-anneal300k-720min-0T
#datetime                        t_s     iHTS_A                vHTS_V                tHTS_K  tTAR_K  tHOL_K  tSPA_K
0202-04-01_03:00:17.990000      48591.79        1.08675500e-02       -4.51605200e-09  70.0224  68.8024  69.3210  0.0000
0202-04-01_03:00:18.336000      48592.14        4.49316800e-02       -7.98675200e-09  70.0224  68.8024  69.3210  0.0000
0202-04-01_03:00:18.684000      48592.48        7.44292600e-02       -5.87954200e-09  70.0224  68.8024  69.3210  0.0000
0202-04-01_03:00:19.043000      48592.85        1.04500900e-01       -5.07393200e-09  70.0263  68.8048  69.3242  0.0000
0202-04-01_03:00:19.390000      48593.19        1.34134600e-01        1.18522800e-09  70.0263  68.8048  69.3242  0.0000
0202-04-01_03:00:19.740000      48593.54        1.64546400e-01       -1.00948320e-08  70.0263  68.8048  69.3242  0.0000
0202-04-01_03:00:20.086000      48593.89        1.94192100e-01        7.32068800e-09  69.9956  68.8056  69.3208  0.0000
0202-04-01_03:00:20.434000      48594.24        2.23650800e-01        1.28366280e-08  69.9956  68.8056  69.3208  0.0000
0202-04-01_03:00:20.793000      48594.59        2.53195600e-01       -1.17015200e-09  69.9956  68.8056  69.3208  0.0000
0202-04-01_03:00:21.140000      48594.94        2.83412600e-01       -2.47167200e-09  69.9857  68.8066  69.3110  0.0000
0202-04-01_03:00:21.490000      48595.29        3.13717100e-01       -1.00328520e-08  69.9857  68.8066  69.3110  0.0000
0202-04-01_03:00:21.867000      48595.67        3.42791300e-01       -5.44656200e-09  69.9857  68.8066  69.3110  0.0000
0202-04-01_03:00:22.220000      48596.02        3.72929700e-01        9.86173800e-09  69.9743  68.8054  69.3081  0.0000
0202-04-01_03:00:22.580000      48596.38        4.02696700e-01       -8.97924200e-09  69.9743  68.8054  69.3081  0.0000
0202-04-01_03:00:22.930000      48596.73        4.32177600e-01        6.88684800e-09  69.9743  68.8054  69.3081  0.0000
0202-04-01_03:00:23.280000      48597.08        4.62483300e-01        1.27126780e-08  70.0063  68.8046  69.3112  0.0000
0202-04-01_03:00:23.637000      48597.44        4.92191200e-01        1.71130380e-08  70.0063  68.8046  69.3112  0.0000
0202-04-01_03:00:23.984000      48597.79        5.22047600e-01       -6.19028200e-09  70.0030  68.8025  69.3128  0.0000
0202-04-01_03:00:24.340000      48598.14        5.51526900e-01       -3.43897820e-08  70.0030  68.8025  69.3128  0.0000
0202-04-01_03:00:24.700000      48598.50        5.81890800e-01       -4.41201520e-08  70.0030  68.8025  69.3128  0.0000
0202-04-01_03:00:25.047000      48598.85        6.11499400e-01       -3.66821920e-08  70.0208  68.8021  69.3301  0.0000
0202-04-01_03:00:25.395000      48599.20        6.40983200e-01       -3.95940120e-08  70.0208  68.8021  69.3301  0.0000
0202-04-01_03:00:25.754000      48599.55        6.71032500e-01       -3.35822520e-08  70.0208  68.8021  69.3301  0.0000
0202-04-01_03:00:26.100000      48599.90        7.00367100e-01        1.23426380e-08  70.0266  68.8026  69.3287  0.0000
0202-04-01_03:00:26.450000      48600.25        7.30780100e-01       -4.57706200e-09  70.0266  68.8026  69.3287  0.0000
0202-04-01_03:00:26.797000      48600.60        7.60367800e-01       -1.52990620e-08  70.0266  68.8026  69.3287  0.0000
0202-04-01_03:00:27.145000      48600.95        7.90748300e-01       -5.69264200e-09  70.0204  68.8018  69.3302  0.0000
0202-04-01_03:00:27.492000      48601.30        8.19555400e-01        1.24876800e-09  70.0204  68.8018  69.3302  0.0000
0202-04-01_03:00:27.863000      48601.67        8.50072300e-01       -2.70127020e-08  70.0204  68.8018  69.3302  0.0000
0202-04-01_03:00:28.250000      48602.05        8.79688600e-01       -6.19056920e-08  69.9973  68.8006  69.3201  0.0000
0202-04-01_03:00:28.594000      48602.40        9.09350500e-01       -4.03997120e-08  69.9973  68.8006  69.3201  0.0000
0202-04-01_03:00:28.945000      48602.75        9.39294300e-01       -2.65168820e-08  69.9960  68.8006  69.3172  0.0000
0202-04-01_03:00:29.300000      48603.10        9.68650500e-01       -3.49457420e-08  69.9960  68.8006  69.3172  0.0000
0202-04-01_03:00:29.650000      48603.45        9.98705800e-01       -5.80631320e-08  69.9960  68.8006  69.3172  0.0000
0202-04-01_03:00:29.996000      48603.80        1.02837000e+00       -4.46761120e-08  69.9837  68.8003  69.3050  0.0000
0202-04-01_03:00:30.344000      48604.15        1.05843700e+00       -2.31701320e-08  69.9837  68.8003  69.3050  0.0000
0202-04-01_03:00:30.690000      48604.50        1.08866000e+00       -3.55655120e-08  69.9837  68.8003  69.3050  0.0000
0202-04-01_03:00:31.055000      48604.86        1.11802500e+00       -3.44489020e-08  69.9921  68.7997  69.3083  0.0000
0202-04-01_03:00:31.400000      48605.20        1.14795000e+00       -2.42840020e-08  69.9921  68.7997  69.3083  0.0000
0202-04-01_03:00:31.750000      48605.55        1.17801600e+00       -1.25703720e-08  69.9921  68.7997  69.3083  0.0000
0202-04-01_03:00:32.098000      48605.90        1.20741800e+00        1.16006180e-08  70.0003  68.7999  69.3157  0.0000
0202-04-01_03:00:32.445000      48606.25        1.23748700e+00        1.90378480e-08  70.0003  68.7999  69.3157  0.0000
0202-04-01_03:00:32.824000      48606.62        1.26733200e+00        4.74852380e-08  70.0003  68.7999  69.3157  0.0000
0202-04-01_03:00:33.220000      48607.02        1.29723300e+00        8.69025380e-08  70.0022  68.7996  69.3003  0.0000
0202-04-01_03:00:33.582000      48607.38        1.32696200e+00        1.59601438e-07  70.0022  68.7996  69.3003  0.0000
0202-04-01_03:00:33.930000      48607.73        1.35658100e+00        2.72337398e-07  70.0022  68.7996  69.3003  0.0000
0202-04-01_03:00:34.290000      48608.09        1.38653900e+00        4.36514188e-07  70.0112  68.7999  69.3190  0.0000
0202-04-01_03:00:34.637000      48608.44        1.41632800e+00        6.70600908e-07  70.0112  68.7999  69.3190  0.0000
0202-04-01_03:00:34.990000      48608.79        1.44627700e+00        9.98706568e-07  69.9992  68.7991  69.3136  0.0000
0202-04-01_03:00:35.336000      48609.14        1.47594500e+00        1.46564048e-06  69.9992  68.7991  69.3136  0.0000
0202-04-01_03:00:35.684000      48609.48        1.50558600e+00        2.09173104e-06  69.9992  68.7991  69.3136  0.0000
0202-04-01_03:00:36.043000      48609.84        1.53562800e+00        3.43830296e-06  69.9888  68.7997  69.3132  0.0000
0202-04-01_03:00:36.390000      48610.19        1.56495800e+00        4.66662298e-06  69.9888  68.7997  69.3132  0.0000
0202-04-01_03:00:36.734000      48610.54        1.59497200e+00        6.27380755e-06  69.9888  68.7997  69.3132  0.0000
0202-04-01_03:00:37.082000      48610.88        1.62469200e+00        8.33509697e-06  69.9961  68.7992  69.3174  0.0000
0202-04-01_03:00:37.430000      48611.23        1.65455300e+00        1.09653448e-05  69.9961  68.7992  69.3174  0.0000
0202-04-01_03:00:37.777000      48611.58        1.68428000e+00        1.40797650e-05  69.9961  68.7992  69.3174  0.0000
0202-04-01_03:00:38.125000      48611.93        1.71412000e+00        1.78187921e-05  69.9958  68.7992  69.3098  0.0000
0202-04-01_03:00:38.473000      48612.27        1.74395900e+00        2.24598984e-05  69.9958  68.7992  69.3098  0.0000

File: chapter 6/data/ext_ffj51/Ic/infield/step06/no magnet/Ic_2025-04-01_03-09-31457865_70k-30p4pm2-anneal300k-720min-0T.txt
# Ic = 0.38 A, n = 12.20 , Tavg = 74.94 K, 70k-30p4pm2-anneal300k-720min-0T
#datetime                        t_s     iHTS_A                vHTS_V                tHTS_K  tTAR_K  tHOL_K  tSPA_K
0202-04-01_03:09:11.605000      49125.41        1.06521900e-02       -1.41265793e-08  74.9700  73.6952  74.2973  0.0000
0202-04-01_03:09:11.957000      49125.76        2.47064800e-02       -1.51801893e-08  74.9700  73.6952  74.2973  0.0000
0202-04-01_03:09:12.305000      49126.11        3.45037500e-02       -1.98284593e-08  74.9871  73.6996  74.2995  0.0000
0202-04-01_03:09:12.664000      49126.47        4.43656700e-02       -1.82170593e-08  74.9871  73.6996  74.2995  0.0000
0202-04-01_03:09:13.010000      49126.81        5.42089600e-02       -2.56542893e-08  74.9548  73.7023  74.2874  0.0000
0202-04-01_03:09:13.360000      49127.16        6.44084500e-02       -3.14801093e-08  74.9548  73.7023  74.2874  0.0000
0202-04-01_03:09:13.707000      49127.51        7.42516400e-02       -3.97230393e-08  74.9548  73.7023  74.2874  0.0000
0202-04-01_03:09:14.055000      49127.86        8.43531700e-02       -4.49290993e-08  74.9579  73.7044  74.2998  0.0000
0202-04-01_03:09:14.402000      49128.20        9.42528500e-02       -4.95773693e-08  74.9579  73.7044  74.2998  0.0000
0202-04-01_03:09:14.758000      49128.56        1.04268100e-01       -3.84834993e-08  74.9579  73.7044  74.2998  0.0000
0202-04-01_03:09:15.105000      49128.91        1.14411200e-01       -4.19542093e-08  74.9270  73.7046  74.2917  0.0000
0202-04-01_03:09:15.453000      49129.25        1.24033100e-01       -5.18705093e-08  74.9270  73.7046  74.2917  0.0000
0202-04-01_03:09:15.800000      49129.60        1.33931300e-01       -5.64567993e-08  74.9270  73.7046  74.2917  0.0000
0202-04-01_03:09:16.152000      49129.95        1.44010600e-01       -6.52575193e-08  74.9522  73.7046  74.3042  0.0000
0202-04-01_03:09:16.508000      49130.31        1.53833200e-01       -6.46999793e-08  74.9522  73.7046  74.3042  0.0000
0202-04-01_03:09:16.895000      49130.70        1.63658700e-01       -6.50100393e-08  74.9522  73.7046  74.3042  0.0000
0202-04-01_03:09:17.254000      49131.06        1.73445600e-01       -7.82730893e-08  74.9359  73.7046  74.2858  0.0000
0202-04-01_03:09:17.600000      49131.40        1.83558600e-01       -1.01762339e-07  74.9359  73.7046  74.2858  0.0000
0202-04-01_03:09:17.960000      49131.76        1.93439000e-01       -9.72999993e-08  74.9359  73.7046  74.2858  0.0000
0202-04-01_03:09:18.310000      49132.11        2.03385000e-01       -9.79197693e-08  74.9704  73.7041  74.2988  0.0000
0202-04-01_03:09:18.656000      49132.46        2.13514700e-01       -1.09447469e-07  74.9704  73.7041  74.2988  0.0000
0202-04-01_03:09:19.004000      49132.81        2.23619200e-01       -1.24879719e-07  74.9841  73.7043  74.3122  0.0000
0202-04-01_03:09:19.360000      49133.16        2.33653600e-01       -1.11368759e-07  74.9841  73.7043  74.3122  0.0000
0202-04-01_03:09:19.707000      49133.51        2.43381100e-01       -1.16884699e-07  74.9841  73.7043  74.3122  0.0000
0202-04-01_03:09:20.066000      49133.87        2.53142800e-01       -1.18496099e-07  74.9655  73.7048  74.2960  0.0000
0202-04-01_03:09:20.420000      49134.22        2.63293800e-01       -1.20603319e-07  74.9655  73.7048  74.2960  0.0000
0202-04-01_03:09:20.770000      49134.57        2.73396800e-01       -1.35725679e-07  74.9655  73.7048  74.2960  0.0000
0202-04-01_03:09:21.120000      49134.92        2.83164300e-01       -1.59772719e-07  74.9788  73.7053  74.3133  0.0000
0202-04-01_03:09:21.477000      49135.28        2.92957100e-01       -1.54690609e-07  74.9788  73.7053  74.3133  0.0000
0202-04-01_03:09:21.850000      49135.65        3.03113500e-01       -1.56859799e-07  74.9788  73.7053  74.3133  0.0000
0202-04-01_03:09:22.234000      49136.04        3.13345400e-01       -1.70308009e-07  74.9275  73.7051  74.2732  0.0000
0202-04-01_03:09:22.582000      49136.38        3.23003200e-01       -1.64790909e-07  74.9275  73.7051  74.2732  0.0000
0202-04-01_03:09:22.945000      49136.75        3.33063200e-01       -1.67641839e-07  74.9275  73.7051  74.2732  0.0000
0202-04-01_03:09:23.293000      49137.09        3.43047500e-01       -1.59027059e-07  74.9319  73.7052  74.2924  0.0000
0202-04-01_03:09:23.640000      49137.44        3.53376100e-01       -1.47251449e-07  74.9319  73.7052  74.2924  0.0000
0202-04-01_03:09:23.990000      49137.79        3.62309500e-01       -1.55742279e-07  74.9446  73.7061  74.3000  0.0000
0202-04-01_03:09:24.336000      49138.14        3.72572800e-01       -1.27480819e-07  74.9446  73.7061  74.3000  0.0000
0202-04-01_03:09:24.684000      49138.49        3.82419000e-01       -6.61856793e-08  74.9446  73.7061  74.3000  0.0000
0202-04-01_03:09:25.030000      49138.83        3.92244700e-01        6.76111067e-09  74.9725  73.7066  74.3069  0.0000
0202-04-01_03:09:25.380000      49139.18        4.02764800e-01        1.27306161e-07  74.9725  73.7066  74.3069  0.0000
0202-04-01_03:09:25.727000      49139.53        4.12321600e-01        2.65638561e-07  74.9725  73.7066  74.3069  0.0000
0202-04-01_03:09:26.080000      49139.88        4.22225300e-01        4.39917571e-07  74.9643  73.7061  74.2927  0.0000
0202-04-01_03:09:26.426000      49140.23        4.31945400e-01        7.25940891e-07  74.9643  73.7061  74.2927  0.0000
0202-04-01_03:09:26.780000      49140.58        4.42093000e-01        1.06346701e-06  74.9643  73.7061  74.2927  0.0000
0202-04-01_03:09:27.130000      49140.93        4.51903600e-01        1.51682793e-06  74.9789  73.7068  74.3035  0.0000
0202-04-01_03:09:27.477000      49141.28        4.61564300e-01        2.10046426e-06  74.9789  73.7068  74.3035  0.0000
0202-04-01_03:09:27.914000      49141.72        4.71991300e-01        2.76467054e-06  74.9789  73.7068  74.3035  0.0000
0202-04-01_03:09:28.280000      49142.08        4.81864300e-01        4.03426789e-06  74.9715  73.7083  74.3137  0.0000
0202-04-01_03:09:28.637000      49142.44        4.91961300e-01        4.55927397e-06  74.9715  73.7083  74.3137  0.0000
0202-04-01_03:09:28.984000      49142.79        5.01005000e-01        6.33044901e-06  74.9608  73.7082  74.3064  0.0000
0202-04-01_03:09:29.332000      49143.13        5.10999600e-01        7.57816739e-06  74.9608  73.7082  74.3064  0.0000
0202-04-01_03:09:29.684000      49143.48        5.21554500e-01        9.30714475e-06  74.9608  73.7082  74.3064  0.0000
0202-04-01_03:09:30.030000      49143.83        5.31745100e-01        1.11348537e-05  74.9401  73.7092  74.2951  0.0000
0202-04-01_03:09:30.380000      49144.18        5.41166900e-01        1.32195203e-05  74.9401  73.7092  74.2951  0.0000
0202-04-01_03:09:30.727000      49144.53        5.51860900e-01        1.54560311e-05  74.9401  73.7092  74.2951  0.0000
0202-04-01_03:09:31.082000      49144.89        5.61549800e-01        1.76402951e-05  74.9414  73.7085  74.2958  0.0000
0202-04-01_03:09:31.445000      49145.25        5.71357400e-01        2.10089441e-05  74.9414  73.7085  74.2958  0.0000

File: chapter 6/data/ext_ffj51/Ic/infield/step06/no magnet/Ic_2025-04-01_03-10-08338386_70k-30p4pm2-anneal300k-720min-0T.txt
# Ic = 0.38 A, n = 12.16 , Tavg = 74.95 K, 70k-30p4pm2-anneal300k-720min-0T
#datetime                        t_s     iHTS_A                vHTS_V                tHTS_K  tTAR_K  tHOL_K  tSPA_K
0202-04-01_03:09:48.457000      49162.26        1.07851000e-02        4.48486909e-09  74.9563  73.7221  74.2910  0.0000
0202-04-01_03:09:48.816000      49162.62        2.47392000e-02        9.13313909e-09  74.9563  73.7221  74.2910  0.0000
0202-04-01_03:09:49.223000      49163.03        3.46092000e-02       -5.35250909e-10  74.9750  73.7258  74.3058  0.0000
0202-04-01_03:09:49.570000      49163.37        4.46819900e-02       -6.23713091e-09  74.9750  73.7258  74.3058  0.0000
0202-04-01_03:09:49.934000      49163.74        5.47790700e-02       -1.77479091e-09  74.9750  73.7258  74.3058  0.0000
0202-04-01_03:09:50.280000      49164.08        6.45555500e-02       -5.55538091e-09  74.9377  73.7281  74.2847  0.0000
0202-04-01_03:09:50.630000      49164.43        7.46853500e-02       -1.21249309e-08  74.9377  73.7281  74.2847  0.0000
0202-04-01_03:09:50.977000      49164.78        8.43267700e-02       -9.52190091e-09  74.9743  73.7302  74.3174  0.0000
0202-04-01_03:09:51.324000      49165.13        9.43808100e-02       -7.97351091e-09  74.9743  73.7302  74.3174  0.0000
0202-04-01_03:09:51.684000      49165.49        1.04083000e-01       -1.15072109e-08  74.9743  73.7302  74.3174  0.0000
0202-04-01_03:09:52.030000      49165.83        1.14294400e-01       -1.83246709e-08  74.9363  73.7307  74.2938  0.0000
0202-04-01_03:09:52.380000      49166.18        1.24177700e-01       -2.19813109e-08  74.9363  73.7307  74.2938  0.0000
0202-04-01_03:09:52.727000      49166.53        1.33810200e-01       -2.57619009e-08  74.9363  73.7307  74.2938  0.0000
0202-04-01_03:09:53.074000      49166.88        1.43999300e-01       -2.06797909e-08  74.9503  73.7305  74.3047  0.0000
0202-04-01_03:09:53.438000      49167.24        1.53737500e-01       -2.47082909e-08  74.9503  73.7305  74.3047  0.0000
0202-04-01_03:09:53.780000      49167.58        1.63689200e-01       -3.25173809e-08  74.9503  73.7305  74.3047  0.0000
0202-04-01_03:09:54.130000      49167.93        1.73959900e-01       -4.12561209e-08  74.9531  73.7297  74.3003  0.0000
0202-04-01_03:09:54.477000      49168.28        1.83979500e-01       -4.84454409e-08  74.9531  73.7297  74.3003  0.0000
0202-04-01_03:09:54.887000      49168.69        1.93577900e-01       -4.72678809e-08  74.9531  73.7297  74.3003  0.0000
0202-04-01_03:09:55.234000      49169.04        2.03404500e-01       -5.27218409e-08  74.9684  73.7283  74.2918  0.0000
0202-04-01_03:09:55.582000      49169.39        2.13298200e-01       -6.59229209e-08  74.9684  73.7283  74.2918  0.0000
0202-04-01_03:09:55.940000      49169.74        2.23738100e-01       -5.74320909e-08  74.9684  73.7283  74.2918  0.0000
0202-04-01_03:09:56.290000      49170.09        2.33834800e-01       -6.22043109e-08  74.9895  73.7289  74.3241  0.0000
0202-04-01_03:09:56.637000      49170.44        2.43292100e-01       -7.37320109e-08  74.9895  73.7289  74.3241  0.0000
0202-04-01_03:09:56.992000      49170.80        2.53322400e-01       -7.73890009e-08  74.9743  73.7298  74.3096  0.0000
0202-04-01_03:09:57.340000      49171.14        2.62892800e-01       -7.96843109e-08  74.9743  73.7298  74.3096  0.0000
0202-04-01_03:09:57.688000      49171.49        2.73454400e-01       -7.66485309e-08  74.9743  73.7298  74.3096  0.0000
0202-04-01_03:09:58.040000      49171.84        2.83250600e-01       -7.62146909e-08  74.9727  73.7305  74.3160  0.0000
0202-04-01_03:09:58.387000      49172.19        2.93001800e-01       -7.32398009e-08  74.9727  73.7305  74.3160  0.0000
0202-04-01_03:09:58.742000      49172.55        3.02996500e-01       -8.07390109e-08  74.9727  73.7305  74.3160  0.0000
0202-04-01_03:09:59.090000      49172.89        3.13227100e-01       -7.91276109e-08  74.9478  73.7294  74.3042  0.0000
0202-04-01_03:09:59.438000      49173.24        3.23076300e-01       -9.64811409e-08  74.9478  73.7294  74.3042  0.0000
0202-04-01_03:09:59.785000      49173.59        3.32854200e-01       -8.11728509e-08  74.9478  73.7294  74.3042  0.0000
0202-04-01_03:10:00.145000      49173.95        3.42903700e-01       -6.56166409e-08  74.9285  73.7288  74.2856  0.0000
0202-04-01_03:10:00.492000      49174.29        3.53051200e-01       -5.26634709e-08  74.9285  73.7288  74.2856  0.0000
0202-04-01_03:10:00.860000      49174.66        3.62736900e-01       -3.97722709e-08  74.9285  73.7288  74.2856  0.0000
0202-04-01_03:10:01.250000      49175.05        3.72519300e-01       -2.72529309e-08  74.9466  73.7282  74.3104  0.0000
0202-04-01_03:10:01.610000      49175.41        3.82478300e-01        3.71410791e-08  74.9466  73.7282  74.3104  0.0000
0202-04-01_03:10:01.970000      49175.77        3.92615500e-01        1.04262079e-07  74.9533  73.7295  74.2871  0.0000
0202-04-01_03:10:02.316000      49176.12        4.02497300e-01        2.08631209e-07  74.9533  73.7295  74.2871  0.0000
0202-04-01_03:10:02.664000      49176.47        4.12803700e-01        3.74605379e-07  74.9533  73.7295  74.2871  0.0000
0202-04-01_03:10:03.016000      49176.82        4.22359300e-01        5.79440689e-07  74.9566  73.7288  74.2842  0.0000
0202-04-01_03:10:03.363000      49177.16        4.32026000e-01        8.35035809e-07  74.9566  73.7288  74.2842  0.0000
0202-04-01_03:10:03.723000      49177.52        4.42368900e-01        1.18024705e-06  74.9566  73.7288  74.2842  0.0000
0202-04-01_03:10:04.070000      49177.87        4.52463000e-01        1.64309040e-06  74.9772  73.7297  74.3137  0.0000
0202-04-01_03:10:04.418000      49178.22        4.61310400e-01        2.16065934e-06  74.9772  73.7297  74.3137  0.0000
0202-04-01_03:10:04.766000      49178.57        4.71875600e-01        2.83682713e-06  74.9772  73.7297  74.3137  0.0000
0202-04-01_03:10:05.113000      49178.92        4.81980100e-01        4.10729123e-06  74.9443  73.7296  74.2991  0.0000
0202-04-01_03:10:05.460000      49179.26        4.91703100e-01        5.24221190e-06  74.9443  73.7296  74.2991  0.0000
0202-04-01_03:10:05.824000      49179.63        5.01521900e-01        6.43006082e-06  74.9443  73.7296  74.2991  0.0000
0202-04-01_03:10:06.207000      49180.01        5.10963000e-01        7.84821583e-06  74.9717  73.7305  74.3262  0.0000
0202-04-01_03:10:06.555000      49180.36        5.21229200e-01        8.69414191e-06  74.9717  73.7305  74.3262  0.0000
0202-04-01_03:10:06.906000      49180.71        5.31707700e-01        1.13556300e-05  74.9717  73.7305  74.3262  0.0000
0202-04-01_03:10:07.260000      49181.06        5.41160700e-01        1.33991441e-05  74.9343  73.7306  74.2932  0.0000
0202-04-01_03:10:07.610000      49181.41        5.51360500e-01        1.57736786e-05  74.9343  73.7306  74.2932  0.0000
0202-04-01_03:10:07.965000      49181.76        5.60630900e-01        1.83887468e-05  74.9468  73.7314  74.3032  0.0000
0202-04-01_03:10:08.320000      49182.12        5.71547300e-01        2.13419009e-05  74.9468  73.7314  74.3032  0.0000
