Repository: shortlab/2025-devitre-PhD

# 2025-devitre-PhD
Data repository for Alexis Devitre's PhD thesis

File: chapter 6/data/ext_ffj51/Ic/infield/step06/no magnet/Ic_2025-04-01_03-10-45303240_70k-30p4pm2-anneal300k-720min-0T.txt
# Ic = 0.38 A, n = 12.20 , Tavg = 74.97 K, 70k-30p4pm2-anneal300k-720min-0T
#datetime                        t_s     iHTS_A                vHTS_V                tHTS_K  tTAR_K  tHOL_K  tSPA_K
0202-04-01_03:10:25.370000      49199.17        1.05703400e-02       -9.86861692e-09  74.9780  73.7424  74.3229  0.0000
0202-04-01_03:10:25.734000      49199.54        2.45084000e-02       -1.33393169e-08  74.9780  73.7424  74.3229  0.0000
0202-04-01_03:10:26.082000      49199.88        3.43887900e-02       -1.32779069e-08  74.9442  73.7459  74.3123  0.0000
0202-04-01_03:10:26.430000      49200.23        4.43238500e-02       -1.12343869e-08  74.9442  73.7459  74.3123  0.0000
0202-04-01_03:10:26.777000      49200.58        5.41508000e-02       -1.11729769e-08  74.9442  73.7459  74.3123  0.0000
0202-04-01_03:10:27.125000      49200.93        6.42285900e-02       -1.28463569e-08  74.9420  73.7467  74.3119  0.0000
0202-04-01_03:10:27.484000      49201.29        7.43808700e-02       -1.21026269e-08  74.9420  73.7467  74.3119  0.0000
0202-04-01_03:10:27.832000      49201.64        8.43339800e-02       -1.37140269e-08  74.9420  73.7467  74.3119  0.0000
0202-04-01_03:10:28.234000      49202.04        9.42173300e-02       -2.28865969e-08  74.9561  73.7473  74.3023  0.0000
0202-04-01_03:10:28.586000      49202.39        1.04110700e-01       -1.86101969e-08  74.9561  73.7473  74.3023  0.0000
0202-04-01_03:10:28.945000      49202.75        1.14080100e-01       -1.83003169e-08  74.9561  73.7473  74.3023  0.0000
0202-04-01_03:10:29.293000      49203.09        1.24216300e-01       -2.41881069e-08  74.9657  73.7466  74.3091  0.0000
0202-04-01_03:10:29.650000      49203.45        1.34267300e-01       -3.18732369e-08  74.9657  73.7466  74.3091  0.0000
0202-04-01_03:10:30.008000      49203.81        1.44082400e-01       -5.27594269e-08  74.9892  73.7474  74.3213  0.0000
0202-04-01_03:10:30.355000      49204.16        1.53981100e-01       -4.95986069e-08  74.9892  73.7474  74.3213  0.0000
0202-04-01_03:10:30.715000      49204.52        1.63963900e-01       -4.20374369e-08  74.9892  73.7474  74.3213  0.0000
0202-04-01_03:10:31.062000      49204.86        1.73920000e-01       -4.93507069e-08  74.9759  73.7476  74.3262  0.0000
0202-04-01_03:10:31.410000      49205.21        1.83917300e-01       -5.11480269e-08  74.9759  73.7476  74.3262  0.0000
0202-04-01_03:10:31.758000      49205.56        1.93586900e-01       -5.72217569e-08  74.9759  73.7476  74.3262  0.0000
0202-04-01_03:10:32.105000      49205.91        2.03705800e-01       -5.12752169e-08  74.9371  73.7460  74.3015  0.0000
0202-04-01_03:10:32.465000      49206.27        2.13562500e-01       -4.70640169e-08  74.9371  73.7460  74.3015  0.0000
0202-04-01_03:10:32.830000      49206.63        2.23447300e-01       -4.79936769e-08  74.9371  73.7460  74.3015  0.0000
0202-04-01_03:10:33.242000      49207.05        2.33190500e-01       -5.27658869e-08  74.9682  73.7461  74.3196  0.0000
0202-04-01_03:10:33.590000      49207.39        2.43676400e-01       -4.52666869e-08  74.9682  73.7461  74.3196  0.0000
0202-04-01_03:10:33.950000      49207.75        2.52954200e-01       -4.89233269e-08  74.9501  73.7449  74.2978  0.0000
0202-04-01_03:10:34.310000      49208.11        2.63330800e-01       -5.83438069e-08  74.9501  73.7449  74.2978  0.0000
0202-04-01_03:10:34.656000      49208.46        2.72914400e-01       -4.53906469e-08  74.9501  73.7449  74.2978  0.0000
0202-04-01_03:10:35.004000      49208.80        2.82701100e-01       -6.29300969e-08  74.9956  73.7445  74.3222  0.0000
0202-04-01_03:10:35.350000      49209.15        2.92936200e-01       -6.29920769e-08  74.9956  73.7445  74.3222  0.0000
0202-04-01_03:10:35.707000      49209.51        3.02665200e-01       -6.59049869e-08  74.9956  73.7445  74.3222  0.0000
0202-04-01_03:10:36.055000      49209.86        3.13322200e-01       -4.76837869e-08  74.9736  73.7451  74.3188  0.0000
0202-04-01_03:10:36.402000      49210.20        3.22444100e-01       -6.26202169e-08  74.9736  73.7451  74.3188  0.0000
0202-04-01_03:10:36.750000      49210.55        3.32747500e-01       -7.67509369e-08  74.9736  73.7451  74.3188  0.0000
0202-04-01_03:10:37.098000      49210.90        3.42340500e-01       -5.77240369e-08  74.9376  73.7446  74.3004  0.0000
0202-04-01_03:10:37.457000      49211.26        3.53200400e-01       -6.19384669e-08  74.9376  73.7446  74.3004  0.0000
0202-04-01_03:10:37.824000      49211.63        3.62870700e-01       -1.14274269e-08  74.9376  73.7446  74.3004  0.0000
0202-04-01_03:10:38.223000      49212.02        3.72671000e-01        3.09024031e-08  74.9686  73.7456  74.3177  0.0000
0202-04-01_03:10:38.570000      49212.37        3.82126900e-01        7.30466231e-08  74.9686  73.7456  74.3177  0.0000
0202-04-01_03:10:38.926000      49212.73        3.91842400e-01        1.36944783e-07  74.9686  73.7456  74.3177  0.0000
0202-04-01_03:10:39.290000      49213.09        4.02082000e-01        2.40694063e-07  74.9333  73.7447  74.2933  0.0000
0202-04-01_03:10:39.650000      49213.45        4.12104800e-01        4.23215963e-07  74.9333  73.7447  74.2933  0.0000
0202-04-01_03:10:39.996000      49213.80        4.22522600e-01        6.20054523e-07  74.9422  73.7443  74.3003  0.0000
0202-04-01_03:10:40.344000      49214.15        4.32322800e-01        8.96223483e-07  74.9422  73.7443  74.3003  0.0000
0202-04-01_03:10:40.690000      49214.49        4.42386200e-01        1.28413674e-06  74.9422  73.7443  74.3003  0.0000
0202-04-01_03:10:41.040000      49214.84        4.52328900e-01        1.74028654e-06  74.9704  73.7440  74.3176  0.0000
0202-04-01_03:10:41.387000      49215.19        4.61683800e-01        2.32169161e-06  74.9704  73.7440  74.3176  0.0000
0202-04-01_03:10:41.734000      49215.54        4.71913100e-01        3.43554002e-06  74.9704  73.7440  74.3176  0.0000
0202-04-01_03:10:42.086000      49215.89        4.81247300e-01        3.93904015e-06  74.9715  73.7436  74.3007  0.0000
0202-04-01_03:10:42.440000      49216.25        4.91567000e-01        5.55019101e-06  74.9715  73.7436  74.3007  0.0000
0202-04-01_03:10:42.790000      49216.59        5.01622900e-01        6.78278711e-06  74.9715  73.7436  74.3007  0.0000
0202-04-01_03:10:43.140000      49216.94        5.11841700e-01        8.25077138e-06  74.9841  73.7440  74.3277  0.0000
0202-04-01_03:10:43.490000      49217.29        5.21056500e-01        9.09285520e-06  74.9841  73.7440  74.3277  0.0000
0202-04-01_03:10:43.887000      49217.69        5.31512700e-01        1.18200400e-05  74.9841  73.7440  74.3277  0.0000
0202-04-01_03:10:44.242000      49218.04        5.41642500e-01        1.40074654e-05  74.9564  73.7443  74.3085  0.0000
0202-04-01_03:10:44.590000      49218.39        5.51552100e-01        1.64127410e-05  74.9564  73.7443  74.3085  0.0000
0202-04-01_03:10:44.940000      49218.74        5.61468100e-01        1.91394925e-05  74.9564  73.7443  74.3085  0.0000
0202-04-01_03:10:45.290000      49219.09        5.71091700e-01        2.19902605e-05  74.9714  73.7449  74.3224  0.0000

File: chapter 6/data/ext_ffj51/Ic/infield/step06/no magnet/Ic_2025-04-01_03-11-59244700_70k-30p4pm2-anneal300k-720min-0T.txt
# Ic = 0.38 A, n = 12.40 , Tavg = 74.96 K, 70k-30p4pm2-anneal300k-720min-0T
#datetime                        t_s     iHTS_A                vHTS_V                tHTS_K  tTAR_K  tHOL_K  tSPA_K
0202-04-01_03:11:39.230000      49273.03        1.04821100e-02        4.72454538e-09  74.9600  73.7572  74.3252  0.0000
0202-04-01_03:11:39.586000      49273.39        2.46444500e-02        2.55535538e-09  74.9600  73.7572  74.3252  0.0000
0202-04-01_03:11:39.940000      49273.74        3.43467400e-02        4.60059538e-09  74.9600  73.7572  74.3252  0.0000
0202-04-01_03:11:40.305000      49274.10        4.41341400e-02        1.09222454e-08  74.9751  73.7604  74.3258  0.0000
0202-04-01_03:11:40.656000      49274.46        5.43410500e-02        1.47028354e-08  74.9751  73.7604  74.3258  0.0000
0202-04-01_03:11:41.008000      49274.81        6.42481600e-02        1.76157554e-08  74.9902  73.7617  74.3252  0.0000
0202-04-01_03:11:41.355000      49275.16        7.43522900e-02        1.45788854e-08  74.9902  73.7617  74.3252  0.0000
0202-04-01_03:11:41.715000      49275.52        8.38141300e-02        1.48886754e-08  74.9902  73.7617  74.3252  0.0000
0202-04-01_03:11:42.062000      49275.86        9.39637900e-02        1.82968454e-08  74.9839  73.7615  74.3259  0.0000
0202-04-01_03:11:42.410000      49276.21        1.04052000e-01        1.42680554e-08  74.9839  73.7615  74.3259  0.0000
0202-04-01_03:11:42.758000      49276.56        1.14039200e-01        1.27806154e-08  74.9839  73.7615  74.3259  0.0000
0202-04-01_03:11:43.110000      49276.91        1.23958500e-01        2.04657554e-08  74.9740  73.7609  74.3289  0.0000
0202-04-01_03:11:43.465000      49277.27        1.33812200e-01        2.08995954e-08  74.9740  73.7609  74.3289  0.0000
0202-04-01_03:11:43.855000      49277.66        1.43979000e-01        1.28425854e-08  74.9740  73.7609  74.3289  0.0000
0202-04-01_03:11:44.254000      49278.05        1.53953700e-01        2.18255538e-09  74.9420  73.7598  74.3041  0.0000
0202-04-01_03:11:44.600000      49278.40        1.63632200e-01        2.01558654e-08  74.9420  73.7598  74.3041  0.0000
0202-04-01_03:11:44.953000      49278.76        1.73854700e-01        2.48041454e-08  74.9420  73.7598  74.3041  0.0000
0202-04-01_03:11:45.300000      49279.10        1.83426400e-01        2.02178454e-08  74.9655  73.7584  74.3350  0.0000
0202-04-01_03:11:45.652000      49279.45        1.93308200e-01        2.31927354e-08  74.9655  73.7584  74.3350  0.0000
0202-04-01_03:11:46             49279.80        2.03499000e-01        3.21793954e-08  74.9794  73.7585  74.3299  0.0000
0202-04-01_03:11:46.348000      49280.15        2.13311100e-01        2.68493754e-08  74.9794  73.7585  74.3299  0.0000
0202-04-01_03:11:46.703000      49280.51        2.22968800e-01        3.49063854e-08  74.9794  73.7585  74.3299  0.0000
0202-04-01_03:11:47.050000      49280.85        2.32996700e-01        1.47018954e-08  74.9671  73.7567  74.3193  0.0000
0202-04-01_03:11:47.400000      49281.20        2.43295600e-01        2.03417954e-08  74.9671  73.7567  74.3193  0.0000
0202-04-01_03:11:47.750000      49281.55        2.53127500e-01        8.50300538e-09  74.9671  73.7567  74.3193  0.0000
0202-04-01_03:11:48.098000      49281.90        2.63031700e-01        1.22817954e-08  74.9958  73.7569  74.3296  0.0000
0202-04-01_03:11:48.457000      49282.26        2.73133200e-01        7.81945538e-09  74.9958  73.7569  74.3296  0.0000
0202-04-01_03:11:48.824000      49282.62        2.82877200e-01        8.99701538e-09  74.9958  73.7569  74.3296  0.0000
0202-04-01_03:11:49.246000      49283.05        2.92901600e-01        5.21642538e-09  74.9729  73.7567  74.3269  0.0000
0202-04-01_03:11:49.600000      49283.40        3.02921500e-01       -3.83221462e-09  74.9729  73.7567  74.3269  0.0000
0202-04-01_03:11:49.960000      49283.76        3.12693600e-01        7.57154538e-09  74.9477  73.7560  74.3221  0.0000
0202-04-01_03:11:50.310000      49284.11        3.22639300e-01        4.28676538e-09  74.9477  73.7560  74.3221  0.0000
0202-04-01_03:11:50.656000      49284.46        3.32392600e-01       -1.72812146e-08  74.9477  73.7560  74.3221  0.0000
0202-04-01_03:11:51.004000      49284.81        3.42514900e-01        6.20805538e-09  74.9613  73.7561  74.3267  0.0000
0202-04-01_03:11:51.350000      49285.15        3.52428000e-01        1.88513554e-08  74.9613  73.7561  74.3267  0.0000
0202-04-01_03:11:51.707000      49285.51        3.62052800e-01        4.53775054e-08  74.9613  73.7561  74.3267  0.0000
0202-04-01_03:11:52.060000      49285.86        3.72265600e-01        7.32671354e-08  74.9482  73.7547  74.3115  0.0000
0202-04-01_03:11:52.406000      49286.21        3.82140000e-01        1.09585645e-07  74.9482  73.7547  74.3115  0.0000
0202-04-01_03:11:52.754000      49286.55        3.92008300e-01        1.74227625e-07  74.9482  73.7547  74.3115  0.0000
0202-04-01_03:11:53.100000      49286.90        4.01775900e-01        2.75683925e-07  74.9896  73.7551  74.3212  0.0000
0202-04-01_03:11:53.460000      49287.26        4.11914200e-01        4.41409925e-07  74.9896  73.7551  74.3212  0.0000
0202-04-01_03:11:53.824000      49287.63        4.22000900e-01        6.30313235e-07  74.9896  73.7551  74.3212  0.0000
0202-04-01_03:11:54.242000      49288.05        4.31511700e-01        9.07535105e-07  74.9908  73.7555  74.3313  0.0000
0202-04-01_03:11:54.590000      49288.39        4.41265000e-01        1.23192274e-06  74.9908  73.7555  74.3313  0.0000
0202-04-01_03:11:54.950000      49288.75        4.51480800e-01        1.68801151e-06  74.9908  73.7555  74.3313  0.0000
0202-04-01_03:11:55.310000      49289.11        4.61530400e-01        2.31199598e-06  74.9796  73.7549  74.3131  0.0000
0202-04-01_03:11:55.652000      49289.46        4.71506000e-01        2.99386697e-06  74.9796  73.7549  74.3131  0.0000
0202-04-01_03:11:56.004000      49289.80        4.81427900e-01        4.24927314e-06  74.9830  73.7557  74.3348  0.0000
0202-04-01_03:11:56.348000      49290.15        4.90841100e-01        5.40644577e-06  74.9830  73.7557  74.3348  0.0000
0202-04-01_03:11:56.695000      49290.50        5.01365600e-01        6.62423190e-06  74.9830  73.7557  74.3348  0.0000
0202-04-01_03:11:57.043000      49290.85        5.10453400e-01        8.07331621e-06  74.9552  73.7542  74.3079  0.0000
0202-04-01_03:11:57.402000      49291.20        5.21189100e-01        8.94310449e-06  74.9552  73.7542  74.3079  0.0000
0202-04-01_03:11:57.758000      49291.56        5.30658300e-01        1.17324564e-05  74.9552  73.7542  74.3079  0.0000
0202-04-01_03:11:58.117000      49291.92        5.41634100e-01        1.38637344e-05  74.9781  73.7552  74.3333  0.0000
0202-04-01_03:11:58.465000      49292.27        5.50660200e-01        1.63451845e-05  74.9781  73.7552  74.3333  0.0000
0202-04-01_03:11:58.830000      49292.63        5.60491600e-01        1.89603818e-05  74.9781  73.7552  74.3333  0.0000
0202-04-01_03:11:59.227000      49293.03        5.70981400e-01        2.19420513e-05  74.9598  73.7545  74.3262  0.0000

File: chapter 6/data/ext_ffj51/Ic/infield/step06/no magnet/Ic_2025-04-01_03-12-36061573_70k-30p4pm2-anneal300k-720min-0T.txt
# Ic = 0.38 A, n = 12.34 , Tavg = 74.96 K, 70k-30p4pm2-anneal300k-720min-0T
#datetime                        t_s     iHTS_A                vHTS_V                tHTS_K  tTAR_K  tHOL_K  tSPA_K
0202-04-01_03:12:16.246000      49310.05        1.03119300e-02        2.98818000e-09  75.0058  73.7591  74.3523  0.0000
0202-04-01_03:12:16.605000      49310.41        2.43540400e-02        3.23630000e-10  75.0058  73.7591  74.3523  0.0000
0202-04-01_03:12:16.957000      49310.76        3.44422100e-02        6.33819000e-09  74.9776  73.7625  74.3343  0.0000
0202-04-01_03:12:17.310000      49311.11        4.43131600e-02        4.17040000e-09  74.9776  73.7625  74.3343  0.0000
0202-04-01_03:12:17.656000      49311.46        5.44963200e-02        6.52552000e-09  74.9776  73.7625  74.3343  0.0000
0202-04-01_03:12:18.004000      49311.81        6.39611200e-02        4.97610000e-09  74.9579  73.7643  74.3273  0.0000
0202-04-01_03:12:18.360000      49312.16        7.41771700e-02       -1.34555000e-09  74.9579  73.7643  74.3273  0.0000
0202-04-01_03:12:18.707000      49312.51        8.40352900e-02        1.87725000e-09  74.9579  73.7643  74.3273  0.0000
0202-04-01_03:12:19.055000      49312.86        9.39905100e-02        7.20727000e-09  74.9484  73.7638  74.3213  0.0000
0202-04-01_03:12:19.402000      49313.20        1.03740300e-01        1.04920400e-08  74.9484  73.7638  74.3213  0.0000
0202-04-01_03:12:19.758000      49313.56        1.13840300e-01        1.00582000e-08  74.9484  73.7638  74.3213  0.0000
0202-04-01_03:12:20.105000      49313.91        1.23834200e-01        1.14217000e-08  74.9427  73.7636  74.3039  0.0000
0202-04-01_03:12:20.465000      49314.27        1.33909000e-01        9.56239000e-09  74.9427  73.7636  74.3039  0.0000
0202-04-01_03:12:20.875000      49314.68        1.43811600e-01        3.86051000e-09  74.9427  73.7636  74.3039  0.0000
0202-04-01_03:12:21.242000      49315.04        1.53354400e-01        5.22400000e-09  74.9836  73.7628  74.3197  0.0000
0202-04-01_03:12:21.590000      49315.39        1.63518300e-01        1.09258800e-08  74.9836  73.7628  74.3197  0.0000
0202-04-01_03:12:21.950000      49315.75        1.73380900e-01        1.05540200e-08  74.9836  73.7628  74.3197  0.0000
0202-04-01_03:12:22.297000      49316.10        1.83187100e-01        1.45825200e-08  74.9870  73.7625  74.3212  0.0000
0202-04-01_03:12:22.645000      49316.44        1.93290100e-01        1.82405900e-08  74.9870  73.7625  74.3212  0.0000
0202-04-01_03:12:22.992000      49316.79        2.03099800e-01        2.96465000e-08  75.0041  73.7626  74.3454  0.0000
0202-04-01_03:12:23.340000      49317.14        2.13110800e-01        6.28121000e-09  75.0041  73.7626  74.3454  0.0000
0202-04-01_03:12:23.688000      49317.49        2.23050600e-01        2.62457000e-09  75.0041  73.7626  74.3454  0.0000
0202-04-01_03:12:24.035000      49317.84        2.33219900e-01        2.68655000e-09  74.9832  73.7618  74.3367  0.0000
0202-04-01_03:12:24.383000      49318.18        2.42953300e-01        5.35156000e-09  74.9832  73.7618  74.3367  0.0000
0202-04-01_03:12:24.730000      49318.53        2.52619500e-01        1.37804200e-08  74.9832  73.7618  74.3367  0.0000
0202-04-01_03:12:25.080000      49318.88        2.62685400e-01        9.93785000e-09  74.9642  73.7608  74.3191  0.0000
0202-04-01_03:12:25.426000      49319.23        2.72607300e-01        6.59110000e-09  74.9642  73.7608  74.3191  0.0000
0202-04-01_03:12:25.773000      49319.57        2.82656100e-01        2.40685800e-08  74.9642  73.7608  74.3191  0.0000
0202-04-01_03:12:26.120000      49319.92        2.92956500e-01        1.78708900e-08  74.9579  73.7588  74.3172  0.0000
0202-04-01_03:12:26.470000      49320.27        3.02663200e-01       -3.75905000e-09  74.9579  73.7588  74.3172  0.0000
0202-04-01_03:12:26.830000      49320.63        3.12786500e-01       -2.24760700e-08  74.9579  73.7588  74.3172  0.0000
0202-04-01_03:12:27.227000      49321.03        3.22772300e-01        7.21086000e-09  74.9807  73.7595  74.3323  0.0000
0202-04-01_03:12:27.574000      49321.37        3.32692000e-01        2.48742800e-08  74.9807  73.7595  74.3323  0.0000
0202-04-01_03:12:27.930000      49321.73        3.42324500e-01        3.17537200e-08  74.9807  73.7595  74.3323  0.0000
0202-04-01_03:12:28.280000      49322.08        3.52308800e-01        4.92931800e-08  74.9707  73.7579  74.3169  0.0000
0202-04-01_03:12:28.630000      49322.43        3.62647800e-01        5.84032200e-08  74.9707  73.7579  74.3169  0.0000
0202-04-01_03:12:28.977000      49322.78        3.71967200e-01        9.66426000e-08  74.9923  73.7583  74.3300  0.0000
0202-04-01_03:12:29.324000      49323.13        3.81954400e-01        1.35068280e-07  74.9923  73.7583  74.3300  0.0000
0202-04-01_03:12:29.670000      49323.47        3.92158400e-01        2.09440570e-07  74.9923  73.7583  74.3300  0.0000
0202-04-01_03:12:30.020000      49323.82        4.02384600e-01        3.24531690e-07  74.9814  73.7574  74.3222  0.0000
0202-04-01_03:12:30.380000      49324.18        4.12112900e-01        4.93976560e-07  74.9814  73.7574  74.3222  0.0000
0202-04-01_03:12:30.727000      49324.53        4.21969600e-01        6.90133480e-07  74.9814  73.7574  74.3222  0.0000
0202-04-01_03:12:31.074000      49324.88        4.31665900e-01        9.49754750e-07  74.9966  73.7585  74.3394  0.0000
0202-04-01_03:12:31.434000      49325.23        4.41806800e-01        1.29521404e-06  74.9966  73.7585  74.3394  0.0000
0202-04-01_03:12:31.790000      49325.59        4.51926200e-01        1.77838603e-06  74.9966  73.7585  74.3394  0.0000
0202-04-01_03:12:32.152000      49325.96        4.61778400e-01        2.28312597e-06  74.9483  73.7574  74.3153  0.0000
0202-04-01_03:12:32.508000      49326.31        4.71841200e-01        3.43874742e-06  74.9483  73.7574  74.3153  0.0000
0202-04-01_03:12:32.906000      49326.71        4.81978400e-01        3.86787554e-06  74.9483  73.7574  74.3153  0.0000
0202-04-01_03:12:33.260000      49327.06        4.91640300e-01        5.42337201e-06  74.9801  73.7581  74.3327  0.0000
0202-04-01_03:12:33.610000      49327.41        5.01639500e-01        6.77682375e-06  74.9801  73.7581  74.3327  0.0000
0202-04-01_03:12:33.960000      49327.76        5.11490200e-01        8.17663422e-06  74.9539  73.7575  74.3149  0.0000
0202-04-01_03:12:34.310000      49328.11        5.21723400e-01        9.07238955e-06  74.9539  73.7575  74.3149  0.0000
0202-04-01_03:12:34.656000      49328.46        5.31528100e-01        1.18109154e-05  74.9539  73.7575  74.3149  0.0000
0202-04-01_03:12:35.004000      49328.80        5.41329800e-01        1.40209629e-05  74.9617  73.7571  74.3226  0.0000
0202-04-01_03:12:35.355000      49329.16        5.51605600e-01        1.65149283e-05  74.9617  73.7571  74.3226  0.0000
0202-04-01_03:12:35.703000      49329.50        5.61301900e-01        1.91315466e-05  74.9617  73.7571  74.3226  0.0000
0202-04-01_03:12:36.050000      49329.85        5.71324100e-01        2.21490959e-05  74.9574  73.7563  74.3219  0.0000

File: chapter 6/data/ext_ffj51/Ic/infield/step06/no magnet/Ic_2025-04-01_05-09-07252811_22k-30p4pm2-anneal300k-720min-0T.txt
# Ic = 16.80 A, n = 31.01 , Tavg = 22.44 K, 22k-30p4pm2-anneal300k-720min-0T
#datetime                        t_s     iHTS_A                vHTS_V                tHTS_K  tTAR_K  tHOL_K  tSPA_K
0202-04-01_05:08:43.780000      56297.58        7.52353200e-03        6.51534250e-09  22.4242  19.4794  19.6466  0.0000
0202-04-01_05:08:44.145000      56297.95        3.09446500e-01       -1.07762275e-08  22.4359  19.4929  19.6707  0.0000
0202-04-01_05:08:44.492000      56298.29        6.07627800e-01        4.47010250e-09  22.4359  19.4929  19.6707  0.0000
0202-04-01_05:08:44.855000      56298.66        9.05949500e-01        3.94870725e-08  22.4359  19.4929  19.6707  0.0000
0202-04-01_05:08:45.220000      56299.02        1.20361700e+00        2.31251625e-08  22.4385  19.4841  19.6687  0.0000
0202-04-01_05:08:45.574000      56299.38        1.50164500e+00        3.66440250e-09  22.4385  19.4841  19.6687  0.0000
0202-04-01_05:08:45.934000      56299.74        1.80000900e+00        1.74311250e-09  22.4385  19.4841  19.6687  0.0000
0202-04-01_05:08:46.280000      56300.08        2.09814200e+00        2.98265250e-09  22.4206  19.4862  19.6479  0.0000
0202-04-01_05:08:46.630000      56300.43        2.39639500e+00        5.27580250e-09  22.4206  19.4862  19.6479  0.0000
0202-04-01_05:08:46.977000      56300.78        2.69449600e+00        9.98605250e-09  22.4316  19.4904  19.6829  0.0000
0202-04-01_05:08:47.324000      56301.13        2.99250000e+00        7.56894250e-09  22.4316  19.4904  19.6829  0.0000
0202-04-01_05:08:47.684000      56301.49        3.29083000e+00        2.92067250e-09  22.4316  19.4904  19.6829  0.0000
0202-04-01_05:08:48.030000      56301.83        3.58859900e+00        1.05433425e-08  22.4202  19.4805  19.6443  0.0000
0202-04-01_05:08:48.380000      56302.18        3.88753700e+00        1.30209425e-08  22.4202  19.4805  19.6443  0.0000
0202-04-01_05:08:48.727000      56302.53        4.18576500e+00        7.50449250e-09  22.4202  19.4805  19.6443  0.0000
0202-04-01_05:08:49.074000      56302.88        4.48279800e+00        6.88472250e-09  22.4388  19.4918  19.6730  0.0000
0202-04-01_05:08:49.434000      56303.24        4.78179000e+00        9.23984250e-09  22.4388  19.4918  19.6730  0.0000
0202-04-01_05:08:49.780000      56303.58        5.08012300e+00        1.76067425e-08  22.4388  19.4918  19.6730  0.0000
0202-04-01_05:08:50.130000      56303.93        5.37764400e+00        1.01075225e-08  22.4355  19.4829  19.6674  0.0000
0202-04-01_05:08:50.477000      56304.28        5.67694400e+00        3.84785250e-09  22.4355  19.4829  19.6674  0.0000
0202-04-01_05:08:50.863000      56304.67        5.97452800e+00        8.99194250e-09  22.4355  19.4829  19.6674  0.0000
0202-04-01_05:08:51.258000      56305.06        6.27139800e+00        6.07902250e-09  22.4257  19.4865  19.6494  0.0000
0202-04-01_05:08:51.617000      56305.42        6.57030800e+00        5.76913250e-09  22.4257  19.4865  19.6494  0.0000
0202-04-01_05:08:51.965000      56305.77        6.86874800e+00        1.20907825e-08  22.4288  19.4900  19.6782  0.0000
0202-04-01_05:08:52.312000      56306.11        7.16618800e+00        8.31019250e-09  22.4288  19.4900  19.6782  0.0000
0202-04-01_05:08:52.670000      56306.47        7.46420400e+00        9.42577250e-09  22.4288  19.4900  19.6782  0.0000
0202-04-01_05:08:53.020000      56306.82        7.76215900e+00        1.40120725e-08  22.4175  19.4801  19.6429  0.0000
0202-04-01_05:08:53.367000      56307.17        8.06017800e+00        1.56234725e-08  22.4175  19.4801  19.6429  0.0000
0202-04-01_05:08:53.715000      56307.52        8.35856100e+00        1.76687125e-08  22.4175  19.4801  19.6429  0.0000
0202-04-01_05:08:54.062000      56307.86        8.65675400e+00        1.32060825e-08  22.4257  19.4916  19.6699  0.0000
0202-04-01_05:08:54.420000      56308.22        8.95425400e+00        1.02309025e-08  22.4257  19.4916  19.6699  0.0000
0202-04-01_05:08:54.766000      56308.57        9.25276100e+00        1.69863925e-08  22.4257  19.4916  19.6699  0.0000
0202-04-01_05:08:55.113000      56308.92        9.55106000e+00        1.65525525e-08  22.4307  19.4826  19.6673  0.0000
0202-04-01_05:08:55.460000      56309.26        9.84893300e+00        1.26480025e-08  22.4307  19.4826  19.6673  0.0000
0202-04-01_05:08:55.863000      56309.67        1.01470600e+01        1.12225325e-08  22.4307  19.4826  19.6673  0.0000
0202-04-01_05:08:56.242000      56310.04        1.04449400e+01        1.64905725e-08  22.4322  19.4859  19.6507  0.0000
0202-04-01_05:08:56.598000      56310.40        1.07433000e+01        1.40114925e-08  22.4322  19.4859  19.6507  0.0000
0202-04-01_05:08:56.957000      56310.76        1.10415100e+01        1.05830250e-09  22.4322  19.4859  19.6507  0.0000
0202-04-01_05:08:57.305000      56311.11        1.13396800e+01        3.90925250e-09  22.4359  19.4891  19.6786  0.0000
0202-04-01_05:08:57.664000      56311.47        1.16377700e+01        3.41343250e-09  22.4359  19.4891  19.6786  0.0000
0202-04-01_05:08:58.010000      56311.81        1.19352200e+01        1.27719525e-08  22.4238  19.4796  19.6428  0.0000
0202-04-01_05:08:58.360000      56312.16        1.22335500e+01        9.85904250e-09  22.4238  19.4796  19.6428  0.0000
0202-04-01_05:08:58.707000      56312.51        1.25313500e+01        7.87577250e-09  22.4238  19.4796  19.6428  0.0000
0202-04-01_05:08:59.055000      56312.86        1.28293800e+01       -7.39027500e-10  22.4303  19.4917  19.6750  0.0000
0202-04-01_05:08:59.414000      56313.22        1.31279900e+01       -8.11428750e-09  22.4303  19.4917  19.6750  0.0000
0202-04-01_05:08:59.760000      56313.56        1.34263400e+01       -2.16422750e-09  22.4303  19.4917  19.6750  0.0000
0202-04-01_05:09:00.110000      56313.91        1.37240100e+01       -3.52689750e-09  22.4245  19.4826  19.6620  0.0000
0202-04-01_05:09:00.457000      56314.26        1.40221800e+01       -1.08399075e-08  22.4245  19.4826  19.6620  0.0000
0202-04-01_05:09:00.820000      56314.62        1.43201600e+01       -1.46204975e-08  22.4245  19.4826  19.6620  0.0000
0202-04-01_05:09:01.234000      56315.03        1.46181800e+01       -1.24513075e-08  22.4152  19.4861  19.6466  0.0000
0202-04-01_05:09:01.580000      56315.38        1.49160000e+01       -1.67896975e-08  22.4152  19.4861  19.6466  0.0000
0202-04-01_05:09:01.934000      56315.74        1.52145100e+01       -9.60036750e-09  22.4152  19.4861  19.6466  0.0000
0202-04-01_05:09:02.285000      56316.09        1.55129600e+01        3.78666250e-09  22.4314  19.4888  19.6765  0.0000
0202-04-01_05:09:02.630000      56316.43        1.58107700e+01        1.60581025e-08  22.4314  19.4888  19.6765  0.0000
0202-04-01_05:09:02.990000      56316.79        1.61072400e+01        5.55994125e-08  22.4302  19.4807  19.6426  0.0000
0202-04-01_05:09:03.348000      56317.15        1.64066100e+01        9.42730425e-08  22.4302  19.4807  19.6426  0.0000
0202-04-01_05:09:03.690000      56317.49        1.67057100e+01        1.71124482e-07  22.4302  19.4807  19.6426  0.0000
0202-04-01_05:09:04.040000      56317.84        1.70019800e+01        2.99540762e-07  22.4379  19.4932  19.6702  0.0000
0202-04-01_05:09:04.400000      56318.20        1.72999400e+01        5.04250702e-07  22.4379  19.4932  19.6702  0.0000
0202-04-01_05:09:04.746000      56318.55        1.75981800e+01        8.49710343e-07  22.4379  19.4932  19.6702  0.0000
0202-04-01_05:09:05.094000      56318.90        1.78967600e+01        1.35593824e-06  22.4408  19.4842  19.6694  0.0000
0202-04-01_05:09:05.440000      56319.24        1.81941200e+01        2.64270412e-06  22.4408  19.4842  19.6694  0.0000
0202-04-01_05:09:05.790000      56319.59        1.84927900e+01        4.17824538e-06  22.4408  19.4842  19.6694  0.0000
0202-04-01_05:09:06.145000      56319.95        1.87903100e+01        5.36374504e-06  22.4266  19.4877  19.6514  0.0000
0202-04-01_05:09:06.496000      56320.30        1.90881800e+01        1.04331175e-05  22.4266  19.4877  19.6514  0.0000
0202-04-01_05:09:06.887000      56320.69        1.93870000e+01        1.67269798e-05  22.4266  19.4877  19.6514  0.0000
0202-04-01_05:09:07.234000      56321.04        1.96843900e+01        2.88047540e-05  22.4438  19.4907  19.6805  0.0000

File: chapter 6/data/ext_ffj51/Ic/infield/step06/no magnet/Ic_2025-04-01_05-14-30682670_22k-30p4pm2-anneal300k-720min-0T.txt
# Ic =  nan A, n =  nan , Tavg = 22.54 K, 22k-30p4pm2-anneal300k-720min-0T
#datetime                        t_s     iHTS_A                vHTS_V                tHTS_K  tTAR_K  tHOL_K  tSPA_K
0202-04-01_05:14:07.270000      56621.07        8.18682400e-03        1.31494472e-08  22.5395  19.4879  19.6752  0.0000
0202-04-01_05:14:07.617000      56621.42        3.10326500e-01        1.03604872e-08  22.5395  19.4879  19.6752  0.0000
0202-04-01_05:14:07.970000      56621.77        6.08239800e-01        8.43919722e-09  22.5395  19.4879  19.6752  0.0000
0202-04-01_05:14:08.330000      56622.13        9.05946300e-01        3.66673722e-09  22.5238  19.4909  19.6527  0.0000
0202-04-01_05:14:08.676000      56622.48        1.20453600e+00        6.82622722e-09  22.5238  19.4909  19.6527  0.0000
0202-04-01_05:14:09.023000      56622.82        1.50255400e+00        2.11530722e-09  22.5433  19.4958  19.6891  0.0000
0202-04-01_05:14:09.370000      56623.17        1.80087300e+00        7.75521722e-09  22.5433  19.4958  19.6891  0.0000
0202-04-01_05:14:09.720000      56623.52        2.09912700e+00        6.70160722e-09  22.5433  19.4958  19.6891  0.0000
0202-04-01_05:14:10.080000      56623.88        2.39721300e+00        3.54077722e-09  22.5321  19.4854  19.6503  0.0000
0202-04-01_05:14:10.426000      56624.23        2.69517300e+00        9.86243722e-09  22.5321  19.4854  19.6503  0.0000
0202-04-01_05:14:10.773000      56624.57        2.99378600e+00        9.92440722e-09  22.5321  19.4854  19.6503  0.0000
0202-04-01_05:14:11.120000      56624.92        3.29218400e+00        1.06681372e-08  22.5379  19.4963  19.6747  0.0000
0202-04-01_05:14:11.477000      56625.28        3.58969100e+00        1.66179272e-08  22.5379  19.4963  19.6747  0.0000
0202-04-01_05:14:11.883000      56625.69        3.88806100e+00        1.02342972e-08  22.5379  19.4963  19.6747  0.0000
0202-04-01_05:14:12.250000      56626.05        4.18601600e+00        1.48825772e-08  22.5494  19.4873  19.6723  0.0000
0202-04-01_05:14:12.598000      56626.40        4.48456600e+00        8.68486722e-09  22.5494  19.4873  19.6723  0.0000
0202-04-01_05:14:12.945000      56626.75        4.78263500e+00        8.68486722e-09  22.5335  19.4883  19.6536  0.0000
0202-04-01_05:14:13.305000      56627.11        5.08040400e+00        4.78031722e-09  22.5335  19.4883  19.6536  0.0000
0202-04-01_05:14:13.652000      56627.45        5.37880400e+00        7.44532722e-09  22.5335  19.4883  19.6536  0.0000
0202-04-01_05:14:14             56627.80        5.67699800e+00        8.87080722e-09  22.5341  19.4919  19.6769  0.0000
0202-04-01_05:14:14.348000      56628.15        5.97445000e+00        1.02333072e-08  22.5341  19.4919  19.6769  0.0000
0202-04-01_05:14:14.695000      56628.50        6.27314500e+00        1.01078772e-08  22.5341  19.4919  19.6769  0.0000
0202-04-01_05:14:15.055000      56628.85        6.57056100e+00        1.02318372e-08  22.5222  19.4810  19.6463  0.0000
0202-04-01_05:14:15.400000      56629.20        6.86870900e+00        2.08299072e-08  22.5222  19.4810  19.6463  0.0000
0202-04-01_05:14:15.746000      56629.55        7.16727700e+00        1.67394272e-08  22.5222  19.4810  19.6463  0.0000
0202-04-01_05:14:16.098000      56629.90        7.46478700e+00        2.15736272e-08  22.5338  19.4923  19.6707  0.0000
0202-04-01_05:14:16.445000      56630.25        7.76287200e+00        1.65534872e-08  22.5338  19.4923  19.6707  0.0000
0202-04-01_05:14:16.793000      56630.59        8.06075100e+00        6.20332722e-09  22.5338  19.4923  19.6707  0.0000
0202-04-01_05:14:17.140000      56630.94        8.35936400e+00        6.76111722e-09  22.5361  19.4842  19.6630  0.0000
0202-04-01_05:14:17.490000      56631.29        8.65699100e+00        6.07936722e-09  22.5361  19.4842  19.6630  0.0000
0202-04-01_05:14:17.887000      56631.69        8.95542000e+00        4.71587722e-09  22.5361  19.4842  19.6630  0.0000
0202-04-01_05:14:18.242000      56632.04        9.25305800e+00        4.28203722e-09  22.5248  19.4863  19.6479  0.0000
0202-04-01_05:14:18.598000      56632.40        9.55162600e+00        6.76111722e-09  22.5248  19.4863  19.6479  0.0000
0202-04-01_05:14:18.950000      56632.75        9.84992900e+00        1.87226872e-08  22.5248  19.4863  19.6479  0.0000
0202-04-01_05:14:19.297000      56633.10        1.01480000e+01        9.24019722e-09  22.5445  19.4909  19.6798  0.0000
0202-04-01_05:14:19.645000      56633.45        1.04453600e+01        1.29588272e-08  22.5445  19.4909  19.6798  0.0000
0202-04-01_05:14:19.992000      56633.80        1.07431200e+01        7.07100722e-09  22.5341  19.4806  19.6482  0.0000
0202-04-01_05:14:20.350000      56634.15        1.10418700e+01        1.67962722e-09  22.5341  19.4806  19.6482  0.0000
0202-04-01_05:14:20.700000      56634.50        1.13397900e+01        6.20436722e-09  22.5341  19.4806  19.6482  0.0000
0202-04-01_05:14:21.047000      56634.85        1.16377400e+01        5.58459722e-09  22.5353  19.4916  19.6712  0.0000
0202-04-01_05:14:21.400000      56635.20        1.19355600e+01        7.75379722e-09  22.5353  19.4916  19.6712  0.0000
0202-04-01_05:14:21.746000      56635.55        1.22340200e+01        1.15343872e-08  22.5353  19.4916  19.6712  0.0000
0202-04-01_05:14:22.100000      56635.90        1.25318100e+01       -4.76556278e-09  22.5324  19.4822  19.6664  0.0000
0202-04-01_05:14:22.450000      56636.25        1.28305000e+01       -6.00510278e-09  22.5324  19.4822  19.6664  0.0000
0202-04-01_05:14:22.797000      56636.60        1.31284100e+01       -2.96823278e-09  22.5324  19.4822  19.6664  0.0000
0202-04-01_05:14:23.160000      56636.96        1.34269300e+01        4.84087722e-09  22.5217  19.4843  19.6428  0.0000
0202-04-01_05:14:23.516000      56637.32        1.37251700e+01        2.48574722e-09  22.5217  19.4843  19.6428  0.0000
0202-04-01_05:14:23.910000      56637.71        1.40223400e+01        1.17822972e-08  22.5217  19.4843  19.6428  0.0000
0202-04-01_05:14:24.273000      56638.08        1.43206100e+01        3.41539722e-09  22.5360  19.4891  19.6781  0.0000
0202-04-01_05:14:24.620000      56638.42        1.46187000e+01        2.29981722e-09  22.5360  19.4891  19.6781  0.0000
0202-04-01_05:14:24.970000      56638.77        1.49166100e+01        1.08526472e-08  22.5347  19.4797  19.6514  0.0000
0202-04-01_05:14:25.330000      56639.13        1.52149400e+01        9.42717722e-09  22.5347  19.4797  19.6514  0.0000
0202-04-01_05:14:25.676000      56639.48        1.55127700e+01        1.95294272e-08  22.5347  19.4797  19.6514  0.0000
0202-04-01_05:14:26.027000      56639.83        1.58110500e+01        3.21108172e-08  22.5241  19.4913  19.6603  0.0000
0202-04-01_05:14:26.370000      56640.17        1.61088600e+01        6.34712872e-08  22.5241  19.4913  19.6603  0.0000
0202-04-01_05:14:26.720000      56640.52        1.64072800e+01        1.04066247e-07  22.5241  19.4913  19.6603  0.0000
0202-04-01_05:14:27.080000      56640.88        1.67051800e+01        1.86123827e-07  22.5438  19.4831  19.6685  0.0000
0202-04-01_05:14:27.426000      56641.23        1.70033200e+01        3.29538657e-07  22.5438  19.4831  19.6685  0.0000
0202-04-01_05:14:27.773000      56641.58        1.73014100e+01        5.36417957e-07  22.5438  19.4831  19.6685  0.0000
0202-04-01_05:14:28.120000      56641.92        1.76000600e+01        8.68738757e-07  22.5330  19.4851  19.6485  0.0000
0202-04-01_05:14:28.470000      56642.27        1.78982000e+01        1.40446814e-06  22.5330  19.4851  19.6485  0.0000
0202-04-01_05:14:28.830000      56642.63        1.81954300e+01        2.72488861e-06  22.5330  19.4851  19.6485  0.0000
0202-04-01_05:14:29.246000      56643.05        1.84939800e+01        4.14385255e-06  22.5410  19.4902  19.6830  0.0000
0202-04-01_05:14:29.605000      56643.41        1.87923400e+01        6.04022878e-06  22.5410  19.4902  19.6830  0.0000
0202-04-01_05:14:29.953000      56643.76        1.90901000e+01        1.06147792e-05  22.5410  19.4902  19.6830  0.0000
0202-04-01_05:14:30.310000      56644.11        1.93881200e+01        1.73462060e-05  22.5360  19.4804  19.6499  0.0000
0202-04-01_05:14:30.656000      56644.46        1.96857300e+01        2.99699470e-05  22.5360  19.4804  19.6499  0.0000
