Repository: shortlab/2025-devitre-PhD

# 2025-devitre-PhD
Data repository for Alexis Devitre's PhD thesis

File: chapter 6/data/ext_ffj51/Ic/infield/step06/no magnet/Ic_2025-04-01_05-15-11223209_22k-30p4pm2-anneal300k-720min-0T.txt
# Ic = 16.79 A, n = 31.10 , Tavg = 22.54 K, 22k-30p4pm2-anneal300k-720min-0T
#datetime                        t_s     iHTS_A                vHTS_V                tHTS_K  tTAR_K  tHOL_K  tSPA_K
0202-04-01_05:14:47.688000      56661.49        8.12855900e-03       -5.66056067e-09  22.5442  19.4840  19.6740  0.0000
0202-04-01_05:14:48.035000      56661.84        3.10193600e-01       -5.59859067e-09  22.5336  19.4871  19.6479  0.0000
0202-04-01_05:14:48.383000      56662.19        6.08350700e-01       -1.92335307e-08  22.5336  19.4871  19.6479  0.0000
0202-04-01_05:14:48.730000      56662.53        9.06046000e-01       -6.09440067e-09  22.5336  19.4871  19.6479  0.0000
0202-04-01_05:14:49.094000      56662.90        1.20482700e+00        2.40259793e-08  22.5486  19.4931  19.6898  0.0000
0202-04-01_05:14:49.440000      56663.24        1.50231900e+00        1.86933593e-08  22.5486  19.4931  19.6898  0.0000
0202-04-01_05:14:49.790000      56663.59        1.80065300e+00        7.59815933e-09  22.5486  19.4931  19.6898  0.0000
0202-04-01_05:14:50.137000      56663.94        2.09853900e+00        6.04873933e-09  22.5379  19.4831  19.6493  0.0000
0202-04-01_05:14:50.484000      56664.29        2.39684800e+00        4.74721933e-09  22.5379  19.4831  19.6493  0.0000
0202-04-01_05:14:50.910000      56664.71        2.69522800e+00       -7.06760667e-10  22.5379  19.4831  19.6493  0.0000
0202-04-01_05:14:51.260000      56665.06        2.99311200e+00        1.10068993e-08  22.5433  19.4946  19.6717  0.0000
0202-04-01_05:14:51.620000      56665.42        3.29129700e+00        1.54692493e-08  22.5433  19.4946  19.6717  0.0000
0202-04-01_05:14:51.970000      56665.77        3.59026200e+00        9.82933933e-09  22.5528  19.4861  19.6702  0.0000
0202-04-01_05:14:52.330000      56666.13        3.88761300e+00        1.36719093e-08  22.5528  19.4861  19.6702  0.0000
0202-04-01_05:14:52.676000      56666.48        4.18558600e+00        1.84441493e-08  22.5528  19.4861  19.6702  0.0000
0202-04-01_05:14:53.023000      56666.83        4.48414100e+00        1.78863493e-08  22.5389  19.4875  19.6507  0.0000
0202-04-01_05:14:53.370000      56667.17        4.78230100e+00        4.99512933e-09  22.5389  19.4875  19.6507  0.0000
0202-04-01_05:14:53.720000      56667.52        5.08003100e+00        6.35861933e-09  22.5389  19.4875  19.6507  0.0000
0202-04-01_05:14:54.080000      56667.88        5.37839300e+00        8.52781933e-09  22.5425  19.4920  19.6799  0.0000
0202-04-01_05:14:54.426000      56668.23        5.67622800e+00        1.44156393e-08  22.5425  19.4920  19.6799  0.0000
0202-04-01_05:14:54.773000      56668.58        5.97443700e+00        3.32174933e-09  22.5425  19.4920  19.6799  0.0000
0202-04-01_05:14:55.120000      56668.92        6.27264200e+00        2.39335933e-09  22.5296  19.4812  19.6470  0.0000
0202-04-01_05:14:55.470000      56669.27        6.57075900e+00        8.59294933e-09  22.5296  19.4812  19.6470  0.0000
0202-04-01_05:14:55.902000      56669.70        6.86902100e+00        9.83248933e-09  22.5296  19.4812  19.6470  0.0000
0202-04-01_05:14:56.266000      56670.07        7.16672000e+00        1.67739193e-08  22.5327  19.4925  19.6664  0.0000
0202-04-01_05:14:56.625000      56670.43        7.46500200e+00        1.49146093e-08  22.5327  19.4925  19.6664  0.0000
0202-04-01_05:14:56.984000      56670.79        7.76459100e+00        1.29313393e-08  22.5473  19.4844  19.6689  0.0000
0202-04-01_05:14:57.332000      56671.13        8.06082500e+00        1.72077593e-08  22.5473  19.4844  19.6689  0.0000
0202-04-01_05:14:57.680000      56671.48        8.35909400e+00        1.80754293e-08  22.5473  19.4844  19.6689  0.0000
0202-04-01_05:14:58.035000      56671.84        8.65738500e+00        2.14221893e-08  22.5265  19.4856  19.6391  0.0000
0202-04-01_05:14:58.395000      56672.20        8.95556500e+00        1.22495993e-08  22.5265  19.4856  19.6391  0.0000
0202-04-01_05:14:58.758000      56672.56        9.25304900e+00        5.55607933e-09  22.5265  19.4856  19.6391  0.0000
0202-04-01_05:14:59.105000      56672.91        9.55207800e+00        1.29313393e-08  22.5584  19.4910  19.6871  0.0000
0202-04-01_05:14:59.453000      56673.26        9.84975100e+00        4.13060933e-09  22.5584  19.4910  19.6871  0.0000
0202-04-01_05:14:59.800000      56673.60        1.01473500e+01       -2.87279067e-09  22.5584  19.4910  19.6871  0.0000
0202-04-01_05:15:00.152000      56673.95        1.04458200e+01        1.40361933e-09  22.5423  19.4803  19.6500  0.0000
0202-04-01_05:15:00.508000      56674.31        1.07441300e+01        4.01293333e-11  22.5423  19.4803  19.6500  0.0000
0202-04-01_05:15:00.902000      56674.71        1.10419600e+01        3.49539333e-10  22.5423  19.4803  19.6500  0.0000
0202-04-01_05:15:01.260000      56675.07        1.13400200e+01        1.15360933e-09  22.5411  19.4917  19.6710  0.0000
0202-04-01_05:15:01.610000      56675.41        1.16381600e+01       -1.94547067e-09  22.5411  19.4917  19.6710  0.0000
0202-04-01_05:15:01.970000      56675.77        1.19364600e+01       -1.69756067e-09  22.5392  19.4835  19.6633  0.0000
0202-04-01_05:15:02.316000      56676.12        1.22339900e+01       -3.12303067e-09  22.5392  19.4835  19.6633  0.0000
0202-04-01_05:15:02.664000      56676.47        1.25341300e+01       -7.64736067e-09  22.5392  19.4835  19.6633  0.0000
0202-04-01_05:15:03.010000      56676.81        1.28303600e+01       -9.87853067e-09  22.5231  19.4849  19.6387  0.0000
0202-04-01_05:15:03.360000      56677.16        1.31286200e+01       -9.94051067e-09  22.5231  19.4849  19.6387  0.0000
0202-04-01_05:15:03.707000      56677.51        1.34271600e+01       -1.42169207e-08  22.5231  19.4849  19.6387  0.0000
0202-04-01_05:15:04.055000      56677.86        1.37248900e+01       -1.70678707e-08  22.5416  19.4900  19.6817  0.0000
0202-04-01_05:15:04.402000      56678.20        1.40232400e+01       -1.78735707e-08  22.5416  19.4900  19.6817  0.0000
0202-04-01_05:15:04.750000      56678.55        1.43207700e+01       -1.20477307e-08  22.5416  19.4900  19.6817  0.0000
0202-04-01_05:15:05.098000      56678.90        1.46193800e+01       -1.18618007e-08  22.5324  19.4795  19.6442  0.0000
0202-04-01_05:15:05.445000      56679.25        1.49181200e+01       -1.19237707e-08  22.5324  19.4795  19.6442  0.0000
0202-04-01_05:15:05.812000      56679.61        1.52150400e+01       -1.00644607e-08  22.5324  19.4795  19.6442  0.0000
0202-04-01_05:15:06.223000      56680.02        1.55126300e+01        3.88036933e-09  22.5385  19.4909  19.6614  0.0000
0202-04-01_05:15:06.580000      56680.38        1.58115600e+01        2.63780293e-08  22.5385  19.4909  19.6614  0.0000
0202-04-01_05:15:06.926000      56680.73        1.61100600e+01        4.46622893e-08  22.5488  19.4825  19.6668  0.0000
0202-04-01_05:15:07.290000      56681.09        1.64078800e+01        9.92030893e-08  22.5488  19.4825  19.6668  0.0000
0202-04-01_05:15:07.645000      56681.45        1.67057800e+01        1.83119959e-07  22.5488  19.4825  19.6668  0.0000
0202-04-01_05:15:07.992000      56681.79        1.70037600e+01        3.07693749e-07  22.5310  19.4848  19.6408  0.0000
0202-04-01_05:15:08.340000      56682.14        1.73013500e+01        5.15192779e-07  22.5310  19.4848  19.6408  0.0000
0202-04-01_05:15:08.700000      56682.50        1.76002700e+01        8.49930619e-07  22.5310  19.4848  19.6408  0.0000
0202-04-01_05:15:09.047000      56682.85        1.78984100e+01        1.39675379e-06  22.5391  19.4892  19.6764  0.0000
0202-04-01_05:15:09.390000      56683.19        1.81961000e+01        2.74159294e-06  22.5391  19.4892  19.6764  0.0000
0202-04-01_05:15:09.750000      56683.55        1.84939500e+01        4.12516773e-06  22.5391  19.4892  19.6764  0.0000
0202-04-01_05:15:10.110000      56683.91        1.87925300e+01        6.04298753e-06  22.5331  19.4791  19.6503  0.0000
0202-04-01_05:15:10.470000      56684.27        1.90901700e+01        1.06268955e-05  22.5331  19.4791  19.6503  0.0000
0202-04-01_05:15:10.824000      56684.63        1.93875500e+01        1.71874493e-05  22.5331  19.4791  19.6503  0.0000
0202-04-01_05:15:11.203000      56685.01        1.96870400e+01        2.99191525e-05  22.5392  19.4913  19.6655  0.0000

File: chapter 6/data/ext_ffj51/Ic/infield/step06/no magnet/Ic_2025-04-01_09-08-39311805_ffj51-30p3e19pm2-anneal300k-720min-0T-22k.txt
# Ic =  nan A, n =  nan , Tavg = 22.06 K, ffj51-30p3e19pm2-anneal300k-720min-0T-22k
#datetime                        t_s     iHTS_A                vHTS_V                tHTS_K  tTAR_K  tHOL_K  tSPA_K
0202-04-01_09:08:15.523000      70669.33        7.49510800e-03        1.28072443e-08  22.0108  18.9639  19.1296  0.0000
0202-04-01_09:08:15.895000      70669.70        3.09524800e-01        1.02661543e-08  22.0108  18.9639  19.1296  0.0000
0202-04-01_09:08:16.242000      70670.04        6.08016700e-01        1.65126429e-09  22.0110  18.9774  19.1603  0.0000
0202-04-01_09:08:16.590000      70670.39        9.06126800e-01       -6.59176571e-09  22.0110  18.9774  19.1603  0.0000
0202-04-01_09:08:16.945000      70670.75        1.20402300e+00        5.61783429e-09  22.0256  18.9658  19.1493  0.0000
0202-04-01_09:08:17.293000      70671.09        1.50169300e+00        1.65878843e-08  22.0256  18.9658  19.1493  0.0000
0202-04-01_09:08:17.640000      70671.44        1.79999100e+00        1.63399743e-08  22.0256  18.9658  19.1493  0.0000
0202-04-01_09:08:17.990000      70671.79        2.09819100e+00        1.81993043e-08  22.0166  18.9731  19.1407  0.0000
0202-04-01_09:08:18.348000      70672.15        2.39609500e+00        1.38584243e-08  22.0166  18.9731  19.1407  0.0000
0202-04-01_09:08:18.695000      70672.50        2.69434400e+00        1.78853443e-08  22.0166  18.9731  19.1407  0.0000
0202-04-01_09:08:19.043000      70672.85        2.99242200e+00        1.42286543e-08  22.0337  18.9743  19.1737  0.0000
0202-04-01_09:08:19.390000      70673.19        3.29023600e+00        1.59020543e-08  22.0337  18.9743  19.1737  0.0000
0202-04-01_09:08:19.742000      70673.54        3.58868300e+00        1.58400743e-08  22.0337  18.9743  19.1737  0.0000
0202-04-01_09:08:20.098000      70673.90        3.88691800e+00        1.21833943e-08  22.0173  18.9675  19.1319  0.0000
0202-04-01_09:08:20.445000      70674.25        4.18495100e+00        2.07363143e-08  22.0173  18.9675  19.1319  0.0000
0202-04-01_09:08:20.793000      70674.60        4.48303600e+00        2.09842243e-08  22.0173  18.9675  19.1319  0.0000
0202-04-01_09:08:21.152000      70674.96        4.78113400e+00        2.70580443e-08  22.0202  18.9795  19.1685  0.0000
0202-04-01_09:08:21.510000      70675.31        5.07862800e+00        2.96611043e-08  22.0202  18.9795  19.1685  0.0000
0202-04-01_09:08:21.914000      70675.72        5.37686000e+00        3.28219743e-08  22.0202  18.9795  19.1685  0.0000
0202-04-01_09:08:22.270000      70676.07        5.67463000e+00        3.48672343e-08  22.0160  18.9676  19.1447  0.0000
0202-04-01_09:08:22.617000      70676.42        5.97351200e+00        3.10246143e-08  22.0160  18.9676  19.1447  0.0000
0202-04-01_09:08:22.970000      70676.77        6.27150600e+00        3.33797743e-08  22.0152  18.9750  19.1416  0.0000
0202-04-01_09:08:23.324000      70677.13        6.56939700e+00        3.22021943e-08  22.0152  18.9750  19.1416  0.0000
0202-04-01_09:08:23.670000      70677.47        6.86763500e+00        4.08170943e-08  22.0152  18.9750  19.1416  0.0000
0202-04-01_09:08:24.023000      70677.82        7.16570100e+00        3.49280743e-08  22.0297  18.9743  19.1712  0.0000
0202-04-01_09:08:24.370000      70678.17        7.46344900e+00        3.18269143e-08  22.0297  18.9743  19.1712  0.0000
0202-04-01_09:08:24.720000      70678.52        7.76192900e+00        3.82102443e-08  22.0297  18.9743  19.1712  0.0000
0202-04-01_09:08:25.080000      70678.88        8.05976800e+00        3.82722243e-08  22.0136  18.9668  19.1271  0.0000
0202-04-01_09:08:25.426000      70679.23        8.35773900e+00        3.81482643e-08  22.0136  18.9668  19.1271  0.0000
0202-04-01_09:08:25.773000      70679.57        8.65615200e+00        2.93474243e-08  22.0136  18.9668  19.1271  0.0000
0202-04-01_09:08:26.120000      70679.92        8.95429200e+00        3.15786243e-08  22.0248  18.9794  19.1657  0.0000
0202-04-01_09:08:26.470000      70680.27        9.25172500e+00        4.21148443e-08  22.0248  18.9794  19.1657  0.0000
0202-04-01_09:08:26.832000      70680.63        9.55017500e+00        3.41816943e-08  22.0248  18.9794  19.1657  0.0000
0202-04-01_09:08:27.215000      70681.02        9.84785000e+00        3.25082943e-08  22.0190  18.9677  19.1480  0.0000
0202-04-01_09:08:27.562000      70681.36        1.01459100e+01        2.43892043e-08  22.0190  18.9677  19.1480  0.0000
0202-04-01_09:08:27.914000      70681.72        1.04442400e+01        2.17861343e-08  22.0190  18.9677  19.1480  0.0000
0202-04-01_09:08:28.266000      70682.07        1.07424100e+01        2.56907343e-08  22.0050  18.9755  19.1385  0.0000
0202-04-01_09:08:28.620000      70682.42        1.10401700e+01        2.10424043e-08  22.0050  18.9755  19.1385  0.0000
0202-04-01_09:08:28.970000      70682.77        1.13381400e+01        1.78195643e-08  22.0246  18.9753  19.1690  0.0000
0202-04-01_09:08:29.320000      70683.12        1.16360700e+01        1.82534043e-08  22.0246  18.9753  19.1690  0.0000
0202-04-01_09:08:29.668000      70683.47        1.19340400e+01        1.82534043e-08  22.0246  18.9753  19.1690  0.0000
0202-04-01_09:08:30.016000      70683.82        1.22326300e+01        2.35220243e-08  22.0182  18.9692  19.1274  0.0000
0202-04-01_09:08:30.363000      70684.16        1.25305800e+01        7.14714286e-10  22.0182  18.9692  19.1274  0.0000
0202-04-01_09:08:30.710000      70684.51        1.28284200e+01       -4.49141571e-09  22.0182  18.9692  19.1274  0.0000
0202-04-01_09:08:31.060000      70684.86        1.31261500e+01       -1.26724757e-08  22.0257  18.9813  19.1663  0.0000
0202-04-01_09:08:31.406000      70685.21        1.34248400e+01       -9.75952571e-09  22.0257  18.9813  19.1663  0.0000
0202-04-01_09:08:31.754000      70685.56        1.37223700e+01       -1.00074357e-08  22.0257  18.9813  19.1663  0.0000
0202-04-01_09:08:32.117000      70685.92        1.40201200e+01       -1.52135657e-08  22.0314  18.9696  19.1506  0.0000
0202-04-01_09:08:32.465000      70686.27        1.43178600e+01       -9.26369571e-09  22.0314  18.9696  19.1506  0.0000
0202-04-01_09:08:32.836000      70686.64        1.46162500e+01        3.93756429e-09  22.0314  18.9696  19.1506  0.0000
0202-04-01_09:08:33.242000      70687.05        1.49139000e+01       -3.06592571e-09  22.0110  18.9784  19.1453  0.0000
0202-04-01_09:08:33.600000      70687.40        1.52118600e+01       -1.17428057e-08  22.0110  18.9784  19.1453  0.0000
0202-04-01_09:08:33.953000      70687.76        1.55095800e+01        5.90764286e-10  22.0110  18.9784  19.1453  0.0000
0202-04-01_09:08:34.300000      70688.10        1.58076400e+01        6.16876429e-09  22.0284  18.9780  19.1710  0.0000
0202-04-01_09:08:34.652000      70688.45        1.61061500e+01        1.85643143e-08  22.0284  18.9780  19.1710  0.0000
0202-04-01_09:08:35             70688.80        1.64044800e+01        5.06687843e-08  22.0096  18.9712  19.1260  0.0000
0202-04-01_09:08:35.360000      70689.16        1.67021500e+01        1.01366584e-07  22.0096  18.9712  19.1260  0.0000
0202-04-01_09:08:35.707000      70689.51        1.70002400e+01        1.98052214e-07  22.0096  18.9712  19.1260  0.0000
0202-04-01_09:08:36.055000      70689.86        1.72983300e+01        3.42585284e-07  22.0261  18.9839  19.1672  0.0000
0202-04-01_09:08:36.402000      70690.21        1.75963100e+01        5.80642094e-07  22.0261  18.9839  19.1672  0.0000
0202-04-01_09:08:36.754000      70690.55        1.78938300e+01        9.62610854e-07  22.0261  18.9839  19.1672  0.0000
0202-04-01_09:08:37.113000      70690.91        1.81918000e+01        1.56044806e-06  22.0402  18.9729  19.1582  0.0000
0202-04-01_09:08:37.460000      70691.26        1.84902700e+01        2.99919914e-06  22.0402  18.9729  19.1582  0.0000
0202-04-01_09:08:37.830000      70691.63        1.87889100e+01        4.75236326e-06  22.0402  18.9729  19.1582  0.0000
0202-04-01_09:08:38.207000      70692.01        1.90863100e+01        7.52922707e-06  22.0265  18.9817  19.1457  0.0000
0202-04-01_09:08:38.555000      70692.35        1.93843800e+01        1.20680696e-05  22.0265  18.9817  19.1457  0.0000
0202-04-01_09:08:38.920000      70692.72        1.96820000e+01        1.99252197e-05  22.0265  18.9817  19.1457  0.0000
0202-04-01_09:08:39.280000      70693.08        1.99801200e+01        3.67221524e-05  22.0605  18.9821  19.1831  0.0000

File: chapter 6/data/ext_ffj51/Ic/infield/step06/no magnet/Ic_2025-04-01_09-09-29778910_ffj51-30p3e19pm2-anneal300k-720min-0T-22k.txt
# Ic = 17.01 A, n = 31.69 , Tavg = 22.06 K, ffj51-30p3e19pm2-anneal300k-720min-0T-22k
#datetime                        t_s     iHTS_A                vHTS_V                tHTS_K  tTAR_K  tHOL_K  tSPA_K
0202-04-01_09:09:06.363000      70720.17        7.75973200e-03        5.83364500e-09  22.0528  18.9915  19.1811  0.0000
0202-04-01_09:09:06.710000      70720.51        3.09984400e-01        1.15355850e-08  22.0528  18.9915  19.1811  0.0000
0202-04-01_09:09:07.060000      70720.86        6.07839500e-01        3.53969750e-08  22.0580  18.9793  19.1607  0.0000
0202-04-01_09:09:07.406000      70721.21        9.06095400e-01        2.52946150e-08  22.0580  18.9793  19.1607  0.0000
0202-04-01_09:09:07.754000      70721.56        1.20397300e+00        5.83364500e-09  22.0580  18.9793  19.1607  0.0000
0202-04-01_09:09:08.105000      70721.91        1.50196000e+00        1.14736050e-08  22.0374  18.9882  19.1524  0.0000
0202-04-01_09:09:08.453000      70722.25        1.80028400e+00        1.11017450e-08  22.0374  18.9882  19.1524  0.0000
0202-04-01_09:09:08.800000      70722.60        2.09854400e+00        2.58524150e-08  22.0374  18.9882  19.1524  0.0000
0202-04-01_09:09:09.150000      70722.95        2.39667400e+00        2.07702550e-08  22.0374  18.9882  19.1524  0.0000
0202-04-01_09:09:09.508000      70723.31        2.69479800e+00        1.29610750e-08  22.0424  18.9923  19.1728  0.0000
0202-04-01_09:09:09.918000      70723.72        2.99261900e+00        2.49227550e-08  22.0424  18.9923  19.1728  0.0000
0202-04-01_09:09:10.280000      70724.08        3.29085800e+00        3.44673050e-08  22.0378  18.9816  19.1470  0.0000
0202-04-01_09:09:10.630000      70724.43        3.58858700e+00        2.96328050e-08  22.0378  18.9816  19.1470  0.0000
0202-04-01_09:09:10.977000      70724.78        3.88703700e+00        2.74633350e-08  22.0467  18.9933  19.1789  0.0000
0202-04-01_09:09:11.324000      70725.13        4.18541600e+00        3.21116550e-08  22.0467  18.9933  19.1789  0.0000
0202-04-01_09:09:11.670000      70725.47        4.48343900e+00        3.47766950e-08  22.0467  18.9933  19.1789  0.0000
0202-04-01_09:09:12.020000      70725.82        4.78151600e+00        2.88268450e-08  22.0366  18.9797  19.1549  0.0000
0202-04-01_09:09:12.367000      70726.17        5.07950500e+00        3.06241950e-08  22.0366  18.9797  19.1549  0.0000
0202-04-01_09:09:12.723000      70726.52        5.37783000e+00        2.58519150e-08  22.0366  18.9797  19.1549  0.0000
0202-04-01_09:09:13.070000      70726.87        5.67576200e+00        3.66979950e-08  22.0391  18.9880  19.1524  0.0000
0202-04-01_09:09:13.418000      70727.22        5.97394400e+00        3.18017650e-08  22.0391  18.9880  19.1524  0.0000
0202-04-01_09:09:13.766000      70727.57        6.27163800e+00        3.14299050e-08  22.0391  18.9880  19.1524  0.0000
0202-04-01_09:09:14.113000      70727.92        6.56935500e+00        3.64500850e-08  22.0508  18.9865  19.1829  0.0000
0202-04-01_09:09:14.460000      70728.26        6.86765700e+00        3.88052350e-08  22.0508  18.9865  19.1829  0.0000
0202-04-01_09:09:14.816000      70728.62        7.16602100e+00        3.10580350e-08  22.0508  18.9865  19.1829  0.0000
0202-04-01_09:09:15.210000      70729.01        7.46352900e+00        3.49626250e-08  22.0427  18.9806  19.1431  0.0000
0202-04-01_09:09:15.560000      70729.36        7.76199100e+00        3.47766950e-08  22.0427  18.9806  19.1431  0.0000
0202-04-01_09:09:15.918000      70729.72        8.05974800e+00        3.57683350e-08  22.0585  18.9922  19.1820  0.0000
0202-04-01_09:09:16.270000      70730.07        8.35805000e+00        3.99826650e-08  22.0585  18.9922  19.1820  0.0000
0202-04-01_09:09:16.617000      70730.42        8.65591700e+00        3.78744950e-08  22.0585  18.9922  19.1820  0.0000
0202-04-01_09:09:16.965000      70730.77        8.95390700e+00        3.78740350e-08  22.0498  18.9793  19.1581  0.0000
0202-04-01_09:09:17.312000      70731.12        9.25175800e+00        3.62006350e-08  22.0498  18.9793  19.1581  0.0000
0202-04-01_09:09:17.664000      70731.46        9.55042700e+00        3.48991050e-08  22.0498  18.9793  19.1581  0.0000
0202-04-01_09:09:18.020000      70731.82        9.84798100e+00        3.22960450e-08  22.0451  18.9871  19.1594  0.0000
0202-04-01_09:09:18.367000      70732.17        1.01458300e+01        3.88656750e-08  22.0451  18.9871  19.1594  0.0000
0202-04-01_09:09:18.715000      70732.52        1.04440900e+01        4.34520250e-08  22.0451  18.9871  19.1594  0.0000
0202-04-01_09:09:19.062000      70732.87        1.07419100e+01        4.32041050e-08  22.0552  18.9856  19.1871  0.0000
0202-04-01_09:09:19.420000      70733.22        1.10399400e+01        4.63029950e-08  22.0552  18.9856  19.1871  0.0000
0202-04-01_09:09:19.770000      70733.57        1.13380100e+01        3.16762650e-08  22.0552  18.9856  19.1871  0.0000
0202-04-01_09:09:20.125000      70733.93        1.16358100e+01        3.81219450e-08  22.0385  18.9791  19.1420  0.0000
0202-04-01_09:09:20.484000      70734.29        1.19340600e+01        3.59527250e-08  22.0385  18.9791  19.1420  0.0000
0202-04-01_09:09:20.910000      70734.71        1.22316500e+01        3.61386550e-08  22.0385  18.9791  19.1420  0.0000
0202-04-01_09:09:21.266000      70735.07        1.25299100e+01        2.69659650e-08  22.0401  18.9907  19.1771  0.0000
0202-04-01_09:09:21.620000      70735.42        1.28281700e+01        3.46511950e-08  22.0401  18.9907  19.1771  0.0000
0202-04-01_09:09:21.980000      70735.78        1.31258100e+01        3.26679050e-08  22.0481  18.9785  19.1554  0.0000
0202-04-01_09:09:22.330000      70736.13        1.34240900e+01        2.97566750e-08  22.0481  18.9785  19.1554  0.0000
0202-04-01_09:09:22.690000      70736.49        1.37218700e+01        2.56058750e-08  22.0481  18.9785  19.1554  0.0000
0202-04-01_09:09:23.040000      70736.84        1.40202600e+01        3.14937550e-08  22.0403  18.9863  19.1509  0.0000
0202-04-01_09:09:23.387000      70737.19        1.43179300e+01        2.44283050e-08  22.0403  18.9863  19.1509  0.0000
0202-04-01_09:09:23.734000      70737.54        1.46158100e+01        2.87667350e-08  22.0403  18.9863  19.1509  0.0000
0202-04-01_09:09:24.082000      70737.89        1.49137900e+01        3.01302450e-08  22.0600  18.9855  19.1832  0.0000
0202-04-01_09:09:24.440000      70738.24        1.52117700e+01        3.60181150e-08  22.0600  18.9855  19.1832  0.0000
0202-04-01_09:09:24.790000      70738.59        1.55098800e+01        4.68641950e-08  22.0600  18.9855  19.1832  0.0000
0202-04-01_09:09:25.137000      70738.94        1.58083900e+01        4.03565450e-08  22.0528  18.9883  19.1598  0.0000
0202-04-01_09:09:25.484000      70739.29        1.61061600e+01        5.02729650e-08  22.0528  18.9883  19.1598  0.0000
0202-04-01_09:09:25.832000      70739.63        1.64042800e+01        7.88446450e-08  22.0528  18.9883  19.1598  0.0000
0202-04-01_09:09:26.210000      70740.01        1.67021600e+01        1.33756805e-07  22.0454  18.9773  19.1519  0.0000
0202-04-01_09:09:26.574000      70740.38        1.70001800e+01        2.35709975e-07  22.0454  18.9773  19.1519  0.0000
0202-04-01_09:09:26.945000      70740.75        1.72980700e+01        3.82534935e-07  22.0454  18.9773  19.1519  0.0000
0202-04-01_09:09:27.310000      70741.11        1.75961500e+01        6.41043545e-07  22.0427  18.9818  19.1427  0.0000
0202-04-01_09:09:27.670000      70741.47        1.78941400e+01        1.00218708e-06  22.0427  18.9818  19.1427  0.0000
0202-04-01_09:09:28.020000      70741.82        1.81925700e+01        1.60721277e-06  22.0579  18.9931  19.1851  0.0000
0202-04-01_09:09:28.367000      70742.17        1.84905000e+01        3.07546296e-06  22.0579  18.9931  19.1851  0.0000
0202-04-01_09:09:28.720000      70742.52        1.87885500e+01        4.82366469e-06  22.0579  18.9931  19.1851  0.0000
0202-04-01_09:09:29.066000      70742.87        1.90869200e+01        7.57932590e-06  22.0601  18.9883  19.1863  0.0000
0202-04-01_09:09:29.418000      70743.22        1.93846600e+01        1.22693838e-05  22.0601  18.9883  19.1863  0.0000
0202-04-01_09:09:29.766000      70743.57        1.96825500e+01        2.02422280e-05  22.0601  18.9883  19.1863  0.0000
