Repository: shortlab/2025-devitre-PhD

# 2025-devitre-PhD
Data repository for Alexis Devitre's PhD thesis

File: chapter 6/data/ext_ffj51/Ic/infield/step06/no magnet/Ic_2025-04-01_01-53-20440520_30k-30p4pm2-anneal300k-720min-0T.txt
# Ic = 13.06 A, n = 23.60 , Tavg = 30.25 K, 30k-30p4pm2-anneal300k-720min-0T
#datetime                        t_s     iHTS_A                vHTS_V                tHTS_K  tTAR_K  tHOL_K  tSPA_K
0202-04-01_01:53:01.290000      44555.09        9.10897100e-03       -1.16094000e-10  30.2421  28.1637  28.3334  0.0000
0202-04-01_01:53:01.645000      44555.45        3.10967100e-01        9.18045600e-09  30.2421  28.1637  28.3334  0.0000
0202-04-01_01:53:01.992000      44555.80        6.09206700e-01        1.45104760e-08  30.2356  28.1645  28.3315  0.0000
0202-04-01_01:53:02.344000      44556.14        9.07426400e-01        1.35808160e-08  30.2356  28.1645  28.3315  0.0000
0202-04-01_01:53:02.688000      44556.49        1.20541500e+00        1.13496460e-08  30.2356  28.1645  28.3315  0.0000
0202-04-01_01:53:03.035000      44556.84        1.50377500e+00        1.16595360e-08  30.2195  28.1656  28.3303  0.0000
0202-04-01_01:53:03.383000      44557.19        1.80195900e+00        4.34624600e-09  30.2195  28.1656  28.3303  0.0000
0202-04-01_01:53:03.730000      44557.53        2.09980200e+00       -1.97540400e-09  30.2195  28.1656  28.3303  0.0000
0202-04-01_01:53:04.082000      44557.88        2.39799300e+00       -8.59814000e-10  30.2127  28.1668  28.3289  0.0000
0202-04-01_01:53:04.430000      44558.23        2.69640500e+00       -2.40924400e-09  30.2127  28.1668  28.3289  0.0000
0202-04-01_01:53:04.777000      44558.58        2.99429700e+00       -9.47462400e-09  30.2127  28.1668  28.3289  0.0000
0202-04-01_01:53:05.137000      44558.94        3.29283900e+00       -6.56170400e-09  30.2099  28.1658  28.3248  0.0000
0202-04-01_01:53:05.484000      44559.28        3.59075800e+00        2.98275600e-09  30.2099  28.1658  28.3248  0.0000
0202-04-01_01:53:05.855000      44559.66        3.88887300e+00       -2.09963400e-09  30.2099  28.1658  28.3248  0.0000
0202-04-01_01:53:06.230000      44560.03        4.18717100e+00       -5.50340000e-11  30.2176  28.1662  28.3240  0.0000
0202-04-01_01:53:06.590000      44560.39        4.48510400e+00       -1.69747540e-08  30.2176  28.1662  28.3240  0.0000
0202-04-01_01:53:06.945000      44560.75        4.78372500e+00       -1.11489140e-08  30.2176  28.1662  28.3240  0.0000
0202-04-01_01:53:07.293000      44561.10        5.08153600e+00       -1.73466140e-08  30.2288  28.1645  28.3314  0.0000
0202-04-01_01:53:07.640000      44561.44        5.37942300e+00       -1.74085940e-08  30.2288  28.1645  28.3314  0.0000
0202-04-01_01:53:07.990000      44561.79        5.67785600e+00       -1.61070740e-08  30.2403  28.1659  28.3304  0.0000
0202-04-01_01:53:08.336000      44562.14        5.97584600e+00       -1.82762740e-08  30.2403  28.1659  28.3304  0.0000
0202-04-01_01:53:08.684000      44562.48        6.27407900e+00       -2.18089540e-08  30.2403  28.1659  28.3304  0.0000
0202-04-01_01:53:09.030000      44562.83        6.57250400e+00       -2.54036240e-08  30.2442  28.1664  28.3370  0.0000
0202-04-01_01:53:09.380000      44563.18        6.87043400e+00       -2.65192140e-08  30.2442  28.1664  28.3370  0.0000
0202-04-01_01:53:09.727000      44563.53        7.16842600e+00       -2.47218740e-08  30.2442  28.1664  28.3370  0.0000
0202-04-01_01:53:10.074000      44563.88        7.46640400e+00       -2.82545640e-08  30.2299  28.1654  28.3325  0.0000
0202-04-01_01:53:10.434000      44564.23        7.76444800e+00       -2.63332740e-08  30.2299  28.1654  28.3325  0.0000
0202-04-01_01:53:10.780000      44564.58        8.06287800e+00       -1.22025240e-08  30.2299  28.1654  28.3325  0.0000
0202-04-01_01:53:11.130000      44564.93        8.36047900e+00       -1.85861540e-08  30.2159  28.1663  28.3269  0.0000
0202-04-01_01:53:11.477000      44565.28        8.65809700e+00       -2.61473440e-08  30.2159  28.1663  28.3269  0.0000
0202-04-01_01:53:11.910000      44565.71        8.95642400e+00       -2.83777040e-08  30.2159  28.1663  28.3269  0.0000
0202-04-01_01:53:12.277000      44566.08        9.25438300e+00       -1.25727640e-08  30.2190  28.1649  28.3262  0.0000
0202-04-01_01:53:12.637000      44566.44        9.55288800e+00       -1.52377740e-08  30.2190  28.1649  28.3262  0.0000
0202-04-01_01:53:12.984000      44566.78        9.85106900e+00       -1.11472940e-08  30.2224  28.1660  28.3237  0.0000
0202-04-01_01:53:13.340000      44567.14        1.01485200e+01       -1.85845340e-08  30.2224  28.1660  28.3237  0.0000
0202-04-01_01:53:13.688000      44567.49        1.04472500e+01       -1.76548740e-08  30.2224  28.1660  28.3237  0.0000
0202-04-01_01:53:14.035000      44567.84        1.07451000e+01       -2.55259540e-08  30.2178  28.1658  28.3247  0.0000
0202-04-01_01:53:14.383000      44568.18        1.10434800e+01       -2.18073340e-08  30.2178  28.1658  28.3247  0.0000
0202-04-01_01:53:14.740000      44568.54        1.13411500e+01       -4.94959400e-09  30.2178  28.1658  28.3247  0.0000
0202-04-01_01:53:15.090000      44568.89        1.16398200e+01       -7.30471400e-09  30.2400  28.1654  28.3340  0.0000
0202-04-01_01:53:15.445000      44569.25        1.19376800e+01        7.50778600e-09  30.2400  28.1654  28.3340  0.0000
0202-04-01_01:53:15.820000      44569.62        1.22350400e+01        1.84777060e-08  30.2400  28.1654  28.3340  0.0000
0202-04-01_01:53:16.234000      44570.04        1.25332900e+01        5.30608660e-08  30.2325  28.1673  28.3265  0.0000
0202-04-01_01:53:16.582000      44570.38        1.28320900e+01        1.11505156e-07  30.2325  28.1673  28.3265  0.0000
0202-04-01_01:53:16.938000      44570.74        1.31316200e+01        2.14201026e-07  30.2249  28.1660  28.3292  0.0000
0202-04-01_01:53:17.280000      44571.09        1.34288400e+01        3.71312676e-07  30.2249  28.1660  28.3292  0.0000
0202-04-01_01:53:17.630000      44571.43        1.37251300e+01        6.28579346e-07  30.2249  28.1660  28.3292  0.0000
0202-04-01_01:53:17.977000      44571.78        1.40233500e+01        1.01351869e-06  30.2149  28.1672  28.3247  0.0000
0202-04-01_01:53:18.324000      44572.13        1.43213600e+01        1.64215120e-06  30.2149  28.1672  28.3247  0.0000
0202-04-01_01:53:18.676000      44572.48        1.46197200e+01        3.16418185e-06  30.2149  28.1672  28.3247  0.0000
0202-04-01_01:53:19.023000      44572.82        1.49179600e+01        4.90443345e-06  30.2177  28.1675  28.3314  0.0000
0202-04-01_01:53:19.370000      44573.17        1.52155200e+01        7.49984341e-06  30.2177  28.1675  28.3314  0.0000
0202-04-01_01:53:19.720000      44573.52        1.55141400e+01        1.14649670e-05  30.2177  28.1675  28.3314  0.0000
0202-04-01_01:53:20.066000      44573.87        1.58124300e+01        1.77897556e-05  30.2481  28.1667  28.3329  0.0000
0202-04-01_01:53:20.410000      44574.21        1.61100600e+01        2.77095402e-05  30.2481  28.1667  28.3329  0.0000
