Repository: shortlab/2025-devitre-PhD

# 2025-devitre-PhD
Data repository for Alexis Devitre's PhD thesis

File: chapter 6/data/ext_ffj51/Ic/infield/step09/magnet/Ic_2025-04-03_13-45-48187170_45e19pm2-anneal300-720min-0nA-03T-22k-.txt
# Ic = 9.03 A, n = 21.81 , Tavg = 22.15 K, 45e19pm2-anneal300-720min-0nA-03T-22k-
#datetime                        t_s     iHTS_A                vHTS_V                tHTS_K  tTAR_K  tHOL_K  tSPA_K
0202-04-03_13:45:27.863000      187246.99        6.25543000e-03       -4.24547500e-09  22.1428  18.4828  18.6685  0.0000
0202-04-03_13:45:28.210000      187247.34        2.08968000e-01        2.13822500e-09  22.1428  18.4828  18.6685  0.0000
0202-04-03_13:45:28.570000      187247.70        4.07737000e-01        6.22882500e-09  22.1323  18.4686  18.6151  0.0000
0202-04-03_13:45:28.918000      187248.04        6.06643600e-01       -3.68767500e-09  22.1323  18.4686  18.6151  0.0000
0202-04-03_13:45:29.266000      187248.39        8.05476400e-01       -7.90227500e-09  22.1323  18.4686  18.6151  0.0000
0202-04-03_13:45:29.613000      187248.74        1.00388800e+00       -4.02875000e-10  22.1283  18.4823  18.6211  0.0000
0202-04-03_13:45:29.960000      187249.09        1.20262100e+00       -6.78667500e-09  22.1283  18.4823  18.6211  0.0000
0202-04-03_13:45:30.332000      187249.46        1.40132500e+00       -7.90227500e-09  22.1283  18.4823  18.6211  0.0000
0202-04-03_13:45:30.754000      187249.88        1.60012800e+00        4.43142500e-09  22.1207  18.4764  18.6544  0.0000
0202-04-03_13:45:31.113000      187250.24        1.79935800e+00        4.74332500e-09  22.1207  18.4764  18.6544  0.0000
0202-04-03_13:45:31.477000      187250.60        1.99860700e+00        6.54625000e-10  22.1143  18.4735  18.5984  0.0000
0202-04-03_13:45:31.820000      187250.95        2.19763300e+00        4.12542500e-09  22.1143  18.4735  18.5984  0.0000
0202-04-03_13:45:32.168000      187251.29        2.39632600e+00        1.95622500e-09  22.1143  18.4735  18.5984  0.0000
0202-04-03_13:45:32.520000      187251.64        2.59413800e+00        6.79052500e-09  22.1330  18.4832  18.6602  0.0000
0202-04-03_13:45:32.867000      187251.99        2.79366700e+00        1.17488250e-08  22.1330  18.4832  18.6602  0.0000
0202-04-03_13:45:33.223000      187252.35        2.99233800e+00        5.30302500e-09  22.1330  18.4832  18.6602  0.0000
0202-04-03_13:45:33.570000      187252.70        3.19161900e+00        9.57952500e-09  22.1464  18.4686  18.6177  0.0000
0202-04-03_13:45:33.918000      187253.04        3.38995400e+00        2.39002500e-09  22.1464  18.4686  18.6177  0.0000
0202-04-03_13:45:34.266000      187253.39        3.58845700e+00        7.41032500e-09  22.1464  18.4686  18.6177  0.0000
0202-04-03_13:45:34.613000      187253.74        3.78721800e+00        6.41862500e-09  22.1426  18.4820  18.6432  0.0000
0202-04-03_13:45:34.960000      187254.09        3.98635900e+00        1.23066250e-08  22.1426  18.4820  18.6432  0.0000
0202-04-03_13:45:35.340000      187254.46        4.18494600e+00        1.21826250e-08  22.1426  18.4820  18.6432  0.0000
0202-04-03_13:45:35.720000      187254.84        4.38292800e+00        2.53840250e-08  22.1366  18.4767  18.6566  0.0000
0202-04-03_13:45:36.066000      187255.19        4.58195900e+00        2.91027250e-08  22.1366  18.4767  18.6566  0.0000
0202-04-03_13:45:36.430000      187255.56        4.78096200e+00        3.07762250e-08  22.1199  18.4738  18.6027  0.0000
0202-04-03_13:45:36.785000      187255.91        4.97948700e+00        2.58794250e-08  22.1199  18.4738  18.6027  0.0000
0202-04-03_13:45:37.133000      187256.26        5.17900600e+00        2.62484250e-08  22.1199  18.4738  18.6027  0.0000
0202-04-03_13:45:37.480000      187256.61        5.37732000e+00        3.20730250e-08  22.1407  18.4854  18.6643  0.0000
0202-04-03_13:45:37.830000      187256.95        5.57595600e+00        3.17011250e-08  22.1407  18.4854  18.6643  0.0000
0202-04-03_13:45:38.176000      187257.30        5.77499200e+00        3.57297250e-08  22.1407  18.4854  18.6643  0.0000
0202-04-03_13:45:38.530000      187257.66        5.97249800e+00        3.90765250e-08  22.1234  18.4711  18.6170  0.0000
0202-04-03_13:45:38.880000      187258.01        6.17127800e+00        3.88286250e-08  22.1234  18.4711  18.6170  0.0000
0202-04-03_13:45:39.230000      187258.35        6.37002900e+00        3.51099250e-08  22.1234  18.4711  18.6170  0.0000
0202-04-03_13:45:39.574000      187258.70        6.56867400e+00        3.43662250e-08  22.1122  18.4832  18.6298  0.0000
0202-04-03_13:45:39.934000      187259.06        6.76691100e+00        4.53363250e-08  22.1122  18.4832  18.6298  0.0000
0202-04-03_13:45:40.280000      187259.41        6.96597900e+00        3.96343250e-08  22.1122  18.4832  18.6298  0.0000
0202-04-03_13:45:40.637000      187259.76        7.16488800e+00        4.68858250e-08  22.1341  18.4706  18.6140  0.0000
0202-04-03_13:45:40.996000      187260.12        7.36415100e+00        4.66999250e-08  22.1341  18.4706  18.6140  0.0000
0202-04-03_13:45:41.383000      187260.51        7.56208100e+00        4.27333250e-08  22.1341  18.4706  18.6140  0.0000
0202-04-03_13:45:41.773000      187260.90        7.76075300e+00        4.23614250e-08  22.1162  18.4745  18.6240  0.0000
0202-04-03_13:45:42.133000      187261.26        7.95993700e+00        4.99228250e-08  22.1162  18.4745  18.6240  0.0000
0202-04-03_13:45:42.490000      187261.62        8.15798100e+00        5.68024250e-08  22.1432  18.4856  18.6649  0.0000
0202-04-03_13:45:42.836000      187261.96        8.35661800e+00        7.08732250e-08  22.1432  18.4856  18.6649  0.0000
0202-04-03_13:45:43.200000      187262.32        8.55467400e+00        9.91371250e-08  22.1432  18.4856  18.6649  0.0000
0202-04-03_13:45:43.547000      187262.67        8.75396400e+00        1.47170425e-07  22.1358  18.4705  18.6366  0.0000
0202-04-03_13:45:43.895000      187263.02        8.95342600e+00        2.14541025e-07  22.1358  18.4705  18.6366  0.0000
0202-04-03_13:45:44.242000      187263.37        9.15160800e+00        3.22631425e-07  22.1358  18.4705  18.6366  0.0000
0202-04-03_13:45:44.590000      187263.72        9.35025200e+00        4.83651325e-07  22.1301  18.4829  18.6300  0.0000
0202-04-03_13:45:44.950000      187264.08        9.54811700e+00        7.44394625e-07  22.1301  18.4829  18.6300  0.0000
0202-04-03_13:45:45.297000      187264.42        9.74774200e+00        1.08422233e-06  22.1301  18.4829  18.6300  0.0000
0202-04-03_13:45:45.656000      187264.78        9.94588200e+00        1.65659313e-06  22.1194  18.4718  18.6144  0.0000
0202-04-03_13:45:46.016000      187265.14        1.01451600e+01        2.91469333e-06  22.1194  18.4718  18.6144  0.0000
0202-04-03_13:45:46.406000      187265.53        1.03434000e+01        4.25299362e-06  22.1194  18.4718  18.6144  0.0000
0202-04-03_13:45:46.770000      187265.90        1.05422400e+01        6.18882795e-06  22.1279  18.4767  18.6013  0.0000
0202-04-03_13:45:47.117000      187266.24        1.07416900e+01        8.99192647e-06  22.1279  18.4767  18.6013  0.0000
0202-04-03_13:45:47.473000      187266.60        1.09405600e+01        1.29570586e-05  22.1544  18.4887  18.6711  0.0000
0202-04-03_13:45:47.820000      187266.95        1.11386700e+01        1.85596305e-05  22.1544  18.4887  18.6711  0.0000
0202-04-03_13:45:48.168000      187267.29        1.13372800e+01        2.74631953e-05  22.1544  18.4887  18.6711  0.0000

File: chapter 6/data/ext_ffj51/Ic/infield/step09/magnet/Ic_2025-04-03_13-47-55197593_45e19pm2-anneal300-720min-0nA-03T-22k-.txt
# Ic = 9.00 A, n = 21.47 , Tavg = 22.16 K, 45e19pm2-anneal300-720min-0nA-03T-22k-
#datetime                        t_s     iHTS_A                vHTS_V                tHTS_K  tTAR_K  tHOL_K  tSPA_K
0202-04-03_13:47:34.895000      187374.02        6.15250500e-03        4.06676923e-09  22.1625  18.4845  18.6265  0.0000
0202-04-03_13:47:35.242000      187374.37        2.09274800e-01       -1.22336308e-08  22.1625  18.4845  18.6265  0.0000
0202-04-03_13:47:35.598000      187374.72        4.08231000e-01       -1.08081308e-08  22.1677  18.4842  18.6586  0.0000
0202-04-03_13:47:35.957000      187375.08        6.06821500e-01       -2.17163308e-08  22.1677  18.4842  18.6586  0.0000
0202-04-03_13:47:36.340000      187375.46        8.04902200e-01       -1.96090308e-08  22.1677  18.4842  18.6586  0.0000
0202-04-03_13:47:36.720000      187375.84        1.00397700e+00        1.07603692e-08  22.1352  18.4775  18.6014  0.0000
0202-04-03_13:47:37.066000      187376.19        1.20246800e+00        4.43856923e-09  22.1352  18.4775  18.6014  0.0000
0202-04-03_13:47:37.430000      187376.55        1.40147100e+00        2.24069231e-10  22.1352  18.4775  18.6014  0.0000
0202-04-03_13:47:37.785000      187376.91        1.60093800e+00        2.70316923e-09  22.1618  18.4916  18.6499  0.0000
0202-04-03_13:47:38.130000      187377.26        1.79964700e+00       -2.56493077e-09  22.1618  18.4916  18.6499  0.0000
0202-04-03_13:47:38.480000      187377.60        1.99757900e+00       -1.94513077e-09  22.1397  18.4783  18.6405  0.0000
0202-04-03_13:47:38.830000      187377.95        2.19501900e+00       -7.45773077e-09  22.1397  18.4783  18.6405  0.0000
0202-04-03_13:47:39.176000      187378.30        2.39541200e+00       -4.53933077e-09  22.1397  18.4783  18.6405  0.0000
0202-04-03_13:47:39.530000      187378.66        2.59445800e+00       -6.52263077e-09  22.1564  18.4875  18.6387  0.0000
0202-04-03_13:47:39.880000      187379.00        2.79345900e+00       -7.69307692e-11  22.1564  18.4875  18.6387  0.0000
0202-04-03_13:47:40.227000      187379.35        2.99210500e+00       -1.75033077e-09  22.1564  18.4875  18.6387  0.0000
0202-04-03_13:47:40.574000      187379.70        3.19063400e+00       -7.88613077e-09  22.1577  18.4859  18.6670  0.0000
0202-04-03_13:47:40.920000      187380.05        3.38857200e+00       -1.58814308e-08  22.1577  18.4859  18.6670  0.0000
0202-04-03_13:47:41.270000      187380.40        3.58781000e+00       -5.03513077e-09  22.1577  18.4859  18.6670  0.0000
0202-04-03_13:47:41.620000      187380.74        3.78659900e+00       -8.93983077e-09  22.1462  18.4787  18.6143  0.0000
0202-04-03_13:47:41.970000      187381.09        3.98508200e+00       -1.98480308e-08  22.1462  18.4787  18.6143  0.0000
0202-04-03_13:47:42.316000      187381.44        4.18453700e+00       -2.79672308e-08  22.1462  18.4787  18.6143  0.0000
0202-04-03_13:47:42.746000      187381.87        4.38329700e+00       -1.84225308e-08  22.1562  18.4916  18.6581  0.0000
0202-04-03_13:47:43.100000      187382.23        4.58143600e+00       -1.72449308e-08  22.1562  18.4916  18.6581  0.0000
0202-04-03_13:47:43.470000      187382.59        4.78077300e+00       -2.62318308e-08  22.1436  18.4771  18.6315  0.0000
0202-04-03_13:47:43.820000      187382.94        4.98010600e+00       -1.71209308e-08  22.1436  18.4771  18.6315  0.0000
0202-04-03_13:47:44.168000      187383.29        5.17849000e+00       -2.28849308e-08  22.1436  18.4771  18.6315  0.0000
0202-04-03_13:47:44.523000      187383.65        5.37670000e+00       -2.35669308e-08  22.1562  18.4868  18.6222  0.0000
0202-04-03_13:47:44.870000      187384.00        5.57539400e+00       -2.31343308e-08  22.1562  18.4868  18.6222  0.0000
0202-04-03_13:47:45.220000      187384.35        5.77448600e+00       -2.74735308e-08  22.1562  18.4868  18.6222  0.0000
0202-04-03_13:47:45.566000      187384.69        5.97256300e+00       -3.37953308e-08  22.1613  18.4861  18.6662  0.0000
0202-04-03_13:47:45.914000      187385.04        6.17145700e+00       -2.45605308e-08  22.1613  18.4861  18.6662  0.0000
0202-04-03_13:47:46.273000      187385.40        6.37020900e+00       -3.49729308e-08  22.1613  18.4861  18.6662  0.0000
0202-04-03_13:47:46.620000      187385.75        6.56795000e+00       -3.11922308e-08  22.1598  18.4799  18.6243  0.0000
0202-04-03_13:47:46.970000      187386.09        6.76657100e+00       -2.75355308e-08  22.1598  18.4799  18.6243  0.0000
0202-04-03_13:47:47.340000      187386.46        6.96647300e+00       -3.14401308e-08  22.1598  18.4799  18.6243  0.0000
0202-04-03_13:47:47.758000      187386.88        7.16368800e+00       -3.08823308e-08  22.1589  18.4931  18.6652  0.0000
0202-04-03_13:47:48.105000      187387.23        7.36260400e+00       -2.33829308e-08  22.1589  18.4931  18.6652  0.0000
0202-04-03_13:47:48.460000      187387.59        7.56194300e+00       -2.53662308e-08  22.1554  18.4790  18.6430  0.0000
0202-04-03_13:47:48.805000      187387.93        7.76091000e+00       -2.35069308e-08  22.1554  18.4790  18.6430  0.0000
0202-04-03_13:47:49.152000      187388.28        7.95866700e+00       -1.28466308e-08  22.1554  18.4790  18.6430  0.0000
0202-04-03_13:47:49.508000      187388.63        8.15789200e+00       -3.30193077e-09  22.1368  18.4884  18.6196  0.0000
0202-04-03_13:47:49.855000      187388.98        8.35633000e+00        2.20472692e-08  22.1368  18.4884  18.6196  0.0000
0202-04-03_13:47:50.203000      187389.33        8.55484300e+00        4.08266692e-08  22.1368  18.4884  18.6196  0.0000
0202-04-03_13:47:50.555000      187389.68        8.75351600e+00        8.45830692e-08  22.1473  18.4862  18.6604  0.0000
0202-04-03_13:47:50.902000      187390.03        8.95274100e+00        1.50899369e-07  22.1473  18.4862  18.6604  0.0000
0202-04-03_13:47:51.258000      187390.38        9.15113000e+00        2.62894469e-07  22.1473  18.4862  18.6604  0.0000
0202-04-03_13:47:51.605000      187390.73        9.34984100e+00        4.36929869e-07  22.1450  18.4791  18.6135  0.0000
0202-04-03_13:47:51.953000      187391.08        9.54884600e+00        6.86145069e-07  22.1450  18.4791  18.6135  0.0000
0202-04-03_13:47:52.300000      187391.43        9.74717800e+00        1.06309787e-06  22.1450  18.4791  18.6135  0.0000
0202-04-03_13:47:52.652000      187391.78        9.94528700e+00        1.61451997e-06  22.1487  18.4915  18.6541  0.0000
0202-04-03_13:47:53             187392.12        1.01446300e+01        2.90906347e-06  22.1487  18.4915  18.6541  0.0000
0202-04-03_13:47:53.395000      187392.52        1.03429900e+01        4.28417882e-06  22.1487  18.4915  18.6541  0.0000
0202-04-03_13:47:53.785000      187392.91        1.05412400e+01        6.00680726e-06  22.1634  18.4777  18.6445  0.0000
0202-04-03_13:47:54.133000      187393.26        1.07403800e+01        9.03736647e-06  22.1634  18.4777  18.6445  0.0000
0202-04-03_13:47:54.484000      187393.61        1.09385400e+01        1.30567295e-05  22.1608  18.4875  18.6184  0.0000
0202-04-03_13:47:54.832000      187393.96        1.11384300e+01        1.86734946e-05  22.1608  18.4875  18.6184  0.0000
0202-04-03_13:47:55.184000      187394.31        1.13374400e+01        2.82932861e-05  22.1608  18.4875  18.6184  0.0000

File: chapter 6/data/ext_ffj51/Ic/infield/step09/magnet/Ic_2025-04-03_14-03-51289530_45e19pm2-anneal300-720min-0nA-03T-25k-.txt
# Ic = 7.74 A, n = 18.96 , Tavg = 25.38 K, 45e19pm2-anneal300-720min-0nA-03T-25k-
#datetime                        t_s     iHTS_A                vHTS_V                tHTS_K  tTAR_K  tHOL_K  tSPA_K
0202-04-03_14:03:15.797000      188314.92        7.79325500e-03        6.94180000e-10  25.3975  22.5110  22.6511  0.0000
0202-04-03_14:03:16.152000      188315.28        1.10859100e-01       -1.08338200e-08  25.3975  22.5110  22.6511  0.0000
0202-04-03_14:03:16.500000      188315.62        2.10636900e-01       -6.12352000e-09  25.4190  22.5142  22.6541  0.0000
0202-04-03_14:03:16.848000      188315.97        3.09861700e-01       -9.79220000e-10  25.4190  22.5142  22.6541  0.0000
0202-04-03_14:03:17.195000      188316.32        4.08851300e-01       -1.02760200e-08  25.4190  22.5142  22.6541  0.0000
0202-04-03_14:03:17.543000      188316.67        5.08844900e-01       -2.97520000e-10  25.3915  22.5087  22.6462  0.0000
0202-04-03_14:03:17.902000      188317.03        6.08504600e-01       -1.04000200e-08  25.3915  22.5087  22.6462  0.0000
0202-04-03_14:03:18.250000      188317.37        7.07426100e-01       -3.89222000e-09  25.3915  22.5087  22.6462  0.0000
0202-04-03_14:03:18.598000      188317.72        8.06912100e-01       -2.71462000e-09  25.4052  22.5153  22.6382  0.0000
0202-04-03_14:03:18.945000      188318.07        9.06194800e-01       -6.43342000e-09  25.4052  22.5153  22.6382  0.0000
0202-04-03_14:03:19.297000      188318.42        1.00556800e+00       -6.43342000e-09  25.4052  22.5153  22.6382  0.0000
0202-04-03_14:03:19.656000      188318.78        1.10493900e+00        3.54568000e-09  25.3955  22.5094  22.6456  0.0000
0202-04-03_14:03:20.004000      188319.13        1.20467700e+00        1.10482800e-08  25.3955  22.5094  22.6456  0.0000
0202-04-03_14:03:20.430000      188319.55        1.30374900e+00        7.82698000e-09  25.3955  22.5094  22.6456  0.0000
0202-04-03_14:03:20.780000      188319.91        1.40293800e+00        8.38478000e-09  25.3914  22.5112  22.6382  0.0000
0202-04-03_14:03:21.130000      188320.25        1.50273800e+00        1.52024800e-08  25.3914  22.5112  22.6382  0.0000
0202-04-03_14:03:21.477000      188320.60        1.60171500e+00        1.84252800e-08  25.3818  22.5129  22.6260  0.0000
0202-04-03_14:03:21.824000      188320.95        1.70101100e+00        2.10283800e-08  25.3818  22.5129  22.6260  0.0000
0202-04-03_14:03:22.170000      188321.30        1.80056100e+00        2.19580800e-08  25.3818  22.5129  22.6260  0.0000
0202-04-03_14:03:22.530000      188321.66        1.90014400e+00        2.53048800e-08  25.3795  22.5076  22.6365  0.0000
0202-04-03_14:03:22.880000      188322.00        1.99909900e+00        2.34455800e-08  25.3795  22.5076  22.6365  0.0000
0202-04-03_14:03:23.234000      188322.36        2.09838900e+00        1.49544800e-08  25.3795  22.5076  22.6365  0.0000
0202-04-03_14:03:23.594000      188322.72        2.19812600e+00        1.87971800e-08  25.3849  22.5146  22.6485  0.0000
0202-04-03_14:03:23.940000      188323.07        2.29776500e+00        2.95814800e-08  25.3849  22.5146  22.6485  0.0000
0202-04-03_14:03:24.293000      188323.42        2.39677300e+00        2.54908800e-08  25.3849  22.5146  22.6485  0.0000
0202-04-03_14:03:24.650000      188323.78        2.49649500e+00        1.75575800e-08  25.3935  22.5077  22.6530  0.0000
0202-04-03_14:03:25             188324.12        2.59592400e+00        2.49950800e-08  25.3935  22.5077  22.6530  0.0000
0202-04-03_14:03:25.387000      188324.51        2.69528300e+00        3.06970800e-08  25.3935  22.5077  22.6530  0.0000
0202-04-03_14:03:25.777000      188324.90        2.79463700e+00        3.37432800e-08  25.3984  22.5103  22.6508  0.0000
0202-04-03_14:03:26.125000      188325.25        2.89346200e+00        3.28227800e-08  25.3984  22.5103  22.6508  0.0000
0202-04-03_14:03:26.473000      188325.60        2.99308300e+00        3.10254800e-08  25.3915  22.5114  22.6569  0.0000
0202-04-03_14:03:26.820000      188325.94        3.09326000e+00        2.95999800e-08  25.3915  22.5114  22.6569  0.0000
0202-04-03_14:03:27.168000      188326.29        3.19209000e+00        2.94759800e-08  25.3915  22.5114  22.6569  0.0000
0202-04-03_14:03:27.516000      188326.64        3.29205500e+00        3.26988800e-08  25.3997  22.5066  22.6390  0.0000
0202-04-03_14:03:27.870000      188327.00        3.39133800e+00        3.28847800e-08  25.3997  22.5066  22.6390  0.0000
0202-04-03_14:03:28.220000      188327.34        3.49001600e+00        3.10254800e-08  25.3997  22.5066  22.6390  0.0000
0202-04-03_14:03:28.580000      188327.70        3.58986000e+00        2.69968800e-08  25.3868  22.5120  22.6437  0.0000
0202-04-03_14:03:28.934000      188328.06        3.68945400e+00        3.26988800e-08  25.3868  22.5120  22.6437  0.0000
0202-04-03_14:03:29.285000      188328.41        3.78869400e+00        3.16452800e-08  25.3868  22.5120  22.6437  0.0000
0202-04-03_14:03:29.640000      188328.77        3.88727600e+00        2.53853800e-08  25.3776  22.5074  22.6317  0.0000
0202-04-03_14:03:29.990000      188329.12        3.98680500e+00        2.42077800e-08  25.3776  22.5074  22.6317  0.0000
0202-04-03_14:03:30.367000      188329.49        4.08697100e+00        2.31541800e-08  25.3776  22.5074  22.6317  0.0000
0202-04-03_14:03:30.770000      188329.90        4.18584600e+00        3.18311800e-08  25.3784  22.5100  22.6568  0.0000
0202-04-03_14:03:31.125000      188330.25        4.28474600e+00        2.99717800e-08  25.3784  22.5100  22.6568  0.0000
0202-04-03_14:03:31.490000      188330.61        4.38465200e+00        3.12742800e-08  25.3813  22.5128  22.6449  0.0000
0202-04-03_14:03:31.832000      188330.96        4.48383100e+00        3.10282800e-08  25.3813  22.5128  22.6449  0.0000
0202-04-03_14:03:32.184000      188331.31        4.58351400e+00        2.45828800e-08  25.3813  22.5128  22.6449  0.0000
0202-04-03_14:03:32.540000      188331.66        4.68253000e+00        3.39415800e-08  25.3945  22.5064  22.6513  0.0000
0202-04-03_14:03:32.887000      188332.01        4.78185800e+00        3.27640800e-08  25.3945  22.5064  22.6513  0.0000
0202-04-03_14:03:33.240000      188332.36        4.88091600e+00        3.37556800e-08  25.3945  22.5064  22.6513  0.0000
0202-04-03_14:03:33.586000      188332.71        4.98111400e+00        3.27640800e-08  25.3998  22.5139  22.6490  0.0000
0202-04-03_14:03:33.934000      188333.06        5.08000000e+00        3.10905800e-08  25.3998  22.5139  22.6490  0.0000
0202-04-03_14:03:34.280000      188333.41        5.17977800e+00        3.72264800e-08  25.3998  22.5139  22.6490  0.0000
0202-04-03_14:03:34.630000      188333.75        5.27831900e+00        3.58009800e-08  25.4034  22.5089  22.6417  0.0000
0202-04-03_14:03:34.977000      188334.10        5.37793000e+00        3.18343800e-08  25.4034  22.5089  22.6417  0.0000
0202-04-03_14:03:35.332000      188334.46        5.47748000e+00        3.51811800e-08  25.4034  22.5089  22.6417  0.0000
0202-04-03_14:03:35.730000      188334.85        5.57702000e+00        3.36936800e-08  25.3940  22.5115  22.6533  0.0000
0202-04-03_14:03:36.082000      188335.21        5.67591800e+00        2.49547800e-08  25.3940  22.5115  22.6533  0.0000
0202-04-03_14:03:36.440000      188335.57        5.77503800e+00        3.65446800e-08  25.3899  22.5138  22.6377  0.0000
0202-04-03_14:03:36.790000      188335.91        5.87570700e+00        3.66066800e-08  25.3899  22.5138  22.6377  0.0000
0202-04-03_14:03:37.137000      188336.26        5.97410900e+00        4.36102800e-08  25.3899  22.5138  22.6377  0.0000
0202-04-03_14:03:37.484000      188336.61        6.07260800e+00        4.96856800e-08  25.3697  22.5078  22.6402  0.0000
0202-04-03_14:03:37.840000      188336.96        6.17312400e+00        4.22497800e-08  25.3697  22.5078  22.6402  0.0000
0202-04-03_14:03:38.188000      188337.31        6.27226200e+00        4.66501800e-08  25.3697  22.5078  22.6402  0.0000
0202-04-03_14:03:38.535000      188337.66        6.37131800e+00        4.51007800e-08  25.3973  22.5145  22.6478  0.0000
0202-04-03_14:03:38.883000      188338.01        6.47007400e+00        4.17538800e-08  25.3973  22.5145  22.6478  0.0000
0202-04-03_14:03:39.230000      188338.36        6.56976900e+00        4.70220800e-08  25.3973  22.5145  22.6478  0.0000
0202-04-03_14:03:39.590000      188338.72        6.66882500e+00        5.32818800e-08  25.3749  22.5103  22.6636  0.0000
0202-04-03_14:03:39.938000      188339.06        6.76947100e+00        5.81781800e-08  25.3749  22.5103  22.6636  0.0000
0202-04-03_14:03:40.285000      188339.41        6.86781500e+00        5.98515800e-08  25.3749  22.5103  22.6636  0.0000
0202-04-03_14:03:40.633000      188339.76        6.96706800e+00        5.30959800e-08  25.4023  22.5156  22.6579  0.0000
0202-04-03_14:03:40.980000      188340.11        7.06645700e+00        6.95201800e-08  25.4023  22.5156  22.6579  0.0000
0202-04-03_14:03:41.332000      188340.46        7.16560800e+00        7.67096800e-08  25.4023  22.5156  22.6579  0.0000
0202-04-03_14:03:41.734000      188340.86        7.26514100e+00        9.29480800e-08  25.4108  22.5143  22.6624  0.0000
0202-04-03_14:03:42.082000      188341.21        7.36410900e+00        1.21705980e-07  25.4108  22.5143  22.6624  0.0000
0202-04-03_14:03:42.440000      188341.57        7.46334400e+00        1.41663080e-07  25.3985  22.5097  22.6396  0.0000
0202-04-03_14:03:42.797000      188341.92        7.56261300e+00        1.71164680e-07  25.3985  22.5097  22.6396  0.0000
0202-04-03_14:03:43.145000      188342.27        7.66229900e+00        2.08661680e-07  25.3985  22.5097  22.6396  0.0000
0202-04-03_14:03:43.496000      188342.62        7.76181800e+00        2.65557780e-07  25.3741  22.5163  22.6300  0.0000
0202-04-03_14:03:43.840000      188342.97        7.86096700e+00        3.24685180e-07  25.3741  22.5163  22.6300  0.0000
0202-04-03_14:03:44.190000      188343.31        7.96023800e+00        3.95340480e-07  25.3741  22.5163  22.6300  0.0000
0202-04-03_14:03:44.540000      188343.66        8.05953100e+00        4.90043380e-07  25.3730  22.5114  22.6426  0.0000
0202-04-03_14:03:44.900000      188344.02        8.15885400e+00        6.12822480e-07  25.3730  22.5114  22.6426  0.0000
0202-04-03_14:03:45.246000      188344.37        8.25869600e+00        7.64793480e-07  25.3730  22.5114  22.6426  0.0000
0202-04-03_14:03:45.594000      188344.72        8.35755800e+00        9.48063480e-07  25.3910  22.5131  22.6337  0.0000
0202-04-03_14:03:45.940000      188345.07        8.45676500e+00        1.14788168e-06  25.3910  22.5131  22.6337  0.0000
0202-04-03_14:03:46.297000      188345.42        8.55592300e+00        1.43205238e-06  25.3910  22.5131  22.6337  0.0000
0202-04-03_14:03:46.645000      188345.77        8.65580600e+00        1.74808008e-06  25.4060  22.5099  22.6624  0.0000
0202-04-03_14:03:47.004000      188346.13        8.75508300e+00        2.15478198e-06  25.4060  22.5099  22.6624  0.0000
0202-04-03_14:03:47.387000      188346.51        8.85428300e+00        2.66566958e-06  25.4060  22.5099  22.6624  0.0000
0202-04-03_14:03:47.770000      188346.89        8.95294400e+00        3.25254268e-06  25.4212  22.5094  22.6546  0.0000
0202-04-03_14:03:48.125000      188347.25        9.05214500e+00        4.32073958e-06  25.4212  22.5094  22.6546  0.0000
0202-04-03_14:03:48.473000      188347.60        9.15178800e+00        4.75024958e-06  25.3914  22.5162  22.6423  0.0000
0202-04-03_14:03:48.824000      188347.95        9.25087700e+00        6.20884818e-06  25.3914  22.5162  22.6423  0.0000
0202-04-03_14:03:49.170000      188348.30        9.35052100e+00        7.50524840e-06  25.3914  22.5162  22.6423  0.0000
0202-04-03_14:03:49.520000      188348.64        9.44977700e+00        8.99272788e-06  25.3826  22.5113  22.6513  0.0000
0202-04-03_14:03:49.875000      188349.00        9.54952300e+00        1.08714784e-05  25.3826  22.5113  22.6513  0.0000
0202-04-03_14:03:50.223000      188349.35        9.64874500e+00        1.30109720e-05  25.3826  22.5113  22.6513  0.0000
0202-04-03_14:03:50.570000      188349.70        9.74683600e+00        1.55967144e-05  25.3819  22.5131  22.6165  0.0000
0202-04-03_14:03:50.918000      188350.04        9.84821600e+00        1.85326478e-05  25.3819  22.5131  22.6165  0.0000
0202-04-03_14:03:51.266000      188350.39        9.94702000e+00        2.22686648e-05  25.3819  22.5131  22.6165  0.0000

File: chapter 6/data/ext_ffj51/Ic/infield/step09/magnet/Ic_2025-04-03_14-07-41561849_45e19pm2-anneal300-720min-0nA-03T-25k-.txt
# Ic = 7.73 A, n = 18.89 , Tavg = 25.43 K, 45e19pm2-anneal300-720min-0nA-03T-25k-
#datetime                        t_s     iHTS_A                vHTS_V                tHTS_K  tTAR_K  tHOL_K  tSPA_K
0202-04-03_14:07:06.023000      188545.15        7.46837900e-03        6.98926923e-09  25.4128  22.5234  22.6652  0.0000
0202-04-03_14:07:06.395000      188545.52        1.11266100e-01        1.32490692e-08  25.4128  22.5234  22.6652  0.0000
0202-04-03_14:07:06.770000      188545.89        2.10366800e-01        9.90226923e-09  25.4079  22.5183  22.6724  0.0000
0202-04-03_14:07:07.125000      188546.25        3.09781800e-01        2.39669692e-08  25.4079  22.5183  22.6724  0.0000
0202-04-03_14:07:07.490000      188546.61        4.08980100e-01       -3.49393077e-09  25.4167  22.5208  22.6497  0.0000
0202-04-03_14:07:07.836000      188546.96        5.09126800e-01        1.81984692e-08  25.4167  22.5208  22.6497  0.0000
0202-04-03_14:07:08.184000      188547.31        6.08454100e-01        2.29708692e-08  25.4167  22.5208  22.6497  0.0000
0202-04-03_14:07:08.530000      188547.66        7.07602100e-01        4.01388692e-08  25.3951  22.5220  22.6426  0.0000
0202-04-03_14:07:08.890000      188548.02        8.06487200e-01        1.01412692e-08  25.3951  22.5220  22.6426  0.0000
0202-04-03_14:07:09.240000      188548.36        9.05976400e-01        1.62151692e-08  25.3951  22.5220  22.6426  0.0000
0202-04-03_14:07:09.586000      188548.71        1.00542600e+00        4.73283692e-08  25.3868  22.5173  22.6282  0.0000
0202-04-03_14:07:09.940000      188549.07        1.10478000e+00        4.69564692e-08  25.3868  22.5173  22.6282  0.0000
0202-04-03_14:07:10.300000      188549.42        1.20420100e+00        5.17288692e-08  25.3868  22.5173  22.6282  0.0000
0202-04-03_14:07:10.660000      188549.79        1.30343700e+00        4.96215692e-08  25.4017  22.5200  22.6706  0.0000
0202-04-03_14:07:11.008000      188550.13        1.40279600e+00        5.06132692e-08  25.4017  22.5200  22.6706  0.0000
0202-04-03_14:07:11.402000      188550.53        1.50210900e+00        5.08611692e-08  25.4017  22.5200  22.6706  0.0000
0202-04-03_14:07:11.770000      188550.89        1.60137100e+00        6.27609692e-08  25.4137  22.5176  22.6502  0.0000
0202-04-03_14:07:12.117000      188551.24        1.70075100e+00        5.21626692e-08  25.4137  22.5176  22.6502  0.0000
0202-04-03_14:07:12.465000      188551.59        1.80032900e+00        5.46418692e-08  25.4020  22.5198  22.6410  0.0000
0202-04-03_14:07:12.812000      188551.94        1.89966300e+00        5.66273692e-08  25.4020  22.5198  22.6410  0.0000
0202-04-03_14:07:13.160000      188552.29        1.99918000e+00        5.21074692e-08  25.4020  22.5198  22.6410  0.0000
0202-04-03_14:07:13.508000      188552.63        2.09843200e+00        4.39269692e-08  25.4122  22.5198  22.6534  0.0000
0202-04-03_14:07:13.867000      188552.99        2.19803700e+00        3.58078692e-08  25.4122  22.5198  22.6534  0.0000
0202-04-03_14:07:14.215000      188553.34        2.29694800e+00        4.08900692e-08  25.4122  22.5198  22.6534  0.0000
0202-04-03_14:07:14.562000      188553.69        2.39625500e+00        3.85968692e-08  25.3919  22.5160  22.6365  0.0000
0202-04-03_14:07:14.910000      188554.04        2.49586700e+00        3.21511692e-08  25.3919  22.5160  22.6365  0.0000
0202-04-03_14:07:15.260000      188554.39        2.59528300e+00        4.28113692e-08  25.3919  22.5160  22.6365  0.0000
0202-04-03_14:07:15.610000      188554.73        2.69472200e+00        4.01463692e-08  25.3947  22.5217  22.6413  0.0000
0202-04-03_14:07:15.957000      188555.08        2.79400900e+00        4.65920692e-08  25.3947  22.5217  22.6413  0.0000
0202-04-03_14:07:16.305000      188555.43        2.89317700e+00        4.20676692e-08  25.3947  22.5217  22.6413  0.0000
0202-04-03_14:07:16.652000      188555.78        2.99254000e+00        4.21296692e-08  25.3952  22.5151  22.6488  0.0000
0202-04-03_14:07:17             188556.12        3.09190800e+00        4.16337692e-08  25.3952  22.5151  22.6488  0.0000
0202-04-03_14:07:17.426000      188556.55        3.19145200e+00        3.53739692e-08  25.3952  22.5151  22.6488  0.0000
0202-04-03_14:07:17.797000      188556.92        3.29068200e+00        3.08495692e-08  25.3994  22.5187  22.6440  0.0000
0202-04-03_14:07:18.156000      188557.28        3.38995500e+00        3.51260692e-08  25.3994  22.5187  22.6440  0.0000
0202-04-03_14:07:18.504000      188557.63        3.48947500e+00        3.64895692e-08  25.4126  22.5185  22.6597  0.0000
0202-04-03_14:07:18.863000      188557.99        3.58885200e+00        3.79776692e-08  25.4126  22.5185  22.6597  0.0000
0202-04-03_14:07:19.210000      188558.34        3.68819900e+00        3.51890692e-08  25.4126  22.5185  22.6597  0.0000
0202-04-03_14:07:19.560000      188558.68        3.78732900e+00        3.12224692e-08  25.4170  22.5138  22.6421  0.0000
0202-04-03_14:07:19.906000      188559.03        3.88697700e+00        2.83094692e-08  25.4170  22.5138  22.6421  0.0000
0202-04-03_14:07:20.254000      188559.38        3.98636500e+00        3.59948692e-08  25.4170  22.5138  22.6421  0.0000
0202-04-03_14:07:20.613000      188559.74        4.08521200e+00        4.29363692e-08  25.4016  22.5221  22.6493  0.0000
0202-04-03_14:07:20.960000      188560.09        4.18478300e+00        3.74822692e-08  25.4016  22.5221  22.6493  0.0000
0202-04-03_14:07:21.310000      188560.43        4.28427300e+00        4.12009692e-08  25.4016  22.5221  22.6493  0.0000
0202-04-03_14:07:21.668000      188560.79        4.38349300e+00        3.54989692e-08  25.3716  22.5158  22.6385  0.0000
0202-04-03_14:07:22.023000      188561.15        4.48298200e+00        2.58303692e-08  25.3716  22.5158  22.6385  0.0000
0202-04-03_14:07:22.410000      188561.53        4.58224200e+00        2.88672692e-08  25.3716  22.5158  22.6385  0.0000
0202-04-03_14:07:22.780000      188561.91        4.68170300e+00        2.32272692e-08  25.3952  22.5185  22.6420  0.0000
0202-04-03_14:07:23.130000      188562.25        4.78097700e+00        3.06026692e-08  25.3952  22.5185  22.6420  0.0000
0202-04-03_14:07:23.480000      188562.60        4.88064600e+00        2.84334692e-08  25.4161  22.5190  22.6599  0.0000
0202-04-03_14:07:23.836000      188562.96        4.97967200e+00        2.16777692e-08  25.4161  22.5190  22.6599  0.0000
0202-04-03_14:07:24.184000      188563.31        5.07866800e+00        2.55204692e-08  25.4161  22.5190  22.6599  0.0000
0202-04-03_14:07:24.535000      188563.66        5.17827900e+00        2.45295692e-08  25.4056  22.5151  22.6420  0.0000
0202-04-03_14:07:24.883000      188564.01        5.27764400e+00        2.86216692e-08  25.4056  22.5151  22.6420  0.0000
0202-04-03_14:07:25.230000      188564.35        5.37706200e+00        2.66386692e-08  25.4056  22.5151  22.6420  0.0000
0202-04-03_14:07:25.590000      188564.71        5.47648800e+00        1.80856692e-08  25.3963  22.5203  22.6520  0.0000
0202-04-03_14:07:25.938000      188565.06        5.57556700e+00        3.15349692e-08  25.3963  22.5203  22.6520  0.0000
0202-04-03_14:07:26.285000      188565.41        5.67510100e+00        3.55635692e-08  25.3963  22.5203  22.6520  0.0000
0202-04-03_14:07:26.633000      188565.76        5.77486300e+00        2.62047692e-08  25.3920  22.5140  22.6411  0.0000
0202-04-03_14:07:26.980000      188566.11        5.87392600e+00        2.68245692e-08  25.3920  22.5140  22.6411  0.0000
0202-04-03_14:07:27.336000      188566.46        5.97297400e+00        2.32918692e-08  25.3920  22.5140  22.6411  0.0000
0202-04-03_14:07:27.720000      188566.84        6.07237700e+00        2.64527692e-08  25.3887  22.5189  22.6321  0.0000
0202-04-03_14:07:28.066000      188567.19        6.17127000e+00        2.50891692e-08  25.3887  22.5189  22.6321  0.0000
0202-04-03_14:07:28.426000      188567.55        6.27159100e+00        2.11225692e-08  25.3873  22.5184  22.6617  0.0000
0202-04-03_14:07:28.777000      188567.90        6.37015100e+00        2.39735692e-08  25.3873  22.5184  22.6617  0.0000
0202-04-03_14:07:29.125000      188568.25        6.46948200e+00        3.29604692e-08  25.3873  22.5184  22.6617  0.0000
0202-04-03_14:07:29.473000      188568.60        6.56906900e+00        4.31248692e-08  25.4298  22.5147  22.6629  0.0000
0202-04-03_14:07:29.820000      188568.95        6.66919500e+00        2.58949692e-08  25.4298  22.5147  22.6629  0.0000
0202-04-03_14:07:30.168000      188569.29        6.76769300e+00        2.47792692e-08  25.4298  22.5147  22.6629  0.0000
0202-04-03_14:07:30.520000      188569.64        6.86669900e+00        2.56464692e-08  25.4187  22.5223  22.6550  0.0000
0202-04-03_14:07:30.880000      188570.00        6.96641300e+00        3.53765692e-08  25.4187  22.5223  22.6550  0.0000
0202-04-03_14:07:31.227000      188570.35        7.06575300e+00        4.53550692e-08  25.4187  22.5223  22.6550  0.0000
0202-04-03_14:07:31.574000      188570.70        7.16528400e+00        5.86184692e-08  25.3947  22.5143  22.6347  0.0000
0202-04-03_14:07:31.920000      188571.05        7.26445100e+00        7.74598692e-08  25.3947  22.5143  22.6347  0.0000
0202-04-03_14:07:32.270000      188571.39        7.36382800e+00        8.68806692e-08  25.3947  22.5143  22.6347  0.0000
0202-04-03_14:07:32.630000      188571.75        7.46325600e+00        1.02871069e-07  25.3865  22.5193  22.6263  0.0000
0202-04-03_14:07:32.977000      188572.10        7.56271000e+00        1.45822069e-07  25.3865  22.5193  22.6263  0.0000
0202-04-03_14:07:33.344000      188572.47        7.66189200e+00        1.88091369e-07  25.3865  22.5193  22.6263  0.0000
0202-04-03_14:07:33.770000      188572.90        7.76108100e+00        2.32653769e-07  25.3907  22.5191  22.6436  0.0000
0202-04-03_14:07:34.130000      188573.25        7.86053600e+00        2.97979069e-07  25.3907  22.5191  22.6436  0.0000
0202-04-03_14:07:34.477000      188573.60        7.96024000e+00        3.79976469e-07  25.4060  22.5151  22.6563  0.0000
0202-04-03_14:07:34.824000      188573.95        8.05946600e+00        4.74121669e-07  25.4060  22.5151  22.6563  0.0000
0202-04-03_14:07:35.176000      188574.30        8.15809000e+00        5.91384769e-07  25.4060  22.5151  22.6563  0.0000
0202-04-03_14:07:35.523000      188574.65        8.25772000e+00        7.45215169e-07  25.4157  22.5218  22.6492  0.0000
0202-04-03_14:07:35.880000      188575.01        8.35706200e+00        9.23836869e-07  25.4157  22.5218  22.6492  0.0000
0202-04-03_14:07:36.230000      188575.35        8.45669400e+00        1.15346627e-06  25.4157  22.5218  22.6492  0.0000
0202-04-03_14:07:36.580000      188575.70        8.55594600e+00        1.41358777e-06  25.3970  22.5155  22.6359  0.0000
0202-04-03_14:07:36.926000      188576.05        8.65546500e+00        1.73946967e-06  25.3970  22.5155  22.6359  0.0000
0202-04-03_14:07:37.273000      188576.40        8.75451400e+00        2.14784537e-06  25.3970  22.5155  22.6359  0.0000
0202-04-03_14:07:37.633000      188576.76        8.85402100e+00        2.63102907e-06  25.3979  22.5189  22.6433  0.0000
0202-04-03_14:07:37.977000      188577.10        8.95306200e+00        3.22050577e-06  25.3979  22.5189  22.6433  0.0000
0202-04-03_14:07:38.336000      188577.46        9.05233900e+00        3.90363177e-06  25.3979  22.5189  22.6433  0.0000
0202-04-03_14:07:38.720000      188577.84        9.15190200e+00        5.17759795e-06  25.3927  22.5188  22.6383  0.0000
0202-04-03_14:07:39.066000      188578.19        9.25064500e+00        6.26841795e-06  25.3927  22.5188  22.6383  0.0000
0202-04-03_14:07:39.426000      188578.55        9.35056800e+00        7.52757131e-06  25.3927  22.5188  22.6383  0.0000
0202-04-03_14:07:39.797000      188578.92        9.44959800e+00        9.06482179e-06  25.3829  22.5153  22.6351  0.0000
0202-04-03_14:07:40.145000      188579.27        9.54962400e+00        1.09039691e-05  25.3829  22.5153  22.6351  0.0000
0202-04-03_14:07:40.492000      188579.62        9.64814900e+00        1.30575949e-05  25.3963  22.5216  22.6609  0.0000
0202-04-03_14:07:40.848000      188579.97        9.74843500e+00        1.56822006e-05  25.3963  22.5216  22.6609  0.0000
0202-04-03_14:07:41.195000      188580.32        9.84738800e+00        1.87279000e-05  25.3963  22.5216  22.6609  0.0000
0202-04-03_14:07:41.543000      188580.67        9.94614500e+00        2.24386935e-05  25.4328  22.5161  22.6581  0.0000

File: chapter 6/data/ext_ffj51/Ic/infield/step09/magnet/Ic_2025-04-03_14-08-39227029_45e19pm2-anneal300-720min-0nA-03T-25k-.txt
# Ic = 7.75 A, n = 19.06 , Tavg = 25.40 K, 45e19pm2-anneal300-720min-0nA-03T-25k-
#datetime                        t_s     iHTS_A                vHTS_V                tHTS_K  tTAR_K  tHOL_K  tSPA_K
0202-04-03_14:08:03.562000      188602.69        7.48677600e-03        9.96529286e-09  25.3842  22.5213  22.6466  0.0000
0202-04-03_14:08:03.920000      188603.05        1.11548600e-01        6.92829286e-09  25.3842  22.5213  22.6466  0.0000
0202-04-03_14:08:04.270000      188603.40        2.10889300e-01        5.99859286e-09  25.3842  22.5213  22.6466  0.0000
0202-04-03_14:08:04.617000      188603.74        3.10547000e-01        9.65539286e-09  25.3954  22.5185  22.6572  0.0000
0202-04-03_14:08:04.965000      188604.09        4.09111500e-01        6.80439286e-09  25.3954  22.5185  22.6572  0.0000
0202-04-03_14:08:05.312000      188604.44        5.08496700e-01        2.89247929e-08  25.3954  22.5185  22.6572  0.0000
0202-04-03_14:08:05.670000      188604.80        6.08276800e-01        7.16459286e-09  25.4263  22.5238  22.6821  0.0000
0202-04-03_14:08:06.020000      188605.15        7.07173700e-01        1.01395929e-08  25.4263  22.5238  22.6821  0.0000
0202-04-03_14:08:06.400000      188605.53        8.06770300e-01       -9.54607143e-10  25.4263  22.5238  22.6821  0.0000
0202-04-03_14:08:06.766000      188605.89        9.06243100e-01        2.19154929e-08  25.4154  22.5184  22.6494  0.0000
0202-04-03_14:08:07.120000      188606.25        1.00570100e+00        1.11931929e-08  25.4154  22.5184  22.6494  0.0000
0202-04-03_14:08:07.473000      188606.60        1.10511200e+00        7.72239286e-09  25.3968  22.5231  22.6452  0.0000
0202-04-03_14:08:07.816000      188606.94        1.20439300e+00        9.27189286e-09  25.3968  22.5231  22.6452  0.0000
0202-04-03_14:08:08.176000      188607.30        1.30338500e+00        1.37342929e-08  25.3968  22.5231  22.6452  0.0000
0202-04-03_14:08:08.535000      188607.66        1.40270200e+00        4.31359286e-09  25.4080  22.5202  22.6473  0.0000
0202-04-03_14:08:08.895000      188608.02        1.50202900e+00        2.76409286e-09  25.4080  22.5202  22.6473  0.0000
0202-04-03_14:08:09.242000      188608.37        1.60130100e+00        3.38389286e-09  25.4080  22.5202  22.6473  0.0000
0202-04-03_14:08:09.594000      188608.72        1.70117300e+00       -1.76030714e-09  25.3942  22.5182  22.6385  0.0000
0202-04-03_14:08:09.940000      188609.07        1.79999900e+00        5.24329286e-09  25.3942  22.5182  22.6385  0.0000
0202-04-03_14:08:10.290000      188609.41        1.89954100e+00        1.23087929e-08  25.3942  22.5182  22.6385  0.0000
0202-04-03_14:08:10.645000      188609.77        1.99889100e+00        9.45779286e-09  25.3928  22.5233  22.6491  0.0000
0202-04-03_14:08:10.992000      188610.12        2.09788100e+00        1.34858929e-08  25.3928  22.5233  22.6491  0.0000
0202-04-03_14:08:11.402000      188610.53        2.19697400e+00        8.96009286e-09  25.3928  22.5233  22.6491  0.0000
0202-04-03_14:08:11.770000      188610.89        2.29655000e+00        9.95129286e-09  25.4251  22.5165  22.6679  0.0000
0202-04-03_14:08:12.117000      188611.24        2.39620300e+00        1.14387929e-08  25.4251  22.5165  22.6679  0.0000
0202-04-03_14:08:12.470000      188611.59        2.49533700e+00        1.00751929e-08  25.4085  22.5221  22.6517  0.0000
0202-04-03_14:08:12.816000      188611.94        2.59472500e+00        1.05090929e-08  25.4085  22.5221  22.6517  0.0000
0202-04-03_14:08:13.170000      188612.30        2.69412700e+00        6.10859286e-09  25.4085  22.5221  22.6517  0.0000
0202-04-03_14:08:13.520000      188612.65        2.79356900e+00        1.58419286e-09  25.3910  22.5184  22.6523  0.0000
0202-04-03_14:08:13.883000      188613.01        2.89310500e+00        1.46019286e-09  25.3910  22.5184  22.6523  0.0000
0202-04-03_14:08:14.230000      188613.36        2.99224500e+00        7.22419286e-09  25.3910  22.5184  22.6523  0.0000
0202-04-03_14:08:14.580000      188613.70        3.09160800e+00        6.41849286e-09  25.3861  22.5176  22.6341  0.0000
0202-04-03_14:08:14.926000      188614.05        3.19152300e+00        4.62109286e-09  25.3861  22.5176  22.6341  0.0000
0202-04-03_14:08:15.277000      188614.40        3.29039400e+00        1.70809286e-09  25.3861  22.5176  22.6341  0.0000
0202-04-03_14:08:15.633000      188614.76        3.38991200e+00        1.22444929e-08  25.3897  22.5229  22.6484  0.0000
0202-04-03_14:08:15.984000      188615.11        3.48940200e+00        1.08809929e-08  25.3897  22.5229  22.6484  0.0000
0202-04-03_14:08:16.340000      188615.46        3.58873100e+00        1.17486929e-08  25.3897  22.5229  22.6484  0.0000
0202-04-03_14:08:16.750000      188615.88        3.68811000e+00        8.40179286e-09  25.3982  22.5151  22.6569  0.0000
0202-04-03_14:08:17.098000      188616.22        3.78689700e+00        7.40679286e-09  25.3982  22.5151  22.6569  0.0000
0202-04-03_14:08:17.460000      188616.59        3.88671100e+00        1.03794929e-08  25.4091  22.5215  22.6424  0.0000
0202-04-03_14:08:17.824000      188616.95        3.98578500e+00        8.08629286e-09  25.4091  22.5215  22.6424  0.0000
0202-04-03_14:08:18.180000      188617.30        4.08563300e+00        1.45319929e-08  25.4091  22.5215  22.6424  0.0000
0202-04-03_14:08:18.540000      188617.66        4.18499900e+00        1.22387929e-08  25.4080  22.5193  22.6682  0.0000
0202-04-03_14:08:18.887000      188618.01        4.28419800e+00        9.69769286e-09  25.4080  22.5193  22.6682  0.0000
0202-04-03_14:08:19.234000      188618.36        4.38343700e+00        1.51517929e-08  25.4080  22.5193  22.6682  0.0000
0202-04-03_14:08:19.582000      188618.71        4.48281100e+00        1.44700929e-08  25.4113  22.5169  22.6709  0.0000
0202-04-03_14:08:19.940000      188619.07        4.58235900e+00        1.19288929e-08  25.4113  22.5169  22.6709  0.0000
0202-04-03_14:08:20.290000      188619.41        4.68174200e+00        2.01720929e-08  25.4113  22.5169  22.6709  0.0000
0202-04-03_14:08:20.645000      188619.77        4.78114900e+00        2.37667929e-08  25.4129  22.5232  22.6620  0.0000
0202-04-03_14:08:21.004000      188620.13        4.88000200e+00        1.57715929e-08  25.4129  22.5232  22.6620  0.0000
0202-04-03_14:08:21.426000      188620.55        4.97956100e+00        2.22792929e-08  25.4129  22.5232  22.6620  0.0000
0202-04-03_14:08:21.797000      188620.92        5.07894500e+00        1.46559929e-08  25.3917  22.5154  22.6558  0.0000
0202-04-03_14:08:22.152000      188621.28        5.17772800e+00        1.05653929e-08  25.3917  22.5154  22.6558  0.0000
0202-04-03_14:08:22.504000      188621.63        5.27710400e+00        2.13629286e-09  25.4041  22.5199  22.6543  0.0000
0202-04-03_14:08:22.850000      188621.98        5.37686900e+00        3.32492857e-10  25.4041  22.5199  22.6543  0.0000
0202-04-03_14:08:23.210000      188622.34        5.47632800e+00        9.62289286e-09  25.4041  22.5199  22.6543  0.0000
0202-04-03_14:08:23.560000      188622.68        5.57602900e+00        1.43951929e-08  25.4156  22.5183  22.6754  0.0000
0202-04-03_14:08:23.906000      188623.03        5.67478700e+00        9.25099286e-09  25.4156  22.5183  22.6754  0.0000
0202-04-03_14:08:24.254000      188623.38        5.77432600e+00        9.06509286e-09  25.4156  22.5183  22.6754  0.0000
0202-04-03_14:08:24.605000      188623.73        5.87369500e+00       -1.34730714e-09  25.4013  22.5155  22.6588  0.0000
0202-04-03_14:08:24.965000      188624.09        5.97327900e+00        3.54899286e-09  25.4013  22.5155  22.6588  0.0000
0202-04-03_14:08:25.312000      188624.44        6.07232000e+00        6.58599286e-09  25.4013  22.5155  22.6588  0.0000
0202-04-03_14:08:25.660000      188624.79        6.17158900e+00        1.14822929e-08  25.3943  22.5207  22.6470  0.0000
0202-04-03_14:08:26.020000      188625.14        6.27101900e+00        8.38329286e-09  25.3943  22.5207  22.6470  0.0000
0202-04-03_14:08:26.430000      188625.56        6.37021300e+00        7.26769286e-09  25.3943  22.5207  22.6470  0.0000
0202-04-03_14:08:26.797000      188625.92        6.46957100e+00        7.26769286e-09  25.3969  22.5145  22.6301  0.0000
0202-04-03_14:08:27.140000      188626.27        6.56887300e+00        2.49539286e-09  25.3969  22.5145  22.6301  0.0000
0202-04-03_14:08:27.492000      188626.62        6.66859700e+00        2.43339286e-09  25.3899  22.5191  22.6584  0.0000
0202-04-03_14:08:27.840000      188626.96        6.76776000e+00        7.32969286e-09  25.3899  22.5191  22.6584  0.0000
0202-04-03_14:08:28.200000      188627.32        6.86714800e+00        6.15209286e-09  25.3899  22.5191  22.6584  0.0000
0202-04-03_14:08:28.547000      188627.67        6.96659000e+00        1.89196929e-08  25.3842  22.5182  22.6479  0.0000
0202-04-03_14:08:28.895000      188628.02        7.06598400e+00        2.40018929e-08  25.3842  22.5182  22.6479  0.0000
0202-04-03_14:08:29.242000      188628.37        7.16537800e+00        3.55918929e-08  25.3842  22.5182  22.6479  0.0000
0202-04-03_14:08:29.590000      188628.72        7.26507600e+00        5.25739929e-08  25.4179  22.5166  22.6623  0.0000
0202-04-03_14:08:29.950000      188629.07        7.36303100e+00        7.07336929e-08  25.4179  22.5166  22.6623  0.0000
0202-04-03_14:08:30.297000      188629.42        7.46347900e+00        8.95751929e-08  25.4179  22.5166  22.6623  0.0000
0202-04-03_14:08:30.645000      188629.77        7.56230400e+00        1.12011393e-07  25.3939  22.5212  22.6543  0.0000
0202-04-03_14:08:30.992000      188630.12        7.66135900e+00        1.50314193e-07  25.3939  22.5212  22.6543  0.0000
0202-04-03_14:08:31.355000      188630.48        7.76127200e+00        1.92645493e-07  25.3939  22.5212  22.6543  0.0000
0202-04-03_14:08:31.760000      188630.89        7.85995000e+00        2.62495293e-07  25.4060  22.5150  22.6417  0.0000
0202-04-03_14:08:32.120000      188631.25        7.95910000e+00        3.42757493e-07  25.4060  22.5150  22.6417  0.0000
0202-04-03_14:08:32.480000      188631.60        8.05884200e+00        4.37274793e-07  25.3902  22.5205  22.6263  0.0000
0202-04-03_14:08:32.830000      188631.95        8.15870300e+00        5.64888593e-07  25.3902  22.5205  22.6263  0.0000
0202-04-03_14:08:33.184000      188632.31        8.25773100e+00        7.10166193e-07  25.3902  22.5205  22.6263  0.0000
0202-04-03_14:08:33.530000      188632.66        8.35720200e+00        8.82590493e-07  25.3865  22.5173  22.6533  0.0000
0202-04-03_14:08:33.880000      188633.00        8.45654600e+00        1.09517689e-06  25.3865  22.5173  22.6533  0.0000
0202-04-03_14:08:34.227000      188633.35        8.55609700e+00        1.37947239e-06  25.3865  22.5173  22.6533  0.0000
0202-04-03_14:08:34.574000      188633.70        8.65483700e+00        1.71149249e-06  25.3946  22.5158  22.6454  0.0000
0202-04-03_14:08:34.934000      188634.06        8.75450400e+00        2.12439459e-06  25.3946  22.5158  22.6454  0.0000
0202-04-03_14:08:35.280000      188634.41        8.85387200e+00        2.60367449e-06  25.3946  22.5158  22.6454  0.0000
0202-04-03_14:08:35.630000      188634.76        8.95326900e+00        3.16817479e-06  25.3800  22.5204  22.6492  0.0000
0202-04-03_14:08:35.977000      188635.10        9.05254400e+00        3.85303739e-06  25.3800  22.5204  22.6492  0.0000
0202-04-03_14:08:36.336000      188635.46        9.15175700e+00        5.11839086e-06  25.3800  22.5204  22.6492  0.0000
0202-04-03_14:08:36.746000      188635.87        9.25099700e+00        6.22879800e-06  25.4295  22.5139  22.6673  0.0000
0202-04-03_14:08:37.105000      188636.23        9.35027800e+00        7.43998221e-06  25.4295  22.5139  22.6673  0.0000
0202-04-03_14:08:37.460000      188636.59        9.44956000e+00        9.00785279e-06  25.3950  22.5202  22.6306  0.0000
0202-04-03_14:08:37.810000      188636.94        9.54920500e+00        1.08021309e-05  25.3950  22.5202  22.6306  0.0000
0202-04-03_14:08:38.164000      188637.29        9.64871700e+00        1.29938153e-05  25.3950  22.5202  22.6306  0.0000
0202-04-03_14:08:38.516000      188637.64        9.74818200e+00        1.55540291e-05  25.4001  22.5177  22.6386  0.0000
0202-04-03_14:08:38.863000      188637.99        9.84716600e+00        1.86863803e-05  25.4001  22.5177  22.6386  0.0000
0202-04-03_14:08:39.210000      188638.33        9.94672800e+00        2.23457999e-05  25.4001  22.5177  22.6386  0.0000
