Repository: shortlab/2025-devitre-PhD

# 2025-devitre-PhD
Data repository for Alexis Devitre's PhD thesis

File: chapter 6/data/ext_ffj51/Ic/infield/step09/magnet/Ic_2025-04-03_14-36-08802085_45e19pm2-anneal300-720min-0nA-03T-40k-.txt
# Ic = 3.83 A, n = 14.66 , Tavg = 40.13 K, 45e19pm2-anneal300-720min-0nA-03T-40k-
#datetime                        t_s     iHTS_A                vHTS_V                tHTS_K  tTAR_K  tHOL_K  tSPA_K
0202-04-03_14:35:05.902000      190225.03        8.76941000e-03       -5.72751176e-09  40.1134  38.6581  38.8705  0.0000
0202-04-03_14:35:06.250000      190225.37        4.34116900e-02       -1.75034118e-08  40.1134  38.6581  38.8705  0.0000
0202-04-03_14:35:06.598000      190225.72        7.33342800e-02       -1.18014118e-08  40.1296  38.6579  38.8526  0.0000
0202-04-03_14:35:06.945000      190226.07        1.03418700e-01       -1.59539118e-08  40.1296  38.6579  38.8526  0.0000
0202-04-03_14:35:07.310000      190226.43        1.32962800e-01       -1.56455118e-08  40.1296  38.6579  38.8526  0.0000
0202-04-03_14:35:07.656000      190226.78        1.62518800e-01       -1.04481118e-08  40.1337  38.6581  38.8792  0.0000
0202-04-03_14:35:08.004000      190227.13        1.92531900e-01       -1.64644118e-08  40.1337  38.6581  38.8792  0.0000
0202-04-03_14:35:08.430000      190227.55        2.22258600e-01       -2.56372118e-08  40.1337  38.6581  38.8792  0.0000
0202-04-03_14:35:08.797000      190227.92        2.52167000e-01       -3.67933118e-08  40.1283  38.6579  38.8737  0.0000
0202-04-03_14:35:09.156000      190228.28        2.81810600e-01       -2.08649118e-08  40.1283  38.6579  38.8737  0.0000
0202-04-03_14:35:09.504000      190228.63        3.11702000e-01       -2.46456118e-08  40.1230  38.6582  38.8622  0.0000
0202-04-03_14:35:09.850000      190228.98        3.41569300e-01       -1.85097118e-08  40.1230  38.6582  38.8622  0.0000
0202-04-03_14:35:10.200000      190229.33        3.71074900e-01       -2.21664118e-08  40.1230  38.6582  38.8622  0.0000
0202-04-03_14:35:10.547000      190229.67        4.01343600e-01       -4.45406118e-08  40.1122  38.6587  38.8644  0.0000
0202-04-03_14:35:10.895000      190230.02        4.31285500e-01       -2.60091118e-08  40.1122  38.6587  38.8644  0.0000
0202-04-03_14:35:11.242000      190230.37        4.60837100e-01       -2.99137118e-08  40.1122  38.6587  38.8644  0.0000
0202-04-03_14:35:11.594000      190230.72        4.90965500e-01       -4.75776118e-08  40.1234  38.6580  38.8591  0.0000
0202-04-03_14:35:11.940000      190231.07        5.20331600e-01       -5.30936118e-08  40.1234  38.6580  38.8591  0.0000
0202-04-03_14:35:12.297000      190231.42        5.50114600e-01       -4.70198118e-08  40.1234  38.6580  38.8591  0.0000
0202-04-03_14:35:12.650000      190231.77        5.80155500e-01       -4.23714118e-08  40.1208  38.6582  38.8610  0.0000
0202-04-03_14:35:12.996000      190232.12        6.09586800e-01       -4.91270118e-08  40.1208  38.6582  38.8610  0.0000
0202-04-03_14:35:13.363000      190232.49        6.39258700e-01       -5.51401118e-08  40.1208  38.6582  38.8610  0.0000
0202-04-03_14:35:13.754000      190232.88        6.69948600e-01       -4.16926118e-08  40.1228  38.6578  38.8663  0.0000
0202-04-03_14:35:14.100000      190233.23        6.98615500e-01       -5.48940118e-08  40.1228  38.6578  38.8663  0.0000
0202-04-03_14:35:14.453000      190233.58        7.29281400e-01       -5.83028118e-08  40.1296  38.6590  38.8728  0.0000
0202-04-03_14:35:14.800000      190233.93        7.58942700e-01       -7.83838118e-08  40.1296  38.6590  38.8728  0.0000
0202-04-03_14:35:15.150000      190234.28        7.88832600e-01       -4.80764118e-08  40.1296  38.6590  38.8728  0.0000
0202-04-03_14:35:15.508000      190234.63        8.18213500e-01       -5.51419118e-08  40.1241  38.6592  38.8589  0.0000
0202-04-03_14:35:15.850000      190234.98        8.48001000e-01       -6.72277118e-08  40.1241  38.6592  38.8589  0.0000
0202-04-03_14:35:16.200000      190235.33        8.77487900e-01       -6.21455118e-08  40.1241  38.6592  38.8589  0.0000
0202-04-03_14:35:16.547000      190235.67        9.07668700e-01       -5.87986118e-08  40.1243  38.6595  38.8575  0.0000
0202-04-03_14:35:16.895000      190236.02        9.37687700e-01       -5.14232118e-08  40.1243  38.6595  38.8575  0.0000
0202-04-03_14:35:17.242000      190236.37        9.67548300e-01       -6.31991118e-08  40.1243  38.6595  38.8575  0.0000
0202-04-03_14:35:17.598000      190236.72        9.97221500e-01       -6.95829118e-08  40.1211  38.6594  38.8627  0.0000
0202-04-03_14:35:17.945000      190237.07        1.02696500e+00       -6.15257118e-08  40.1211  38.6594  38.8627  0.0000
0202-04-03_14:35:18.293000      190237.42        1.05712700e+00       -6.53064118e-08  40.1211  38.6594  38.8627  0.0000
0202-04-03_14:35:18.645000      190237.77        1.08655400e+00       -7.34255118e-08  40.1313  38.6593  38.8620  0.0000
0202-04-03_14:35:18.992000      190238.12        1.11642700e+00       -8.19166118e-08  40.1313  38.6593  38.8620  0.0000
0202-04-03_14:35:19.383000      190238.51        1.14631900e+00       -7.86295118e-08  40.1313  38.6593  38.8620  0.0000
0202-04-03_14:35:19.760000      190238.89        1.17605300e+00       -6.81537118e-08  40.1360  38.6597  38.8768  0.0000
0202-04-03_14:35:20.110000      190239.23        1.20595900e+00       -7.10047118e-08  40.1360  38.6597  38.8768  0.0000
0202-04-03_14:35:20.460000      190239.59        1.23541100e+00       -7.22443118e-08  40.1417  38.6591  38.8806  0.0000
0202-04-03_14:35:20.812000      190239.94        1.26526100e+00       -7.47234118e-08  40.1417  38.6591  38.8806  0.0000
0202-04-03_14:35:21.160000      190240.28        1.29515800e+00       -8.30905118e-08  40.1417  38.6591  38.8806  0.0000
0202-04-03_14:35:21.508000      190240.63        1.32494600e+00       -8.67472118e-08  40.1409  38.6596  38.8785  0.0000
0202-04-03_14:35:21.863000      190240.99        1.35381900e+00       -8.47639118e-08  40.1409  38.6596  38.8785  0.0000
0202-04-03_14:35:22.223000      190241.35        1.38479900e+00       -8.93503118e-08  40.1409  38.6596  38.8785  0.0000
0202-04-03_14:35:22.586000      190241.71        1.41411400e+00       -9.18914118e-08  40.1431  38.6597  38.8707  0.0000
0202-04-03_14:35:22.934000      190242.06        1.44410400e+00       -8.32764118e-08  40.1431  38.6597  38.8707  0.0000
0202-04-03_14:35:23.280000      190242.41        1.47429200e+00       -8.64993118e-08  40.1431  38.6597  38.8707  0.0000
0202-04-03_14:35:23.630000      190242.75        1.50426200e+00       -1.00506412e-07  40.1237  38.6591  38.8609  0.0000
0202-04-03_14:35:23.977000      190243.10        1.53391900e+00       -9.66638118e-08  40.1237  38.6591  38.8609  0.0000
0202-04-03_14:35:24.340000      190243.46        1.56356700e+00       -8.63134118e-08  40.1237  38.6591  38.8609  0.0000
0202-04-03_14:35:24.734000      190243.86        1.59345500e+00       -8.94743118e-08  40.1066  38.6590  38.8517  0.0000
0202-04-03_14:35:25.086000      190244.21        1.62301400e+00       -8.19755118e-08  40.1066  38.6590  38.8517  0.0000
0202-04-03_14:35:25.440000      190244.57        1.65267600e+00       -7.58406118e-08  40.1202  38.6581  38.8607  0.0000
0202-04-03_14:35:25.797000      190244.92        1.68274500e+00       -7.64604118e-08  40.1202  38.6581  38.8607  0.0000
0202-04-03_14:35:26.145000      190245.27        1.71252800e+00       -8.18525118e-08  40.1202  38.6581  38.8607  0.0000
0202-04-03_14:35:26.496000      190245.62        1.74227000e+00       -8.53853118e-08  40.1298  38.6585  38.8641  0.0000
0202-04-03_14:35:26.855000      190245.98        1.77198900e+00       -7.02006118e-08  40.1298  38.6585  38.8641  0.0000
0202-04-03_14:35:27.203000      190246.33        1.80174900e+00       -7.30516118e-08  40.1298  38.6585  38.8641  0.0000
0202-04-03_14:35:27.562000      190246.69        1.83150200e+00       -7.92494118e-08  40.1301  38.6586  38.8642  0.0000
0202-04-03_14:35:27.910000      190247.03        1.86137400e+00       -8.71827118e-08  40.1301  38.6586  38.8642  0.0000
0202-04-03_14:35:28.258000      190247.38        1.89105900e+00       -9.11493118e-08  40.1301  38.6586  38.8642  0.0000
0202-04-03_14:35:28.605000      190247.73        1.92096000e+00       -8.80504118e-08  40.1375  38.6597  38.8673  0.0000
0202-04-03_14:35:28.953000      190248.08        1.95074300e+00       -8.57572118e-08  40.1375  38.6597  38.8673  0.0000
0202-04-03_14:35:29.312000      190248.44        1.98075600e+00       -9.95164118e-08  40.1375  38.6597  38.8673  0.0000
0202-04-03_14:35:29.664000      190248.79        2.01030200e+00       -1.04040812e-07  40.1208  38.6592  38.8651  0.0000
0202-04-03_14:35:30.010000      190249.14        2.04033100e+00       -9.96403118e-08  40.1208  38.6592  38.8651  0.0000
0202-04-03_14:35:30.380000      190249.50        2.07024000e+00       -9.79049118e-08  40.1208  38.6592  38.8651  0.0000
0202-04-03_14:35:30.773000      190249.90        2.10012000e+00       -9.99490118e-08  40.1211  38.6595  38.8621  0.0000
0202-04-03_14:35:31.120000      190250.25        2.12982000e+00       -9.76485118e-08  40.1211  38.6595  38.8621  0.0000
0202-04-03_14:35:31.477000      190250.60        2.15975200e+00       -9.32444118e-08  40.1170  38.6596  38.8600  0.0000
0202-04-03_14:35:31.824000      190250.95        2.18901200e+00       -9.82026118e-08  40.1170  38.6596  38.8600  0.0000
0202-04-03_14:35:32.170000      190251.30        2.21909800e+00       -1.03656712e-07  40.1170  38.6596  38.8600  0.0000
0202-04-03_14:35:32.527000      190251.65        2.24898500e+00       -1.08677012e-07  40.1452  38.6603  38.8656  0.0000
0202-04-03_14:35:32.875000      190252.00        2.27855100e+00       -1.09916512e-07  40.1452  38.6603  38.8656  0.0000
0202-04-03_14:35:33.223000      190252.35        2.30832400e+00       -1.10350412e-07  40.1452  38.6603  38.8656  0.0000
0202-04-03_14:35:33.570000      190252.69        2.33820800e+00       -1.06569712e-07  40.1180  38.6596  38.8598  0.0000
0202-04-03_14:35:33.926000      190253.05        2.36835900e+00       -1.00557812e-07  40.1180  38.6596  38.8598  0.0000
0202-04-03_14:35:34.273000      190253.40        2.39806400e+00       -1.02665112e-07  40.1180  38.6596  38.8598  0.0000
0202-04-03_14:35:34.630000      190253.76        2.42811100e+00       -1.12023812e-07  40.1449  38.6597  38.8821  0.0000
0202-04-03_14:35:34.990000      190254.11        2.45774100e+00       -1.12085812e-07  40.1449  38.6597  38.8821  0.0000
0202-04-03_14:35:35.406000      190254.53        2.48734000e+00       -1.07003612e-07  40.1449  38.6597  38.8821  0.0000
0202-04-03_14:35:35.760000      190254.89        2.51704700e+00       -1.08924912e-07  40.1395  38.6601  38.8765  0.0000
0202-04-03_14:35:36.110000      190255.24        2.54665300e+00       -1.11899812e-07  40.1395  38.6601  38.8765  0.0000
0202-04-03_14:35:36.473000      190255.60        2.57680100e+00       -1.18407612e-07  40.1316  38.6597  38.8666  0.0000
0202-04-03_14:35:36.836000      190255.96        2.60678700e+00       -1.19090212e-07  40.1316  38.6597  38.8666  0.0000
0202-04-03_14:35:37.195000      190256.32        2.63623200e+00       -1.14443112e-07  40.1316  38.6597  38.8666  0.0000
0202-04-03_14:35:37.555000      190256.68        2.66647300e+00       -1.07501512e-07  40.1283  38.6608  38.8607  0.0000
0202-04-03_14:35:37.902000      190257.03        2.69595900e+00       -1.08121312e-07  40.1283  38.6608  38.8607  0.0000
0202-04-03_14:35:38.250000      190257.37        2.72594000e+00       -1.18905512e-07  40.1283  38.6608  38.8607  0.0000
0202-04-03_14:35:38.598000      190257.72        2.75557900e+00       -1.23182012e-07  40.1281  38.6606  38.8704  0.0000
0202-04-03_14:35:38.957000      190258.08        2.78547800e+00       -1.19711312e-07  40.1281  38.6606  38.8704  0.0000
0202-04-03_14:35:39.305000      190258.43        2.81553200e+00       -1.22624212e-07  40.1281  38.6606  38.8704  0.0000
0202-04-03_14:35:39.652000      190258.78        2.84481800e+00       -1.22934112e-07  40.1214  38.6607  38.8529  0.0000
0202-04-03_14:35:40             190259.12        2.87476000e+00       -1.29751712e-07  40.1214  38.6607  38.8529  0.0000
0202-04-03_14:35:40.383000      190259.51        2.90464200e+00       -1.26033012e-07  40.1214  38.6607  38.8529  0.0000
0202-04-03_14:35:40.760000      190259.89        2.93498300e+00       -1.29999712e-07  40.1199  38.6597  38.8695  0.0000
0202-04-03_14:35:41.110000      190260.24        2.96435500e+00       -1.19649312e-07  40.1199  38.6597  38.8695  0.0000
0202-04-03_14:35:41.460000      190260.59        2.99416600e+00       -1.29379912e-07  40.1341  38.6591  38.8593  0.0000
0202-04-03_14:35:41.810000      190260.93        3.02381400e+00       -1.28388212e-07  40.1341  38.6591  38.8593  0.0000
0202-04-03_14:35:42.156000      190261.28        3.05355900e+00       -1.27334612e-07  40.1341  38.6591  38.8593  0.0000
0202-04-03_14:35:42.516000      190261.64        3.08352500e+00       -1.34276912e-07  40.1278  38.6595  38.8679  0.0000
0202-04-03_14:35:42.860000      190261.99        3.11303900e+00       -1.34591112e-07  40.1278  38.6595  38.8679  0.0000
0202-04-03_14:35:43.210000      190262.33        3.14304400e+00       -1.29263112e-07  40.1278  38.6595  38.8679  0.0000
0202-04-03_14:35:43.560000      190262.68        3.17302800e+00       -1.26784012e-07  40.1401  38.6597  38.8758  0.0000
0202-04-03_14:35:43.906000      190263.03        3.20281900e+00       -1.28395412e-07  40.1401  38.6597  38.8758  0.0000
0202-04-03_14:35:44.266000      190263.39        3.23263000e+00       -1.25482412e-07  40.1401  38.6597  38.8758  0.0000
0202-04-03_14:35:44.613000      190263.74        3.26216000e+00       -1.20276312e-07  40.1325  38.6608  38.8613  0.0000
0202-04-03_14:35:44.960000      190264.09        3.29215000e+00       -1.21949712e-07  40.1325  38.6608  38.8613  0.0000
0202-04-03_14:35:45.310000      190264.43        3.32225800e+00       -1.20524212e-07  40.1325  38.6608  38.8613  0.0000
0202-04-03_14:35:45.664000      190264.79        3.35174800e+00       -1.18974712e-07  40.1304  38.6604  38.8678  0.0000
0202-04-03_14:35:46.010000      190265.14        3.38151000e+00       -1.18478912e-07  40.1304  38.6604  38.8678  0.0000
0202-04-03_14:35:46.420000      190265.55        3.41112200e+00       -1.00071312e-07  40.1304  38.6604  38.8678  0.0000
0202-04-03_14:35:46.780000      190265.91        3.44112400e+00       -9.93276118e-08  40.1079  38.6609  38.8582  0.0000
0202-04-03_14:35:47.130000      190266.25        3.47029600e+00       -9.56709118e-08  40.1079  38.6609  38.8582  0.0000
0202-04-03_14:35:47.490000      190266.61        3.50046300e+00       -9.35016118e-08  40.1182  38.6610  38.8619  0.0000
0202-04-03_14:35:47.836000      190266.96        3.53061000e+00       -8.76137118e-08  40.1182  38.6610  38.8619  0.0000
0202-04-03_14:35:48.188000      190267.31        3.56022600e+00       -7.39784118e-08  40.1182  38.6610  38.8619  0.0000
0202-04-03_14:35:48.535000      190267.66        3.59016900e+00       -7.67668118e-08  40.1284  38.6602  38.8691  0.0000
0202-04-03_14:35:48.883000      190268.01        3.61973100e+00       -7.86871118e-08  40.1284  38.6602  38.8691  0.0000
0202-04-03_14:35:49.240000      190268.37        3.64960800e+00       -5.95977118e-08  40.1284  38.6602  38.8691  0.0000
0202-04-03_14:35:49.590000      190268.71        3.67965500e+00       -5.04869118e-08  40.1226  38.6608  38.8767  0.0000
0202-04-03_14:35:49.938000      190269.06        3.70925500e+00       -3.60460118e-08  40.1226  38.6608  38.8767  0.0000
0202-04-03_14:35:50.285000      190269.41        3.73904700e+00       -1.99316118e-08  40.1226  38.6608  38.8767  0.0000
0202-04-03_14:35:50.633000      190269.76        3.76902800e+00       -9.51921176e-09  40.1614  38.6607  38.8844  0.0000
0202-04-03_14:35:50.980000      190270.11        3.79883900e+00        2.50458824e-09  40.1614  38.6607  38.8844  0.0000
0202-04-03_14:35:51.350000      190270.48        3.82857900e+00        3.43613882e-08  40.1614  38.6607  38.8844  0.0000
0202-04-03_14:35:51.730000      190270.86        3.85850000e+00        7.06806882e-08  40.1390  38.6603  38.8656  0.0000
0202-04-03_14:35:52.080000      190271.21        3.88799300e+00        8.46258882e-08  40.1390  38.6603  38.8656  0.0000
0202-04-03_14:35:52.450000      190271.57        3.91792200e+00        1.08053688e-07  40.1421  38.6606  38.8709  0.0000
0202-04-03_14:35:52.797000      190271.92        3.94788300e+00        1.44434888e-07  40.1421  38.6606  38.8709  0.0000
0202-04-03_14:35:53.156000      190272.28        3.97767900e+00        1.83357288e-07  40.1421  38.6606  38.8709  0.0000
0202-04-03_14:35:53.510000      190272.64        4.00753800e+00        2.27423888e-07  40.1351  38.6607  38.8694  0.0000
0202-04-03_14:35:53.860000      190272.99        4.03740300e+00        2.76510788e-07  40.1351  38.6607  38.8694  0.0000
0202-04-03_14:35:54.223000      190273.35        4.06685100e+00        3.28199988e-07  40.1351  38.6607  38.8694  0.0000
0202-04-03_14:35:54.570000      190273.70        4.09683700e+00        3.88686488e-07  40.1221  38.6607  38.8495  0.0000
0202-04-03_14:35:54.918000      190274.04        4.12667500e+00        4.54567288e-07  40.1221  38.6607  38.8495  0.0000
0202-04-03_14:35:55.266000      190274.39        4.15652800e+00        5.18342988e-07  40.1221  38.6607  38.8495  0.0000
0202-04-03_14:35:55.613000      190274.74        4.18643100e+00        6.02385688e-07  40.1427  38.6600  38.8793  0.0000
0202-04-03_14:35:55.973000      190275.10        4.21600900e+00        6.96778688e-07  40.1427  38.6600  38.8793  0.0000
0202-04-03_14:35:56.330000      190275.45        4.24600200e+00        7.86771288e-07  40.1427  38.6600  38.8793  0.0000
0202-04-03_14:35:56.720000      190275.84        4.27547500e+00        9.00935488e-07  40.1403  38.6601  38.8765  0.0000
0202-04-03_14:35:57.066000      190276.19        4.30570300e+00        9.98675288e-07  40.1403  38.6601  38.8765  0.0000
0202-04-03_14:35:57.426000      190276.55        4.33536100e+00        1.12740439e-06  40.1403  38.6601  38.8765  0.0000
0202-04-03_14:35:57.793000      190276.92        4.36528400e+00        1.28811429e-06  40.1472  38.6605  38.8671  0.0000
0202-04-03_14:35:58.140000      190277.27        4.39495300e+00        1.44008519e-06  40.1472  38.6605  38.8671  0.0000
0202-04-03_14:35:58.490000      190277.61        4.42498100e+00        1.59887379e-06  40.1289  38.6595  38.8610  0.0000
0202-04-03_14:35:58.836000      190277.96        4.45469200e+00        1.78716399e-06  40.1289  38.6595  38.8610  0.0000
0202-04-03_14:35:59.195000      190278.32        4.48460800e+00        1.99032909e-06  40.1289  38.6595  38.8610  0.0000
0202-04-03_14:35:59.540000      190278.67        4.51422200e+00        2.20489819e-06  40.1310  38.6607  38.8665  0.0000
0202-04-03_14:35:59.887000      190279.01        4.54403300e+00        2.44518829e-06  40.1310  38.6607  38.8665  0.0000
0202-04-03_14:36:00.240000      190279.36        4.57359700e+00        2.70400909e-06  40.1310  38.6607  38.8665  0.0000
0202-04-03_14:36:00.586000      190279.71        4.60361100e+00        2.98836459e-06  40.1170  38.6602  38.8736  0.0000
0202-04-03_14:36:00.945000      190280.07        4.63343900e+00        3.29813249e-06  40.1170  38.6602  38.8736  0.0000
0202-04-03_14:36:01.293000      190280.42        4.66297800e+00        3.62178359e-06  40.1170  38.6602  38.8736  0.0000
0202-04-03_14:36:01.640000      190280.77        4.69289400e+00        3.97487429e-06  40.1284  38.6604  38.8710  0.0000
0202-04-03_14:36:01.990000      190281.11        4.72248500e+00        4.34916169e-06  40.1284  38.6604  38.8710  0.0000
0202-04-03_14:36:02.380000      190281.50        4.75230500e+00        4.76162769e-06  40.1284  38.6604  38.8710  0.0000
0202-04-03_14:36:02.773000      190281.90        4.78229100e+00        5.15426069e-06  40.1267  38.6605  38.8705  0.0000
0202-04-03_14:36:03.133000      190282.26        4.81188700e+00        5.69867869e-06  40.1267  38.6605  38.8705  0.0000
0202-04-03_14:36:03.480000      190282.61        4.84196500e+00        6.19562119e-06  40.1359  38.6597  38.8612  0.0000
0202-04-03_14:36:03.830000      190282.95        4.87157200e+00        6.75131929e-06  40.1359  38.6597  38.8612  0.0000
0202-04-03_14:36:04.188000      190283.31        4.90150800e+00        7.35151781e-06  40.1359  38.6597  38.8612  0.0000
0202-04-03_14:36:04.535000      190283.66        4.93128400e+00        7.98977105e-06  40.1371  38.6609  38.8755  0.0000
0202-04-03_14:36:04.883000      190284.01        4.96118800e+00        8.67518982e-06  40.1371  38.6609  38.8755  0.0000
0202-04-03_14:36:05.230000      190284.36        4.99089700e+00        9.42568588e-06  40.1371  38.6609  38.8755  0.0000
0202-04-03_14:36:05.580000      190284.70        5.02064400e+00        1.05981307e-05  40.1445  38.6599  38.8682  0.0000
0202-04-03_14:36:05.938000      190285.06        5.05041200e+00        1.10761698e-05  40.1445  38.6599  38.8682  0.0000
0202-04-03_14:36:06.285000      190285.41        5.08036700e+00        1.24356035e-05  40.1445  38.6599  38.8682  0.0000
0202-04-03_14:36:06.637000      190285.76        5.11031100e+00        1.29599405e-05  40.1281  38.6616  38.8535  0.0000
0202-04-03_14:36:06.984000      190286.11        5.13969900e+00        1.44967561e-05  40.1281  38.6616  38.8535  0.0000
0202-04-03_14:36:07.332000      190286.46        5.16981200e+00        1.56356705e-05  40.1281  38.6616  38.8535  0.0000
0202-04-03_14:36:07.690000      190286.82        5.19943600e+00        1.68701573e-05  40.1276  38.6616  38.8625  0.0000
0202-04-03_14:36:08.040000      190287.16        5.22882700e+00        1.82009648e-05  40.1276  38.6616  38.8625  0.0000
0202-04-03_14:36:08.430000      190287.56        5.25900200e+00        1.95661705e-05  40.1276  38.6616  38.8625  0.0000
0202-04-03_14:36:08.780000      190287.90        5.28883400e+00        2.11318774e-05  40.1325  38.6609  38.8576  0.0000

File: chapter 6/data/ext_ffj51/Ic/infield/step09/magnet/Ic_2025-04-03_14-46-03303374_45e19pm2-anneal300-720min-0nA-03T-40k-.txt
# Ic = 3.85 A, n = 15.08 , Tavg = 40.17 K, 45e19pm2-anneal300-720min-0nA-03T-40k-
#datetime                        t_s     iHTS_A                vHTS_V                tHTS_K  tTAR_K  tHOL_K  tSPA_K
0202-04-03_14:45:00.438000      190819.56        9.35112800e-03        3.02665000e-09  40.1639  38.6610  38.8730  0.0000
0202-04-03_14:45:00.790000      190819.91        4.32982000e-02       -1.39554500e-08  40.1639  38.6610  38.8730  0.0000
0202-04-03_14:45:01.150000      190820.27        7.33216900e-02       -2.35621500e-08  40.1639  38.6610  38.8730  0.0000
0202-04-03_14:45:01.496000      190820.62        1.03364500e-01       -2.40579500e-08  40.1822  38.6613  38.8760  0.0000
0202-04-03_14:45:01.844000      190820.97        1.33317300e-01       -2.46157500e-08  40.1822  38.6613  38.8760  0.0000
0202-04-03_14:45:02.190000      190821.32        1.63128600e-01       -1.82319500e-08  40.1822  38.6613  38.8760  0.0000
0202-04-03_14:45:02.543000      190821.67        1.92577700e-01       -2.57313500e-08  40.1705  38.6623  38.8774  0.0000
0202-04-03_14:45:02.902000      190822.03        2.22690700e-01       -1.51772500e-08  40.1705  38.6623  38.8774  0.0000
0202-04-03_14:45:03.250000      190822.37        2.52194700e-01       -1.98138500e-08  40.1705  38.6623  38.8774  0.0000
0202-04-03_14:45:03.598000      190822.72        2.82124700e-01       -1.57852500e-08  40.1715  38.6616  38.8737  0.0000
0202-04-03_14:45:03.945000      190823.07        3.11744500e-01       -1.91940500e-08  40.1715  38.6616  38.8737  0.0000
0202-04-03_14:45:04.293000      190823.42        3.41928300e-01       -3.12798500e-08  40.1715  38.6616  38.8737  0.0000
0202-04-03_14:45:04.652000      190823.78        3.71838200e-01       -2.50819500e-08  40.1669  38.6621  38.8605  0.0000
0202-04-03_14:45:05             190824.13        4.01938900e-01        7.62950000e-10  40.1669  38.6621  38.8605  0.0000
0202-04-03_14:45:05.363000      190824.49        4.30764700e-01        1.43150000e-10  40.1669  38.6621  38.8605  0.0000
0202-04-03_14:45:05.727000      190824.85        4.61027100e-01       -2.88006500e-08  40.1675  38.6611  38.8741  0.0000
0202-04-03_14:45:06.074000      190825.20        4.90795300e-01       -3.04121500e-08  40.1675  38.6611  38.8741  0.0000
0202-04-03_14:45:06.440000      190825.57        5.20820000e-01       -2.04336500e-08  40.1577  38.6602  38.8654  0.0000
0202-04-03_14:45:06.790000      190825.92        5.50279500e-01       -2.22309500e-08  40.1577  38.6602  38.8654  0.0000
0202-04-03_14:45:07.140000      190826.26        5.80257000e-01       -3.94735000e-09  40.1577  38.6602  38.8654  0.0000
0202-04-03_14:45:07.490000      190826.61        6.10177400e-01       -2.32226500e-08  40.1761  38.6603  38.8758  0.0000
0202-04-03_14:45:07.836000      190826.96        6.39642800e-01       -3.18376500e-08  40.1761  38.6603  38.8758  0.0000
0202-04-03_14:45:08.188000      190827.31        6.69975000e-01       -2.76850500e-08  40.1761  38.6603  38.8758  0.0000
0202-04-03_14:45:08.535000      190827.66        6.99997800e-01       -6.80115000e-09  40.1816  38.6601  38.8778  0.0000
0202-04-03_14:45:08.883000      190828.01        7.29498900e-01       -1.41848500e-08  40.1816  38.6601  38.8778  0.0000
0202-04-03_14:45:09.230000      190828.36        7.59142200e-01       -3.32769500e-08  40.1816  38.6601  38.8778  0.0000
0202-04-03_14:45:09.580000      190828.71        7.88908900e-01       -4.33174500e-08  40.1650  38.6608  38.8706  0.0000
0202-04-03_14:45:09.938000      190829.06        8.19201100e-01       -4.56725500e-08  40.1650  38.6608  38.8706  0.0000
0202-04-03_14:45:10.285000      190829.41        8.48728200e-01       -5.68906500e-08  40.1650  38.6608  38.8706  0.0000
0202-04-03_14:45:10.637000      190829.76        8.78343600e-01       -4.53626500e-08  40.1487  38.6600  38.8561  0.0000
0202-04-03_14:45:10.984000      190830.11        9.07774900e-01       -3.84830500e-08  40.1487  38.6600  38.8561  0.0000
0202-04-03_14:45:11.340000      190830.46        9.37797900e-01       -3.15415500e-08  40.1487  38.6600  38.8561  0.0000
0202-04-03_14:45:11.720000      190830.85        9.67757600e-01       -3.23472500e-08  40.1610  38.6604  38.8570  0.0000
0202-04-03_14:45:12.066000      190831.19        9.97366300e-01       -4.74079500e-08  40.1610  38.6604  38.8570  0.0000
0202-04-03_14:45:12.426000      190831.55        1.02756100e+00       -5.05688500e-08  40.1789  38.6606  38.8761  0.0000
0202-04-03_14:45:12.790000      190831.92        1.05700400e+00       -5.16844500e-08  40.1789  38.6606  38.8761  0.0000
0202-04-03_14:45:13.137000      190832.26        1.08686500e+00       -5.78203500e-08  40.1789  38.6606  38.8761  0.0000
0202-04-03_14:45:13.500000      190832.63        1.11669300e+00       -5.64568500e-08  40.1795  38.6604  38.8726  0.0000
0202-04-03_14:45:13.860000      190832.98        1.14662300e+00       -4.72220500e-08  40.1795  38.6604  38.8726  0.0000
0202-04-03_14:45:14.207000      190833.33        1.17650800e+00       -4.50527500e-08  40.1795  38.6604  38.8726  0.0000
0202-04-03_14:45:14.555000      190833.68        1.20613600e+00       -4.10962500e-08  40.1796  38.6611  38.8710  0.0000
0202-04-03_14:45:14.914000      190834.04        1.23582000e+00       -3.16235500e-08  40.1796  38.6611  38.8710  0.0000
0202-04-03_14:45:15.260000      190834.39        1.26509400e+00       -3.19334500e-08  40.1796  38.6611  38.8710  0.0000
0202-04-03_14:45:15.610000      190834.74        1.29564200e+00       -2.62934500e-08  40.1649  38.6600  38.8645  0.0000
0202-04-03_14:45:15.957000      190835.08        1.32557400e+00       -3.02600500e-08  40.1649  38.6600  38.8645  0.0000
0202-04-03_14:45:16.310000      190835.43        1.35500400e+00       -2.54877500e-08  40.1649  38.6600  38.8645  0.0000
0202-04-03_14:45:16.668000      190835.79        1.38495000e+00       -1.95997500e-08  40.1545  38.6600  38.8580  0.0000
0202-04-03_14:45:17.016000      190836.14        1.41461100e+00       -1.38357500e-08  40.1545  38.6600  38.8580  0.0000
0202-04-03_14:45:17.430000      190836.55        1.44463500e+00       -1.97237500e-08  40.1545  38.6600  38.8580  0.0000
0202-04-03_14:45:17.790000      190836.91        1.47418600e+00       -2.33804500e-08  40.1593  38.6598  38.8641  0.0000
0202-04-03_14:45:18.152000      190837.28        1.50404200e+00       -1.83601500e-08  40.1593  38.6598  38.8641  0.0000
0202-04-03_14:45:18.504000      190837.63        1.53405700e+00       -1.75544500e-08  40.1719  38.6595  38.8731  0.0000
0202-04-03_14:45:18.850000      190837.98        1.56360800e+00       -1.09847500e-08  40.1719  38.6595  38.8731  0.0000
0202-04-03_14:45:19.200000      190838.32        1.59345100e+00       -9.24935000e-09  40.1719  38.6595  38.8731  0.0000
0202-04-03_14:45:19.547000      190838.67        1.62304700e+00       -1.19144500e-08  40.1793  38.6603  38.8746  0.0000
0202-04-03_14:45:19.906000      190839.03        1.65303800e+00       -1.72445500e-08  40.1793  38.6603  38.8746  0.0000
0202-04-03_14:45:20.254000      190839.38        1.68292500e+00       -1.69325500e-08  40.1793  38.6603  38.8746  0.0000
0202-04-03_14:45:20.600000      190839.73        1.71244700e+00       -9.98455000e-09  40.1692  38.6594  38.8680  0.0000
0202-04-03_14:45:20.950000      190840.08        1.74264000e+00       -1.09741500e-08  40.1692  38.6594  38.8680  0.0000
0202-04-03_14:45:21.297000      190840.42        1.77214200e+00       -1.80135000e-09  40.1692  38.6594  38.8680  0.0000
0202-04-03_14:45:21.656000      190840.78        1.80203600e+00        6.81365000e-09  40.1817  38.6600  38.8824  0.0000
0202-04-03_14:45:22.004000      190841.13        1.83213200e+00        1.97051500e-08  40.1817  38.6600  38.8824  0.0000
0202-04-03_14:45:22.402000      190841.53        1.86175200e+00        2.11926500e-08  40.1817  38.6600  38.8824  0.0000
0202-04-03_14:45:22.754000      190841.88        1.89144400e+00        1.61104500e-08  40.1692  38.6606  38.8687  0.0000
0202-04-03_14:45:23.100000      190842.23        1.92155200e+00        2.35478500e-08  40.1692  38.6606  38.8687  0.0000
0202-04-03_14:45:23.453000      190842.58        1.95117900e+00        1.86515500e-08  40.1574  38.6607  38.8748  0.0000
0202-04-03_14:45:23.800000      190842.93        1.98095000e+00        2.17504500e-08  40.1574  38.6607  38.8748  0.0000
0202-04-03_14:45:24.150000      190843.27        2.01086300e+00        2.24322500e-08  40.1574  38.6607  38.8748  0.0000
0202-04-03_14:45:24.496000      190843.62        2.04098200e+00        1.55526500e-08  40.1645  38.6606  38.8684  0.0000
0202-04-03_14:45:24.844000      190843.97        2.07050700e+00        2.25561500e-08  40.1645  38.6606  38.8684  0.0000
0202-04-03_14:45:25.195000      190844.32        2.10028800e+00        2.81961500e-08  40.1645  38.6606  38.8684  0.0000
0202-04-03_14:45:25.547000      190844.67        2.13056200e+00        2.55311500e-08  40.1660  38.6607  38.8685  0.0000
0202-04-03_14:45:25.895000      190845.02        2.16017800e+00        1.91473500e-08  40.1660  38.6607  38.8685  0.0000
0202-04-03_14:45:26.242000      190845.37        2.18974400e+00        1.78422500e-08  40.1660  38.6607  38.8685  0.0000
0202-04-03_14:45:26.590000      190845.72        2.21938600e+00        1.07093500e-08  40.1656  38.6603  38.8726  0.0000
0202-04-03_14:45:26.950000      190846.07        2.24933700e+00        5.00735000e-09  40.1656  38.6603  38.8726  0.0000
0202-04-03_14:45:27.297000      190846.42        2.27910300e+00        5.13135000e-09  40.1656  38.6603  38.8726  0.0000
0202-04-03_14:45:27.645000      190846.77        2.30896200e+00        7.79635000e-09  40.1785  38.6608  38.8732  0.0000
0202-04-03_14:45:27.992000      190847.12        2.33875000e+00        1.46759500e-08  40.1785  38.6608  38.8732  0.0000
0202-04-03_14:45:28.383000      190847.51        2.36857300e+00        1.25687500e-08  40.1785  38.6608  38.8732  0.0000
0202-04-03_14:45:28.758000      190847.88        2.39821200e+00        3.82975000e-09  40.1569  38.6609  38.8463  0.0000
0202-04-03_14:45:29.105000      190848.23        2.42785900e+00        6.12295000e-09  40.1569  38.6609  38.8463  0.0000
0202-04-03_14:45:29.457000      190848.58        2.45766400e+00        4.88345000e-09  40.1683  38.6603  38.8589  0.0000
0202-04-03_14:45:29.812000      190848.94        2.48764100e+00       -1.06655000e-09  40.1683  38.6603  38.8589  0.0000
0202-04-03_14:45:30.160000      190849.29        2.51743900e+00       -4.22745000e-09  40.1683  38.6603  38.8589  0.0000
0202-04-03_14:45:30.520000      190849.64        2.54725500e+00       -2.55405000e-09  40.1644  38.6602  38.8642  0.0000
0202-04-03_14:45:30.875000      190850.00        2.57669800e+00        1.78445000e-09  40.1644  38.6602  38.8642  0.0000
0202-04-03_14:45:31.227000      190850.35        2.60713200e+00       -4.35135000e-09  40.1644  38.6602  38.8642  0.0000
0202-04-03_14:45:31.574000      190850.70        2.63652000e+00        3.58950000e-10  40.1666  38.6604  38.8646  0.0000
0202-04-03_14:45:31.934000      190851.06        2.66650300e+00        3.02655000e-09  40.1666  38.6604  38.8646  0.0000
0202-04-03_14:45:32.280000      190851.41        2.69631400e+00        2.54555000e-09  40.1666  38.6604  38.8646  0.0000
0202-04-03_14:45:32.633000      190851.76        2.72626500e+00       -2.40535000e-09  40.1727  38.6602  38.8701  0.0000
0202-04-03_14:45:32.980000      190852.10        2.75598100e+00        4.53625000e-09  40.1727  38.6602  38.8701  0.0000
0202-04-03_14:45:33.355000      190852.48        2.78572000e+00        5.21795000e-09  40.1727  38.6602  38.8701  0.0000
0202-04-03_14:45:33.750000      190852.88        2.81583700e+00       -3.60050000e-10  40.1727  38.6611  38.8777  0.0000
0202-04-03_14:45:34.098000      190853.22        2.84548400e+00       -1.74150000e-10  40.1727  38.6611  38.8777  0.0000
0202-04-03_14:45:34.453000      190853.58        2.87502300e+00        5.40395000e-09  40.1694  38.6607  38.8701  0.0000
0202-04-03_14:45:34.810000      190853.94        2.90492200e+00        8.87475000e-09  40.1694  38.6607  38.8701  0.0000
0202-04-03_14:45:35.156000      190854.28        2.93480900e+00        1.61261500e-08  40.1694  38.6607  38.8701  0.0000
0202-04-03_14:45:35.516000      190854.64        2.96478800e+00        1.38329500e-08  40.1759  38.6598  38.8608  0.0000
0202-04-03_14:45:35.875000      190855.00        2.99442600e+00        2.06505500e-08  40.1759  38.6598  38.8608  0.0000
0202-04-03_14:45:36.223000      190855.35        3.02430000e+00        2.71582500e-08  40.1759  38.6598  38.8608  0.0000
0202-04-03_14:45:36.570000      190855.70        3.05436200e+00        2.57327500e-08  40.1639  38.6602  38.8721  0.0000
0202-04-03_14:45:36.930000      190856.05        3.08385200e+00        2.28198500e-08  40.1639  38.6602  38.8721  0.0000
0202-04-03_14:45:37.277000      190856.40        3.11352800e+00        2.78400500e-08  40.1639  38.6602  38.8721  0.0000
0202-04-03_14:45:37.625000      190856.75        3.14368100e+00        2.90176500e-08  40.1634  38.6605  38.8750  0.0000
0202-04-03_14:45:37.973000      190857.10        3.17317800e+00        2.58597500e-08  40.1634  38.6605  38.8750  0.0000
0202-04-03_14:45:38.332000      190857.46        3.20323200e+00        3.24340500e-08  40.1634  38.6605  38.8750  0.0000
0202-04-03_14:45:38.754000      190857.88        3.23316700e+00        3.23720500e-08  40.1843  38.6606  38.8661  0.0000
0202-04-03_14:45:39.113000      190858.24        3.26291000e+00        3.54089500e-08  40.1843  38.6606  38.8661  0.0000
0202-04-03_14:45:39.473000      190858.60        3.29263400e+00        4.20406500e-08  40.1654  38.6612  38.8603  0.0000
0202-04-03_14:45:39.832000      190858.96        3.32242600e+00        3.80740500e-08  40.1654  38.6612  38.8603  0.0000
0202-04-03_14:45:40.180000      190859.31        3.35247300e+00        3.67105500e-08  40.1654  38.6612  38.8603  0.0000
0202-04-03_14:45:40.527000      190859.65        3.38224100e+00        4.35281500e-08  40.1650  38.6607  38.8695  0.0000
0202-04-03_14:45:40.883000      190860.01        3.41176600e+00        4.37760500e-08  40.1650  38.6607  38.8695  0.0000
0202-04-03_14:45:41.242000      190860.37        3.44179100e+00        3.96854500e-08  40.1650  38.6607  38.8695  0.0000
0202-04-03_14:45:41.605000      190860.73        3.47146600e+00        4.17307500e-08  40.1721  38.6611  38.8598  0.0000
0202-04-03_14:45:41.953000      190861.08        3.50106600e+00        4.17307500e-08  40.1721  38.6611  38.8598  0.0000
0202-04-03_14:45:42.300000      190861.43        3.53114900e+00        5.04697500e-08  40.1721  38.6611  38.8598  0.0000
0202-04-03_14:45:42.650000      190861.77        3.56126800e+00        6.03242500e-08  40.1576  38.6606  38.8689  0.0000
0202-04-03_14:45:42.996000      190862.12        3.59097000e+00        5.59857500e-08  40.1576  38.6606  38.8689  0.0000
0202-04-03_14:45:43.420000      190862.55        3.62060000e+00        5.97044500e-08  40.1576  38.6606  38.8689  0.0000
0202-04-03_14:45:43.790000      190862.91        3.65072400e+00        7.01111500e-08  40.1783  38.6603  38.8618  0.0000
0202-04-03_14:45:44.150000      190863.27        3.68027300e+00        7.95805500e-08  40.1783  38.6603  38.8618  0.0000
0202-04-03_14:45:44.508000      190863.63        3.70989700e+00        8.46008500e-08  40.1678  38.6604  38.8705  0.0000
0202-04-03_14:45:44.855000      190863.98        3.73983400e+00        1.08400550e-07  40.1678  38.6604  38.8705  0.0000
0202-04-03_14:45:45.203000      190864.33        3.76946400e+00        1.27303850e-07  40.1678  38.6604  38.8705  0.0000
0202-04-03_14:45:45.555000      190864.68        3.79922600e+00        1.43480250e-07  40.1523  38.6596  38.8715  0.0000
0202-04-03_14:45:45.902000      190865.03        3.82911500e+00        1.68891350e-07  40.1523  38.6596  38.8715  0.0000
0202-04-03_14:45:46.250000      190865.37        3.85895000e+00        1.88600450e-07  40.1523  38.6596  38.8715  0.0000
0202-04-03_14:45:46.598000      190865.72        3.88877600e+00        2.12710050e-07  40.1575  38.6600  38.8648  0.0000
0202-04-03_14:45:46.945000      190866.07        3.91832700e+00        2.52252150e-07  40.1575  38.6600  38.8648  0.0000
0202-04-03_14:45:47.293000      190866.42        3.94825900e+00        2.82931450e-07  40.1575  38.6600  38.8648  0.0000
0202-04-03_14:45:47.640000      190866.77        3.97806500e+00        3.20490350e-07  40.1534  38.6597  38.8519  0.0000
0202-04-03_14:45:47.990000      190867.11        4.00788100e+00        3.72985950e-07  40.1534  38.6597  38.8519  0.0000
0202-04-03_14:45:48.380000      190867.51        4.03741100e+00        4.24118050e-07  40.1534  38.6597  38.8519  0.0000
0202-04-03_14:45:48.758000      190867.88        4.06746100e+00        4.87893750e-07  40.1608  38.6598  38.8692  0.0000
0202-04-03_14:45:49.105000      190868.23        4.09722700e+00        5.38158150e-07  40.1608  38.6598  38.8692  0.0000
0202-04-03_14:45:49.465000      190868.59        4.12725300e+00        5.92761050e-07  40.1775  38.6601  38.8589  0.0000
0202-04-03_14:45:49.812000      190868.94        4.15686700e+00        6.63359150e-07  40.1775  38.6601  38.8589  0.0000
0202-04-03_14:45:50.160000      190869.28        4.18683000e+00        7.60110450e-07  40.1775  38.6601  38.8589  0.0000
0202-04-03_14:45:50.508000      190869.63        4.21659800e+00        8.52706050e-07  40.1840  38.6604  38.8824  0.0000
0202-04-03_14:45:50.855000      190869.98        4.24653900e+00        9.53792650e-07  40.1840  38.6604  38.8824  0.0000
0202-04-03_14:45:51.203000      190870.33        4.27620500e+00        1.06460975e-06  40.1840  38.6604  38.8824  0.0000
0202-04-03_14:45:51.562000      190870.69        4.30597100e+00        1.18193475e-06  40.1693  38.6602  38.8630  0.0000
0202-04-03_14:45:51.910000      190871.04        4.33600100e+00        1.31642755e-06  40.1693  38.6602  38.8630  0.0000
0202-04-03_14:45:52.258000      190871.38        4.36588200e+00        1.44559035e-06  40.1693  38.6602  38.8630  0.0000
0202-04-03_14:45:52.617000      190871.74        4.39548100e+00        1.60599015e-06  40.1734  38.6602  38.8718  0.0000
0202-04-03_14:45:52.973000      190872.10        4.42527900e+00        1.80723375e-06  40.1734  38.6602  38.8718  0.0000
0202-04-03_14:45:53.370000      190872.50        4.45506200e+00        1.98852025e-06  40.1734  38.6602  38.8718  0.0000
0202-04-03_14:45:53.770000      190872.90        4.48491500e+00        2.17984725e-06  40.1646  38.6599  38.8626  0.0000
0202-04-03_14:45:54.130000      190873.25        4.51486200e+00        2.41356735e-06  40.1646  38.6599  38.8626  0.0000
0202-04-03_14:45:54.490000      190873.62        4.54470100e+00        2.64511825e-06  40.1673  38.6597  38.8684  0.0000
0202-04-03_14:45:54.836000      190873.96        4.57450000e+00        2.89712205e-06  40.1673  38.6597  38.8684  0.0000
0202-04-03_14:45:55.184000      190874.31        4.60418000e+00        3.18476325e-06  40.1673  38.6597  38.8684  0.0000
0202-04-03_14:45:55.535000      190874.66        4.63395900e+00        3.48337205e-06  40.1780  38.6600  38.8797  0.0000
0202-04-03_14:45:55.883000      190875.01        4.66365400e+00        3.81749315e-06  40.1780  38.6600  38.8797  0.0000
0202-04-03_14:45:56.242000      190875.37        4.69354100e+00        4.17498405e-06  40.1780  38.6600  38.8797  0.0000
0202-04-03_14:45:56.590000      190875.71        4.72348600e+00        4.57158335e-06  40.1696  38.6600  38.8674  0.0000
0202-04-03_14:45:56.938000      190876.06        4.75295300e+00        4.99161045e-06  40.1696  38.6600  38.8674  0.0000
0202-04-03_14:45:57.285000      190876.41        4.78254900e+00        5.44250275e-06  40.1696  38.6600  38.8674  0.0000
0202-04-03_14:45:57.633000      190876.76        4.81234500e+00        5.92704935e-06  40.1786  38.6597  38.8696  0.0000
0202-04-03_14:45:57.980000      190877.11        4.84242900e+00        6.39281645e-06  40.1786  38.6597  38.8696  0.0000
0202-04-03_14:45:58.336000      190877.46        4.87193300e+00        7.00373675e-06  40.1786  38.6597  38.8696  0.0000
0202-04-03_14:45:58.730000      190877.86        4.90223400e+00        7.60796345e-06  40.1616  38.6601  38.8649  0.0000
0202-04-03_14:45:59.080000      190878.20        4.93180300e+00        8.24801356e-06  40.1616  38.6601  38.8649  0.0000
0202-04-03_14:45:59.430000      190878.56        4.96169900e+00        8.94576553e-06  40.1487  38.6597  38.8641  0.0000
0202-04-03_14:45:59.780000      190878.91        4.99141700e+00        1.00849271e-05  40.1487  38.6597  38.8641  0.0000
0202-04-03_14:46:00.130000      190879.26        5.02144000e+00        1.04995001e-05  40.1487  38.6597  38.8641  0.0000
0202-04-03_14:46:00.480000      190879.60        5.05122300e+00        1.17932356e-05  40.1702  38.6591  38.8605  0.0000
0202-04-03_14:46:00.830000      190879.95        5.08090200e+00        1.22759848e-05  40.1702  38.6591  38.8605  0.0000
0202-04-03_14:46:01.176000      190880.30        5.11032000e+00        1.37425159e-05  40.1702  38.6591  38.8605  0.0000
0202-04-03_14:46:01.530000      190880.66        5.14061500e+00        1.48465968e-05  40.1655  38.6594  38.8631  0.0000
0202-04-03_14:46:01.880000      190881.01        5.16990800e+00        1.59910270e-05  40.1655  38.6594  38.8631  0.0000
0202-04-03_14:46:02.227000      190881.35        5.20019100e+00        1.72089634e-05  40.1655  38.6594  38.8631  0.0000
0202-04-03_14:46:02.574000      190881.70        5.22990800e+00        1.79057893e-05  40.1695  38.6592  38.8720  0.0000
0202-04-03_14:46:02.920000      190882.05        5.25979500e+00        1.99127215e-05  40.1695  38.6592  38.8720  0.0000
0202-04-03_14:46:03.273000      190882.40        5.28941900e+00        2.14814029e-05  40.1695  38.6592  38.8720  0.0000
