Repository: shortlab/2025-devitre-PhD

# 2025-devitre-PhD
Data repository for Alexis Devitre's PhD thesis

File: chapter 6/data/ext_ffj51/Ic/infield/step09/magnet/Ic_2025-04-03_14-47-28249973_45e19pm2-anneal300-720min-0nA-03T-40k-.txt
# Ic = 3.83 A, n = 14.81 , Tavg = 40.16 K, 45e19pm2-anneal300-720min-0nA-03T-40k-
#datetime                        t_s     iHTS_A                vHTS_V                tHTS_K  tTAR_K  tHOL_K  tSPA_K
0202-04-03_14:46:25.426000      190904.55        9.75051900e-03        4.61700000e-09  40.1692  38.6617  38.8626  0.0000
0202-04-03_14:46:25.773000      190904.90        4.40855400e-02        9.14140000e-09  40.1666  38.6618  38.8703  0.0000
0202-04-03_14:46:26.120000      190905.25        7.37008600e-02        4.74090000e-09  40.1666  38.6618  38.8703  0.0000
0202-04-03_14:46:26.473000      190905.60        1.03766300e-01        9.94710000e-09  40.1647  38.6615  38.8689  0.0000
0202-04-03_14:46:26.820000      190905.94        1.33668100e-01        8.21170000e-09  40.1647  38.6615  38.8689  0.0000
0202-04-03_14:46:27.164000      190906.29        1.63225500e-01        7.03410000e-09  40.1647  38.6615  38.8689  0.0000
0202-04-03_14:46:27.516000      190906.64        1.92860800e-01        2.10412000e-08  40.1786  38.6612  38.8725  0.0000
0202-04-03_14:46:27.863000      190906.99        2.22820500e-01        1.69507000e-08  40.1786  38.6612  38.8725  0.0000
0202-04-03_14:46:28.210000      190907.34        2.52942600e-01        1.32320000e-08  40.1786  38.6612  38.8725  0.0000
0202-04-03_14:46:28.560000      190907.68        2.82647000e-01        1.00711000e-08  40.1880  38.6617  38.8766  0.0000
0202-04-03_14:46:28.906000      190908.03        3.12351400e-01        1.81282000e-08  40.1880  38.6617  38.8766  0.0000
0202-04-03_14:46:29.254000      190908.38        3.41981800e-01        5.14726000e-08  40.1880  38.6617  38.8766  0.0000
0202-04-03_14:46:29.613000      190908.74        3.71747100e-01        2.30245000e-08  40.1576  38.6610  38.8706  0.0000
0202-04-03_14:46:29.960000      190909.09        4.01999200e-01        3.25072000e-08  40.1576  38.6610  38.8706  0.0000
0202-04-03_14:46:30.312000      190909.44        4.32118300e-01        3.75279000e-08  40.1576  38.6610  38.8706  0.0000
0202-04-03_14:46:30.664000      190909.79        4.61092500e-01        1.71379000e-08  40.1619  38.6607  38.8672  0.0000
0202-04-03_14:46:31.010000      190910.14        4.90946100e-01        2.29640000e-08  40.1619  38.6607  38.8672  0.0000
0202-04-03_14:46:31.430000      190910.56        5.20506600e-01        3.84586000e-08  40.1619  38.6607  38.8672  0.0000
0202-04-03_14:46:31.797000      190910.92        5.50659200e-01        4.04419000e-08  40.1598  38.6606  38.8664  0.0000
0202-04-03_14:46:32.156000      190911.28        5.81356800e-01        4.99866000e-08  40.1598  38.6606  38.8664  0.0000
0202-04-03_14:46:32.520000      190911.65        6.10601200e-01        3.34383000e-08  40.1754  38.6605  38.8686  0.0000
0202-04-03_14:46:32.867000      190911.99        6.40650000e-01        2.20963000e-08  40.1754  38.6605  38.8686  0.0000
0202-04-03_14:46:33.227000      190912.35        6.69781800e-01        5.34573000e-08  40.1754  38.6605  38.8686  0.0000
0202-04-03_14:46:33.586000      190912.71        6.99667300e-01        7.86205000e-08  40.1770  38.6603  38.8704  0.0000
0202-04-03_14:46:33.934000      190913.06        7.29389400e-01        4.08757000e-08  40.1770  38.6603  38.8704  0.0000
0202-04-03_14:46:34.290000      190913.42        7.59729100e-01        4.62059000e-08  40.1770  38.6603  38.8704  0.0000
0202-04-03_14:46:34.637000      190913.76        7.89740700e-01        4.90569000e-08  40.1636  38.6602  38.8714  0.0000
0202-04-03_14:46:34.984000      190914.11        8.18807100e-01        3.84586000e-08  40.1636  38.6602  38.8714  0.0000
0202-04-03_14:46:35.387000      190914.51        8.48619900e-01        6.19484000e-08  40.1636  38.6602  38.8714  0.0000
0202-04-03_14:46:35.758000      190914.88        8.78533600e-01        4.05658000e-08  40.1618  38.6601  38.8611  0.0000
0202-04-03_14:46:36.105000      190915.23        9.08312700e-01        6.49855000e-08  40.1618  38.6601  38.8611  0.0000
0202-04-03_14:46:36.457000      190915.58        9.38364400e-01        8.36416000e-08  40.1541  38.6607  38.8474  0.0000
0202-04-03_14:46:36.805000      190915.93        9.67838100e-01        5.51937000e-08  40.1541  38.6607  38.8474  0.0000
0202-04-03_14:46:37.152000      190916.28        9.97794800e-01        2.19114000e-08  40.1541  38.6607  38.8474  0.0000
0202-04-03_14:46:37.508000      190916.63        1.02779300e+00        1.94322000e-08  40.1612  38.6600  38.8709  0.0000
0202-04-03_14:46:37.855000      190916.98        1.05718700e+00        2.83571000e-08  40.1612  38.6600  38.8709  0.0000
0202-04-03_14:46:38.203000      190917.33        1.08765300e+00        4.12486000e-08  40.1612  38.6600  38.8709  0.0000
0202-04-03_14:46:38.550000      190917.68        1.11718500e+00        4.50293000e-08  40.1694  38.6596  38.8677  0.0000
0202-04-03_14:46:38.900000      190918.02        1.14713800e+00        4.88100000e-08  40.1694  38.6596  38.8677  0.0000
0202-04-03_14:46:39.246000      190918.37        1.17684400e+00        4.50913000e-08  40.1694  38.6596  38.8677  0.0000
0202-04-03_14:46:39.598000      190918.72        1.20705800e+00        4.68267000e-08  40.1688  38.6597  38.8700  0.0000
0202-04-03_14:46:39.945000      190919.07        1.23653100e+00        4.70746000e-08  40.1688  38.6597  38.8700  0.0000
0202-04-03_14:46:40.293000      190919.42        1.26648000e+00        3.94512000e-08  40.1688  38.6597  38.8700  0.0000
0202-04-03_14:46:40.640000      190919.77        1.29598400e+00        4.17444000e-08  40.1886  38.6593  38.8766  0.0000
0202-04-03_14:46:40.990000      190920.11        1.32620500e+00        3.82736000e-08  40.1886  38.6593  38.8766  0.0000
0202-04-03_14:46:41.402000      190920.53        1.35538700e+00        2.87290000e-08  40.1886  38.6593  38.8766  0.0000
0202-04-03_14:46:41.760000      190920.89        1.38566400e+00        3.12701000e-08  40.1621  38.6597  38.8630  0.0000
0202-04-03_14:46:42.110000      190921.23        1.41518600e+00        2.43891000e-08  40.1621  38.6597  38.8630  0.0000
0202-04-03_14:46:42.460000      190921.59        1.44485400e+00        2.22177000e-08  40.1542  38.6591  38.8555  0.0000
0202-04-03_14:46:42.812000      190921.94        1.47458700e+00        1.75073000e-08  40.1542  38.6591  38.8555  0.0000
0202-04-03_14:46:43.160000      190922.29        1.50447400e+00        1.54001000e-08  40.1542  38.6591  38.8555  0.0000
0202-04-03_14:46:43.508000      190922.63        1.53433100e+00        1.73214000e-08  40.1644  38.6594  38.8567  0.0000
0202-04-03_14:46:43.855000      190922.98        1.56399000e+00        1.18053000e-08  40.1644  38.6594  38.8567  0.0000
0202-04-03_14:46:44.207000      190923.33        1.59381000e+00        7.52880000e-09  40.1644  38.6594  38.8567  0.0000
0202-04-03_14:46:44.555000      190923.68        1.62379000e+00        1.51690000e-09  40.1596  38.6592  38.8645  0.0000
0202-04-03_14:46:44.902000      190924.03        1.65355200e+00       -5.73450000e-09  40.1596  38.6592  38.8645  0.0000
0202-04-03_14:46:45.250000      190924.38        1.68323900e+00        3.19030000e-09  40.1596  38.6592  38.8645  0.0000
0202-04-03_14:46:45.598000      190924.72        1.71293900e+00        1.70290000e-09  40.1751  38.6589  38.8672  0.0000
0202-04-03_14:46:45.950000      190925.07        1.74293400e+00       -1.14810000e-09  40.1751  38.6589  38.8672  0.0000
0202-04-03_14:46:46.297000      190925.42        1.77260600e+00        3.06640000e-09  40.1751  38.6589  38.8672  0.0000
0202-04-03_14:46:46.656000      190925.78        1.80259800e+00        1.57890000e-09  40.1801  38.6598  38.8699  0.0000
0202-04-03_14:46:47.004000      190926.13        1.83246800e+00        4.12000000e-09  40.1801  38.6598  38.8699  0.0000
0202-04-03_14:46:47.410000      190926.54        1.86216300e+00       -5.28400000e-10  40.1801  38.6598  38.8699  0.0000
0202-04-03_14:46:47.773000      190926.90        1.89215600e+00       -7.53190000e-09  40.1524  38.6587  38.8557  0.0000
0202-04-03_14:46:48.120000      190927.25        1.92157900e+00       -2.76650000e-09  40.1524  38.6587  38.8557  0.0000
0202-04-03_14:46:48.473000      190927.60        1.95169500e+00       -2.89510000e-09  40.1858  38.6597  38.8741  0.0000
0202-04-03_14:46:48.820000      190927.95        1.98136800e+00        1.75330000e-09  40.1858  38.6597  38.8741  0.0000
0202-04-03_14:46:49.168000      190928.29        2.01123300e+00        5.84390000e-09  40.1858  38.6597  38.8741  0.0000
0202-04-03_14:46:49.516000      190928.64        2.04088400e+00        8.81880000e-09  40.1597  38.6594  38.8671  0.0000
0202-04-03_14:46:49.870000      190929.00        2.07096500e+00        4.10850000e-09  40.1597  38.6594  38.8671  0.0000
0202-04-03_14:46:50.220000      190929.34        2.10065500e+00        8.88080000e-09  40.1597  38.6594  38.8671  0.0000
0202-04-03_14:46:50.580000      190929.70        2.13057500e+00        2.06320000e-09  40.1634  38.6595  38.8729  0.0000
0202-04-03_14:46:50.934000      190930.06        2.16054600e+00        3.79860000e-09  40.1634  38.6595  38.8729  0.0000
0202-04-03_14:46:51.280000      190930.41        2.19021100e+00        7.76520000e-09  40.1634  38.6595  38.8729  0.0000
0202-04-03_14:46:51.640000      190930.77        2.21973700e+00        1.39630000e-08  40.1549  38.6597  38.8668  0.0000
0202-04-03_14:46:51.990000      190931.11        2.24983800e+00        1.80536000e-08  40.1549  38.6597  38.8668  0.0000
0202-04-03_14:46:52.363000      190931.49        2.27943700e+00        1.38391000e-08  40.1549  38.6597  38.8668  0.0000
0202-04-03_14:46:52.746000      190931.87        2.30935600e+00        1.32193000e-08  40.1750  38.6595  38.8832  0.0000
0202-04-03_14:46:53.094000      190932.22        2.33900300e+00        1.82395000e-08  40.1750  38.6595  38.8832  0.0000
0202-04-03_14:46:53.450000      190932.57        2.36883900e+00        1.47687000e-08  40.1809  38.6592  38.8664  0.0000
0202-04-03_14:46:53.797000      190932.92        2.39867200e+00        1.52673000e-08  40.1809  38.6592  38.8664  0.0000
0202-04-03_14:46:54.145000      190933.27        2.42860500e+00        1.48389000e-08  40.1809  38.6592  38.8664  0.0000
0202-04-03_14:46:54.492000      190933.62        2.45804400e+00        1.89304000e-08  40.1568  38.6589  38.8629  0.0000
0202-04-03_14:46:54.848000      190933.97        2.48836200e+00        1.75668000e-08  40.1568  38.6589  38.8629  0.0000
0202-04-03_14:46:55.195000      190934.32        2.51796300e+00        2.12236000e-08  40.1568  38.6589  38.8629  0.0000
0202-04-03_14:46:55.543000      190934.67        2.54749700e+00        1.40960000e-08  40.1549  38.6587  38.8560  0.0000
0202-04-03_14:46:55.890000      190935.02        2.57759900e+00        1.74429000e-08  40.1549  38.6587  38.8560  0.0000
0202-04-03_14:46:56.240000      190935.36        2.60732400e+00        2.24011000e-08  40.1549  38.6587  38.8560  0.0000
0202-04-03_14:46:56.586000      190935.71        2.63698400e+00        1.65132000e-08  40.1615  38.6590  38.8534  0.0000
0202-04-03_14:46:56.938000      190936.06        2.66715600e+00        1.74429000e-08  40.1615  38.6590  38.8534  0.0000
0202-04-03_14:46:57.285000      190936.41        2.69685100e+00        8.76590000e-09  40.1615  38.6590  38.8534  0.0000
0202-04-03_14:46:57.633000      190936.76        2.72646500e+00        1.11831000e-08  40.1608  38.6591  38.8641  0.0000
0202-04-03_14:46:57.980000      190937.11        2.75650100e+00        1.23607000e-08  40.1608  38.6591  38.8641  0.0000
0202-04-03_14:46:58.336000      190937.46        2.78614100e+00        6.78260000e-09  40.1608  38.6591  38.8641  0.0000
0202-04-03_14:46:58.750000      190937.88        2.81592200e+00        6.53470000e-09  40.1765  38.6596  38.8706  0.0000
0202-04-03_14:46:59.098000      190938.22        2.84589700e+00        4.55140000e-09  40.1765  38.6596  38.8706  0.0000
0202-04-03_14:46:59.460000      190938.59        2.87552600e+00       -4.37350000e-09  40.1802  38.6600  38.8906  0.0000
0202-04-03_14:46:59.810000      190938.93        2.90545300e+00       -2.33150000e-09  40.1802  38.6600  38.8906  0.0000
0202-04-03_14:47:00.156000      190939.28        2.93513500e+00        4.23500000e-09  40.1802  38.6600  38.8906  0.0000
0202-04-03_14:47:00.504000      190939.63        2.96512300e+00        8.24000000e-11  40.1818  38.6594  38.8716  0.0000
0202-04-03_14:47:00.850000      190939.98        2.99487700e+00        1.01210000e-09  40.1818  38.6594  38.8716  0.0000
0202-04-03_14:47:01.203000      190940.33        3.02450000e+00       -2.76860000e-09  40.1818  38.6594  38.8716  0.0000
0202-04-03_14:47:01.550000      190940.68        3.05440800e+00       -9.15230000e-09  40.1607  38.6606  38.8619  0.0000
0202-04-03_14:47:01.910000      190941.03        3.08439500e+00        3.42930000e-09  40.1607  38.6606  38.8619  0.0000
0202-04-03_14:47:02.258000      190941.38        3.11405200e+00        3.36730000e-09  40.1607  38.6606  38.8619  0.0000
0202-04-03_14:47:02.605000      190941.73        3.14388400e+00        3.42930000e-09  40.1578  38.6600  38.8616  0.0000
0202-04-03_14:47:02.953000      190942.08        3.17328200e+00       -5.30970000e-09  40.1578  38.6600  38.8616  0.0000
0202-04-03_14:47:03.300000      190942.43        3.20344900e+00       -1.71476000e-08  40.1578  38.6600  38.8616  0.0000
0202-04-03_14:47:03.650000      190942.77        3.23308100e+00       -2.12381000e-08  40.1718  38.6604  38.8585  0.0000
0202-04-03_14:47:04.004000      190943.13        3.26301400e+00       -1.66517000e-08  40.1718  38.6604  38.8585  0.0000
0202-04-03_14:47:04.375000      190943.50        3.29288800e+00       -1.01440000e-08  40.1718  38.6604  38.8585  0.0000
0202-04-03_14:47:04.758000      190943.88        3.32284900e+00       -1.15695000e-08  40.1575  38.6600  38.8660  0.0000
0202-04-03_14:47:05.105000      190944.23        3.35214400e+00       -1.85731000e-08  40.1575  38.6600  38.8660  0.0000
0202-04-03_14:47:05.460000      190944.59        3.38209700e+00       -1.41730000e-08  40.1672  38.6592  38.8693  0.0000
0202-04-03_14:47:05.810000      190944.94        3.41178600e+00       -1.54147000e-08  40.1672  38.6592  38.8693  0.0000
0202-04-03_14:47:06.160000      190945.28        3.44154000e+00       -4.94150000e-09  40.1672  38.6592  38.8693  0.0000
0202-04-03_14:47:06.508000      190945.63        3.47134100e+00        4.23130000e-09  40.1766  38.6599  38.8746  0.0000
0202-04-03_14:47:06.855000      190945.98        3.50109600e+00        9.74740000e-09  40.1766  38.6599  38.8746  0.0000
0202-04-03_14:47:07.215000      190946.34        3.53105700e+00        2.19572000e-08  40.1766  38.6599  38.8746  0.0000
0202-04-03_14:47:07.562000      190946.69        3.56065500e+00        2.68534000e-08  40.1627  38.6595  38.8611  0.0000
0202-04-03_14:47:07.910000      190947.04        3.59066700e+00        3.50966000e-08  40.1627  38.6595  38.8611  0.0000
0202-04-03_14:47:08.270000      190947.39        3.62067100e+00        4.42074000e-08  40.1627  38.6595  38.8611  0.0000
0202-04-03_14:47:08.625000      190947.75        3.65068600e+00        4.61907000e-08  40.1620  38.6597  38.8688  0.0000
0202-04-03_14:47:08.990000      190948.11        3.68043000e+00        6.38545000e-08  40.1620  38.6597  38.8688  0.0000
0202-04-03_14:47:09.375000      190948.50        3.70986700e+00        8.72824000e-08  40.1620  38.6597  38.8688  0.0000
0202-04-03_14:47:09.760000      190948.89        3.73964700e+00        9.37281000e-08  40.1604  38.6594  38.8588  0.0000
0202-04-03_14:47:10.110000      190949.23        3.76987000e+00        1.04264400e-07  40.1604  38.6594  38.8588  0.0000
0202-04-03_14:47:10.473000      190949.60        3.79926200e+00        1.29675600e-07  40.1544  38.6591  38.8713  0.0000
0202-04-03_14:47:10.832000      190949.96        3.82953100e+00        1.56140400e-07  40.1544  38.6591  38.8713  0.0000
0202-04-03_14:47:11.180000      190950.30        3.85914800e+00        1.88679000e-07  40.1544  38.6591  38.8713  0.0000
0202-04-03_14:47:11.527000      190950.65        3.88903900e+00        2.05350600e-07  40.1701  38.6592  38.8679  0.0000
0202-04-03_14:47:11.887000      190951.01        3.91884100e+00        2.34603800e-07  40.1701  38.6592  38.8679  0.0000
0202-04-03_14:47:12.234000      190951.36        3.94846700e+00        2.76997000e-07  40.1701  38.6592  38.8679  0.0000
0202-04-03_14:47:12.582000      190951.71        3.97835300e+00        3.15051700e-07  40.1728  38.6593  38.8694  0.0000
0202-04-03_14:47:12.934000      190952.06        4.00818700e+00        3.58994400e-07  40.1728  38.6593  38.8694  0.0000
0202-04-03_14:47:13.280000      190952.41        4.03775800e+00        4.14527000e-07  40.1728  38.6593  38.8694  0.0000
0202-04-03_14:47:13.640000      190952.77        4.06754700e+00        4.60329000e-07  40.1664  38.6593  38.8600  0.0000
0202-04-03_14:47:13.990000      190953.11        4.09740700e+00        5.08796100e-07  40.1664  38.6593  38.8600  0.0000
0202-04-03_14:47:14.344000      190953.47        4.12702400e+00        5.80877000e-07  40.1664  38.6593  38.8600  0.0000
0202-04-03_14:47:14.758000      190953.88        4.15697300e+00        6.56118800e-07  40.1667  38.6603  38.8488  0.0000
0202-04-03_14:47:15.105000      190954.23        4.18699300e+00        7.31980300e-07  40.1667  38.6603  38.8488  0.0000
0202-04-03_14:47:15.465000      190954.59        4.21644700e+00        8.26249400e-07  40.1593  38.6599  38.8633  0.0000
0202-04-03_14:47:15.820000      190954.95        4.24655200e+00        9.35641300e-07  40.1593  38.6599  38.8633  0.0000
0202-04-03_14:47:16.168000      190955.29        4.27605800e+00        1.03933110e-06  40.1593  38.6599  38.8633  0.0000
0202-04-03_14:47:16.516000      190955.64        4.30587300e+00        1.15250370e-06  40.1750  38.6596  38.8685  0.0000
0202-04-03_14:47:16.875000      190956.00        4.33609300e+00        1.28910400e-06  40.1750  38.6596  38.8685  0.0000
0202-04-03_14:47:17.223000      190956.35        4.36568900e+00        1.44510210e-06  40.1750  38.6596  38.8685  0.0000
0202-04-03_14:47:17.570000      190956.70        4.39542000e+00        1.60295660e-06  40.1740  38.6598  38.8732  0.0000
0202-04-03_14:47:17.918000      190957.04        4.42539900e+00        1.77680460e-06  40.1740  38.6598  38.8732  0.0000
0202-04-03_14:47:18.266000      190957.39        4.45505200e+00        1.96856580e-06  40.1740  38.6598  38.8732  0.0000
0202-04-03_14:47:18.625000      190957.75        4.48493800e+00        2.17142120e-06  40.1637  38.6595  38.8790  0.0000
0202-04-03_14:47:18.973000      190958.10        4.51494100e+00        2.40582350e-06  40.1637  38.6595  38.8790  0.0000
0202-04-03_14:47:19.340000      190958.46        4.54464300e+00        2.64871700e-06  40.1637  38.6595  38.8790  0.0000
0202-04-03_14:47:19.715000      190958.84        4.57474900e+00        2.91832310e-06  40.1678  38.6598  38.8741  0.0000
0202-04-03_14:47:20.062000      190959.19        4.60407800e+00        3.17305440e-06  40.1678  38.6598  38.8741  0.0000
0202-04-03_14:47:20.420000      190959.55        4.63393100e+00        3.50755190e-06  40.1675  38.6600  38.8509  0.0000
0202-04-03_14:47:20.770000      190959.90        4.66398600e+00        3.84440460e-06  40.1675  38.6600  38.8509  0.0000
0202-04-03_14:47:21.130000      190960.25        4.69387300e+00        4.20549080e-06  40.1675  38.6600  38.8509  0.0000
0202-04-03_14:47:21.490000      190960.61        4.72299900e+00        4.62613830e-06  40.1573  38.6593  38.8616  0.0000
0202-04-03_14:47:21.848000      190960.97        4.75317700e+00        5.02180860e-06  40.1573  38.6593  38.8616  0.0000
0202-04-03_14:47:22.195000      190961.32        4.78307100e+00        5.47418900e-06  40.1573  38.6593  38.8616  0.0000
0202-04-03_14:47:22.547000      190961.67        4.81269100e+00        5.96276490e-06  40.1614  38.6595  38.8616  0.0000
0202-04-03_14:47:22.895000      190962.02        4.84247100e+00        6.48449920e-06  40.1614  38.6595  38.8616  0.0000
0202-04-03_14:47:23.242000      190962.37        4.87252600e+00        7.04323710e-06  40.1614  38.6595  38.8616  0.0000
0202-04-03_14:47:23.600000      190962.73        4.90253300e+00        7.65434660e-06  40.1699  38.6598  38.8753  0.0000
0202-04-03_14:47:23.950000      190963.07        4.93173900e+00        8.29445934e-06  40.1699  38.6598  38.8753  0.0000
0202-04-03_14:47:24.297000      190963.42        4.96184800e+00        8.97702732e-06  40.1699  38.6598  38.8753  0.0000
0202-04-03_14:47:24.645000      190963.77        4.99169300e+00        1.00975965e-05  40.1754  38.6599  38.8722  0.0000
0202-04-03_14:47:24.992000      190964.12        5.02113300e+00        1.05241938e-05  40.1754  38.6599  38.8722  0.0000
0202-04-03_14:47:25.400000      190964.52        5.05113800e+00        1.18344789e-05  40.1754  38.6599  38.8722  0.0000
0202-04-03_14:47:25.758000      190964.88        5.08100600e+00        1.22095721e-05  40.1722  38.6602  38.8669  0.0000
0202-04-03_14:47:26.113000      190965.24        5.11068000e+00        1.35817116e-05  40.1722  38.6602  38.8669  0.0000
0202-04-03_14:47:26.470000      190965.60        5.14056700e+00        1.48800348e-05  40.1659  38.6597  38.8600  0.0000
0202-04-03_14:47:26.830000      190965.95        5.17048600e+00        1.60382869e-05  40.1659  38.6597  38.8600  0.0000
0202-04-03_14:47:27.176000      190966.30        5.20032900e+00        1.72518857e-05  40.1659  38.6597  38.8600  0.0000
0202-04-03_14:47:27.523000      190966.65        5.23025300e+00        1.79144380e-05  40.1596  38.6596  38.8576  0.0000
0202-04-03_14:47:27.875000      190967.00        5.25992400e+00        1.99823587e-05  40.1596  38.6596  38.8576  0.0000
0202-04-03_14:47:28.223000      190967.35        5.28978800e+00        2.14673697e-05  40.1596  38.6596  38.8576  0.0000

File: chapter 6/data/ext_ffj51/Ic/infield/step09/magnet/Ic_2025-04-03_15-15-37537997_45e19pm2-anneal300-720min-0nA-03T-60k-.txt
# Ic = 0.82 A, n = 9.71 , Tavg = 59.99 K, 45e19pm2-anneal300-720min-0nA-03T-60k-
#datetime                        t_s     iHTS_A                vHTS_V                tHTS_K  tTAR_K  tHOL_K  tSPA_K
0202-04-03_15:14:50.848000      192609.97        8.67806600e-03        1.39887857e-09  59.9712  58.8005  59.1951  0.0000
0202-04-03_15:14:51.195000      192610.32        2.29484900e-02       -3.35521429e-10  59.9712  58.8005  59.1951  0.0000
0202-04-03_15:14:51.543000      192610.67        3.28757400e-02       -2.81322143e-09  59.9613  58.8014  59.2024  0.0000
0202-04-03_15:14:51.902000      192611.03        4.28850700e-02       -1.27297214e-08  59.9613  58.8014  59.2024  0.0000
0202-04-03_15:14:52.250000      192611.37        5.29775100e-02       -6.96572143e-09  59.9613  58.8014  59.2024  0.0000
0202-04-03_15:14:52.598000      192611.72        6.28790200e-02       -5.35432143e-09  59.9881  58.8032  59.1989  0.0000
0202-04-03_15:14:52.945000      192612.07        7.30115300e-02       -1.19860214e-08  59.9881  58.8032  59.1989  0.0000
0202-04-03_15:14:53.293000      192612.42        8.28635400e-02       -1.74401214e-08  59.9881  58.8032  59.1989  0.0000
0202-04-03_15:14:53.640000      192612.77        9.26652900e-02       -3.27487214e-08  59.9314  58.8043  59.2257  0.0000
0202-04-03_15:14:53.990000      192613.12        1.02374800e-01       -3.45461214e-08  59.9314  58.8043  59.2257  0.0000
0202-04-03_15:14:54.387000      192613.51        1.12739200e-01       -2.30181214e-08  59.9314  58.8043  59.2257  0.0000
0202-04-03_15:14:54.780000      192613.90        1.22325600e-01       -3.05175214e-08  60.0018  58.8048  59.2378  0.0000
0202-04-03_15:14:55.140000      192614.26        1.32186500e-01       -3.82648214e-08  60.0018  58.8048  59.2378  0.0000
0202-04-03_15:14:55.484000      192614.61        1.42401800e-01       -5.03505214e-08  59.9737  58.8063  59.2087  0.0000
0202-04-03_15:14:55.836000      192614.96        1.52133600e-01       -4.92349214e-08  59.9737  58.8063  59.2087  0.0000
0202-04-03_15:14:56.184000      192615.31        1.62015300e-01       -5.30776214e-08  59.9737  58.8063  59.2087  0.0000
0202-04-03_15:14:56.530000      192615.66        1.72264800e-01       -6.64029214e-08  59.9517  58.8043  59.2080  0.0000
0202-04-03_15:14:56.895000      192616.02        1.82110800e-01       -6.75192214e-08  59.9517  58.8043  59.2080  0.0000
0202-04-03_15:14:57.242000      192616.37        1.91691700e-01       -7.58903214e-08  59.9517  58.8043  59.2080  0.0000
0202-04-03_15:14:57.590000      192616.72        2.02164100e-01       -6.13894214e-08  59.9650  58.8060  59.2055  0.0000
0202-04-03_15:14:57.938000      192617.06        2.12020500e-01       -5.53775214e-08  59.9650  58.8060  59.2055  0.0000
0202-04-03_15:14:58.285000      192617.41        2.21899800e-01       -7.35371214e-08  59.9650  58.8060  59.2055  0.0000
0202-04-03_15:14:58.645000      192617.77        2.31487600e-01       -9.13249214e-08  59.9433  58.8058  59.1981  0.0000
0202-04-03_15:14:58.992000      192618.12        2.41925800e-01       -1.16426121e-07  59.9433  58.8058  59.1981  0.0000
0202-04-03_15:14:59.360000      192618.49        2.51704800e-01       -9.82665214e-08  59.9433  58.8058  59.1981  0.0000
0202-04-03_15:14:59.734000      192618.86        2.61788300e-01       -9.27504214e-08  59.9724  58.8054  59.2239  0.0000
0202-04-03_15:15:00.082000      192619.21        2.71527200e-01       -9.06431214e-08  59.9724  58.8054  59.2239  0.0000
0202-04-03_15:15:00.440000      192619.57        2.81779900e-01       -9.80805214e-08  59.9735  58.8061  59.1951  0.0000
0202-04-03_15:15:00.790000      192619.91        2.91216300e-01       -1.22561921e-07  59.9735  58.8061  59.1951  0.0000
0202-04-03_15:15:01.150000      192620.27        3.00916700e-01       -1.22685921e-07  59.9735  58.8061  59.1951  0.0000
0202-04-03_15:15:01.504000      192620.63        3.11665100e-01       -1.32664421e-07  59.9712  58.8062  59.2203  0.0000
0202-04-03_15:15:01.867000      192620.99        3.21221800e-01       -1.33656121e-07  59.9712  58.8062  59.2203  0.0000
0202-04-03_15:15:02.215000      192621.34        3.31452600e-01       -1.19153121e-07  59.9712  58.8062  59.2203  0.0000
0202-04-03_15:15:02.562000      192621.69        3.41074500e-01       -1.38924221e-07  59.9723  58.8079  59.2290  0.0000
0202-04-03_15:15:02.910000      192622.04        3.51209600e-01       -1.49771421e-07  59.9723  58.8079  59.2290  0.0000
0202-04-03_15:15:03.258000      192622.38        3.60654900e-01       -1.39174521e-07  59.9723  58.8079  59.2290  0.0000
0202-04-03_15:15:03.617000      192622.74        3.71124300e-01       -1.54049321e-07  59.9753  58.8100  59.2064  0.0000
0202-04-03_15:15:03.965000      192623.09        3.80824800e-01       -1.43884921e-07  59.9753  58.8100  59.2064  0.0000
0202-04-03_15:15:04.312000      192623.44        3.90599600e-01       -1.48161421e-07  59.9753  58.8100  59.2064  0.0000
0202-04-03_15:15:04.707000      192623.83        4.00974000e-01       -1.22812321e-07  59.9780  58.8099  59.2029  0.0000
0202-04-03_15:15:05.070000      192624.19        4.10794500e-01       -1.15684721e-07  59.9780  58.8099  59.2029  0.0000
0202-04-03_15:15:05.420000      192624.55        4.20168600e-01       -1.49710821e-07  59.9646  58.8097  59.1950  0.0000
0202-04-03_15:15:05.780000      192624.91        4.31125100e-01       -1.45372421e-07  59.9646  58.8097  59.1950  0.0000
0202-04-03_15:15:06.140000      192625.26        4.40613500e-01       -1.49896821e-07  59.9646  58.8097  59.1950  0.0000
0202-04-03_15:15:06.492000      192625.62        4.50722200e-01       -1.50888421e-07  59.9693  58.8098  59.2102  0.0000
0202-04-03_15:15:06.848000      192625.97        4.60537000e-01       -1.48099421e-07  59.9693  58.8098  59.2102  0.0000
0202-04-03_15:15:07.195000      192626.32        4.70095100e-01       -1.46735921e-07  59.9693  58.8098  59.2102  0.0000
0202-04-03_15:15:07.543000      192626.67        4.80377500e-01       -1.39608421e-07  59.9964  58.8090  59.2284  0.0000
0202-04-03_15:15:07.895000      192627.02        4.89964100e-01       -1.54483221e-07  59.9964  58.8090  59.2284  0.0000
0202-04-03_15:15:08.242000      192627.37        5.00565500e-01       -1.45000521e-07  59.9964  58.8090  59.2284  0.0000
0202-04-03_15:15:08.600000      192627.73        5.09879100e-01       -1.52314021e-07  59.9925  58.8109  59.2249  0.0000
0202-04-03_15:15:08.950000      192628.08        5.20357400e-01       -1.68552721e-07  59.9925  58.8109  59.2249  0.0000
0202-04-03_15:15:09.297000      192628.42        5.29244700e-01       -1.72333521e-07  59.9925  58.8109  59.2249  0.0000
0202-04-03_15:15:09.650000      192628.77        5.40060500e-01       -1.68738821e-07  59.9545  58.8109  59.1899  0.0000
0202-04-03_15:15:09.996000      192629.12        5.48998200e-01       -1.81010521e-07  59.9545  58.8109  59.1899  0.0000
0202-04-03_15:15:10.363000      192629.49        5.59676900e-01       -2.12433521e-07  59.9545  58.8109  59.1899  0.0000
0202-04-03_15:15:10.750000      192629.88        5.68887800e-01       -2.10698121e-07  59.9699  58.8126  59.2266  0.0000
0202-04-03_15:15:11.098000      192630.22        5.79508600e-01       -1.63718521e-07  59.9699  58.8126  59.2266  0.0000
0202-04-03_15:15:11.470000      192630.59        5.89503000e-01       -1.75928321e-07  59.9738  58.8131  59.2076  0.0000
0202-04-03_15:15:11.830000      192630.95        5.99016600e-01       -1.76796021e-07  59.9738  58.8131  59.2076  0.0000
0202-04-03_15:15:12.184000      192631.31        6.08923500e-01       -2.07475221e-07  59.9738  58.8131  59.2076  0.0000
0202-04-03_15:15:12.535000      192631.66        6.19033100e-01       -1.91546821e-07  59.9449  58.8142  59.2073  0.0000
0202-04-03_15:15:12.883000      192632.01        6.29092800e-01       -1.87146321e-07  59.9449  58.8142  59.2073  0.0000
0202-04-03_15:15:13.230000      192632.36        6.39269800e-01       -1.83985421e-07  59.9449  58.8142  59.2073  0.0000
0202-04-03_15:15:13.590000      192632.71        6.49392800e-01       -1.61921221e-07  59.9772  58.8138  59.2297  0.0000
0202-04-03_15:15:13.938000      192633.06        6.58381000e-01       -1.79461021e-07  59.9772  58.8138  59.2297  0.0000
0202-04-03_15:15:14.285000      192633.41        6.69395300e-01       -1.75556421e-07  59.9772  58.8138  59.2297  0.0000
0202-04-03_15:15:14.633000      192633.76        6.78652200e-01       -1.52746121e-07  59.9965  58.8136  59.2203  0.0000
0202-04-03_15:15:14.984000      192634.11        6.88278600e-01       -1.37372021e-07  59.9965  58.8136  59.2203  0.0000
0202-04-03_15:15:15.410000      192634.53        6.98231700e-01       -1.08924021e-07  59.9965  58.8136  59.2203  0.0000
0202-04-03_15:15:15.777000      192634.90        7.08178600e-01       -1.61667521e-07  59.9812  58.8153  59.2196  0.0000
0202-04-03_15:15:16.137000      192635.26        7.18250300e-01       -1.66006021e-07  59.9812  58.8153  59.2196  0.0000
0202-04-03_15:15:16.500000      192635.62        7.28284600e-01       -1.55407721e-07  59.9691  58.8136  59.2091  0.0000
0202-04-03_15:15:16.844000      192635.97        7.38381500e-01       -1.72141821e-07  59.9691  58.8136  59.2091  0.0000
0202-04-03_15:15:17.190000      192636.32        7.48280900e-01       -1.31546021e-07  59.9691  58.8136  59.2091  0.0000
0202-04-03_15:15:17.550000      192636.68        7.58600400e-01       -5.69862214e-08  59.9891  58.8154  59.2179  0.0000
0202-04-03_15:15:17.910000      192637.03        7.68547400e-01       -4.03140214e-08  59.9891  58.8154  59.2179  0.0000
0202-04-03_15:15:18.270000      192637.39        7.78385200e-01       -9.39872214e-08  59.9891  58.8154  59.2179  0.0000
0202-04-03_15:15:18.617000      192637.74        7.88157000e-01       -6.39277214e-08  59.9532  58.8152  59.2284  0.0000
0202-04-03_15:15:18.965000      192638.09        7.98147100e-01       -3.87026214e-08  59.9532  58.8152  59.2284  0.0000
0202-04-03_15:15:19.312000      192638.44        8.07950600e-01       -1.92414214e-08  59.9532  58.8152  59.2284  0.0000
0202-04-03_15:15:19.710000      192638.84        8.18047500e-01       -7.21762143e-09  59.9495  58.8142  59.2036  0.0000
0202-04-03_15:15:20.070000      192639.20        8.28038400e-01        3.15187786e-08  59.9495  58.8142  59.2036  0.0000
0202-04-03_15:15:20.420000      192639.55        8.37900800e-01        5.89161786e-08  59.9681  58.8160  59.2145  0.0000
0202-04-03_15:15:20.780000      192639.91        8.47868600e-01        7.33629786e-08  59.9681  58.8160  59.2145  0.0000
0202-04-03_15:15:21.130000      192640.25        8.57673600e-01        1.22388779e-07  59.9681  58.8160  59.2145  0.0000
0202-04-03_15:15:21.477000      192640.60        8.67507800e-01        1.63294479e-07  59.9745  58.8155  59.2131  0.0000
0202-04-03_15:15:21.824000      192640.95        8.77772400e-01        1.97258479e-07  59.9745  58.8155  59.2131  0.0000
0202-04-03_15:15:22.170000      192641.30        8.87306500e-01        2.32028279e-07  59.9745  58.8155  59.2131  0.0000
0202-04-03_15:15:22.520000      192641.65        8.97039700e-01        2.71880379e-07  59.9933  58.8171  59.2149  0.0000
0202-04-03_15:15:22.867000      192641.99        9.06956500e-01        3.13839579e-07  59.9933  58.8171  59.2149  0.0000
0202-04-03_15:15:23.215000      192642.34        9.17546200e-01        3.67202879e-07  59.9933  58.8171  59.2149  0.0000
0202-04-03_15:15:23.562000      192642.69        9.27586700e-01        4.49819879e-07  59.9761  58.8168  59.2119  0.0000
0202-04-03_15:15:23.910000      192643.04        9.37583900e-01        5.03245179e-07  59.9761  58.8168  59.2119  0.0000
0202-04-03_15:15:24.258000      192643.38        9.47243000e-01        5.72660779e-07  59.9761  58.8168  59.2119  0.0000
0202-04-03_15:15:24.605000      192643.73        9.57479400e-01        6.62715179e-07  59.9726  58.8184  59.2033  0.0000
0202-04-03_15:15:24.953000      192644.08        9.67568500e-01        7.33246479e-07  59.9726  58.8184  59.2033  0.0000
0202-04-03_15:15:25.310000      192644.43        9.77295900e-01        8.06256779e-07  59.9726  58.8184  59.2033  0.0000
0202-04-03_15:15:25.656000      192644.78        9.86777900e-01        9.02756979e-07  59.9588  58.8181  59.2181  0.0000
0202-04-03_15:15:26.004000      192645.13        9.97228000e-01        1.04171218e-06  59.9588  58.8181  59.2181  0.0000
0202-04-03_15:15:26.434000      192645.56        1.00708600e+00        1.17663688e-06  59.9588  58.8181  59.2181  0.0000
0202-04-03_15:15:26.785000      192645.91        1.01720000e+00        1.30368938e-06  59.9773  58.8174  59.2233  0.0000
0202-04-03_15:15:27.145000      192646.27        1.02700400e+00        1.43781038e-06  59.9773  58.8174  59.2233  0.0000
0202-04-03_15:15:27.500000      192646.63        1.03695300e+00        1.59728048e-06  59.9785  58.8190  59.2080  0.0000
0202-04-03_15:15:27.850000      192646.98        1.04694100e+00        1.76846448e-06  59.9785  58.8190  59.2080  0.0000
0202-04-03_15:15:28.207000      192647.33        1.05653600e+00        1.93698338e-06  59.9785  58.8190  59.2080  0.0000
0202-04-03_15:15:28.555000      192647.68        1.06668200e+00        2.12161668e-06  59.9848  58.8187  59.2243  0.0000
0202-04-03_15:15:28.902000      192648.03        1.07654600e+00        2.33190898e-06  59.9848  58.8187  59.2243  0.0000
0202-04-03_15:15:29.260000      192648.39        1.08663100e+00        2.62549998e-06  59.9848  58.8187  59.2243  0.0000
0202-04-03_15:15:29.617000      192648.74        1.09622100e+00        2.94530788e-06  59.9888  58.8207  59.2187  0.0000
0202-04-03_15:15:29.980000      192649.10        1.10653800e+00        3.25761638e-06  59.9888  58.8207  59.2187  0.0000
0202-04-03_15:15:30.336000      192649.46        1.11629600e+00        3.60971498e-06  59.9888  58.8207  59.2187  0.0000
0202-04-03_15:15:30.760000      192649.89        1.12631300e+00        3.98406378e-06  59.9643  58.8195  59.2297  0.0000
0202-04-03_15:15:31.110000      192650.23        1.13620400e+00        4.37291538e-06  59.9643  58.8195  59.2297  0.0000
0202-04-03_15:15:31.470000      192650.59        1.14617300e+00        4.83167858e-06  59.9572  58.8207  59.2072  0.0000
0202-04-03_15:15:31.824000      192650.95        1.15623400e+00        5.34727578e-06  59.9572  58.8207  59.2072  0.0000
0202-04-03_15:15:32.170000      192651.30        1.16594500e+00        5.84570368e-06  59.9572  58.8207  59.2072  0.0000
0202-04-03_15:15:32.523000      192651.65        1.17564200e+00        6.40003523e-06  59.9491  58.8209  59.2192  0.0000
0202-04-03_15:15:32.883000      192652.01        1.18558100e+00        7.01058341e-06  59.9491  58.8209  59.2192  0.0000
0202-04-03_15:15:33.230000      192652.35        1.19557100e+00        7.65286447e-06  59.9491  58.8209  59.2192  0.0000
0202-04-03_15:15:33.580000      192652.70        1.20565800e+00        8.32966745e-06  59.9822  58.8210  59.2237  0.0000
0202-04-03_15:15:33.926000      192653.05        1.21542600e+00        9.42668326e-06  59.9822  58.8210  59.2237  0.0000
0202-04-03_15:15:34.273000      192653.40        1.22525800e+00        9.86195682e-06  59.9822  58.8210  59.2237  0.0000
0202-04-03_15:15:34.620000      192653.75        1.23570100e+00        1.11553199e-05  60.0012  58.8220  59.2277  0.0000
0202-04-03_15:15:34.970000      192654.10        1.24546200e+00        1.16106124e-05  60.0012  58.8220  59.2277  0.0000
0202-04-03_15:15:35.320000      192654.44        1.25541500e+00        1.30238415e-05  60.0012  58.8220  59.2277  0.0000
0202-04-03_15:15:35.766000      192654.89        1.26530800e+00        1.36129452e-05  59.9800  58.8214  59.2243  0.0000
0202-04-03_15:15:36.125000      192655.25        1.27564000e+00        1.52028744e-05  59.9800  58.8214  59.2243  0.0000
0202-04-03_15:15:36.477000      192655.60        1.28480300e+00        1.58036310e-05  59.9922  58.8228  59.2486  0.0000
0202-04-03_15:15:36.824000      192655.95        1.29491300e+00        1.76496012e-05  59.9922  58.8228  59.2486  0.0000
0202-04-03_15:15:37.176000      192656.30        1.30490600e+00        1.89018802e-05  59.9922  58.8228  59.2486  0.0000
0202-04-03_15:15:37.523000      192656.65        1.31476600e+00        2.03122048e-05  59.9866  58.8215  59.2255  0.0000
