Repository: shortlab/2025-devitre-PhD

# 2025-devitre-PhD
Data repository for Alexis Devitre's PhD thesis

File: chapter 6/data/ext_ffj51/Ic/infield/step09/magnet/Ic_2025-04-03_15-20-11606327_45e19pm2-anneal300-720min-0nA-03T-60k-.txt
# Ic = 0.80 A, n = 9.29 , Tavg = 60.03 K, 45e19pm2-anneal300-720min-0nA-03T-60k-
#datetime                        t_s     iHTS_A                vHTS_V                tHTS_K  tTAR_K  tHOL_K  tSPA_K
0202-04-03_15:19:25.145000      192884.27        8.36578900e-03        1.07752353e-09  60.0084  58.8359  59.2484  0.0000
0202-04-03_15:19:25.492000      192884.62        2.28217200e-02       -4.20576471e-10  59.9988  58.8370  59.2508  0.0000
0202-04-03_15:19:25.840000      192884.96        3.30864600e-02       -5.07077647e-09  59.9988  58.8370  59.2508  0.0000
0202-04-03_15:19:26.195000      192885.32        4.30794500e-02       -6.31037647e-09  59.9988  58.8370  59.2508  0.0000
0202-04-03_15:19:26.547000      192885.67        5.31243900e-02       -1.33758765e-08  60.0244  58.8372  59.2641  0.0000
0202-04-03_15:19:26.895000      192886.02        6.28902800e-02       -7.54987647e-09  60.0244  58.8372  59.2641  0.0000
0202-04-03_15:19:27.242000      192886.37        7.27304000e-02       -7.67387647e-09  60.0244  58.8372  59.2641  0.0000
0202-04-03_15:19:27.590000      192886.72        8.25102500e-02       -9.34727647e-09  60.0450  58.8390  59.2597  0.0000
0202-04-03_15:19:27.938000      192887.06        9.24943400e-02       -1.21362765e-08  60.0450  58.8390  59.2597  0.0000
0202-04-03_15:19:28.285000      192887.41        1.02373000e-01       -1.80242765e-08  60.0450  58.8390  59.2597  0.0000
0202-04-03_15:19:28.633000      192887.76        1.12244500e-01       -1.79622765e-08  60.0140  58.8375  59.2511  0.0000
0202-04-03_15:19:28.984000      192888.11        1.22236000e-01       -1.29419765e-08  60.0140  58.8375  59.2511  0.0000
0202-04-03_15:19:29.344000      192888.47        1.32187500e-01       -6.74417647e-09  60.0140  58.8375  59.2511  0.0000
0202-04-03_15:19:29.740000      192888.86        1.42214200e-01       -9.90507647e-09  60.0137  58.8370  59.2591  0.0000
0202-04-03_15:19:30.086000      192889.21        1.52382400e-01       -3.64527647e-09  60.0137  58.8370  59.2591  0.0000
0202-04-03_15:19:30.438000      192889.56        1.61935700e-01       -2.17429765e-08  59.9939  58.8368  59.2489  0.0000
0202-04-03_15:19:30.790000      192889.91        1.72112800e-01       -6.24837647e-09  59.9939  58.8368  59.2489  0.0000
0202-04-03_15:19:31.137000      192890.26        1.82040400e-01       -1.36310765e-08  59.9939  58.8368  59.2489  0.0000
0202-04-03_15:19:31.484000      192890.61        1.92211700e-01       -2.28111765e-08  60.0062  58.8368  59.2450  0.0000
0202-04-03_15:19:31.832000      192890.96        2.02200300e-01       -2.87610765e-08  60.0062  58.8368  59.2450  0.0000
0202-04-03_15:19:32.180000      192891.31        2.11611500e-01       -2.09517765e-08  60.0062  58.8368  59.2450  0.0000
0202-04-03_15:19:32.530000      192891.65        2.21586700e-01       -1.91544765e-08  60.0492  58.8377  59.2738  0.0000
0202-04-03_15:19:32.880000      192892.00        2.31477300e-01       -2.51663765e-08  60.0492  58.8377  59.2738  0.0000
0202-04-03_15:19:33.234000      192892.36        2.41751500e-01       -2.31830765e-08  60.0492  58.8377  59.2738  0.0000
0202-04-03_15:19:33.582000      192892.71        2.51542600e-01       -1.89684765e-08  60.0224  58.8366  59.2640  0.0000
0202-04-03_15:19:33.930000      192893.06        2.61583100e-01       -1.23367765e-08  60.0224  58.8366  59.2640  0.0000
0202-04-03_15:19:34.277000      192893.40        2.70826000e-01       -1.54976765e-08  60.0224  58.8366  59.2640  0.0000
0202-04-03_15:19:34.625000      192893.75        2.81258300e-01       -3.15500765e-08  60.0089  58.8364  59.2343  0.0000
0202-04-03_15:19:34.973000      192894.10        2.91764800e-01       -3.54547765e-08  60.0089  58.8364  59.2343  0.0000
0202-04-03_15:19:35.330000      192894.45        3.01058900e-01       -2.46085765e-08  60.0089  58.8364  59.2343  0.0000
0202-04-03_15:19:35.760000      192894.89        3.11289400e-01       -1.04154765e-08  60.0017  58.8369  59.2387  0.0000
0202-04-03_15:19:36.117000      192895.24        3.20674100e-01        4.45932353e-09  60.0017  58.8369  59.2387  0.0000
0202-04-03_15:19:36.480000      192895.61        3.30778300e-01       -2.05799765e-08  60.0125  58.8350  59.2335  0.0000
0202-04-03_15:19:36.830000      192895.95        3.41146800e-01       -1.19640765e-08  60.0125  58.8350  59.2335  0.0000
0202-04-03_15:19:37.176000      192896.30        3.50654300e-01       -4.49339765e-08  60.0125  58.8350  59.2335  0.0000
0202-04-03_15:19:37.523000      192896.65        3.61192000e-01       -5.06351765e-08  59.9913  58.8369  59.2468  0.0000
0202-04-03_15:19:37.870000      192897.00        3.71104800e-01       -1.56793765e-08  59.9913  58.8369  59.2468  0.0000
0202-04-03_15:19:38.230000      192897.36        3.80774000e-01        1.19630235e-08  59.9913  58.8369  59.2468  0.0000
0202-04-03_15:19:38.580000      192897.70        3.91060800e-01        5.14542353e-09  59.9996  58.8357  59.2584  0.0000
0202-04-03_15:19:38.926000      192898.05        4.00641500e-01        7.19072353e-09  59.9996  58.8357  59.2584  0.0000
0202-04-03_15:19:39.273000      192898.40        4.10380700e-01       -2.52239765e-08  59.9996  58.8357  59.2584  0.0000
0202-04-03_15:19:39.633000      192898.76        4.19977400e-01       -2.55958765e-08  60.0118  58.8363  59.2490  0.0000
0202-04-03_15:19:39.980000      192899.11        4.30468900e-01       -2.50380765e-08  60.0118  58.8363  59.2490  0.0000
0202-04-03_15:19:40.355000      192899.48        4.39768800e-01       -2.50380765e-08  60.0118  58.8363  59.2490  0.0000
0202-04-03_15:19:40.746000      192899.87        4.50288600e-01       -4.54289765e-08  60.0404  58.8362  59.2569  0.0000
0202-04-03_15:19:41.094000      192900.22        4.60099400e-01       -1.67329765e-08  60.0404  58.8362  59.2569  0.0000
0202-04-03_15:19:41.453000      192900.58        4.69862300e-01       -2.92525765e-08  60.0154  58.8355  59.2523  0.0000
0202-04-03_15:19:41.805000      192900.93        4.79650000e-01       -8.66476471e-10  60.0154  58.8355  59.2523  0.0000
0202-04-03_15:19:42.156000      192901.28        4.89785400e-01       -1.87782765e-08  60.0154  58.8355  59.2523  0.0000
0202-04-03_15:19:42.504000      192901.63        4.99515700e-01       -3.29712765e-08  59.9988  58.8360  59.2561  0.0000
0202-04-03_15:19:42.850000      192901.98        5.09799900e-01       -2.69549765e-08  59.9988  58.8360  59.2561  0.0000
0202-04-03_15:19:43.207000      192902.33        5.19742400e-01       -1.49887765e-08  59.9988  58.8360  59.2561  0.0000
0202-04-03_15:19:43.555000      192902.68        5.29331700e-01        8.74892353e-09  60.0151  58.8348  59.2652  0.0000
0202-04-03_15:19:43.906000      192903.03        5.40090400e-01        1.87894235e-08  60.0151  58.8348  59.2652  0.0000
0202-04-03_15:19:44.254000      192903.38        5.49623300e-01       -1.66621765e-08  60.0151  58.8348  59.2652  0.0000
0202-04-03_15:19:44.600000      192903.73        5.59460700e-01        5.46412353e-09  59.9888  58.8351  59.2217  0.0000
0202-04-03_15:19:44.960000      192904.09        5.69538300e-01       -1.77777765e-08  59.9888  58.8351  59.2217  0.0000
0202-04-03_15:19:45.310000      192904.43        5.79555000e-01       -3.32103765e-08  59.9888  58.8351  59.2217  0.0000
0202-04-03_15:19:45.668000      192904.79        5.89498800e-01       -4.07717765e-08  60.0025  58.8343  59.2540  0.0000
0202-04-03_15:19:46.027000      192905.15        5.98835800e-01        9.86462353e-09  60.0025  58.8343  59.2540  0.0000
0202-04-03_15:19:46.420000      192905.55        6.09741500e-01        8.37712353e-09  60.0025  58.8343  59.2540  0.0000
0202-04-03_15:19:46.790000      192905.91        6.19132600e-01        7.20235294e-11  60.0397  58.8346  59.2620  0.0000
0202-04-03_15:19:47.137000      192906.26        6.29416500e-01        2.11732353e-09  60.0397  58.8346  59.2620  0.0000
0202-04-03_15:19:47.484000      192906.61        6.39026800e-01       -2.34517647e-09  59.9828  58.8345  59.2257  0.0000
0202-04-03_15:19:47.832000      192906.96        6.48739200e-01        2.02149235e-08  59.9828  58.8345  59.2257  0.0000
0202-04-03_15:19:48.188000      192907.31        6.59057300e-01        4.16595235e-08  59.9828  58.8345  59.2257  0.0000
0202-04-03_15:19:48.535000      192907.66        6.69016500e-01        2.59213235e-08  60.0400  58.8351  59.2568  0.0000
0202-04-03_15:19:48.887000      192908.01        6.78433600e-01        1.60177235e-08  60.0400  58.8351  59.2568  0.0000
0202-04-03_15:19:49.234000      192908.36        6.87996200e-01        4.79409235e-08  60.0400  58.8351  59.2568  0.0000
0202-04-03_15:19:49.582000      192908.71        6.98550900e-01        2.60625235e-08  60.0276  58.8353  59.2612  0.0000
0202-04-03_15:19:49.940000      192909.07        7.08723400e-01        5.66178235e-08  60.0276  58.8353  59.2612  0.0000
0202-04-03_15:19:50.290000      192909.41        7.18324400e-01        8.24628235e-08  60.0276  58.8353  59.2612  0.0000
0202-04-03_15:19:50.637000      192909.76        7.28642500e-01        8.27727235e-08  60.0256  58.8359  59.2625  0.0000
0202-04-03_15:19:50.984000      192910.11        7.38291100e-01        8.06654235e-08  60.0256  58.8359  59.2625  0.0000
0202-04-03_15:19:51.336000      192910.46        7.48149100e-01        1.05890624e-07  60.0256  58.8359  59.2625  0.0000
0202-04-03_15:19:51.730000      192910.86        7.58723900e-01        1.25909624e-07  60.0137  58.8355  59.2717  0.0000
0202-04-03_15:19:52.080000      192911.20        7.67933200e-01        1.40722424e-07  60.0137  58.8355  59.2717  0.0000
0202-04-03_15:19:52.440000      192911.57        7.78243700e-01        1.50576924e-07  59.9917  58.8354  59.2144  0.0000
0202-04-03_15:19:52.800000      192911.93        7.88425200e-01        1.74562524e-07  59.9917  58.8354  59.2144  0.0000
0202-04-03_15:19:53.150000      192912.27        7.97502800e-01        1.87640024e-07  59.9917  58.8354  59.2144  0.0000
0202-04-03_15:19:53.504000      192912.63        8.07975200e-01        2.29537324e-07  59.9923  58.8339  59.2462  0.0000
0202-04-03_15:19:53.863000      192912.99        8.17666900e-01        2.62757724e-07  59.9923  58.8339  59.2462  0.0000
0202-04-03_15:19:54.210000      192913.34        8.27886000e-01        2.91453624e-07  59.9923  58.8339  59.2462  0.0000
0202-04-03_15:19:54.560000      192913.69        8.38218900e-01        3.54183224e-07  60.0131  58.8335  59.2320  0.0000
0202-04-03_15:19:54.918000      192914.04        8.47414900e-01        3.38386424e-07  60.0131  58.8335  59.2320  0.0000
0202-04-03_15:19:55.266000      192914.39        8.57843200e-01        4.34142824e-07  60.0131  58.8335  59.2320  0.0000
0202-04-03_15:19:55.613000      192914.74        8.67616500e-01        5.03186524e-07  60.0261  58.8350  59.2523  0.0000
0202-04-03_15:19:55.965000      192915.09        8.77537200e-01        5.50166024e-07  60.0261  58.8350  59.2523  0.0000
0202-04-03_15:19:56.312000      192915.44        8.87227500e-01        5.80969224e-07  60.0261  58.8350  59.2523  0.0000
0202-04-03_15:19:56.668000      192915.80        8.97401500e-01        6.49951024e-07  60.0285  58.8337  59.2237  0.0000
0202-04-03_15:19:57.016000      192916.14        9.07194900e-01        7.02756524e-07  60.0285  58.8337  59.2237  0.0000
0202-04-03_15:19:57.426000      192916.55        9.17239800e-01        8.07375824e-07  60.0285  58.8337  59.2237  0.0000
0202-04-03_15:19:57.785000      192916.91        9.27237300e-01        8.63899924e-07  60.0428  58.8353  59.2567  0.0000
0202-04-03_15:19:58.133000      192917.26        9.37316900e-01        9.35112924e-07  60.0428  58.8353  59.2567  0.0000
0202-04-03_15:19:58.492000      192917.62        9.47235600e-01        9.98888524e-07  60.0258  58.8348  59.2693  0.0000
0202-04-03_15:19:58.848000      192917.97        9.56763200e-01        1.13666622e-06  60.0258  58.8348  59.2693  0.0000
0202-04-03_15:19:59.195000      192918.32        9.67008500e-01        1.22579092e-06  60.0258  58.8348  59.2693  0.0000
0202-04-03_15:19:59.547000      192918.67        9.77310200e-01        1.32173322e-06  60.0163  58.8361  59.2268  0.0000
0202-04-03_15:19:59.902000      192919.03        9.86840800e-01        1.45535832e-06  60.0163  58.8361  59.2268  0.0000
0202-04-03_15:20:00.250000      192919.38        9.96669100e-01        1.60974622e-06  60.0163  58.8361  59.2268  0.0000
0202-04-03_15:20:00.598000      192919.72        1.00698000e+00        1.73835122e-06  60.0017  58.8351  59.2549  0.0000
0202-04-03_15:20:00.945000      192920.07        1.01669100e+00        1.89974262e-06  60.0017  58.8351  59.2549  0.0000
0202-04-03_15:20:01.293000      192920.42        1.02639400e+00        2.06398502e-06  60.0017  58.8351  59.2549  0.0000
0202-04-03_15:20:01.652000      192920.78        1.03667100e+00        2.23529282e-06  59.9838  58.8349  59.2347  0.0000
0202-04-03_15:20:02             192921.13        1.04643500e+00        2.42364472e-06  59.9838  58.8349  59.2347  0.0000
0202-04-03_15:20:02.390000      192921.51        1.05638200e+00        2.65284032e-06  59.9838  58.8349  59.2347  0.0000
0202-04-03_15:20:02.758000      192921.88        1.06618000e+00        2.86654122e-06  60.0290  58.8346  59.2491  0.0000
0202-04-03_15:20:03.105000      192922.23        1.07649600e+00        3.08191562e-06  60.0290  58.8346  59.2491  0.0000
0202-04-03_15:20:03.465000      192922.59        1.08607700e+00        3.37352332e-06  60.0315  58.8349  59.2493  0.0000
0202-04-03_15:20:03.824000      192922.95        1.09623300e+00        3.65397482e-06  60.0315  58.8349  59.2493  0.0000
0202-04-03_15:20:04.170000      192923.30        1.10595900e+00        3.91521312e-06  60.0315  58.8349  59.2493  0.0000
0202-04-03_15:20:04.520000      192923.64        1.11587900e+00        4.19392922e-06  60.0308  58.8342  59.2509  0.0000
0202-04-03_15:20:04.875000      192924.00        1.12611400e+00        4.53381792e-06  60.0308  58.8342  59.2509  0.0000
0202-04-03_15:20:05.223000      192924.35        1.13591800e+00        4.95446432e-06  60.0308  58.8342  59.2509  0.0000
0202-04-03_15:20:05.574000      192924.70        1.14560700e+00        5.42549892e-06  60.0210  58.8349  59.2507  0.0000
0202-04-03_15:20:05.920000      192925.05        1.15523200e+00        5.92113892e-06  60.0210  58.8349  59.2507  0.0000
0202-04-03_15:20:06.270000      192925.39        1.16552000e+00        6.46301262e-06  60.0210  58.8349  59.2507  0.0000
0202-04-03_15:20:06.630000      192925.75        1.17565800e+00        7.04727962e-06  60.0274  58.8336  59.2459  0.0000
0202-04-03_15:20:06.973000      192926.10        1.18557800e+00        7.67047108e-06  60.0274  58.8336  59.2459  0.0000
0202-04-03_15:20:07.340000      192926.47        1.19514700e+00        8.32936204e-06  60.0274  58.8336  59.2459  0.0000
0202-04-03_15:20:07.723000      192926.85        1.20519500e+00        9.07136585e-06  60.0202  58.8348  59.2726  0.0000
0202-04-03_15:20:08.082000      192927.21        1.21523400e+00        1.01861070e-05  60.0202  58.8348  59.2726  0.0000
0202-04-03_15:20:08.445000      192927.57        1.22495500e+00        1.06232397e-05  59.9933  58.8337  59.2543  0.0000
0202-04-03_15:20:08.805000      192927.93        1.23508400e+00        1.19300514e-05  59.9933  58.8337  59.2543  0.0000
0202-04-03_15:20:09.152000      192928.28        1.24514100e+00        1.24173866e-05  59.9933  58.8337  59.2543  0.0000
0202-04-03_15:20:09.500000      192928.63        1.25523400e+00        1.38625958e-05  59.9862  58.8344  59.2246  0.0000
0202-04-03_15:20:09.850000      192928.98        1.26507700e+00        1.49576278e-05  59.9862  58.8344  59.2246  0.0000
0202-04-03_15:20:10.200000      192929.33        1.27460700e+00        1.60640018e-05  59.9862  58.8344  59.2246  0.0000
0202-04-03_15:20:10.547000      192929.67        1.28507200e+00        1.72710298e-05  59.9977  58.8347  59.2559  0.0000
0202-04-03_15:20:10.895000      192930.02        1.29492700e+00        1.85263452e-05  59.9977  58.8347  59.2559  0.0000
0202-04-03_15:20:11.242000      192930.37        1.30456900e+00        1.98789050e-05  59.9977  58.8347  59.2559  0.0000
0202-04-03_15:20:11.594000      192930.72        1.31501200e+00        2.13623018e-05  60.0259  58.8357  59.2500  0.0000

File: chapter 6/data/ext_ffj51/Ic/infield/step09/magnet/Ic_2025-04-03_15-22-28639584_45e19pm2-anneal300-720min-0nA-03T-60k-.txt
# Ic = 0.79 A, n = 9.02 , Tavg = 60.02 K, 45e19pm2-anneal300-720min-0nA-03T-60k-
#datetime                        t_s     iHTS_A                vHTS_V                tHTS_K  tTAR_K  tHOL_K  tSPA_K
0202-04-03_15:21:42.207000      193021.33        8.75523000e-03        4.25927778e-09  60.0432  58.8373  59.2644  0.0000
0202-04-03_15:21:42.555000      193021.68        2.30968600e-02        1.54153778e-08  60.0211  58.8386  59.2452  0.0000
0202-04-03_15:21:42.910000      193022.04        3.30903800e-02        1.28742778e-08  60.0211  58.8386  59.2452  0.0000
0202-04-03_15:21:43.258000      193022.38        4.29527600e-02        1.41137778e-08  60.0211  58.8386  59.2452  0.0000
0202-04-03_15:21:43.610000      193022.73        5.30136600e-02        1.56632778e-08  60.0702  58.8379  59.2644  0.0000
0202-04-03_15:21:43.957000      193023.08        6.30185200e-02        3.40088778e-08  60.0702  58.8379  59.2644  0.0000
0202-04-03_15:21:44.305000      193023.43        7.28556700e-02        3.87191778e-08  60.0702  58.8379  59.2644  0.0000
0202-04-03_15:21:44.664000      193023.79        8.28765000e-02        3.71697778e-08  60.0579  58.8384  59.2593  0.0000
0202-04-03_15:21:45.008000      193024.14        9.27463000e-02        4.60949778e-08  60.0579  58.8384  59.2593  0.0000
0202-04-03_15:21:45.410000      193024.53        1.02473600e-01        5.35335778e-08  60.0579  58.8384  59.2593  0.0000
0202-04-03_15:21:45.766000      193024.89        1.12515000e-01        6.12192778e-08  60.0206  58.8371  59.2644  0.0000
0202-04-03_15:21:46.120000      193025.24        1.22439700e-01        5.58891778e-08  60.0206  58.8371  59.2644  0.0000
0202-04-03_15:21:46.470000      193025.59        1.32407400e-01        4.86996778e-08  60.0288  58.8375  59.2524  0.0000
0202-04-03_15:21:46.816000      193025.94        1.42370700e-01        5.29142778e-08  60.0288  58.8375  59.2524  0.0000
0202-04-03_15:21:47.164000      193026.29        1.51933300e-01        4.98152778e-08  60.0288  58.8375  59.2524  0.0000
0202-04-03_15:21:47.510000      193026.64        1.62410700e-01        5.99177778e-08  60.0007  58.8365  59.2341  0.0000
0202-04-03_15:21:47.860000      193026.99        1.72400700e-01        5.14887778e-08  60.0007  58.8365  59.2341  0.0000
0202-04-03_15:21:48.207000      193027.33        1.81929200e-01        5.71907778e-08  60.0007  58.8365  59.2341  0.0000
0202-04-03_15:21:48.560000      193027.68        1.91836200e-01        5.87401778e-08  60.0042  58.8357  59.2148  0.0000
0202-04-03_15:21:48.906000      193028.03        2.02296700e-01        5.71287778e-08  60.0042  58.8357  59.2148  0.0000
0202-04-03_15:21:49.254000      193028.38        2.11927100e-01        4.25018778e-08  60.0042  58.8357  59.2148  0.0000
0202-04-03_15:21:49.600000      193028.73        2.21878500e-01        4.60965778e-08  59.9997  58.8351  59.2643  0.0000
0202-04-03_15:21:49.960000      193029.09        2.31852200e-01        4.07664778e-08  59.9997  58.8351  59.2643  0.0000
0202-04-03_15:21:50.310000      193029.44        2.41507000e-01        4.03326778e-08  59.9997  58.8351  59.2643  0.0000
0202-04-03_15:21:50.660000      193029.79        2.51678100e-01        3.18415778e-08  60.0257  58.8351  59.2291  0.0000
0202-04-03_15:21:51.008000      193030.13        2.61344500e-01        4.04535778e-08  60.0257  58.8351  59.2291  0.0000
0202-04-03_15:21:51.390000      193030.51        2.71630400e-01        3.38173778e-08  60.0257  58.8351  59.2291  0.0000
0202-04-03_15:21:51.766000      193030.89        2.81868200e-01        2.65039778e-08  60.0375  58.8355  59.2404  0.0000
0202-04-03_15:21:52.113000      193031.24        2.91707200e-01        3.12762778e-08  60.0375  58.8355  59.2404  0.0000
0202-04-03_15:21:52.465000      193031.59        3.01306900e-01        3.68542778e-08  60.0348  58.8351  59.2428  0.0000
0202-04-03_15:21:52.812000      193031.94        3.11930700e-01        4.39817778e-08  60.0348  58.8351  59.2428  0.0000
0202-04-03_15:21:53.168000      193032.29        3.21427100e-01        3.97672778e-08  60.0348  58.8351  59.2428  0.0000
0202-04-03_15:21:53.516000      193032.64        3.31109900e-01        7.78647778e-09  60.0237  58.8364  59.2633  0.0000
0202-04-03_15:21:53.870000      193033.00        3.41229000e-01        9.58387778e-09  60.0237  58.8364  59.2633  0.0000
0202-04-03_15:21:54.230000      193033.36        3.50894500e-01       -2.15292222e-08  60.0237  58.8364  59.2633  0.0000
0202-04-03_15:21:54.580000      193033.70        3.60991400e-01       -5.72472222e-09  60.0020  58.8353  59.2306  0.0000
0202-04-03_15:21:54.938000      193034.06        3.71113600e-01        1.45421778e-08  60.0020  58.8353  59.2306  0.0000
0202-04-03_15:21:55.285000      193034.41        3.81131800e-01        6.05107778e-09  60.0020  58.8353  59.2306  0.0000
0202-04-03_15:21:55.633000      193034.76        3.90799800e-01        8.84017778e-09  59.9758  58.8351  59.2449  0.0000
0202-04-03_15:21:55.980000      193035.11        4.01125200e-01        2.15456778e-08  59.9758  58.8351  59.2449  0.0000
0202-04-03_15:21:56.348000      193035.47        4.11149300e-01        2.11118778e-08  59.9758  58.8351  59.2449  0.0000
0202-04-03_15:21:56.740000      193035.86        4.20593200e-01        1.42934778e-08  59.9952  58.8341  59.2492  0.0000
0202-04-03_15:21:57.086000      193036.21        4.30537400e-01       -3.06292222e-09  59.9952  58.8341  59.2492  0.0000
0202-04-03_15:21:57.438000      193036.56        4.40193500e-01       -1.26083222e-08  59.9952  58.8341  59.2492  0.0000
0202-04-03_15:21:57.790000      193036.91        4.50487600e-01        2.14247778e-09  60.0272  58.8340  59.2203  0.0000
0202-04-03_15:21:58.140000      193037.27        4.59977500e-01       -8.76572222e-09  60.0272  58.8340  59.2203  0.0000
0202-04-03_15:21:58.490000      193037.61        4.70141100e-01       -1.49015222e-08  60.0050  58.8333  59.2460  0.0000
0202-04-03_15:21:58.836000      193037.96        4.80434300e-01        8.34037778e-09  60.0050  58.8333  59.2460  0.0000
0202-04-03_15:21:59.184000      193038.31        4.89824700e-01        6.54297778e-09  60.0050  58.8333  59.2460  0.0000
0202-04-03_15:21:59.543000      193038.67        5.00129400e-01        2.63837778e-09  60.0275  58.8331  59.2511  0.0000
0202-04-03_15:21:59.890000      193039.02        5.09735700e-01        7.84447778e-09  60.0275  58.8331  59.2511  0.0000
0202-04-03_15:22:00.250000      193039.37        5.19476400e-01        9.14607778e-09  60.0275  58.8331  59.2511  0.0000
0202-04-03_15:22:00.605000      193039.73        5.29800400e-01        1.18730778e-08  60.0268  58.8348  59.2638  0.0000
0202-04-03_15:22:00.953000      193040.08        5.39460900e-01        1.68313778e-08  60.0268  58.8348  59.2638  0.0000
0202-04-03_15:22:01.300000      193040.43        5.49704800e-01        5.50719778e-08  60.0268  58.8348  59.2638  0.0000
0202-04-03_15:22:01.660000      193040.79        5.59729800e-01        5.19110778e-08  60.0080  58.8339  59.2464  0.0000
0202-04-03_15:22:02.008000      193041.13        5.69250800e-01        3.32555778e-08  60.0080  58.8339  59.2464  0.0000
0202-04-03_15:22:02.383000      193041.51        5.79706800e-01        1.47240778e-08  60.0080  58.8339  59.2464  0.0000
0202-04-03_15:22:02.754000      193041.88        5.89012900e-01        3.37448778e-08  60.0051  58.8349  59.2219  0.0000
0202-04-03_15:22:03.113000      193042.24        5.99422900e-01        5.05964778e-08  60.0051  58.8349  59.2219  0.0000
0202-04-03_15:22:03.460000      193042.59        6.08933000e-01        4.72496778e-08  59.9725  58.8337  59.2231  0.0000
0202-04-03_15:22:03.810000      193042.93        6.19605700e-01        5.76000778e-08  59.9725  58.8337  59.2231  0.0000
0202-04-03_15:22:04.156000      193043.28        6.29385000e-01        5.25797778e-08  59.9725  58.8337  59.2231  0.0000
0202-04-03_15:22:04.504000      193043.63        6.39885400e-01        1.22318778e-08  59.9944  58.8342  59.2232  0.0000
0202-04-03_15:22:04.863000      193043.99        6.48686600e-01        2.41316778e-08  59.9944  58.8342  59.2232  0.0000
0202-04-03_15:22:05.210000      193044.34        6.59299900e-01        5.00386778e-08  59.9944  58.8342  59.2232  0.0000
0202-04-03_15:22:05.562000      193044.69        6.68866800e-01        6.46035778e-08  60.0256  58.8352  59.2423  0.0000
0202-04-03_15:22:05.906000      193045.03        6.78757400e-01        5.70422778e-08  60.0256  58.8352  59.2423  0.0000
0202-04-03_15:22:06.258000      193045.38        6.89285300e-01        1.99171778e-08  60.0256  58.8352  59.2423  0.0000
0202-04-03_15:22:06.605000      193045.73        6.98341800e-01        7.26607778e-08  60.0287  58.8355  59.2480  0.0000
0202-04-03_15:22:06.957000      193046.08        7.09214900e-01        5.99551778e-08  60.0287  58.8355  59.2480  0.0000
0202-04-03_15:22:07.310000      193046.43        7.18878200e-01        8.53043778e-08  60.0287  58.8355  59.2480  0.0000
0202-04-03_15:22:07.656000      193046.78        7.28751000e-01        1.00984878e-07  60.0089  58.8344  59.2376  0.0000
0202-04-03_15:22:08.004000      193047.13        7.38329900e-01        1.27635578e-07  60.0089  58.8344  59.2376  0.0000
0202-04-03_15:22:08.400000      193047.53        7.48181800e-01        1.43997878e-07  60.0089  58.8344  59.2376  0.0000
0202-04-03_15:22:08.766000      193047.89        7.58395900e-01        1.61847678e-07  60.0189  58.8349  59.2428  0.0000
0202-04-03_15:22:09.117000      193048.24        7.68525300e-01        1.81866778e-07  60.0189  58.8349  59.2428  0.0000
0202-04-03_15:22:09.473000      193048.60        7.78401000e-01        2.00026378e-07  59.9909  58.8344  59.2363  0.0000
0202-04-03_15:22:09.820000      193048.95        7.88394100e-01        2.23206278e-07  59.9909  58.8344  59.2363  0.0000
0202-04-03_15:22:10.168000      193049.30        7.98210900e-01        2.64669878e-07  59.9909  58.8344  59.2363  0.0000
0202-04-03_15:22:10.520000      193049.64        8.08367100e-01        2.88221578e-07  59.9967  58.8340  59.2392  0.0000
0202-04-03_15:22:10.867000      193049.99        8.17788700e-01        3.26462278e-07  59.9967  58.8340  59.2392  0.0000
0202-04-03_15:22:11.215000      193050.34        8.28585700e-01        3.49518178e-07  59.9967  58.8340  59.2392  0.0000
0202-04-03_15:22:11.570000      193050.70        8.38324900e-01        3.75177278e-07  60.0171  58.8343  59.2413  0.0000
0202-04-03_15:22:11.918000      193051.04        8.47764400e-01        4.15215278e-07  60.0171  58.8343  59.2413  0.0000
0202-04-03_15:22:12.277000      193051.40        8.58346600e-01        4.86304378e-07  60.0171  58.8343  59.2413  0.0000
0202-04-03_15:22:12.633000      193051.76        8.68295100e-01        5.60492478e-07  59.9986  58.8340  59.2265  0.0000
0202-04-03_15:22:12.984000      193052.11        8.77726000e-01        5.98051378e-07  59.9986  58.8340  59.2265  0.0000
0202-04-03_15:22:13.340000      193052.46        8.87760500e-01        6.81598178e-07  59.9986  58.8340  59.2265  0.0000
0202-04-03_15:22:13.750000      193052.88        8.97532400e-01        7.16182178e-07  60.0081  58.8346  59.2314  0.0000
0202-04-03_15:22:14.098000      193053.22        9.07378500e-01        7.66508578e-07  60.0081  58.8346  59.2314  0.0000
0202-04-03_15:22:14.457000      193053.58        9.17079100e-01        8.65738978e-07  60.0342  58.8335  59.2412  0.0000
0202-04-03_15:22:14.805000      193053.93        9.27457900e-01        9.50096178e-07  60.0342  58.8335  59.2412  0.0000
0202-04-03_15:22:15.152000      193054.28        9.37501400e-01        1.01889208e-06  60.0342  58.8335  59.2412  0.0000
0202-04-03_15:22:15.500000      193054.63        9.47604200e-01        1.12190008e-06  59.9874  58.8347  59.2405  0.0000
0202-04-03_15:22:15.848000      193054.97        9.57541300e-01        1.21994978e-06  59.9874  58.8347  59.2405  0.0000
0202-04-03_15:22:16.195000      193055.32        9.67409600e-01        1.31843338e-06  59.9874  58.8347  59.2405  0.0000
0202-04-03_15:22:16.543000      193055.67        9.77177000e-01        1.43699788e-06  59.9998  58.8344  59.2376  0.0000
0202-04-03_15:22:16.890000      193056.02        9.87148200e-01        1.55153388e-06  59.9998  58.8344  59.2376  0.0000
0202-04-03_15:22:17.240000      193056.36        9.96795400e-01        1.68497318e-06  59.9998  58.8344  59.2376  0.0000
0202-04-03_15:22:17.586000      193056.71        1.00704500e+00        1.81866048e-06  60.0103  58.8340  59.2250  0.0000
0202-04-03_15:22:17.934000      193057.06        1.01698800e+00        1.94974458e-06  60.0103  58.8340  59.2250  0.0000
0202-04-03_15:22:18.280000      193057.41        1.02736100e+00        2.13623738e-06  60.0103  58.8340  59.2250  0.0000
0202-04-03_15:22:18.633000      193057.76        1.03662400e+00        2.31008658e-06  59.9956  58.8350  59.2369  0.0000
0202-04-03_15:22:18.990000      193058.11        1.04639200e+00        2.50550428e-06  59.9956  58.8350  59.2369  0.0000
0202-04-03_15:22:19.383000      193058.51        1.05593200e+00        2.72899808e-06  59.9956  58.8350  59.2369  0.0000
0202-04-03_15:22:19.770000      193058.89        1.06661200e+00        2.95521898e-06  60.0190  58.8335  59.2531  0.0000
0202-04-03_15:22:20.117000      193059.24        1.07660100e+00        3.17778308e-06  60.0190  58.8335  59.2531  0.0000
0202-04-03_15:22:20.477000      193059.60        1.08649800e+00        3.45266208e-06  60.0242  58.8349  59.2629  0.0000
0202-04-03_15:22:20.836000      193059.96        1.09636300e+00        3.76732928e-06  60.0242  58.8349  59.2629  0.0000
0202-04-03_15:22:21.184000      193060.31        1.10585400e+00        4.04846278e-06  60.0242  58.8349  59.2629  0.0000
0202-04-03_15:22:21.530000      193060.66        1.11621900e+00        4.36870458e-06  60.0036  58.8337  59.2361  0.0000
0202-04-03_15:22:21.890000      193061.01        1.12585900e+00        4.69117758e-06  60.0036  58.8337  59.2361  0.0000
0202-04-03_15:22:22.240000      193061.36        1.13618000e+00        5.02189368e-06  60.0036  58.8337  59.2361  0.0000
0202-04-03_15:22:22.586000      193061.71        1.14618500e+00        5.43993728e-06  59.9923  58.8342  59.2210  0.0000
0202-04-03_15:22:22.934000      193062.06        1.15606100e+00        5.87818578e-06  59.9923  58.8342  59.2210  0.0000
0202-04-03_15:22:23.293000      193062.42        1.16610200e+00        6.44510108e-06  59.9923  58.8342  59.2210  0.0000
0202-04-03_15:22:23.637000      193062.76        1.17566400e+00        7.00897958e-06  60.0006  58.8339  59.2325  0.0000
0202-04-03_15:22:23.996000      193063.12        1.18548400e+00        7.64022843e-06  60.0006  58.8339  59.2325  0.0000
0202-04-03_15:22:24.430000      193063.55        1.19567300e+00        8.35006575e-06  60.0006  58.8339  59.2325  0.0000
0202-04-03_15:22:24.777000      193063.90        1.20565900e+00        9.02370775e-06  60.0162  58.8330  59.2424  0.0000
0202-04-03_15:22:25.130000      193064.25        1.21560300e+00        1.01639843e-05  60.0162  58.8330  59.2424  0.0000
0202-04-03_15:22:25.477000      193064.60        1.22553200e+00        1.06204544e-05  60.0273  58.8351  59.2402  0.0000
0202-04-03_15:22:25.824000      193064.95        1.23520000e+00        1.19252213e-05  60.0273  58.8351  59.2402  0.0000
0202-04-03_15:22:26.170000      193065.30        1.24544500e+00        1.24122466e-05  60.0273  58.8351  59.2402  0.0000
0202-04-03_15:22:26.520000      193065.65        1.25512900e+00        1.38692321e-05  60.0180  58.8341  59.2567  0.0000
0202-04-03_15:22:26.875000      193066.00        1.26499300e+00        1.49422622e-05  60.0180  58.8341  59.2567  0.0000
0202-04-03_15:22:27.227000      193066.35        1.27527200e+00        1.61072061e-05  60.0180  58.8341  59.2567  0.0000
0202-04-03_15:22:27.574000      193066.70        1.28522900e+00        1.73297907e-05  60.0423  58.8335  59.2523  0.0000
0202-04-03_15:22:27.920000      193067.05        1.29478700e+00        1.85743843e-05  60.0423  58.8335  59.2523  0.0000
0202-04-03_15:22:28.270000      193067.39        1.30467200e+00        1.99176478e-05  60.0423  58.8335  59.2523  0.0000
0202-04-03_15:22:28.617000      193067.74        1.31484500e+00        2.13564825e-05  60.0192  58.8353  59.2458  0.0000

File: chapter 6/data/ext_ffj51/Ic/infield/step09/magnet/Ic_2025-04-03_15-37-45673315_45e19pm2-anneal300-720min-0nA-03T-70k-.txt
# Ic = 0.10 A, n = 6.59 , Tavg = 69.93 K, 45e19pm2-anneal300-720min-0nA-03T-70k-
#datetime                        t_s     iHTS_A                vHTS_V                tHTS_K  tTAR_K  tHOL_K  tSPA_K
0202-04-03_15:37:22.934000      193962.06        8.81965800e-03       -3.38902857e-09  69.9261  68.7784  69.3180  0.0000
0202-04-03_15:37:23.280000      193962.41        1.61930800e-02       -1.21279286e-08  69.9261  68.7784  69.3180  0.0000
0202-04-03_15:37:23.630000      193962.76        1.87547800e-02       -1.62804286e-08  69.9179  68.7804  69.2846  0.0000
0202-04-03_15:37:23.977000      193963.10        2.21468800e-02       -1.65283286e-08  69.9179  68.7804  69.2846  0.0000
0202-04-03_15:37:24.380000      193963.51        2.47011500e-02       -2.60730286e-08  69.9179  68.7804  69.2846  0.0000
0202-04-03_15:37:24.770000      193963.90        2.78453200e-02       -2.49574286e-08  69.9687  68.7819  69.3082  0.0000
0202-04-03_15:37:25.120000      193964.25        3.07691600e-02       -3.30146286e-08  69.9687  68.7819  69.3082  0.0000
0202-04-03_15:37:25.473000      193964.60        3.36410600e-02       -2.94818286e-08  69.9604  68.7794  69.3147  0.0000
0202-04-03_15:37:25.832000      193964.96        3.69206600e-02       -2.58871286e-08  69.9604  68.7794  69.3147  0.0000
0202-04-03_15:37:26.180000      193965.31        3.99009000e-02       -3.79728286e-08  69.9604  68.7794  69.3147  0.0000
0202-04-03_15:37:26.527000      193965.65        4.27223300e-02       -4.08858286e-08  70.0234  68.7806  69.3234  0.0000
0202-04-03_15:37:26.880000      193966.00        4.58788300e-02       -4.33649286e-08  70.0234  68.7806  69.3234  0.0000
0202-04-03_15:37:27.227000      193966.35        4.88382900e-02       -4.26212286e-08  70.0234  68.7806  69.3234  0.0000
0202-04-03_15:37:27.586000      193966.71        5.21528400e-02       -5.04305286e-08  69.9375  68.7813  69.2789  0.0000
0202-04-03_15:37:27.930000      193967.06        5.50232500e-02       -5.72473286e-08  69.9375  68.7813  69.2789  0.0000
0202-04-03_15:37:28.280000      193967.40        5.80717600e-02       -6.33188286e-08  69.9375  68.7813  69.2789  0.0000
0202-04-03_15:37:28.630000      193967.75        6.07035800e-02       -6.12728286e-08  69.9053  68.7777  69.2691  0.0000
0202-04-03_15:37:28.977000      193968.10        6.38738000e-02       -5.34016286e-08  69.9053  68.7777  69.2691  0.0000
0202-04-03_15:37:29.336000      193968.46        6.72770300e-02       -4.55923286e-08  69.9053  68.7777  69.2691  0.0000
0202-04-03_15:37:29.770000      193968.90        6.99363100e-02       -4.63360286e-08  69.9645  68.7764  69.2765  0.0000
0202-04-03_15:37:30.130000      193969.25        7.25276900e-02       -4.43527286e-08  69.9645  68.7764  69.2765  0.0000
0202-04-03_15:37:30.480000      193969.61        7.57956400e-02       -4.96829286e-08  69.9521  68.7779  69.2652  0.0000
0202-04-03_15:37:30.830000      193969.95        7.86779200e-02       -4.75136286e-08  69.9521  68.7779  69.2652  0.0000
0202-04-03_15:37:31.176000      193970.30        8.17294000e-02       -3.36305286e-08  69.9521  68.7779  69.2652  0.0000
0202-04-03_15:37:31.527000      193970.65        8.44128800e-02       -2.55113286e-08  69.9854  68.7771  69.3240  0.0000
0202-04-03_15:37:31.875000      193971.00        8.77285500e-02       -1.31157286e-08  69.9854  68.7771  69.3240  0.0000
0202-04-03_15:37:32.223000      193971.35        9.02293900e-02        4.48607143e-09  69.9854  68.7771  69.3240  0.0000
0202-04-03_15:37:32.582000      193971.71        9.36039500e-02        3.29960714e-08  69.9622  68.7769  69.2709  0.0000
0202-04-03_15:37:32.930000      193972.05        9.64699100e-02        6.68981714e-08  69.9622  68.7769  69.2709  0.0000
0202-04-03_15:37:33.277000      193972.40        9.96251600e-02        1.03527371e-07  69.9622  68.7769  69.2709  0.0000
0202-04-03_15:37:33.625000      193972.75        1.02589100e-01        1.49019371e-07  69.9306  68.7772  69.2797  0.0000
0202-04-03_15:37:33.973000      193973.10        1.05308100e-01        2.04859371e-07  69.9306  68.7772  69.2797  0.0000
0202-04-03_15:37:34.360000      193973.48        1.08479500e-01        2.73962671e-07  69.9306  68.7772  69.2797  0.0000
0202-04-03_15:37:34.746000      193973.87        1.11551800e-01        3.46477271e-07  69.9096  68.7758  69.2799  0.0000
0202-04-03_15:37:35.094000      193974.22        1.14483000e-01        4.47625771e-07  69.9096  68.7758  69.2799  0.0000
0202-04-03_15:37:35.445000      193974.57        1.17411000e-01        5.72450071e-07  69.9948  68.7771  69.3032  0.0000
0202-04-03_15:37:35.797000      193974.92        1.20613900e-01        7.07376771e-07  69.9948  68.7771  69.3032  0.0000
0202-04-03_15:37:36.145000      193975.27        1.23172100e-01        8.66103171e-07  69.9948  68.7771  69.3032  0.0000
0202-04-03_15:37:36.504000      193975.63        1.26597600e-01        1.01720617e-06  69.9313  68.7771  69.3050  0.0000
0202-04-03_15:37:36.863000      193975.99        1.29476900e-01        1.24795127e-06  69.9313  68.7771  69.3050  0.0000
0202-04-03_15:37:37.210000      193976.34        1.32368500e-01        1.47776677e-06  69.9313  68.7771  69.3050  0.0000
0202-04-03_15:37:37.570000      193976.69        1.35443800e-01        1.73014227e-06  69.9667  68.7761  69.2960  0.0000
0202-04-03_15:37:37.918000      193977.04        1.38566500e-01        2.03265827e-06  69.9667  68.7761  69.2960  0.0000
0202-04-03_15:37:38.266000      193977.39        1.41486100e-01        2.37087377e-06  69.9667  68.7761  69.2960  0.0000
0202-04-03_15:37:38.613000      193977.74        1.44553900e-01        2.71076257e-06  69.9910  68.7769  69.2973  0.0000
0202-04-03_15:37:38.960000      193978.09        1.47392000e-01        3.11046047e-06  69.9910  68.7769  69.2973  0.0000
0202-04-03_15:37:39.336000      193978.46        1.49763700e-01        3.57195077e-06  69.9910  68.7769  69.2973  0.0000
0202-04-03_15:37:39.727000      193978.85        1.53218900e-01        4.04403827e-06  69.9491  68.7787  69.3162  0.0000
0202-04-03_15:37:40.070000      193979.20        1.56033200e-01        4.56434407e-06  69.9491  68.7787  69.3162  0.0000
0202-04-03_15:37:40.426000      193979.55        1.59105500e-01        5.15443907e-06  69.9491  68.7787  69.3162  0.0000
0202-04-03_15:37:40.780000      193979.90        1.61809600e-01        5.78754737e-06  69.9178  68.7768  69.2802  0.0000
0202-04-03_15:37:41.130000      193980.25        1.64978500e-01        6.47569235e-06  69.9178  68.7768  69.2802  0.0000
0202-04-03_15:37:41.484000      193980.61        1.68083500e-01        7.59024802e-06  69.9796  68.7775  69.2935  0.0000
0202-04-03_15:37:41.830000      193980.96        1.71161200e-01        8.03258711e-06  69.9796  68.7775  69.2935  0.0000
0202-04-03_15:37:42.180000      193981.30        1.74065800e-01        9.24637002e-06  69.9796  68.7775  69.2935  0.0000
0202-04-03_15:37:42.527000      193981.65        1.76759600e-01        9.68164358e-06  69.9528  68.7777  69.3220  0.0000
0202-04-03_15:37:42.875000      193982.00        1.79935500e-01        1.11909390e-05  69.9528  68.7777  69.3220  0.0000
0202-04-03_15:37:43.223000      193982.35        1.82785100e-01        1.17708079e-05  69.9528  68.7777  69.3220  0.0000
0202-04-03_15:37:43.570000      193982.70        1.86078500e-01        1.33582580e-05  69.9407  68.7772  69.3126  0.0000
0202-04-03_15:37:43.918000      193983.04        1.89037500e-01        1.44839697e-05  69.9407  68.7772  69.3126  0.0000
0202-04-03_15:37:44.266000      193983.39        1.91734300e-01        1.58106151e-05  69.9407  68.7772  69.3126  0.0000
0202-04-03_15:37:44.613000      193983.74        1.95278100e-01        1.64868638e-05  69.9515  68.7763  69.2525  0.0000
0202-04-03_15:37:44.960000      193984.09        1.98099600e-01        1.83891747e-05  69.9515  68.7763  69.2525  0.0000
0202-04-03_15:37:45.310000      193984.44        2.00674600e-01        1.98011107e-05  69.9515  68.7763  69.2525  0.0000
0202-04-03_15:37:45.664000      193984.79        2.03976900e-01        2.13099816e-05  69.9301  68.7766  69.2995  0.0000
