Repository: shortlab/2025-devitre-PhD

# 2025-devitre-PhD
Data repository for Alexis Devitre's PhD thesis

File: chapter 6/data/ext_ffj51/Ic/infield/step09/no magnet/Ic_2025-04-04_00-45-14990161_45e19pm2-anneal300k-720min-0nA-0T-25k-.txt
# Ic = 10.36 A, n = 23.94 , Tavg = 25.38 K, 45e19pm2-anneal300k-720min-0nA-0T-25k-
#datetime                        t_s     iHTS_A                vHTS_V                tHTS_K  tTAR_K  tHOL_K  tSPA_K
0202-04-04_00:44:29.812000      226788.94        6.28888400e-03        9.92547857e-09  25.3972  22.5550  22.6972  0.0000
0202-04-04_00:44:30.170000      226789.30        1.09945900e-01        9.42907857e-09  25.3972  22.5550  22.6972  0.0000
0202-04-04_00:44:30.530000      226789.65        2.09626200e-01        9.73497857e-09  25.3688  22.5605  22.6785  0.0000
0202-04-04_00:44:30.875000      226790.00        3.08775200e-01        1.02915786e-08  25.3688  22.5605  22.6785  0.0000
0202-04-04_00:44:31.227000      226790.35        4.07395800e-01        1.21509786e-08  25.3688  22.5605  22.6785  0.0000
0202-04-04_00:44:31.582000      226790.71        5.07150300e-01        4.65157857e-09  25.3680  22.5524  22.6881  0.0000
0202-04-04_00:44:31.934000      226791.06        6.05839500e-01        1.37623786e-08  25.3680  22.5524  22.6881  0.0000
0202-04-04_00:44:32.280000      226791.40        7.06233700e-01        3.09924786e-08  25.3680  22.5524  22.6881  0.0000
0202-04-04_00:44:32.630000      226791.75        8.05497000e-01        2.37409786e-08  25.4137  22.5581  22.7012  0.0000
0202-04-04_00:44:32.984000      226792.11        9.04510700e-01        4.27967857e-09  25.4137  22.5581  22.7012  0.0000
0202-04-04_00:44:33.336000      226792.46        1.00379600e+00        1.25847786e-08  25.4137  22.5581  22.7012  0.0000
0202-04-04_00:44:33.715000      226792.84        1.10337300e+00        2.02701786e-08  25.4053  22.5544  22.7013  0.0000
0202-04-04_00:44:34.062000      226793.19        1.20258300e+00        2.19435786e-08  25.4053  22.5544  22.7013  0.0000
0202-04-04_00:44:34.438000      226793.56        1.30201900e+00        1.72951786e-08  25.4053  22.5544  22.7013  0.0000
0202-04-04_00:44:34.790000      226793.91        1.40129800e+00        1.68613786e-08  25.3969  22.5538  22.7076  0.0000
0202-04-04_00:44:35.150000      226794.27        1.50047000e+00        1.50639786e-08  25.3969  22.5538  22.7076  0.0000
0202-04-04_00:44:35.504000      226794.63        1.59983600e+00        1.92164786e-08  25.3723  22.5588  22.6875  0.0000
0202-04-04_00:44:35.850000      226794.98        1.69914600e+00        1.88446786e-08  25.3723  22.5588  22.6875  0.0000
0202-04-04_00:44:36.200000      226795.33        1.79876500e+00        1.60582786e-08  25.3723  22.5588  22.6875  0.0000
0202-04-04_00:44:36.560000      226795.68        1.89809100e+00        1.76103786e-08  25.3899  22.5512  22.6765  0.0000
0202-04-04_00:44:36.906000      226796.03        1.99729900e+00        1.89119786e-08  25.3899  22.5512  22.6765  0.0000
0202-04-04_00:44:37.258000      226796.38        2.09650300e+00        1.36437786e-08  25.3899  22.5512  22.6765  0.0000
0202-04-04_00:44:37.605000      226796.73        2.19587200e+00        1.19703786e-08  25.3793  22.5585  22.7033  0.0000
0202-04-04_00:44:37.953000      226797.08        2.29540100e+00        1.35817786e-08  25.3793  22.5585  22.7033  0.0000
0202-04-04_00:44:38.312000      226797.44        2.39468000e+00        1.83541786e-08  25.3793  22.5585  22.7033  0.0000
0202-04-04_00:44:38.660000      226797.79        2.49404800e+00        1.04208786e-08  25.4087  22.5560  22.7011  0.0000
0202-04-04_00:44:39.020000      226798.15        2.59354100e+00        1.11026786e-08  25.4087  22.5560  22.7011  0.0000
0202-04-04_00:44:39.402000      226798.53        2.69273900e+00        7.25997857e-09  25.4087  22.5560  22.7011  0.0000
0202-04-04_00:44:39.793000      226798.92        2.79207600e+00        3.78917857e-09  25.3925  22.5548  22.6936  0.0000
0202-04-04_00:44:40.140000      226799.27        2.89139500e+00        1.55797857e-09  25.3925  22.5548  22.6936  0.0000
0202-04-04_00:44:40.492000      226799.62        2.99073500e+00        1.80587857e-09  25.3932  22.5591  22.7087  0.0000
0202-04-04_00:44:40.840000      226799.96        3.09001100e+00        3.47927857e-09  25.3932  22.5591  22.7087  0.0000
0202-04-04_00:44:41.188000      226800.31        3.18945000e+00        2.56378571e-10  25.3932  22.5591  22.7087  0.0000
0202-04-04_00:44:41.547000      226800.67        3.28864200e+00        3.66517857e-09  25.3969  22.5525  22.6802  0.0000
0202-04-04_00:44:41.895000      226801.02        3.38815900e+00        1.15372786e-08  25.3969  22.5525  22.6802  0.0000
0202-04-04_00:44:42.242000      226801.37        3.48737800e+00        1.22831786e-08  25.3969  22.5525  22.6802  0.0000
0202-04-04_00:44:42.590000      226801.72        3.58673700e+00        6.33397857e-09  25.3738  22.5587  22.7017  0.0000
0202-04-04_00:44:42.938000      226802.06        3.68632800e+00        4.90847857e-09  25.3738  22.5587  22.7017  0.0000
0202-04-04_00:44:43.297000      226802.42        3.78556100e+00        8.75117857e-09  25.3738  22.5587  22.7017  0.0000
0202-04-04_00:44:43.645000      226802.77        3.88522400e+00        1.20979786e-08  25.3798  22.5528  22.7065  0.0000
0202-04-04_00:44:43.992000      226803.12        3.98448700e+00        8.56527857e-09  25.3798  22.5528  22.7065  0.0000
0202-04-04_00:44:44.375000      226803.50        4.08351000e+00        9.30897857e-09  25.3798  22.5528  22.7065  0.0000
0202-04-04_00:44:44.758000      226803.88        4.18331000e+00        1.07344786e-08  25.3933  22.5552  22.6876  0.0000
0202-04-04_00:44:45.113000      226804.24        4.28262000e+00        1.07344786e-08  25.3933  22.5552  22.6876  0.0000
0202-04-04_00:44:45.484000      226804.61        4.38169000e+00        5.71417857e-09  25.4054  22.5600  22.7248  0.0000
0202-04-04_00:44:45.832000      226804.96        4.48100500e+00        1.04865786e-08  25.4054  22.5600  22.7248  0.0000
0202-04-04_00:44:46.180000      226805.30        4.58012200e+00        1.10443786e-08  25.4054  22.5600  22.7248  0.0000
0202-04-04_00:44:46.535000      226805.66        4.67956700e+00        1.11683786e-08  25.3954  22.5529  22.6924  0.0000
0202-04-04_00:44:46.883000      226806.01        4.77890100e+00        8.31727857e-09  25.3954  22.5529  22.6924  0.0000
0202-04-04_00:44:47.230000      226806.36        4.87832700e+00        6.21007857e-09  25.3954  22.5529  22.6924  0.0000
0202-04-04_00:44:47.580000      226806.70        4.97728600e+00        1.40813786e-08  25.3812  22.5600  22.6930  0.0000
0202-04-04_00:44:47.926000      226807.05        5.07671100e+00        1.60622786e-08  25.3812  22.5600  22.6930  0.0000
0202-04-04_00:44:48.285000      226807.41        5.17612700e+00        1.82290786e-08  25.3812  22.5600  22.6930  0.0000
0202-04-04_00:44:48.633000      226807.76        5.27558500e+00        2.11420786e-08  25.3606  22.5534  22.6901  0.0000
0202-04-04_00:44:48.980000      226808.11        5.37494800e+00        1.40765786e-08  25.3606  22.5534  22.6901  0.0000
0202-04-04_00:44:49.340000      226808.47        5.47409200e+00        1.77332786e-08  25.3606  22.5534  22.6901  0.0000
0202-04-04_00:44:49.742000      226808.87        5.57397500e+00        1.89728786e-08  25.3844  22.5560  22.6785  0.0000
0202-04-04_00:44:50.090000      226809.22        5.67316400e+00        2.18238786e-08  25.3844  22.5560  22.6785  0.0000
0202-04-04_00:44:50.450000      226809.58        5.77235900e+00        1.76712786e-08  25.3910  22.5606  22.7149  0.0000
0202-04-04_00:44:50.810000      226809.93        5.87175700e+00        2.23816786e-08  25.3910  22.5606  22.7149  0.0000
0202-04-04_00:44:51.156000      226810.28        5.97087000e+00        2.91992786e-08  25.3910  22.5606  22.7149  0.0000
0202-04-04_00:44:51.516000      226810.64        6.07041300e+00        2.91373786e-08  25.3893  22.5541  22.6931  0.0000
0202-04-04_00:44:51.863000      226810.99        6.16949900e+00        3.52731786e-08  25.3893  22.5541  22.6931  0.0000
0202-04-04_00:44:52.210000      226811.34        6.26895700e+00        4.29585786e-08  25.3893  22.5541  22.6931  0.0000
0202-04-04_00:44:52.560000      226811.69        6.36784100e+00        4.13470786e-08  25.4062  22.5614  22.6999  0.0000
0202-04-04_00:44:52.906000      226812.03        6.46760900e+00        3.65747786e-08  25.4062  22.5614  22.6999  0.0000
0202-04-04_00:44:53.266000      226812.39        6.56660500e+00        3.42815786e-08  25.4062  22.5614  22.6999  0.0000
0202-04-04_00:44:53.613000      226812.74        6.66626000e+00        3.60784786e-08  25.3813  22.5550  22.6970  0.0000
0202-04-04_00:44:53.960000      226813.09        6.76590900e+00        3.90522786e-08  25.3813  22.5550  22.6970  0.0000
0202-04-04_00:44:54.310000      226813.44        6.86493000e+00        3.71304786e-08  25.3813  22.5550  22.6970  0.0000
0202-04-04_00:44:54.660000      226813.79        6.96427900e+00        4.02913786e-08  25.3589  22.5565  22.6824  0.0000
0202-04-04_00:44:55.016000      226814.14        7.06353800e+00        3.75642786e-08  25.3589  22.5565  22.6824  0.0000
0202-04-04_00:44:55.400000      226814.52        7.16312800e+00        3.30398786e-08  25.3589  22.5565  22.6824  0.0000
0202-04-04_00:44:55.785000      226814.91        7.26229100e+00        3.68205786e-08  25.3809  22.5609  22.6947  0.0000
0202-04-04_00:44:56.133000      226815.26        7.36153900e+00        3.14284786e-08  25.3809  22.5609  22.6947  0.0000
0202-04-04_00:44:56.496000      226815.62        7.46085600e+00        2.54784786e-08  25.3583  22.5533  22.6928  0.0000
0202-04-04_00:44:56.844000      226815.97        7.56033900e+00        2.59123786e-08  25.3583  22.5533  22.6928  0.0000
0202-04-04_00:44:57.190000      226816.32        7.65935200e+00        2.44868786e-08  25.3583  22.5533  22.6928  0.0000
0202-04-04_00:44:57.540000      226816.67        7.75826500e+00        3.00029786e-08  25.3835  22.5605  22.6871  0.0000
0202-04-04_00:44:57.890000      226817.01        7.85794700e+00        2.21316786e-08  25.3835  22.5605  22.6871  0.0000
0202-04-04_00:44:58.246000      226817.37        7.95812700e+00        2.03962786e-08  25.3835  22.5605  22.6871  0.0000
0202-04-04_00:44:58.594000      226817.72        8.05727400e+00        2.85773786e-08  25.3715  22.5562  22.7000  0.0000
0202-04-04_00:44:58.940000      226818.07        8.15652800e+00        3.43414786e-08  25.3715  22.5562  22.7000  0.0000
0202-04-04_00:44:59.290000      226818.41        8.25567000e+00        3.37216786e-08  25.3715  22.5562  22.7000  0.0000
0202-04-04_00:44:59.637000      226818.76        8.35453200e+00        3.06794786e-08  25.3852  22.5613  22.7128  0.0000
0202-04-04_00:44:59.996000      226819.12        8.45431200e+00        2.96205786e-08  25.3852  22.5613  22.7128  0.0000
0202-04-04_00:45:00.360000      226819.49        8.55364900e+00        4.22641786e-08  25.3852  22.5613  22.7128  0.0000
0202-04-04_00:45:00.754000      226819.88        8.65286200e+00        4.46193786e-08  25.3752  22.5611  22.6684  0.0000
0202-04-04_00:45:01.100000      226820.23        8.75238000e+00        4.57969786e-08  25.3752  22.5611  22.6684  0.0000
0202-04-04_00:45:01.470000      226820.59        8.85184700e+00        3.66860786e-08  25.3878  22.5555  22.6935  0.0000
0202-04-04_00:45:01.816000      226820.94        8.95102700e+00        3.87933786e-08  25.3878  22.5555  22.6935  0.0000
0202-04-04_00:45:02.170000      226821.30        9.05080800e+00        4.02188786e-08  25.3878  22.5555  22.6935  0.0000
0202-04-04_00:45:02.530000      226821.65        9.14925100e+00        3.88553786e-08  25.3839  22.5612  22.7058  0.0000
0202-04-04_00:45:02.875000      226822.00        9.24879900e+00        4.15824786e-08  25.3839  22.5612  22.7058  0.0000
0202-04-04_00:45:03.234000      226822.36        9.34841200e+00        4.48672786e-08  25.3839  22.5612  22.7058  0.0000
0202-04-04_00:45:03.582000      226822.71        9.44727500e+00        5.83786786e-08  25.3827  22.5569  22.6947  0.0000
0202-04-04_00:45:03.930000      226823.06        9.54651000e+00        6.45145786e-08  25.3827  22.5569  22.6947  0.0000
0202-04-04_00:45:04.280000      226823.41        9.64609400e+00        6.75514786e-08  25.3827  22.5569  22.6947  0.0000
0202-04-04_00:45:04.630000      226823.75        9.74513200e+00        8.07529786e-08  25.4001  22.5622  22.6984  0.0000
0202-04-04_00:45:04.990000      226824.11        9.84479400e+00        9.32726786e-08  25.4001  22.5622  22.6984  0.0000
0202-04-04_00:45:05.370000      226824.49        9.94437800e+00        1.11620379e-07  25.4001  22.5622  22.6984  0.0000
0202-04-04_00:45:05.746000      226824.87        1.00439600e+01        1.29043579e-07  25.4014  22.5624  22.6991  0.0000
0202-04-04_00:45:06.094000      226825.22        1.01428600e+01        1.51232879e-07  25.4014  22.5624  22.6991  0.0000
0202-04-04_00:45:06.453000      226825.58        1.02422100e+01        1.88420079e-07  25.3778  22.5565  22.6770  0.0000
0202-04-04_00:45:06.812000      226825.94        1.03419500e+01        2.35895679e-07  25.3778  22.5565  22.6770  0.0000
0202-04-04_00:45:07.168000      226826.29        1.04410000e+01        2.89135379e-07  25.3778  22.5565  22.6770  0.0000
0202-04-04_00:45:07.516000      226826.64        1.05404600e+01        3.54522779e-07  25.3898  22.5634  22.7007  0.0000
0202-04-04_00:45:07.867000      226826.99        1.06392800e+01        4.23381079e-07  25.3898  22.5634  22.7007  0.0000
0202-04-04_00:45:08.215000      226827.34        1.07387300e+01        5.30480179e-07  25.3898  22.5634  22.7007  0.0000
0202-04-04_00:45:08.562000      226827.69        1.08380700e+01        6.44272879e-07  25.3885  22.5581  22.6890  0.0000
0202-04-04_00:45:08.910000      226828.04        1.09371700e+01        7.85088379e-07  25.3885  22.5581  22.6890  0.0000
0202-04-04_00:45:09.258000      226828.38        1.10364600e+01        9.68049279e-07  25.3885  22.5581  22.6890  0.0000
0202-04-04_00:45:09.605000      226828.73        1.11362000e+01        1.18509848e-06  25.3845  22.5585  22.6981  0.0000
0202-04-04_00:45:09.957000      226829.08        1.12355300e+01        1.44609048e-06  25.3845  22.5585  22.6981  0.0000
0202-04-04_00:45:10.305000      226829.43        1.13345700e+01        1.76410278e-06  25.3845  22.5585  22.6981  0.0000
0202-04-04_00:45:10.656000      226829.78        1.14339600e+01        2.13925948e-06  25.3925  22.5624  22.7041  0.0000
0202-04-04_00:45:11.004000      226830.13        1.15335800e+01        2.59126958e-06  25.3925  22.5624  22.7041  0.0000
0202-04-04_00:45:11.440000      226830.57        1.16331500e+01        3.13252638e-06  25.3925  22.5624  22.7041  0.0000
0202-04-04_00:45:11.812000      226830.94        1.17325100e+01        3.82972158e-06  25.3696  22.5564  22.6786  0.0000
0202-04-04_00:45:12.160000      226831.29        1.18319200e+01        5.03725168e-06  25.3696  22.5564  22.6786  0.0000
0202-04-04_00:45:12.508000      226831.63        1.19309300e+01        6.06609738e-06  25.3858  22.5632  22.7017  0.0000
0202-04-04_00:45:12.860000      226831.98        1.20304800e+01        7.33362283e-06  25.3858  22.5632  22.7017  0.0000
0202-04-04_00:45:13.207000      226832.33        1.21298400e+01        8.79260034e-06  25.3858  22.5632  22.7017  0.0000
0202-04-04_00:45:13.555000      226832.68        1.22291300e+01        1.05362458e-05  25.3906  22.5590  22.6871  0.0000
0202-04-04_00:45:13.910000      226833.04        1.23281400e+01        1.27305381e-05  25.3906  22.5590  22.6871  0.0000
0202-04-04_00:45:14.266000      226833.39        1.24277900e+01        1.54066524e-05  25.3906  22.5590  22.6871  0.0000
0202-04-04_00:45:14.630000      226833.75        1.25271000e+01        1.86258987e-05  25.3838  22.5637  22.6999  0.0000
0202-04-04_00:45:14.973000      226834.10        1.26260600e+01        2.25228300e-05  25.3838  22.5637  22.6999  0.0000

File: chapter 6/data/ext_ffj51/Ic/infield/step09/no magnet/Ic_2025-04-04_00-46-22280322_45e19pm2-anneal300k-720min-0nA-0T-25k-.txt
# Ic = 10.42 A, n = 24.61 , Tavg = 25.39 K, 45e19pm2-anneal300k-720min-0nA-0T-25k-
#datetime                        t_s     iHTS_A                vHTS_V                tHTS_K  tTAR_K  tHOL_K  tSPA_K
0202-04-04_00:45:37.004000      226856.13        5.90663700e-03       -8.71382353e-10  25.3918  22.5601  22.6934  0.0000
0202-04-04_00:45:37.367000      226856.49        1.09677400e-01       -1.67708235e-09  25.3918  22.5601  22.6934  0.0000
0202-04-04_00:45:37.758000      226856.88        2.09188200e-01       -4.52808235e-09  25.3794  22.5676  22.7119  0.0000
0202-04-04_00:45:38.113000      226857.24        3.08185900e-01       -4.40408235e-09  25.3794  22.5676  22.7119  0.0000
0202-04-04_00:45:38.470000      226857.59        4.07771300e-01        4.52081765e-09  25.4061  22.5613  22.7155  0.0000
0202-04-04_00:45:38.816000      226857.94        5.07065000e-01        1.30738176e-08  25.4061  22.5613  22.7155  0.0000
0202-04-04_00:45:39.176000      226858.30        6.06680100e-01       -5.82968235e-09  25.4061  22.5613  22.7155  0.0000
0202-04-04_00:45:39.523000      226858.65        7.05464000e-01        9.41711765e-09  25.3823  22.5625  22.6865  0.0000
0202-04-04_00:45:39.870000      226859.00        8.05443600e-01       -1.60560824e-08  25.3823  22.5625  22.6865  0.0000
0202-04-04_00:45:40.220000      226859.34        9.04923600e-01       -3.55784824e-08  25.3823  22.5625  22.6865  0.0000
0202-04-04_00:45:40.566000      226859.69        1.00380800e+00        9.29521765e-09  25.4033  22.5646  22.7146  0.0000
0202-04-04_00:45:40.926000      226860.05        1.10343400e+00        2.41561765e-09  25.4033  22.5646  22.7146  0.0000
0202-04-04_00:45:41.273000      226860.40        1.20255900e+00        1.42535176e-08  25.4033  22.5646  22.7146  0.0000
0202-04-04_00:45:41.620000      226860.75        1.30199000e+00        2.07613176e-08  25.3970  22.5630  22.7083  0.0000
0202-04-04_00:45:41.970000      226861.09        1.40129800e+00        2.23108176e-08  25.3970  22.5630  22.7083  0.0000
0202-04-04_00:45:42.316000      226861.44        1.50050300e+00        2.29305176e-08  25.3970  22.5630  22.7083  0.0000
0202-04-04_00:45:42.664000      226861.79        1.59999000e+00        2.81987176e-08  25.3897  22.5662  22.6948  0.0000
0202-04-04_00:45:43.010000      226862.14        1.69964600e+00        3.20414176e-08  25.3897  22.5662  22.6948  0.0000
0202-04-04_00:45:43.395000      226862.52        1.79867900e+00        2.45420176e-08  25.3897  22.5662  22.6948  0.0000
0202-04-04_00:45:43.793000      226862.92        1.89820700e+00        3.03060176e-08  25.3861  22.5613  22.7132  0.0000
0202-04-04_00:45:44.140000      226863.27        1.99764400e+00        3.42726176e-08  25.3861  22.5613  22.7132  0.0000
0202-04-04_00:45:44.500000      226863.63        2.09573600e+00        3.69377176e-08  25.3903  22.5618  22.6941  0.0000
0202-04-04_00:45:44.860000      226863.98        2.19599300e+00        4.28876176e-08  25.3903  22.5618  22.6941  0.0000
0202-04-04_00:45:45.207000      226864.33        2.29548000e+00        3.83012176e-08  25.3903  22.5618  22.6941  0.0000
0202-04-04_00:45:45.555000      226864.68        2.39473700e+00        3.47065176e-08  25.3970  22.5638  22.7244  0.0000
0202-04-04_00:45:45.918000      226865.04        2.49422100e+00        3.76815176e-08  25.3970  22.5638  22.7244  0.0000
0202-04-04_00:45:46.266000      226865.39        2.59313100e+00        3.84253176e-08  25.3970  22.5638  22.7244  0.0000
0202-04-04_00:45:46.613000      226865.74        2.69314400e+00        3.99128176e-08  25.4022  22.5575  22.7172  0.0000
0202-04-04_00:45:46.960000      226866.09        2.79246700e+00        4.59867176e-08  25.4022  22.5575  22.7172  0.0000
0202-04-04_00:45:47.310000      226866.43        2.89160000e+00        4.92716176e-08  25.4022  22.5575  22.7172  0.0000
0202-04-04_00:45:47.668000      226866.79        2.99084400e+00        5.01393176e-08  25.4012  22.5653  22.7077  0.0000
0202-04-04_00:45:48.016000      226867.14        3.09004500e+00        5.55314176e-08  25.4012  22.5653  22.7077  0.0000
0202-04-04_00:45:48.406000      226867.53        3.18934000e+00        4.77221176e-08  25.4012  22.5653  22.7077  0.0000
0202-04-04_00:45:48.793000      226867.92        3.28874600e+00        4.16482176e-08  25.3927  22.5612  22.6976  0.0000
0202-04-04_00:45:49.152000      226868.28        3.38815600e+00        4.78461176e-08  25.3927  22.5612  22.6976  0.0000
0202-04-04_00:45:49.500000      226868.63        3.48697500e+00        5.32382176e-08  25.3811  22.5622  22.6941  0.0000
0202-04-04_00:45:49.848000      226868.97        3.58676100e+00        5.52216176e-08  25.3811  22.5622  22.6941  0.0000
0202-04-04_00:45:50.200000      226869.32        3.68628300e+00        5.13789176e-08  25.3811  22.5622  22.6941  0.0000
0202-04-04_00:45:50.547000      226869.67        3.78554800e+00        4.79081176e-08  25.4169  22.5638  22.7012  0.0000
0202-04-04_00:45:50.906000      226870.03        3.88499300e+00        5.54695176e-08  25.4169  22.5638  22.7012  0.0000
0202-04-04_00:45:51.254000      226870.38        3.98444700e+00        5.99319176e-08  25.4169  22.5638  22.7012  0.0000
0202-04-04_00:45:51.600000      226870.73        4.08387100e+00        5.43539176e-08  25.3961  22.5584  22.6846  0.0000
0202-04-04_00:45:51.950000      226871.07        4.18296900e+00        5.85067176e-08  25.3961  22.5584  22.6846  0.0000
0202-04-04_00:45:52.297000      226871.42        4.28187300e+00        5.67718176e-08  25.3961  22.5584  22.6846  0.0000
0202-04-04_00:45:52.656000      226871.78        4.38113200e+00        5.60280176e-08  25.4239  22.5620  22.7138  0.0000
0202-04-04_00:45:53.004000      226872.13        4.48096700e+00        5.64619176e-08  25.4239  22.5620  22.7138  0.0000
0202-04-04_00:45:53.367000      226872.49        4.58033200e+00        5.54702176e-08  25.4239  22.5620  22.7138  0.0000
0202-04-04_00:45:53.746000      226872.87        4.67975900e+00        6.14202176e-08  25.4173  22.5602  22.7018  0.0000
0202-04-04_00:45:54.105000      226873.23        4.77912800e+00        6.28457176e-08  25.4173  22.5602  22.7018  0.0000
0202-04-04_00:45:54.473000      226873.60        4.87825600e+00        6.32176176e-08  25.3870  22.5635  22.6900  0.0000
0202-04-04_00:45:54.832000      226873.96        4.97742100e+00        5.94369176e-08  25.3870  22.5635  22.6900  0.0000
0202-04-04_00:45:55.180000      226874.31        5.07674400e+00        5.72676176e-08  25.3870  22.5635  22.6900  0.0000
0202-04-04_00:45:55.530000      226874.65        5.17629100e+00        5.65239176e-08  25.4024  22.5643  22.7102  0.0000
0202-04-04_00:45:55.887000      226875.01        5.27594800e+00        4.99541176e-08  25.4024  22.5643  22.7102  0.0000
0202-04-04_00:45:56.234000      226875.36        5.37510300e+00        4.93343176e-08  25.4024  22.5643  22.7102  0.0000
0202-04-04_00:45:56.582000      226875.71        5.47424800e+00        5.74535176e-08  25.4018  22.5587  22.7148  0.0000
0202-04-04_00:45:56.930000      226876.06        5.57382400e+00        5.74535176e-08  25.4018  22.5587  22.7148  0.0000
0202-04-04_00:45:57.280000      226876.41        5.67310200e+00        6.09863176e-08  25.4018  22.5587  22.7148  0.0000
0202-04-04_00:45:57.640000      226876.77        5.77250400e+00        5.49743176e-08  25.4085  22.5633  22.7247  0.0000
0202-04-04_00:45:57.990000      226877.11        5.87177500e+00        5.64611176e-08  25.4085  22.5633  22.7247  0.0000
0202-04-04_00:45:58.360000      226877.48        5.97100000e+00        6.40842176e-08  25.4085  22.5633  22.7247  0.0000
0202-04-04_00:45:58.740000      226877.86        6.06998900e+00        6.14191176e-08  25.4113  22.5609  22.6952  0.0000
0202-04-04_00:45:59.098000      226878.22        6.16951600e+00        6.30305176e-08  25.4113  22.5609  22.6952  0.0000
0202-04-04_00:45:59.465000      226878.59        6.26881400e+00        6.92904176e-08  25.3809  22.5627  22.6842  0.0000
0202-04-04_00:45:59.820000      226878.95        6.36831300e+00        7.39387176e-08  25.3809  22.5627  22.6842  0.0000
0202-04-04_00:46:00.180000      226879.30        6.46762700e+00        7.02820176e-08  25.3809  22.5627  22.6842  0.0000
0202-04-04_00:46:00.527000      226879.65        6.56694500e+00        6.50758176e-08  25.3898  22.5636  22.6942  0.0000
0202-04-04_00:46:00.880000      226880.01        6.66620500e+00        6.30305176e-08  25.3898  22.5636  22.6942  0.0000
0202-04-04_00:46:01.227000      226880.35        6.76554000e+00        7.02200176e-08  25.3898  22.5636  22.6942  0.0000
0202-04-04_00:46:01.580000      226880.70        6.86462800e+00        7.12737176e-08  25.3904  22.5589  22.6821  0.0000
0202-04-04_00:46:01.926000      226881.05        6.96409400e+00        7.33190176e-08  25.3904  22.5589  22.6821  0.0000
0202-04-04_00:46:02.273000      226881.40        7.06317800e+00        7.43726176e-08  25.3904  22.5589  22.6821  0.0000
0202-04-04_00:46:02.633000      226881.76        7.16282100e+00        7.83392176e-08  25.3698  22.5616  22.7032  0.0000
0202-04-04_00:46:02.980000      226882.10        7.26215300e+00        7.78434176e-08  25.3698  22.5616  22.7032  0.0000
0202-04-04_00:46:03.348000      226882.47        7.36146500e+00        7.98267176e-08  25.3698  22.5616  22.7032  0.0000
0202-04-04_00:46:03.730000      226882.86        7.46093700e+00        7.75323176e-08  25.3935  22.5583  22.7071  0.0000
0202-04-04_00:46:04.090000      226883.22        7.56061800e+00        7.83989176e-08  25.3935  22.5583  22.7071  0.0000
0202-04-04_00:46:04.445000      226883.57        7.65948500e+00        7.79030176e-08  25.3982  22.5620  22.6910  0.0000
0202-04-04_00:46:04.810000      226883.94        7.75881700e+00        7.21390176e-08  25.3982  22.5620  22.6910  0.0000
0202-04-04_00:46:05.168000      226884.29        7.85815000e+00        7.51140176e-08  25.3982  22.5620  22.6910  0.0000
0202-04-04_00:46:05.527000      226884.65        7.95775300e+00        7.75931176e-08  25.4032  22.5626  22.7015  0.0000
0202-04-04_00:46:05.875000      226885.00        8.05732500e+00        7.90186176e-08  25.4032  22.5626  22.7015  0.0000
0202-04-04_00:46:06.223000      226885.35        8.15666100e+00        9.04227176e-08  25.4032  22.5626  22.7015  0.0000
0202-04-04_00:46:06.582000      226885.71        8.25624300e+00        9.29018176e-08  25.4007  22.5585  22.6928  0.0000
0202-04-04_00:46:06.938000      226886.06        8.35522200e+00        9.29018176e-08  25.4007  22.5585  22.6928  0.0000
0202-04-04_00:46:07.305000      226886.43        8.45428800e+00        8.72618176e-08  25.4007  22.5585  22.6928  0.0000
0202-04-04_00:46:07.656000      226886.78        8.55359600e+00        9.71784176e-08  25.3746  22.5663  22.7015  0.0000
0202-04-04_00:46:08.004000      226887.13        8.65284100e+00        9.20961176e-08  25.3746  22.5663  22.7015  0.0000
0202-04-04_00:46:08.395000      226887.52        8.75256100e+00        8.88113176e-08  25.3746  22.5663  22.7015  0.0000
0202-04-04_00:46:08.780000      226887.91        8.85205300e+00        8.98649176e-08  25.3652  22.5586  22.6838  0.0000
0202-04-04_00:46:09.137000      226888.26        8.95113300e+00        9.52570176e-08  25.3652  22.5586  22.6838  0.0000
0202-04-04_00:46:09.496000      226888.62        9.05012700e+00        1.03936818e-07  25.3924  22.5628  22.6984  0.0000
0202-04-04_00:46:09.844000      226888.97        9.14941700e+00        9.91687176e-08  25.3924  22.5628  22.6984  0.0000
0202-04-04_00:46:10.203000      226889.33        9.24911100e+00        1.06482118e-07  25.3924  22.5628  22.6984  0.0000
0202-04-04_00:46:10.555000      226889.68        9.34853800e+00        1.04622818e-07  25.3883  22.5640  22.7012  0.0000
0202-04-04_00:46:10.902000      226890.03        9.44792700e+00        1.08899318e-07  25.3883  22.5640  22.7012  0.0000
0202-04-04_00:46:11.250000      226890.37        9.54703400e+00        1.07225918e-07  25.3883  22.5640  22.7012  0.0000
0202-04-04_00:46:11.598000      226890.72        9.64669300e+00        1.13361818e-07  25.3952  22.5581  22.6810  0.0000
0202-04-04_00:46:11.945000      226891.07        9.74615300e+00        1.19063818e-07  25.3952  22.5581  22.6810  0.0000
0202-04-04_00:46:12.293000      226891.42        9.84537500e+00        1.29352218e-07  25.3952  22.5581  22.6810  0.0000
0202-04-04_00:46:12.645000      226891.77        9.94410900e+00        1.39516718e-07  25.4059  22.5644  22.7184  0.0000
0202-04-04_00:46:12.992000      226892.12        1.00437100e+01        1.63564418e-07  25.4059  22.5644  22.7184  0.0000
0202-04-04_00:46:13.367000      226892.49        1.01428000e+01        1.93748018e-07  25.4059  22.5644  22.7184  0.0000
0202-04-04_00:46:13.754000      226892.88        1.02425500e+01        2.22072218e-07  25.4008  22.5603  22.6909  0.0000
0202-04-04_00:46:14.100000      226893.23        1.03420400e+01        2.60622918e-07  25.4008  22.5603  22.6909  0.0000
0202-04-04_00:46:14.473000      226893.60        1.04408800e+01        3.04379818e-07  25.3716  22.5626  22.6723  0.0000
0202-04-04_00:46:14.832000      226893.96        1.05404200e+01        3.71006718e-07  25.3716  22.5626  22.6723  0.0000
0202-04-04_00:46:15.195000      226894.32        1.06399700e+01        4.45938718e-07  25.3716  22.5626  22.6723  0.0000
0202-04-04_00:46:15.543000      226894.67        1.07392300e+01        5.44979418e-07  25.3747  22.5631  22.7038  0.0000
0202-04-04_00:46:15.890000      226895.02        1.08383500e+01        6.62738218e-07  25.3747  22.5631  22.7038  0.0000
0202-04-04_00:46:16.240000      226895.36        1.09376800e+01        8.04483318e-07  25.3747  22.5631  22.7038  0.0000
0202-04-04_00:46:16.586000      226895.71        1.10372100e+01        9.73374918e-07  25.4062  22.5572  22.6930  0.0000
0202-04-04_00:46:16.945000      226896.07        1.11367000e+01        1.18211882e-06  25.4062  22.5572  22.6930  0.0000
0202-04-04_00:46:17.293000      226896.42        1.12356700e+01        1.45141582e-06  25.4062  22.5572  22.6930  0.0000
0202-04-04_00:46:17.640000      226896.77        1.13350500e+01        1.76849832e-06  25.4302  22.5634  22.7265  0.0000
0202-04-04_00:46:17.990000      226897.11        1.14343100e+01        2.09537342e-06  25.4302  22.5634  22.7265  0.0000
0202-04-04_00:46:18.367000      226897.49        1.15341000e+01        2.57886832e-06  25.4302  22.5634  22.7265  0.0000
0202-04-04_00:46:18.734000      226897.86        1.16330700e+01        3.14405112e-06  25.4318  22.5609  22.7258  0.0000
0202-04-04_00:46:19.082000      226898.21        1.17323800e+01        3.80127212e-06  25.4318  22.5609  22.7258  0.0000
0202-04-04_00:46:19.445000      226898.57        1.18314600e+01        4.98890582e-06  25.4100  22.5637  22.6897  0.0000
0202-04-04_00:46:19.810000      226898.94        1.19312500e+01        5.50053912e-06  25.4100  22.5637  22.6897  0.0000
0202-04-04_00:46:20.156000      226899.28        1.20304100e+01        7.27951062e-06  25.4100  22.5637  22.6897  0.0000
0202-04-04_00:46:20.516000      226899.64        1.21296700e+01        8.59141145e-06  25.3909  22.5655  22.6926  0.0000
0202-04-04_00:46:20.870000      226900.00        1.22286900e+01        1.06274701e-05  25.3909  22.5655  22.6926  0.0000
0202-04-04_00:46:21.220000      226900.34        1.23283900e+01        1.27677770e-05  25.3909  22.5655  22.6926  0.0000
0202-04-04_00:46:21.566000      226900.69        1.24280200e+01        1.53630684e-05  25.3918  22.5599  22.6942  0.0000
0202-04-04_00:46:21.918000      226901.04        1.25271400e+01        1.86150984e-05  25.3918  22.5599  22.6942  0.0000
0202-04-04_00:46:22.266000      226901.39        1.26259300e+01        2.24524633e-05  25.3918  22.5599  22.6942  0.0000

File: chapter 6/data/ext_ffj51/Ic/infield/step09/no magnet/Ic_2025-04-04_00-47-29537117_45e19pm2-anneal300k-720min-0nA-0T-25k-.txt
# Ic =  nan A, n =  nan , Tavg = 25.40 K, 45e19pm2-anneal300k-720min-0nA-0T-25k-
#datetime                        t_s     iHTS_A                vHTS_V                tHTS_K  tTAR_K  tHOL_K  tSPA_K
0202-04-04_00:46:44.293000      226923.42        6.03977400e-03       -2.37380000e-09  25.4091  22.5595  22.7036  0.0000
0202-04-04_00:46:44.640000      226923.77        1.09808300e-01       -9.87980000e-09  25.4242  22.5676  22.7084  0.0000
0202-04-04_00:46:45             226924.12        2.09244000e-01       -1.01690000e-09  25.4242  22.5676  22.7084  0.0000
0202-04-04_00:46:45.440000      226924.57        3.08311600e-01       -1.17392000e-08  25.4242  22.5676  22.7084  0.0000
0202-04-04_00:46:45.800000      226924.93        4.07455500e-01       -1.63256000e-08  25.4116  22.5671  22.7021  0.0000
0202-04-04_00:46:46.160000      226925.28        5.07076700e-01       -3.55800000e-09  25.4116  22.5671  22.7021  0.0000
0202-04-04_00:46:46.508000      226925.63        6.07185200e-01        1.03872000e-08  25.4025  22.5620  22.6869  0.0000
0202-04-04_00:46:46.850000      226925.98        7.05659100e-01       -3.55390000e-08  25.4025  22.5620  22.6869  0.0000
0202-04-04_00:46:47.210000      226926.34        8.05779000e-01       -5.68596000e-08  25.4025  22.5620  22.6869  0.0000
0202-04-04_00:46:47.570000      226926.70        9.04831500e-01       -2.20276000e-08  25.4016  22.5687  22.6935  0.0000
0202-04-04_00:46:47.930000      226927.06        1.00401200e+00       -1.79370000e-08  25.4016  22.5687  22.6935  0.0000
0202-04-04_00:46:48.277000      226927.40        1.10335900e+00       -1.76271000e-08  25.4016  22.5687  22.6935  0.0000
0202-04-04_00:46:48.630000      226927.75        1.20288600e+00       -1.75652000e-08  25.4126  22.5621  22.7132  0.0000
0202-04-04_00:46:48.973000      226928.10        1.30238700e+00       -1.81230000e-08  25.4126  22.5621  22.7132  0.0000
0202-04-04_00:46:49.330000      226928.45        1.40151300e+00       -1.88047000e-08  25.4126  22.5621  22.7132  0.0000
0202-04-04_00:46:49.730000      226928.85        1.50049800e+00       -1.68214000e-08  25.4222  22.5647  22.7161  0.0000
0202-04-04_00:46:50.080000      226929.20        1.59989500e+00       -1.94870000e-08  25.4222  22.5647  22.7161  0.0000
0202-04-04_00:46:50.450000      226929.57        1.69959500e+00       -1.24225000e-08  25.4310  22.5660  22.7153  0.0000
0202-04-04_00:46:50.805000      226929.93        1.79894400e+00        4.06900000e-10  25.4310  22.5660  22.7153  0.0000
0202-04-04_00:46:51.152000      226930.28        1.89769400e+00        1.59000000e-10  25.4310  22.5660  22.7153  0.0000
0202-04-04_00:46:51.500000      226930.63        1.99741200e+00        4.43550000e-09  25.4003  22.5604  22.6800  0.0000
0202-04-04_00:46:51.848000      226930.97        2.09679800e+00        6.60480000e-09  25.4003  22.5604  22.6800  0.0000
0202-04-04_00:46:52.195000      226931.32        2.19625700e+00        4.86940000e-09  25.4003  22.5604  22.6800  0.0000
0202-04-04_00:46:52.543000      226931.67        2.29573200e+00        7.72040000e-09  25.3860  22.5662  22.6857  0.0000
0202-04-04_00:46:52.890000      226932.02        2.39511300e+00        1.16250000e-08  25.3860  22.5662  22.6857  0.0000
0202-04-04_00:46:53.240000      226932.36        2.49421800e+00        1.66453000e-08  25.3860  22.5662  22.6857  0.0000
0202-04-04_00:46:53.586000      226932.71        2.59332100e+00        2.15416000e-08  25.3914  22.5593  22.6913  0.0000
0202-04-04_00:46:53.934000      226933.06        2.69261100e+00        2.32770000e-08  25.3914  22.5593  22.6913  0.0000
0202-04-04_00:46:54.280000      226933.41        2.79224500e+00        2.74296000e-08  25.3914  22.5593  22.6913  0.0000
0202-04-04_00:46:54.630000      226933.75        2.89130300e+00        2.50744000e-08  25.4195  22.5663  22.7115  0.0000
0202-04-04_00:46:54.984000      226934.11        2.99093500e+00        1.91245000e-08  25.4195  22.5663  22.7115  0.0000
0202-04-04_00:46:55.336000      226934.46        3.08997400e+00        1.41662000e-08  25.4195  22.5663  22.7115  0.0000
0202-04-04_00:46:55.727000      226934.85        3.19004500e+00        1.70172000e-08  25.3990  22.5637  22.6964  0.0000
0202-04-04_00:46:56.080000      226935.20        3.28867500e+00        1.73289000e-08  25.3990  22.5637  22.6964  0.0000
0202-04-04_00:46:56.460000      226935.59        3.38834700e+00        1.68969000e-08  25.3990  22.5637  22.6964  0.0000
0202-04-04_00:46:56.820000      226935.95        3.48792900e+00        1.29923000e-08  25.4047  22.5588  22.6942  0.0000
0202-04-04_00:46:57.180000      226936.30        3.58710300e+00        1.93761000e-08  25.4047  22.5588  22.6942  0.0000
0202-04-04_00:46:57.527000      226936.65        3.68624200e+00        2.10495000e-08  25.4047  22.5656  22.6865  0.0000
0202-04-04_00:46:57.887000      226937.01        3.78557200e+00        2.12354000e-08  25.4047  22.5656  22.6865  0.0000
0202-04-04_00:46:58.234000      226937.36        3.88524000e+00        2.14834000e-08  25.4047  22.5656  22.6865  0.0000
0202-04-04_00:46:58.594000      226937.72        3.98494100e+00        2.35906000e-08  25.4104  22.5595  22.6853  0.0000
0202-04-04_00:46:58.950000      226938.08        4.08442700e+00        2.26609000e-08  25.4104  22.5595  22.6853  0.0000
0202-04-04_00:46:59.297000      226938.42        4.18270600e+00        3.03463000e-08  25.4104  22.5595  22.6853  0.0000
0202-04-04_00:46:59.656000      226938.78        4.28264500e+00        2.99744000e-08  25.3795  22.5643  22.6975  0.0000
0202-04-04_00:47:00.004000      226939.13        4.38194700e+00        2.74953000e-08  25.3795  22.5643  22.6975  0.0000
0202-04-04_00:47:00.383000      226939.51        4.48102600e+00        2.68755000e-08  25.3795  22.5643  22.6975  0.0000
0202-04-04_00:47:00.754000      226939.88        4.57976800e+00        3.09661000e-08  25.3989  22.5628  22.6848  0.0000
0202-04-04_00:47:01.110000      226940.24        4.67993000e+00        3.00364000e-08  25.3989  22.5628  22.6848  0.0000
0202-04-04_00:47:01.465000      226940.59        4.77939200e+00        3.49327000e-08  25.3941  22.5591  22.7020  0.0000
0202-04-04_00:47:01.816000      226940.94        4.87830800e+00        3.10269000e-08  25.3941  22.5591  22.7020  0.0000
0202-04-04_00:47:02.164000      226941.29        4.97784500e+00        3.20164000e-08  25.3941  22.5591  22.7020  0.0000
0202-04-04_00:47:02.510000      226941.64        5.07734400e+00        3.02806000e-08  25.4149  22.5652  22.7100  0.0000
0202-04-04_00:47:02.870000      226942.00        5.17712900e+00        2.75535000e-08  25.4149  22.5652  22.7100  0.0000
0202-04-04_00:47:03.220000      226942.34        5.27616500e+00        3.57347000e-08  25.4149  22.5652  22.7100  0.0000
0202-04-04_00:47:03.566000      226942.69        5.37537400e+00        3.17061000e-08  25.4145  22.5594  22.7085  0.0000
0202-04-04_00:47:03.918000      226943.04        5.47503300e+00        2.78634000e-08  25.4145  22.5594  22.7085  0.0000
0202-04-04_00:47:04.266000      226943.39        5.57376700e+00        3.70363000e-08  25.4145  22.5594  22.7085  0.0000
0202-04-04_00:47:04.613000      226943.74        5.67342800e+00        4.24904000e-08  25.3857  22.5614  22.6905  0.0000
0202-04-04_00:47:04.960000      226944.09        5.77286000e+00        4.31721000e-08  25.3857  22.5614  22.6905  0.0000
0202-04-04_00:47:05.310000      226944.43        5.87174500e+00        4.96799000e-08  25.3857  22.5614  22.6905  0.0000
0202-04-04_00:47:05.656000      226944.78        5.97148500e+00        5.07955000e-08  25.3885  22.5622  22.6987  0.0000
0202-04-04_00:47:06.004000      226945.13        6.07112800e+00        4.68909000e-08  25.3885  22.5622  22.6987  0.0000
0202-04-04_00:47:06.387000      226945.51        6.16974200e+00        4.46596000e-08  25.3885  22.5622  22.6987  0.0000
0202-04-04_00:47:06.773000      226945.90        6.26931000e+00        4.43497000e-08  25.4066  22.5588  22.6842  0.0000
0202-04-04_00:47:07.120000      226946.25        6.36874800e+00        4.27383000e-08  25.4066  22.5588  22.6842  0.0000
0202-04-04_00:47:07.473000      226946.60        6.46854000e+00        3.96394000e-08  25.4044  22.5661  22.7157  0.0000
0202-04-04_00:47:07.820000      226946.94        6.56746500e+00        3.94516000e-08  25.4044  22.5661  22.7157  0.0000
0202-04-04_00:47:08.170000      226947.30        6.66651900e+00        3.51732000e-08  25.4044  22.5661  22.7157  0.0000
0202-04-04_00:47:08.520000      226947.65        6.76610500e+00        3.65368000e-08  25.4237  22.5595  22.7061  0.0000
0202-04-04_00:47:08.867000      226947.99        6.86578000e+00        3.90779000e-08  25.4237  22.5595  22.7061  0.0000
0202-04-04_00:47:09.215000      226948.34        6.96499400e+00        3.62269000e-08  25.4237  22.5595  22.7061  0.0000
0202-04-04_00:47:09.566000      226948.69        7.06439100e+00        3.30040000e-08  25.4217  22.5643  22.6970  0.0000
0202-04-04_00:47:09.926000      226949.05        7.16308300e+00        3.52352000e-08  25.4217  22.5643  22.6970  0.0000
0202-04-04_00:47:10.273000      226949.40        7.26293200e+00        3.35618000e-08  25.4217  22.5643  22.6970  0.0000
0202-04-04_00:47:10.633000      226949.76        7.36205800e+00        2.72400000e-08  25.4025  22.5637  22.7075  0.0000
0202-04-04_00:47:10.990000      226950.11        7.46115400e+00        2.70540000e-08  25.4025  22.5637  22.7075  0.0000
0202-04-04_00:47:11.344000      226950.47        7.56052600e+00        2.09181000e-08  25.4025  22.5637  22.7075  0.0000
0202-04-04_00:47:11.750000      226950.87        7.66011000e+00        2.17239000e-08  25.3889  22.5596  22.6998  0.0000
0202-04-04_00:47:12.098000      226951.22        7.75891100e+00        1.96786000e-08  25.3889  22.5596  22.6998  0.0000
0202-04-04_00:47:12.473000      226951.60        7.85877200e+00        2.15999000e-08  25.4123  22.5667  22.7027  0.0000
0202-04-04_00:47:12.820000      226951.94        7.95814400e+00        2.86035000e-08  25.4123  22.5667  22.7027  0.0000
0202-04-04_00:47:13.176000      226952.30        8.05736500e+00        2.73019000e-08  25.4123  22.5667  22.7027  0.0000
0202-04-04_00:47:13.535000      226952.66        8.15692500e+00        2.75486000e-08  25.3927  22.5591  22.6976  0.0000
0202-04-04_00:47:13.883000      226953.01        8.25601200e+00        3.10789000e-08  25.3927  22.5591  22.6976  0.0000
0202-04-04_00:47:14.230000      226953.36        8.35539000e+00        2.94050000e-08  25.3927  22.5591  22.6976  0.0000
0202-04-04_00:47:14.590000      226953.71        8.45447400e+00        2.70499000e-08  25.4051  22.5631  22.6969  0.0000
0202-04-04_00:47:14.938000      226954.06        8.55403900e+00        2.99009000e-08  25.4051  22.5631  22.6969  0.0000
0202-04-04_00:47:15.285000      226954.41        8.65353900e+00        3.12024000e-08  25.4051  22.5631  22.6969  0.0000
0202-04-04_00:47:15.633000      226954.76        8.75251700e+00        3.13264000e-08  25.4036  22.5588  22.6880  0.0000
0202-04-04_00:47:15.980000      226955.11        8.85174000e+00        3.06446000e-08  25.4036  22.5588  22.6880  0.0000
0202-04-04_00:47:16.332000      226955.46        8.95113100e+00        3.03347000e-08  25.4036  22.5588  22.6880  0.0000
0202-04-04_00:47:16.720000      226955.84        9.05113800e+00        2.71738000e-08  25.3886  22.5609  22.6967  0.0000
0202-04-04_00:47:17.066000      226956.19        9.15030500e+00        3.16983000e-08  25.3886  22.5609  22.6967  0.0000
0202-04-04_00:47:17.434000      226956.56        9.24965800e+00        3.27519000e-08  25.3867  22.5675  22.6938  0.0000
0202-04-04_00:47:17.790000      226956.91        9.34875800e+00        3.15743000e-08  25.3867  22.5675  22.6938  0.0000
0202-04-04_00:47:18.137000      226957.26        9.44783300e+00        3.09545000e-08  25.3867  22.5675  22.6938  0.0000
0202-04-04_00:47:18.484000      226957.61        9.54700700e+00        4.15529000e-08  25.4165  22.5609  22.7043  0.0000
0202-04-04_00:47:18.832000      226957.96        9.64693500e+00        4.66351000e-08  25.4165  22.5609  22.7043  0.0000
0202-04-04_00:47:19.180000      226958.30        9.74569400e+00        4.67591000e-08  25.4165  22.5609  22.7043  0.0000
0202-04-04_00:47:19.527000      226958.65        9.84583200e+00        6.37437000e-08  25.3932  22.5640  22.7097  0.0000
0202-04-04_00:47:19.883000      226959.01        9.94524400e+00        8.19678000e-08  25.3932  22.5640  22.7097  0.0000
0202-04-04_00:47:20.230000      226959.36        1.00444400e+01        9.96317000e-08  25.3932  22.5640  22.7097  0.0000
0202-04-04_00:47:20.580000      226959.70        1.01435200e+01        1.22068000e-07  25.4108  22.5637  22.7176  0.0000
0202-04-04_00:47:20.926000      226960.05        1.02429600e+01        1.62106200e-07  25.4108  22.5637  22.7176  0.0000
0202-04-04_00:47:21.273000      226960.40        1.03423500e+01        2.07660500e-07  25.4108  22.5637  22.7176  0.0000
0202-04-04_00:47:21.633000      226960.76        1.04414100e+01        2.55756000e-07  25.3848  22.5599  22.6839  0.0000
0202-04-04_00:47:21.980000      226961.11        1.05407600e+01        3.02301900e-07  25.3848  22.5599  22.6839  0.0000
0202-04-04_00:47:22.330000      226961.46        1.06396900e+01        3.84051800e-07  25.3848  22.5599  22.6839  0.0000
0202-04-04_00:47:22.750000      226961.88        1.07393700e+01        4.83775400e-07  25.4095  22.5677  22.6915  0.0000
0202-04-04_00:47:23.098000      226962.22        1.08387900e+01        5.83313100e-07  25.4095  22.5677  22.6915  0.0000
0202-04-04_00:47:23.477000      226962.60        1.09378800e+01        7.43218000e-07  25.3886  22.5612  22.6808  0.0000
0202-04-04_00:47:23.824000      226962.95        1.10375200e+01        9.01263600e-07  25.3886  22.5612  22.6808  0.0000
0202-04-04_00:47:24.170000      226963.30        1.11368800e+01        1.09940930e-06  25.3886  22.5612  22.6808  0.0000
0202-04-04_00:47:24.520000      226963.65        1.12361500e+01        1.36226080e-06  25.4014  22.5655  22.6888  0.0000
0202-04-04_00:47:24.880000      226964.00        1.13351700e+01        1.68671900e-06  25.4014  22.5655  22.6888  0.0000
0202-04-04_00:47:25.227000      226964.35        1.14345900e+01        2.06410740e-06  25.4014  22.5655  22.6888  0.0000
0202-04-04_00:47:25.574000      226964.70        1.15338900e+01        2.51518910e-06  25.4094  22.5649  22.7160  0.0000
0202-04-04_00:47:25.920000      226965.05        1.16335000e+01        3.06060150e-06  25.4094  22.5649  22.7160  0.0000
0202-04-04_00:47:26.270000      226965.40        1.17327500e+01        3.72197560e-06  25.4094  22.5649  22.7160  0.0000
0202-04-04_00:47:26.630000      226965.75        1.18320700e+01        4.94977240e-06  25.4107  22.5605  22.6949  0.0000
0202-04-04_00:47:26.977000      226966.10        1.19314700e+01        6.00006240e-06  25.4107  22.5605  22.6949  0.0000
0202-04-04_00:47:27.340000      226966.47        1.20310700e+01        7.21713697e-06  25.4107  22.5605  22.6949  0.0000
0202-04-04_00:47:27.730000      226966.86        1.21301300e+01        8.73840266e-06  25.4095  22.5674  22.6950  0.0000
0202-04-04_00:47:28.080000      226967.21        1.22293800e+01        1.05245031e-05  25.4095  22.5674  22.6950  0.0000
0202-04-04_00:47:28.450000      226967.58        1.23292500e+01        1.24400149e-05  25.4040  22.5598  22.6833  0.0000
0202-04-04_00:47:28.805000      226967.93        1.24280700e+01        1.54019740e-05  25.4040  22.5598  22.6833  0.0000
0202-04-04_00:47:29.156000      226968.28        1.25275400e+01        1.86458263e-05  25.4040  22.5598  22.6833  0.0000
0202-04-04_00:47:29.504000      226968.63        1.26270700e+01        2.25033380e-05  25.4031  22.5651  22.6842  0.0000
