Repository: shortlab/2025-devitre-PhD

# 2025-devitre-PhD
Data repository for Alexis Devitre's PhD thesis

File: chapter 6/data/ext_ffj51/Ic/infield/step09/no magnet/Ic_2025-04-04_01-03-19582945_45e19pm2-anneal300k-720min-0nA-0T-30k-.txt
# Ic = 8.68 A, n = 21.09 , Tavg = 30.25 K, 45e19pm2-anneal300k-720min-0nA-0T-30k-
#datetime                        t_s     iHTS_A                vHTS_V                tHTS_K  tTAR_K  tHOL_K  tSPA_K
0202-04-04_01:02:40.790000      227879.92        8.91885500e-03        5.45415385e-09  30.2141  28.1345  28.2389  0.0000
0202-04-04_01:02:41.137000      227880.26        1.13044400e-01        3.22285385e-09  30.2141  28.1345  28.2389  0.0000
0202-04-04_01:02:41.490000      227880.61        2.12028800e-01        1.38212538e-08  30.2097  28.1358  28.2617  0.0000
0202-04-04_01:02:41.836000      227880.96        3.11526800e-01        2.72705385e-09  30.2097  28.1358  28.2617  0.0000
0202-04-04_01:02:42.184000      227881.31        4.10828800e-01        1.95232538e-08  30.2097  28.1358  28.2617  0.0000
0202-04-04_01:02:42.543000      227881.67        5.09858000e-01       -1.19748462e-08  30.2534  28.1336  28.2578  0.0000
0202-04-04_01:02:42.890000      227882.01        6.09401800e-01        9.39915385e-09  30.2534  28.1336  28.2578  0.0000
0202-04-04_01:02:43.240000      227882.36        7.09644700e-01        4.08223538e-08  30.2534  28.1336  28.2578  0.0000
0202-04-04_01:02:43.586000      227882.71        8.08372500e-01       -3.67834615e-09  30.2294  28.1364  28.2654  0.0000
0202-04-04_01:02:43.934000      227883.06        9.07867300e-01       -4.54604615e-09  30.2294  28.1364  28.2654  0.0000
0202-04-04_01:02:44.293000      227883.42        1.00728500e+00        6.67215385e-09  30.2294  28.1364  28.2654  0.0000
0202-04-04_01:02:44.640000      227883.77        1.10647000e+00        8.65545385e-09  30.2760  28.1345  28.2978  0.0000
0202-04-04_01:02:44.990000      227884.11        1.20604500e+00        1.48532538e-08  30.2760  28.1345  28.2978  0.0000
0202-04-04_01:02:45.363000      227884.49        1.30505700e+00        1.18163538e-08  30.2760  28.1345  28.2978  0.0000
0202-04-04_01:02:45.740000      227884.86        1.40466400e+00        1.32418538e-08  30.2596  28.1338  28.2765  0.0000
0202-04-04_01:02:46.086000      227885.21        1.50396900e+00        1.23741538e-08  30.2596  28.1338  28.2765  0.0000
0202-04-04_01:02:46.445000      227885.57        1.60314900e+00        6.73405385e-09  30.2251  28.1334  28.2604  0.0000
0202-04-04_01:02:46.810000      227885.93        1.70276600e+00        5.74245385e-09  30.2251  28.1334  28.2604  0.0000
0202-04-04_01:02:47.156000      227886.28        1.80190600e+00        5.61845385e-09  30.2251  28.1334  28.2604  0.0000
0202-04-04_01:02:47.516000      227886.64        1.90148800e+00        4.03538462e-11  30.2379  28.1330  28.2415  0.0000
0202-04-04_01:02:47.863000      227886.99        2.00061400e+00        5.12265385e-09  30.2379  28.1330  28.2415  0.0000
0202-04-04_01:02:48.210000      227887.34        2.09999400e+00        3.88195385e-09  30.2379  28.1330  28.2415  0.0000
0202-04-04_01:02:48.562000      227887.69        2.19936000e+00       -1.14054615e-09  30.2213  28.1346  28.2777  0.0000
0202-04-04_01:02:48.910000      227888.03        2.29883800e+00        1.60653846e-10  30.2213  28.1346  28.2777  0.0000
0202-04-04_01:02:49.270000      227888.39        2.39810300e+00       -3.00024615e-09  30.2213  28.1346  28.2777  0.0000
0202-04-04_01:02:49.617000      227888.74        2.49767800e+00       -8.33034615e-09  30.2573  28.1312  28.2886  0.0000
0202-04-04_01:02:49.965000      227889.09        2.59663100e+00       -5.41734615e-09  30.2573  28.1312  28.2886  0.0000
0202-04-04_01:02:50.312000      227889.44        2.69629900e+00       -4.05384615e-09  30.2573  28.1312  28.2886  0.0000
0202-04-04_01:02:50.660000      227889.79        2.79542600e+00       -8.45434615e-09  30.2446  28.1322  28.2695  0.0000
0202-04-04_01:02:51.008000      227890.13        2.89487700e+00       -3.06224615e-09  30.2446  28.1322  28.2695  0.0000
0202-04-04_01:02:51.434000      227890.56        2.99430500e+00       -3.99184615e-09  30.2446  28.1322  28.2695  0.0000
0202-04-04_01:02:51.793000      227890.92        3.09359400e+00       -1.88464615e-09  30.2477  28.1308  28.2727  0.0000
0202-04-04_01:02:52.150000      227891.28        3.19315400e+00       -7.46264615e-09  30.2477  28.1308  28.2727  0.0000
0202-04-04_01:02:52.510000      227891.64        3.29249400e+00       -1.82469462e-08  30.2357  28.1309  28.2786  0.0000
0202-04-04_01:02:52.860000      227891.98        3.39154500e+00       -1.28548462e-08  30.2357  28.1309  28.2786  0.0000
0202-04-04_01:02:53.207000      227892.33        3.49093900e+00       -8.57834615e-09  30.2357  28.1309  28.2786  0.0000
0202-04-04_01:02:53.555000      227892.68        3.59018200e+00       -6.16114615e-09  30.2354  28.1332  28.2347  0.0000
0202-04-04_01:02:53.902000      227893.03        3.69005400e+00       -4.17784615e-09  30.2354  28.1332  28.2347  0.0000
0202-04-04_01:02:54.260000      227893.39        3.78938900e+00       -1.04370462e-08  30.2354  28.1332  28.2347  0.0000
0202-04-04_01:02:54.613000      227893.74        3.88897700e+00       -9.69284615e-09  30.2288  28.1302  28.2700  0.0000
0202-04-04_01:02:54.960000      227894.09        3.98817900e+00       -1.16142462e-08  30.2288  28.1302  28.2700  0.0000
0202-04-04_01:02:55.310000      227894.43        4.08738000e+00       -1.33496462e-08  30.2288  28.1302  28.2700  0.0000
0202-04-04_01:02:55.656000      227894.78        4.18669200e+00       -1.25438462e-08  30.2339  28.1330  28.2562  0.0000
0202-04-04_01:02:56.016000      227895.14        4.28586300e+00       -1.41553462e-08  30.2339  28.1330  28.2562  0.0000
0202-04-04_01:02:56.410000      227895.54        4.38530700e+00       -7.27574615e-09  30.2339  28.1330  28.2562  0.0000
0202-04-04_01:02:56.790000      227895.91        4.48447100e+00       -1.13984615e-09  30.2305  28.1339  28.2759  0.0000
0202-04-04_01:02:57.145000      227896.27        4.58388400e+00       -2.00754615e-09  30.2305  28.1339  28.2759  0.0000
0202-04-04_01:02:57.508000      227896.63        4.68344600e+00       -6.40804615e-09  30.2549  28.1309  28.2763  0.0000
0202-04-04_01:02:57.855000      227896.98        4.78289700e+00       -1.17381462e-08  30.2549  28.1309  28.2763  0.0000
0202-04-04_01:02:58.203000      227897.33        4.88234000e+00       -1.34115462e-08  30.2549  28.1309  28.2763  0.0000
0202-04-04_01:02:58.550000      227897.68        4.98152700e+00       -6.53194615e-09  30.2607  28.1345  28.2917  0.0000
0202-04-04_01:02:58.900000      227898.02        5.08123100e+00       -1.04366462e-08  30.2607  28.1345  28.2917  0.0000
0202-04-04_01:02:59.258000      227898.38        5.18085400e+00       -1.30397462e-08  30.2607  28.1345  28.2917  0.0000
0202-04-04_01:02:59.605000      227898.73        5.27977800e+00       -1.29157462e-08  30.2470  28.1301  28.2598  0.0000
0202-04-04_01:02:59.953000      227899.08        5.37896100e+00       -1.18018462e-08  30.2470  28.1301  28.2598  0.0000
0202-04-04_01:03:00.300000      227899.43        5.47851700e+00       -1.88707462e-08  30.2470  28.1301  28.2598  0.0000
0202-04-04_01:03:00.650000      227899.78        5.57807300e+00       -1.93671462e-08  30.2481  28.1325  28.2615  0.0000
0202-04-04_01:03:01.008000      227900.13        5.67701300e+00       -1.62061462e-08  30.2481  28.1325  28.2615  0.0000
0202-04-04_01:03:01.383000      227900.51        5.77637400e+00       -1.65160462e-08  30.2481  28.1325  28.2615  0.0000
0202-04-04_01:03:01.780000      227900.90        5.87571500e+00       -2.35816462e-08  30.2082  28.1319  28.2604  0.0000
0202-04-04_01:03:02.125000      227901.25        5.97489700e+00       -2.14123462e-08  30.2082  28.1319  28.2604  0.0000
0202-04-04_01:03:02.484000      227901.61        6.07469400e+00       -1.34791462e-08  30.2226  28.1302  28.2539  0.0000
0202-04-04_01:03:02.836000      227901.96        6.17403600e+00       -1.91191462e-08  30.2226  28.1302  28.2539  0.0000
0202-04-04_01:03:03.184000      227902.31        6.27259600e+00       -2.31478462e-08  30.2226  28.1302  28.2539  0.0000
0202-04-04_01:03:03.530000      227902.66        6.37234900e+00       -1.92431462e-08  30.2091  28.1325  28.2674  0.0000
0202-04-04_01:03:03.880000      227903.01        6.47147400e+00       -1.92431462e-08  30.2091  28.1325  28.2674  0.0000
0202-04-04_01:03:04.240000      227903.36        6.57137700e+00       -1.91811462e-08  30.2091  28.1325  28.2674  0.0000
0202-04-04_01:03:04.586000      227903.71        6.67071800e+00       -8.39684615e-09  30.2289  28.1294  28.2438  0.0000
0202-04-04_01:03:04.934000      227904.06        6.77023500e+00       -5.97974615e-09  30.2289  28.1294  28.2438  0.0000
0202-04-04_01:03:05.280000      227904.41        6.86918100e+00       -4.05834615e-09  30.2289  28.1294  28.2438  0.0000
0202-04-04_01:03:05.630000      227904.76        6.96836800e+00       -3.56254615e-09  30.2570  28.1338  28.2580  0.0000
0202-04-04_01:03:05.990000      227905.11        7.06828900e+00       -2.93334615e-09  30.2570  28.1338  28.2580  0.0000
0202-04-04_01:03:06.363000      227905.49        7.16716200e+00        5.06815385e-09  30.2570  28.1338  28.2580  0.0000
0202-04-04_01:03:06.746000      227905.87        7.26618400e+00        8.04315385e-09  30.2035  28.1323  28.2255  0.0000
0202-04-04_01:03:07.094000      227906.22        7.36568400e+00        5.93585385e-09  30.2035  28.1323  28.2255  0.0000
0202-04-04_01:03:07.453000      227906.58        7.46483200e+00        2.46505385e-09  30.2150  28.1318  28.2428  0.0000
0202-04-04_01:03:07.820000      227906.95        7.56434600e+00        1.29394538e-08  30.2150  28.1318  28.2428  0.0000
0202-04-04_01:03:08.180000      227907.30        7.66391800e+00        1.83935538e-08  30.2150  28.1318  28.2428  0.0000
0202-04-04_01:03:08.527000      227907.65        7.76332100e+00        2.44054538e-08  30.2288  28.1326  28.2581  0.0000
0202-04-04_01:03:08.875000      227908.00        7.86227900e+00        2.66367538e-08  30.2288  28.1326  28.2581  0.0000
0202-04-04_01:03:09.227000      227908.35        7.96217900e+00        3.30824538e-08  30.2288  28.1326  28.2581  0.0000
0202-04-04_01:03:09.580000      227908.70        8.06092800e+00        4.96927538e-08  30.2056  28.1298  28.2584  0.0000
0202-04-04_01:03:09.920000      227909.05        8.16058000e+00        4.66558538e-08  30.2056  28.1298  28.2584  0.0000
0202-04-04_01:03:10.270000      227909.40        8.25995800e+00        6.53113538e-08  30.2056  28.1298  28.2584  0.0000
0202-04-04_01:03:10.620000      227909.75        8.36004300e+00        9.11564538e-08  30.2558  28.1335  28.2726  0.0000
0202-04-04_01:03:10.980000      227910.10        8.45929700e+00        1.15390154e-07  30.2558  28.1335  28.2726  0.0000
0202-04-04_01:03:11.340000      227910.47        8.55860500e+00        1.45945554e-07  30.2558  28.1335  28.2726  0.0000
0202-04-04_01:03:11.742000      227910.87        8.65740100e+00        1.89642754e-07  30.2359  28.1308  28.2740  0.0000
0202-04-04_01:03:12.090000      227911.22        8.75640800e+00        2.35944154e-07  30.2359  28.1308  28.2740  0.0000
0202-04-04_01:03:12.450000      227911.57        8.85609000e+00        2.99038454e-07  30.2438  28.1305  28.2703  0.0000
0202-04-04_01:03:12.797000      227911.92        8.95542600e+00        3.85188654e-07  30.2438  28.1305  28.2703  0.0000
0202-04-04_01:03:13.152000      227912.28        9.05438000e+00        4.78714454e-07  30.2438  28.1305  28.2703  0.0000
0202-04-04_01:03:13.510000      227912.64        9.15358500e+00        6.18848054e-07  30.2236  28.1353  28.2530  0.0000
0202-04-04_01:03:13.875000      227913.00        9.25341400e+00        7.76397754e-07  30.2236  28.1353  28.2530  0.0000
0202-04-04_01:03:14.223000      227913.35        9.35279900e+00        9.60350254e-07  30.2236  28.1353  28.2530  0.0000
0202-04-04_01:03:14.566000      227913.69        9.45221400e+00        1.21247925e-06  30.2388  28.1334  28.2514  0.0000
0202-04-04_01:03:14.914000      227914.04        9.55138700e+00        1.49820065e-06  30.2388  28.1334  28.2514  0.0000
0202-04-04_01:03:15.266000      227914.39        9.65049600e+00        1.85395785e-06  30.2388  28.1334  28.2514  0.0000
0202-04-04_01:03:15.610000      227914.74        9.74998900e+00        2.29289045e-06  30.2338  28.1338  28.2441  0.0000
0202-04-04_01:03:15.965000      227915.09        9.84986100e+00        2.82497685e-06  30.2338  28.1338  28.2441  0.0000
0202-04-04_01:03:16.316000      227915.44        9.94940000e+00        3.46558785e-06  30.2338  28.1338  28.2441  0.0000
0202-04-04_01:03:16.668000      227915.79        1.00483400e+01        4.61900985e-06  30.2372  28.1328  28.2662  0.0000
0202-04-04_01:03:17.016000      227916.14        1.01473400e+01        5.13727495e-06  30.2372  28.1328  28.2662  0.0000
0202-04-04_01:03:17.438000      227916.56        1.02475800e+01        6.80462365e-06  30.2372  28.1328  28.2662  0.0000
0202-04-04_01:03:17.805000      227916.93        1.03461000e+01        8.16002850e-06  30.2395  28.1306  28.2634  0.0000
0202-04-04_01:03:18.164000      227917.29        1.04452700e+01        1.00405228e-05  30.2395  28.1306  28.2634  0.0000
0202-04-04_01:03:18.510000      227917.64        1.05443600e+01        1.20717493e-05  30.2225  28.1312  28.2479  0.0000
0202-04-04_01:03:18.867000      227917.99        1.06441600e+01        1.45561636e-05  30.2225  28.1312  28.2479  0.0000
0202-04-04_01:03:19.215000      227918.34        1.07433400e+01        1.75193055e-05  30.2225  28.1312  28.2479  0.0000
0202-04-04_01:03:19.562000      227918.69        1.08428800e+01        2.10622126e-05  30.2489  28.1302  28.2564  0.0000

File: chapter 6/data/ext_ffj51/Ic/infield/step09/no magnet/Ic_2025-04-04_01-04-20518807_45e19pm2-anneal300k-720min-0nA-0T-30k-.txt
# Ic = 8.74 A, n = 21.91 , Tavg = 30.25 K, 45e19pm2-anneal300k-720min-0nA-0T-30k-
#datetime                        t_s     iHTS_A                vHTS_V                tHTS_K  tTAR_K  tHOL_K  tSPA_K
0202-04-04_01:03:41.594000      227940.72        9.09939300e-03        4.02557222e-09  30.2516  28.1389  28.2893  0.0000
0202-04-04_01:03:41.953000      227941.08        1.13059300e-01        1.54647222e-09  30.2516  28.1389  28.2893  0.0000
0202-04-04_01:03:42.300000      227941.43        2.12533200e-01        1.22687722e-08  30.2516  28.1389  28.2893  0.0000
0202-04-04_01:03:42.652000      227941.78        3.11939500e-01        2.60007222e-09  30.2625  28.1376  28.2769  0.0000
0202-04-04_01:03:43             227942.13        4.10764900e-01        2.86310722e-08  30.2625  28.1376  28.2769  0.0000
0202-04-04_01:03:43.410000      227942.54        5.10378300e-01        1.71650722e-08  30.2625  28.1376  28.2769  0.0000
0202-04-04_01:03:43.785000      227942.91        6.09385500e-01        4.20804722e-08  30.2797  28.1388  28.2739  0.0000
0202-04-04_01:03:44.133000      227943.26        7.08933600e-01        3.27216722e-08  30.2797  28.1388  28.2739  0.0000
0202-04-04_01:03:44.484000      227943.61        8.09179300e-01        2.89409722e-08  30.2548  28.1375  28.2854  0.0000
0202-04-04_01:03:44.832000      227943.96        9.07700700e-01        1.71030722e-08  30.2548  28.1375  28.2854  0.0000
0202-04-04_01:03:45.188000      227944.31        1.00752300e+00        1.00994722e-08  30.2548  28.1375  28.2854  0.0000
0202-04-04_01:03:45.535000      227944.66        1.10661800e+00        1.40661722e-08  30.2665  28.1384  28.2791  0.0000
0202-04-04_01:03:45.883000      227945.01        1.20624000e+00        1.64213722e-08  30.2665  28.1384  28.2791  0.0000
0202-04-04_01:03:46.230000      227945.36        1.30563200e+00        2.09457722e-08  30.2665  28.1384  28.2791  0.0000
0202-04-04_01:03:46.582000      227945.71        1.40453600e+00        1.89096722e-08  30.2217  28.1383  28.2399  0.0000
0202-04-04_01:03:46.938000      227946.06        1.50398200e+00        2.09021722e-08  30.2217  28.1383  28.2399  0.0000
0202-04-04_01:03:47.285000      227946.41        1.60338200e+00        2.10880722e-08  30.2217  28.1383  28.2399  0.0000
0202-04-04_01:03:47.637000      227946.76        1.70299700e+00        2.18938722e-08  30.2268  28.1370  28.2571  0.0000
0202-04-04_01:03:47.984000      227947.11        1.80206100e+00        2.02203722e-08  30.2268  28.1370  28.2571  0.0000
0202-04-04_01:03:48.340000      227947.46        1.90148800e+00        2.72859722e-08  30.2268  28.1370  28.2571  0.0000
0202-04-04_01:03:48.734000      227947.86        2.00050200e+00        2.23276722e-08  30.2445  28.1377  28.2546  0.0000
0202-04-04_01:03:49.082000      227948.21        2.09996500e+00        2.40010722e-08  30.2445  28.1377  28.2546  0.0000
0202-04-04_01:03:49.450000      227948.57        2.19959000e+00        2.71000722e-08  30.2299  28.1351  28.2496  0.0000
0202-04-04_01:03:49.820000      227948.95        2.29883600e+00        2.88353722e-08  30.2299  28.1351  28.2496  0.0000
0202-04-04_01:03:50.180000      227949.30        2.39846700e+00        2.50547722e-08  30.2299  28.1351  28.2496  0.0000
0202-04-04_01:03:50.540000      227949.66        2.49808800e+00        2.97650722e-08  30.2364  28.1365  28.2667  0.0000
0202-04-04_01:03:50.883000      227950.01        2.59708100e+00        3.51572722e-08  30.2364  28.1365  28.2667  0.0000
0202-04-04_01:03:51.234000      227950.36        2.69634500e+00        3.24301722e-08  30.2364  28.1365  28.2667  0.0000
0202-04-04_01:03:51.582000      227950.71        2.79575100e+00        3.03228722e-08  30.2623  28.1354  28.2569  0.0000
0202-04-04_01:03:51.940000      227951.07        2.89536400e+00        2.37531722e-08  30.2623  28.1354  28.2569  0.0000
0202-04-04_01:03:52.290000      227951.41        2.99420900e+00        2.92682722e-08  30.2623  28.1354  28.2569  0.0000
0202-04-04_01:03:52.637000      227951.76        3.09376300e+00        2.11461722e-08  30.2144  28.1370  28.2475  0.0000
0202-04-04_01:03:52.984000      227952.11        3.19324400e+00        1.66207722e-08  30.2144  28.1370  28.2475  0.0000
0202-04-04_01:03:53.344000      227952.47        3.29249500e+00        2.06493722e-08  30.2144  28.1370  28.2475  0.0000
0202-04-04_01:03:53.746000      227952.87        3.39192300e+00        1.80462722e-08  30.2398  28.1356  28.2633  0.0000
0202-04-04_01:03:54.094000      227953.22        3.49133100e+00        1.99055722e-08  30.2398  28.1356  28.2633  0.0000
0202-04-04_01:03:54.450000      227953.57        3.59063100e+00        1.51332722e-08  30.2229  28.1345  28.2493  0.0000
0202-04-04_01:03:54.805000      227953.93        3.69016000e+00        2.41820722e-08  30.2229  28.1345  28.2493  0.0000
0202-04-04_01:03:55.152000      227954.28        3.78910800e+00        2.77148722e-08  30.2229  28.1345  28.2493  0.0000
0202-04-04_01:03:55.508000      227954.63        3.88908200e+00        2.80867722e-08  30.2363  28.1346  28.2602  0.0000
0202-04-04_01:03:55.867000      227954.99        3.98836100e+00        2.83966722e-08  30.2363  28.1346  28.2602  0.0000
0202-04-04_01:03:56.215000      227955.34        4.08791200e+00        2.52357722e-08  30.2363  28.1346  28.2602  0.0000
0202-04-04_01:03:56.562000      227955.69        4.18685500e+00        2.00295722e-08  30.2829  28.1357  28.2878  0.0000
0202-04-04_01:03:56.920000      227956.05        4.28601800e+00        1.68686722e-08  30.2829  28.1357  28.2878  0.0000
0202-04-04_01:03:57.270000      227956.40        4.38546100e+00        1.56290722e-08  30.2829  28.1357  28.2878  0.0000
0202-04-04_01:03:57.620000      227956.74        4.48503300e+00        1.76743722e-08  30.2293  28.1331  28.2664  0.0000
0202-04-04_01:03:57.970000      227957.09        4.58388500e+00        2.36242722e-08  30.2293  28.1331  28.2664  0.0000
0202-04-04_01:03:58.316000      227957.44        4.68360900e+00        2.77118722e-08  30.2293  28.1331  28.2664  0.0000
0202-04-04_01:03:58.676000      227957.80        4.78298000e+00        2.33703722e-08  30.2640  28.1340  28.2593  0.0000
0202-04-04_01:03:59.023000      227958.15        4.88218800e+00        2.70270722e-08  30.2640  28.1340  28.2593  0.0000
0202-04-04_01:03:59.414000      227958.54        4.98151500e+00        2.30604722e-08  30.2640  28.1340  28.2593  0.0000
0202-04-04_01:03:59.785000      227958.91        5.08072400e+00        2.72749722e-08  30.2278  28.1319  28.2728  0.0000
0202-04-04_01:04:00.133000      227959.26        5.17967000e+00        3.00640722e-08  30.2278  28.1319  28.2728  0.0000
0202-04-04_01:04:00.480000      227959.61        5.27956100e+00        3.32249722e-08  30.2552  28.1342  28.2761  0.0000
0202-04-04_01:04:00.830000      227959.95        5.37891200e+00        2.66552722e-08  30.2552  28.1342  28.2761  0.0000
0202-04-04_01:04:01.188000      227960.31        5.47890900e+00        2.33703722e-08  30.2552  28.1342  28.2761  0.0000
0202-04-04_01:04:01.547000      227960.67        5.57807300e+00        1.88459722e-08  30.2438  28.1355  28.2708  0.0000
0202-04-04_01:04:01.906000      227961.03        5.67692600e+00        2.17588722e-08  30.2438  28.1355  28.2708  0.0000
0202-04-04_01:04:02.254000      227961.38        5.77614600e+00        2.07672722e-08  30.2438  28.1355  28.2708  0.0000
0202-04-04_01:04:02.605000      227961.73        5.87521500e+00        2.19448722e-08  30.2369  28.1330  28.2719  0.0000
0202-04-04_01:04:02.953000      227962.08        5.97497500e+00        2.15109722e-08  30.2369  28.1330  28.2719  0.0000
0202-04-04_01:04:03.300000      227962.43        6.07450900e+00        2.12010722e-08  30.2369  28.1330  28.2719  0.0000
0202-04-04_01:04:03.660000      227962.78        6.17358500e+00        2.22547722e-08  30.2182  28.1344  28.2360  0.0000
0202-04-04_01:04:04.008000      227963.13        6.27274000e+00        2.38647722e-08  30.2182  28.1344  28.2360  0.0000
0202-04-04_01:04:04.426000      227963.55        6.37242500e+00        2.10096722e-08  30.2182  28.1344  28.2360  0.0000
0202-04-04_01:04:04.780000      227963.91        6.47195300e+00        1.89010722e-08  30.2521  28.1325  28.2662  0.0000
0202-04-04_01:04:05.130000      227964.26        6.57092400e+00        1.94588722e-08  30.2521  28.1325  28.2662  0.0000
0202-04-04_01:04:05.477000      227964.60        6.67046400e+00        2.27436722e-08  30.2450  28.1338  28.2670  0.0000
0202-04-04_01:04:05.824000      227964.95        6.76998800e+00        2.46030722e-08  30.2450  28.1338  28.2670  0.0000
0202-04-04_01:04:06.170000      227965.30        6.86919300e+00        2.25577722e-08  30.2450  28.1338  28.2670  0.0000
0202-04-04_01:04:06.523000      227965.65        6.96875900e+00        1.49343722e-08  30.2427  28.1340  28.2749  0.0000
0202-04-04_01:04:06.870000      227965.99        7.06809200e+00        1.46244722e-08  30.2427  28.1340  28.2749  0.0000
0202-04-04_01:04:07.220000      227966.34        7.16675400e+00        1.72895722e-08  30.2427  28.1340  28.2749  0.0000
0202-04-04_01:04:07.566000      227966.69        7.26629700e+00        1.91489722e-08  30.2876  28.1344  28.2742  0.0000
0202-04-04_01:04:07.914000      227967.04        7.36555200e+00        1.43765722e-08  30.2876  28.1344  28.2742  0.0000
0202-04-04_01:04:08.260000      227967.39        7.46508500e+00        1.35708722e-08  30.2876  28.1344  28.2742  0.0000
0202-04-04_01:04:08.610000      227967.73        7.56446000e+00        1.59880722e-08  30.2356  28.1365  28.2479  0.0000
0202-04-04_01:04:08.965000      227968.09        7.66382700e+00        1.85291722e-08  30.2356  28.1365  28.2479  0.0000
0202-04-04_01:04:09.312000      227968.44        7.76334200e+00        1.64218722e-08  30.2356  28.1365  28.2479  0.0000
0202-04-04_01:04:09.664000      227968.79        7.86267800e+00        1.95207722e-08  30.2278  28.1342  28.2480  0.0000
0202-04-04_01:04:10.010000      227969.14        7.96185200e+00        2.13743722e-08  30.2278  28.1342  28.2480  0.0000
0202-04-04_01:04:10.430000      227969.55        8.06105500e+00        2.00021722e-08  30.2278  28.1342  28.2480  0.0000
0202-04-04_01:04:10.785000      227969.91        8.16094900e+00        2.96088722e-08  30.2163  28.1346  28.2469  0.0000
0202-04-04_01:04:11.145000      227970.27        8.25983200e+00        3.83478722e-08  30.2163  28.1346  28.2469  0.0000
0202-04-04_01:04:11.504000      227970.63        8.35960600e+00        5.61977722e-08  30.2595  28.1348  28.2707  0.0000
0202-04-04_01:04:11.867000      227970.99        8.45853500e+00        7.17543722e-08  30.2595  28.1348  28.2707  0.0000
0202-04-04_01:04:12.215000      227971.34        8.55759300e+00        1.00140572e-07  30.2595  28.1348  28.2707  0.0000
0202-04-04_01:04:12.562000      227971.69        8.65749600e+00        1.38505372e-07  30.2590  28.1337  28.2839  0.0000
0202-04-04_01:04:12.918000      227972.04        8.75693200e+00        1.89327872e-07  30.2590  28.1337  28.2839  0.0000
0202-04-04_01:04:13.277000      227972.40        8.85576100e+00        2.68474672e-07  30.2590  28.1337  28.2839  0.0000
0202-04-04_01:04:13.637000      227972.76        8.95537400e+00        3.42167272e-07  30.2326  28.1330  28.2619  0.0000
0202-04-04_01:04:13.984000      227973.11        9.05404200e+00        4.41209172e-07  30.2326  28.1330  28.2619  0.0000
0202-04-04_01:04:14.370000      227973.50        9.15437500e+00        5.70434672e-07  30.2326  28.1330  28.2619  0.0000
0202-04-04_01:04:14.785000      227973.91        9.25343700e+00        7.24017772e-07  30.2582  28.1332  28.2590  0.0000
0202-04-04_01:04:15.140000      227974.27        9.35241000e+00        9.35860872e-07  30.2582  28.1332  28.2590  0.0000
0202-04-04_01:04:15.492000      227974.62        9.45206200e+00        1.16852867e-06  30.2078  28.1350  28.2465  0.0000
0202-04-04_01:04:15.840000      227974.96        9.55153300e+00        1.45728537e-06  30.2078  28.1350  28.2465  0.0000
0202-04-04_01:04:16.188000      227975.31        9.65084800e+00        1.81706867e-06  30.2078  28.1350  28.2465  0.0000
0202-04-04_01:04:16.543000      227975.67        9.75036000e+00        2.25141527e-06  30.2466  28.1351  28.2810  0.0000
0202-04-04_01:04:16.890000      227976.02        9.85013000e+00        2.78529957e-06  30.2466  28.1351  28.2810  0.0000
0202-04-04_01:04:17.242000      227976.37        9.94881600e+00        3.41834977e-06  30.2466  28.1351  28.2810  0.0000
0202-04-04_01:04:17.590000      227976.71        1.00479100e+01        4.59798997e-06  30.2356  28.1338  28.2447  0.0000
0202-04-04_01:04:17.940000      227977.07        1.01471400e+01        5.11445827e-06  30.2356  28.1338  28.2447  0.0000
0202-04-04_01:04:18.290000      227977.42        1.02469400e+01        6.83833327e-06  30.2356  28.1338  28.2447  0.0000
0202-04-04_01:04:18.637000      227977.76        1.03459300e+01        8.22157337e-06  30.2549  28.1347  28.2718  0.0000
0202-04-04_01:04:18.996000      227978.12        1.04454800e+01        9.73465884e-06  30.2549  28.1347  28.2718  0.0000
0202-04-04_01:04:19.430000      227978.55        1.05446100e+01        1.20778247e-05  30.2549  28.1347  28.2718  0.0000
0202-04-04_01:04:19.790000      227978.91        1.06439100e+01        1.45070790e-05  30.2545  28.1345  28.2688  0.0000
0202-04-04_01:04:20.145000      227979.27        1.07432100e+01        1.69072051e-05  30.2545  28.1345  28.2688  0.0000
0202-04-04_01:04:20.504000      227979.63        1.08430100e+01        2.11506614e-05  30.2479  28.1349  28.2788  0.0000

File: chapter 6/data/ext_ffj51/Ic/infield/step09/no magnet/Ic_2025-04-04_01-07-23285866_45e19pm2-anneal300k-720min-0nA-0T-30k-.txt
# Ic =  nan A, n =  nan , Tavg = 30.27 K, 45e19pm2-anneal300k-720min-0nA-0T-30k-
#datetime                        t_s     iHTS_A                vHTS_V                tHTS_K  tTAR_K  tHOL_K  tSPA_K
0202-04-04_01:06:44.516000      228123.64        9.23920200e-03        1.46926471e-09  30.2699  28.1380  28.2780  0.0000
0202-04-04_01:06:44.863000      228123.99        1.13048500e-01        1.04561647e-08  30.2699  28.1380  28.2780  0.0000
0202-04-04_01:06:45.220000      228124.35        2.12639700e-01        1.48566647e-08  30.2699  28.1380  28.2780  0.0000
0202-04-04_01:06:45.570000      228124.69        3.11804400e-01        2.43393647e-08  30.2503  28.1414  28.2596  0.0000
0202-04-04_01:06:45.918000      228125.04        4.11446100e-01        2.47111647e-08  30.2503  28.1414  28.2596  0.0000
0202-04-04_01:06:46.266000      228125.39        5.10609900e-01        2.35955647e-08  30.2503  28.1414  28.2596  0.0000
0202-04-04_01:06:46.613000      228125.74        6.10144100e-01        2.77076471e-09  30.2280  28.1408  28.2514  0.0000
0202-04-04_01:06:46.977000      228126.10        7.09066000e-01        1.44223647e-08  30.2280  28.1408  28.2514  0.0000
0202-04-04_01:06:47.324000      228126.45        8.08639400e-01        8.34626471e-09  30.2280  28.1408  28.2514  0.0000
0202-04-04_01:06:47.758000      228126.88        9.08398500e-01        2.49553647e-08  30.2699  28.1384  28.2613  0.0000
0202-04-04_01:06:48.105000      228127.23        1.00738900e+00        1.61543647e-08  30.2699  28.1384  28.2613  0.0000
0202-04-04_01:06:48.465000      228127.59        1.10670800e+00        2.19803647e-08  30.2914  28.1394  28.2945  0.0000
0202-04-04_01:06:48.824000      228127.95        1.20597000e+00        2.42735647e-08  30.2914  28.1394  28.2945  0.0000
0202-04-04_01:06:49.170000      228128.30        1.30528700e+00        2.70006647e-08  30.2914  28.1394  28.2945  0.0000
0202-04-04_01:06:49.520000      228128.65        1.40478800e+00        2.70006647e-08  30.2818  28.1375  28.2746  0.0000
0202-04-04_01:06:49.867000      228128.99        1.50415200e+00        2.97896647e-08  30.2818  28.1375  28.2746  0.0000
0202-04-04_01:06:50.215000      228129.34        1.60361400e+00        3.80328647e-08  30.2818  28.1375  28.2746  0.0000
0202-04-04_01:06:50.566000      228129.69        1.70292100e+00        3.40041647e-08  30.2611  28.1393  28.2717  0.0000
0202-04-04_01:06:50.914000      228130.04        1.80228000e+00        3.33844647e-08  30.2611  28.1393  28.2717  0.0000
0202-04-04_01:06:51.260000      228130.39        1.90175000e+00        3.71651647e-08  30.2611  28.1393  28.2717  0.0000
0202-04-04_01:06:51.610000      228130.74        2.00116500e+00        3.14630647e-08  30.2555  28.1378  28.2663  0.0000
0202-04-04_01:06:51.970000      228131.10        2.10063300e+00        2.52652647e-08  30.2555  28.1378  28.2663  0.0000
0202-04-04_01:06:52.344000      228131.47        2.19989900e+00        2.71245647e-08  30.2555  28.1378  28.2663  0.0000
0202-04-04_01:06:52.730000      228131.85        2.29930300e+00        3.01615647e-08  30.2550  28.1377  28.2681  0.0000
0202-04-04_01:06:53.080000      228132.20        2.39848500e+00        2.82956647e-08  30.2550  28.1377  28.2681  0.0000
0202-04-04_01:06:53.430000      228132.55        2.49804100e+00        2.00459647e-08  30.2403  28.1378  28.2690  0.0000
0202-04-04_01:06:53.777000      228132.90        2.59738300e+00        2.04178647e-08  30.2403  28.1378  28.2690  0.0000
0202-04-04_01:06:54.125000      228133.25        2.69645000e+00        1.49017647e-08  30.2403  28.1378  28.2690  0.0000
0202-04-04_01:06:54.473000      228133.60        2.79592600e+00        1.17408647e-08  30.2745  28.1354  28.2740  0.0000
0202-04-04_01:06:54.820000      228133.95        2.89544600e+00        1.07491647e-08  30.2745  28.1354  28.2740  0.0000
0202-04-04_01:06:55.180000      228134.30        2.99466200e+00        2.38206471e-09  30.2745  28.1354  28.2740  0.0000
0202-04-04_01:06:55.527000      228134.65        3.09392600e+00        1.46538647e-08  30.2603  28.1362  28.2755  0.0000
0202-04-04_01:06:55.883000      228135.01        3.19339500e+00        1.57694647e-08  30.2603  28.1362  28.2755  0.0000
0202-04-04_01:06:56.242000      228135.37        3.29258400e+00        1.01913647e-08  30.2603  28.1362  28.2755  0.0000
0202-04-04_01:06:56.590000      228135.71        3.39200300e+00        7.21646471e-09  30.2718  28.1358  28.2748  0.0000
0202-04-04_01:06:56.945000      228136.07        3.49136300e+00        1.94826471e-09  30.2718  28.1358  28.2748  0.0000
0202-04-04_01:06:57.297000      228136.42        3.59083100e+00        8.94564706e-10  30.2718  28.1358  28.2748  0.0000
0202-04-04_01:06:57.645000      228136.77        3.68995500e+00       -1.70853529e-09  30.2446  28.1370  28.2568  0.0000
0202-04-04_01:06:57.992000      228137.12        3.78972400e+00        4.60764706e-10  30.2446  28.1370  28.2568  0.0000
0202-04-04_01:06:58.375000      228137.50        3.88909200e+00        3.68366471e-09  30.2446  28.1370  28.2568  0.0000
0202-04-04_01:06:58.754000      228137.88        3.98831100e+00        2.19276471e-09  30.2328  28.1366  28.2636  0.0000
0202-04-04_01:06:59.100000      228138.23        4.08770000e+00       -1.16413529e-09  30.2328  28.1366  28.2636  0.0000
0202-04-04_01:06:59.453000      228138.58        4.18687200e+00       -3.02683529e-09  30.2192  28.1341  28.2368  0.0000
0202-04-04_01:06:59.805000      228138.93        4.28615200e+00       -1.07741353e-08  30.2192  28.1341  28.2368  0.0000
0202-04-04_01:07:00.156000      228139.28        4.38563000e+00       -1.14559353e-08  30.2192  28.1341  28.2368  0.0000
0202-04-04_01:07:00.508000      228139.63        4.48471800e+00       -4.23735294e-10  30.2416  28.1345  28.2761  0.0000
0202-04-04_01:07:00.855000      228139.98        4.58436500e+00       -4.08043529e-09  30.2416  28.1345  28.2761  0.0000
0202-04-04_01:07:01.203000      228140.33        4.68355800e+00       -4.45233529e-09  30.2416  28.1345  28.2761  0.0000
0202-04-04_01:07:01.562000      228140.69        4.78336600e+00       -5.87783529e-09  30.2739  28.1341  28.2762  0.0000
0202-04-04_01:07:01.910000      228141.03        4.88249300e+00       -2.96483529e-09  30.2739  28.1341  28.2762  0.0000
0202-04-04_01:07:02.266000      228141.39        4.98172800e+00       -1.84923529e-09  30.2739  28.1341  28.2762  0.0000
0202-04-04_01:07:02.625000      228141.75        5.08135600e+00        1.93146471e-09  30.2669  28.1329  28.2634  0.0000
0202-04-04_01:07:02.973000      228142.10        5.18038500e+00        1.43566471e-09  30.2669  28.1329  28.2634  0.0000
0202-04-04_01:07:03.320000      228142.45        5.27991100e+00        1.22818647e-08  30.2669  28.1329  28.2634  0.0000
0202-04-04_01:07:03.720000      228142.84        5.37947400e+00        4.03876471e-09  30.2535  28.1349  28.2623  0.0000
0202-04-04_01:07:04.074000      228143.20        5.47837700e+00       -1.47733529e-09  30.2535  28.1349  28.2623  0.0000
0202-04-04_01:07:04.440000      228143.57        5.57797400e+00        1.49766471e-09  30.2552  28.1345  28.2730  0.0000
0202-04-04_01:07:04.793000      228143.92        5.67736700e+00       -2.28823529e-09  30.2552  28.1345  28.2730  0.0000
0202-04-04_01:07:05.140000      228144.26        5.77650800e+00        3.71856471e-09  30.2552  28.1345  28.2730  0.0000
0202-04-04_01:07:05.492000      228144.62        5.87635300e+00        7.00346471e-09  30.2198  28.1360  28.2345  0.0000
0202-04-04_01:07:05.840000      228144.96        5.97509200e+00        8.92476471e-09  30.2198  28.1360  28.2345  0.0000
0202-04-04_01:07:06.188000      228145.31        6.07455300e+00       -9.29835294e-10  30.2198  28.1360  28.2345  0.0000
0202-04-04_01:07:06.535000      228145.66        6.17418600e+00       -9.91835294e-10  30.2906  28.1354  28.2817  0.0000
0202-04-04_01:07:06.890000      228146.02        6.27354600e+00        4.95664706e-10  30.2906  28.1354  28.2817  0.0000
0202-04-04_01:07:07.240000      228146.36        6.37251200e+00       -2.48035294e-10  30.2906  28.1354  28.2817  0.0000
0202-04-04_01:07:07.586000      228146.71        6.47187500e+00       -6.26003529e-09  30.2818  28.1353  28.2881  0.0000
0202-04-04_01:07:07.934000      228147.06        6.57138300e+00       -1.32016353e-08  30.2818  28.1353  28.2881  0.0000
0202-04-04_01:07:08.280000      228147.41        6.67065300e+00       -2.34281353e-08  30.2818  28.1353  28.2881  0.0000
0202-04-04_01:07:08.630000      228147.75        6.77030300e+00       -1.46271353e-08  30.2688  28.1357  28.2879  0.0000
0202-04-04_01:07:08.984000      228148.11        6.86945200e+00       -1.34495353e-08  30.2688  28.1357  28.2879  0.0000
0202-04-04_01:07:09.336000      228148.46        6.96906200e+00       -2.20026353e-08  30.2688  28.1357  28.2879  0.0000
0202-04-04_01:07:09.723000      228148.85        7.06834600e+00       -1.65484353e-08  30.2761  28.1338  28.2610  0.0000
0202-04-04_01:07:10.070000      228149.20        7.16738600e+00       -1.37594353e-08  30.2761  28.1338  28.2610  0.0000
0202-04-04_01:07:10.438000      228149.56        7.26643500e+00       -1.53097353e-08  30.2534  28.1355  28.2737  0.0000
0202-04-04_01:07:10.797000      228149.92        7.36616400e+00       -2.06449353e-08  30.2534  28.1355  28.2737  0.0000
0202-04-04_01:07:11.156000      228150.28        7.46560600e+00       -2.13912353e-08  30.2534  28.1355  28.2737  0.0000
0202-04-04_01:07:11.510000      228150.64        7.56485400e+00       -1.22183353e-08  30.2333  28.1350  28.2682  0.0000
0202-04-04_01:07:11.875000      228151.00        7.66413000e+00       -1.06069353e-08  30.2333  28.1350  28.2682  0.0000
0202-04-04_01:07:12.223000      228151.35        7.76335300e+00       -4.90483529e-09  30.2333  28.1350  28.2682  0.0000
0202-04-04_01:07:12.570000      228151.70        7.86280200e+00        2.03676471e-09  30.2456  28.1347  28.2487  0.0000
0202-04-04_01:07:12.918000      228152.04        7.96207400e+00        5.07366471e-09  30.2456  28.1347  28.2487  0.0000
0202-04-04_01:07:13.266000      228152.39        8.06152400e+00        1.05897647e-08  30.2456  28.1347  28.2487  0.0000
0202-04-04_01:07:13.613000      228152.74        8.16079900e+00        2.78198647e-08  30.2583  28.1362  28.2632  0.0000
0202-04-04_01:07:13.965000      228153.09        8.26049600e+00        3.65588647e-08  30.2583  28.1362  28.2632  0.0000
0202-04-04_01:07:14.312000      228153.44        8.35973300e+00        5.05040647e-08  30.2583  28.1362  28.2632  0.0000
0202-04-04_01:07:14.660000      228153.79        8.45881100e+00        8.20512647e-08  30.2945  28.1343  28.2802  0.0000
0202-04-04_01:07:15.008000      228154.13        8.55887900e+00        1.19672365e-07  30.2945  28.1343  28.2802  0.0000
0202-04-04_01:07:15.430000      228154.55        8.65751100e+00        1.61631965e-07  30.2945  28.1343  28.2802  0.0000
0202-04-04_01:07:15.785000      228154.91        8.75685400e+00        2.11276865e-07  30.2683  28.1362  28.2846  0.0000
0202-04-04_01:07:16.140000      228155.27        8.85644700e+00        2.78957665e-07  30.2683  28.1362  28.2846  0.0000
0202-04-04_01:07:16.500000      228155.63        8.95567000e+00        3.65486665e-07  30.2503  28.1362  28.2674  0.0000
0202-04-04_01:07:16.863000      228155.99        9.05534900e+00        4.69803465e-07  30.2503  28.1362  28.2674  0.0000
0202-04-04_01:07:17.210000      228156.34        9.15431100e+00        6.04359165e-07  30.2503  28.1362  28.2674  0.0000
0202-04-04_01:07:17.560000      228156.68        9.25359900e+00        7.60607365e-07  30.2592  28.1368  28.2526  0.0000
0202-04-04_01:07:17.906000      228157.03        9.35334700e+00        9.63649565e-07  30.2592  28.1368  28.2526  0.0000
0202-04-04_01:07:18.254000      228157.38        9.45246000e+00        1.20666786e-06  30.2592  28.1368  28.2526  0.0000
0202-04-04_01:07:18.610000      228157.74        9.55163700e+00        1.50119046e-06  30.2367  28.1369  28.2468  0.0000
0202-04-04_01:07:18.957000      228158.08        9.65147900e+00        1.82186816e-06  30.2367  28.1369  28.2468  0.0000
0202-04-04_01:07:19.305000      228158.43        9.75028000e+00        2.29024096e-06  30.2367  28.1369  28.2468  0.0000
0202-04-04_01:07:19.652000      228158.78        9.84956600e+00        2.81873306e-06  30.2550  28.1357  28.2677  0.0000
0202-04-04_01:07:20             228159.13        9.94881300e+00        3.45463416e-06  30.2550  28.1357  28.2677  0.0000
0202-04-04_01:07:20.434000      228159.56        1.00484900e+01        4.59758276e-06  30.2550  28.1357  28.2677  0.0000
0202-04-04_01:07:20.805000      228159.93        1.01477200e+01        5.11783176e-06  30.2597  28.1365  28.2588  0.0000
0202-04-04_01:07:21.156000      228160.28        1.02468700e+01        6.88403786e-06  30.2597  28.1365  28.2588  0.0000
0202-04-04_01:07:21.508000      228160.63        1.03464600e+01        8.30713004e-06  30.2879  28.1357  28.2733  0.0000
0202-04-04_01:07:21.863000      228160.99        1.04461100e+01        1.00774267e-05  30.2879  28.1357  28.2733  0.0000
0202-04-04_01:07:22.210000      228161.34        1.05450400e+01        1.21480104e-05  30.2879  28.1357  28.2733  0.0000
0202-04-04_01:07:22.560000      228161.68        1.06442200e+01        1.46092458e-05  30.2686  28.1342  28.2673  0.0000
0202-04-04_01:07:22.906000      228162.03        1.07433800e+01        1.75832952e-05  30.2686  28.1342  28.2673  0.0000
0202-04-04_01:07:23.254000      228162.38        1.08426200e+01        2.11100874e-05  30.2686  28.1342  28.2673  0.0000
