Repository: shortlab/2025-devitre-PhD

# 2025-devitre-PhD
Data repository for Alexis Devitre's PhD thesis

File: chapter 6/data/ext_ffj51/Ic/infield/step09/no magnet/Ic_2025-04-04_01-08-24187288_45e19pm2-anneal300k-720min-0nA-0T-30k-.txt
# Ic = 8.71 A, n = 21.49 , Tavg = 30.26 K, 45e19pm2-anneal300k-720min-0nA-0T-30k-
#datetime                        t_s     iHTS_A                vHTS_V                tHTS_K  tTAR_K  tHOL_K  tSPA_K
0202-04-04_01:07:45.430000      228184.56        8.81198400e-03        3.37118889e-09  30.2768  28.1383  28.2589  0.0000
0202-04-04_01:07:45.785000      228184.91        1.13477700e-01        1.31590889e-08  30.2601  28.1418  28.2884  0.0000
0202-04-04_01:07:46.133000      228185.26        2.12583600e-01        1.84891889e-08  30.2601  28.1418  28.2884  0.0000
0202-04-04_01:07:46.480000      228185.60        3.11462500e-01        4.29087889e-08  30.2972  28.1414  28.2810  0.0000
0202-04-04_01:07:46.824000      228185.95        4.11360100e-01        4.45822889e-08  30.2972  28.1414  28.2810  0.0000
0202-04-04_01:07:47.170000      228186.30        5.10800000e-01        4.23418889e-09  30.2972  28.1414  28.2810  0.0000
0202-04-04_01:07:47.520000      228186.65        6.09542500e-01        4.89826889e-08  30.2722  28.1413  28.2626  0.0000
0202-04-04_01:07:47.867000      228186.99        7.09475100e-01        3.02651889e-08  30.2722  28.1413  28.2626  0.0000
0202-04-04_01:07:48.220000      228187.34        8.09100600e-01       -2.28311111e-10  30.2722  28.1413  28.2626  0.0000
0202-04-04_01:07:48.566000      228187.69        9.08420500e-01        1.07318889e-09  30.2607  28.1409  28.2637  0.0000
0202-04-04_01:07:48.914000      228188.04        1.00729300e+00        1.55142889e-08  30.2607  28.1409  28.2637  0.0000
0202-04-04_01:07:49.260000      228188.39        1.10681600e+00        1.22913889e-08  30.2607  28.1409  28.2637  0.0000
0202-04-04_01:07:49.610000      228188.74        1.20635100e+00        1.40887889e-08  30.2647  28.1378  28.2406  0.0000
0202-04-04_01:07:49.970000      228189.09        1.30533300e+00        1.06179889e-08  30.2647  28.1378  28.2406  0.0000
0202-04-04_01:07:50.316000      228189.44        1.40482800e+00        5.16378889e-09  30.2647  28.1378  28.2406  0.0000
0202-04-04_01:07:50.664000      228189.79        1.50422600e+00        5.03988889e-09  30.2414  28.1392  28.2530  0.0000
0202-04-04_01:07:51.010000      228190.14        1.60352600e+00        5.59768889e-09  30.2414  28.1392  28.2530  0.0000
0202-04-04_01:07:51.390000      228190.51        1.70293900e+00       -9.75011111e-10  30.2414  28.1392  28.2530  0.0000
0202-04-04_01:07:51.766000      228190.89        1.80252000e+00        5.09388889e-10  30.2668  28.1377  28.2863  0.0000
0202-04-04_01:07:52.113000      228191.24        1.90203300e+00        4.78598889e-09  30.2668  28.1377  28.2863  0.0000
0202-04-04_01:07:52.465000      228191.59        2.00136600e+00        6.21148889e-09  30.2731  28.1375  28.2757  0.0000
0202-04-04_01:07:52.812000      228191.94        2.10058600e+00        4.47488889e-10  30.2731  28.1375  28.2757  0.0000
0202-04-04_01:07:53.168000      228192.29        2.19988200e+00       -7.48581111e-09  30.2731  28.1375  28.2757  0.0000
0202-04-04_01:07:53.516000      228192.64        2.29953100e+00       -5.44051111e-09  30.2681  28.1392  28.2779  0.0000
0202-04-04_01:07:53.863000      228192.99        2.39863900e+00        1.87298889e-09  30.2681  28.1392  28.2779  0.0000
0202-04-04_01:07:54.220000      228193.34        2.49818200e+00        5.71568889e-09  30.2681  28.1392  28.2779  0.0000
0202-04-04_01:07:54.580000      228193.70        2.59769300e+00        1.03640889e-08  30.2570  28.1369  28.2627  0.0000
0202-04-04_01:07:54.938000      228194.06        2.69692400e+00        6.33538889e-09  30.2570  28.1369  28.2627  0.0000
0202-04-04_01:07:55.285000      228194.41        2.79654200e+00        9.43288889e-10  30.2570  28.1369  28.2627  0.0000
0202-04-04_01:07:55.633000      228194.76        2.89584500e+00        2.74068889e-09  30.2304  28.1385  28.2280  0.0000
0202-04-04_01:07:55.980000      228195.11        2.99509900e+00        7.69898889e-09  30.2304  28.1385  28.2280  0.0000
0202-04-04_01:07:56.336000      228195.46        3.09430900e+00        9.99218889e-09  30.2304  28.1385  28.2280  0.0000
0202-04-04_01:07:56.758000      228195.88        3.19399900e+00        1.94128889e-08  30.2428  28.1364  28.2677  0.0000
0202-04-04_01:07:57.105000      228196.23        3.29278000e+00        2.12139889e-08  30.2428  28.1364  28.2677  0.0000
0202-04-04_01:07:57.457000      228196.58        3.39288100e+00        2.01057889e-08  30.2751  28.1352  28.2469  0.0000
0202-04-04_01:07:57.805000      228196.93        3.49216500e+00        1.58304889e-08  30.2751  28.1352  28.2469  0.0000
0202-04-04_01:07:58.160000      228197.28        3.59112700e+00        1.27935889e-08  30.2751  28.1352  28.2469  0.0000
0202-04-04_01:07:58.508000      228197.63        3.69019400e+00        1.24216889e-08  30.2781  28.1370  28.2769  0.0000
0202-04-04_01:07:58.855000      228197.98        3.78905400e+00       -1.77141111e-09  30.2781  28.1370  28.2769  0.0000
0202-04-04_01:07:59.203000      228198.33        3.88888200e+00        1.51348889e-09  30.2781  28.1370  28.2769  0.0000
0202-04-04_01:07:59.550000      228198.68        3.98811800e+00        2.11888889e-10  30.2850  28.1353  28.2808  0.0000
0202-04-04_01:07:59.900000      228199.02        4.08769600e+00       -6.48181111e-09  30.2850  28.1353  28.2808  0.0000
0202-04-04_01:08:00.246000      228199.37        4.18712700e+00       -1.03864111e-08  30.2850  28.1353  28.2808  0.0000
0202-04-04_01:08:00.598000      228199.72        4.28646400e+00       -2.94901111e-09  30.2711  28.1375  28.2665  0.0000
0202-04-04_01:08:00.940000      228200.07        4.38582500e+00       -1.58541111e-09  30.2711  28.1375  28.2665  0.0000
0202-04-04_01:08:01.290000      228200.42        4.48497900e+00       -1.29895111e-08  30.2711  28.1375  28.2665  0.0000
0202-04-04_01:08:01.637000      228200.76        4.58399200e+00       -1.75759111e-08  30.2322  28.1349  28.2473  0.0000
0202-04-04_01:08:01.992000      228201.12        4.68331800e+00       -1.98072111e-08  30.2322  28.1349  28.2473  0.0000
0202-04-04_01:08:02.402000      228201.53        4.78319200e+00       -2.07988111e-08  30.2322  28.1349  28.2473  0.0000
0202-04-04_01:08:02.780000      228201.91        4.88216400e+00       -1.38572111e-08  30.2613  28.1344  28.2526  0.0000
0202-04-04_01:08:03.145000      228202.27        4.98165200e+00       -1.93092111e-08  30.2613  28.1344  28.2526  0.0000
0202-04-04_01:08:03.492000      228202.62        5.08134200e+00       -2.26546111e-08  30.2733  28.1353  28.2555  0.0000
0202-04-04_01:08:03.840000      228202.97        5.18066000e+00       -2.66212111e-08  30.2733  28.1353  28.2555  0.0000
0202-04-04_01:08:04.188000      228203.31        5.28034800e+00       -2.81706111e-08  30.2733  28.1353  28.2555  0.0000
0202-04-04_01:08:04.540000      228203.66        5.37970300e+00       -2.53196111e-08  30.2737  28.1344  28.2838  0.0000
0202-04-04_01:08:04.900000      228204.02        5.47846900e+00       -3.69716111e-08  30.2737  28.1344  28.2838  0.0000
0202-04-04_01:08:05.246000      228204.37        5.57776200e+00       -4.04424111e-08  30.2737  28.1344  28.2838  0.0000
0202-04-04_01:08:05.594000      228204.72        5.67740400e+00       -4.08143111e-08  30.2823  28.1354  28.2557  0.0000
0202-04-04_01:08:05.950000      228205.08        5.77671000e+00       -4.27976111e-08  30.2823  28.1354  28.2557  0.0000
0202-04-04_01:08:06.310000      228205.43        5.87633400e+00       -5.74245111e-08  30.2823  28.1354  28.2557  0.0000
0202-04-04_01:08:06.670000      228205.80        5.97531900e+00       -5.60610111e-08  30.2399  28.1353  28.2590  0.0000
0202-04-04_01:08:07.023000      228206.15        6.07503700e+00       -5.69287111e-08  30.2399  28.1353  28.2590  0.0000
0202-04-04_01:08:07.410000      228206.54        6.17399100e+00       -5.68048111e-08  30.2399  28.1353  28.2590  0.0000
0202-04-04_01:08:07.780000      228206.90        6.27337000e+00       -6.36224111e-08  30.2394  28.1331  28.2540  0.0000
0202-04-04_01:08:08.130000      228207.25        6.37311500e+00       -6.85187111e-08  30.2394  28.1331  28.2540  0.0000
0202-04-04_01:08:08.477000      228207.60        6.47228800e+00       -7.81254111e-08  30.2455  28.1366  28.2377  0.0000
0202-04-04_01:08:08.824000      228207.95        6.57158200e+00       -8.68659111e-08  30.2455  28.1366  28.2377  0.0000
0202-04-04_01:08:09.170000      228208.30        6.67115600e+00       -8.87283111e-08  30.2455  28.1366  28.2377  0.0000
0202-04-04_01:08:09.523000      228208.65        6.77063900e+00       -8.85429111e-08  30.2246  28.1335  28.2634  0.0000
0202-04-04_01:08:09.880000      228209.01        6.86975500e+00       -9.12080111e-08  30.2246  28.1335  28.2634  0.0000
0202-04-04_01:08:10.230000      228209.35        6.96895400e+00       -9.02783111e-08  30.2246  28.1335  28.2634  0.0000
0202-04-04_01:08:10.580000      228209.70        7.06850400e+00       -9.30673111e-08  30.2786  28.1345  28.2863  0.0000
0202-04-04_01:08:10.926000      228210.05        7.16788000e+00       -9.85834111e-08  30.2786  28.1345  28.2863  0.0000
0202-04-04_01:08:11.273000      228210.40        7.26712300e+00       -1.02178211e-07  30.2786  28.1345  28.2863  0.0000
0202-04-04_01:08:11.625000      228210.75        7.36655300e+00       -1.02612111e-07  30.2896  28.1342  28.2684  0.0000
0202-04-04_01:08:11.973000      228211.10        7.46582200e+00       -1.02116211e-07  30.2896  28.1342  28.2684  0.0000
0202-04-04_01:08:12.344000      228211.47        7.56489300e+00       -9.78397111e-08  30.2896  28.1342  28.2684  0.0000
0202-04-04_01:08:12.720000      228211.84        7.66477800e+00       -9.89553111e-08  30.2595  28.1344  28.2575  0.0000
0202-04-04_01:08:13.066000      228212.19        7.76422500e+00       -9.82116111e-08  30.2595  28.1344  28.2575  0.0000
0202-04-04_01:08:13.438000      228212.56        7.86345600e+00       -9.66001111e-08  30.2574  28.1347  28.2784  0.0000
0202-04-04_01:08:13.790000      228212.91        7.96273100e+00       -9.11460111e-08  30.2574  28.1347  28.2784  0.0000
0202-04-04_01:08:14.145000      228213.27        8.06184600e+00       -7.68289111e-08  30.2574  28.1347  28.2784  0.0000
0202-04-04_01:08:14.504000      228213.63        8.16116300e+00       -6.88337111e-08  30.2429  28.1335  28.2418  0.0000
0202-04-04_01:08:14.863000      228213.99        8.26073600e+00       -6.36250111e-08  30.2429  28.1335  28.2418  0.0000
0202-04-04_01:08:15.220000      228214.35        8.35980400e+00       -3.93889111e-08  30.2429  28.1335  28.2418  0.0000
0202-04-04_01:08:15.570000      228214.69        8.45906600e+00       -1.26142111e-08  30.2329  28.1355  28.2643  0.0000
0202-04-04_01:08:15.918000      228215.04        8.55831900e+00        1.65157889e-08  30.2329  28.1355  28.2643  0.0000
0202-04-04_01:08:16.266000      228215.39        8.65784200e+00        5.55622889e-08  30.2329  28.1355  28.2643  0.0000
0202-04-04_01:08:16.625000      228215.75        8.75751700e+00        1.11528989e-07  30.2890  28.1368  28.2667  0.0000
0202-04-04_01:08:16.973000      228216.10        8.85643000e+00        1.81192889e-07  30.2890  28.1368  28.2667  0.0000
0202-04-04_01:08:17.332000      228216.46        8.95619100e+00        2.50299089e-07  30.2890  28.1368  28.2667  0.0000
0202-04-04_01:08:17.770000      228216.89        9.05492500e+00        3.71157389e-07  30.2761  28.1349  28.2639  0.0000
0202-04-04_01:08:18.117000      228217.24        9.15504300e+00        5.01994189e-07  30.2761  28.1349  28.2639  0.0000
0202-04-04_01:08:18.477000      228217.60        9.25431800e+00        6.59481789e-07  30.2593  28.1368  28.2652  0.0000
0202-04-04_01:08:18.820000      228217.95        9.35349600e+00        8.54156589e-07  30.2593  28.1368  28.2652  0.0000
0202-04-04_01:08:19.180000      228218.30        9.45264800e+00        1.08558469e-06  30.2593  28.1368  28.2652  0.0000
0202-04-04_01:08:19.527000      228218.65        9.55174000e+00        1.37446699e-06  30.2600  28.1350  28.2379  0.0000
0202-04-04_01:08:19.883000      228219.01        9.65122000e+00        1.73574029e-06  30.2600  28.1350  28.2379  0.0000
0202-04-04_01:08:20.242000      228219.37        9.75082800e+00        2.20479439e-06  30.2600  28.1350  28.2379  0.0000
0202-04-04_01:08:20.590000      228219.72        9.85019000e+00        2.72652509e-06  30.2432  28.1363  28.2428  0.0000
0202-04-04_01:08:20.938000      228220.06        9.94972900e+00        3.35876149e-06  30.2432  28.1363  28.2428  0.0000
0202-04-04_01:08:21.297000      228220.42        1.00488800e+01        4.55494969e-06  30.2432  28.1363  28.2428  0.0000
0202-04-04_01:08:21.645000      228220.77        1.01483000e+01        5.07687199e-06  30.2659  28.1347  28.2905  0.0000
0202-04-04_01:08:21.992000      228221.12        1.02476800e+01        6.75599789e-06  30.2659  28.1347  28.2905  0.0000
0202-04-04_01:08:22.367000      228221.49        1.03466100e+01        8.21435578e-06  30.2659  28.1347  28.2905  0.0000
0202-04-04_01:08:22.754000      228221.88        1.04460800e+01        9.95793948e-06  30.2694  28.1331  28.2536  0.0000
0202-04-04_01:08:23.110000      228222.24        1.05455300e+01        1.20207133e-05  30.2694  28.1331  28.2536  0.0000
0202-04-04_01:08:23.465000      228222.59        1.06447600e+01        1.45550827e-05  30.2552  28.1339  28.2622  0.0000
0202-04-04_01:08:23.812000      228222.94        1.07440200e+01        1.75106006e-05  30.2552  28.1339  28.2622  0.0000
0202-04-04_01:08:24.164000      228223.29        1.08434600e+01        2.10719779e-05  30.2552  28.1339  28.2622  0.0000

File: chapter 6/data/ext_ffj51/Ic/infield/step09/no magnet/Ic_2025-04-04_01-09-24882527_45e19pm2-anneal300k-720min-0nA-0T-30k-.txt
# Ic = 8.73 A, n = 21.63 , Tavg = 30.27 K, 45e19pm2-anneal300k-720min-0nA-0T-30k-
#datetime                        t_s     iHTS_A                vHTS_V                tHTS_K  tTAR_K  tHOL_K  tSPA_K
0202-04-04_01:08:46.215000      228245.34        9.39223000e-03        1.08463125e-09  30.2676  28.1373  28.2568  0.0000
0202-04-04_01:08:46.562000      228245.69        1.13601000e-01        1.39453125e-09  30.2548  28.1380  28.2671  0.0000
0202-04-04_01:08:46.910000      228246.04        2.12475400e-01        4.36953125e-09  30.2548  28.1380  28.2671  0.0000
0202-04-04_01:08:47.258000      228246.38        3.12157300e-01        1.17449313e-08  30.2548  28.1380  28.2671  0.0000
0202-04-04_01:08:47.617000      228246.74        4.11286400e-01        3.87363125e-09  30.2510  28.1390  28.2862  0.0000
0202-04-04_01:08:47.965000      228247.09        5.10708500e-01        2.09178313e-08  30.2510  28.1390  28.2862  0.0000
0202-04-04_01:08:48.312000      228247.44        6.10046000e-01        4.24243313e-08  30.2510  28.1390  28.2862  0.0000
0202-04-04_01:08:48.664000      228247.79        7.09854700e-01        2.91609313e-08  30.2711  28.1412  28.2575  0.0000
0202-04-04_01:08:49.010000      228248.14        8.08841900e-01        7.90223125e-09  30.2711  28.1412  28.2575  0.0000
0202-04-04_01:08:49.383000      228248.51        9.08118900e-01        5.27531250e-10  30.2711  28.1412  28.2575  0.0000
0202-04-04_01:08:49.770000      228248.89        1.00763600e+00        2.88773125e-09  30.2619  28.1390  28.2846  0.0000
0202-04-04_01:08:50.117000      228249.24        1.10690400e+00        2.04911313e-08  30.2619  28.1390  28.2846  0.0000
0202-04-04_01:08:50.470000      228249.59        1.20622800e+00        1.58427313e-08  30.2755  28.1399  28.2742  0.0000
0202-04-04_01:08:50.824000      228249.95        1.30561600e+00        1.99952313e-08  30.2755  28.1399  28.2742  0.0000
0202-04-04_01:08:51.170000      228250.30        1.40517200e+00        2.20405313e-08  30.2755  28.1399  28.2742  0.0000
0202-04-04_01:08:51.523000      228250.65        1.50426600e+00        2.88582313e-08  30.2629  28.1379  28.2657  0.0000
0202-04-04_01:08:51.870000      228250.99        1.60383800e+00        2.83004313e-08  30.2629  28.1379  28.2657  0.0000
0202-04-04_01:08:52.215000      228251.34        1.70334000e+00        2.56973313e-08  30.2629  28.1379  28.2657  0.0000
0202-04-04_01:08:52.566000      228251.69        1.80306300e+00        2.91061313e-08  30.2417  28.1367  28.2867  0.0000
0202-04-04_01:08:52.914000      228252.04        1.90202900e+00        3.62336313e-08  30.2417  28.1367  28.2867  0.0000
0202-04-04_01:08:53.260000      228252.39        2.00188900e+00        3.32587313e-08  30.2417  28.1367  28.2867  0.0000
0202-04-04_01:08:53.610000      228252.74        2.10106000e+00        2.29082313e-08  30.2642  28.1380  28.2594  0.0000
0202-04-04_01:08:53.957000      228253.08        2.20020500e+00        2.26603313e-08  30.2642  28.1380  28.2594  0.0000
0202-04-04_01:08:54.305000      228253.43        2.29949400e+00        2.90441313e-08  30.2642  28.1380  28.2594  0.0000
0202-04-04_01:08:54.664000      228253.79        2.39915500e+00        3.21430313e-08  30.2591  28.1364  28.2738  0.0000
0202-04-04_01:08:55.010000      228254.14        2.49877100e+00        3.69774313e-08  30.2591  28.1364  28.2738  0.0000
0202-04-04_01:08:55.410000      228254.53        2.59828100e+00        3.21442313e-08  30.2591  28.1364  28.2738  0.0000
0202-04-04_01:08:55.770000      228254.90        2.69781200e+00        4.21876313e-08  30.2949  28.1375  28.2786  0.0000
0202-04-04_01:08:56.117000      228255.24        2.79643600e+00        4.05761313e-08  30.2949  28.1375  28.2786  0.0000
0202-04-04_01:08:56.470000      228255.59        2.89533900e+00        3.90886313e-08  30.3023  28.1369  28.2697  0.0000
0202-04-04_01:08:56.816000      228255.94        2.99480700e+00        3.87788313e-08  30.3023  28.1369  28.2697  0.0000
0202-04-04_01:08:57.164000      228256.29        3.09471200e+00        4.05761313e-08  30.3023  28.1369  28.2697  0.0000
0202-04-04_01:08:57.510000      228256.64        3.19387900e+00        4.57823313e-08  30.2459  28.1359  28.2492  0.0000
0202-04-04_01:08:57.860000      228256.99        3.29336300e+00        4.10720313e-08  30.2459  28.1359  28.2492  0.0000
0202-04-04_01:08:58.207000      228257.33        3.39244300e+00        4.19397313e-08  30.2459  28.1359  28.2492  0.0000
0202-04-04_01:08:58.560000      228257.68        3.49171000e+00        4.64641313e-08  30.2512  28.1358  28.2528  0.0000
0202-04-04_01:08:58.906000      228258.03        3.59115600e+00        3.61137313e-08  30.2512  28.1358  28.2528  0.0000
0202-04-04_01:08:59.254000      228258.38        3.69060200e+00        3.04116313e-08  30.2512  28.1358  28.2528  0.0000
0202-04-04_01:08:59.600000      228258.73        3.78985900e+00        2.84903313e-08  30.2446  28.1341  28.2447  0.0000
0202-04-04_01:08:59.953000      228259.08        3.88984600e+00        2.46476313e-08  30.2446  28.1341  28.2447  0.0000
0202-04-04_01:09:00.300000      228259.43        3.98889400e+00        3.04736313e-08  30.2446  28.1341  28.2447  0.0000
0202-04-04_01:09:00.650000      228259.78        4.08821700e+00        2.98538313e-08  30.2594  28.1359  28.2733  0.0000
0202-04-04_01:09:00.996000      228260.12        4.18727900e+00        2.97299313e-08  30.2594  28.1359  28.2733  0.0000
0202-04-04_01:09:01.387000      228260.51        4.28678900e+00        2.27842313e-08  30.2594  28.1359  28.2733  0.0000
0202-04-04_01:09:01.773000      228260.90        4.38612400e+00        2.38338313e-08  30.2695  28.1349  28.2721  0.0000
0202-04-04_01:09:02.120000      228261.25        4.48540700e+00        3.18910313e-08  30.2695  28.1349  28.2721  0.0000
0202-04-04_01:09:02.473000      228261.60        4.58479000e+00        3.09613313e-08  30.2583  28.1360  28.2614  0.0000
0202-04-04_01:09:02.820000      228261.94        4.68403600e+00        3.55477313e-08  30.2583  28.1360  28.2614  0.0000
0202-04-04_01:09:03.170000      228262.30        4.78367100e+00        3.12092313e-08  30.2583  28.1360  28.2614  0.0000
0202-04-04_01:09:03.520000      228262.65        4.88326900e+00        3.59816313e-08  30.2433  28.1377  28.2648  0.0000
0202-04-04_01:09:03.867000      228262.99        4.98242500e+00        3.90185313e-08  30.2433  28.1377  28.2648  0.0000
0202-04-04_01:09:04.227000      228263.35        5.08143800e+00        3.56717313e-08  30.2433  28.1377  28.2648  0.0000
0202-04-04_01:09:04.586000      228263.71        5.18080300e+00        3.65394313e-08  30.2452  28.1348  28.2483  0.0000
0202-04-04_01:09:04.945000      228264.07        5.28001600e+00        4.19935313e-08  30.2452  28.1348  28.2483  0.0000
0202-04-04_01:09:05.293000      228264.42        5.37988300e+00        4.47826313e-08  30.2452  28.1348  28.2483  0.0000
0202-04-04_01:09:05.640000      228264.77        5.47865800e+00        4.39149313e-08  30.2778  28.1367  28.2733  0.0000
0202-04-04_01:09:05.990000      228265.11        5.57773600e+00        4.03821313e-08  30.2778  28.1367  28.2733  0.0000
0202-04-04_01:09:06.380000      228265.50        5.67769600e+00        3.95144313e-08  30.2778  28.1367  28.2733  0.0000
0202-04-04_01:09:06.766000      228265.89        5.77688700e+00        4.42247313e-08  30.2814  28.1360  28.2669  0.0000
0202-04-04_01:09:07.113000      228266.24        5.87612700e+00        4.06316313e-08  30.2814  28.1360  28.2669  0.0000
0202-04-04_01:09:07.473000      228266.60        5.97600800e+00        4.24941313e-08  30.2818  28.1357  28.2836  0.0000
0202-04-04_01:09:07.820000      228266.95        6.07511400e+00        4.70191313e-08  30.2818  28.1357  28.2836  0.0000
0202-04-04_01:09:08.180000      228267.30        6.17412900e+00        5.10477313e-08  30.2818  28.1357  28.2836  0.0000
0202-04-04_01:09:08.540000      228267.66        6.27393400e+00        4.76389313e-08  30.2882  28.1355  28.2670  0.0000
0202-04-04_01:09:08.887000      228268.01        6.37289500e+00        4.57175313e-08  30.2882  28.1355  28.2670  0.0000
0202-04-04_01:09:09.234000      228268.36        6.47180700e+00        5.07378313e-08  30.2882  28.1355  28.2670  0.0000
0202-04-04_01:09:09.586000      228268.71        6.57154100e+00        5.07378313e-08  30.2567  28.1346  28.2845  0.0000
0202-04-04_01:09:09.934000      228269.06        6.67089400e+00        5.24112313e-08  30.2567  28.1346  28.2845  0.0000
0202-04-04_01:09:10.280000      228269.41        6.77031900e+00        4.43540313e-08  30.2567  28.1346  28.2845  0.0000
0202-04-04_01:09:10.630000      228269.75        6.86977800e+00        5.65018313e-08  30.2680  28.1355  28.2731  0.0000
0202-04-04_01:09:10.977000      228270.10        6.96949700e+00        6.07164313e-08  30.2680  28.1355  28.2731  0.0000
0202-04-04_01:09:11.336000      228270.46        7.06840800e+00        5.22873313e-08  30.2680  28.1355  28.2731  0.0000
0202-04-04_01:09:11.740000      228270.86        7.16778100e+00        5.05519313e-08  30.2264  28.1344  28.2480  0.0000
0202-04-04_01:09:12.086000      228271.21        7.26747400e+00        5.37748313e-08  30.2264  28.1344  28.2480  0.0000
0202-04-04_01:09:12.440000      228271.56        7.36675200e+00        5.13576313e-08  30.2441  28.1340  28.2684  0.0000
0202-04-04_01:09:12.793000      228271.92        7.46601100e+00        5.87330313e-08  30.2441  28.1340  28.2684  0.0000
0202-04-04_01:09:13.140000      228272.26        7.56549500e+00        5.91648313e-08  30.2441  28.1340  28.2684  0.0000
0202-04-04_01:09:13.490000      228272.61        7.66461300e+00        5.82957313e-08  30.2556  28.1342  28.2577  0.0000
0202-04-04_01:09:13.836000      228272.96        7.76401400e+00        6.04030313e-08  30.2556  28.1342  28.2577  0.0000
0202-04-04_01:09:14.184000      228273.31        7.86355700e+00        7.18071313e-08  30.2556  28.1342  28.2577  0.0000
0202-04-04_01:09:14.535000      228273.66        7.96260500e+00        7.85627313e-08  30.2715  28.1323  28.2771  0.0000
0202-04-04_01:09:14.890000      228274.02        8.06202500e+00        8.77356313e-08  30.2715  28.1323  28.2771  0.0000
0202-04-04_01:09:15.240000      228274.37        8.16153700e+00        1.01432831e-07  30.2715  28.1323  28.2771  0.0000
0202-04-04_01:09:15.586000      228274.71        8.26049200e+00        1.11535431e-07  30.2747  28.1342  28.2609  0.0000
0202-04-04_01:09:15.945000      228275.07        8.35980900e+00        1.29633131e-07  30.2747  28.1342  28.2609  0.0000
0202-04-04_01:09:16.300000      228275.43        8.45865600e+00        1.53618931e-07  30.2747  28.1342  28.2609  0.0000
0202-04-04_01:09:16.664000      228275.79        8.55850200e+00        1.77976531e-07  30.2762  28.1348  28.2886  0.0000
0202-04-04_01:09:17.010000      228276.14        8.65810200e+00        2.22972931e-07  30.2762  28.1348  28.2886  0.0000
0202-04-04_01:09:17.400000      228276.52        8.75706900e+00        2.73981431e-07  30.2762  28.1348  28.2886  0.0000
0202-04-04_01:09:17.766000      228276.89        8.85667700e+00        3.40112631e-07  30.2747  28.1347  28.2810  0.0000
0202-04-04_01:09:18.120000      228277.25        8.95613200e+00        4.22730131e-07  30.2747  28.1347  28.2810  0.0000
0202-04-04_01:09:18.473000      228277.60        9.05502000e+00        5.24127131e-07  30.2416  28.1354  28.2406  0.0000
0202-04-04_01:09:18.820000      228277.95        9.15448000e+00        6.45297731e-07  30.2416  28.1354  28.2406  0.0000
0202-04-04_01:09:19.168000      228278.29        9.25388700e+00        8.08306131e-07  30.2416  28.1354  28.2406  0.0000
0202-04-04_01:09:19.516000      228278.64        9.35279400e+00        1.00168023e-06  30.2530  28.1332  28.2659  0.0000
0202-04-04_01:09:19.875000      228279.00        9.45219600e+00        1.23366613e-06  30.2530  28.1332  28.2659  0.0000
0202-04-04_01:09:20.223000      228279.35        9.55190600e+00        1.53320873e-06  30.2530  28.1332  28.2659  0.0000
0202-04-04_01:09:20.574000      228279.70        9.65171800e+00        1.88896583e-06  30.2576  28.1349  28.2540  0.0000
0202-04-04_01:09:20.920000      228280.05        9.75110400e+00        2.32492333e-06  30.2576  28.1349  28.2540  0.0000
0202-04-04_01:09:21.270000      228280.39        9.85026700e+00        2.85205143e-06  30.2576  28.1349  28.2540  0.0000
0202-04-04_01:09:21.617000      228280.74        9.94965500e+00        3.42801853e-06  30.2608  28.1332  28.2854  0.0000
0202-04-04_01:09:21.965000      228281.09        1.00491400e+01        4.66467763e-06  30.2608  28.1332  28.2854  0.0000
0202-04-04_01:09:22.312000      228281.44        1.01482600e+01        5.16943133e-06  30.2608  28.1332  28.2854  0.0000
0202-04-04_01:09:22.670000      228281.80        1.02479700e+01        6.87700383e-06  30.2733  28.1319  28.2557  0.0000
0202-04-04_01:09:23.027000      228282.15        1.03470200e+01        8.07219924e-06  30.2733  28.1319  28.2557  0.0000
0202-04-04_01:09:23.434000      228282.56        1.04462300e+01        1.00715670e-05  30.2733  28.1319  28.2557  0.0000
0202-04-04_01:09:23.800000      228282.93        1.05456300e+01        1.18043028e-05  30.2481  28.1353  28.2694  0.0000
0202-04-04_01:09:24.152000      228283.28        1.06450900e+01        1.46325724e-05  30.2481  28.1353  28.2694  0.0000
0202-04-04_01:09:24.500000      228283.62        1.07443400e+01        1.75843068e-05  30.2691  28.1331  28.2687  0.0000
0202-04-04_01:09:24.850000      228283.98        1.08436000e+01        2.12501760e-05  30.2691  28.1331  28.2687  0.0000

File: chapter 6/data/ext_ffj51/Ic/infield/step09/no magnet/Ic_2025-04-04_01-10-25641112_45e19pm2-anneal300k-720min-0nA-0T-30k-.txt
# Ic = 8.71 A, n = 21.55 , Tavg = 30.25 K, 45e19pm2-anneal300k-720min-0nA-0T-30k-
#datetime                        t_s     iHTS_A                vHTS_V                tHTS_K  tTAR_K  tHOL_K  tSPA_K
0202-04-04_01:09:46.920000      228306.05        9.95003800e-03        5.93960556e-09  30.2763  28.1388  28.2615  0.0000
0202-04-04_01:09:47.273000      228306.40        1.13759100e-01        6.43550556e-09  30.2763  28.1388  28.2615  0.0000
0202-04-04_01:09:47.633000      228306.76        2.13242600e-01        7.33505556e-10  30.2689  28.1397  28.3013  0.0000
0202-04-04_01:09:47.980000      228307.11        3.12444900e-01        1.97616056e-08  30.2689  28.1397  28.3013  0.0000
0202-04-04_01:09:48.332000      228307.46        4.11005900e-01       -2.61239444e-09  30.2689  28.1397  28.3013  0.0000
0202-04-04_01:09:48.730000      228307.86        5.10384100e-01       -5.27749444e-09  30.3062  28.1412  28.2742  0.0000
0202-04-04_01:09:49.090000      228308.21        6.10646000e-01        1.50515056e-08  30.3062  28.1412  28.2742  0.0000
0202-04-04_01:09:49.440000      228308.57        7.09698400e-01        8.58405556e-10  30.2588  28.1393  28.2762  0.0000
0202-04-04_01:09:49.797000      228308.92        8.09147000e-01        1.59192056e-08  30.2588  28.1393  28.2762  0.0000
0202-04-04_01:09:50.156000      228309.28        9.08518500e-01        4.15784056e-08  30.2588  28.1393  28.2762  0.0000
0202-04-04_01:09:50.504000      228309.63        1.00778400e+00        4.07107056e-08  30.2240  28.1401  28.2601  0.0000
0202-04-04_01:09:50.863000      228309.99        1.10736500e+00        3.65581056e-08  30.2240  28.1401  28.2601  0.0000
0202-04-04_01:09:51.210000      228310.34        1.20688900e+00        4.65367056e-08  30.2240  28.1401  28.2601  0.0000
0202-04-04_01:09:51.560000      228310.69        1.30619900e+00        5.61434056e-08  30.2597  28.1375  28.2572  0.0000
0202-04-04_01:09:51.910000      228311.03        1.40552600e+00        5.42840056e-08  30.2597  28.1375  28.2572  0.0000
0202-04-04_01:09:52.258000      228311.38        1.50469900e+00        5.60194056e-08  30.2597  28.1375  28.2572  0.0000
0202-04-04_01:09:52.617000      228311.74        1.60379900e+00        6.48204056e-08  30.2528  28.1382  28.2402  0.0000
0202-04-04_01:09:52.965000      228312.09        1.70301200e+00        6.56261056e-08  30.2528  28.1382  28.2402  0.0000
0202-04-04_01:09:53.312000      228312.44        1.80282300e+00        6.12876056e-08  30.2528  28.1382  28.2402  0.0000
0202-04-04_01:09:53.668000      228312.79        1.90193200e+00        5.36660056e-08  30.2633  28.1369  28.2905  0.0000
0202-04-04_01:09:54.016000      228313.14        2.00132700e+00        6.14159056e-08  30.2633  28.1369  28.2905  0.0000
0202-04-04_01:09:54.414000      228313.54        2.10087600e+00        6.41430056e-08  30.2633  28.1369  28.2905  0.0000
0202-04-04_01:09:54.770000      228313.90        2.20053500e+00        6.49487056e-08  30.2843  28.1363  28.2620  0.0000
0202-04-04_01:09:55.120000      228314.24        2.29923700e+00        6.23456056e-08  30.2843  28.1363  28.2620  0.0000
0202-04-04_01:09:55.473000      228314.60        2.39938500e+00        6.73039056e-08  30.2592  28.1383  28.2575  0.0000
0202-04-04_01:09:55.830000      228314.95        2.49846000e+00        6.97830056e-08  30.2592  28.1383  28.2575  0.0000
0202-04-04_01:09:56.176000      228315.30        2.59804400e+00        7.32538056e-08  30.2592  28.1383  28.2575  0.0000
0202-04-04_01:09:56.523000      228315.65        2.69680800e+00        7.20762056e-08  30.2447  28.1355  28.2513  0.0000
0202-04-04_01:09:56.870000      228316.00        2.79627500e+00        6.50726056e-08  30.2447  28.1355  28.2513  0.0000
0202-04-04_01:09:57.220000      228316.34        2.89604500e+00        7.02169056e-08  30.2447  28.1355  28.2513  0.0000
0202-04-04_01:09:57.566000      228316.69        2.99527000e+00        6.36471056e-08  30.2498  28.1343  28.2609  0.0000
0202-04-04_01:09:57.920000      228317.05        3.09434900e+00        6.24695056e-08  30.2498  28.1343  28.2609  0.0000
0202-04-04_01:09:58.270000      228317.39        3.19387200e+00        6.69320056e-08  30.2498  28.1343  28.2609  0.0000
0202-04-04_01:09:58.617000      228317.74        3.29315200e+00        7.28200056e-08  30.2679  28.1361  28.2693  0.0000
0202-04-04_01:09:58.965000      228318.09        3.39274400e+00        6.97210056e-08  30.2679  28.1361  28.2693  0.0000
0202-04-04_01:09:59.316000      228318.44        3.49193800e+00        5.88128056e-08  30.2679  28.1361  28.2693  0.0000
0202-04-04_01:09:59.676000      228318.80        3.59116100e+00        5.79536056e-08  30.2743  28.1350  28.2829  0.0000
0202-04-04_01:10:00.023000      228319.15        3.69074000e+00        6.34754056e-08  30.2743  28.1350  28.2829  0.0000
0202-04-04_01:10:00.410000      228319.54        3.79023900e+00        6.05004056e-08  30.2743  28.1350  28.2829  0.0000
0202-04-04_01:10:00.770000      228319.90        3.88901900e+00        5.78973056e-08  30.2530  28.1371  28.2380  0.0000
0202-04-04_01:10:01.130000      228320.25        3.98853300e+00        5.26911056e-08  30.2530  28.1371  28.2380  0.0000
0202-04-04_01:10:01.480000      228320.60        4.08805800e+00        5.54182056e-08  30.2415  28.1349  28.2432  0.0000
0202-04-04_01:10:01.830000      228320.95        4.18766500e+00        5.25672056e-08  30.2415  28.1349  28.2432  0.0000
0202-04-04_01:10:02.176000      228321.30        4.28665800e+00        5.27531056e-08  30.2415  28.1349  28.2432  0.0000
0202-04-04_01:10:02.530000      228321.66        4.38597800e+00        5.63479056e-08  30.2564  28.1353  28.2619  0.0000
0202-04-04_01:10:02.880000      228322.01        4.48555000e+00        4.87865056e-08  30.2564  28.1353  28.2619  0.0000
0202-04-04_01:10:03.240000      228322.36        4.58482800e+00        4.78568056e-08  30.2564  28.1353  28.2619  0.0000
0202-04-04_01:10:03.598000      228322.72        4.68414600e+00        4.73610056e-08  30.2626  28.1351  28.2547  0.0000
0202-04-04_01:10:03.945000      228323.07        4.78364600e+00        4.61214056e-08  30.2626  28.1351  28.2547  0.0000
0202-04-04_01:10:04.293000      228323.42        4.88257100e+00        3.92418056e-08  30.2626  28.1351  28.2547  0.0000
0202-04-04_01:10:04.652000      228323.78        4.98215200e+00        3.25481056e-08  30.2728  28.1328  28.2699  0.0000
0202-04-04_01:10:05             228324.12        5.08136500e+00        3.64527056e-08  30.2728  28.1328  28.2699  0.0000
0202-04-04_01:10:05.360000      228324.48        5.18062000e+00        2.80847056e-08  30.2728  28.1328  28.2699  0.0000
0202-04-04_01:10:05.740000      228324.87        5.28034700e+00        3.27310056e-08  30.2877  28.1355  28.2743  0.0000
0202-04-04_01:10:06.100000      228325.23        5.37960900e+00        3.32268056e-08  30.2877  28.1355  28.2743  0.0000
0202-04-04_01:10:06.460000      228325.59        5.47925700e+00        3.83090056e-08  30.2927  28.1354  28.2731  0.0000
0202-04-04_01:10:06.810000      228325.93        5.57805700e+00        3.30409056e-08  30.2927  28.1354  28.2731  0.0000
0202-04-04_01:10:07.168000      228326.29        5.67738000e+00        3.06237056e-08  30.2927  28.1354  28.2731  0.0000
0202-04-04_01:10:07.516000      228326.64        5.77644000e+00        2.85164056e-08  30.2652  28.1353  28.2508  0.0000
0202-04-04_01:10:07.875000      228327.00        5.87635900e+00        2.91982056e-08  30.2652  28.1353  28.2508  0.0000
0202-04-04_01:10:08.223000      228327.35        5.97627200e+00        2.14509056e-08  30.2652  28.1353  28.2508  0.0000
0202-04-04_01:10:08.570000      228327.69        6.07548900e+00        2.07691056e-08  30.2831  28.1348  28.2708  0.0000
0202-04-04_01:10:08.918000      228328.04        6.17445800e+00        1.97155056e-08  30.2831  28.1348  28.2708  0.0000
0202-04-04_01:10:09.266000      228328.39        6.27400000e+00        1.90957056e-08  30.2831  28.1348  28.2708  0.0000
0202-04-04_01:10:09.625000      228328.75        6.37318200e+00        2.41159056e-08  30.2774  28.1339  28.2542  0.0000
0202-04-04_01:10:09.973000      228329.10        6.47273000e+00        3.69455056e-08  30.2774  28.1339  28.2542  0.0000
0202-04-04_01:10:10.332000      228329.46        6.57206600e+00        3.06857056e-08  30.2774  28.1339  28.2542  0.0000
0202-04-04_01:10:10.730000      228329.85        6.67110000e+00        3.35367056e-08  30.2528  28.1354  28.2724  0.0000
0202-04-04_01:10:11.080000      228330.20        6.77052800e+00        3.18020056e-08  30.2528  28.1354  28.2724  0.0000
0202-04-04_01:10:11.426000      228330.55        6.86995700e+00        3.39139056e-08  30.2728  28.1332  28.2712  0.0000
0202-04-04_01:10:11.785000      228330.91        6.96924000e+00        4.50723056e-08  30.2728  28.1332  28.2712  0.0000
0202-04-04_01:10:12.140000      228331.27        7.06898500e+00        5.30675056e-08  30.2728  28.1332  28.2712  0.0000
0202-04-04_01:10:12.490000      228331.61        7.16835500e+00        5.66623056e-08  30.2636  28.1345  28.2780  0.0000
0202-04-04_01:10:12.848000      228331.97        7.26776000e+00        5.67862056e-08  30.2636  28.1345  28.2780  0.0000
0202-04-04_01:10:13.203000      228332.33        7.36674700e+00        6.60830056e-08  30.2636  28.1345  28.2780  0.0000
0202-04-04_01:10:13.550000      228332.68        7.46612300e+00        7.49459056e-08  30.2590  28.1343  28.2603  0.0000
0202-04-04_01:10:13.900000      228333.02        7.56548700e+00        7.92225056e-08  30.2590  28.1343  28.2603  0.0000
0202-04-04_01:10:14.246000      228333.37        7.66468800e+00        8.74656056e-08  30.2590  28.1343  28.2603  0.0000
0202-04-04_01:10:14.598000      228333.72        7.76439500e+00        8.69698056e-08  30.2630  28.1344  28.2363  0.0000
0202-04-04_01:10:14.945000      228334.07        7.86342900e+00        8.85193056e-08  30.2630  28.1344  28.2363  0.0000
0202-04-04_01:10:15.293000      228334.42        7.96308700e+00        1.00543106e-07  30.2630  28.1344  28.2363  0.0000
0202-04-04_01:10:15.640000      228334.77        8.06225800e+00        1.09901906e-07  30.2518  28.1360  28.2583  0.0000
0202-04-04_01:10:15.990000      228335.11        8.16132800e+00        1.23351206e-07  30.2518  28.1360  28.2583  0.0000
0202-04-04_01:10:16.390000      228335.52        8.26118500e+00        1.24714706e-07  30.2518  28.1360  28.2583  0.0000
0202-04-04_01:10:16.766000      228335.89        8.36049700e+00        1.40829206e-07  30.2805  28.1332  28.2706  0.0000
0202-04-04_01:10:17.125000      228336.25        8.45981900e+00        1.74294506e-07  30.2805  28.1332  28.2706  0.0000
0202-04-04_01:10:17.473000      228336.60        8.55932000e+00        2.04101606e-07  30.2688  28.1344  28.2626  0.0000
0202-04-04_01:10:17.832000      228336.96        8.65823200e+00        2.39801306e-07  30.2688  28.1344  28.2626  0.0000
0202-04-04_01:10:18.188000      228337.31        8.75804800e+00        2.91491406e-07  30.2688  28.1344  28.2626  0.0000
0202-04-04_01:10:18.540000      228337.66        8.85729600e+00        3.50247106e-07  30.2634  28.1339  28.2549  0.0000
0202-04-04_01:10:18.887000      228338.01        8.95610500e+00        4.22576206e-07  30.2634  28.1339  28.2549  0.0000
0202-04-04_01:10:19.246000      228338.37        9.05578500e+00        5.23105506e-07  30.2634  28.1339  28.2549  0.0000
0202-04-04_01:10:19.594000      228338.72        9.15499500e+00        6.36464406e-07  30.3033  28.1325  28.2575  0.0000
0202-04-04_01:10:19.950000      228339.07        9.25410100e+00        8.06037806e-07  30.3033  28.1325  28.2575  0.0000
0202-04-04_01:10:20.310000      228339.43        9.35324300e+00        1.01186881e-06  30.3033  28.1325  28.2575  0.0000
0202-04-04_01:10:20.656000      228339.78        9.45318200e+00        1.24335891e-06  30.2450  28.1351  28.2561  0.0000
0202-04-04_01:10:21.010000      228340.14        9.55257900e+00        1.54135201e-06  30.2450  28.1351  28.2561  0.0000
0202-04-04_01:10:21.387000      228340.51        9.65156000e+00        1.90987681e-06  30.2450  28.1351  28.2561  0.0000
0202-04-04_01:10:21.770000      228340.90        9.75055000e+00        2.36070921e-06  30.2593  28.1325  28.2558  0.0000
0202-04-04_01:10:22.120000      228341.24        9.85010000e+00        2.87475981e-06  30.2593  28.1325  28.2558  0.0000
0202-04-04_01:10:22.473000      228341.60        9.94936900e+00        3.51933731e-06  30.2505  28.1343  28.2421  0.0000
0202-04-04_01:10:22.820000      228341.95        1.00486900e+01        4.70529601e-06  30.2505  28.1343  28.2421  0.0000
0202-04-04_01:10:23.168000      228342.29        1.01484700e+01        5.72297771e-06  30.2505  28.1343  28.2421  0.0000
0202-04-04_01:10:23.516000      228342.64        1.02472200e+01        6.91941371e-06  30.2379  28.1335  28.2646  0.0000
0202-04-04_01:10:23.863000      228342.99        1.03468900e+01        8.36928049e-06  30.2379  28.1335  28.2646  0.0000
0202-04-04_01:10:24.215000      228343.34        1.04463500e+01        1.01392050e-05  30.2379  28.1335  28.2646  0.0000
0202-04-04_01:10:24.562000      228343.69        1.05459100e+01        1.22032803e-05  30.2835  28.1317  28.2692  0.0000
0202-04-04_01:10:24.910000      228344.04        1.06447100e+01        1.46984171e-05  30.2835  28.1317  28.2692  0.0000
0202-04-04_01:10:25.258000      228344.38        1.07443500e+01        1.76644094e-05  30.2835  28.1317  28.2692  0.0000
0202-04-04_01:10:25.617000      228344.74        1.08441300e+01        2.11928756e-05  30.2536  28.1343  28.2752  0.0000
