Repository: shortlab/2025-devitre-PhD

# 2025-devitre-PhD
Data repository for Alexis Devitre's PhD thesis

File: chapter 6/data/ext_ffj51/Ic/infield/step09/no magnet/Ic_2025-04-04_01-19-38876488_45e19pm2-anneal300k-720min-0nA-0T-40k-.txt
# Ic = 5.87 A, n = 18.10 , Tavg = 40.12 K, 45e19pm2-anneal300k-720min-0nA-0T-40k-
#datetime                        t_s     iHTS_A                vHTS_V                tHTS_K  tTAR_K  tHOL_K  tSPA_K
0202-04-04_01:18:08.137000      228807.26        9.98039300e-03       -3.63812000e-09  40.0836  38.6389  38.8460  0.0000
0202-04-04_01:18:08.500000      228807.62        4.37824800e-02       -8.78242000e-09  40.0911  38.6406  38.8383  0.0000
0202-04-04_01:18:08.848000      228807.97        7.38414300e-02       -1.38646200e-08  40.0911  38.6406  38.8383  0.0000
0202-04-04_01:18:09.195000      228808.32        1.03428500e-01       -1.06417200e-08  40.0911  38.6406  38.8383  0.0000
0202-04-04_01:18:09.543000      228808.67        1.33345000e-01       -1.88911200e-08  40.0765  38.6404  38.8594  0.0000
0202-04-04_01:18:09.890000      228809.02        1.63338000e-01       -1.52437200e-08  40.0765  38.6404  38.8594  0.0000
0202-04-04_01:18:10.250000      228809.37        1.93135800e-01       -1.66692200e-08  40.0765  38.6404  38.8594  0.0000
0202-04-04_01:18:10.598000      228809.72        2.22341400e-01       -4.94559200e-08  40.0779  38.6417  38.8393  0.0000
0202-04-04_01:18:10.945000      228810.07        2.52315000e-01       -5.69554200e-08  40.0779  38.6417  38.8393  0.0000
0202-04-04_01:18:11.297000      228810.42        2.82114300e-01       -4.04071200e-08  40.0779  38.6417  38.8393  0.0000
0202-04-04_01:18:11.645000      228810.77        3.12286100e-01       -5.15632200e-08  40.0907  38.6424  38.8601  0.0000
0202-04-04_01:18:11.992000      228811.12        3.41794400e-01       -4.64190200e-08  40.0907  38.6424  38.8601  0.0000
0202-04-04_01:18:12.367000      228811.49        3.72116200e-01       -5.00137200e-08  40.0907  38.6424  38.8601  0.0000
0202-04-04_01:18:12.773000      228811.90        4.02116300e-01       -7.06526200e-08  40.1029  38.6434  38.8504  0.0000
0202-04-04_01:18:13.130000      228812.26        4.31566900e-01       -7.25120200e-08  40.1029  38.6434  38.8504  0.0000
0202-04-04_01:18:13.492000      228812.62        4.61364700e-01       -6.09220200e-08  40.0845  38.6438  38.8537  0.0000
0202-04-04_01:18:13.840000      228812.96        4.90955100e-01       -6.00543200e-08  40.0845  38.6438  38.8537  0.0000
0202-04-04_01:18:14.188000      228813.31        5.20503600e-01       -7.44953200e-08  40.0845  38.6438  38.8537  0.0000
0202-04-04_01:18:14.535000      228813.66        5.50541500e-01       -7.99494200e-08  40.1020  38.6445  38.8448  0.0000
0202-04-04_01:18:14.883000      228814.01        5.81014600e-01       -9.33368200e-08  40.1020  38.6445  38.8448  0.0000
0202-04-04_01:18:15.246000      228814.37        6.10340500e-01       -9.16014200e-08  40.1020  38.6445  38.8448  0.0000
0202-04-04_01:18:15.594000      228814.72        6.40015800e-01       -8.73869200e-08  40.0858  38.6455  38.8562  0.0000
0202-04-04_01:18:15.940000      228815.07        6.69954600e-01       -9.55681200e-08  40.0858  38.6455  38.8562  0.0000
0202-04-04_01:18:16.290000      228815.42        7.00001800e-01       -9.58780200e-08  40.0858  38.6455  38.8562  0.0000
0202-04-04_01:18:16.637000      228815.76        7.29422200e-01       -1.09203420e-07  40.0900  38.6452  38.8479  0.0000
0202-04-04_01:18:16.996000      228816.12        7.59392100e-01       -1.09699220e-07  40.0900  38.6452  38.8479  0.0000
0202-04-04_01:18:17.410000      228816.54        7.88983200e-01       -1.11868420e-07  40.0900  38.6452  38.8479  0.0000
0202-04-04_01:18:17.785000      228816.91        8.18936900e-01       -1.20421520e-07  40.0705  38.6453  38.8489  0.0000
0202-04-04_01:18:18.133000      228817.26        8.49182900e-01       -1.21537120e-07  40.0705  38.6453  38.8489  0.0000
0202-04-04_01:18:18.490000      228817.61        8.78639500e-01       -1.17136620e-07  40.0716  38.6459  38.8373  0.0000
0202-04-04_01:18:18.832000      228817.96        9.08364700e-01       -1.21909020e-07  40.0716  38.6459  38.8373  0.0000
0202-04-04_01:18:19.180000      228818.31        9.38474200e-01       -1.27115220e-07  40.0716  38.6459  38.8373  0.0000
0202-04-04_01:18:19.530000      228818.66        9.68036100e-01       -1.23644420e-07  40.0887  38.6459  38.8591  0.0000
0202-04-04_01:18:19.880000      228819.00        9.98145600e-01       -1.20111620e-07  40.0887  38.6459  38.8591  0.0000
0202-04-04_01:18:20.234000      228819.36        1.02775600e+00       -1.26371420e-07  40.0887  38.6459  38.8591  0.0000
0202-04-04_01:18:20.582000      228819.71        1.05761500e+00       -1.27858920e-07  40.0982  38.6463  38.8636  0.0000
0202-04-04_01:18:20.930000      228820.06        1.08710100e+00       -1.23272520e-07  40.0982  38.6463  38.8636  0.0000
0202-04-04_01:18:21.277000      228820.40        1.11716100e+00       -1.30469020e-07  40.0982  38.6463  38.8636  0.0000
0202-04-04_01:18:21.630000      228820.75        1.14719200e+00       -1.36615320e-07  40.0890  38.6465  38.8520  0.0000
0202-04-04_01:18:21.990000      228821.11        1.17707000e+00       -1.40829920e-07  40.0890  38.6465  38.8520  0.0000
0202-04-04_01:18:22.375000      228821.50        1.20674100e+00       -1.44734620e-07  40.0890  38.6465  38.8520  0.0000
0202-04-04_01:18:22.746000      228821.87        1.23609600e+00       -1.44424720e-07  40.1028  38.6468  38.8675  0.0000
0202-04-04_01:18:23.094000      228822.22        1.26611400e+00       -1.51118420e-07  40.1028  38.6468  38.8675  0.0000
0202-04-04_01:18:23.453000      228822.58        1.29610400e+00       -1.50994420e-07  40.0802  38.6482  38.8464  0.0000
0202-04-04_01:18:23.816000      228822.94        1.32601100e+00       -1.59175620e-07  40.0802  38.6482  38.8464  0.0000
0202-04-04_01:18:24.164000      228823.29        1.35557800e+00       -1.61035020e-07  40.0802  38.6482  38.8464  0.0000
0202-04-04_01:18:24.510000      228823.64        1.38527400e+00       -1.63142220e-07  40.0845  38.6486  38.8574  0.0000
0202-04-04_01:18:24.860000      228823.98        1.41500900e+00       -1.64877620e-07  40.0845  38.6486  38.8574  0.0000
0202-04-04_01:18:25.220000      228824.34        1.44510300e+00       -1.76405720e-07  40.0845  38.6486  38.8574  0.0000
0202-04-04_01:18:25.566000      228824.69        1.47482500e+00       -1.73616620e-07  40.0849  38.6491  38.8445  0.0000
0202-04-04_01:18:25.914000      228825.04        1.50460200e+00       -1.76901520e-07  40.0849  38.6491  38.8445  0.0000
0202-04-04_01:18:26.266000      228825.39        1.53420500e+00       -1.80682220e-07  40.0849  38.6491  38.8445  0.0000
0202-04-04_01:18:26.613000      228825.74        1.56406400e+00       -1.87066020e-07  40.0911  38.6488  38.8587  0.0000
0202-04-04_01:18:26.970000      228826.10        1.59398200e+00       -1.91962020e-07  40.0911  38.6488  38.8587  0.0000
0202-04-04_01:18:27.340000      228826.47        1.62366100e+00       -1.92332120e-07  40.0911  38.6488  38.8587  0.0000
0202-04-04_01:18:27.723000      228826.85        1.65340300e+00       -2.01132220e-07  40.0964  38.6486  38.8553  0.0000
0202-04-04_01:18:28.070000      228827.20        1.68360000e+00       -2.02495820e-07  40.0964  38.6486  38.8553  0.0000
0202-04-04_01:18:28.438000      228827.56        1.71342400e+00       -1.98281220e-07  40.0963  38.6505  38.8658  0.0000
0202-04-04_01:18:28.790000      228827.91        1.74335600e+00       -2.07330120e-07  40.0963  38.6505  38.8658  0.0000
0202-04-04_01:18:29.150000      228828.27        1.77316500e+00       -2.19292020e-07  40.0963  38.6505  38.8658  0.0000
0202-04-04_01:18:29.504000      228828.63        1.80265500e+00       -2.25180020e-07  40.0885  38.6502  38.8590  0.0000
0202-04-04_01:18:29.850000      228828.98        1.83272800e+00       -2.27039320e-07  40.0885  38.6502  38.8590  0.0000
0202-04-04_01:18:30.207000      228829.33        1.86250500e+00       -2.22886720e-07  40.0885  38.6502  38.8590  0.0000
0202-04-04_01:18:30.555000      228829.68        1.89247800e+00       -2.25180020e-07  40.0854  38.6507  38.8554  0.0000
0202-04-04_01:18:30.902000      228830.03        1.92211100e+00       -2.28650820e-07  40.0854  38.6507  38.8554  0.0000
0202-04-04_01:18:31.250000      228830.38        1.95177300e+00       -2.34972620e-07  40.0854  38.6507  38.8554  0.0000
0202-04-04_01:18:31.598000      228830.72        1.98156600e+00       -2.40054820e-07  40.0822  38.6517  38.8543  0.0000
0202-04-04_01:18:31.957000      228831.08        2.01140700e+00       -2.35406420e-07  40.0822  38.6517  38.8543  0.0000
0202-04-04_01:18:32.305000      228831.43        2.04113800e+00       -2.42286120e-07  40.0822  38.6517  38.8543  0.0000
0202-04-04_01:18:32.656000      228831.78        2.07087300e+00       -2.48855820e-07  40.0889  38.6510  38.8430  0.0000
0202-04-04_01:18:33.004000      228832.13        2.10084600e+00       -2.57406220e-07  40.0889  38.6510  38.8430  0.0000
0202-04-04_01:18:33.375000      228832.50        2.13080300e+00       -2.58084020e-07  40.0889  38.6510  38.8430  0.0000
0202-04-04_01:18:33.766000      228832.89        2.16068500e+00       -2.56100720e-07  40.0744  38.6524  38.8455  0.0000
0202-04-04_01:18:34.113000      228833.24        2.19041300e+00       -2.44076920e-07  40.0744  38.6524  38.8455  0.0000
0202-04-04_01:18:34.465000      228833.59        2.22025800e+00       -2.39056620e-07  40.1092  38.6528  38.8602  0.0000
0202-04-04_01:18:34.816000      228833.94        2.24988800e+00       -2.46556020e-07  40.1092  38.6528  38.8602  0.0000
0202-04-04_01:18:35.170000      228834.30        2.27972400e+00       -2.41411820e-07  40.1092  38.6528  38.8602  0.0000
0202-04-04_01:18:35.520000      228834.64        2.30942200e+00       -2.47919520e-07  40.1013  38.6538  38.8566  0.0000
0202-04-04_01:18:35.863000      228834.99        2.33958300e+00       -2.50832520e-07  40.1013  38.6538  38.8566  0.0000
0202-04-04_01:18:36.210000      228835.34        2.36928300e+00       -2.49716920e-07  40.1013  38.6538  38.8566  0.0000
0202-04-04_01:18:36.562000      228835.69        2.39897100e+00       -2.50708620e-07  40.1080  38.6535  38.8669  0.0000
0202-04-04_01:18:36.910000      228836.03        2.42893000e+00       -2.57092420e-07  40.1080  38.6535  38.8669  0.0000
0202-04-04_01:18:37.260000      228836.39        2.45878200e+00       -2.64529820e-07  40.1080  38.6535  38.8669  0.0000
0202-04-04_01:18:37.610000      228836.74        2.48844200e+00       -2.66079320e-07  40.1080  38.6541  38.8485  0.0000
0202-04-04_01:18:37.957000      228837.08        2.51862800e+00       -2.67070920e-07  40.1080  38.6541  38.8485  0.0000
0202-04-04_01:18:38.305000      228837.43        2.54832600e+00       -2.65583520e-07  40.1080  38.6541  38.8485  0.0000
0202-04-04_01:18:38.656000      228837.78        2.57820200e+00       -2.63476220e-07  40.0801  38.6546  38.8590  0.0000
0202-04-04_01:18:39.016000      228838.14        2.60743200e+00       -2.65644020e-07  40.0801  38.6546  38.8590  0.0000
0202-04-04_01:18:39.406000      228838.53        2.63729900e+00       -2.71097220e-07  40.0801  38.6546  38.8590  0.0000
0202-04-04_01:18:39.766000      228838.89        2.66688000e+00       -2.72708720e-07  40.0984  38.6541  38.8680  0.0000
0202-04-04_01:18:40.113000      228839.24        2.69668800e+00       -2.69609720e-07  40.0984  38.6541  38.8680  0.0000
0202-04-04_01:18:40.470000      228839.59        2.72643800e+00       -2.73452420e-07  40.0975  38.6545  38.8514  0.0000
0202-04-04_01:18:40.816000      228839.94        2.75637300e+00       -2.75435720e-07  40.0975  38.6545  38.8514  0.0000
0202-04-04_01:18:41.164000      228840.29        2.78624900e+00       -2.91054420e-07  40.0975  38.6545  38.8514  0.0000
0202-04-04_01:18:41.523000      228840.65        2.81627600e+00       -2.95702820e-07  40.1081  38.6551  38.8691  0.0000
0202-04-04_01:18:41.883000      228841.01        2.84590700e+00       -2.91736120e-07  40.1081  38.6551  38.8691  0.0000
0202-04-04_01:18:42.242000      228841.37        2.87567700e+00       -3.06239120e-07  40.1081  38.6551  38.8691  0.0000
0202-04-04_01:18:42.590000      228841.72        2.90543500e+00       -3.12746920e-07  40.1051  38.6550  38.8625  0.0000
0202-04-04_01:18:42.938000      228842.06        2.93537200e+00       -3.05061520e-07  40.1051  38.6550  38.8625  0.0000
0202-04-04_01:18:43.285000      228842.41        2.96506700e+00       -3.11507320e-07  40.1051  38.6550  38.8625  0.0000
0202-04-04_01:18:43.637000      228842.76        2.99467600e+00       -3.21052020e-07  40.0944  38.6562  38.8544  0.0000
0202-04-04_01:18:43.992000      228843.12        3.02504600e+00       -3.21052020e-07  40.0944  38.6562  38.8544  0.0000
0202-04-04_01:18:44.395000      228843.52        3.05461100e+00       -3.29295220e-07  40.0944  38.6562  38.8544  0.0000
0202-04-04_01:18:44.773000      228843.90        3.08445200e+00       -3.29535520e-07  40.1027  38.6563  38.8611  0.0000
0202-04-04_01:18:45.120000      228844.25        3.11415700e+00       -3.35598120e-07  40.1027  38.6563  38.8611  0.0000
0202-04-04_01:18:45.480000      228844.61        3.14391500e+00       -3.33924720e-07  40.1095  38.6574  38.8715  0.0000
0202-04-04_01:18:45.840000      228844.96        3.17365200e+00       -3.38449120e-07  40.1095  38.6574  38.8715  0.0000
0202-04-04_01:18:46.188000      228845.31        3.20347900e+00       -3.42725620e-07  40.1095  38.6574  38.8715  0.0000
0202-04-04_01:18:46.535000      228845.66        3.23375700e+00       -3.44894920e-07  40.0910  38.6568  38.8575  0.0000
0202-04-04_01:18:46.895000      228846.02        3.26344200e+00       -3.53943820e-07  40.0910  38.6568  38.8575  0.0000
0202-04-04_01:18:47.242000      228846.37        3.29333200e+00       -3.56980720e-07  40.0910  38.6568  38.8575  0.0000
0202-04-04_01:18:47.590000      228846.71        3.32268600e+00       -3.53881820e-07  40.1058  38.6559  38.8694  0.0000
0202-04-04_01:18:47.938000      228847.06        3.35260700e+00       -3.50596920e-07  40.1058  38.6559  38.8694  0.0000
0202-04-04_01:18:48.285000      228847.41        3.38247400e+00       -3.50411020e-07  40.1058  38.6559  38.8694  0.0000
0202-04-04_01:18:48.633000      228847.76        3.41220300e+00       -3.59893720e-07  40.1096  38.6571  38.8720  0.0000
0202-04-04_01:18:48.990000      228848.11        3.44234500e+00       -3.54315620e-07  40.1096  38.6571  38.8720  0.0000
0202-04-04_01:18:49.410000      228848.54        3.47173000e+00       -3.51216720e-07  40.1096  38.6571  38.8720  0.0000
0202-04-04_01:18:49.777000      228848.90        3.50193000e+00       -3.59769820e-07  40.0943  38.6566  38.8646  0.0000
0202-04-04_01:18:50.137000      228849.26        3.53143700e+00       -3.55369320e-07  40.0943  38.6566  38.8646  0.0000
0202-04-04_01:18:50.490000      228849.61        3.56131600e+00       -3.57971220e-07  40.0927  38.6574  38.8537  0.0000
0202-04-04_01:18:50.836000      228849.96        3.59097900e+00       -3.58835420e-07  40.0927  38.6574  38.8537  0.0000
0202-04-04_01:18:51.184000      228850.31        3.62053300e+00       -3.51768720e-07  40.0927  38.6574  38.8537  0.0000
0202-04-04_01:18:51.530000      228850.66        3.65073700e+00       -3.49909320e-07  40.0911  38.6579  38.8608  0.0000
0202-04-04_01:18:51.887000      228851.01        3.68067200e+00       -3.59578020e-07  40.0911  38.6579  38.8608  0.0000
0202-04-04_01:18:52.234000      228851.36        3.71053600e+00       -3.64970120e-07  40.0911  38.6579  38.8608  0.0000
0202-04-04_01:18:52.586000      228851.71        3.74029700e+00       -3.62429020e-07  40.0996  38.6584  38.8650  0.0000
0202-04-04_01:18:52.934000      228852.06        3.76990800e+00       -3.65218020e-07  40.0996  38.6584  38.8650  0.0000
0202-04-04_01:18:53.280000      228852.41        3.80004900e+00       -3.63048820e-07  40.0996  38.6584  38.8650  0.0000
0202-04-04_01:18:53.630000      228852.75        3.82978700e+00       -3.66581620e-07  40.1127  38.6595  38.8789  0.0000
0202-04-04_01:18:53.977000      228853.10        3.85923300e+00       -3.63234720e-07  40.1127  38.6595  38.8789  0.0000
0202-04-04_01:18:54.332000      228853.46        3.88927100e+00       -3.55921220e-07  40.1127  38.6595  38.8789  0.0000
0202-04-04_01:18:54.758000      228853.88        3.91899900e+00       -3.56169220e-07  40.1208  38.6593  38.8768  0.0000
0202-04-04_01:18:55.105000      228854.23        3.94866200e+00       -3.60135820e-07  40.1208  38.6593  38.8768  0.0000
0202-04-04_01:18:55.465000      228854.59        3.97877800e+00       -3.62429020e-07  40.1131  38.6597  38.8673  0.0000
0202-04-04_01:18:55.820000      228854.95        4.00876700e+00       -3.66891520e-07  40.1131  38.6597  38.8673  0.0000
0202-04-04_01:18:56.168000      228855.29        4.03900500e+00       -3.60259720e-07  40.1131  38.6597  38.8673  0.0000
0202-04-04_01:18:56.520000      228855.64        4.06874900e+00       -3.61122520e-07  40.1024  38.6602  38.8552  0.0000
0202-04-04_01:18:56.880000      228856.00        4.09796200e+00       -3.70786320e-07  40.1024  38.6602  38.8552  0.0000
0202-04-04_01:18:57.227000      228856.35        4.12740400e+00       -3.65270220e-07  40.1024  38.6602  38.8552  0.0000
0202-04-04_01:18:57.574000      228856.70        4.15757900e+00       -3.68059220e-07  40.0906  38.6596  38.8502  0.0000
0202-04-04_01:18:57.920000      228857.05        4.18711800e+00       -3.71034220e-07  40.0906  38.6596  38.8502  0.0000
0202-04-04_01:18:58.270000      228857.40        4.21659000e+00       -3.75868520e-07  40.0906  38.6596  38.8502  0.0000
0202-04-04_01:18:58.630000      228857.76        4.24659400e+00       -3.79463320e-07  40.1116  38.6600  38.8633  0.0000
0202-04-04_01:18:58.977000      228858.10        4.27623300e+00       -3.75868520e-07  40.1116  38.6600  38.8633  0.0000
0202-04-04_01:18:59.348000      228858.47        4.30585300e+00       -3.82190320e-07  40.1116  38.6600  38.8633  0.0000
0202-04-04_01:18:59.746000      228858.87        4.33601900e+00       -3.77541920e-07  40.1084  38.6606  38.8600  0.0000
0202-04-04_01:19:00.094000      228859.22        4.36587700e+00       -3.84731520e-07  40.1084  38.6606  38.8600  0.0000
0202-04-04_01:19:00.457000      228859.58        4.39602400e+00       -3.82066420e-07  40.0886  38.6601  38.8654  0.0000
0202-04-04_01:19:00.812000      228859.94        4.42548400e+00       -3.90557420e-07  40.0886  38.6601  38.8654  0.0000
0202-04-04_01:19:01.160000      228860.28        4.45510100e+00       -3.89875720e-07  40.0886  38.6601  38.8654  0.0000
0202-04-04_01:19:01.508000      228860.63        4.48498200e+00       -3.91982920e-07  40.1102  38.6609  38.8666  0.0000
0202-04-04_01:19:01.867000      228860.99        4.51500100e+00       -3.96197520e-07  40.1102  38.6609  38.8666  0.0000
0202-04-04_01:19:02.215000      228861.34        4.54494800e+00       -4.04378120e-07  40.1102  38.6609  38.8666  0.0000
0202-04-04_01:19:02.562000      228861.69        4.57447300e+00       -4.17453820e-07  40.1022  38.6612  38.8656  0.0000
0202-04-04_01:19:02.910000      228862.04        4.60459700e+00       -4.14416320e-07  40.1022  38.6612  38.8656  0.0000
0202-04-04_01:19:03.258000      228862.38        4.63414400e+00       -4.10325720e-07  40.1022  38.6612  38.8656  0.0000
0202-04-04_01:19:03.617000      228862.74        4.66358700e+00       -4.22287620e-07  40.1005  38.6614  38.8604  0.0000
0202-04-04_01:19:03.965000      228863.09        4.69409600e+00       -4.21543920e-07  40.1005  38.6614  38.8604  0.0000
0202-04-04_01:19:04.312000      228863.44        4.72348000e+00       -4.26378220e-07  40.1005  38.6614  38.8604  0.0000
0202-04-04_01:19:04.664000      228863.79        4.75330600e+00       -4.35427020e-07  40.1151  38.6614  38.8684  0.0000
0202-04-04_01:19:05.023000      228864.15        4.78342400e+00       -4.44661820e-07  40.1151  38.6614  38.8684  0.0000
0202-04-04_01:19:05.426000      228864.55        4.81289300e+00       -4.47822820e-07  40.1151  38.6614  38.8684  0.0000
0202-04-04_01:19:05.790000      228864.92        4.84261000e+00       -4.49682120e-07  40.1099  38.6614  38.8697  0.0000
0202-04-04_01:19:06.150000      228865.27        4.87258100e+00       -4.69825120e-07  40.1099  38.6614  38.8697  0.0000
0202-04-04_01:19:06.496000      228865.62        4.90253900e+00       -4.69019420e-07  40.1171  38.6609  38.8696  0.0000
0202-04-04_01:19:06.855000      228865.98        4.93181400e+00       -4.68957420e-07  40.1171  38.6609  38.8696  0.0000
0202-04-04_01:19:07.203000      228866.33        4.96184000e+00       -4.86249420e-07  40.1171  38.6609  38.8696  0.0000
0202-04-04_01:19:07.550000      228866.68        4.99144100e+00       -4.87798920e-07  40.1173  38.6615  38.8638  0.0000
0202-04-04_01:19:07.900000      228867.02        5.02181900e+00       -4.87613020e-07  40.1173  38.6615  38.8638  0.0000
0202-04-04_01:19:08.246000      228867.37        5.05108900e+00       -4.96602720e-07  40.1173  38.6615  38.8638  0.0000
0202-04-04_01:19:08.605000      228867.73        5.08075800e+00       -4.89725820e-07  40.1068  38.6625  38.8679  0.0000
0202-04-04_01:19:08.953000      228868.08        5.11052000e+00       -4.94684120e-07  40.1068  38.6625  38.8679  0.0000
0202-04-04_01:19:09.300000      228868.43        5.14073700e+00       -4.95613820e-07  40.1068  38.6625  38.8679  0.0000
0202-04-04_01:19:09.652000      228868.78        5.17061200e+00       -5.04786620e-07  40.0965  38.6622  38.8591  0.0000
0202-04-04_01:19:10             228869.12        5.20029000e+00       -5.11480320e-07  40.0965  38.6622  38.8591  0.0000
0202-04-04_01:19:10.390000      228869.52        5.23015100e+00       -5.10984520e-07  40.0965  38.6622  38.8591  0.0000
0202-04-04_01:19:10.754000      228869.88        5.25991500e+00       -5.10488620e-07  40.1129  38.6624  38.8702  0.0000
0202-04-04_01:19:11.100000      228870.23        5.28966800e+00       -5.14145420e-07  40.1129  38.6624  38.8702  0.0000
0202-04-04_01:19:11.453000      228870.58        5.31953200e+00       -5.06398120e-07  40.1244  38.6625  38.8742  0.0000
0202-04-04_01:19:11.805000      228870.93        5.34885100e+00       -5.07327720e-07  40.1244  38.6625  38.8742  0.0000
0202-04-04_01:19:12.152000      228871.28        5.37868400e+00       -5.18855820e-07  40.1244  38.6625  38.8742  0.0000
0202-04-04_01:19:12.500000      228871.63        5.40895200e+00       -5.16500620e-07  40.1145  38.6615  38.8764  0.0000
0202-04-04_01:19:12.850000      228871.98        5.43852800e+00       -5.06088220e-07  40.1145  38.6615  38.8764  0.0000
0202-04-04_01:19:13.200000      228872.32        5.46797300e+00       -5.06584020e-07  40.1145  38.6615  38.8764  0.0000
0202-04-04_01:19:13.547000      228872.67        5.49840700e+00       -5.04600720e-07  40.1081  38.6625  38.8712  0.0000
0202-04-04_01:19:13.910000      228873.03        5.52783700e+00       -4.96481620e-07  40.1081  38.6625  38.8712  0.0000
0202-04-04_01:19:14.258000      228873.38        5.55775000e+00       -5.02866020e-07  40.1081  38.6625  38.8712  0.0000
0202-04-04_01:19:14.605000      228873.73        5.58778700e+00       -5.05283520e-07  40.1076  38.6630  38.8754  0.0000
0202-04-04_01:19:14.953000      228874.08        5.61789300e+00       -4.92949820e-07  40.1076  38.6630  38.8754  0.0000
0202-04-04_01:19:15.305000      228874.43        5.64781300e+00       -4.77579120e-07  40.1076  38.6630  38.8754  0.0000
0202-04-04_01:19:15.660000      228874.79        5.67700800e+00       -4.66299020e-07  40.1078  38.6633  38.8747  0.0000
0202-04-04_01:19:16.010000      228875.14        5.70727800e+00       -4.55948620e-07  40.1078  38.6633  38.8747  0.0000
0202-04-04_01:19:16.380000      228875.51        5.73697700e+00       -4.47333620e-07  40.1078  38.6633  38.8747  0.0000
0202-04-04_01:19:16.773000      228875.90        5.76670300e+00       -4.34628020e-07  40.1238  38.6637  38.8747  0.0000
0202-04-04_01:19:17.120000      228876.25        5.79644100e+00       -4.17026120e-07  40.1238  38.6637  38.8747  0.0000
0202-04-04_01:19:17.477000      228876.60        5.82610200e+00       -3.90995120e-07  40.1189  38.6639  38.8792  0.0000
0202-04-04_01:19:17.836000      228876.96        5.85592200e+00       -3.77607720e-07  40.1189  38.6639  38.8792  0.0000
0202-04-04_01:19:18.184000      228877.31        5.88558700e+00       -3.69674420e-07  40.1189  38.6639  38.8792  0.0000
0202-04-04_01:19:18.535000      228877.66        5.91565400e+00       -3.57650620e-07  40.1338  38.6637  38.8797  0.0000
0202-04-04_01:19:18.890000      228878.02        5.94555000e+00       -3.34718520e-07  40.1338  38.6637  38.8797  0.0000
0202-04-04_01:19:19.242000      228878.37        5.97512900e+00       -3.04163120e-07  40.1338  38.6637  38.8797  0.0000
0202-04-04_01:19:19.590000      228878.71        6.00478700e+00       -2.82036820e-07  40.1147  38.6636  38.8725  0.0000
0202-04-04_01:19:19.938000      228879.06        6.03477400e+00       -2.57495520e-07  40.1147  38.6636  38.8725  0.0000
0202-04-04_01:19:20.285000      228879.41        6.06452400e+00       -2.20745620e-07  40.1147  38.6636  38.8725  0.0000
0202-04-04_01:19:20.645000      228879.77        6.09460600e+00       -1.82938620e-07  40.1005  38.6644  38.8713  0.0000
0202-04-04_01:19:20.992000      228880.12        6.12407500e+00       -1.51391520e-07  40.1005  38.6644  38.8713  0.0000
0202-04-04_01:19:21.363000      228880.49        6.15426800e+00       -1.14514320e-07  40.1005  38.6644  38.8713  0.0000
0202-04-04_01:19:21.740000      228880.86        6.18395700e+00       -6.49934200e-08  40.1165  38.6643  38.8776  0.0000
0202-04-04_01:19:22.098000      228881.22        6.21386600e+00       -1.33033200e-08  40.1165  38.6643  38.8776  0.0000
0202-04-04_01:19:22.450000      228881.57        6.24369900e+00        3.98742800e-08  40.1141  38.6644  38.8694  0.0000
0202-04-04_01:19:22.816000      228881.94        6.27354800e+00        1.01852880e-07  40.1141  38.6644  38.8694  0.0000
0202-04-04_01:19:23.170000      228882.30        6.30315100e+00        1.73066280e-07  40.1141  38.6644  38.8694  0.0000
0202-04-04_01:19:23.520000      228882.65        6.33267300e+00        2.42110380e-07  40.1207  38.6644  38.8882  0.0000
0202-04-04_01:19:23.880000      228883.00        6.36315000e+00        3.10348780e-07  40.1207  38.6644  38.8882  0.0000
0202-04-04_01:19:24.227000      228883.35        6.39248200e+00        3.91416780e-07  40.1207  38.6644  38.8882  0.0000
0202-04-04_01:19:24.574000      228883.70        6.42236300e+00        4.76761280e-07  40.1344  38.6644  38.8712  0.0000
0202-04-04_01:19:24.920000      228884.05        6.45214600e+00        5.70720780e-07  40.1344  38.6644  38.8712  0.0000
0202-04-04_01:19:25.273000      228884.40        6.48153100e+00        6.75464580e-07  40.1344  38.6644  38.8712  0.0000
0202-04-04_01:19:25.633000      228884.76        6.51113200e+00        7.80021480e-07  40.1186  38.6652  38.8666  0.0000
0202-04-04_01:19:25.980000      228885.11        6.54116800e+00        9.00998480e-07  40.1186  38.6652  38.8666  0.0000
0202-04-04_01:19:26.332000      228885.46        6.57097800e+00        1.03059308e-06  40.1186  38.6652  38.8666  0.0000
0202-04-04_01:19:26.777000      228885.90        6.60129700e+00        1.17283398e-06  40.1136  38.6644  38.8634  0.0000
0202-04-04_01:19:27.137000      228886.26        6.63094700e+00        1.32201648e-06  40.1136  38.6644  38.8634  0.0000
0202-04-04_01:19:27.490000      228886.61        6.66080600e+00        1.48142548e-06  40.1252  38.6649  38.8720  0.0000
0202-04-04_01:19:27.836000      228886.96        6.69056700e+00        1.64294168e-06  40.1252  38.6649  38.8720  0.0000
0202-04-04_01:19:28.184000      228887.31        6.72018400e+00        1.82391928e-06  40.1252  38.6649  38.8720  0.0000
0202-04-04_01:19:28.530000      228887.66        6.74991000e+00        2.00068218e-06  40.1109  38.6650  38.8636  0.0000
0202-04-04_01:19:28.880000      228888.00        6.77992300e+00        2.23861808e-06  40.1109  38.6650  38.8636  0.0000
0202-04-04_01:19:29.227000      228888.35        6.80948100e+00        2.45833218e-06  40.1109  38.6650  38.8636  0.0000
0202-04-04_01:19:29.574000      228888.70        6.83959200e+00        2.69862328e-06  40.1333  38.6652  38.8859  0.0000
0202-04-04_01:19:29.926000      228889.05        6.86876000e+00        2.97008958e-06  40.1333  38.6652  38.8859  0.0000
0202-04-04_01:19:30.273000      228889.40        6.89876700e+00        3.24793958e-06  40.1333  38.6652  38.8859  0.0000
0202-04-04_01:19:30.625000      228889.75        6.92888800e+00        3.54413538e-06  40.1170  38.6656  38.8755  0.0000
0202-04-04_01:19:30.973000      228890.10        6.95880100e+00        3.87026678e-06  40.1170  38.6656  38.8755  0.0000
0202-04-04_01:19:31.340000      228890.47        6.98849000e+00        4.21083918e-06  40.1170  38.6656  38.8755  0.0000
0202-04-04_01:19:31.730000      228890.85        7.01812900e+00        4.57186408e-06  40.1198  38.6654  38.8761  0.0000
0202-04-04_01:19:32.082000      228891.21        7.04811100e+00        4.96784498e-06  40.1198  38.6654  38.8761  0.0000
0202-04-04_01:19:32.445000      228891.57        7.07793000e+00        5.38018868e-06  40.1163  38.6652  38.8725  0.0000
0202-04-04_01:19:32.805000      228891.93        7.10710300e+00        5.81069208e-06  40.1163  38.6652  38.8725  0.0000
0202-04-04_01:19:33.164000      228892.29        7.13728900e+00        6.31364848e-06  40.1163  38.6652  38.8725  0.0000
0202-04-04_01:19:33.527000      228892.65        7.16723900e+00        6.79894098e-06  40.1120  38.6660  38.8787  0.0000
0202-04-04_01:19:33.870000      228893.00        7.19720600e+00        7.33710118e-06  40.1120  38.6660  38.8787  0.0000
0202-04-04_01:19:34.220000      228893.35        7.22628300e+00        7.84786692e-06  40.1120  38.6660  38.8787  0.0000
0202-04-04_01:19:34.566000      228893.69        7.25627500e+00        8.50998438e-06  40.1072  38.6659  38.8758  0.0000
0202-04-04_01:19:34.914000      228894.04        7.28653800e+00        9.15350826e-06  40.1072  38.6659  38.8758  0.0000
0202-04-04_01:19:35.260000      228894.39        7.31593300e+00        9.84209058e-06  40.1072  38.6659  38.8758  0.0000
0202-04-04_01:19:35.617000      228894.74        7.34604800e+00        1.09679940e-05  40.1269  38.6660  38.8807  0.0000
0202-04-04_01:19:35.965000      228895.09        7.37593600e+00        1.13691195e-05  40.1269  38.6660  38.8807  0.0000
0202-04-04_01:19:36.312000      228895.44        7.40572000e+00        1.26041672e-05  40.1269  38.6660  38.8807  0.0000
0202-04-04_01:19:36.664000      228895.79        7.43535300e+00        1.30765062e-05  40.1338  38.6665  38.8762  0.0000
0202-04-04_01:19:37.010000      228896.14        7.46518300e+00        1.44834825e-05  40.1338  38.6665  38.8762  0.0000
0202-04-04_01:19:37.410000      228896.54        7.49548900e+00        1.55291856e-05  40.1338  38.6665  38.8762  0.0000
0202-04-04_01:19:37.773000      228896.90        7.52480300e+00        1.66109602e-05  40.1280  38.6664  38.8753  0.0000
0202-04-04_01:19:38.120000      228897.25        7.55471900e+00        1.72052746e-05  40.1280  38.6664  38.8753  0.0000
0202-04-04_01:19:38.480000      228897.61        7.58410100e+00        1.89861148e-05  40.1245  38.6662  38.8775  0.0000
0202-04-04_01:19:38.830000      228897.95        7.61392700e+00        2.03156879e-05  40.1245  38.6662  38.8775  0.0000

File: chapter 6/data/ext_ffj51/Ic/infield/step09/no magnet/Ic_2025-04-04_01-27-08887213_45e19pm2-anneal300k-720min-0nA-0T-40k-.txt
# Ic = 5.95 A, n = 19.30 , Tavg = 40.16 K, 45e19pm2-anneal300k-720min-0nA-0T-40k-
#datetime                        t_s     iHTS_A                vHTS_V                tHTS_K  tTAR_K  tHOL_K  tSPA_K
0202-04-04_01:25:38.480000      229257.61        9.31490500e-03        4.62425000e-09  40.1636  38.6688  38.8762  0.0000
0202-04-04_01:25:38.830000      229257.95        4.40348900e-02        8.71485000e-09  40.1636  38.6688  38.8762  0.0000
0202-04-04_01:25:39.176000      229258.30        7.38891500e-02        9.83045000e-09  40.1636  38.6688  38.8762  0.0000
0202-04-04_01:25:39.540000      229258.66        1.03424900e-01        1.14424500e-08  40.1727  38.6696  38.8805  0.0000
0202-04-04_01:25:39.887000      229259.01        1.33622000e-01        9.77215000e-09  40.1727  38.6696  38.8805  0.0000
0202-04-04_01:25:40.234000      229259.36        1.63589100e-01        2.22314500e-08  40.1727  38.6696  38.8805  0.0000
0202-04-04_01:25:40.582000      229259.71        1.92983700e-01        3.21480500e-08  40.1748  38.6704  38.8806  0.0000
0202-04-04_01:25:40.934000      229260.06        2.22928500e-01        1.51038500e-08  40.1748  38.6704  38.8806  0.0000
0202-04-04_01:25:41.293000      229260.42        2.52813900e-01        1.67153500e-08  40.1748  38.6704  38.8806  0.0000
0202-04-04_01:25:41.640000      229260.77        2.81950000e-01        2.83673500e-08  40.1821  38.6700  38.8916  0.0000
0202-04-04_01:25:41.990000      229261.11        3.12210900e-01        2.17975500e-08  40.1821  38.6700  38.8916  0.0000
0202-04-04_01:25:42.360000      229261.49        3.42311900e-01        2.24173500e-08  40.1821  38.6700  38.8916  0.0000
0202-04-04_01:25:42.773000      229261.90        3.71321700e-01        5.31125000e-09  40.1505  38.6699  38.8669  0.0000
0202-04-04_01:25:43.120000      229262.25        4.01552900e-01        1.72731500e-08  40.1505  38.6699  38.8669  0.0000
0202-04-04_01:25:43.470000      229262.59        4.31694200e-01        2.70815000e-09  40.1530  38.6696  38.8833  0.0000
0202-04-04_01:25:43.816000      229262.94        4.61422300e-01        2.27892500e-08  40.1530  38.6696  38.8833  0.0000
0202-04-04_01:25:44.164000      229263.29        4.90963400e-01        1.86986500e-08  40.1530  38.6696  38.8833  0.0000
0202-04-04_01:25:44.523000      229263.65        5.20993000e-01        2.67558500e-08  40.1638  38.6693  38.8769  0.0000
0202-04-04_01:25:44.870000      229264.00        5.50814600e-01        3.47510500e-08  40.1638  38.6693  38.8769  0.0000
0202-04-04_01:25:45.220000      229264.35        5.80878100e-01        5.84269500e-08  40.1638  38.6693  38.8769  0.0000
0202-04-04_01:25:45.570000      229264.69        6.10158000e-01        3.34459500e-08  40.1652  38.6700  38.8754  0.0000
0202-04-04_01:25:45.918000      229265.04        6.40049400e-01        2.24084500e-08  40.1652  38.6700  38.8754  0.0000
0202-04-04_01:25:46.277000      229265.40        6.69613500e-01        3.14573500e-08  40.1652  38.6700  38.8754  0.0000
0202-04-04_01:25:46.625000      229265.75        7.00263300e-01        3.30068500e-08  40.1665  38.6690  38.8759  0.0000
0202-04-04_01:25:46.973000      229266.10        7.30303100e-01        1.50950500e-08  40.1665  38.6690  38.8759  0.0000
0202-04-04_01:25:47.344000      229266.47        7.59356900e-01        2.38339500e-08  40.1665  38.6690  38.8759  0.0000
0202-04-04_01:25:47.734000      229266.86        7.88598200e-01        1.95574500e-08  40.1867  38.6698  38.8853  0.0000
0202-04-04_01:25:48.082000      229267.21        8.19165500e-01        2.85443500e-08  40.1867  38.6698  38.8853  0.0000
0202-04-04_01:25:48.440000      229267.57        8.48624900e-01        4.80676500e-08  40.1572  38.6693  38.8717  0.0000
0202-04-04_01:25:48.800000      229267.93        8.78302600e-01        5.22201500e-08  40.1572  38.6693  38.8717  0.0000
0202-04-04_01:25:49.152000      229268.28        9.08127900e-01        3.65395500e-08  40.1572  38.6693  38.8717  0.0000
0202-04-04_01:25:49.508000      229268.63        9.38348800e-01        2.80485500e-08  40.1570  38.6692  38.8844  0.0000
0202-04-04_01:25:49.855000      229268.98        9.67719200e-01        2.30282500e-08  40.1570  38.6692  38.8844  0.0000
0202-04-04_01:25:50.203000      229269.33        9.98212400e-01        2.39579500e-08  40.1570  38.6692  38.8844  0.0000
0202-04-04_01:25:50.555000      229269.68        1.02739400e+00        2.34621500e-08  40.1543  38.6703  38.8782  0.0000
0202-04-04_01:25:50.902000      229270.03        1.05700000e+00        2.08590500e-08  40.1543  38.6703  38.8782  0.0000
0202-04-04_01:25:51.260000      229270.39        1.08728300e+00        1.55904500e-08  40.1543  38.6703  38.8782  0.0000
0202-04-04_01:25:51.610000      229270.74        1.11697100e+00        1.61458500e-08  40.1594  38.6694  38.8877  0.0000
0202-04-04_01:25:51.957000      229271.08        1.14700400e+00        1.59587500e-08  40.1594  38.6694  38.8877  0.0000
0202-04-04_01:25:52.310000      229271.43        1.17666200e+00        1.50290500e-08  40.1594  38.6694  38.8877  0.0000
0202-04-04_01:25:52.656000      229271.78        1.20656500e+00        1.26119500e-08  40.1794  38.6697  38.8883  0.0000
0202-04-04_01:25:53.010000      229272.14        1.23653900e+00        1.16822500e-08  40.1794  38.6697  38.8883  0.0000
0202-04-04_01:25:53.414000      229272.54        1.26633100e+00        1.28598500e-08  40.1794  38.6697  38.8883  0.0000
0202-04-04_01:25:53.766000      229272.89        1.29572200e+00        7.96355000e-09  40.1734  38.6699  38.8869  0.0000
0202-04-04_01:25:54.113000      229273.24        1.32556400e+00        1.04426500e-08  40.1734  38.6699  38.8869  0.0000
0202-04-04_01:25:54.465000      229273.59        1.35510100e+00        1.39134500e-08  40.1777  38.6692  38.8777  0.0000
0202-04-04_01:25:54.812000      229273.94        1.38519000e+00        8.83125000e-09  40.1777  38.6692  38.8777  0.0000
0202-04-04_01:25:55.160000      229274.29        1.41525600e+00        2.81935000e-09  40.1777  38.6692  38.8777  0.0000
0202-04-04_01:25:55.508000      229274.63        1.44456400e+00       -2.38695000e-09  40.1546  38.6692  38.8712  0.0000
0202-04-04_01:25:55.855000      229274.98        1.47440800e+00        1.82765000e-09  40.1546  38.6692  38.8712  0.0000
0202-04-04_01:25:56.203000      229275.33        1.50432000e+00        1.00088500e-08  40.1546  38.6692  38.8712  0.0000
0202-04-04_01:25:56.560000      229275.68        1.53428100e+00        9.51295000e-09  40.1532  38.6686  38.8703  0.0000
0202-04-04_01:25:56.906000      229276.03        1.56436400e+00        1.23640500e-08  40.1532  38.6686  38.8703  0.0000
0202-04-04_01:25:57.254000      229276.38        1.59395100e+00        1.16832500e-08  40.1532  38.6686  38.8703  0.0000
0202-04-04_01:25:57.600000      229276.73        1.62388600e+00        1.52095000e-09  40.1675  38.6688  38.8763  0.0000
0202-04-04_01:25:57.950000      229277.08        1.65320800e+00        6.91345000e-09  40.1675  38.6688  38.8763  0.0000
0202-04-04_01:25:58.310000      229277.43        1.68295700e+00        1.53424500e-08  40.1675  38.6688  38.8763  0.0000
0202-04-04_01:25:58.656000      229277.78        1.71290200e+00        6.97535000e-09  40.1671  38.6684  38.8836  0.0000
0202-04-04_01:25:59.008000      229278.13        1.74281800e+00        1.64525000e-09  40.1671  38.6684  38.8836  0.0000
0202-04-04_01:25:59.387000      229278.51        1.77278100e+00        4.18635000e-09  40.1671  38.6684  38.8836  0.0000
0202-04-04_01:25:59.760000      229278.89        1.80235700e+00        1.06941500e-08  40.1752  38.6681  38.8837  0.0000
0202-04-04_01:26:00.110000      229279.24        1.83210300e+00        9.20665000e-09  40.1752  38.6681  38.8837  0.0000
0202-04-04_01:26:00.460000      229279.59        1.86202200e+00        8.71075000e-09  40.1693  38.6692  38.8730  0.0000
0202-04-04_01:26:00.810000      229279.93        1.89198900e+00        1.60862500e-08  40.1693  38.6692  38.8730  0.0000
0202-04-04_01:26:01.156000      229280.28        1.92189500e+00        1.96190500e-08  40.1693  38.6692  38.8730  0.0000
0202-04-04_01:26:01.504000      229280.63        1.95150700e+00        1.98669500e-08  40.1753  38.6684  38.8761  0.0000
0202-04-04_01:26:01.860000      229280.98        1.98154100e+00        1.34211500e-08  40.1753  38.6684  38.8761  0.0000
0202-04-04_01:26:02.207000      229281.33        2.01119800e+00        4.99205000e-09  40.1753  38.6684  38.8761  0.0000
0202-04-04_01:26:02.555000      229281.68        2.04103500e+00        4.49625000e-09  40.1592  38.6689  38.8688  0.0000
0202-04-04_01:26:02.902000      229282.03        2.07089000e+00        3.50455000e-09  40.1592  38.6689  38.8688  0.0000
0202-04-04_01:26:03.250000      229282.38        2.10081400e+00        1.14371500e-08  40.1592  38.6689  38.8688  0.0000
0202-04-04_01:26:03.610000      229282.73        2.13064300e+00        1.19943500e-08  40.1585  38.6686  38.8749  0.0000
0202-04-04_01:26:03.957000      229283.08        2.16057400e+00        1.76785000e-09  40.1585  38.6686  38.8749  0.0000
0202-04-04_01:26:04.305000      229283.43        2.18987400e+00        2.57355000e-09  40.1585  38.6686  38.8749  0.0000
0202-04-04_01:26:04.656000      229283.78        2.21973100e+00        5.48655000e-09  40.1684  38.6692  38.8762  0.0000
0202-04-04_01:26:05.004000      229284.13        2.24968900e+00        1.09406500e-08  40.1684  38.6692  38.8762  0.0000
0202-04-04_01:26:05.406000      229284.53        2.27911400e+00        1.71385500e-08  40.1684  38.6692  38.8762  0.0000
0202-04-04_01:26:05.766000      229284.89        2.30897400e+00        1.72005500e-08  40.1701  38.6695  38.8841  0.0000
0202-04-04_01:26:06.120000      229285.25        2.33912700e+00        2.50098500e-08  40.1701  38.6695  38.8841  0.0000
0202-04-04_01:26:06.480000      229285.61        2.36908800e+00        2.97202500e-08  40.1725  38.6691  38.8746  0.0000
0202-04-04_01:26:06.840000      229285.96        2.39863200e+00        3.00920500e-08  40.1725  38.6691  38.8746  0.0000
0202-04-04_01:26:07.195000      229286.32        2.42841900e+00        3.13316500e-08  40.1725  38.6691  38.8746  0.0000
0202-04-04_01:26:07.543000      229286.67        2.45798300e+00        2.85426500e-08  40.1721  38.6696  38.8778  0.0000
0202-04-04_01:26:07.890000      229287.02        2.48796300e+00        3.86451500e-08  40.1721  38.6696  38.8778  0.0000
0202-04-04_01:26:08.240000      229287.37        2.51773300e+00        4.45950500e-08  40.1721  38.6696  38.8778  0.0000
0202-04-04_01:26:08.598000      229287.72        2.54763500e+00        4.70122500e-08  40.1719  38.6690  38.8823  0.0000
0202-04-04_01:26:08.945000      229288.07        2.57742200e+00        4.69522500e-08  40.1719  38.6690  38.8823  0.0000
0202-04-04_01:26:09.297000      229288.42        2.60721400e+00        5.17307500e-08  40.1719  38.6690  38.8823  0.0000
0202-04-04_01:26:09.645000      229288.77        2.63696400e+00        5.36541500e-08  40.1494  38.6689  38.8646  0.0000
0202-04-04_01:26:09.992000      229289.12        2.66693500e+00        5.69390500e-08  40.1494  38.6689  38.8646  0.0000
0202-04-04_01:26:10.360000      229289.49        2.69681900e+00        6.07196500e-08  40.1494  38.6689  38.8646  0.0000
0202-04-04_01:26:10.734000      229289.86        2.72659700e+00        5.90462500e-08  40.1382  38.6686  38.8638  0.0000
0202-04-04_01:26:11.094000      229290.22        2.75635900e+00        4.53490500e-08  40.1382  38.6686  38.8638  0.0000
0202-04-04_01:26:11.440000      229290.57        2.78617300e+00        5.27244500e-08  40.1625  38.6683  38.8748  0.0000
0202-04-04_01:26:11.793000      229290.92        2.81568600e+00        5.78686500e-08  40.1625  38.6683  38.8748  0.0000
0202-04-04_01:26:12.140000      229291.27        2.84567300e+00        5.66291500e-08  40.1625  38.6683  38.8748  0.0000
0202-04-04_01:26:12.490000      229291.61        2.87520600e+00        5.22906500e-08  40.1687  38.6678  38.8877  0.0000
0202-04-04_01:26:12.836000      229291.96        2.90529700e+00        5.19807500e-08  40.1687  38.6678  38.8877  0.0000
0202-04-04_01:26:13.184000      229292.31        2.93489800e+00        5.10510500e-08  40.1687  38.6678  38.8877  0.0000
0202-04-04_01:26:13.530000      229292.66        2.96498500e+00        5.12989500e-08  40.1830  38.6684  38.8864  0.0000
0202-04-04_01:26:13.887000      229293.01        2.99480400e+00        5.11130500e-08  40.1830  38.6684  38.8864  0.0000
0202-04-04_01:26:14.234000      229293.36        3.02457900e+00        4.83239500e-08  40.1830  38.6684  38.8864  0.0000
0202-04-04_01:26:14.586000      229293.71        3.05451900e+00        4.62167500e-08  40.1829  38.6697  38.8837  0.0000
0202-04-04_01:26:14.934000      229294.06        3.08438900e+00        4.48480500e-08  40.1829  38.6697  38.8837  0.0000
0202-04-04_01:26:15.280000      229294.41        3.11382300e+00        4.14934500e-08  40.1829  38.6697  38.8837  0.0000
0202-04-04_01:26:15.640000      229294.76        3.14346100e+00        3.55435500e-08  40.1553  38.6683  38.8732  0.0000
0202-04-04_01:26:15.990000      229295.11        3.17354800e+00        4.03158500e-08  40.1553  38.6683  38.8732  0.0000
0202-04-04_01:26:16.350000      229295.48        3.20359500e+00        4.45304500e-08  40.1553  38.6683  38.8732  0.0000
0202-04-04_01:26:16.746000      229295.87        3.23365000e+00        4.28569500e-08  40.1685  38.6686  38.8681  0.0000
0202-04-04_01:26:17.094000      229296.22        3.26312400e+00        3.76507500e-08  40.1685  38.6686  38.8681  0.0000
0202-04-04_01:26:17.440000      229296.57        3.29286600e+00        3.69070500e-08  40.1484  38.6682  38.8791  0.0000
0202-04-04_01:26:17.810000      229296.94        3.32248400e+00        4.03158500e-08  40.1484  38.6682  38.8791  0.0000
0202-04-04_01:26:18.156000      229297.28        3.35230900e+00        3.82085500e-08  40.1484  38.6682  38.8791  0.0000
0202-04-04_01:26:18.508000      229297.63        3.38233400e+00        3.36221500e-08  40.1640  38.6683  38.8800  0.0000
0202-04-04_01:26:18.863000      229297.99        3.41209000e+00        2.79821500e-08  40.1640  38.6683  38.8800  0.0000
0202-04-04_01:26:19.215000      229298.34        3.44195400e+00        3.26305500e-08  40.1640  38.6683  38.8800  0.0000
0202-04-04_01:26:19.562000      229298.69        3.47155300e+00        2.90977500e-08  40.1767  38.6686  38.8789  0.0000
0202-04-04_01:26:19.910000      229299.04        3.50166100e+00        3.24445500e-08  40.1767  38.6686  38.8789  0.0000
0202-04-04_01:26:20.258000      229299.38        3.53153000e+00        2.69904500e-08  40.1767  38.6686  38.8789  0.0000
0202-04-04_01:26:20.620000      229299.74        3.56134800e+00        2.66800500e-08  40.1680  38.6683  38.8831  0.0000
0202-04-04_01:26:20.970000      229300.09        3.59075400e+00        2.53130500e-08  40.1680  38.6683  38.8831  0.0000
0202-04-04_01:26:21.316000      229300.44        3.62076900e+00        1.89895500e-08  40.1680  38.6683  38.8831  0.0000
0202-04-04_01:26:21.720000      229300.84        3.65056400e+00        1.70682500e-08  40.1785  38.6687  38.8782  0.0000
0202-04-04_01:26:22.074000      229301.20        3.68026000e+00        1.92994500e-08  40.1785  38.6687  38.8782  0.0000
0202-04-04_01:26:22.430000      229301.56        3.71033000e+00        1.45890500e-08  40.1656  38.6684  38.8745  0.0000
0202-04-04_01:26:22.785000      229301.91        3.73977100e+00        1.04364500e-08  40.1656  38.6684  38.8745  0.0000
0202-04-04_01:26:23.145000      229302.27        3.76984400e+00        1.50848500e-08  40.1656  38.6684  38.8745  0.0000
0202-04-04_01:26:23.496000      229302.62        3.79972600e+00        1.25437500e-08  40.1608  38.6688  38.8721  0.0000
0202-04-04_01:26:23.855000      229302.98        3.82928700e+00        8.14325000e-09  40.1608  38.6688  38.8721  0.0000
0202-04-04_01:26:24.203000      229303.33        3.85922500e+00        1.37213500e-08  40.1608  38.6688  38.8721  0.0000
0202-04-04_01:26:24.550000      229303.68        3.88918600e+00        1.06844500e-08  40.1610  38.6685  38.8763  0.0000
0202-04-04_01:26:24.900000      229304.02        3.91864900e+00        1.39692500e-08  40.1610  38.6685  38.8763  0.0000
0202-04-04_01:26:25.246000      229304.37        3.94877800e+00        5.47825000e-09  40.1610  38.6685  38.8763  0.0000
0202-04-04_01:26:25.605000      229304.73        3.97843900e+00        2.10050000e-10  40.1684  38.6689  38.8796  0.0000
0202-04-04_01:26:25.953000      229305.08        4.00843500e+00        1.70682500e-08  40.1684  38.6689  38.8796  0.0000
0202-04-04_01:26:26.300000      229305.43        4.03797000e+00        1.66343500e-08  40.1684  38.6689  38.8796  0.0000
0202-04-04_01:26:26.652000      229305.78        4.06792300e+00        5.23135000e-09  40.1794  38.6689  38.8885  0.0000
0202-04-04_01:26:27             229306.13        4.09754600e+00        7.77405000e-09  40.1794  38.6689  38.8885  0.0000
0202-04-04_01:26:27.367000      229306.49        4.12731800e+00        1.07490500e-08  40.1794  38.6689  38.8885  0.0000
0202-04-04_01:26:27.754000      229306.88        4.15716900e+00        1.29182500e-08  40.1767  38.6683  38.8834  0.0000
0202-04-04_01:26:28.100000      229307.23        4.18708500e+00        1.31042500e-08  40.1767  38.6683  38.8834  0.0000
0202-04-04_01:26:28.453000      229307.58        4.21705800e+00        1.15547500e-08  40.1616  38.6687  38.8720  0.0000
0202-04-04_01:26:28.812000      229307.94        4.24648300e+00        8.33185000e-09  40.1616  38.6687  38.8720  0.0000
0202-04-04_01:26:29.160000      229308.28        4.27673600e+00        1.18026500e-08  40.1616  38.6687  38.8720  0.0000
0202-04-04_01:26:29.516000      229308.64        4.30701900e+00        1.45297500e-08  40.1573  38.6680  38.8822  0.0000
0202-04-04_01:26:29.875000      229309.00        4.33652100e+00        7.65005000e-09  40.1573  38.6680  38.8822  0.0000
0202-04-04_01:26:30.223000      229309.35        4.36632300e+00        1.13068500e-08  40.1573  38.6680  38.8822  0.0000
0202-04-04_01:26:30.582000      229309.71        4.39578600e+00        1.89302500e-08  40.1560  38.6684  38.8690  0.0000
0202-04-04_01:26:30.930000      229310.06        4.42596900e+00        1.57692500e-08  40.1560  38.6684  38.8690  0.0000
0202-04-04_01:26:31.277000      229310.40        4.45576500e+00        1.41578500e-08  40.1560  38.6684  38.8690  0.0000
0202-04-04_01:26:31.630000      229310.75        4.48535500e+00        1.31042500e-08  40.1561  38.6684  38.8769  0.0000
0202-04-04_01:26:31.977000      229311.10        4.51504300e+00        2.21530500e-08  40.1561  38.6684  38.8769  0.0000
0202-04-04_01:26:32.336000      229311.46        4.54471500e+00        2.61802500e-08  40.1561  38.6684  38.8769  0.0000
0202-04-04_01:26:32.720000      229311.84        4.57493800e+00        1.99117500e-08  40.1745  38.6686  38.8868  0.0000
0202-04-04_01:26:33.074000      229312.20        4.60439700e+00        1.57549500e-08  40.1745  38.6686  38.8868  0.0000
0202-04-04_01:26:33.426000      229312.55        4.63439000e+00        2.32543500e-08  40.1692  38.6681  38.8772  0.0000
0202-04-04_01:26:33.780000      229312.91        4.66408400e+00        1.66226500e-08  40.1692  38.6681  38.8772  0.0000
0202-04-04_01:26:34.133000      229313.26        4.69409100e+00        1.88538500e-08  40.1692  38.6681  38.8772  0.0000
0202-04-04_01:26:34.480000      229313.61        4.72403800e+00        1.70564500e-08  40.1557  38.6670  38.8698  0.0000
0202-04-04_01:26:34.830000      229313.95        4.75355400e+00        2.39360500e-08  40.1557  38.6670  38.8698  0.0000
0202-04-04_01:26:35.176000      229314.30        4.78348100e+00        2.10230500e-08  40.1557  38.6670  38.8698  0.0000
0202-04-04_01:26:35.523000      229314.65        4.81288500e+00        2.23866500e-08  40.1591  38.6684  38.8659  0.0000
0202-04-04_01:26:35.870000      229315.00        4.84274800e+00        2.35642500e-08  40.1591  38.6684  38.8659  0.0000
0202-04-04_01:26:36.223000      229315.35        4.87262500e+00        2.48657500e-08  40.1591  38.6684  38.8659  0.0000
0202-04-04_01:26:36.570000      229315.69        4.90218500e+00        2.66631500e-08  40.1678  38.6684  38.8722  0.0000
0202-04-04_01:26:36.918000      229316.04        4.93206500e+00        2.37501500e-08  40.1678  38.6684  38.8722  0.0000
0202-04-04_01:26:37.266000      229316.39        4.96195400e+00        1.94736500e-08  40.1678  38.6684  38.8722  0.0000
0202-04-04_01:26:37.625000      229316.75        4.99174200e+00        1.90397500e-08  40.1549  38.6686  38.8696  0.0000
0202-04-04_01:26:37.973000      229317.10        5.02154200e+00        2.43699500e-08  40.1549  38.6686  38.8696  0.0000
0202-04-04_01:26:38.344000      229317.47        5.05145500e+00        2.86517500e-08  40.1549  38.6686  38.8696  0.0000
0202-04-04_01:26:38.720000      229317.85        5.08132300e+00        3.87666500e-08  40.1614  38.6692  38.8768  0.0000
0202-04-04_01:26:39.080000      229318.20        5.11102100e+00        3.48000500e-08  40.1614  38.6692  38.8768  0.0000
0202-04-04_01:26:39.440000      229318.57        5.14088700e+00        3.40562500e-08  40.1581  38.6685  38.8785  0.0000
0202-04-04_01:26:39.793000      229318.92        5.17067800e+00        3.88905500e-08  40.1581  38.6685  38.8785  0.0000
0202-04-04_01:26:40.150000      229319.27        5.20024700e+00        3.68452500e-08  40.1581  38.6685  38.8785  0.0000
0202-04-04_01:26:40.496000      229319.62        5.23012700e+00        4.48405500e-08  40.1817  38.6692  38.8790  0.0000
0202-04-04_01:26:40.855000      229319.98        5.26028500e+00        5.09764500e-08  40.1817  38.6692  38.8790  0.0000
0202-04-04_01:26:41.207000      229320.33        5.28997400e+00        4.65139500e-08  40.1817  38.6692  38.8790  0.0000
0202-04-04_01:26:41.555000      229320.68        5.31963800e+00        4.44686500e-08  40.1604  38.6690  38.8758  0.0000
0202-04-04_01:26:41.902000      229321.03        5.34946700e+00        4.59561500e-08  40.1604  38.6690  38.8758  0.0000
0202-04-04_01:26:42.250000      229321.37        5.37898300e+00        4.67618500e-08  40.1604  38.6690  38.8758  0.0000
0202-04-04_01:26:42.600000      229321.73        5.40921600e+00        4.71337500e-08  40.1700  38.6688  38.8876  0.0000
0202-04-04_01:26:42.953000      229322.08        5.43899700e+00        4.22994500e-08  40.1700  38.6688  38.8876  0.0000
0202-04-04_01:26:43.300000      229322.42        5.46853200e+00        5.50670500e-08  40.1700  38.6688  38.8876  0.0000
0202-04-04_01:26:43.650000      229322.77        5.49834300e+00        5.83518500e-08  40.1586  38.6696  38.8673  0.0000
0202-04-04_01:26:43.996000      229323.12        5.52809700e+00        6.30622500e-08  40.1586  38.6696  38.8673  0.0000
0202-04-04_01:26:44.430000      229323.56        5.55824500e+00        5.50680500e-08  40.1586  38.6696  38.8673  0.0000
0202-04-04_01:26:44.800000      229323.93        5.58786700e+00        6.49232500e-08  40.1471  38.6691  38.8661  0.0000
0202-04-04_01:26:45.156000      229324.28        5.61779400e+00        7.00055500e-08  40.1471  38.6691  38.8661  0.0000
0202-04-04_01:26:45.516000      229324.64        5.64732900e+00        6.97576500e-08  40.1709  38.6689  38.8737  0.0000
0202-04-04_01:26:45.863000      229324.99        5.67735000e+00        8.28351500e-08  40.1709  38.6689  38.8737  0.0000
0202-04-04_01:26:46.210000      229325.34        5.70700100e+00        8.76694500e-08  40.1709  38.6689  38.8737  0.0000
0202-04-04_01:26:46.562000      229325.69        5.73703300e+00        9.33094500e-08  40.1750  38.6690  38.8830  0.0000
0202-04-04_01:26:46.910000      229326.03        5.76681900e+00        9.90734500e-08  40.1750  38.6690  38.8830  0.0000
0202-04-04_01:26:47.258000      229326.38        5.79640600e+00        1.12646850e-07  40.1750  38.6690  38.8830  0.0000
0202-04-04_01:26:47.605000      229326.73        5.82634900e+00        1.27831550e-07  40.1792  38.6692  38.8726  0.0000
0202-04-04_01:26:47.953000      229327.08        5.85609600e+00        1.35330950e-07  40.1792  38.6692  38.8726  0.0000
0202-04-04_01:26:48.305000      229327.43        5.88589100e+00        1.48718350e-07  40.1792  38.6692  38.8726  0.0000
0202-04-04_01:26:48.652000      229327.78        5.91545500e+00        1.69543150e-07  40.1663  38.6693  38.8706  0.0000
0202-04-04_01:26:49             229328.13        5.94516300e+00        1.86959150e-07  40.1663  38.6693  38.8706  0.0000
0202-04-04_01:26:49.387000      229328.51        5.97565100e+00        2.07474050e-07  40.1663  38.6693  38.8706  0.0000
0202-04-04_01:26:49.760000      229328.89        6.00521800e+00        2.37719650e-07  40.1633  38.6690  38.8782  0.0000
0202-04-04_01:26:50.110000      229329.23        6.03472600e+00        2.59595150e-07  40.1633  38.6690  38.8782  0.0000
0202-04-04_01:26:50.460000      229329.58        6.06470900e+00        2.81097350e-07  40.1388  38.6690  38.8570  0.0000
0202-04-04_01:26:50.816000      229329.94        6.09464600e+00        3.17602750e-07  40.1388  38.6690  38.8570  0.0000
0202-04-04_01:26:51.164000      229330.29        6.12456100e+00        3.55905550e-07  40.1388  38.6690  38.8570  0.0000
0202-04-04_01:26:51.510000      229330.64        6.15432600e+00        3.85655250e-07  40.1512  38.6690  38.8584  0.0000
0202-04-04_01:26:51.860000      229330.99        6.18422000e+00        4.30155950e-07  40.1512  38.6690  38.8584  0.0000
0202-04-04_01:26:52.207000      229331.33        6.21385900e+00        4.70380050e-07  40.1512  38.6690  38.8584  0.0000
0202-04-04_01:26:52.555000      229331.68        6.24354000e+00        5.19838950e-07  40.1714  38.6687  38.8817  0.0000
0202-04-04_01:26:52.902000      229332.03        6.27295900e+00        5.89812850e-07  40.1714  38.6687  38.8817  0.0000
0202-04-04_01:26:53.250000      229332.38        6.30311400e+00        6.52225350e-07  40.1714  38.6687  38.8817  0.0000
0202-04-04_01:26:53.600000      229332.73        6.33343400e+00        7.18480450e-07  40.1688  38.6688  38.8713  0.0000
0202-04-04_01:26:53.950000      229333.07        6.36306200e+00        7.89941750e-07  40.1688  38.6688  38.8713  0.0000
0202-04-04_01:26:54.297000      229333.42        6.39285600e+00        8.74294650e-07  40.1688  38.6688  38.8713  0.0000
0202-04-04_01:26:54.656000      229333.78        6.42221400e+00        9.54990850e-07  40.1733  38.6690  38.8721  0.0000
0202-04-04_01:26:55.004000      229334.13        6.45212800e+00        1.05080985e-06  40.1733  38.6690  38.8721  0.0000
0202-04-04_01:26:55.426000      229334.55        6.48182000e+00        1.15555365e-06  40.1733  38.6690  38.8721  0.0000
0202-04-04_01:26:55.777000      229334.90        6.51176600e+00        1.26091735e-06  40.1791  38.6688  38.8829  0.0000
0202-04-04_01:26:56.125000      229335.25        6.54183900e+00        1.38214915e-06  40.1791  38.6688  38.8829  0.0000
0202-04-04_01:26:56.477000      229335.60        6.57188300e+00        1.51342095e-06  40.1692  38.6694  38.8697  0.0000
0202-04-04_01:26:56.824000      229335.95        6.60137900e+00        1.65485605e-06  40.1692  38.6694  38.8697  0.0000
0202-04-04_01:26:57.170000      229336.30        6.63118900e+00        1.80552605e-06  40.1692  38.6694  38.8697  0.0000
0202-04-04_01:26:57.520000      229336.65        6.66059200e+00        1.96084445e-06  40.1497  38.6687  38.8763  0.0000
0202-04-04_01:26:57.880000      229337.00        6.69072300e+00        2.13822725e-06  40.1497  38.6687  38.8763  0.0000
0202-04-04_01:26:58.227000      229337.35        6.72011900e+00        2.32267565e-06  40.1497  38.6687  38.8763  0.0000
0202-04-04_01:26:58.574000      229337.70        6.74986200e+00        2.50916925e-06  40.1825  38.6687  38.8789  0.0000
0202-04-04_01:26:58.930000      229338.05        6.78017300e+00        2.73966765e-06  40.1825  38.6687  38.8789  0.0000
0202-04-04_01:26:59.290000      229338.41        6.80993100e+00        2.98020665e-06  40.1825  38.6687  38.8789  0.0000
0202-04-04_01:26:59.650000      229338.77        6.83957400e+00        3.22136545e-06  40.1758  38.6691  38.8744  0.0000
0202-04-04_01:26:59.996000      229339.12        6.86937400e+00        3.48378285e-06  40.1758  38.6691  38.8744  0.0000
0202-04-04_01:27:00.367000      229339.49        6.89902600e+00        3.75909185e-06  40.1758  38.6691  38.8744  0.0000
0202-04-04_01:27:00.740000      229339.86        6.92908100e+00        4.07332345e-06  40.1728  38.6691  38.8780  0.0000
0202-04-04_01:27:01.098000      229340.22        6.95859400e+00        4.38829875e-06  40.1728  38.6691  38.8780  0.0000
0202-04-04_01:27:01.450000      229340.57        6.98846600e+00        4.73810595e-06  40.1634  38.6690  38.8676  0.0000
0202-04-04_01:27:01.805000      229340.93        7.01814600e+00        5.10347025e-06  40.1634  38.6690  38.8676  0.0000
0202-04-04_01:27:02.164000      229341.29        7.04813700e+00        5.48928785e-06  40.1634  38.6690  38.8676  0.0000
0202-04-04_01:27:02.510000      229341.64        7.07776200e+00        5.89859465e-06  40.1508  38.6690  38.8625  0.0000
0202-04-04_01:27:02.867000      229341.99        7.10745000e+00        6.35835195e-06  40.1508  38.6690  38.8625  0.0000
0202-04-04_01:27:03.227000      229342.35        7.13770800e+00        6.87271235e-06  40.1508  38.6690  38.8625  0.0000
0202-04-04_01:27:03.574000      229342.70        7.16739600e+00        7.36104185e-06  40.1455  38.6680  38.8698  0.0000
0202-04-04_01:27:03.920000      229343.05        7.19738600e+00        7.90124735e-06  40.1455  38.6680  38.8698  0.0000
0202-04-04_01:27:04.270000      229343.39        7.22702600e+00        8.42682585e-06  40.1455  38.6680  38.8698  0.0000
0202-04-04_01:27:04.617000      229343.74        7.25682100e+00        9.09885988e-06  40.1775  38.6675  38.8781  0.0000
0202-04-04_01:27:04.970000      229344.09        7.28659700e+00        9.75298207e-06  40.1775  38.6675  38.8781  0.0000
0202-04-04_01:27:05.316000      229344.44        7.31667900e+00        1.04491877e-05  40.1775  38.6675  38.8781  0.0000
0202-04-04_01:27:05.664000      229344.79        7.34642000e+00        1.15422424e-05  40.1705  38.6685  38.8912  0.0000
0202-04-04_01:27:06.016000      229345.14        7.37606700e+00        1.19707625e-05  40.1705  38.6685  38.8912  0.0000
0202-04-04_01:27:06.367000      229345.49        7.40594000e+00        1.32560127e-05  40.1705  38.6685  38.8912  0.0000
0202-04-04_01:27:06.760000      229345.89        7.43540300e+00        1.37760132e-05  40.1739  38.6679  38.8741  0.0000
0202-04-04_01:27:07.110000      229346.24        7.46543700e+00        1.51290062e-05  40.1739  38.6679  38.8741  0.0000
0202-04-04_01:27:07.460000      229346.59        7.49527900e+00        1.56471473e-05  40.1676  38.6681  38.8748  0.0000
0202-04-04_01:27:07.820000      229346.94        7.52514500e+00        1.72595825e-05  40.1676  38.6681  38.8748  0.0000
0202-04-04_01:27:08.168000      229347.29        7.55511000e+00        1.84222393e-05  40.1676  38.6681  38.8748  0.0000
0202-04-04_01:27:08.516000      229347.64        7.58484000e+00        1.90684937e-05  40.1591  38.6685  38.8763  0.0000
0202-04-04_01:27:08.863000      229347.99        7.61489900e+00        2.09554437e-05  40.1591  38.6685  38.8763  0.0000
