Repository: shortlab/2025-devitre-PhD

# 2025-devitre-PhD
Data repository for Alexis Devitre's PhD thesis

File: chapter 6/data/ext_ffj51/Ic/infield/step09/no magnet/Ic_2025-04-04_01-36-31666480_45e19pm2-anneal300k-720min-0nA-0T-40k-.txt
# Ic =  nan A, n =  nan , Tavg = 40.17 K, 45e19pm2-anneal300k-720min-0nA-0T-40k-
#datetime                        t_s     iHTS_A                vHTS_V                tHTS_K  tTAR_K  tHOL_K  tSPA_K
0202-04-04_01:35:01.105000      229820.23        1.05224300e-02       -7.44110000e-09  40.1612  38.6687  38.8653  0.0000
0202-04-04_01:35:01.457000      229820.58        4.53425000e-02       -3.78600000e-09  40.1606  38.6684  38.8791  0.0000
0202-04-04_01:35:01.805000      229820.93        7.49830200e-02       -3.78600000e-09  40.1606  38.6684  38.8791  0.0000
0202-04-04_01:35:02.152000      229821.28        1.04907000e-01       -1.45703000e-08  40.1606  38.6684  38.8791  0.0000
0202-04-04_01:35:02.508000      229821.63        1.34752500e-01       -1.19052000e-08  40.1948  38.6691  38.8897  0.0000
0202-04-04_01:35:02.855000      229821.98        1.64483600e-01       -1.56859000e-08  40.1948  38.6691  38.8897  0.0000
0202-04-04_01:35:03.203000      229822.33        1.94361300e-01       -1.53140000e-08  40.1948  38.6691  38.8897  0.0000
0202-04-04_01:35:03.562000      229822.69        2.24506400e-01       -1.51281000e-08  40.1901  38.6695  38.8804  0.0000
0202-04-04_01:35:03.920000      229823.05        2.53482000e-01       -2.99409000e-08  40.1901  38.6695  38.8804  0.0000
0202-04-04_01:35:04.280000      229823.41        2.83635600e-01       -4.32044000e-08  40.1901  38.6695  38.8804  0.0000
0202-04-04_01:35:04.633000      229823.76        3.13417100e-01       -3.08706000e-08  40.1746  38.6694  38.8798  0.0000
0202-04-04_01:35:04.980000      229824.11        3.42959700e-01       -2.89493000e-08  40.1746  38.6694  38.8798  0.0000
0202-04-04_01:35:05.344000      229824.47        3.73282600e-01       -3.25440000e-08  40.1746  38.6694  38.8798  0.0000
0202-04-04_01:35:05.740000      229824.86        4.03098200e-01       -1.79171000e-08  40.1545  38.6685  38.8693  0.0000
0202-04-04_01:35:06.086000      229825.21        4.32347600e-01       -1.77312000e-08  40.1545  38.6685  38.8693  0.0000
0202-04-04_01:35:06.440000      229825.57        4.62523900e-01       -4.47538000e-08  40.1644  38.6681  38.8711  0.0000
0202-04-04_01:35:06.810000      229825.93        4.92346900e-01       -4.20251000e-08  40.1644  38.6681  38.8711  0.0000
0202-04-04_01:35:07.156000      229826.28        5.21601300e-01       -5.82710000e-09  40.1644  38.6681  38.8711  0.0000
0202-04-04_01:35:07.516000      229826.64        5.52545000e-01       -3.37794000e-08  40.1784  38.6685  38.8779  0.0000
0202-04-04_01:35:07.870000      229827.00        5.81922800e-01       -4.95220000e-08  40.1784  38.6685  38.8779  0.0000
0202-04-04_01:35:08.220000      229827.35        6.11859800e-01       -2.08879000e-08  40.1784  38.6685  38.8779  0.0000
0202-04-04_01:35:08.570000      229827.69        6.40817600e-01       -8.43020000e-09  40.1767  38.6684  38.8747  0.0000
0202-04-04_01:35:08.930000      229828.05        6.71091600e-01       -5.10095000e-08  40.1767  38.6684  38.8747  0.0000
0202-04-04_01:35:09.277000      229828.40        7.00969600e-01       -5.75172000e-08  40.1767  38.6684  38.8747  0.0000
0202-04-04_01:35:09.637000      229828.76        7.30541800e-01       -3.62586000e-08  40.1915  38.6686  38.8864  0.0000
0202-04-04_01:35:09.992000      229829.12        7.60570400e-01       -3.96674000e-08  40.1915  38.6686  38.8864  0.0000
0202-04-04_01:35:10.383000      229829.51        7.90932200e-01       -3.21060000e-08  40.1915  38.6686  38.8864  0.0000
0202-04-04_01:35:10.770000      229829.89        8.20408000e-01       -5.16912000e-08  40.1880  38.6691  38.8827  0.0000
0202-04-04_01:35:11.125000      229830.25        8.49979000e-01       -5.50381000e-08  40.1880  38.6691  38.8827  0.0000
0202-04-04_01:35:11.484000      229830.61        8.79649100e-01       -5.77651000e-08  40.1807  38.6675  38.8796  0.0000
0202-04-04_01:35:11.848000      229830.97        9.09768000e-01       -4.81585000e-08  40.1807  38.6675  38.8796  0.0000
0202-04-04_01:35:12.200000      229831.33        9.39625200e-01       -4.15887000e-08  40.1807  38.6675  38.8796  0.0000
0202-04-04_01:35:12.547000      229831.67        9.69264200e-01       -4.01036000e-08  40.1793  38.6685  38.8706  0.0000
0202-04-04_01:35:12.900000      229832.02        9.99229300e-01       -4.24014000e-08  40.1793  38.6685  38.8706  0.0000
0202-04-04_01:35:13.246000      229832.37        1.02893100e+00       -4.99636000e-08  40.1793  38.6685  38.8706  0.0000
0202-04-04_01:35:13.600000      229832.73        1.05863200e+00       -4.15965000e-08  40.1781  38.6682  38.8773  0.0000
0202-04-04_01:35:13.950000      229833.07        1.08872900e+00       -3.80017000e-08  40.1781  38.6682  38.8773  0.0000
0202-04-04_01:35:14.297000      229833.42        1.11841700e+00       -3.65142000e-08  40.1781  38.6682  38.8773  0.0000
0202-04-04_01:35:14.650000      229833.77        1.14854900e+00       -3.59564000e-08  40.1802  38.6685  38.8651  0.0000
0202-04-04_01:35:14.996000      229834.12        1.17825600e+00       -4.37657000e-08  40.1802  38.6685  38.8651  0.0000
0202-04-04_01:35:15.387000      229834.51        1.20782200e+00       -4.41996000e-08  40.1802  38.6685  38.8651  0.0000
0202-04-04_01:35:15.773000      229834.90        1.23745300e+00       -4.16584000e-08  40.1800  38.6678  38.8798  0.0000
0202-04-04_01:35:16.130000      229835.26        1.26714800e+00       -4.64308000e-08  40.1800  38.6678  38.8798  0.0000
0202-04-04_01:35:16.484000      229835.61        1.29724100e+00       -4.92818000e-08  40.1861  38.6675  38.8781  0.0000
0202-04-04_01:35:16.840000      229835.96        1.32722800e+00       -5.23188000e-08  40.1861  38.6675  38.8781  0.0000
0202-04-04_01:35:17.188000      229836.31        1.35708100e+00       -5.25667000e-08  40.1861  38.6675  38.8781  0.0000
0202-04-04_01:35:17.535000      229836.66        1.38716500e+00       -4.95917000e-08  40.1891  38.6683  38.8711  0.0000
0202-04-04_01:35:17.883000      229837.01        1.41674600e+00       -4.58730000e-08  40.1891  38.6683  38.8711  0.0000
0202-04-04_01:35:18.230000      229837.36        1.44642200e+00       -4.32699000e-08  40.1891  38.6683  38.8711  0.0000
0202-04-04_01:35:18.590000      229837.72        1.47600800e+00       -4.62511000e-08  40.1831  38.6678  38.8706  0.0000
0202-04-04_01:35:18.940000      229838.06        1.50593300e+00       -5.21433000e-08  40.1831  38.6678  38.8706  0.0000
0202-04-04_01:35:19.290000      229838.41        1.53575800e+00       -5.07797000e-08  40.1831  38.6678  38.8706  0.0000
0202-04-04_01:35:19.637000      229838.76        1.56556300e+00       -4.92303000e-08  40.1820  38.6692  38.8811  0.0000
0202-04-04_01:35:19.984000      229839.11        1.59547200e+00       -4.84245000e-08  40.1820  38.6692  38.8811  0.0000
0202-04-04_01:35:20.355000      229839.48        1.62500000e+00       -4.35282000e-08  40.1820  38.6692  38.8811  0.0000
0202-04-04_01:35:20.773000      229839.90        1.65482700e+00       -3.45413000e-08  40.1638  38.6688  38.8748  0.0000
0202-04-04_01:35:21.120000      229840.25        1.68442900e+00       -2.98310000e-08  40.1638  38.6688  38.8748  0.0000
0202-04-04_01:35:21.470000      229840.59        1.71445800e+00       -3.13184000e-08  40.1871  38.6681  38.8760  0.0000
0202-04-04_01:35:21.830000      229840.95        1.74452800e+00       -3.64007000e-08  40.1871  38.6681  38.8760  0.0000
0202-04-04_01:35:22.176000      229841.30        1.77403900e+00       -3.87559000e-08  40.1871  38.6681  38.8760  0.0000
0202-04-04_01:35:22.523000      229841.65        1.80386800e+00       -3.80121000e-08  40.1936  38.6682  38.8830  0.0000
0202-04-04_01:35:22.870000      229842.00        1.83394700e+00       -2.99549000e-08  40.1936  38.6682  38.8830  0.0000
0202-04-04_01:35:23.220000      229842.35        1.86377400e+00       -2.92112000e-08  40.1936  38.6682  38.8830  0.0000
0202-04-04_01:35:23.580000      229842.70        1.89348600e+00       -2.89633000e-08  40.1907  38.6680  38.8866  0.0000
0202-04-04_01:35:23.926000      229843.05        1.92347800e+00       -2.88393000e-08  40.1907  38.6680  38.8866  0.0000
0202-04-04_01:35:24.273000      229843.40        1.95261800e+00       -2.22725000e-08  40.1907  38.6680  38.8866  0.0000
0202-04-04_01:35:24.620000      229843.75        1.98273300e+00       -3.07693000e-08  40.1882  38.6689  38.8793  0.0000
0202-04-04_01:35:24.973000      229844.10        2.01253900e+00       -3.23198000e-08  40.1882  38.6689  38.8793  0.0000
0202-04-04_01:35:25.332000      229844.46        2.04242000e+00       -3.28156000e-08  40.1882  38.6689  38.8793  0.0000
0202-04-04_01:35:25.710000      229844.84        2.07247000e+00       -3.64104000e-08  40.1861  38.6685  38.8784  0.0000
0202-04-04_01:35:26.070000      229845.20        2.10232600e+00       -3.17000000e-08  40.1861  38.6685  38.8784  0.0000
0202-04-04_01:35:26.426000      229845.55        2.13211900e+00       -2.43245000e-08  40.1838  38.6687  38.8743  0.0000
0202-04-04_01:35:26.777000      229845.90        2.16161000e+00       -1.82506000e-08  40.1838  38.6687  38.8743  0.0000
0202-04-04_01:35:27.125000      229846.25        2.19163800e+00       -1.66392000e-08  40.1838  38.6687  38.8743  0.0000
0202-04-04_01:35:27.473000      229846.60        2.22147300e+00       -1.49658000e-08  40.1616  38.6688  38.8731  0.0000
0202-04-04_01:35:27.820000      229846.95        2.25112900e+00       -1.36022000e-08  40.1616  38.6688  38.8731  0.0000
0202-04-04_01:35:28.168000      229847.29        2.28091000e+00       -2.17214000e-08  40.1616  38.6688  38.8731  0.0000
0202-04-04_01:35:28.516000      229847.64        2.31072900e+00       -2.30850000e-08  40.1814  38.6677  38.8778  0.0000
0202-04-04_01:35:28.870000      229848.00        2.34063800e+00       -1.18048000e-08  40.1814  38.6677  38.8778  0.0000
0202-04-04_01:35:29.220000      229848.34        2.37034400e+00       -1.26725000e-08  40.1814  38.6677  38.8778  0.0000
0202-04-04_01:35:29.570000      229848.69        2.40032000e+00       -1.16809000e-08  40.1877  38.6681  38.8886  0.0000
0202-04-04_01:35:29.918000      229849.04        2.42989700e+00       -9.88350000e-09  40.1877  38.6681  38.8886  0.0000
0202-04-04_01:35:30.266000      229849.39        2.45966100e+00       -7.46990000e-09  40.1877  38.6681  38.8886  0.0000
0202-04-04_01:35:30.625000      229849.75        2.48963200e+00       -1.18120000e-08  40.1842  38.6676  38.8789  0.0000
0202-04-04_01:35:30.973000      229850.10        2.51942400e+00       -1.32995000e-08  40.1842  38.6676  38.8789  0.0000
0202-04-04_01:35:31.340000      229850.46        2.54905200e+00       -6.23390000e-09  40.1842  38.6676  38.8789  0.0000
0202-04-04_01:35:31.742000      229850.87        2.57874800e+00       -1.00146000e-08  40.1971  38.6678  38.8840  0.0000
0202-04-04_01:35:32.090000      229851.21        2.60877900e+00       -1.38573000e-08  40.1971  38.6678  38.8840  0.0000
0202-04-04_01:35:32.445000      229851.57        2.63852900e+00       -1.16881000e-08  40.1724  38.6688  38.8703  0.0000
0202-04-04_01:35:32.805000      229851.93        2.66828200e+00       -1.35474000e-08  40.1724  38.6688  38.8703  0.0000
0202-04-04_01:35:33.160000      229852.29        2.69842400e+00       -9.95260000e-09  40.1724  38.6688  38.8703  0.0000
0202-04-04_01:35:33.510000      229852.64        2.72792000e+00       -7.34950000e-09  40.1653  38.6679  38.8735  0.0000
0202-04-04_01:35:33.867000      229852.99        2.75751600e+00       -2.26730000e-09  40.1653  38.6679  38.8735  0.0000
0202-04-04_01:35:34.215000      229853.34        2.78764700e+00       -6.48180000e-09  40.1653  38.6679  38.8735  0.0000
0202-04-04_01:35:34.566000      229853.69        2.81746100e+00       -1.99312000e-08  40.1769  38.6678  38.8652  0.0000
0202-04-04_01:35:34.914000      229854.04        2.84684800e+00       -1.98073000e-08  40.1769  38.6678  38.8652  0.0000
0202-04-04_01:35:35.260000      229854.39        2.87676200e+00       -1.78859000e-08  40.1769  38.6678  38.8652  0.0000
0202-04-04_01:35:35.620000      229854.74        2.90679400e+00       -1.62125000e-08  40.1923  38.6673  38.8846  0.0000
0202-04-04_01:35:35.970000      229855.09        2.93641800e+00       -2.19745000e-08  40.1923  38.6673  38.8846  0.0000
0202-04-04_01:35:36.316000      229855.44        2.96650100e+00       -1.97992000e-08  40.1923  38.6673  38.8846  0.0000
0202-04-04_01:35:36.664000      229855.79        2.99639300e+00       -1.82477000e-08  40.1924  38.6669  38.8758  0.0000
0202-04-04_01:35:37.010000      229856.14        3.02571900e+00       -2.04790000e-08  40.1924  38.6669  38.8758  0.0000
0202-04-04_01:35:37.390000      229856.51        3.05585300e+00       -1.59545000e-08  40.1924  38.6669  38.8758  0.0000
0202-04-04_01:35:37.766000      229856.89        3.08577200e+00       -1.25457000e-08  40.1854  38.6681  38.8738  0.0000
0202-04-04_01:35:38.113000      229857.24        3.11524500e+00       -1.75040000e-08  40.1854  38.6681  38.8738  0.0000
0202-04-04_01:35:38.465000      229857.59        3.14515700e+00       -2.04790000e-08  40.1809  38.6672  38.8775  0.0000
0202-04-04_01:35:38.812000      229857.94        3.17490900e+00       -1.58925000e-08  40.1809  38.6672  38.8775  0.0000
0202-04-04_01:35:39.160000      229858.29        3.20502000e+00       -2.15326000e-08  40.1809  38.6672  38.8775  0.0000
0202-04-04_01:35:39.510000      229858.64        3.23483600e+00       -2.05409000e-08  40.1707  38.6673  38.8679  0.0000
0202-04-04_01:35:39.855000      229858.98        3.26435800e+00       -2.18425000e-08  40.1707  38.6673  38.8679  0.0000
0202-04-04_01:35:40.203000      229859.33        3.29414500e+00       -2.02310000e-08  40.1707  38.6673  38.8679  0.0000
0202-04-04_01:35:40.555000      229859.68        3.32398800e+00       -2.31440000e-08  40.1736  38.6667  38.8679  0.0000
0202-04-04_01:35:40.906000      229860.03        3.35412200e+00       -2.61190000e-08  40.1736  38.6667  38.8679  0.0000
0202-04-04_01:35:41.254000      229860.38        3.38420100e+00       -3.03955000e-08  40.1736  38.6667  38.8679  0.0000
0202-04-04_01:35:41.600000      229860.73        3.41349600e+00       -2.13467000e-08  40.1904  38.6666  38.8833  0.0000
0202-04-04_01:35:41.950000      229861.08        3.44366500e+00       -1.61334000e-08  40.1904  38.6666  38.8833  0.0000
0202-04-04_01:35:42.297000      229861.42        3.47304900e+00       -1.55650000e-08  40.1904  38.6666  38.8833  0.0000
0202-04-04_01:35:42.656000      229861.78        3.50302800e+00       -1.78582000e-08  40.1895  38.6672  38.8756  0.0000
0202-04-04_01:35:43.004000      229862.13        3.53275800e+00       -1.14744000e-08  40.1895  38.6672  38.8756  0.0000
0202-04-04_01:35:43.360000      229862.49        3.56250800e+00       -9.24320000e-09  40.1895  38.6672  38.8756  0.0000
0202-04-04_01:35:43.754000      229862.88        3.59252000e+00       -9.36710000e-09  40.1815  38.6666  38.8761  0.0000
0202-04-04_01:35:44.113000      229863.24        3.62235900e+00       -1.44494000e-08  40.1815  38.6666  38.8761  0.0000
0202-04-04_01:35:44.460000      229863.59        3.65208700e+00       -1.17223000e-08  40.1752  38.6666  38.8887  0.0000
0202-04-04_01:35:44.820000      229863.94        3.68159700e+00       -9.05720000e-09  40.1752  38.6666  38.8887  0.0000
0202-04-04_01:35:45.176000      229864.30        3.71149600e+00       -7.75570000e-09  40.1752  38.6666  38.8887  0.0000
0202-04-04_01:35:45.523000      229864.65        3.74154100e+00       -3.66510000e-09  40.1718  38.6664  38.8617  0.0000
0202-04-04_01:35:45.883000      229865.01        3.77128700e+00       -3.10730000e-09  40.1718  38.6664  38.8617  0.0000
0202-04-04_01:35:46.230000      229865.36        3.80071600e+00       -2.30160000e-09  40.1718  38.6664  38.8617  0.0000
0202-04-04_01:35:46.580000      229865.71        3.83070200e+00       -3.23120000e-09  40.1659  38.6663  38.8788  0.0000
0202-04-04_01:35:46.930000      229866.05        3.86047300e+00       -7.03000000e-11  40.1659  38.6663  38.8788  0.0000
0202-04-04_01:35:47.277000      229866.40        3.89058800e+00        8.29680000e-09  40.1659  38.6663  38.8788  0.0000
0202-04-04_01:35:47.637000      229866.76        3.92045800e+00        1.53634000e-08  40.1950  38.6668  38.8863  0.0000
0202-04-04_01:35:47.984000      229867.11        3.95027100e+00        1.41923000e-08  40.1950  38.6668  38.8863  0.0000
0202-04-04_01:35:48.340000      229867.47        3.98003100e+00        1.72325000e-08  40.1950  38.6668  38.8863  0.0000
0202-04-04_01:35:48.723000      229867.85        4.00952800e+00        1.27081000e-08  40.1878  38.6673  38.8790  0.0000
0202-04-04_01:35:49.082000      229868.21        4.03903800e+00        8.24560000e-09  40.1878  38.6673  38.8790  0.0000
0202-04-04_01:35:49.438000      229868.56        4.06905200e+00        1.39477000e-08  40.1825  38.6671  38.8860  0.0000
0202-04-04_01:35:49.790000      229868.91        4.09934500e+00        8.74150000e-09  40.1825  38.6671  38.8860  0.0000
0202-04-04_01:35:50.137000      229869.26        4.12874200e+00        7.50190000e-09  40.1825  38.6671  38.8860  0.0000
0202-04-04_01:35:50.496000      229869.62        4.15861500e+00        7.50190000e-09  40.1794  38.6673  38.8796  0.0000
0202-04-04_01:35:50.844000      229869.97        4.18843200e+00       -8.65200000e-10  40.1794  38.6673  38.8796  0.0000
0202-04-04_01:35:51.203000      229870.33        4.21820100e+00       -6.31930000e-09  40.1794  38.6673  38.8796  0.0000
0202-04-04_01:35:51.560000      229870.69        4.24824800e+00       -7.99270000e-09  40.1841  38.6678  38.8702  0.0000
0202-04-04_01:35:51.906000      229871.03        4.27799800e+00       -8.79850000e-09  40.1841  38.6678  38.8702  0.0000
0202-04-04_01:35:52.258000      229871.38        4.30740900e+00       -1.03479000e-08  40.1841  38.6678  38.8702  0.0000
0202-04-04_01:35:52.613000      229871.74        4.33764500e+00       -1.51822000e-08  40.1804  38.6670  38.8819  0.0000
0202-04-04_01:35:52.960000      229872.09        4.36741900e+00       -1.18354000e-08  40.1804  38.6670  38.8819  0.0000
0202-04-04_01:35:53.310000      229872.44        4.39707800e+00       -1.36328000e-08  40.1804  38.6670  38.8819  0.0000
0202-04-04_01:35:53.660000      229872.79        4.42727700e+00       -1.22647000e-08  40.1748  38.6668  38.8780  0.0000
0202-04-04_01:35:54.008000      229873.13        4.45693000e+00       -1.55427000e-08  40.1748  38.6668  38.8780  0.0000
0202-04-04_01:35:54.395000      229873.52        4.48646200e+00       -8.97300000e-09  40.1748  38.6668  38.8780  0.0000
0202-04-04_01:35:54.770000      229873.89        4.51631900e+00       -1.06464000e-08  40.1840  38.6672  38.8801  0.0000
0202-04-04_01:35:55.117000      229874.24        4.54608500e+00       -1.44271000e-08  40.1840  38.6672  38.8801  0.0000
0202-04-04_01:35:55.470000      229874.59        4.57607300e+00       -8.04330000e-09  40.1745  38.6670  38.8763  0.0000
0202-04-04_01:35:55.830000      229874.95        4.60575900e+00       -1.41172000e-08  40.1745  38.6670  38.8763  0.0000
0202-04-04_01:35:56.176000      229875.30        4.63578000e+00       -1.88276000e-08  40.1745  38.6670  38.8763  0.0000
0202-04-04_01:35:56.535000      229875.66        4.66542700e+00       -1.75880000e-08  40.1808  38.6669  38.8776  0.0000
0202-04-04_01:35:56.890000      229876.02        4.69532700e+00       -1.98192000e-08  40.1808  38.6669  38.8776  0.0000
0202-04-04_01:35:57.240000      229876.36        4.72523100e+00       -2.31661000e-08  40.1808  38.6669  38.8776  0.0000
0202-04-04_01:35:57.598000      229876.72        4.75504800e+00       -1.65344000e-08  40.1751  38.6674  38.8629  0.0000
0202-04-04_01:35:57.945000      229877.07        4.78436700e+00       -2.67608000e-08  40.1751  38.6674  38.8629  0.0000
0202-04-04_01:35:58.293000      229877.42        4.81455400e+00       -2.96738000e-08  40.1751  38.6674  38.8629  0.0000
0202-04-04_01:35:58.645000      229877.77        4.84440000e+00       -2.62650000e-08  40.1694  38.6661  38.8791  0.0000
0202-04-04_01:35:58.992000      229878.12        4.87413700e+00       -1.96953000e-08  40.1694  38.6661  38.8791  0.0000
0202-04-04_01:35:59.430000      229878.56        4.90402800e+00       -2.31043000e-08  40.1694  38.6661  38.8791  0.0000
0202-04-04_01:35:59.797000      229878.92        4.93389700e+00       -1.56067000e-08  40.1905  38.6662  38.8769  0.0000
0202-04-04_01:36:00.152000      229879.28        4.96348100e+00       -1.12687000e-08  40.1905  38.6662  38.8769  0.0000
0202-04-04_01:36:00.510000      229879.64        4.99303500e+00       -1.87681000e-08  40.1736  38.6672  38.8682  0.0000
0202-04-04_01:36:00.860000      229879.99        5.02308500e+00       -2.69493000e-08  40.1736  38.6672  38.8682  0.0000
0202-04-04_01:36:01.207000      229880.33        5.05287700e+00       -2.21149000e-08  40.1736  38.6672  38.8682  0.0000
0202-04-04_01:36:01.560000      229880.68        5.08257200e+00       -1.52353000e-08  40.1775  38.6661  38.8723  0.0000
0202-04-04_01:36:01.906000      229881.03        5.11223500e+00       -1.72186000e-08  40.1775  38.6661  38.8723  0.0000
0202-04-04_01:36:02.254000      229881.38        5.14213100e+00       -9.47130000e-09  40.1775  38.6661  38.8723  0.0000
0202-04-04_01:36:02.600000      229881.73        5.17215500e+00       -1.00911000e-08  40.1764  38.6670  38.8740  0.0000
0202-04-04_01:36:02.950000      229882.07        5.20156400e+00       -1.54213000e-08  40.1764  38.6670  38.8740  0.0000
0202-04-04_01:36:03.297000      229882.42        5.23142400e+00       -1.28801000e-08  40.1764  38.6670  38.8740  0.0000
0202-04-04_01:36:03.645000      229882.77        5.26121000e+00       -2.28180000e-09  40.1713  38.6665  38.8732  0.0000
0202-04-04_01:36:03.992000      229883.12        5.29119600e+00        2.42860000e-09  40.1713  38.6665  38.8732  0.0000
0202-04-04_01:36:04.390000      229883.52        5.32103100e+00        8.99830000e-09  40.1713  38.6665  38.8732  0.0000
0202-04-04_01:36:04.758000      229883.88        5.35078100e+00        8.06860000e-09  40.1689  38.6662  38.8715  0.0000
0202-04-04_01:36:05.105000      229884.23        5.38060400e+00        1.50722000e-08  40.1689  38.6662  38.8715  0.0000
0202-04-04_01:36:05.460000      229884.59        5.41046200e+00        1.38344000e-08  40.1953  38.6666  38.8780  0.0000
0202-04-04_01:36:05.810000      229884.94        5.44018300e+00        1.76788000e-08  40.1953  38.6666  38.8780  0.0000
0202-04-04_01:36:06.160000      229885.28        5.47048700e+00        3.00125000e-08  40.1953  38.6666  38.8780  0.0000
0202-04-04_01:36:06.508000      229885.63        5.49989800e+00        3.66442000e-08  40.1880  38.6667  38.8715  0.0000
0202-04-04_01:36:06.855000      229885.98        5.52972100e+00        3.59005000e-08  40.1880  38.6667  38.8715  0.0000
0202-04-04_01:36:07.203000      229886.33        5.55961100e+00        4.74285000e-08  40.1880  38.6667  38.8715  0.0000
0202-04-04_01:36:07.562000      229886.69        5.58915100e+00        5.52997000e-08  40.1686  38.6666  38.8676  0.0000
0202-04-04_01:36:07.910000      229887.04        5.61908200e+00        5.71591000e-08  40.1686  38.6666  38.8676  0.0000
0202-04-04_01:36:08.258000      229887.38        5.64919300e+00        6.62080000e-08  40.1686  38.6666  38.8676  0.0000
0202-04-04_01:36:08.605000      229887.73        5.67887800e+00        6.58361000e-08  40.1755  38.6675  38.8671  0.0000
0202-04-04_01:36:08.953000      229888.08        5.70846900e+00        7.23438000e-08  40.1755  38.6675  38.8671  0.0000
0202-04-04_01:36:09.300000      229888.43        5.73854400e+00        8.24463000e-08  40.1755  38.6675  38.8671  0.0000
0202-04-04_01:36:09.656000      229888.78        5.76822200e+00        9.68253000e-08  40.1791  38.6674  38.8699  0.0000
0202-04-04_01:36:10.004000      229889.13        5.79792900e+00        1.19757400e-07  40.1791  38.6674  38.8699  0.0000
0202-04-04_01:36:10.414000      229889.54        5.82766900e+00        1.31533300e-07  40.1791  38.6674  38.8699  0.0000
0202-04-04_01:36:10.760000      229889.89        5.85764000e+00        1.42503500e-07  40.1793  38.6676  38.8811  0.0000
0202-04-04_01:36:11.110000      229890.24        5.88752500e+00        1.57440300e-07  40.1793  38.6676  38.8811  0.0000
0202-04-04_01:36:11.460000      229890.59        5.91718000e+00        1.78389300e-07  40.1950  38.6676  38.8773  0.0000
0202-04-04_01:36:11.810000      229890.93        5.94709100e+00        2.01631400e-07  40.1950  38.6676  38.8773  0.0000
0202-04-04_01:36:12.156000      229891.28        5.97672600e+00        2.24005700e-07  40.1950  38.6676  38.8773  0.0000
0202-04-04_01:36:12.504000      229891.63        6.00671800e+00        2.51276200e-07  40.1823  38.6679  38.8806  0.0000
0202-04-04_01:36:12.863000      229891.99        6.03649500e+00        2.76377500e-07  40.1823  38.6679  38.8806  0.0000
0202-04-04_01:36:13.210000      229892.34        6.06619900e+00        3.05507400e-07  40.1823  38.6679  38.8806  0.0000
0202-04-04_01:36:13.562000      229892.69        6.09614300e+00        3.37736200e-07  40.1911  38.6679  38.8881  0.0000
0202-04-04_01:36:13.906000      229893.03        6.12623100e+00        3.71948300e-07  40.1911  38.6679  38.8881  0.0000
0202-04-04_01:36:14.266000      229893.39        6.15569100e+00        4.20477500e-07  40.1911  38.6679  38.8881  0.0000
0202-04-04_01:36:14.613000      229893.74        6.18557600e+00        4.61383300e-07  40.1818  38.6682  38.8773  0.0000
0202-04-04_01:36:14.973000      229894.10        6.21506700e+00        5.05140100e-07  40.1818  38.6682  38.8773  0.0000
0202-04-04_01:36:15.340000      229894.46        6.24496800e+00        5.63213900e-07  40.1818  38.6682  38.8773  0.0000
0202-04-04_01:36:15.740000      229894.86        6.27478600e+00        6.20172200e-07  40.1590  38.6675  38.8632  0.0000
0202-04-04_01:36:16.098000      229895.22        6.30470100e+00        6.86861000e-07  40.1590  38.6675  38.8632  0.0000
0202-04-04_01:36:16.450000      229895.57        6.33469000e+00        7.58694100e-07  40.1838  38.6666  38.8732  0.0000
0202-04-04_01:36:16.797000      229895.92        6.36432100e+00        8.36415100e-07  40.1838  38.6666  38.8732  0.0000
0202-04-04_01:36:17.145000      229896.27        6.39441300e+00        9.13821800e-07  40.1838  38.6666  38.8732  0.0000
0202-04-04_01:36:17.492000      229896.62        6.42442200e+00        1.00467550e-06  40.1825  38.6670  38.8883  0.0000
0202-04-04_01:36:17.848000      229896.97        6.45384000e+00        1.10687810e-06  40.1825  38.6670  38.8883  0.0000
0202-04-04_01:36:18.200000      229897.32        6.48361000e+00        1.20201520e-06  40.1825  38.6670  38.8883  0.0000
0202-04-04_01:36:18.547000      229897.67        6.51334700e+00        1.31779100e-06  40.1784  38.6667  38.8694  0.0000
0202-04-04_01:36:18.895000      229898.02        6.54330200e+00        1.44119030e-06  40.1784  38.6667  38.8694  0.0000
0202-04-04_01:36:19.242000      229898.37        6.57268400e+00        1.56669680e-06  40.1784  38.6667  38.8694  0.0000
0202-04-04_01:36:19.590000      229898.72        6.60277700e+00        1.68036540e-06  40.1805  38.6671  38.8702  0.0000
0202-04-04_01:36:19.938000      229899.06        6.63248500e+00        1.84578610e-06  40.1805  38.6671  38.8702  0.0000
0202-04-04_01:36:20.290000      229899.41        6.66218800e+00        2.01405780e-06  40.1805  38.6671  38.8702  0.0000
0202-04-04_01:36:20.637000      229899.76        6.69214600e+00        2.18375510e-06  40.1737  38.6672  38.8838  0.0000
0202-04-04_01:36:20.984000      229900.11        6.72204400e+00        2.36913280e-06  40.1737  38.6672  38.8838  0.0000
0202-04-04_01:36:21.348000      229900.47        6.75175200e+00        2.57149270e-06  40.1737  38.6672  38.8838  0.0000
0202-04-04_01:36:21.734000      229900.86        6.78164900e+00        2.81172150e-06  40.1798  38.6671  38.8765  0.0000
0202-04-04_01:36:22.086000      229901.21        6.81165100e+00        3.02523760e-06  40.1798  38.6671  38.8765  0.0000
0202-04-04_01:36:22.434000      229901.56        6.84132700e+00        3.26930900e-06  40.1816  38.6677  38.8737  0.0000
0202-04-04_01:36:22.785000      229901.91        6.87156600e+00        3.54189060e-06  40.1816  38.6677  38.8737  0.0000
0202-04-04_01:36:23.140000      229902.27        6.90118400e+00        3.83157790e-06  40.1816  38.6677  38.8737  0.0000
0202-04-04_01:36:23.490000      229902.61        6.93034100e+00        4.13198760e-06  40.1757  38.6673  38.8825  0.0000
0202-04-04_01:36:23.836000      229902.96        6.96031300e+00        4.45266460e-06  40.1757  38.6673  38.8825  0.0000
0202-04-04_01:36:24.184000      229903.31        6.98990200e+00        4.80445470e-06  40.1757  38.6673  38.8825  0.0000
0202-04-04_01:36:24.530000      229903.66        7.02014600e+00        5.17049990e-06  40.1867  38.6676  38.8767  0.0000
0202-04-04_01:36:24.890000      229904.02        7.04985700e+00        5.56418750e-06  40.1867  38.6676  38.8767  0.0000
0202-04-04_01:36:25.240000      229904.36        7.07930500e+00        5.98756290e-06  40.1867  38.6676  38.8767  0.0000
0202-04-04_01:36:25.586000      229904.71        7.10958900e+00        6.39023740e-06  40.1778  38.6686  38.8725  0.0000
0202-04-04_01:36:25.945000      229905.07        7.13957100e+00        6.90168430e-06  40.1778  38.6686  38.8725  0.0000
0202-04-04_01:36:26.300000      229905.43        7.16948000e+00        7.45000830e-06  40.1778  38.6686  38.8725  0.0000
0202-04-04_01:36:26.664000      229905.79        7.19947900e+00        7.97676390e-06  40.1668  38.6672  38.8689  0.0000
0202-04-04_01:36:27.008000      229906.13        7.22898900e+00        8.55359810e-06  40.1668  38.6672  38.8689  0.0000
0202-04-04_01:36:27.426000      229906.55        7.25847900e+00        9.23647752e-06  40.1668  38.6672  38.8689  0.0000
0202-04-04_01:36:27.780000      229906.91        7.28820800e+00        9.80841541e-06  40.1822  38.6682  38.8795  0.0000
0202-04-04_01:36:28.130000      229907.26        7.31835500e+00        1.08875856e-05  40.1822  38.6682  38.8795  0.0000
0202-04-04_01:36:28.480000      229907.61        7.34817400e+00        1.12882768e-05  40.1693  38.6674  38.8691  0.0000
0202-04-04_01:36:28.830000      229907.95        7.37764700e+00        1.24583681e-05  40.1693  38.6674  38.8691  0.0000
0202-04-04_01:36:29.176000      229908.30        7.40748200e+00        1.29199818e-05  40.1693  38.6674  38.8691  0.0000
0202-04-04_01:36:29.523000      229908.65        7.43714000e+00        1.42343610e-05  40.1715  38.6677  38.8809  0.0000
0202-04-04_01:36:29.880000      229909.00        7.46746600e+00        1.52457894e-05  40.1715  38.6677  38.8809  0.0000
0202-04-04_01:36:30.227000      229909.35        7.49702400e+00        1.57733511e-05  40.1715  38.6677  38.8809  0.0000
0202-04-04_01:36:30.580000      229909.70        7.52697700e+00        1.73564079e-05  40.1917  38.6678  38.8822  0.0000
0202-04-04_01:36:30.926000      229910.05        7.55676000e+00        1.85188161e-05  40.1917  38.6678  38.8822  0.0000
0202-04-04_01:36:31.273000      229910.40        7.58655800e+00        1.91783331e-05  40.1917  38.6678  38.8822  0.0000
0202-04-04_01:36:31.620000      229910.75        7.61604000e+00        2.11373010e-05  40.1724  38.6673  38.8683  0.0000

File: chapter 6/data/ext_ffj51/Ic/infield/step09/no magnet/Ic_2025-04-04_01-46-11173411_45e19pm2-anneal300k-720min-0nA-0T-50k-.txt
# Ic = 3.73 A, n = 17.82 , Tavg = 50.05 K, 45e19pm2-anneal300k-720min-0nA-0T-50k-
#datetime                        t_s     iHTS_A                vHTS_V                tHTS_K  tTAR_K  tHOL_K  tSPA_K
0202-04-04_01:45:13.280000      230432.41        1.05504800e-02       -1.76727500e-08  49.9904  48.7946  49.0757  0.0000
0202-04-04_01:45:13.630000      230432.76        4.45218300e-02       -2.03359500e-08  50.0099  48.7970  49.0837  0.0000
0202-04-04_01:45:13.977000      230433.10        7.43820000e-02       -2.10177500e-08  50.0099  48.7970  49.0837  0.0000
0202-04-04_01:45:14.348000      230433.47        1.04225100e-01       -2.32489500e-08  50.0099  48.7970  49.0837  0.0000
0202-04-04_01:45:14.740000      230433.86        1.34103100e-01       -2.82691500e-08  50.0212  48.7985  49.0968  0.0000
0202-04-04_01:45:15.086000      230434.21        1.64038300e-01       -3.89914500e-08  50.0212  48.7985  49.0968  0.0000
0202-04-04_01:45:15.438000      230434.56        1.93888000e-01       -5.32465500e-08  50.0083  48.7991  49.0849  0.0000
0202-04-04_01:45:15.800000      230434.93        2.23317800e-01       -3.28556500e-08  50.0083  48.7991  49.0849  0.0000
0202-04-04_01:45:16.150000      230435.27        2.53414000e-01       -4.35778500e-08  50.0083  48.7991  49.0849  0.0000
0202-04-04_01:45:16.504000      230435.63        2.83168800e-01       -6.13657500e-08  50.0217  48.8005  49.0791  0.0000
0202-04-04_01:45:16.863000      230435.99        3.12867200e-01       -3.49008500e-08  50.0217  48.8005  49.0791  0.0000
0202-04-04_01:45:17.210000      230436.34        3.42637800e-01       -5.08925000e-09  50.0217  48.8005  49.0791  0.0000
0202-04-04_01:45:17.560000      230436.68        3.72860100e-01       -2.47364500e-08  49.9945  48.8002  49.0713  0.0000
0202-04-04_01:45:17.918000      230437.04        4.02037900e-01       -1.05618350e-07  49.9945  48.8002  49.0713  0.0000
0202-04-04_01:45:18.266000      230437.39        4.32877600e-01       -7.54348500e-08  49.9945  48.8002  49.0713  0.0000
0202-04-04_01:45:18.613000      230437.74        4.62539000e-01       -5.40522500e-08  50.0077  48.7997  49.0793  0.0000
0202-04-04_01:45:18.960000      230438.09        4.91926000e-01       -4.79828500e-08  50.0077  48.7997  49.0793  0.0000
0202-04-04_01:45:19.312000      230438.44        5.21354300e-01       -4.99110500e-08  50.0077  48.7997  49.0793  0.0000
0202-04-04_01:45:19.668000      230438.80        5.51202600e-01       -7.76774500e-08  50.0165  48.8009  49.0917  0.0000
0202-04-04_01:45:20.020000      230439.14        5.81552700e-01       -5.79682500e-08  50.0165  48.8009  49.0917  0.0000
0202-04-04_01:45:20.400000      230439.52        6.11065700e-01       -5.85880500e-08  50.0165  48.8009  49.0917  0.0000
0202-04-04_01:45:20.773000      230439.90        6.41035700e-01       -5.34438500e-08  50.0192  48.8013  49.0876  0.0000
0202-04-04_01:45:21.130000      230440.25        6.71060600e-01       -4.55105500e-08  50.0192  48.8013  49.0876  0.0000
0202-04-04_01:45:21.477000      230440.60        7.00662600e-01       -4.01804500e-08  50.0018  48.8017  49.0779  0.0000
0202-04-04_01:45:21.832000      230440.96        7.30619400e-01       -6.63973500e-08  50.0018  48.8017  49.0779  0.0000
0202-04-04_01:45:22.190000      230441.32        7.60398000e-01       -6.17489500e-08  50.0018  48.8017  49.0779  0.0000
0202-04-04_01:45:22.543000      230441.67        7.89879700e-01       -6.13150500e-08  50.0129  48.8032  49.0949  0.0000
0202-04-04_01:45:22.900000      230442.03        8.19849000e-01       -6.65212500e-08  50.0129  48.8032  49.0949  0.0000
0202-04-04_01:45:23.250000      230442.37        8.49584500e-01       -6.76368500e-08  50.0129  48.8032  49.0949  0.0000
0202-04-04_01:45:23.598000      230442.72        8.79333500e-01       -6.96202500e-08  50.0237  48.8026  49.0881  0.0000
0202-04-04_01:45:23.945000      230443.07        9.09677500e-01       -6.76988500e-08  50.0237  48.8026  49.0881  0.0000
0202-04-04_01:45:24.293000      230443.42        9.39045000e-01       -6.29265500e-08  50.0237  48.8026  49.0881  0.0000
0202-04-04_01:45:24.656000      230443.78        9.68770700e-01       -7.14812500e-08  50.0171  48.8035  49.0968  0.0000
0202-04-04_01:45:25.004000      230444.13        9.98638300e-01       -7.34743500e-08  50.0171  48.8035  49.0968  0.0000
0202-04-04_01:45:25.367000      230444.49        1.02856400e+00       -7.25496500e-08  50.0171  48.8035  49.0968  0.0000
0202-04-04_01:45:25.750000      230444.87        1.05823700e+00       -8.08547500e-08  50.0007  48.8041  49.0937  0.0000
0202-04-04_01:45:26.105000      230445.23        1.08799800e+00       -8.81682500e-08  50.0007  48.8041  49.0937  0.0000
0202-04-04_01:45:26.457000      230445.58        1.11785800e+00       -9.28166500e-08  50.0245  48.8032  49.0988  0.0000
0202-04-04_01:45:26.805000      230445.93        1.14748400e+00       -9.30645500e-08  50.0245  48.8032  49.0988  0.0000
0202-04-04_01:45:27.152000      230446.28        1.17738700e+00       -9.09572500e-08  50.0245  48.8032  49.0988  0.0000
0202-04-04_01:45:27.510000      230446.64        1.20741100e+00       -9.46760500e-08  50.0124  48.8047  49.0746  0.0000
0202-04-04_01:45:27.860000      230446.98        1.23717600e+00       -9.65353500e-08  50.0124  48.8047  49.0746  0.0000
0202-04-04_01:45:28.220000      230447.34        1.26735500e+00       -9.74030500e-08  50.0124  48.8047  49.0746  0.0000
0202-04-04_01:45:28.574000      230447.70        1.29684100e+00       -1.04468650e-07  50.0086  48.8056  49.0953  0.0000
0202-04-04_01:45:28.920000      230448.05        1.32672700e+00       -1.02547250e-07  50.0086  48.8056  49.0953  0.0000
0202-04-04_01:45:29.270000      230448.40        1.35642800e+00       -1.11224250e-07  50.0086  48.8056  49.0953  0.0000
0202-04-04_01:45:29.630000      230448.75        1.38621800e+00       -1.19715350e-07  50.0089  48.8052  49.0925  0.0000
0202-04-04_01:45:29.977000      230449.10        1.41625600e+00       -1.12339950e-07  50.0089  48.8052  49.0925  0.0000
0202-04-04_01:45:30.344000      230449.47        1.44602800e+00       -1.17112250e-07  50.0089  48.8052  49.0925  0.0000
0202-04-04_01:45:30.727000      230449.85        1.47577600e+00       -1.17733950e-07  50.0236  48.8064  49.0786  0.0000
0202-04-04_01:45:31.086000      230450.21        1.50559400e+00       -1.27776350e-07  50.0236  48.8064  49.0786  0.0000
0202-04-04_01:45:31.440000      230450.57        1.53550500e+00       -1.26908650e-07  50.0162  48.8069  49.0901  0.0000
0202-04-04_01:45:31.793000      230450.92        1.56519300e+00       -1.32734650e-07  50.0162  48.8069  49.0901  0.0000
0202-04-04_01:45:32.140000      230451.26        1.59516200e+00       -1.44448550e-07  50.0162  48.8069  49.0901  0.0000
0202-04-04_01:45:32.490000      230451.61        1.62491200e+00       -1.43642850e-07  50.0446  48.8068  49.0990  0.0000
0202-04-04_01:45:32.844000      230451.97        1.65457800e+00       -1.43394950e-07  50.0446  48.8068  49.0990  0.0000
0202-04-04_01:45:33.190000      230452.32        1.68434800e+00       -1.50274550e-07  50.0446  48.8068  49.0990  0.0000
0202-04-04_01:45:33.550000      230452.68        1.71459100e+00       -1.41907450e-07  50.0228  48.8083  49.1116  0.0000
0202-04-04_01:45:33.910000      230453.03        1.74447300e+00       -1.51328250e-07  50.0228  48.8083  49.1116  0.0000
0202-04-04_01:45:34.258000      230453.38        1.77417800e+00       -1.55604750e-07  50.0228  48.8083  49.1116  0.0000
0202-04-04_01:45:34.617000      230453.74        1.80368900e+00       -1.55666750e-07  50.0272  48.8091  49.1094  0.0000
0202-04-04_01:45:34.965000      230454.09        1.83350100e+00       -1.65521350e-07  50.0272  48.8091  49.1094  0.0000
0202-04-04_01:45:35.312000      230454.44        1.86330800e+00       -1.62484350e-07  50.0272  48.8091  49.1094  0.0000
0202-04-04_01:45:35.664000      230454.79        1.89372400e+00       -1.63414050e-07  50.0204  48.8086  49.0879  0.0000
0202-04-04_01:45:36.010000      230455.14        1.92331800e+00       -1.62236450e-07  50.0204  48.8086  49.0879  0.0000
0202-04-04_01:45:36.390000      230455.52        1.95294800e+00       -1.72214250e-07  50.0204  48.8086  49.0879  0.0000
0202-04-04_01:45:36.766000      230455.89        1.98275000e+00       -1.73510250e-07  50.0127  48.8085  49.0810  0.0000
0202-04-04_01:45:37.113000      230456.24        2.01245700e+00       -1.80760150e-07  50.0127  48.8085  49.0810  0.0000
0202-04-04_01:45:37.465000      230456.59        2.04231100e+00       -1.83487150e-07  49.9737  48.8084  49.0785  0.0000
0202-04-04_01:45:37.820000      230456.94        2.07217700e+00       -1.93527750e-07  49.9737  48.8084  49.0785  0.0000
0202-04-04_01:45:38.168000      230457.29        2.10195600e+00       -2.01460950e-07  49.9737  48.8084  49.0785  0.0000
0202-04-04_01:45:38.516000      230457.64        2.13207400e+00       -2.12121250e-07  50.0380  48.8088  49.0921  0.0000
0202-04-04_01:45:38.867000      230457.99        2.16215400e+00       -2.12617150e-07  50.0380  48.8088  49.0921  0.0000
0202-04-04_01:45:39.210000      230458.34        2.19163000e+00       -2.09642150e-07  50.0380  48.8088  49.0921  0.0000
0202-04-04_01:45:39.562000      230458.69        2.22112000e+00       -2.06419250e-07  50.0427  48.8106  49.1103  0.0000
0202-04-04_01:45:39.910000      230459.04        2.25110300e+00       -2.19620750e-07  50.0427  48.8106  49.1103  0.0000
0202-04-04_01:45:40.258000      230459.38        2.28054100e+00       -2.29475350e-07  50.0427  48.8106  49.1103  0.0000
0202-04-04_01:45:40.605000      230459.73        2.31066600e+00       -2.32202350e-07  50.0378  48.8104  49.1070  0.0000
0202-04-04_01:45:40.953000      230460.08        2.34037900e+00       -2.31086750e-07  50.0378  48.8104  49.1070  0.0000
0202-04-04_01:45:41.305000      230460.43        2.37006500e+00       -2.38276250e-07  50.0378  48.8104  49.1070  0.0000
0202-04-04_01:45:41.660000      230460.79        2.40030300e+00       -2.38090350e-07  50.0182  48.8119  49.0881  0.0000
0202-04-04_01:45:42.010000      230461.14        2.42952600e+00       -2.42552750e-07  50.0182  48.8119  49.0881  0.0000
0202-04-04_01:45:42.402000      230461.53        2.45931200e+00       -2.50172850e-07  50.0182  48.8119  49.0881  0.0000
0202-04-04_01:45:42.758000      230461.88        2.48909000e+00       -2.58284450e-07  50.0216  48.8116  49.1022  0.0000
0202-04-04_01:45:43.117000      230462.24        2.51901300e+00       -2.53512150e-07  50.0216  48.8116  49.1022  0.0000
0202-04-04_01:45:43.470000      230462.59        2.54866300e+00       -2.48677750e-07  50.0163  48.8111  49.0881  0.0000
0202-04-04_01:45:43.816000      230462.94        2.57840000e+00       -2.48615850e-07  50.0163  48.8111  49.0881  0.0000
0202-04-04_01:45:44.164000      230463.29        2.60801400e+00       -2.52396550e-07  50.0163  48.8111  49.0881  0.0000
0202-04-04_01:45:44.510000      230463.64        2.63804100e+00       -2.59152150e-07  50.0402  48.8132  49.1078  0.0000
0202-04-04_01:45:44.860000      230463.99        2.66760700e+00       -2.54069950e-07  50.0402  48.8132  49.1078  0.0000
0202-04-04_01:45:45.207000      230464.33        2.69746300e+00       -2.52954350e-07  50.0402  48.8132  49.1078  0.0000
0202-04-04_01:45:45.560000      230464.68        2.72791200e+00       -2.55123550e-07  50.0063  48.8125  49.1032  0.0000
0202-04-04_01:45:45.906000      230465.03        2.75776300e+00       -2.55805350e-07  50.0063  48.8125  49.1032  0.0000
0202-04-04_01:45:46.254000      230465.38        2.78738900e+00       -2.54751650e-07  50.0063  48.8125  49.1032  0.0000
0202-04-04_01:45:46.600000      230465.73        2.81695900e+00       -2.56177150e-07  50.0305  48.8122  49.0986  0.0000
0202-04-04_01:45:46.960000      230466.09        2.84684400e+00       -2.59400050e-07  50.0305  48.8122  49.0986  0.0000
0202-04-04_01:45:47.310000      230466.43        2.87648000e+00       -2.64358350e-07  50.0305  48.8122  49.0986  0.0000
0202-04-04_01:45:47.656000      230466.78        2.90645300e+00       -2.66279650e-07  50.0237  48.8134  49.0995  0.0000
0202-04-04_01:45:48.004000      230467.13        2.93617800e+00       -2.71857750e-07  50.0237  48.8134  49.0995  0.0000
0202-04-04_01:45:48.426000      230467.55        2.96578900e+00       -2.76124450e-07  50.0237  48.8134  49.0995  0.0000
0202-04-04_01:45:48.773000      230467.90        2.99567900e+00       -2.80143150e-07  50.0051  48.8127  49.0899  0.0000
0202-04-04_01:45:49.120000      230468.25        3.02589200e+00       -2.76052550e-07  50.0051  48.8127  49.0899  0.0000
0202-04-04_01:45:49.477000      230468.60        3.05568200e+00       -2.70226550e-07  50.0389  48.8141  49.0776  0.0000
0202-04-04_01:45:49.824000      230468.95        3.08556300e+00       -2.73759350e-07  50.0389  48.8141  49.0776  0.0000
0202-04-04_01:45:50.180000      230469.30        3.11511800e+00       -2.77540050e-07  50.0389  48.8141  49.0776  0.0000
0202-04-04_01:45:50.527000      230469.65        3.14523000e+00       -2.84357650e-07  50.0229  48.8136  49.1024  0.0000
0202-04-04_01:45:50.875000      230470.00        3.17486500e+00       -2.86031150e-07  50.0229  48.8136  49.1024  0.0000
0202-04-04_01:45:51.234000      230470.36        3.20477500e+00       -2.84853550e-07  50.0229  48.8136  49.1024  0.0000
0202-04-04_01:45:51.590000      230470.72        3.23477900e+00       -2.87022750e-07  50.0489  48.8144  49.1003  0.0000
0202-04-04_01:45:51.953000      230471.08        3.26418600e+00       -2.73635450e-07  50.0489  48.8144  49.1003  0.0000
0202-04-04_01:45:52.300000      230471.42        3.29361000e+00       -2.76548350e-07  50.0489  48.8144  49.1003  0.0000
0202-04-04_01:45:52.650000      230471.77        3.32389000e+00       -2.77168150e-07  50.0614  48.8152  49.1177  0.0000
0202-04-04_01:45:52.996000      230472.12        3.35367900e+00       -2.75432750e-07  50.0614  48.8152  49.1177  0.0000
0202-04-04_01:45:53.367000      230472.49        3.38352600e+00       -2.77230150e-07  50.0614  48.8152  49.1177  0.0000
0202-04-04_01:45:53.754000      230472.88        3.41325700e+00       -2.72457850e-07  50.0366  48.8158  49.0995  0.0000
0202-04-04_01:45:54.100000      230473.23        3.44282700e+00       -2.66195550e-07  50.0366  48.8158  49.0995  0.0000
0202-04-04_01:45:54.453000      230473.58        3.47266000e+00       -2.63029750e-07  50.0352  48.8156  49.0904  0.0000
0202-04-04_01:45:54.800000      230473.93        3.50253400e+00       -2.51500950e-07  50.0352  48.8156  49.0904  0.0000
0202-04-04_01:45:55.156000      230474.28        3.53236500e+00       -2.44001550e-07  50.0352  48.8156  49.0904  0.0000
0202-04-04_01:45:55.504000      230474.63        3.56246800e+00       -2.43939550e-07  50.0426  48.8158  49.0922  0.0000
0202-04-04_01:45:55.850000      230474.98        3.59213100e+00       -2.27639250e-07  50.0426  48.8158  49.0922  0.0000
0202-04-04_01:45:56.200000      230475.33        3.62192900e+00       -2.08487850e-07  50.0426  48.8158  49.0922  0.0000
0202-04-04_01:45:56.550000      230475.67        3.65181000e+00       -1.98323450e-07  50.0541  48.8161  49.1218  0.0000
0202-04-04_01:45:56.900000      230476.02        3.68146700e+00       -1.77374650e-07  50.0541  48.8161  49.1218  0.0000
0202-04-04_01:45:57.246000      230476.37        3.71123300e+00       -1.64483150e-07  50.0541  48.8161  49.1218  0.0000
0202-04-04_01:45:57.594000      230476.72        3.74095500e+00       -1.40683450e-07  50.0514  48.8155  49.0989  0.0000
0202-04-04_01:45:57.940000      230477.07        3.77085800e+00       -1.11429650e-07  50.0514  48.8155  49.0989  0.0000
0202-04-04_01:45:58.293000      230477.42        3.80080100e+00       -7.72175500e-08  50.0514  48.8155  49.0989  0.0000
0202-04-04_01:45:58.640000      230477.77        3.83016800e+00       -3.79231500e-08  50.0307  48.8165  49.0813  0.0000
0202-04-04_01:45:59             230478.12        3.86027800e+00        1.21554500e-08  50.0307  48.8165  49.0813  0.0000
0202-04-04_01:45:59.383000      230478.51        3.88981400e+00        7.13448500e-08  50.0307  48.8165  49.0813  0.0000
0202-04-04_01:45:59.754000      230478.88        3.91977100e+00        1.37599850e-07  50.0343  48.8166  49.0971  0.0000
0202-04-04_01:46:00.100000      230479.23        3.94965200e+00        2.14387450e-07  50.0343  48.8166  49.0971  0.0000
0202-04-04_01:46:00.457000      230479.58        3.97959500e+00        2.98736550e-07  50.0351  48.8167  49.1046  0.0000
0202-04-04_01:46:00.805000      230479.93        4.00940000e+00        3.80858050e-07  50.0351  48.8167  49.1046  0.0000
0202-04-04_01:46:01.152000      230480.28        4.03928900e+00        4.84114150e-07  50.0351  48.8167  49.1046  0.0000
0202-04-04_01:46:01.504000      230480.63        4.06895100e+00        6.02369150e-07  50.0235  48.8166  49.0975  0.0000
0202-04-04_01:46:01.850000      230480.98        4.09897000e+00        7.40829050e-07  50.0235  48.8166  49.0975  0.0000
0202-04-04_01:46:02.210000      230481.34        4.12848300e+00        8.99741850e-07  50.0235  48.8166  49.0975  0.0000
0202-04-04_01:46:02.560000      230481.68        4.15832700e+00        1.06243535e-06  50.0441  48.8174  49.1217  0.0000
0202-04-04_01:46:02.918000      230482.04        4.18822700e+00        1.26677845e-06  50.0441  48.8174  49.1217  0.0000
0202-04-04_01:46:03.273000      230482.40        4.21787800e+00        1.50830855e-06  50.0441  48.8174  49.1217  0.0000
0202-04-04_01:46:03.620000      230482.75        4.24759700e+00        1.75138815e-06  50.0505  48.8168  49.1091  0.0000
0202-04-04_01:46:03.980000      230483.11        4.27750000e+00        2.04460835e-06  50.0505  48.8168  49.1091  0.0000
0202-04-04_01:46:04.336000      230483.46        4.30725400e+00        2.36776415e-06  50.0505  48.8168  49.1091  0.0000
0202-04-04_01:46:04.727000      230483.85        4.33707800e+00        2.71620715e-06  50.0486  48.8183  49.1223  0.0000
0202-04-04_01:46:05.074000      230484.20        4.36685400e+00        3.09402795e-06  50.0486  48.8183  49.1223  0.0000
0202-04-04_01:46:05.438000      230484.56        4.39705000e+00        3.53271165e-06  50.0201  48.8170  49.0996  0.0000
0202-04-04_01:46:05.793000      230484.92        4.42639700e+00        4.00802285e-06  50.0201  48.8170  49.0996  0.0000
0202-04-04_01:46:06.140000      230485.26        4.45637500e+00        4.54481355e-06  50.0201  48.8170  49.0996  0.0000
0202-04-04_01:46:06.490000      230485.61        4.48600000e+00        5.14110715e-06  50.0467  48.8183  49.1084  0.0000
0202-04-04_01:46:06.836000      230485.96        4.51596000e+00        5.78308065e-06  50.0467  48.8183  49.1084  0.0000
0202-04-04_01:46:07.188000      230486.31        4.54585900e+00        6.87495615e-06  50.0467  48.8183  49.1084  0.0000
0202-04-04_01:46:07.535000      230486.66        4.57578500e+00        7.27285825e-06  50.0274  48.8189  49.0957  0.0000
0202-04-04_01:46:07.883000      230487.01        4.60549200e+00        8.51862645e-06  50.0274  48.8189  49.0957  0.0000
0202-04-04_01:46:08.234000      230487.36        4.63560900e+00        9.04699325e-06  50.0274  48.8189  49.0957  0.0000
0202-04-04_01:46:08.582000      230487.71        4.66521700e+00        1.05429687e-05  50.0462  48.8187  49.1142  0.0000
0202-04-04_01:46:08.930000      230488.05        4.69494900e+00        1.17384103e-05  50.0462  48.8187  49.1142  0.0000
0202-04-04_01:46:09.277000      230488.40        4.72505000e+00        1.29191630e-05  50.0462  48.8187  49.1142  0.0000
0202-04-04_01:46:09.633000      230488.76        4.75453100e+00        1.41315868e-05  50.0489  48.8199  49.1019  0.0000
0202-04-04_01:46:09.992000      230489.12        4.78450800e+00        1.58772117e-05  50.0489  48.8199  49.1019  0.0000
0202-04-04_01:46:10.434000      230489.56        4.81385000e+00        1.74654112e-05  50.0489  48.8199  49.1019  0.0000
0202-04-04_01:46:10.793000      230489.92        4.84375100e+00        1.83079495e-05  50.0505  48.8196  49.1176  0.0000
0202-04-04_01:46:11.152000      230490.28        4.87363800e+00        2.11862468e-05  50.0505  48.8196  49.1176  0.0000
