Repository: shortlab/2025-devitre-PhD

# 2025-devitre-PhD
Data repository for Alexis Devitre's PhD thesis

File: chapter 6/data/ext_ffj51/Ic/infield/step09/no magnet/Ic_2025-04-04_01-56-50933202_45e19pm2-anneal300k-720min-0nA-0T-50k-.txt
# Ic = 3.76 A, n = 18.61 , Tavg = 50.11 K, 45e19pm2-anneal300k-720min-0nA-0T-50k-
#datetime                        t_s     iHTS_A                vHTS_V                tHTS_K  tTAR_K  tHOL_K  tSPA_K
0202-04-04_01:55:52.790000      231071.92        9.76334900e-03        1.59770556e-09  50.0886  48.8258  49.1122  0.0000
0202-04-04_01:55:53.150000      231072.27        4.41786300e-02       -7.57944444e-11  50.0886  48.8258  49.1122  0.0000
0202-04-04_01:55:53.496000      231072.62        7.40937300e-02       -3.42259444e-09  50.0788  48.8272  49.1010  0.0000
0202-04-04_01:55:53.844000      231072.97        1.04175100e-01       -1.17276944e-08  50.0788  48.8272  49.1010  0.0000
0202-04-04_01:55:54.190000      231073.32        1.33594500e-01       -1.27193944e-08  50.0788  48.8272  49.1010  0.0000
0202-04-04_01:55:54.550000      231073.68        1.63292900e-01        1.03990556e-09  50.0513  48.8272  49.0995  0.0000
0202-04-04_01:55:54.900000      231074.02        1.93255500e-01       -8.86194444e-10  50.0513  48.8272  49.0995  0.0000
0202-04-04_01:55:55.246000      231074.37        2.23007800e-01        7.46690556e-09  50.0513  48.8272  49.0995  0.0000
0202-04-04_01:55:55.598000      231074.72        2.53267300e-01        7.52420556e-09  50.0836  48.8265  49.1150  0.0000
0202-04-04_01:55:55.945000      231075.07        2.82666400e-01       -1.77259444e-09  50.0836  48.8265  49.1150  0.0000
0202-04-04_01:55:56.305000      231075.43        3.12661600e-01       -1.97463944e-08  50.0836  48.8265  49.1150  0.0000
0202-04-04_01:55:56.652000      231075.78        3.42294700e-01        2.44190556e-09  50.0821  48.8274  49.1296  0.0000
0202-04-04_01:55:57             231076.12        3.72677700e-01        1.63871056e-08  50.0821  48.8274  49.1296  0.0000
0202-04-04_01:55:57.367000      231076.49        4.02456300e-01        3.74350556e-09  50.0821  48.8274  49.1296  0.0000
0202-04-04_01:55:57.740000      231076.86        4.32694900e-01        1.35361056e-08  50.0966  48.8274  49.1370  0.0000
0202-04-04_01:55:58.090000      231077.22        4.61750100e-01       -1.15279444e-09  50.0966  48.8274  49.1370  0.0000
0202-04-04_01:55:58.445000      231077.57        4.91610300e-01        3.04563056e-08  50.0960  48.8268  49.1382  0.0000
0202-04-04_01:55:58.793000      231077.92        5.21003500e-01        2.50390556e-09  50.0960  48.8268  49.1382  0.0000
0202-04-04_01:55:59.140000      231078.27        5.51276300e-01        2.99980556e-09  50.0960  48.8268  49.1382  0.0000
0202-04-04_01:55:59.492000      231078.62        5.81396200e-01        1.14288056e-08  50.0728  48.8285  49.1167  0.0000
0202-04-04_01:55:59.844000      231078.97        6.11310400e-01        3.31214056e-08  50.0728  48.8285  49.1167  0.0000
0202-04-04_01:56:00.190000      231079.32        6.40771300e-01        3.92940556e-09  50.0728  48.8285  49.1167  0.0000
0202-04-04_01:56:00.540000      231079.67        6.70652300e-01        1.76267056e-08  50.0803  48.8278  49.1226  0.0000
0202-04-04_01:56:00.887000      231080.01        7.00041900e-01        3.10765056e-08  50.0803  48.8278  49.1226  0.0000
0202-04-04_01:56:01.240000      231080.36        7.30328000e-01        2.35158056e-08  50.0803  48.8278  49.1226  0.0000
0202-04-04_01:56:01.594000      231080.72        7.59455500e-01        8.08310556e-09  50.0684  48.8272  49.1098  0.0000
0202-04-04_01:56:01.945000      231081.07        7.89792000e-01       -4.37459444e-09  50.0684  48.8272  49.1098  0.0000
0202-04-04_01:56:02.293000      231081.42        8.19315300e-01       -2.07369944e-08  50.0684  48.8272  49.1098  0.0000
0202-04-04_01:56:02.640000      231081.77        8.49297300e-01       -8.15529444e-09  50.0975  48.8266  49.1171  0.0000
0202-04-04_01:56:02.990000      231082.11        8.79043200e-01       -7.90739444e-09  50.0975  48.8266  49.1171  0.0000
0202-04-04_01:56:03.390000      231082.52        9.08796500e-01       -2.51529444e-09  50.0975  48.8266  49.1171  0.0000
0202-04-04_01:56:03.777000      231082.90        9.38766200e-01       -2.42696944e-08  50.1015  48.8270  49.1329  0.0000
0202-04-04_01:56:04.125000      231083.25        9.68608600e-01       -7.90739444e-09  50.1015  48.8270  49.1329  0.0000
0202-04-04_01:56:04.477000      231083.60        9.98686900e-01       -1.66463944e-08  50.1009  48.8271  49.1158  0.0000
0202-04-04_01:56:04.832000      231083.96        1.02825300e+00       -9.27089444e-09  50.1009  48.8271  49.1158  0.0000
0202-04-04_01:56:05.180000      231084.31        1.05819800e+00       -1.13781944e-08  50.1009  48.8271  49.1158  0.0000
0202-04-04_01:56:05.527000      231084.65        1.08815400e+00       -1.25557944e-08  50.0718  48.8276  49.1063  0.0000
0202-04-04_01:56:05.875000      231085.00        1.11757800e+00       -8.83709444e-09  50.0718  48.8276  49.1063  0.0000
0202-04-04_01:56:06.223000      231085.35        1.14754200e+00       -1.50968944e-08  50.0718  48.8276  49.1063  0.0000
0202-04-04_01:56:06.586000      231085.71        1.17714400e+00       -1.80101944e-08  50.0563  48.8270  49.1218  0.0000
0202-04-04_01:56:06.934000      231086.06        1.20702800e+00       -1.94993944e-08  50.0563  48.8270  49.1218  0.0000
0202-04-04_01:56:07.280000      231086.41        1.23679000e+00       -2.96646944e-08  50.0563  48.8270  49.1218  0.0000
0202-04-04_01:56:07.633000      231086.76        1.26657000e+00       -2.36527944e-08  50.0816  48.8267  49.1057  0.0000
0202-04-04_01:56:07.980000      231087.11        1.29637900e+00       -2.33428944e-08  50.0816  48.8267  49.1057  0.0000
0202-04-04_01:56:08.400000      231087.52        1.32592400e+00       -2.94167944e-08  50.0816  48.8267  49.1057  0.0000
0202-04-04_01:56:08.777000      231087.90        1.35591300e+00       -2.75573944e-08  50.0798  48.8268  49.1235  0.0000
0202-04-04_01:56:09.133000      231088.26        1.38569600e+00       -2.65657944e-08  50.0798  48.8268  49.1235  0.0000
0202-04-04_01:56:09.480000      231088.61        1.41546500e+00       -2.96026944e-08  50.0682  48.8262  49.1137  0.0000
0202-04-04_01:56:09.836000      231088.96        1.44495100e+00       -2.52021944e-08  50.0682  48.8262  49.1137  0.0000
0202-04-04_01:56:10.184000      231089.31        1.47491500e+00       -2.13595944e-08  50.0682  48.8262  49.1137  0.0000
0202-04-04_01:56:10.530000      231089.66        1.50503500e+00       -2.54500944e-08  50.0798  48.8263  49.1152  0.0000
0202-04-04_01:56:10.883000      231090.01        1.53502300e+00       -2.13595944e-08  50.0798  48.8263  49.1152  0.0000
0202-04-04_01:56:11.230000      231090.35        1.56449800e+00       -1.80126944e-08  50.0798  48.8263  49.1152  0.0000
0202-04-04_01:56:11.590000      231090.71        1.59416600e+00       -2.22891944e-08  50.0698  48.8262  49.1220  0.0000
0202-04-04_01:56:11.938000      231091.06        1.62417300e+00       -2.80531944e-08  50.0698  48.8262  49.1220  0.0000
0202-04-04_01:56:12.285000      231091.41        1.65375700e+00       -3.33213944e-08  50.0698  48.8262  49.1220  0.0000
0202-04-04_01:56:12.633000      231091.76        1.68371600e+00       -3.09682944e-08  50.0658  48.8258  49.1097  0.0000
0202-04-04_01:56:12.980000      231092.11        1.71375800e+00       -2.53931944e-08  50.0658  48.8258  49.1097  0.0000
0202-04-04_01:56:13.390000      231092.52        1.74338200e+00       -1.78937944e-08  50.0658  48.8258  49.1097  0.0000
0202-04-04_01:56:13.770000      231092.89        1.77346500e+00       -1.95051944e-08  50.0695  48.8262  49.1066  0.0000
0202-04-04_01:56:14.130000      231093.25        1.80308500e+00       -3.11571944e-08  50.0695  48.8262  49.1066  0.0000
0202-04-04_01:56:14.492000      231093.62        1.83296000e+00       -2.57030944e-08  50.0882  48.8256  49.1283  0.0000
0202-04-04_01:56:14.840000      231093.97        1.86243700e+00       -1.57864944e-08  50.0882  48.8256  49.1283  0.0000
0202-04-04_01:56:15.200000      231094.32        1.89231400e+00       -2.36577944e-08  50.0882  48.8256  49.1283  0.0000
0202-04-04_01:56:15.555000      231094.68        1.92203900e+00       -2.42155944e-08  50.1061  48.8257  49.1342  0.0000
0202-04-04_01:56:15.902000      231095.03        1.95217000e+00       -2.84301944e-08  50.1061  48.8257  49.1342  0.0000
0202-04-04_01:56:16.260000      231095.39        1.98179600e+00       -2.89879944e-08  50.1061  48.8257  49.1342  0.0000
0202-04-04_01:56:16.610000      231095.74        2.01160800e+00       -2.10546944e-08  50.1044  48.8262  49.1355  0.0000
0202-04-04_01:56:16.960000      231096.09        2.04129700e+00       -2.53311944e-08  50.1044  48.8262  49.1355  0.0000
0202-04-04_01:56:17.310000      231096.44        2.07130400e+00       -1.63442944e-08  50.1044  48.8262  49.1355  0.0000
0202-04-04_01:56:17.656000      231096.78        2.10094500e+00       -9.03079444e-09  50.0566  48.8246  49.1063  0.0000
0202-04-04_01:56:18.010000      231097.14        2.13057500e+00       -1.18198944e-08  50.0566  48.8246  49.1063  0.0000
0202-04-04_01:56:18.430000      231097.56        2.16049800e+00       -1.36168944e-08  50.0566  48.8246  49.1063  0.0000
0202-04-04_01:56:18.790000      231097.91        2.19039100e+00       -2.58872944e-08  50.0620  48.8247  49.1071  0.0000
0202-04-04_01:56:19.137000      231098.26        2.22020800e+00       -2.73125944e-08  50.0620  48.8247  49.1071  0.0000
0202-04-04_01:56:19.492000      231098.62        2.25025300e+00       -1.83876944e-08  50.0492  48.8246  49.0903  0.0000
0202-04-04_01:56:19.850000      231098.98        2.27906600e+00       -3.25187944e-08  50.0492  48.8246  49.0903  0.0000
0202-04-04_01:56:20.200000      231099.33        2.30969400e+00       -3.53698944e-08  50.0492  48.8246  49.0903  0.0000
0202-04-04_01:56:20.550000      231099.67        2.33970500e+00       -3.20849944e-08  50.0776  48.8245  49.1143  0.0000
0202-04-04_01:56:20.900000      231100.02        2.36943000e+00       -3.00396944e-08  50.0776  48.8245  49.1143  0.0000
0202-04-04_01:56:21.246000      231100.37        2.39906000e+00       -2.99776944e-08  50.0776  48.8245  49.1143  0.0000
0202-04-04_01:56:21.594000      231100.72        2.42932300e+00       -2.97917944e-08  50.1030  48.8243  49.1185  0.0000
0202-04-04_01:56:21.940000      231101.07        2.45875100e+00       -3.16510944e-08  50.1030  48.8243  49.1185  0.0000
0202-04-04_01:56:22.293000      231101.42        2.48879400e+00       -2.24782944e-08  50.1030  48.8243  49.1185  0.0000
0202-04-04_01:56:22.640000      231101.77        2.51857100e+00       -2.52672944e-08  50.0727  48.8249  49.1194  0.0000
0202-04-04_01:56:22.996000      231102.12        2.54825300e+00       -3.05974944e-08  50.0727  48.8249  49.1194  0.0000
0202-04-04_01:56:23.430000      231102.56        2.57765200e+00       -2.75605944e-08  50.0727  48.8249  49.1194  0.0000
0202-04-04_01:56:23.793000      231102.92        2.60791100e+00       -1.85736944e-08  50.0895  48.8254  49.1271  0.0000
0202-04-04_01:56:24.152000      231103.28        2.63755200e+00       -1.70252944e-08  50.0895  48.8254  49.1271  0.0000
0202-04-04_01:56:24.504000      231103.63        2.66728700e+00       -2.42211944e-08  50.0957  48.8268  49.1131  0.0000
0202-04-04_01:56:24.850000      231103.98        2.69718500e+00       -1.85223944e-08  50.0957  48.8268  49.1131  0.0000
0202-04-04_01:56:25.200000      231104.32        2.72691100e+00       -1.27583944e-08  50.0957  48.8268  49.1131  0.0000
0202-04-04_01:56:25.547000      231104.67        2.75696900e+00       -1.85843944e-08  50.0642  48.8258  49.1083  0.0000
0202-04-04_01:56:25.906000      231105.03        2.78646700e+00       -1.74687944e-08  50.0642  48.8258  49.1083  0.0000
0202-04-04_01:56:26.258000      231105.38        2.81633700e+00       -1.67869944e-08  50.0642  48.8258  49.1083  0.0000
0202-04-04_01:56:26.605000      231105.73        2.84611100e+00       -8.91569444e-09  50.0848  48.8251  49.1208  0.0000
0202-04-04_01:56:26.965000      231106.09        2.87584600e+00       -5.13499444e-09  50.0848  48.8251  49.1208  0.0000
0202-04-04_01:56:27.340000      231106.47        2.90548600e+00       -1.45557944e-08  50.0848  48.8251  49.1208  0.0000
0202-04-04_01:56:27.758000      231106.88        2.93556800e+00       -1.20765944e-08  50.0963  48.8256  49.1214  0.0000
0202-04-04_01:56:28.117000      231107.24        2.96519100e+00       -1.41218944e-08  50.0963  48.8256  49.1214  0.0000
0202-04-04_01:56:28.477000      231107.60        2.99521500e+00       -2.49061944e-08  50.0748  48.8244  49.1267  0.0000
0202-04-04_01:56:28.836000      231107.96        3.02485900e+00       -1.89562944e-08  50.0748  48.8244  49.1267  0.0000
0202-04-04_01:56:29.184000      231108.31        3.05469400e+00       -1.45557944e-08  50.0748  48.8244  49.1267  0.0000
0202-04-04_01:56:29.530000      231108.66        3.08460600e+00       -1.43698944e-08  50.0730  48.8245  49.1212  0.0000
0202-04-04_01:56:29.883000      231109.01        3.11441900e+00       -4.63919444e-09  50.0730  48.8245  49.1212  0.0000
0202-04-04_01:56:30.227000      231109.35        3.14403500e+00       -1.28765944e-08  50.0730  48.8245  49.1212  0.0000
0202-04-04_01:56:30.586000      231109.71        3.17376900e+00       -1.35525944e-08  50.0500  48.8243  49.0926  0.0000
0202-04-04_01:56:30.934000      231110.06        3.20374200e+00       -1.49161944e-08  50.0500  48.8243  49.0926  0.0000
0202-04-04_01:56:31.285000      231110.41        3.23351500e+00       -1.87587944e-08  50.0500  48.8243  49.0926  0.0000
0202-04-04_01:56:31.633000      231110.76        3.26358000e+00       -2.21056944e-08  50.0780  48.8241  49.1275  0.0000
0202-04-04_01:56:31.980000      231111.11        3.29325800e+00       -2.39649944e-08  50.0780  48.8241  49.1275  0.0000
0202-04-04_01:56:32.426000      231111.55        3.32287400e+00       -1.75192944e-08  50.0780  48.8241  49.1275  0.0000
0202-04-04_01:56:32.777000      231111.90        3.35281600e+00       -7.16879444e-09  50.0840  48.8241  49.1155  0.0000
0202-04-04_01:56:33.125000      231112.25        3.38279600e+00       -8.71829444e-09  50.0840  48.8241  49.1155  0.0000
0202-04-04_01:56:33.480000      231112.60        3.41254100e+00       -1.30567944e-08  50.0821  48.8254  49.1235  0.0000
0202-04-04_01:56:33.836000      231112.96        3.44208800e+00       -1.78291944e-08  50.0821  48.8254  49.1235  0.0000
0202-04-04_01:56:34.184000      231113.31        3.47188200e+00       -1.65275944e-08  50.0821  48.8254  49.1235  0.0000
0202-04-04_01:56:34.530000      231113.66        3.50184000e+00       -9.02819444e-09  50.0930  48.8237  49.1226  0.0000
0202-04-04_01:56:34.883000      231114.01        3.53172700e+00       -1.28089444e-09  50.0930  48.8237  49.1226  0.0000
0202-04-04_01:56:35.230000      231114.36        3.56166600e+00        6.46650556e-09  50.0930  48.8237  49.1226  0.0000
0202-04-04_01:56:35.586000      231114.71        3.59108800e+00        1.43377056e-08  50.0696  48.8243  49.1179  0.0000
0202-04-04_01:56:35.934000      231115.06        3.62105500e+00        3.00822056e-08  50.0696  48.8243  49.1179  0.0000
0202-04-04_01:56:36.280000      231115.41        3.65085100e+00        4.82476056e-08  50.0696  48.8243  49.1179  0.0000
0202-04-04_01:56:36.630000      231115.76        3.68093700e+00        6.51077056e-08  50.0569  48.8236  49.0971  0.0000
0202-04-04_01:56:36.977000      231116.10        3.71068700e+00        9.02710056e-08  50.0569  48.8236  49.0971  0.0000
0202-04-04_01:56:37.363000      231116.49        3.74036900e+00        1.16611906e-07  50.0569  48.8236  49.0971  0.0000
0202-04-04_01:56:37.734000      231116.86        3.77050500e+00        1.47043406e-07  50.0677  48.8233  49.1003  0.0000
0202-04-04_01:56:38.082000      231117.21        3.80015600e+00        1.74375906e-07  50.0677  48.8233  49.1003  0.0000
0202-04-04_01:56:38.438000      231117.56        3.82974500e+00        2.17451006e-07  50.1043  48.8237  49.1187  0.0000
0202-04-04_01:56:38.810000      231117.93        3.85979400e+00        2.58294906e-07  50.1043  48.8237  49.1187  0.0000
0202-04-04_01:56:39.168000      231118.29        3.88912300e+00        3.23992206e-07  50.1043  48.8237  49.1187  0.0000
0202-04-04_01:56:39.516000      231118.64        3.91918000e+00        3.86590606e-07  50.0788  48.8252  49.1057  0.0000
0202-04-04_01:56:39.863000      231118.99        3.94869900e+00        4.58237806e-07  50.0788  48.8252  49.1057  0.0000
0202-04-04_01:56:40.210000      231119.34        3.97888900e+00        5.44574006e-07  50.0788  48.8252  49.1057  0.0000
0202-04-04_01:56:40.570000      231119.69        4.00862100e+00        6.45041306e-07  50.0549  48.8237  49.1126  0.0000
0202-04-04_01:56:40.918000      231120.04        4.03845600e+00        7.62242806e-07  50.0549  48.8237  49.1126  0.0000
0202-04-04_01:56:41.266000      231120.39        4.06816400e+00        8.90662406e-07  50.0549  48.8237  49.1126  0.0000
0202-04-04_01:56:41.613000      231120.74        4.09804000e+00        1.03147771e-06  50.0742  48.8253  49.1004  0.0000
0202-04-04_01:56:41.960000      231121.09        4.12773500e+00        1.19944551e-06  50.0742  48.8253  49.1004  0.0000
0202-04-04_01:56:42.340000      231121.47        4.15790100e+00        1.38513901e-06  50.0742  48.8253  49.1004  0.0000
0202-04-04_01:56:42.760000      231121.89        4.18741400e+00        1.59090771e-06  50.0695  48.8253  49.1054  0.0000
0202-04-04_01:56:43.120000      231122.24        4.21736800e+00        1.83088871e-06  50.0695  48.8253  49.1054  0.0000
0202-04-04_01:56:43.480000      231122.61        4.24689300e+00        2.08946311e-06  50.0639  48.8241  49.1108  0.0000
0202-04-04_01:56:43.830000      231122.95        4.27703500e+00        2.37958471e-06  50.0639  48.8241  49.1108  0.0000
0202-04-04_01:56:44.176000      231123.30        4.30697700e+00        2.70831891e-06  50.0639  48.8241  49.1108  0.0000
0202-04-04_01:56:44.527000      231123.65        4.33650600e+00        3.03054531e-06  50.0810  48.8240  49.1216  0.0000
0202-04-04_01:56:44.883000      231124.01        4.36619400e+00        3.45311501e-06  50.0810  48.8240  49.1216  0.0000
0202-04-04_01:56:45.230000      231124.36        4.39614600e+00        3.89334861e-06  50.0810  48.8240  49.1216  0.0000
0202-04-04_01:56:45.590000      231124.71        4.42579500e+00        4.40355601e-06  50.0941  48.8253  49.1210  0.0000
0202-04-04_01:56:45.945000      231125.07        4.45586600e+00        4.98503871e-06  50.0941  48.8253  49.1210  0.0000
0202-04-04_01:56:46.293000      231125.42        4.48521400e+00        5.55939381e-06  50.0941  48.8253  49.1210  0.0000
0202-04-04_01:56:46.640000      231125.77        4.51534400e+00        6.20297901e-06  50.0677  48.8238  49.1132  0.0000
0202-04-04_01:56:47             231126.13        4.54501100e+00        7.32386101e-06  50.0677  48.8238  49.1132  0.0000
0202-04-04_01:56:47.400000      231126.52        4.57489400e+00        7.74147241e-06  50.0677  48.8238  49.1132  0.0000
0202-04-04_01:56:47.760000      231126.89        4.60487700e+00        9.05603531e-06  50.0716  48.8245  49.1010  0.0000
0202-04-04_01:56:48.110000      231127.24        4.63469300e+00        9.51064801e-06  50.0716  48.8245  49.1010  0.0000
0202-04-04_01:56:48.460000      231127.59        4.66423000e+00        1.10876923e-05  50.0626  48.8240  49.1263  0.0000
0202-04-04_01:56:48.810000      231127.93        4.69412300e+00        1.22554922e-05  50.0626  48.8240  49.1263  0.0000
0202-04-04_01:56:49.152000      231128.28        4.72419300e+00        1.34963649e-05  50.0626  48.8240  49.1263  0.0000
0202-04-04_01:56:49.500000      231128.63        4.75388400e+00        1.49245367e-05  50.0837  48.8244  49.1203  0.0000
0202-04-04_01:56:49.848000      231128.97        4.78347700e+00        1.62294332e-05  50.0837  48.8244  49.1203  0.0000
0202-04-04_01:56:50.207000      231129.33        4.81334600e+00        1.80496814e-05  50.0837  48.8244  49.1203  0.0000
0202-04-04_01:56:50.566000      231129.69        4.84314800e+00        1.99365585e-05  50.1122  48.8248  49.1247  0.0000
0202-04-04_01:56:50.914000      231130.04        4.87303500e+00        2.18308824e-05  50.1122  48.8248  49.1247  0.0000

File: chapter 6/data/ext_ffj51/Ic/infield/step09/no magnet/Ic_2025-04-04_01-58-10898970_45e19pm2-anneal300k-720min-0nA-0T-50k-.txt
# Ic = 3.75 A, n = 18.42 , Tavg = 50.07 K, 45e19pm2-anneal300k-720min-0nA-0T-50k-
#datetime                        t_s     iHTS_A                vHTS_V                tHTS_K  tTAR_K  tHOL_K  tSPA_K
0202-04-04_01:57:12.945000      231152.07        1.01069500e-02       -6.88333334e-12  50.0823  48.8256  49.1131  0.0000
0202-04-04_01:57:13.305000      231152.43        4.44399800e-02        3.65016667e-10  50.0823  48.8256  49.1131  0.0000
0202-04-04_01:57:13.652000      231152.78        7.46059500e-02       -1.92783333e-10  50.0660  48.8262  49.1106  0.0000
0202-04-04_01:57:14             231153.13        1.04475100e-01        1.97641667e-09  50.0660  48.8262  49.1106  0.0000
0202-04-04_01:57:14.400000      231153.52        1.33980800e-01       -7.69218333e-09  50.0660  48.8262  49.1106  0.0000
0202-04-04_01:57:14.760000      231153.89        1.64065200e-01       -1.55638333e-09  50.0809  48.8266  49.1256  0.0000
0202-04-04_01:57:15.110000      231154.24        1.93782500e-01        7.36861667e-09  50.0809  48.8266  49.1256  0.0000
0202-04-04_01:57:15.460000      231154.59        2.23386000e-01        5.07531667e-09  50.0939  48.8268  49.1174  0.0000
0202-04-04_01:57:15.810000      231154.93        2.53302600e-01        7.98816667e-10  50.0939  48.8268  49.1174  0.0000
0202-04-04_01:57:16.156000      231155.28        2.83125300e-01       -5.39898333e-09  50.0939  48.8268  49.1174  0.0000
0202-04-04_01:57:16.516000      231155.64        3.12550600e-01       -1.00464833e-08  50.0731  48.8279  49.1187  0.0000
0202-04-04_01:57:16.863000      231155.99        3.42885800e-01        1.08459167e-08  50.0731  48.8279  49.1187  0.0000
0202-04-04_01:57:17.210000      231156.34        3.72435500e-01        2.97522167e-08  50.0731  48.8279  49.1187  0.0000
0202-04-04_01:57:17.560000      231156.68        4.02058300e-01        2.22528167e-08  50.0797  48.8270  49.1146  0.0000
0202-04-04_01:57:17.906000      231157.03        4.31904500e-01        2.20668167e-08  50.0797  48.8270  49.1146  0.0000
0202-04-04_01:57:18.266000      231157.39        4.61893800e-01        3.09298167e-08  50.0797  48.8270  49.1146  0.0000
0202-04-04_01:57:18.613000      231157.74        4.91627900e-01        1.66747167e-08  50.0705  48.8270  49.1082  0.0000
0202-04-04_01:57:18.960000      231158.09        5.21387300e-01        1.28320167e-08  50.0705  48.8270  49.1082  0.0000
0202-04-04_01:57:19.310000      231158.44        5.51203000e-01        4.04745167e-08  50.0705  48.8270  49.1082  0.0000
0202-04-04_01:57:19.668000      231158.79        5.81584100e-01        1.45054167e-08  50.0759  48.8264  49.1082  0.0000
0202-04-04_01:57:20.016000      231159.14        6.10343800e-01        1.88416667e-10  50.0759  48.8264  49.1082  0.0000
0202-04-04_01:57:20.430000      231159.56        6.40273700e-01        2.57236167e-08  50.0759  48.8264  49.1082  0.0000
0202-04-04_01:57:20.785000      231159.91        6.70354700e-01        1.76663167e-08  50.0754  48.8259  49.1327  0.0000
0202-04-04_01:57:21.133000      231160.26        7.00011600e-01        3.17975167e-08  50.0754  48.8259  49.1327  0.0000
0202-04-04_01:57:21.492000      231160.62        7.30036500e-01        3.37188167e-08  50.0992  48.8247  49.1336  0.0000
0202-04-04_01:57:21.840000      231160.97        7.60181500e-01        6.26231667e-09  50.0992  48.8247  49.1336  0.0000
0202-04-04_01:57:22.188000      231161.31        7.89793800e-01        1.16544167e-08  50.0992  48.8247  49.1336  0.0000
0202-04-04_01:57:22.540000      231161.66        8.19366100e-01        5.08721667e-09  50.0864  48.8257  49.1115  0.0000
0202-04-04_01:57:22.887000      231162.01        8.49355100e-01        5.95861667e-09  50.0864  48.8257  49.1115  0.0000
0202-04-04_01:57:23.246000      231162.37        8.79396400e-01        1.93001667e-09  50.0864  48.8257  49.1115  0.0000
0202-04-04_01:57:23.594000      231162.72        9.09090400e-01       -9.82983333e-10  50.0562  48.8245  49.1211  0.0000
0202-04-04_01:57:23.940000      231163.07        9.38643300e-01       -3.02828333e-09  50.0562  48.8245  49.1211  0.0000
0202-04-04_01:57:24.290000      231163.41        9.68534700e-01       -1.04036833e-08  50.0562  48.8245  49.1211  0.0000
0202-04-04_01:57:24.637000      231163.76        9.98198400e-01       -1.22010833e-08  50.1114  48.8253  49.1318  0.0000
0202-04-04_01:57:24.984000      231164.11        1.02839700e+00       -1.18291833e-08  50.1114  48.8253  49.1318  0.0000
0202-04-04_01:57:25.370000      231164.50        1.05807300e+00       -1.93905833e-08  50.1114  48.8253  49.1318  0.0000
0202-04-04_01:57:25.777000      231164.90        1.08778200e+00       -2.06920833e-08  50.0921  48.8255  49.1185  0.0000
0202-04-04_01:57:26.125000      231165.25        1.11764600e+00       -1.95144833e-08  50.0921  48.8255  49.1185  0.0000
0202-04-04_01:57:26.484000      231165.61        1.14764600e+00       -1.85848833e-08  50.0945  48.8248  49.1230  0.0000
0202-04-04_01:57:26.832000      231165.96        1.17719300e+00       -1.06515833e-08  50.0945  48.8248  49.1230  0.0000
0202-04-04_01:57:27.180000      231166.30        1.20714500e+00       -1.00937833e-08  50.0945  48.8248  49.1230  0.0000
0202-04-04_01:57:27.527000      231166.65        1.23684000e+00       -7.61468333e-09  50.0908  48.8249  49.1214  0.0000
0202-04-04_01:57:27.875000      231167.00        1.26631800e+00        1.37221667e-09  50.0908  48.8249  49.1214  0.0000
0202-04-04_01:57:28.240000      231167.36        1.29644600e+00        5.40041667e-09  50.0908  48.8249  49.1214  0.0000
0202-04-04_01:57:28.586000      231167.71        1.32609800e+00       -6.06798333e-09  50.1043  48.8260  49.1136  0.0000
0202-04-04_01:57:28.934000      231168.06        1.35596000e+00       -1.17711833e-08  50.1043  48.8260  49.1136  0.0000
0202-04-04_01:57:29.280000      231168.41        1.38584700e+00       -1.35685833e-08  50.1043  48.8260  49.1136  0.0000
0202-04-04_01:57:29.630000      231168.76        1.41538700e+00       -1.28867833e-08  50.0651  48.8255  49.1027  0.0000
0202-04-04_01:57:29.990000      231169.11        1.44538500e+00       -1.50560833e-08  50.0651  48.8255  49.1027  0.0000
0202-04-04_01:57:30.414000      231169.54        1.47533000e+00       -1.13373833e-08  50.0651  48.8255  49.1027  0.0000
0202-04-04_01:57:30.777000      231169.90        1.50508500e+00       -1.98283833e-08  50.0923  48.8256  49.1266  0.0000
0202-04-04_01:57:31.125000      231170.25        1.53491200e+00       -2.02622833e-08  50.0923  48.8256  49.1266  0.0000
0202-04-04_01:57:31.480000      231170.60        1.56438900e+00       -1.71013833e-08  50.0902  48.8251  49.1065  0.0000
0202-04-04_01:57:31.824000      231170.95        1.59461900e+00       -1.17092833e-08  50.0902  48.8251  49.1065  0.0000
0202-04-04_01:57:32.176000      231171.30        1.62442600e+00       -1.69773833e-08  50.0902  48.8251  49.1065  0.0000
0202-04-04_01:57:32.523000      231171.65        1.65393500e+00       -1.38784833e-08  50.0988  48.8249  49.1090  0.0000
0202-04-04_01:57:32.870000      231172.00        1.68374900e+00       -1.60477833e-08  50.0988  48.8249  49.1090  0.0000
0202-04-04_01:57:33.227000      231172.35        1.71384500e+00       -2.10059833e-08  50.0988  48.8249  49.1090  0.0000
0202-04-04_01:57:33.574000      231172.70        1.74333000e+00       -1.30107833e-08  50.0929  48.8245  49.1258  0.0000
0202-04-04_01:57:33.920000      231173.05        1.77324700e+00       -2.39189833e-08  50.0929  48.8245  49.1258  0.0000
0202-04-04_01:57:34.270000      231173.40        1.80308300e+00       -2.28637833e-08  50.0929  48.8245  49.1258  0.0000
0202-04-04_01:57:34.620000      231173.74        1.83312100e+00       -2.44107833e-08  50.0862  48.8248  49.1139  0.0000
0202-04-04_01:57:34.977000      231174.10        1.86261100e+00       -3.71163833e-08  50.0862  48.8248  49.1139  0.0000
0202-04-04_01:57:35.344000      231174.47        1.89274300e+00       -4.43058833e-08  50.0862  48.8248  49.1139  0.0000
0202-04-04_01:57:35.727000      231174.85        1.92269800e+00       -3.67444833e-08  50.0733  48.8247  49.1196  0.0000
0202-04-04_01:57:36.074000      231175.20        1.95233000e+00       -3.63726833e-08  50.0733  48.8247  49.1196  0.0000
0202-04-04_01:57:36.434000      231175.56        1.98173900e+00       -3.58767833e-08  50.0943  48.8247  49.1184  0.0000
0202-04-04_01:57:36.785000      231175.91        2.01185500e+00       -3.26539833e-08  50.0943  48.8247  49.1184  0.0000
0202-04-04_01:57:37.140000      231176.27        2.04148000e+00       -4.03392833e-08  50.0943  48.8247  49.1184  0.0000
0202-04-04_01:57:37.500000      231176.62        2.07162200e+00       -3.91616833e-08  50.0827  48.8247  49.1216  0.0000
0202-04-04_01:57:37.848000      231176.97        2.10095900e+00       -3.79840833e-08  50.0827  48.8247  49.1216  0.0000
0202-04-04_01:57:38.207000      231177.33        2.13089100e+00       -3.67444833e-08  50.0827  48.8247  49.1216  0.0000
0202-04-04_01:57:38.555000      231177.68        2.16081300e+00       -4.56694833e-08  50.0922  48.8255  49.1149  0.0000
0202-04-04_01:57:38.902000      231178.03        2.19032100e+00       -4.84584833e-08  50.0922  48.8255  49.1149  0.0000
0202-04-04_01:57:39.250000      231178.38        2.22047500e+00       -5.18672833e-08  50.0922  48.8255  49.1149  0.0000
0202-04-04_01:57:39.600000      231178.73        2.25013300e+00       -5.62057833e-08  50.0835  48.8243  49.1180  0.0000
0202-04-04_01:57:39.960000      231179.09        2.28018500e+00       -4.90788833e-08  50.0835  48.8243  49.1180  0.0000
0202-04-04_01:57:40.310000      231179.43        2.30971300e+00       -5.26154833e-08  50.0835  48.8243  49.1180  0.0000
0202-04-04_01:57:40.660000      231179.78        2.33941400e+00       -5.96829833e-08  50.0833  48.8255  49.1032  0.0000
0202-04-04_01:57:41.008000      231180.13        2.36975400e+00       -5.57162833e-08  50.0833  48.8255  49.1032  0.0000
0202-04-04_01:57:41.387000      231180.51        2.39945800e+00       -5.66459833e-08  50.0833  48.8255  49.1032  0.0000
0202-04-04_01:57:41.770000      231180.89        2.42923000e+00       -5.74516833e-08  50.0549  48.8251  49.1036  0.0000
0202-04-04_01:57:42.117000      231181.24        2.45896100e+00       -5.57782833e-08  50.0549  48.8251  49.1036  0.0000
0202-04-04_01:57:42.470000      231181.59        2.48877000e+00       -5.78235833e-08  50.0914  48.8244  49.1245  0.0000
0202-04-04_01:57:42.824000      231181.95        2.51866600e+00       -5.39808833e-08  50.0914  48.8244  49.1245  0.0000
0202-04-04_01:57:43.176000      231182.30        2.54817300e+00       -5.50964833e-08  50.0914  48.8244  49.1245  0.0000
0202-04-04_01:57:43.530000      231182.66        2.57819500e+00       -6.59427833e-08  50.1098  48.8247  49.1249  0.0000
0202-04-04_01:57:43.890000      231183.02        2.60797500e+00       -5.68318833e-08  50.1098  48.8247  49.1249  0.0000
0202-04-04_01:57:44.240000      231183.36        2.63797500e+00       -6.04266833e-08  50.1098  48.8247  49.1249  0.0000
0202-04-04_01:57:44.586000      231183.71        2.66756900e+00       -6.71203833e-08  50.0999  48.8255  49.1170  0.0000
0202-04-04_01:57:44.945000      231184.07        2.69736500e+00       -6.58187833e-08  50.0999  48.8255  49.1170  0.0000
0202-04-04_01:57:45.293000      231184.42        2.72715400e+00       -6.31537833e-08  50.0999  48.8255  49.1170  0.0000
0202-04-04_01:57:45.645000      231184.77        2.75704800e+00       -6.63146833e-08  50.0702  48.8247  49.1171  0.0000
0202-04-04_01:57:45.992000      231185.12        2.78676100e+00       -7.18314833e-08  50.0702  48.8247  49.1171  0.0000
0202-04-04_01:57:46.375000      231185.50        2.81634300e+00       -6.58827833e-08  50.0702  48.8247  49.1171  0.0000
0202-04-04_01:57:46.754000      231185.88        2.84635600e+00       -5.79494833e-08  50.0948  48.8249  49.1003  0.0000
0202-04-04_01:57:47.100000      231186.23        2.87626500e+00       -6.56968833e-08  50.0948  48.8249  49.1003  0.0000
0202-04-04_01:57:47.453000      231186.58        2.90577800e+00       -6.29697833e-08  50.0684  48.8256  49.1173  0.0000
0202-04-04_01:57:47.800000      231186.93        2.93547800e+00       -6.47051833e-08  50.0684  48.8256  49.1173  0.0000
0202-04-04_01:57:48.156000      231187.28        2.96554600e+00       -6.45811833e-08  50.0684  48.8256  49.1173  0.0000
0202-04-04_01:57:48.504000      231187.63        2.99521000e+00       -6.45811833e-08  50.0874  48.8243  49.1146  0.0000
0202-04-04_01:57:48.850000      231187.98        3.02503600e+00       -6.24119833e-08  50.0874  48.8243  49.1146  0.0000
0202-04-04_01:57:49.200000      231188.33        3.05467000e+00       -5.28672833e-08  50.0874  48.8243  49.1146  0.0000
0202-04-04_01:57:49.550000      231188.67        3.08467000e+00       -5.91270833e-08  50.1184  48.8252  49.1200  0.0000
0202-04-04_01:57:49.895000      231189.02        3.11436700e+00       -5.20615833e-08  50.1184  48.8252  49.1200  0.0000
0202-04-04_01:57:50.250000      231189.38        3.14437500e+00       -5.41687833e-08  50.1184  48.8252  49.1200  0.0000
0202-04-04_01:57:50.598000      231189.72        3.17451500e+00       -5.73916833e-08  50.0950  48.8264  49.1071  0.0000
0202-04-04_01:57:50.945000      231190.07        3.20425800e+00       -5.24953833e-08  50.0950  48.8264  49.1071  0.0000
0202-04-04_01:57:51.293000      231190.42        3.23376500e+00       -5.19375833e-08  50.0950  48.8264  49.1071  0.0000
0202-04-04_01:57:51.645000      231190.77        3.26363400e+00       -5.46646833e-08  50.0680  48.8252  49.1091  0.0000
0202-04-04_01:57:52.004000      231191.13        3.29324200e+00       -5.73978833e-08  50.0680  48.8252  49.1091  0.0000
0202-04-04_01:57:52.402000      231191.53        3.32338400e+00       -5.78357833e-08  50.0680  48.8252  49.1091  0.0000
0202-04-04_01:57:52.760000      231191.89        3.35301000e+00       -5.88274833e-08  50.0951  48.8257  49.1162  0.0000
0202-04-04_01:57:53.110000      231192.23        3.38288000e+00       -5.82696833e-08  50.0951  48.8257  49.1162  0.0000
0202-04-04_01:57:53.460000      231192.59        3.41236000e+00       -5.31254833e-08  50.0775  48.8248  49.1195  0.0000
0202-04-04_01:57:53.810000      231192.93        3.44245400e+00       -5.02744833e-08  50.0775  48.8248  49.1195  0.0000
0202-04-04_01:57:54.156000      231193.28        3.47216200e+00       -4.76713833e-08  50.0775  48.8248  49.1195  0.0000
0202-04-04_01:57:54.516000      231193.64        3.50212600e+00       -4.72374833e-08  50.1125  48.8248  49.1414  0.0000
0202-04-04_01:57:54.870000      231194.00        3.53181500e+00       -4.01718833e-08  50.1125  48.8248  49.1414  0.0000
0202-04-04_01:57:55.234000      231194.36        3.56182700e+00       -3.34782833e-08  50.1125  48.8248  49.1414  0.0000
0202-04-04_01:57:55.586000      231194.71        3.59147000e+00       -2.30038833e-08  50.0905  48.8259  49.1242  0.0000
0202-04-04_01:57:55.934000      231195.06        3.62098300e+00       -6.39358333e-09  50.0905  48.8259  49.1242  0.0000
0202-04-04_01:57:56.280000      231195.41        3.65079400e+00        5.87821667e-09  50.0905  48.8259  49.1242  0.0000
0202-04-04_01:57:56.630000      231195.76        3.68084900e+00        2.64550167e-08  50.0888  48.8254  49.1266  0.0000
0202-04-04_01:57:56.990000      231196.11        3.71088700e+00        5.08126167e-08  50.0888  48.8254  49.1266  0.0000
0202-04-04_01:57:57.375000      231196.50        3.74062300e+00        8.24217167e-08  50.0888  48.8254  49.1266  0.0000
0202-04-04_01:57:57.746000      231196.87        3.77007300e+00        1.06467917e-07  50.0666  48.8248  49.1187  0.0000
0202-04-04_01:57:58.094000      231197.22        3.79976600e+00        1.35843417e-07  50.0666  48.8248  49.1187  0.0000
0202-04-04_01:57:58.453000      231197.58        3.82963200e+00        1.74889917e-07  50.0714  48.8245  49.1108  0.0000
0202-04-04_01:57:58.805000      231197.93        3.85978200e+00        2.20568117e-07  50.0714  48.8245  49.1108  0.0000
0202-04-04_01:57:59.152000      231198.28        3.88955300e+00        2.79509817e-07  50.0714  48.8245  49.1108  0.0000
0202-04-04_01:57:59.500000      231198.63        3.91894000e+00        3.56363317e-07  50.0695  48.8240  49.1202  0.0000
0202-04-04_01:57:59.848000      231198.97        3.94894300e+00        4.30985517e-07  50.0695  48.8240  49.1202  0.0000
0202-04-04_01:58:00.195000      231199.32        3.97850300e+00        5.02880717e-07  50.0695  48.8240  49.1202  0.0000
0202-04-04_01:58:00.547000      231199.67        4.00867700e+00        6.07500617e-07  50.0775  48.8235  49.1037  0.0000
0202-04-04_01:58:00.895000      231200.02        4.03832600e+00        7.23524617e-07  50.0775  48.8235  49.1037  0.0000
0202-04-04_01:58:01.242000      231200.37        4.06825600e+00        8.44073017e-07  50.0775  48.8235  49.1037  0.0000
0202-04-04_01:58:01.590000      231200.72        4.09806000e+00        9.81603517e-07  50.0902  48.8245  49.1254  0.0000
0202-04-04_01:58:01.938000      231201.06        4.12771700e+00        1.15285042e-06  50.0902  48.8245  49.1254  0.0000
0202-04-04_01:58:02.297000      231201.42        4.15739300e+00        1.33965402e-06  50.0902  48.8245  49.1254  0.0000
0202-04-04_01:58:02.645000      231201.77        4.18727700e+00        1.55608332e-06  50.0837  48.8238  49.1151  0.0000
0202-04-04_01:58:02.992000      231202.12        4.21667700e+00        1.79532072e-06  50.0837  48.8238  49.1151  0.0000
0202-04-04_01:58:03.395000      231202.52        4.24677400e+00        2.04844142e-06  50.0837  48.8238  49.1151  0.0000
0202-04-04_01:58:03.766000      231202.89        4.27655700e+00        2.34147792e-06  50.0843  48.8245  49.1037  0.0000
0202-04-04_01:58:04.117000      231203.24        4.30660700e+00        2.67374642e-06  50.0843  48.8245  49.1037  0.0000
0202-04-04_01:58:04.465000      231203.59        4.33631300e+00        3.04964662e-06  50.0762  48.8247  49.1067  0.0000
0202-04-04_01:58:04.812000      231203.94        4.36642800e+00        3.45523462e-06  50.0762  48.8247  49.1067  0.0000
0202-04-04_01:58:05.164000      231204.29        4.39601100e+00        3.89199782e-06  50.0762  48.8247  49.1067  0.0000
0202-04-04_01:58:05.520000      231204.65        4.42612000e+00        4.38739282e-06  50.0825  48.8248  49.1129  0.0000
0202-04-04_01:58:05.867000      231204.99        4.45566000e+00        4.93354822e-06  50.0825  48.8248  49.1129  0.0000
0202-04-04_01:58:06.215000      231205.34        4.48548200e+00        5.45906482e-06  50.0825  48.8248  49.1129  0.0000
0202-04-04_01:58:06.574000      231205.70        4.51530900e+00        6.15533242e-06  50.0911  48.8248  49.1314  0.0000
0202-04-04_01:58:06.934000      231206.06        4.54477500e+00        6.94091122e-06  50.0911  48.8248  49.1314  0.0000
0202-04-04_01:58:07.293000      231206.42        4.57510100e+00        8.10232832e-06  50.0911  48.8248  49.1314  0.0000
0202-04-04_01:58:07.640000      231206.77        4.60484000e+00        8.58061712e-06  50.0876  48.8249  49.1127  0.0000
0202-04-04_01:58:07.990000      231207.12        4.63442700e+00        9.98257315e-06  50.0876  48.8249  49.1127  0.0000
0202-04-04_01:58:08.348000      231207.47        4.66450600e+00        1.10386266e-05  50.0876  48.8249  49.1127  0.0000
0202-04-04_01:58:08.742000      231207.87        4.69423100e+00        1.22724966e-05  50.1134  48.8250  49.1193  0.0000
0202-04-04_01:58:09.090000      231208.22        4.72396300e+00        1.35439876e-05  50.1134  48.8250  49.1193  0.0000
0202-04-04_01:58:09.445000      231208.57        4.75383500e+00        1.49316880e-05  50.0777  48.8248  49.0997  0.0000
0202-04-04_01:58:09.816000      231208.94        4.78363400e+00        1.62546823e-05  50.0777  48.8248  49.0997  0.0000
0202-04-04_01:58:10.160000      231209.29        4.81332700e+00        1.81347421e-05  50.0777  48.8248  49.0997  0.0000
0202-04-04_01:58:10.520000      231209.65        4.84321100e+00        1.95765516e-05  50.0699  48.8247  49.1211  0.0000
0202-04-04_01:58:10.880000      231210.00        4.87347600e+00        2.18438663e-05  50.0699  48.8247  49.1211  0.0000
