Repository: shortlab/2025-devitre-PhD

# 2025-devitre-PhD
Data repository for Alexis Devitre's PhD thesis

File: chapter 6/data/ext_ffj51/Ic/infield/step09/no magnet/Ic_2025-04-04_02-14-39532561_45e19pm2-anneal300k-720min-0nA-0T-60k-.txt
# Ic = 1.92 A, n = 17.39 , Tavg = 60.01 K, 45e19pm2-anneal300k-720min-0nA-0T-60k-
#datetime                        t_s     iHTS_A                vHTS_V                tHTS_K  tTAR_K  tHOL_K  tSPA_K
0202-04-04_02:13:09.630000      232108.75        8.93650700e-03        3.09890833e-09  59.9941  58.8423  59.2437  0.0000
0202-04-04_02:13:09.977000      232109.10        2.34952500e-02       -2.23119167e-09  59.9941  58.8423  59.2437  0.0000
0202-04-04_02:13:10.350000      232109.48        3.37212300e-02       -7.00359167e-09  59.9941  58.8423  59.2437  0.0000
0202-04-04_02:13:10.766000      232109.89        4.35605700e-02       -6.01189167e-09  59.9810  58.8418  59.2239  0.0000
0202-04-04_02:13:11.125000      232110.25        5.37420300e-02       -2.02049917e-08  59.9810  58.8418  59.2239  0.0000
0202-04-04_02:13:11.477000      232110.60        6.34188600e-02       -2.20643917e-08  60.0225  58.8423  59.2722  0.0000
0202-04-04_02:13:11.824000      232110.95        7.33212900e-02       -2.15065917e-08  60.0225  58.8423  59.2722  0.0000
0202-04-04_02:13:12.180000      232111.31        8.34745400e-02       -3.34063917e-08  60.0225  58.8423  59.2722  0.0000
0202-04-04_02:13:12.530000      232111.65        9.36518400e-02       -3.97901917e-08  60.0095  58.8430  59.2616  0.0000
0202-04-04_02:13:12.880000      232112.00        1.03241100e-01       -4.28283917e-08  60.0095  58.8430  59.2616  0.0000
0202-04-04_02:13:13.227000      232112.35        1.13250400e-01       -4.50621917e-08  60.0095  58.8430  59.2616  0.0000
0202-04-04_02:13:13.574000      232112.70        1.23016100e-01       -4.22115917e-08  60.0504  58.8432  59.2647  0.0000
0202-04-04_02:13:13.934000      232113.06        1.33053600e-01       -4.37610917e-08  60.0504  58.8432  59.2647  0.0000
0202-04-04_02:13:14.280000      232113.41        1.43192000e-01       -4.61162917e-08  60.0504  58.8432  59.2647  0.0000
0202-04-04_02:13:14.630000      232113.75        1.53214500e-01       -4.72938917e-08  60.0080  58.8433  59.2407  0.0000
0202-04-04_02:13:14.977000      232114.10        1.62967000e-01       -4.72318917e-08  60.0080  58.8433  59.2407  0.0000
0202-04-04_02:13:15.332000      232114.46        1.72368400e-01       -5.52270917e-08  60.0080  58.8433  59.2407  0.0000
0202-04-04_02:13:15.742000      232114.87        1.82655300e-01       -4.74797917e-08  60.0182  58.8412  59.2435  0.0000
0202-04-04_02:13:16.100000      232115.23        1.92471600e-01       -3.38444917e-08  60.0182  58.8412  59.2435  0.0000
0202-04-04_02:13:16.465000      232115.59        2.02469000e-01       -3.86168917e-08  60.0021  58.8432  59.2401  0.0000
0202-04-04_02:13:16.812000      232115.94        2.12456000e-01       -3.61376917e-08  60.0021  58.8432  59.2401  0.0000
0202-04-04_02:13:17.170000      232116.30        2.22860100e-01       -5.57229917e-08  60.0021  58.8432  59.2401  0.0000
0202-04-04_02:13:17.520000      232116.64        2.31900500e-01       -5.11365917e-08  59.9939  58.8415  59.2346  0.0000
0202-04-04_02:13:17.867000      232116.99        2.42644500e-01       -4.20256917e-08  59.9939  58.8415  59.2346  0.0000
0202-04-04_02:13:18.215000      232117.34        2.52145400e-01       -3.26668917e-08  59.9939  58.8415  59.2346  0.0000
0202-04-04_02:13:18.566000      232117.69        2.61893500e-01       -2.75846917e-08  60.0051  58.8409  59.2491  0.0000
0202-04-04_02:13:18.920000      232118.05        2.72072000e-01       -4.41291917e-08  60.0051  58.8409  59.2491  0.0000
0202-04-04_02:13:19.273000      232118.40        2.82055300e-01       -6.26581917e-08  60.0051  58.8409  59.2491  0.0000
0202-04-04_02:13:19.620000      232118.75        2.92535100e-01       -6.68727917e-08  60.0070  58.8417  59.2637  0.0000
0202-04-04_02:13:19.970000      232119.09        3.01542600e-01       -4.73494917e-08  60.0070  58.8417  59.2637  0.0000
0202-04-04_02:13:20.316000      232119.44        3.11534900e-01       -6.54472917e-08  60.0070  58.8417  59.2637  0.0000
0202-04-04_02:13:20.670000      232119.80        3.22035500e-01       -6.92279917e-08  59.9995  58.8406  59.2603  0.0000
0202-04-04_02:13:21.020000      232120.14        3.31875500e-01       -5.54067917e-08  59.9995  58.8406  59.2603  0.0000
0202-04-04_02:13:21.430000      232120.55        3.41016600e-01       -6.37118917e-08  59.9995  58.8406  59.2603  0.0000
0202-04-04_02:13:21.793000      232120.92        3.51889700e-01       -4.92708917e-08  60.0337  58.8419  59.2529  0.0000
0202-04-04_02:13:22.156000      232121.28        3.61429700e-01       -6.50133917e-08  60.0337  58.8419  59.2529  0.0000
0202-04-04_02:13:22.508000      232121.63        3.71869400e-01       -6.84221917e-08  59.9992  58.8416  59.2500  0.0000
0202-04-04_02:13:22.855000      232121.98        3.81684300e-01       -6.48894917e-08  59.9992  58.8416  59.2500  0.0000
0202-04-04_02:13:23.203000      232122.33        3.91719600e-01       -5.55926917e-08  59.9992  58.8416  59.2500  0.0000
0202-04-04_02:13:23.550000      232122.68        4.01580500e-01       -4.41266917e-08  59.9956  58.8420  59.2429  0.0000
0202-04-04_02:13:23.910000      232123.03        4.11452100e-01       -6.09847917e-08  59.9956  58.8420  59.2429  0.0000
0202-04-04_02:13:24.258000      232123.38        4.21277300e-01       -5.05103917e-08  59.9956  58.8420  59.2429  0.0000
0202-04-04_02:13:24.605000      232123.73        4.31310400e-01       -4.65452917e-08  59.9794  58.8415  59.2408  0.0000
0202-04-04_02:13:24.953000      232124.08        4.41658600e-01       -5.92537917e-08  59.9794  58.8415  59.2408  0.0000
0202-04-04_02:13:25.300000      232124.43        4.51311700e-01       -7.10920917e-08  59.9794  58.8415  59.2408  0.0000
0202-04-04_02:13:25.660000      232124.79        4.60540300e-01       -5.39860917e-08  60.0165  58.8404  59.2510  0.0000
0202-04-04_02:13:26.008000      232125.13        4.71098900e-01       -4.73543917e-08  60.0165  58.8404  59.2510  0.0000
0202-04-04_02:13:26.367000      232125.49        4.80888600e-01       -6.22291917e-08  60.0165  58.8404  59.2510  0.0000
0202-04-04_02:13:26.750000      232125.88        4.90613700e-01       -7.18358917e-08  60.0432  58.8411  59.2517  0.0000
0202-04-04_02:13:27.100000      232126.23        5.01155900e-01       -4.97714917e-08  60.0432  58.8411  59.2517  0.0000
0202-04-04_02:13:27.450000      232126.57        5.11147400e-01       -5.23745917e-08  59.9890  58.8394  59.2427  0.0000
0202-04-04_02:13:27.797000      232126.92        5.21074500e-01       -7.52446917e-08  59.9890  58.8394  59.2427  0.0000
0202-04-04_02:13:28.145000      232127.27        5.31221800e-01       -5.11969917e-08  59.9890  58.8394  59.2427  0.0000
0202-04-04_02:13:28.492000      232127.62        5.40864500e-01       -5.95640917e-08  60.0078  58.8389  59.2452  0.0000
0202-04-04_02:13:28.840000      232127.97        5.50423000e-01       -9.12351917e-08  60.0078  58.8389  59.2452  0.0000
0202-04-04_02:13:29.195000      232128.32        5.60459000e-01       -1.11440192e-07  60.0078  58.8389  59.2452  0.0000
0202-04-04_02:13:29.543000      232128.67        5.69633400e-01       -7.15259917e-08  59.9995  58.8396  59.2373  0.0000
0202-04-04_02:13:29.890000      232129.02        5.79806000e-01       -9.38382917e-08  59.9995  58.8396  59.2373  0.0000
0202-04-04_02:13:30.240000      232129.36        5.89873200e-01       -9.47059917e-08  59.9995  58.8396  59.2373  0.0000
0202-04-04_02:13:30.586000      232129.71        6.00248600e-01       -8.35485917e-08  59.9960  58.8388  59.2475  0.0000
0202-04-04_02:13:30.945000      232130.07        6.10700200e-01       -9.86080917e-08  59.9960  58.8388  59.2475  0.0000
0202-04-04_02:13:31.293000      232130.42        6.19922900e-01       -9.99716917e-08  59.9960  58.8388  59.2475  0.0000
0202-04-04_02:13:31.645000      232130.77        6.29676500e-01       -9.14805917e-08  60.0144  58.8388  59.2628  0.0000
0202-04-04_02:13:31.996000      232131.12        6.39207900e-01       -1.00033592e-07  60.0144  58.8388  59.2628  0.0000
0202-04-04_02:13:32.383000      232131.51        6.50372700e-01       -9.84841917e-08  60.0144  58.8388  59.2628  0.0000
0202-04-04_02:13:32.754000      232131.88        6.59463300e-01       -9.64388917e-08  60.0066  58.8393  59.2468  0.0000
0202-04-04_02:13:33.100000      232132.23        6.69686300e-01       -1.00157592e-07  60.0066  58.8393  59.2468  0.0000
0202-04-04_02:13:33.460000      232132.59        6.79607100e-01       -9.87940917e-08  60.0189  58.8377  59.2363  0.0000
0202-04-04_02:13:33.820000      232132.94        6.89965200e-01       -9.37737917e-08  60.0189  58.8377  59.2363  0.0000
0202-04-04_02:13:34.180000      232133.31        6.99461000e-01       -1.09330392e-07  60.0189  58.8377  59.2363  0.0000
0202-04-04_02:13:34.527000      232133.65        7.09765500e-01       -1.23895392e-07  60.0323  58.8399  59.2638  0.0000
0202-04-04_02:13:34.875000      232134.00        7.19326600e-01       -9.61289917e-08  60.0323  58.8399  59.2638  0.0000
0202-04-04_02:13:35.223000      232134.35        7.29035800e-01       -9.68107917e-08  60.0323  58.8399  59.2638  0.0000
0202-04-04_02:13:35.570000      232134.70        7.38880400e-01       -1.09578292e-07  59.9804  58.8406  59.2232  0.0000
0202-04-04_02:13:35.930000      232135.06        7.49422500e-01       -9.46414917e-08  59.9804  58.8406  59.2232  0.0000
0202-04-04_02:13:36.277000      232135.40        7.59394600e-01       -7.85860917e-08  59.9804  58.8406  59.2232  0.0000
0202-04-04_02:13:36.625000      232135.75        7.68747900e-01       -1.03368492e-07  60.0259  58.8399  59.2525  0.0000
0202-04-04_02:13:36.973000      232136.10        7.78810600e-01       -1.02435792e-07  60.0259  58.8399  59.2525  0.0000
0202-04-04_02:13:37.340000      232136.47        7.89197700e-01       -1.05720592e-07  60.0259  58.8399  59.2525  0.0000
0202-04-04_02:13:37.742000      232136.87        7.98712700e-01       -1.16318992e-07  60.0175  58.8408  59.2305  0.0000
0202-04-04_02:13:38.090000      232137.22        8.09110500e-01       -1.16009092e-07  60.0175  58.8408  59.2305  0.0000
0202-04-04_02:13:38.440000      232137.57        8.18843800e-01       -1.30821892e-07  60.0509  58.8403  59.2673  0.0000
0202-04-04_02:13:38.793000      232137.92        8.28541400e-01       -1.11546592e-07  60.0509  58.8403  59.2673  0.0000
0202-04-04_02:13:39.140000      232138.26        8.38434000e-01       -1.07703992e-07  60.0509  58.8403  59.2673  0.0000
0202-04-04_02:13:39.490000      232138.61        8.48297900e-01       -1.13343992e-07  59.9986  58.8377  59.2292  0.0000
0202-04-04_02:13:39.836000      232138.96        8.58382900e-01       -1.07641992e-07  59.9986  58.8377  59.2292  0.0000
0202-04-04_02:13:40.184000      232139.31        8.68347800e-01       -9.66097917e-08  59.9986  58.8377  59.2292  0.0000
0202-04-04_02:13:40.530000      232139.66        8.78435700e-01       -9.02879917e-08  60.0463  58.8388  59.2595  0.0000
0202-04-04_02:13:40.880000      232140.00        8.88264300e-01       -8.81806917e-08  60.0463  58.8388  59.2595  0.0000
0202-04-04_02:13:41.234000      232140.36        8.97985600e-01       -9.85930917e-08  60.0463  58.8388  59.2595  0.0000
0202-04-04_02:13:41.582000      232140.71        9.08017200e-01       -9.49363917e-08  59.9681  58.8387  59.2337  0.0000
0202-04-04_02:13:41.930000      232141.06        9.17818100e-01       -8.96681917e-08  59.9681  58.8387  59.2337  0.0000
0202-04-04_02:13:42.277000      232141.40        9.27912000e-01       -9.02282917e-08  59.9681  58.8387  59.2337  0.0000
0202-04-04_02:13:42.630000      232141.75        9.37915300e-01       -9.33305917e-08  59.9922  58.8381  59.2531  0.0000
0202-04-04_02:13:42.990000      232142.11        9.47854900e-01       -9.16570917e-08  59.9922  58.8381  59.2531  0.0000
0202-04-04_02:13:43.363000      232142.49        9.57882100e-01       -9.94044917e-08  59.9922  58.8381  59.2531  0.0000
0202-04-04_02:13:43.766000      232142.89        9.67267700e-01       -9.27727917e-08  60.0228  58.8378  59.2467  0.0000
0202-04-04_02:13:44.113000      232143.24        9.77523400e-01       -8.90539917e-08  60.0228  58.8378  59.2467  0.0000
0202-04-04_02:13:44.473000      232143.60        9.87596500e-01       -8.66368917e-08  60.0335  58.8405  59.2693  0.0000
0202-04-04_02:13:44.820000      232143.95        9.97410200e-01       -9.74210917e-08  60.0335  58.8405  59.2693  0.0000
0202-04-04_02:13:45.168000      232144.29        1.00764400e+00       -1.03866892e-07  60.0335  58.8405  59.2693  0.0000
0202-04-04_02:13:45.520000      232144.64        1.01750500e+00       -1.00334092e-07  59.9881  58.8388  59.2514  0.0000
0202-04-04_02:13:45.867000      232144.99        1.02750400e+00       -1.01759592e-07  59.9881  58.8388  59.2514  0.0000
0202-04-04_02:13:46.220000      232145.34        1.03731900e+00       -1.11366292e-07  59.9881  58.8388  59.2514  0.0000
0202-04-04_02:13:46.566000      232145.69        1.04711600e+00       -1.20910992e-07  59.9877  58.8395  59.2243  0.0000
0202-04-04_02:13:46.914000      232146.04        1.05715500e+00       -1.18617792e-07  59.9877  58.8395  59.2243  0.0000
0202-04-04_02:13:47.260000      232146.39        1.06716400e+00       -1.17192292e-07  59.9877  58.8395  59.2243  0.0000
0202-04-04_02:13:47.613000      232146.74        1.07724600e+00       -1.11862092e-07  60.0176  58.8389  59.2338  0.0000
0202-04-04_02:13:47.973000      232147.10        1.08727900e+00       -1.05169092e-07  60.0176  58.8389  59.2338  0.0000
0202-04-04_02:13:48.344000      232147.47        1.09698000e+00       -1.01082692e-07  60.0176  58.8389  59.2338  0.0000
0202-04-04_02:13:48.766000      232147.89        1.10674400e+00       -1.00402992e-07  59.9856  58.8384  59.2462  0.0000
0202-04-04_02:13:49.125000      232148.25        1.11703700e+00       -1.06910692e-07  59.9856  58.8384  59.2462  0.0000
0202-04-04_02:13:49.477000      232148.60        1.12650700e+00       -1.07592492e-07  60.0199  58.8386  59.2473  0.0000
0202-04-04_02:13:49.824000      232148.95        1.13672100e+00       -1.02200392e-07  60.0199  58.8386  59.2473  0.0000
0202-04-04_02:13:50.170000      232149.30        1.14631800e+00       -1.03253992e-07  60.0199  58.8386  59.2473  0.0000
0202-04-04_02:13:50.520000      232149.65        1.15669100e+00       -1.02200392e-07  60.0204  58.8411  59.2572  0.0000
0202-04-04_02:13:50.867000      232149.99        1.16680400e+00       -1.02200392e-07  60.0204  58.8411  59.2572  0.0000
0202-04-04_02:13:51.215000      232150.34        1.17641100e+00       -1.02820192e-07  60.0204  58.8411  59.2572  0.0000
0202-04-04_02:13:51.566000      232150.69        1.18652900e+00       -1.04245692e-07  59.9964  58.8395  59.2437  0.0000
0202-04-04_02:13:51.914000      232151.04        1.19614900e+00       -1.05609192e-07  59.9964  58.8395  59.2437  0.0000
0202-04-04_02:13:52.260000      232151.39        1.20628600e+00       -1.10629492e-07  59.9964  58.8395  59.2437  0.0000
0202-04-04_02:13:52.610000      232151.74        1.21629900e+00       -1.01518592e-07  59.9800  58.8397  59.2172  0.0000
0202-04-04_02:13:52.970000      232152.09        1.22597500e+00       -9.95972917e-08  59.9800  58.8397  59.2172  0.0000
0202-04-04_02:13:53.316000      232152.44        1.23599600e+00       -9.81717917e-08  59.9800  58.8397  59.2172  0.0000
0202-04-04_02:13:53.668000      232152.79        1.24594900e+00       -1.02696192e-07  60.0023  58.8397  59.2433  0.0000
0202-04-04_02:13:54.020000      232153.14        1.25564200e+00       -1.05175392e-07  60.0023  58.8397  59.2433  0.0000
0202-04-04_02:13:54.400000      232153.52        1.26580000e+00       -1.06910792e-07  60.0023  58.8397  59.2433  0.0000
0202-04-04_02:13:54.766000      232153.89        1.27554800e+00       -1.04989392e-07  59.9902  58.8394  59.2507  0.0000
0202-04-04_02:13:55.113000      232154.24        1.28563300e+00       -1.08708092e-07  59.9902  58.8394  59.2507  0.0000
0202-04-04_02:13:55.465000      232154.59        1.29524000e+00       -1.04803492e-07  60.0192  58.8386  59.2601  0.0000
0202-04-04_02:13:55.812000      232154.94        1.30554300e+00       -1.04431592e-07  60.0192  58.8386  59.2601  0.0000
0202-04-04_02:13:56.170000      232155.30        1.31527000e+00       -1.02696192e-07  60.0192  58.8386  59.2601  0.0000
0202-04-04_02:13:56.520000      232155.64        1.32542700e+00       -9.79858917e-08  60.0148  58.8396  59.2536  0.0000
0202-04-04_02:13:56.867000      232155.99        1.33541400e+00       -1.03811792e-07  60.0148  58.8396  59.2536  0.0000
0202-04-04_02:13:57.215000      232156.34        1.34488200e+00       -1.04555592e-07  60.0148  58.8396  59.2536  0.0000
0202-04-04_02:13:57.562000      232156.69        1.35523400e+00       -9.96592917e-08  60.0176  58.8384  59.2576  0.0000
0202-04-04_02:13:57.910000      232157.03        1.36507000e+00       -1.04431592e-07  60.0176  58.8384  59.2576  0.0000
0202-04-04_02:13:58.260000      232157.39        1.37494500e+00       -1.01270692e-07  60.0176  58.8384  59.2576  0.0000
0202-04-04_02:13:58.610000      232157.74        1.38496800e+00       -9.69941917e-08  60.0009  58.8396  59.2509  0.0000
0202-04-04_02:13:58.957000      232158.08        1.39490100e+00       -9.99071917e-08  60.0009  58.8396  59.2509  0.0000
0202-04-04_02:13:59.305000      232158.43        1.40484300e+00       -9.42051917e-08  60.0009  58.8396  59.2509  0.0000
0202-04-04_02:13:59.656000      232158.78        1.41492500e+00       -8.89369917e-08  60.0112  58.8401  59.2476  0.0000
0202-04-04_02:14:00.016000      232159.14        1.42427000e+00       -8.42945917e-08  60.0112  58.8401  59.2476  0.0000
0202-04-04_02:14:00.418000      232159.54        1.43446300e+00       -7.72950917e-08  60.0112  58.8401  59.2476  0.0000
0202-04-04_02:14:00.773000      232159.90        1.44433200e+00       -7.68611917e-08  60.0045  58.8390  59.2662  0.0000
0202-04-04_02:14:01.120000      232160.25        1.45484300e+00       -7.15310917e-08  60.0045  58.8390  59.2662  0.0000
0202-04-04_02:14:01.477000      232160.60        1.46430600e+00       -6.99815917e-08  60.0006  58.8393  59.2423  0.0000
0202-04-04_02:14:01.824000      232160.95        1.47444800e+00       -6.00030917e-08  60.0006  58.8393  59.2423  0.0000
0202-04-04_02:14:02.170000      232161.30        1.48425600e+00       -5.95691917e-08  60.0006  58.8393  59.2423  0.0000
0202-04-04_02:14:02.520000      232161.64        1.49403700e+00       -6.53331917e-08  60.0326  58.8390  59.2414  0.0000
0202-04-04_02:14:02.875000      232162.00        1.50412000e+00       -6.67586917e-08  60.0326  58.8390  59.2414  0.0000
0202-04-04_02:14:03.223000      232162.35        1.51395500e+00       -6.44654917e-08  60.0326  58.8390  59.2414  0.0000
0202-04-04_02:14:03.582000      232162.71        1.52420700e+00       -6.61388917e-08  59.9866  58.8379  59.2637  0.0000
0202-04-04_02:14:03.940000      232163.06        1.53404200e+00       -6.50232917e-08  59.9866  58.8379  59.2637  0.0000
0202-04-04_02:14:04.290000      232163.41        1.54394400e+00       -6.90518917e-08  59.9866  58.8379  59.2637  0.0000
0202-04-04_02:14:04.637000      232163.76        1.55381200e+00       -6.56430917e-08  60.0263  58.8388  59.2498  0.0000
0202-04-04_02:14:04.996000      232164.12        1.56391100e+00       -6.52711917e-08  60.0263  58.8388  59.2498  0.0000
0202-04-04_02:14:05.390000      232164.52        1.57360300e+00       -6.88659917e-08  60.0263  58.8388  59.2498  0.0000
0202-04-04_02:14:05.758000      232164.88        1.58387400e+00       -5.64728917e-08  59.9989  58.8379  59.2556  0.0000
0202-04-04_02:14:06.105000      232165.23        1.59378900e+00       -5.07747917e-08  59.9989  58.8379  59.2556  0.0000
0202-04-04_02:14:06.457000      232165.58        1.60341700e+00       -5.10226917e-08  60.0013  58.8384  59.2420  0.0000
0202-04-04_02:14:06.800000      232165.93        1.61329300e+00       -5.27580917e-08  60.0013  58.8384  59.2420  0.0000
0202-04-04_02:14:07.152000      232166.28        1.62345800e+00       -5.07127917e-08  60.0013  58.8384  59.2420  0.0000
0202-04-04_02:14:07.500000      232166.62        1.63334600e+00       -4.64982917e-08  60.0077  58.8386  59.2457  0.0000
0202-04-04_02:14:07.844000      232166.97        1.64311000e+00       -4.98450917e-08  60.0077  58.8386  59.2457  0.0000
0202-04-04_02:14:08.190000      232167.32        1.65314700e+00       -5.71585917e-08  60.0077  58.8386  59.2457  0.0000
0202-04-04_02:14:08.543000      232167.67        1.66294100e+00       -5.85220917e-08  60.0217  58.8379  59.2527  0.0000
0202-04-04_02:14:08.890000      232168.02        1.67312100e+00       -5.25721917e-08  60.0217  58.8379  59.2527  0.0000
0202-04-04_02:14:09.240000      232168.36        1.68292900e+00       -4.47008917e-08  60.0217  58.8379  59.2527  0.0000
0202-04-04_02:14:09.586000      232168.71        1.69297100e+00       -4.29654917e-08  60.0141  58.8392  59.2468  0.0000
0202-04-04_02:14:09.934000      232169.06        1.70271900e+00       -4.12920917e-08  60.0141  58.8392  59.2468  0.0000
0202-04-04_02:14:10.290000      232169.41        1.71270200e+00       -3.80691917e-08  60.0141  58.8392  59.2468  0.0000
0202-04-04_02:14:10.637000      232169.76        1.72254800e+00       -3.04457917e-08  59.9681  58.8369  59.2286  0.0000
0202-04-04_02:14:10.984000      232170.11        1.73247100e+00       -2.18927917e-08  59.9681  58.8369  59.2286  0.0000
0202-04-04_02:14:11.350000      232170.48        1.74250100e+00       -1.65625917e-08  59.9681  58.8369  59.2286  0.0000
0202-04-04_02:14:11.742000      232170.87        1.75221800e+00       -2.38134917e-08  59.9718  58.8368  59.2152  0.0000
0202-04-04_02:14:12.090000      232171.22        1.76254800e+00       -1.40203917e-08  59.9718  58.8368  59.2152  0.0000
0202-04-04_02:14:12.440000      232171.57        1.77261900e+00       -1.25328917e-08  59.9929  58.8378  59.2366  0.0000
0202-04-04_02:14:12.797000      232171.92        1.78247500e+00       -7.32669167e-09  59.9929  58.8378  59.2366  0.0000
0202-04-04_02:14:13.145000      232172.27        1.79243600e+00        1.10230833e-09  59.9929  58.8378  59.2366  0.0000
0202-04-04_02:14:13.496000      232172.62        1.80230600e+00        6.80440833e-09  60.0007  58.8366  59.2429  0.0000
0202-04-04_02:14:13.844000      232172.97        1.81206200e+00        9.96530833e-09  60.0007  58.8366  59.2429  0.0000
0202-04-04_02:14:14.200000      232173.33        1.82229400e+00        9.53140833e-09  60.0007  58.8366  59.2429  0.0000
0202-04-04_02:14:14.560000      232173.68        1.83178100e+00        1.90761083e-08  60.0421  58.8375  59.2570  0.0000
0202-04-04_02:14:14.906000      232174.03        1.84179100e+00        2.19891083e-08  60.0421  58.8375  59.2570  0.0000
0202-04-04_02:14:15.266000      232174.39        1.85193400e+00        2.73193083e-08  60.0421  58.8375  59.2570  0.0000
0202-04-04_02:14:15.613000      232174.74        1.86175500e+00        2.90547083e-08  60.0106  58.8392  59.2756  0.0000
0202-04-04_02:14:15.960000      232175.09        1.87179800e+00        4.67186083e-08  60.0106  58.8392  59.2756  0.0000
0202-04-04_02:14:16.312000      232175.44        1.88164000e+00        6.18413083e-08  60.0106  58.8392  59.2756  0.0000
0202-04-04_02:14:16.660000      232175.79        1.89154300e+00        6.87210083e-08  60.0096  58.8386  59.2543  0.0000
0202-04-04_02:14:17.016000      232176.14        1.90145500e+00        7.29355083e-08  60.0096  58.8386  59.2543  0.0000
0202-04-04_02:14:17.383000      232176.51        1.91122400e+00        8.11773083e-08  60.0096  58.8386  59.2543  0.0000
0202-04-04_02:14:17.770000      232176.89        1.92115700e+00        1.01439608e-07  59.9708  58.8390  59.2207  0.0000
0202-04-04_02:14:18.117000      232177.24        1.93119600e+00        1.14454408e-07  59.9708  58.8390  59.2207  0.0000
0202-04-04_02:14:18.477000      232177.60        1.94132000e+00        1.29639208e-07  59.9698  58.8378  59.2437  0.0000
0202-04-04_02:14:18.824000      232177.95        1.95110400e+00        1.49534308e-07  59.9698  58.8378  59.2437  0.0000
0202-04-04_02:14:19.170000      232178.30        1.96095500e+00        1.71288808e-07  59.9698  58.8378  59.2437  0.0000
0202-04-04_02:14:19.520000      232178.65        1.97078500e+00        1.95522408e-07  60.0113  58.8382  59.2405  0.0000
0202-04-04_02:14:19.867000      232178.99        1.98110300e+00        2.34321008e-07  60.0113  58.8382  59.2405  0.0000
0202-04-04_02:14:20.215000      232179.34        1.99067100e+00        2.66735808e-07  60.0113  58.8382  59.2405  0.0000
0202-04-04_02:14:20.562000      232179.69        2.00091500e+00        3.00142308e-07  60.0192  58.8380  59.2555  0.0000
0202-04-04_02:14:20.910000      232180.04        2.01064500e+00        3.41172108e-07  60.0192  58.8380  59.2555  0.0000
0202-04-04_02:14:21.260000      232180.39        2.02057300e+00        3.82325908e-07  60.0192  58.8380  59.2555  0.0000
0202-04-04_02:14:21.610000      232180.73        2.03073100e+00        4.19203208e-07  60.0340  58.8377  59.2542  0.0000
0202-04-04_02:14:21.957000      232181.08        2.04075600e+00        4.71017308e-07  60.0340  58.8377  59.2542  0.0000
0202-04-04_02:14:22.316000      232181.44        2.05038000e+00        5.27231908e-07  60.0340  58.8377  59.2542  0.0000
0202-04-04_02:14:22.766000      232181.89        2.06061400e+00        5.82764708e-07  59.9778  58.8381  59.2289  0.0000
0202-04-04_02:14:23.113000      232182.24        2.07047800e+00        6.47966108e-07  59.9778  58.8381  59.2289  0.0000
0202-04-04_02:14:23.473000      232182.60        2.08047200e+00        7.22401008e-07  60.0282  58.8384  59.2678  0.0000
0202-04-04_02:14:23.820000      232182.95        2.09007300e+00        8.04583708e-07  60.0282  58.8384  59.2678  0.0000
0202-04-04_02:14:24.170000      232183.30        2.10036300e+00        8.89184508e-07  60.0282  58.8384  59.2678  0.0000
0202-04-04_02:14:24.520000      232183.64        2.11037600e+00        9.71678008e-07  59.9844  58.8390  59.2368  0.0000
0202-04-04_02:14:24.867000      232183.99        2.11977200e+00        1.07127761e-06  59.9844  58.8390  59.2368  0.0000
0202-04-04_02:14:25.227000      232184.35        2.13026400e+00        1.17695111e-06  59.9844  58.8390  59.2368  0.0000
0202-04-04_02:14:25.574000      232184.70        2.13993500e+00        1.28708711e-06  59.9870  58.8382  59.2543  0.0000
0202-04-04_02:14:25.920000      232185.05        2.15012900e+00        1.39114911e-06  59.9870  58.8382  59.2543  0.0000
0202-04-04_02:14:26.277000      232185.40        2.16003500e+00        1.51727561e-06  59.9870  58.8382  59.2543  0.0000
0202-04-04_02:14:26.637000      232185.76        2.17007100e+00        1.67631271e-06  60.0244  58.8384  59.2457  0.0000
0202-04-04_02:14:26.996000      232186.12        2.18011500e+00        1.83107321e-06  60.0244  58.8384  59.2457  0.0000
0202-04-04_02:14:27.410000      232186.53        2.19021500e+00        1.99661811e-06  60.0244  58.8384  59.2457  0.0000
0202-04-04_02:14:27.773000      232186.90        2.20000000e+00        2.16724511e-06  60.0339  58.8391  59.2347  0.0000
0202-04-04_02:14:28.117000      232187.24        2.20982300e+00        2.33830611e-06  60.0339  58.8391  59.2347  0.0000
0202-04-04_02:14:28.480000      232187.60        2.21983700e+00        2.54692601e-06  60.0336  58.8384  59.2626  0.0000
0202-04-04_02:14:28.836000      232187.96        2.22941300e+00        2.77692861e-06  60.0336  58.8384  59.2626  0.0000
0202-04-04_02:14:29.184000      232188.31        2.23951900e+00        3.00575521e-06  60.0336  58.8384  59.2626  0.0000
0202-04-04_02:14:29.530000      232188.66        2.24977600e+00        3.24344561e-06  60.0130  58.8392  59.2380  0.0000
0202-04-04_02:14:29.890000      232189.02        2.25964900e+00        3.49892131e-06  60.0130  58.8392  59.2380  0.0000
0202-04-04_02:14:30.240000      232189.37        2.26908600e+00        3.77956031e-06  60.0130  58.8392  59.2380  0.0000
0202-04-04_02:14:30.590000      232189.71        2.27919900e+00        4.07544611e-06  59.9984  58.8380  59.2201  0.0000
0202-04-04_02:14:30.938000      232190.06        2.28906900e+00        4.39283841e-06  59.9984  58.8380  59.2201  0.0000
0202-04-04_02:14:31.285000      232190.41        2.29955800e+00        4.72863831e-06  59.9984  58.8380  59.2201  0.0000
0202-04-04_02:14:31.633000      232190.76        2.30886200e+00        5.04844781e-06  60.0268  58.8382  59.2234  0.0000
0202-04-04_02:14:31.980000      232191.11        2.31878900e+00        5.46407621e-06  60.0268  58.8382  59.2234  0.0000
0202-04-04_02:14:32.336000      232191.46        2.32898400e+00        5.85231001e-06  60.0268  58.8382  59.2234  0.0000
0202-04-04_02:14:32.740000      232191.86        2.33907900e+00        6.28430071e-06  59.9843  58.8382  59.2437  0.0000
0202-04-04_02:14:33.086000      232192.21        2.34868000e+00        6.71418411e-06  59.9843  58.8382  59.2437  0.0000
0202-04-04_02:14:33.438000      232192.56        2.35900200e+00        7.19383641e-06  60.0206  58.8372  59.2525  0.0000
0202-04-04_02:14:33.790000      232192.91        2.36837600e+00        7.68241351e-06  60.0206  58.8372  59.2525  0.0000
0202-04-04_02:14:34.150000      232193.27        2.37851500e+00        8.19695971e-06  60.0206  58.8372  59.2525  0.0000
0202-04-04_02:14:34.504000      232193.63        2.38855400e+00        8.79176811e-06  60.0111  58.8386  59.2405  0.0000
0202-04-04_02:14:34.867000      232193.99        2.39816600e+00        9.36847926e-06  60.0111  58.8386  59.2405  0.0000
0202-04-04_02:14:35.220000      232194.34        2.40861900e+00        9.97202900e-06  60.0111  58.8386  59.2405  0.0000
0202-04-04_02:14:35.566000      232194.69        2.41824400e+00        1.06194582e-05  59.9944  58.8379  59.2480  0.0000
0202-04-04_02:14:35.914000      232195.04        2.42813400e+00        1.12978135e-05  59.9944  58.8379  59.2480  0.0000
0202-04-04_02:14:36.260000      232195.39        2.43808000e+00        1.20129220e-05  59.9944  58.8379  59.2480  0.0000
0202-04-04_02:14:36.620000      232195.75        2.44798300e+00        1.31319448e-05  60.0111  58.8392  59.2349  0.0000
0202-04-04_02:14:36.970000      232196.09        2.45821200e+00        1.35613942e-05  60.0111  58.8392  59.2349  0.0000
0202-04-04_02:14:37.316000      232196.44        2.46794300e+00        1.47898091e-05  60.0111  58.8392  59.2349  0.0000
0202-04-04_02:14:37.750000      232196.87        2.47762500e+00        1.52610940e-05  60.0015  58.8388  59.2448  0.0000
0202-04-04_02:14:38.110000      232197.23        2.48769100e+00        1.66416043e-05  60.0015  58.8388  59.2448  0.0000
0202-04-04_02:14:38.460000      232197.59        2.49781300e+00        1.71477212e-05  60.0185  58.8375  59.2316  0.0000
0202-04-04_02:14:38.816000      232197.94        2.50761600e+00        1.85540766e-05  60.0185  58.8375  59.2316  0.0000
0202-04-04_02:14:39.160000      232198.29        2.51777200e+00        1.91787606e-05  60.0185  58.8375  59.2316  0.0000
0202-04-04_02:14:39.510000      232198.64        2.52746500e+00        2.05514690e-05  60.0131  58.8392  59.2310  0.0000

File: chapter 6/data/ext_ffj51/Ic/infield/step09/no magnet/Ic_2025-04-04_02-18-23381127_45e19pm2-anneal300k-720min-0nA-0T-60k-.txt
# Ic = 1.92 A, n = 17.47 , Tavg = 59.98 K, 45e19pm2-anneal300k-720min-0nA-0T-60k-
#datetime                        t_s     iHTS_A                vHTS_V                tHTS_K  tTAR_K  tHOL_K  tSPA_K
0202-04-04_02:16:53.520000      232332.64        9.35490100e-03       -3.84631765e-09  60.0169  58.8420  59.2651  0.0000
0202-04-04_02:16:53.867000      232332.99        2.36729900e-02       -5.39581765e-09  60.0169  58.8420  59.2651  0.0000
0202-04-04_02:16:54.215000      232333.34        3.41958200e-02       -8.43271765e-09  60.0169  58.8420  59.2651  0.0000
0202-04-04_02:16:54.562000      232333.69        4.38548500e-02       -1.14696176e-08  60.0360  58.8412  59.2657  0.0000
0202-04-04_02:16:54.926000      232334.05        5.38874600e-02       -1.23363176e-08  60.0360  58.8412  59.2657  0.0000
0202-04-04_02:16:55.273000      232334.40        6.40110400e-02       -1.46852176e-08  60.0360  58.8412  59.2657  0.0000
0202-04-04_02:16:55.625000      232334.75        7.38327400e-02       -1.64175176e-08  60.0544  58.8439  59.2427  0.0000
0202-04-04_02:16:55.973000      232335.10        8.38939800e-02       -1.42482176e-08  60.0544  58.8439  59.2427  0.0000
0202-04-04_02:16:56.340000      232335.46        9.37311200e-02       -1.76570176e-08  60.0544  58.8439  59.2427  0.0000
0202-04-04_02:16:56.720000      232335.84        1.03692700e-01       -1.74711176e-08  60.0135  58.8419  59.2281  0.0000
0202-04-04_02:16:57.080000      232336.20        1.13479300e-01       -2.26153176e-08  60.0135  58.8419  59.2281  0.0000
0202-04-04_02:16:57.440000      232336.57        1.23266000e-01       -2.60861176e-08  60.0204  58.8409  59.2355  0.0000
0202-04-04_02:16:57.800000      232336.93        1.33474100e-01       -3.02387176e-08  60.0204  58.8409  59.2355  0.0000
0202-04-04_02:16:58.150000      232337.27        1.43200000e-01       -3.22840176e-08  60.0204  58.8409  59.2355  0.0000
0202-04-04_02:16:58.504000      232337.63        1.53405100e-01       -2.97428176e-08  60.0104  58.8402  59.2383  0.0000
0202-04-04_02:16:58.863000      232337.99        1.63365500e-01       -3.34615176e-08  60.0104  58.8402  59.2383  0.0000
0202-04-04_02:16:59.210000      232338.34        1.73558800e-01       -2.69538176e-08  60.0104  58.8402  59.2383  0.0000
0202-04-04_02:16:59.560000      232338.69        1.83299400e-01       -2.50945176e-08  60.0347  58.8398  59.2582  0.0000
0202-04-04_02:16:59.918000      232339.04        1.93235900e-01       -1.95164176e-08  60.0347  58.8398  59.2582  0.0000
0202-04-04_02:17:00.266000      232339.39        2.03200700e-01       -2.26153176e-08  60.0347  58.8398  59.2582  0.0000
0202-04-04_02:17:00.613000      232339.74        2.13186300e-01       -3.17261176e-08  60.0421  58.8404  59.2603  0.0000
0202-04-04_02:17:00.960000      232340.09        2.22726600e-01       -2.27513176e-08  60.0421  58.8404  59.2603  0.0000
0202-04-04_02:17:01.310000      232340.44        2.32766500e-01       -4.11391765e-09  60.0421  58.8404  59.2603  0.0000
0202-04-04_02:17:01.668000      232340.79        2.42548700e-01        2.08398235e-09  60.0124  58.8401  59.2537  0.0000
0202-04-04_02:17:02.016000      232341.14        2.53107100e-01       -1.07691765e-09  60.0124  58.8401  59.2537  0.0000
0202-04-04_02:17:02.406000      232341.53        2.62740800e-01       -9.93981765e-09  60.0124  58.8401  59.2537  0.0000
0202-04-04_02:17:02.770000      232341.90        2.72488900e-01       -2.46288176e-08  60.0243  58.8406  59.2367  0.0000
0202-04-04_02:17:03.120000      232342.24        2.82775800e-01       -1.87408176e-08  60.0243  58.8406  59.2367  0.0000
0202-04-04_02:17:03.470000      232342.59        2.92159100e-01       -2.16538176e-08  60.0171  58.8419  59.2414  0.0000
0202-04-04_02:17:03.824000      232342.95        3.02609200e-01       -3.73344176e-08  60.0171  58.8419  59.2414  0.0000
0202-04-04_02:17:04.184000      232343.31        3.12377200e-01       -1.94845176e-08  60.0171  58.8419  59.2414  0.0000
0202-04-04_02:17:04.530000      232343.66        3.22104500e-01       -4.36181765e-09  59.9927  58.8412  59.2295  0.0000
0202-04-04_02:17:04.887000      232344.01        3.32477400e-01       -7.58471765e-09  59.9927  58.8412  59.2295  0.0000
0202-04-04_02:17:05.240000      232344.36        3.42199600e-01       -3.80401765e-09  59.9927  58.8412  59.2295  0.0000
0202-04-04_02:17:05.586000      232344.71        3.52171800e-01        1.00682353e-10  59.9937  58.8411  59.2357  0.0000
0202-04-04_02:17:05.934000      232345.06        3.62282000e-01        1.44796824e-08  59.9937  58.8411  59.2357  0.0000
0202-04-04_02:17:06.280000      232345.41        3.72080800e-01        2.70378235e-09  59.9937  58.8411  59.2357  0.0000
0202-04-04_02:17:06.645000      232345.77        3.82042600e-01        1.60913824e-08  60.0366  58.8401  59.2486  0.0000
0202-04-04_02:17:06.992000      232346.12        3.91710400e-01        5.99008235e-09  60.0366  58.8401  59.2486  0.0000
0202-04-04_02:17:07.367000      232346.49        4.01669200e-01       -6.40491765e-09  60.0366  58.8401  59.2486  0.0000
0202-04-04_02:17:07.754000      232346.88        4.11509300e-01       -2.25241765e-09  60.0280  58.8401  59.2286  0.0000
0202-04-04_02:17:08.100000      232347.23        4.20966800e-01        1.26843824e-08  60.0280  58.8401  59.2286  0.0000
0202-04-04_02:17:08.453000      232347.58        4.31132000e-01        3.48107824e-08  59.9852  58.8404  59.2421  0.0000
0202-04-04_02:17:08.800000      232347.93        4.40958700e-01        1.47296824e-08  59.9852  58.8404  59.2421  0.0000
0202-04-04_02:17:09.150000      232348.27        4.51472100e-01       -2.13418176e-08  59.9852  58.8404  59.2421  0.0000
0202-04-04_02:17:09.508000      232348.63        4.61941500e-01       -2.68579176e-08  60.0032  58.8399  59.2478  0.0000
0202-04-04_02:17:09.855000      232348.98        4.71049500e-01       -1.41523176e-08  60.0032  58.8399  59.2478  0.0000
0202-04-04_02:17:10.215000      232349.34        4.81343700e-01       -1.92345176e-08  60.0032  58.8399  59.2478  0.0000
0202-04-04_02:17:10.570000      232349.70        4.91378300e-01       -1.76850176e-08  59.9933  58.8412  59.2234  0.0000
0202-04-04_02:17:10.918000      232350.04        5.00922500e-01       -2.24574176e-08  59.9933  58.8412  59.2234  0.0000
0202-04-04_02:17:11.266000      232350.39        5.10284700e-01       -1.68793176e-08  59.9933  58.8412  59.2234  0.0000
0202-04-04_02:17:11.625000      232350.75        5.21046500e-01       -2.17136176e-08  59.9979  58.8409  59.2411  0.0000
0202-04-04_02:17:11.973000      232351.10        5.30845000e-01       -1.20450176e-08  59.9979  58.8409  59.2411  0.0000
0202-04-04_02:17:12.336000      232351.46        5.41400400e-01        2.42123824e-08  59.9979  58.8409  59.2411  0.0000
0202-04-04_02:17:12.734000      232351.86        5.50676600e-01        1.56609824e-08  59.9836  58.8397  59.2374  0.0000
0202-04-04_02:17:13.082000      232352.21        5.60524200e-01       -2.12146176e-08  59.9836  58.8397  59.2374  0.0000
0202-04-04_02:17:13.440000      232352.57        5.70687800e-01       -2.36937176e-08  60.0172  58.8392  59.2543  0.0000
0202-04-04_02:17:13.790000      232352.91        5.80094600e-01       -2.05948176e-08  60.0172  58.8392  59.2543  0.0000
0202-04-04_02:17:14.145000      232353.27        5.90262700e-01       -1.35912176e-08  60.0172  58.8392  59.2543  0.0000
0202-04-04_02:17:14.496000      232353.62        5.99819400e-01       -6.65828176e-08  60.0470  58.8392  59.2542  0.0000
0202-04-04_02:17:14.850000      232353.98        6.10891500e-01       -4.65638176e-08  60.0470  58.8392  59.2542  0.0000
0202-04-04_02:17:15.200000      232354.32        6.20292300e-01       -5.84391765e-09  60.0470  58.8392  59.2542  0.0000
0202-04-04_02:17:15.547000      232354.67        6.30532700e-01       -1.27855176e-08  60.0109  58.8397  59.2657  0.0000
0202-04-04_02:17:15.900000      232355.02        6.39773200e-01       -5.96781765e-09  60.0109  58.8397  59.2657  0.0000
0202-04-04_02:17:16.246000      232355.37        6.50012500e-01       -1.15459176e-08  60.0109  58.8397  59.2657  0.0000
0202-04-04_02:17:16.600000      232355.73        6.60762800e-01        2.27528235e-09  60.0339  58.8393  59.2587  0.0000
0202-04-04_02:17:16.950000      232356.08        6.69710900e-01       -4.44565176e-08  60.0339  58.8393  59.2587  0.0000
0202-04-04_02:17:17.297000      232356.42        6.80061500e-01        2.16125824e-08  60.0339  58.8393  59.2587  0.0000
0202-04-04_02:17:17.650000      232356.77        6.89745900e-01       -9.81051765e-09  59.9799  58.8402  59.2387  0.0000
0202-04-04_02:17:17.996000      232357.12        6.99752200e-01       -2.79702176e-08  59.9799  58.8402  59.2387  0.0000
0202-04-04_02:17:18.410000      232357.54        7.09981900e-01       -3.49130176e-08  59.9799  58.8402  59.2387  0.0000
0202-04-04_02:17:18.760000      232357.89        7.19860600e-01       -2.07906176e-08  59.9911  58.8399  59.2652  0.0000
0202-04-04_02:17:19.110000      232358.24        7.29519600e-01       -2.30863176e-08  59.9911  58.8399  59.2652  0.0000
0202-04-04_02:17:19.460000      232358.59        7.39618900e-01       -1.86858176e-08  60.0077  58.8392  59.2387  0.0000
0202-04-04_02:17:19.816000      232358.94        7.49470900e-01       -7.59171765e-09  60.0077  58.8392  59.2387  0.0000
0202-04-04_02:17:20.164000      232359.29        7.59413400e-01       -1.84999176e-08  60.0077  58.8392  59.2387  0.0000
0202-04-04_02:17:20.516000      232359.64        7.69597300e-01       -3.57919176e-08  59.9984  58.8384  59.2594  0.0000
0202-04-04_02:17:20.863000      232359.99        7.79260800e-01       -6.47979176e-08  59.9984  58.8384  59.2594  0.0000
0202-04-04_02:17:21.210000      232360.33        7.89015600e-01       -3.34987176e-08  59.9984  58.8384  59.2594  0.0000
0202-04-04_02:17:21.560000      232360.68        7.99378100e-01       -3.14534176e-08  60.0380  58.8395  59.2617  0.0000
0202-04-04_02:17:21.906000      232361.03        8.08951000e-01       -3.48622176e-08  60.0380  58.8395  59.2617  0.0000
0202-04-04_02:17:22.254000      232361.38        8.19423100e-01       -3.59159176e-08  60.0380  58.8395  59.2617  0.0000
0202-04-04_02:17:22.600000      232361.73        8.28837200e-01       -5.24642176e-08  60.0163  58.8405  59.2557  0.0000
0202-04-04_02:17:22.950000      232362.07        8.39297700e-01       -5.03569176e-08  60.0163  58.8405  59.2557  0.0000
0202-04-04_02:17:23.297000      232362.42        8.49287300e-01       -4.53986176e-08  60.0163  58.8405  59.2557  0.0000
0202-04-04_02:17:23.652000      232362.78        8.59029500e-01       -2.73009176e-08  60.0266  58.8404  59.2485  0.0000
0202-04-04_02:17:24             232363.13        8.68988400e-01       -4.01304176e-08  60.0266  58.8404  59.2485  0.0000
0202-04-04_02:17:24.370000      232363.50        8.78550900e-01       -4.12997176e-08  60.0266  58.8404  59.2485  0.0000
0202-04-04_02:17:24.770000      232363.90        8.88582500e-01       -4.35116176e-08  60.0175  58.8406  59.2678  0.0000
0202-04-04_02:17:25.117000      232364.24        8.98566000e-01       -4.66105176e-08  60.0175  58.8406  59.2678  0.0000
0202-04-04_02:17:25.465000      232364.59        9.08318500e-01       -3.56403176e-08  59.9993  58.8408  59.2282  0.0000
0202-04-04_02:17:25.812000      232364.94        9.18454000e-01       -5.10110176e-08  59.9993  58.8408  59.2282  0.0000
0202-04-04_02:17:26.164000      232365.29        9.28479100e-01       -5.11969176e-08  59.9993  58.8408  59.2282  0.0000
0202-04-04_02:17:26.510000      232365.64        9.38099600e-01       -4.34496176e-08  59.9976  58.8399  59.2514  0.0000
0202-04-04_02:17:26.860000      232365.99        9.48070500e-01       -4.38835176e-08  59.9976  58.8399  59.2514  0.0000
0202-04-04_02:17:27.207000      232366.33        9.58250500e-01       -5.07011176e-08  59.9976  58.8399  59.2514  0.0000
0202-04-04_02:17:27.560000      232366.68        9.67998500e-01       -4.67965176e-08  60.0107  58.8380  59.2478  0.0000
0202-04-04_02:17:27.906000      232367.03        9.78084000e-01       -4.70444176e-08  60.0107  58.8380  59.2478  0.0000
0202-04-04_02:17:28.254000      232367.38        9.88186800e-01       -5.07631176e-08  60.0107  58.8380  59.2478  0.0000
0202-04-04_02:17:28.600000      232367.73        9.97841400e-01       -4.60527176e-08  60.0035  58.8388  59.2569  0.0000
0202-04-04_02:17:28.957000      232368.08        1.00738900e+00       -4.53710176e-08  60.0035  58.8388  59.2569  0.0000
0202-04-04_02:17:29.305000      232368.43        1.01746900e+00       -5.23125176e-08  60.0035  58.8388  59.2569  0.0000
0202-04-04_02:17:29.652000      232368.78        1.02787400e+00       -5.76427176e-08  60.0570  58.8381  59.2556  0.0000
0202-04-04_02:17:30             232369.13        1.03776700e+00       -5.57833176e-08  60.0570  58.8381  59.2556  0.0000
0202-04-04_02:17:30.414000      232369.54        1.04765100e+00       -5.62783176e-08  60.0570  58.8381  59.2556  0.0000
0202-04-04_02:17:30.760000      232369.89        1.05754200e+00       -5.28686176e-08  60.0223  58.8392  59.2343  0.0000
0202-04-04_02:17:31.113000      232370.24        1.06725600e+00       -5.02655176e-08  60.0223  58.8392  59.2343  0.0000
0202-04-04_02:17:31.465000      232370.59        1.07738700e+00       -5.78269176e-08  60.0226  58.8380  59.2542  0.0000
0202-04-04_02:17:31.812000      232370.94        1.08712600e+00       -5.30546176e-08  60.0226  58.8380  59.2542  0.0000
0202-04-04_02:17:32.164000      232371.29        1.09698800e+00       -4.28901176e-08  60.0226  58.8380  59.2542  0.0000
0202-04-04_02:17:32.510000      232371.64        1.10715700e+00       -3.97292176e-08  60.0020  58.8380  59.2409  0.0000
0202-04-04_02:17:32.860000      232371.99        1.11720600e+00       -3.83657176e-08  60.0020  58.8380  59.2409  0.0000
0202-04-04_02:17:33.220000      232372.34        1.12661600e+00       -3.09902176e-08  60.0020  58.8380  59.2409  0.0000
0202-04-04_02:17:33.574000      232372.70        1.13715100e+00       -2.57840176e-08  59.9757  58.8383  59.2489  0.0000
0202-04-04_02:17:33.938000      232373.06        1.14683400e+00       -2.64038176e-08  59.9757  58.8383  59.2489  0.0000
0202-04-04_02:17:34.290000      232373.42        1.15667400e+00       -2.16935176e-08  59.9757  58.8383  59.2489  0.0000
0202-04-04_02:17:34.640000      232373.76        1.16658800e+00       -1.86565176e-08  60.0032  58.8390  59.2286  0.0000
0202-04-04_02:17:34.990000      232374.11        1.17644400e+00       -2.28091176e-08  60.0032  58.8390  59.2286  0.0000
0202-04-04_02:17:35.348000      232374.47        1.18636400e+00       -2.55981176e-08  60.0032  58.8390  59.2286  0.0000
0202-04-04_02:17:35.740000      232374.86        1.19631300e+00       -2.06398176e-08  60.0113  58.8386  59.2465  0.0000
0202-04-04_02:17:36.098000      232375.22        1.20647800e+00       -1.05974176e-08  60.0113  58.8386  59.2465  0.0000
0202-04-04_02:17:36.453000      232375.58        1.21623600e+00       -6.19301765e-09  60.0101  58.8387  59.2417  0.0000
0202-04-04_02:17:36.800000      232375.93        1.22643900e+00       -2.90751765e-09  60.0101  58.8387  59.2417  0.0000
0202-04-04_02:17:37.156000      232376.28        1.23599400e+00       -8.05171765e-09  60.0101  58.8387  59.2417  0.0000
0202-04-04_02:17:37.504000      232376.63        1.24620800e+00       -7.37001765e-09  60.0208  58.8393  59.2410  0.0000
0202-04-04_02:17:37.850000      232376.98        1.25606400e+00       -4.45701765e-09  60.0208  58.8393  59.2410  0.0000
0202-04-04_02:17:38.200000      232377.32        1.26578600e+00        4.40588235e-09  60.0208  58.8393  59.2410  0.0000
0202-04-04_02:17:38.547000      232377.67        1.27577900e+00        1.33307824e-08  60.0191  58.8380  59.2478  0.0000
0202-04-04_02:17:38.895000      232378.02        1.28549800e+00        1.19672824e-08  60.0191  58.8380  59.2478  0.0000
0202-04-04_02:17:39.242000      232378.37        1.29571600e+00        6.14128235e-09  60.0191  58.8380  59.2478  0.0000
0202-04-04_02:17:39.594000      232378.72        1.30562900e+00        1.27109824e-08  60.0285  58.8392  59.2457  0.0000
0202-04-04_02:17:39.940000      232379.07        1.31567400e+00        1.77312824e-08  60.0285  58.8392  59.2457  0.0000
0202-04-04_02:17:40.290000      232379.41        1.32551300e+00        1.04797824e-08  60.0285  58.8392  59.2457  0.0000
0202-04-04_02:17:40.637000      232379.76        1.33535500e+00        1.24630824e-08  59.9880  58.8386  59.2509  0.0000
0202-04-04_02:17:40.992000      232380.12        1.34522100e+00        9.61208235e-09  59.9880  58.8386  59.2509  0.0000
0202-04-04_02:17:41.410000      232380.53        1.35514300e+00        8.18658235e-09  59.9880  58.8386  59.2509  0.0000
0202-04-04_02:17:41.770000      232380.90        1.36515500e+00        6.82308235e-09  60.0071  58.8384  59.2639  0.0000
0202-04-04_02:17:42.117000      232381.24        1.37536400e+00        6.70098235e-09  60.0071  58.8384  59.2639  0.0000
0202-04-04_02:17:42.480000      232381.60        1.38511500e+00        1.37268235e-09  60.0483  58.8396  59.2425  0.0000
0202-04-04_02:17:42.836000      232381.96        1.39500200e+00        3.41798235e-09  60.0483  58.8396  59.2425  0.0000
0202-04-04_02:17:43.188000      232382.31        1.40466700e+00        3.97578235e-09  60.0483  58.8396  59.2425  0.0000
0202-04-04_02:17:43.535000      232382.66        1.41484600e+00        9.98768235e-09  60.0287  58.8389  59.2556  0.0000
0202-04-04_02:17:43.895000      232383.02        1.42477600e+00        2.05448235e-09  60.0287  58.8389  59.2556  0.0000
0202-04-04_02:17:44.242000      232383.37        1.43496700e+00       -1.76717647e-10  60.0287  58.8389  59.2556  0.0000
0202-04-04_02:17:44.600000      232383.73        1.44455600e+00        2.17838235e-09  60.0435  58.8394  59.2610  0.0000
0202-04-04_02:17:44.960000      232384.09        1.45491500e+00        6.70288235e-09  60.0435  58.8394  59.2610  0.0000
0202-04-04_02:17:45.310000      232384.43        1.46462500e+00        9.18198235e-09  60.0435  58.8394  59.2610  0.0000
0202-04-04_02:17:45.668000      232384.79        1.47435100e+00        9.86378235e-09  60.0141  58.8398  59.2516  0.0000
0202-04-04_02:17:46.016000      232385.14        1.48411900e+00        8.43828235e-09  60.0141  58.8398  59.2516  0.0000
0202-04-04_02:17:46.390000      232385.52        1.49435800e+00        8.68618235e-09  60.0141  58.8398  59.2516  0.0000
0202-04-04_02:17:46.750000      232385.88        1.50411200e+00        8.93408235e-09  60.0062  58.8388  59.2142  0.0000
0202-04-04_02:17:47.110000      232386.24        1.51417200e+00        7.81848235e-09  60.0062  58.8388  59.2142  0.0000
0202-04-04_02:17:47.460000      232386.59        1.52429100e+00        6.02108235e-09  60.0185  58.8385  59.2554  0.0000
0202-04-04_02:17:47.812000      232386.94        1.53417500e+00        7.50058235e-09  60.0185  58.8385  59.2554  0.0000
0202-04-04_02:17:48.160000      232387.29        1.54382500e+00       -1.19231765e-09  60.0185  58.8385  59.2554  0.0000
0202-04-04_02:17:48.508000      232387.63        1.55377800e+00       -1.50491765e-09  60.0240  58.8384  59.2722  0.0000
0202-04-04_02:17:48.867000      232387.99        1.56364900e+00        1.59408235e-09  60.0240  58.8384  59.2722  0.0000
0202-04-04_02:17:49.215000      232388.34        1.57366100e+00       -1.38091765e-09  60.0240  58.8384  59.2722  0.0000
0202-04-04_02:17:49.566000      232388.69        1.58373100e+00       -7.26891765e-09  60.0475  58.8388  59.2502  0.0000
0202-04-04_02:17:49.914000      232389.04        1.59356500e+00       -2.12471765e-09  60.0475  58.8388  59.2502  0.0000
0202-04-04_02:17:50.260000      232389.39        1.60376400e+00       -4.72781765e-09  60.0475  58.8388  59.2502  0.0000
0202-04-04_02:17:50.610000      232389.74        1.61341900e+00       -1.19792176e-08  59.9993  58.8386  59.2533  0.0000
0202-04-04_02:17:50.957000      232390.08        1.62349300e+00       -7.20691765e-09  59.9993  58.8386  59.2533  0.0000
0202-04-04_02:17:51.310000      232390.43        1.63354700e+00       -1.48922176e-08  59.9993  58.8386  59.2533  0.0000
0202-04-04_02:17:51.656000      232390.78        1.64335100e+00       -1.33428176e-08  60.0253  58.8379  59.2472  0.0000
0202-04-04_02:17:52.004000      232391.13        1.65321200e+00       -1.24751176e-08  60.0253  58.8379  59.2472  0.0000
0202-04-04_02:17:52.430000      232391.55        1.66321000e+00       -9.19021765e-09  60.0253  58.8379  59.2472  0.0000
0202-04-04_02:17:52.780000      232391.90        1.67351800e+00       -7.39281765e-09  60.0158  58.8381  59.2338  0.0000
0202-04-04_02:17:53.137000      232392.26        1.68333000e+00       -2.18661765e-09  60.0158  58.8381  59.2338  0.0000
0202-04-04_02:17:53.496000      232392.62        1.69330700e+00       -3.30221765e-09  60.0040  58.8377  59.2459  0.0000
0202-04-04_02:17:53.860000      232392.98        1.70321100e+00       -1.75831765e-09  60.0040  58.8377  59.2459  0.0000
0202-04-04_02:17:54.203000      232393.33        1.71325900e+00        3.45282353e-10  60.0040  58.8377  59.2459  0.0000
0202-04-04_02:17:54.555000      232393.68        1.72328100e+00       -6.16241765e-09  59.9945  58.8366  59.2243  0.0000
0202-04-04_02:17:54.902000      232394.03        1.73270700e+00        1.33698235e-09  59.9945  58.8366  59.2243  0.0000
0202-04-04_02:17:55.250000      232394.38        1.74290800e+00        4.74578235e-09  59.9945  58.8366  59.2243  0.0000
0202-04-04_02:17:55.610000      232394.73        1.75279400e+00        1.68935824e-08  60.0061  58.8379  59.2577  0.0000
0202-04-04_02:17:55.957000      232395.08        1.76302000e+00        1.26170824e-08  60.0061  58.8379  59.2577  0.0000
0202-04-04_02:17:56.305000      232395.43        1.77269200e+00        9.45618235e-09  60.0061  58.8379  59.2577  0.0000
0202-04-04_02:17:56.660000      232395.79        1.78269300e+00        1.07576824e-08  60.0317  58.8387  59.2591  0.0000
0202-04-04_02:17:57.020000      232396.15        1.79270900e+00        1.18113824e-08  60.0317  58.8387  59.2591  0.0000
0202-04-04_02:17:57.410000      232396.54        1.80262000e+00        2.79877824e-08  60.0317  58.8387  59.2591  0.0000
0202-04-04_02:17:57.773000      232396.90        1.81228800e+00        4.06933824e-08  60.0011  58.8379  59.2500  0.0000
0202-04-04_02:17:58.120000      232397.25        1.82257400e+00        3.99495824e-08  60.0011  58.8379  59.2500  0.0000
0202-04-04_02:17:58.473000      232397.60        1.83282400e+00        3.83381824e-08  60.0123  58.8390  59.2410  0.0000
0202-04-04_02:17:58.832000      232397.96        1.84239500e+00        4.58995824e-08  60.0123  58.8390  59.2410  0.0000
0202-04-04_02:17:59.180000      232398.30        1.85250600e+00        6.21379824e-08  60.0123  58.8390  59.2410  0.0000
0202-04-04_02:17:59.527000      232398.65        1.86229200e+00        7.53379824e-08  59.9829  58.8372  59.2463  0.0000
0202-04-04_02:17:59.875000      232399.00        1.87204500e+00        8.51278824e-08  59.9829  58.8372  59.2463  0.0000
0202-04-04_02:18:00.223000      232399.35        1.88182200e+00        9.94444824e-08  59.9829  58.8372  59.2463  0.0000
0202-04-04_02:18:00.582000      232399.71        1.89218200e+00        1.11406382e-07  60.0187  58.8377  59.2428  0.0000
0202-04-04_02:18:00.930000      232400.06        1.90219900e+00        1.20331282e-07  60.0187  58.8377  59.2428  0.0000
0202-04-04_02:18:01.277000      232400.40        1.91202100e+00        1.26715082e-07  60.0187  58.8377  59.2428  0.0000
0202-04-04_02:18:01.630000      232400.75        1.92195300e+00        1.42891482e-07  60.0230  58.8388  59.2449  0.0000
0202-04-04_02:18:01.977000      232401.10        1.93170200e+00        1.66815182e-07  60.0230  58.8388  59.2449  0.0000
0202-04-04_02:18:02.344000      232401.47        1.94142200e+00        1.89437382e-07  60.0230  58.8388  59.2449  0.0000
0202-04-04_02:18:02.750000      232401.88        1.95125400e+00        2.19063082e-07  59.9957  58.8385  59.2523  0.0000
0202-04-04_02:18:03.110000      232402.24        1.96173100e+00        2.39949882e-07  59.9957  58.8385  59.2523  0.0000
0202-04-04_02:18:03.460000      232402.59        1.97137600e+00        2.61642382e-07  60.0207  58.8385  59.2630  0.0000
0202-04-04_02:18:03.816000      232402.94        1.98121800e+00        2.99201382e-07  60.0207  58.8385  59.2630  0.0000
0202-04-04_02:18:04.168000      232403.29        1.99126000e+00        3.35334882e-07  60.0207  58.8385  59.2630  0.0000
0202-04-04_02:18:04.516000      232403.64        2.00119300e+00        3.66881982e-07  59.9947  58.8390  59.2359  0.0000
0202-04-04_02:18:04.863000      232403.99        2.01128800e+00        4.09895082e-07  59.9947  58.8390  59.2359  0.0000
0202-04-04_02:18:05.210000      232404.34        2.02133200e+00        4.54767582e-07  59.9947  58.8390  59.2359  0.0000
0202-04-04_02:18:05.574000      232404.70        2.03153100e+00        5.05592982e-07  60.0018  58.8391  59.2538  0.0000
0202-04-04_02:18:05.920000      232405.05        2.04141400e+00        5.53814182e-07  60.0018  58.8391  59.2538  0.0000
0202-04-04_02:18:06.270000      232405.39        2.05107000e+00        6.09966782e-07  60.0018  58.8391  59.2538  0.0000
0202-04-04_02:18:06.617000      232405.74        2.06082200e+00        6.67854782e-07  60.0309  58.8379  59.2632  0.0000
0202-04-04_02:18:06.965000      232406.09        2.07107100e+00        7.33118182e-07  60.0309  58.8379  59.2632  0.0000
0202-04-04_02:18:07.336000      232406.46        2.08079600e+00        8.02100282e-07  60.0309  58.8379  59.2632  0.0000
0202-04-04_02:18:07.734000      232406.86        2.09039400e+00        8.83478082e-07  60.0289  58.8386  59.2481  0.0000
0202-04-04_02:18:08.094000      232407.22        2.10035600e+00        9.61075282e-07  60.0289  58.8386  59.2481  0.0000
0202-04-04_02:18:08.453000      232407.58        2.11044400e+00        1.05317538e-06  60.0152  58.8374  59.2409  0.0000
0202-04-04_02:18:08.816000      232407.94        2.12047900e+00        1.13957348e-06  60.0152  58.8374  59.2409  0.0000
0202-04-04_02:18:09.164000      232408.29        2.13026100e+00        1.25392388e-06  60.0152  58.8374  59.2409  0.0000
0202-04-04_02:18:09.510000      232408.64        2.13991800e+00        1.36765448e-06  60.0139  58.8377  59.2443  0.0000
0202-04-04_02:18:09.860000      232408.99        2.15051700e+00        1.48690118e-06  60.0139  58.8377  59.2443  0.0000
0202-04-04_02:18:10.210000      232409.33        2.15996800e+00        1.61631238e-06  60.0139  58.8377  59.2443  0.0000
0202-04-04_02:18:10.566000      232409.69        2.17007300e+00        1.76177608e-06  59.9985  58.8387  59.2227  0.0000
0202-04-04_02:18:10.918000      232410.04        2.18004500e+00        1.91287978e-06  59.9985  58.8387  59.2227  0.0000
0202-04-04_02:18:11.266000      232410.39        2.18997400e+00        2.07917138e-06  59.9985  58.8387  59.2227  0.0000
0202-04-04_02:18:11.613000      232410.74        2.19991800e+00        2.25445288e-06  59.9946  58.8375  59.2495  0.0000
0202-04-04_02:18:11.960000      232411.09        2.20971500e+00        2.44640138e-06  59.9946  58.8375  59.2495  0.0000
0202-04-04_02:18:12.340000      232411.46        2.21957300e+00        2.64318318e-06  59.9946  58.8375  59.2495  0.0000
0202-04-04_02:18:12.734000      232411.86        2.22968800e+00        2.85397208e-06  60.0323  58.8375  59.2542  0.0000
0202-04-04_02:18:13.094000      232412.22        2.23951200e+00        3.07529728e-06  60.0323  58.8375  59.2542  0.0000
0202-04-04_02:18:13.457000      232412.58        2.24945200e+00        3.31422448e-06  60.0488  58.8386  59.2474  0.0000
0202-04-04_02:18:13.805000      232412.93        2.25924900e+00        3.57298468e-06  60.0488  58.8386  59.2474  0.0000
0202-04-04_02:18:14.152000      232413.28        2.26939800e+00        3.85926338e-06  60.0488  58.8386  59.2474  0.0000
0202-04-04_02:18:14.500000      232413.63        2.27952400e+00        4.14702958e-06  60.0195  58.8372  59.2329  0.0000
0202-04-04_02:18:14.848000      232413.97        2.28901300e+00        4.46993758e-06  60.0195  58.8372  59.2329  0.0000
0202-04-04_02:18:15.195000      232414.32        2.29909400e+00        4.80517938e-06  60.0195  58.8372  59.2329  0.0000
0202-04-04_02:18:15.550000      232414.68        2.30920000e+00        5.15424228e-06  60.0239  58.8389  59.2300  0.0000
0202-04-04_02:18:15.900000      232415.02        2.31885800e+00        5.52877838e-06  60.0239  58.8389  59.2300  0.0000
0202-04-04_02:18:16.246000      232415.37        2.32907300e+00        5.92004868e-06  60.0239  58.8389  59.2300  0.0000
0202-04-04_02:18:16.594000      232415.72        2.33912400e+00        6.34137858e-06  59.9969  58.8386  59.2213  0.0000
0202-04-04_02:18:16.940000      232416.07        2.34886900e+00        6.79146648e-06  59.9969  58.8386  59.2213  0.0000
0202-04-04_02:18:17.300000      232416.43        2.35898200e+00        7.26058428e-06  59.9969  58.8386  59.2213  0.0000
0202-04-04_02:18:17.650000      232416.77        2.36858400e+00        7.75802528e-06  60.0059  58.8373  59.2455  0.0000
0202-04-04_02:18:18             232417.12        2.37870200e+00        8.27195078e-06  60.0059  58.8373  59.2455  0.0000
0202-04-04_02:18:18.390000      232417.52        2.38881100e+00        8.83291808e-06  60.0059  58.8373  59.2455  0.0000
0202-04-04_02:18:18.758000      232417.88        2.39880200e+00        9.43014275e-06  60.0526  58.8386  59.2499  0.0000
0202-04-04_02:18:19.105000      232418.23        2.40855500e+00        1.00467667e-05  60.0526  58.8386  59.2499  0.0000
0202-04-04_02:18:19.457000      232418.58        2.41837300e+00        1.06892976e-05  60.0425  58.8377  59.2532  0.0000
0202-04-04_02:18:19.816000      232418.94        2.42857100e+00        1.13010253e-05  60.0425  58.8377  59.2532  0.0000
0202-04-04_02:18:20.176000      232419.30        2.43835800e+00        1.21280662e-05  60.0425  58.8377  59.2532  0.0000
0202-04-04_02:18:20.540000      232419.66        2.44809900e+00        1.32576860e-05  60.0254  58.8368  59.2506  0.0000
0202-04-04_02:18:20.887000      232420.01        2.45817800e+00        1.36493900e-05  60.0254  58.8368  59.2506  0.0000
0202-04-04_02:18:21.234000      232420.36        2.46824000e+00        1.48568548e-05  60.0254  58.8368  59.2506  0.0000
0202-04-04_02:18:21.582000      232420.71        2.47824200e+00        1.53420844e-05  60.0271  58.8372  59.2280  0.0000
0202-04-04_02:18:21.930000      232421.06        2.48833600e+00        1.66957564e-05  60.0271  58.8372  59.2280  0.0000
0202-04-04_02:18:22.285000      232421.41        2.49759600e+00        1.77257149e-05  60.0271  58.8372  59.2280  0.0000
0202-04-04_02:18:22.633000      232421.76        2.50768500e+00        1.82388967e-05  59.9806  58.8379  59.2362  0.0000
0202-04-04_02:18:22.980000      232422.11        2.51777700e+00        1.92991649e-05  59.9806  58.8379  59.2362  0.0000
0202-04-04_02:18:23.348000      232422.47        2.52766000e+00        2.09298900e-05  59.9806  58.8379  59.2362  0.0000
