Repository: shortlab/2025-devitre-PhD

# 2025-devitre-PhD
Data repository for Alexis Devitre's PhD thesis

File: chapter 6/data/ext_ffj51/Ic/infield/step09/no magnet/Ic_2025-04-04_02-25-50810193_45e19pm2-anneal300k-720min-0nA-0T-60k-.txt
# Ic = 1.92 A, n = 17.30 , Tavg = 60.02 K, 45e19pm2-anneal300k-720min-0nA-0T-60k-
#datetime                        t_s     iHTS_A                vHTS_V                tHTS_K  tTAR_K  tHOL_K  tSPA_K
0202-04-04_02:24:21.250000      232780.38        1.03471300e-02        2.01481250e-10  60.0108  58.8392  59.2359  0.0000
0202-04-04_02:24:21.598000      232780.72        2.49929800e-02        4.78788125e-09  59.9950  58.8409  59.2419  0.0000
0202-04-04_02:24:21.945000      232781.07        3.47580400e-02        1.87488125e-09  59.9950  58.8409  59.2419  0.0000
0202-04-04_02:24:22.293000      232781.42        4.48029400e-02       -3.88911875e-09  59.9950  58.8409  59.2419  0.0000
0202-04-04_02:24:22.640000      232781.77        5.47484000e-02        1.62698125e-09  60.0454  58.8408  59.2477  0.0000
0202-04-04_02:24:22.992000      232782.12        6.43749700e-02        1.99878125e-09  60.0454  58.8408  59.2477  0.0000
0202-04-04_02:24:23.380000      232782.50        7.41349100e-02       -7.42191875e-09  60.0454  58.8408  59.2477  0.0000
0202-04-04_02:24:23.758000      232782.88        8.42696900e-02       -1.24422188e-08  60.0447  58.8439  59.2673  0.0000
0202-04-04_02:24:24.105000      232783.23        9.40192400e-02       -1.33719187e-08  60.0447  58.8439  59.2673  0.0000
0202-04-04_02:24:24.457000      232783.58        1.03740600e-01       -1.12646188e-08  60.0447  58.8439  59.2673  0.0000
0202-04-04_02:24:24.805000      232783.93        1.13910500e-01       -1.59750188e-08  59.9965  58.8418  59.2394  0.0000
0202-04-04_02:24:25.152000      232784.28        1.23991000e-01       -9.83911875e-09  59.9965  58.8418  59.2394  0.0000
0202-04-04_02:24:25.504000      232784.63        1.33893400e-01       -1.42396187e-08  60.0008  58.8418  59.2334  0.0000
0202-04-04_02:24:25.863000      232784.99        1.43746800e-01       -2.53337188e-08  60.0008  58.8418  59.2334  0.0000
0202-04-04_02:24:26.210000      232785.34        1.53797600e-01       -1.87020188e-08  60.0008  58.8418  59.2334  0.0000
0202-04-04_02:24:26.560000      232785.68        1.63810100e-01       -2.29785188e-08  59.9769  58.8418  59.2409  0.0000
0202-04-04_02:24:26.906000      232786.03        1.74009400e-01       -1.46114188e-08  59.9769  58.8418  59.2409  0.0000
0202-04-04_02:24:27.254000      232786.38        1.83552600e-01       -1.21943188e-08  59.9769  58.8418  59.2409  0.0000
0202-04-04_02:24:27.605000      232786.73        1.93257400e-01       -1.82682188e-08  60.0320  58.8401  59.2529  0.0000
0202-04-04_02:24:27.953000      232787.08        2.03593300e-01       -2.45280188e-08  60.0320  58.8401  59.2529  0.0000
0202-04-04_02:24:28.300000      232787.43        2.13013300e-01       -1.65947187e-08  60.0320  58.8401  59.2529  0.0000
0202-04-04_02:24:28.650000      232787.78        2.23739200e-01       -4.88081875e-09  60.0477  58.8399  59.2565  0.0000
0202-04-04_02:24:29             232788.12        2.33246900e-01        2.06078125e-09  60.0477  58.8399  59.2565  0.0000
0202-04-04_02:24:29.410000      232788.53        2.43372200e-01        6.39928125e-09  60.0477  58.8399  59.2565  0.0000
0202-04-04_02:24:29.760000      232788.89        2.53145500e-01       -4.81881875e-09  60.0037  58.8402  59.2585  0.0000
0202-04-04_02:24:30.113000      232789.24        2.62724300e-01       -7.91771875e-09  60.0037  58.8402  59.2585  0.0000
0202-04-04_02:24:30.460000      232789.59        2.72906400e-01        6.95708125e-09  60.0037  58.8402  59.2585  0.0000
0202-04-04_02:24:30.812000      232789.94        2.82994400e-01        1.17294813e-08  59.9939  58.8401  59.2570  0.0000
0202-04-04_02:24:31.168000      232790.29        2.92626700e-01       -6.03818750e-10  59.9939  58.8401  59.2570  0.0000
0202-04-04_02:24:31.516000      232790.64        3.02963100e-01       -1.28521875e-09  59.9862  58.8398  59.2306  0.0000
0202-04-04_02:24:31.863000      232790.99        3.12770500e-01       -5.93361875e-09  59.9862  58.8398  59.2306  0.0000
0202-04-04_02:24:32.210000      232791.34        3.22828900e-01       -2.15291875e-09  59.9862  58.8398  59.2306  0.0000
0202-04-04_02:24:32.562000      232791.69        3.32575500e-01        2.68138125e-09  59.9794  58.8380  59.2504  0.0000
0202-04-04_02:24:32.920000      232792.05        3.42529800e-01        1.31557812e-08  59.9794  58.8380  59.2504  0.0000
0202-04-04_02:24:33.270000      232792.39        3.52824300e-01        1.74942813e-08  59.9794  58.8380  59.2504  0.0000
0202-04-04_02:24:33.617000      232792.74        3.62274000e-01       -3.76431875e-09  60.0118  58.8379  59.2252  0.0000
0202-04-04_02:24:33.973000      232793.10        3.72801300e-01        1.20401812e-08  60.0118  58.8379  59.2252  0.0000
0202-04-04_02:24:34.344000      232793.47        3.81985300e-01       -7.73101875e-09  60.0118  58.8379  59.2252  0.0000
0202-04-04_02:24:34.754000      232793.88        3.92050900e-01       -1.63460188e-08  60.0168  58.8394  59.2692  0.0000
0202-04-04_02:24:35.100000      232794.23        4.02413300e-01       -2.35975187e-08  60.0168  58.8394  59.2692  0.0000
0202-04-04_02:24:35.453000      232794.58        4.12042700e-01       -3.49396188e-08  60.0168  58.8394  59.2692  0.0000
0202-04-04_02:24:35.812000      232794.94        4.21988100e-01       -9.28041875e-09  60.0465  58.8388  59.2569  0.0000
0202-04-04_02:24:36.160000      232795.29        4.32201100e-01       -2.27681875e-09  60.0465  58.8388  59.2569  0.0000
0202-04-04_02:24:36.508000      232795.63        4.42225200e-01        9.56108125e-09  60.0343  58.8403  59.2606  0.0000
0202-04-04_02:24:36.855000      232795.98        4.51967300e-01       -1.84191875e-09  60.0343  58.8403  59.2606  0.0000
0202-04-04_02:24:37.203000      232796.33        4.61390300e-01       -3.36968188e-08  60.0343  58.8403  59.2606  0.0000
0202-04-04_02:24:37.555000      232796.68        4.71868600e-01       -2.69408187e-08  60.0209  58.8404  59.2460  0.0000
0202-04-04_02:24:37.910000      232797.04        4.81733600e-01       -5.79921188e-08  60.0209  58.8404  59.2460  0.0000
0202-04-04_02:24:38.258000      232797.38        4.91594500e-01       -6.32603188e-08  60.0209  58.8404  59.2460  0.0000
0202-04-04_02:24:38.605000      232797.73        5.01680900e-01       -5.14843188e-08  60.0019  58.8392  59.2608  0.0000
0202-04-04_02:24:38.957000      232798.08        5.11519000e-01       -1.64045188e-08  60.0019  58.8392  59.2608  0.0000
0202-04-04_02:24:39.305000      232798.43        5.21264100e-01       -4.77036188e-08  60.0019  58.8392  59.2608  0.0000
0202-04-04_02:24:39.652000      232798.78        5.31295600e-01       -5.16083188e-08  60.0082  58.8395  59.2394  0.0000
0202-04-04_02:24:40             232799.13        5.40994000e-01       -4.65880188e-08  60.0082  58.8395  59.2394  0.0000
0202-04-04_02:24:40.406000      232799.53        5.51781000e-01       -3.80350188e-08  60.0082  58.8395  59.2394  0.0000
0202-04-04_02:24:40.754000      232799.88        5.61396300e-01       -6.22686187e-08  60.0234  58.8394  59.2747  0.0000
0202-04-04_02:24:41.105000      232800.23        5.71565900e-01       -8.57585188e-08  60.0234  58.8394  59.2747  0.0000
0202-04-04_02:24:41.457000      232800.58        5.80877600e-01       -7.93127188e-08  60.0234  58.8394  59.2747  0.0000
0202-04-04_02:24:41.810000      232800.93        5.91502100e-01       -8.60064188e-08  60.0247  58.8395  59.2399  0.0000
0202-04-04_02:24:42.160000      232801.29        6.00785600e-01       -4.97489187e-08  60.0247  58.8395  59.2399  0.0000
0202-04-04_02:24:42.520000      232801.64        6.11174900e-01       -3.61756188e-08  60.0311  58.8408  59.2564  0.0000
0202-04-04_02:24:42.863000      232801.99        6.20868100e-01       -3.06617188e-08  60.0311  58.8408  59.2564  0.0000
0202-04-04_02:24:43.210000      232802.34        6.30527200e-01       -3.82253188e-08  60.0311  58.8408  59.2564  0.0000
0202-04-04_02:24:43.562000      232802.69        6.40401500e-01       -5.82443187e-08  59.9933  58.8391  59.2259  0.0000
0202-04-04_02:24:43.910000      232803.03        6.51087600e-01       -3.40727188e-08  59.9933  58.8391  59.2259  0.0000
0202-04-04_02:24:44.258000      232803.38        6.60678300e-01       -2.91764187e-08  59.9933  58.8391  59.2259  0.0000
0202-04-04_02:24:44.605000      232803.73        6.70847400e-01       -3.44446188e-08  59.9787  58.8401  59.2334  0.0000
0202-04-04_02:24:44.960000      232804.09        6.80718700e-01       -3.59940188e-08  59.9787  58.8401  59.2334  0.0000
0202-04-04_02:24:45.310000      232804.43        6.90656700e-01       -3.50024187e-08  59.9787  58.8401  59.2334  0.0000
0202-04-04_02:24:45.656000      232804.78        7.00151500e-01       -4.18200188e-08  60.0242  58.8398  59.2536  0.0000
0202-04-04_02:24:46.004000      232805.13        7.10450200e-01       -4.20679188e-08  60.0242  58.8398  59.2536  0.0000
0202-04-04_02:24:46.395000      232805.52        7.20687500e-01       -4.95054187e-08  60.0242  58.8398  59.2536  0.0000
0202-04-04_02:24:46.758000      232805.88        7.30174400e-01       -4.53528187e-08  60.0368  58.8396  59.2586  0.0000
0202-04-04_02:24:47.105000      232806.23        7.40278600e-01       -3.48164188e-08  60.0368  58.8396  59.2586  0.0000
0202-04-04_02:24:47.470000      232806.59        7.50224600e-01       -4.28737187e-08  60.0377  58.8404  59.2581  0.0000
0202-04-04_02:24:47.812000      232806.94        7.60101800e-01       -2.22968187e-08  60.0377  58.8404  59.2581  0.0000
0202-04-04_02:24:48.160000      232807.29        7.69621300e-01       -2.00655188e-08  60.0377  58.8404  59.2581  0.0000
0202-04-04_02:24:48.510000      232807.64        7.79630700e-01       -4.00230188e-08  60.0299  58.8401  59.2637  0.0000
0202-04-04_02:24:48.860000      232807.98        7.89497500e-01       -3.08621875e-09  60.0299  58.8401  59.2637  0.0000
0202-04-04_02:24:49.207000      232808.33        7.99612300e-01       -3.27341875e-09  60.0299  58.8401  59.2637  0.0000
0202-04-04_02:24:49.555000      232808.68        8.09755100e-01       -3.60600188e-08  60.0418  58.8392  59.2513  0.0000
0202-04-04_02:24:49.902000      232809.03        8.20120600e-01       -1.29001875e-09  60.0418  58.8392  59.2513  0.0000
0202-04-04_02:24:50.260000      232809.39        8.29648300e-01       -1.19504188e-08  60.0418  58.8392  59.2513  0.0000
0202-04-04_02:24:50.610000      232809.74        8.39295400e-01        5.40358125e-09  59.9903  58.8391  59.2232  0.0000
0202-04-04_02:24:50.957000      232810.08        8.49313600e-01       -6.86811875e-09  59.9903  58.8391  59.2232  0.0000
0202-04-04_02:24:51.305000      232810.43        8.59653500e-01        1.56098125e-09  59.9903  58.8391  59.2232  0.0000
0202-04-04_02:24:51.664000      232810.79        8.69737000e-01        1.19733812e-08  59.9874  58.8372  59.2413  0.0000
0202-04-04_02:24:52.010000      232811.14        8.79431900e-01       -3.39528188e-08  59.9874  58.8372  59.2413  0.0000
0202-04-04_02:24:52.406000      232811.53        8.89087900e-01       -2.66393188e-08  59.9874  58.8372  59.2413  0.0000
0202-04-04_02:24:52.766000      232811.89        8.98945800e-01       -1.69706188e-08  60.0302  58.8390  59.2453  0.0000
0202-04-04_02:24:53.125000      232812.25        9.08683700e-01       -1.43055188e-08  60.0302  58.8390  59.2453  0.0000
0202-04-04_02:24:53.484000      232812.61        9.18906700e-01       -6.06241875e-09  60.0112  58.8394  59.2509  0.0000
0202-04-04_02:24:53.832000      232812.96        9.29013900e-01        1.93278125e-09  60.0112  58.8394  59.2509  0.0000
0202-04-04_02:24:54.184000      232813.31        9.39030800e-01       -1.34998188e-08  60.0112  58.8394  59.2509  0.0000
0202-04-04_02:24:54.530000      232813.66        9.48985200e-01        1.08812500e-11  59.9900  58.8381  59.2357  0.0000
0202-04-04_02:24:54.880000      232814.00        9.58987500e-01        1.45748812e-08  59.9900  58.8381  59.2357  0.0000
0202-04-04_02:24:55.240000      232814.36        9.68701500e-01        2.79898125e-09  59.9900  58.8381  59.2357  0.0000
0202-04-04_02:24:55.586000      232814.71        9.78848800e-01        1.74528125e-09  60.0091  58.8390  59.2404  0.0000
0202-04-04_02:24:55.934000      232815.06        9.88728100e-01        1.95881250e-10  60.0091  58.8390  59.2404  0.0000
0202-04-04_02:24:56.280000      232815.41        9.98529600e-01        4.16248125e-09  60.0091  58.8390  59.2404  0.0000
0202-04-04_02:24:56.633000      232815.76        1.00849900e+00       -6.06401875e-09  60.0170  58.8392  59.2513  0.0000
0202-04-04_02:24:56.980000      232816.10        1.01809500e+00       -5.56811875e-09  60.0170  58.8392  59.2513  0.0000
0202-04-04_02:24:57.348000      232816.47        1.02828100e+00       -4.57651875e-09  60.0170  58.8392  59.2513  0.0000
0202-04-04_02:24:57.727000      232816.85        1.03826200e+00        1.74528125e-09  60.0099  58.8386  59.2567  0.0000
0202-04-04_02:24:58.074000      232817.20        1.04811800e+00        5.58798125e-09  60.0099  58.8386  59.2567  0.0000
0202-04-04_02:24:58.426000      232817.55        1.05803900e+00        1.24056812e-08  60.0099  58.8386  59.2567  0.0000
0202-04-04_02:24:58.790000      232817.91        1.06790600e+00        1.33972812e-08  60.0114  58.8390  59.2525  0.0000
0202-04-04_02:24:59.137000      232818.26        1.07792800e+00       -4.32861875e-09  60.0114  58.8390  59.2525  0.0000
0202-04-04_02:24:59.484000      232818.61        1.08784100e+00       -4.76241875e-09  60.0166  58.8381  59.2613  0.0000
0202-04-04_02:24:59.836000      232818.96        1.09781800e+00       -1.66351875e-09  60.0166  58.8381  59.2613  0.0000
0202-04-04_02:25:00.184000      232819.31        1.10777800e+00        9.88125000e-12  60.0166  58.8381  59.2613  0.0000
0202-04-04_02:25:00.543000      232819.67        1.11785300e+00        1.35181250e-10  60.0192  58.8399  59.2655  0.0000
0202-04-04_02:25:00.890000      232820.02        1.12762800e+00       -2.40501875e-09  60.0192  58.8399  59.2655  0.0000
0202-04-04_02:25:01.240000      232820.36        1.13780600e+00       -5.13211875e-09  60.0192  58.8399  59.2655  0.0000
0202-04-04_02:25:01.586000      232820.71        1.14746300e+00       -6.99141875e-09  59.9987  58.8403  59.2451  0.0000
0202-04-04_02:25:01.934000      232821.06        1.15740300e+00       -5.00811875e-09  59.9987  58.8403  59.2451  0.0000
0202-04-04_02:25:02.290000      232821.42        1.16733100e+00       -3.83051875e-09  59.9987  58.8403  59.2451  0.0000
0202-04-04_02:25:02.637000      232821.76        1.17757900e+00       -6.69618750e-10  59.9930  58.8405  59.2338  0.0000
0202-04-04_02:25:02.984000      232822.11        1.18749300e+00        1.36081250e-10  59.9930  58.8405  59.2338  0.0000
0202-04-04_02:25:03.360000      232822.49        1.19710900e+00       -3.70661875e-09  59.9930  58.8405  59.2338  0.0000
0202-04-04_02:25:03.734000      232822.86        1.20728900e+00       -1.16551875e-09  59.9963  58.8392  59.2369  0.0000
0202-04-04_02:25:04.082000      232823.21        1.21700600e+00        8.56518125e-09  59.9963  58.8392  59.2369  0.0000
0202-04-04_02:25:04.440000      232823.57        1.22681800e+00        2.86318125e-09  59.9963  58.8392  59.2369  0.0000
0202-04-04_02:25:04.805000      232823.93        1.23649300e+00       -1.22741875e-09  60.0177  58.8392  59.2531  0.0000
0202-04-04_02:25:05.156000      232824.28        1.24687100e+00        5.83808125e-09  60.0177  58.8392  59.2531  0.0000
0202-04-04_02:25:05.510000      232824.64        1.25653400e+00       -2.90091875e-09  60.0289  58.8389  59.2428  0.0000
0202-04-04_02:25:05.863000      232824.99        1.26679500e+00       -1.13299188e-08  60.0289  58.8389  59.2428  0.0000
0202-04-04_02:25:06.210000      232825.34        1.27654800e+00       -2.38489187e-08  60.0289  58.8389  59.2428  0.0000
0202-04-04_02:25:06.560000      232825.69        1.28628100e+00       -2.86817188e-08  60.0252  58.8394  59.2457  0.0000
0202-04-04_02:25:06.906000      232826.03        1.29661000e+00       -2.40950188e-08  60.0252  58.8394  59.2457  0.0000
0202-04-04_02:25:07.266000      232826.39        1.30645700e+00       -2.32273188e-08  60.0252  58.8394  59.2457  0.0000
0202-04-04_02:25:07.613000      232826.74        1.31682200e+00       -2.82476188e-08  59.9923  58.8395  59.2239  0.0000
0202-04-04_02:25:07.960000      232827.09        1.32642900e+00       -3.09126188e-08  59.9923  58.8395  59.2239  0.0000
0202-04-04_02:25:08.310000      232827.44        1.33628600e+00       -2.75658187e-08  59.9923  58.8395  59.2239  0.0000
0202-04-04_02:25:08.660000      232827.78        1.34624600e+00       -3.10366188e-08  60.0061  58.8386  59.2598  0.0000
0202-04-04_02:25:09.004000      232828.13        1.35604800e+00       -2.58304188e-08  60.0061  58.8386  59.2598  0.0000
0202-04-04_02:25:09.406000      232828.53        1.36577800e+00       -2.69460187e-08  60.0061  58.8386  59.2598  0.0000
0202-04-04_02:25:09.758000      232828.88        1.37595200e+00       -3.20283187e-08  60.0114  58.8386  59.2372  0.0000
0202-04-04_02:25:10.105000      232829.23        1.38594200e+00       -2.82476188e-08  60.0114  58.8386  59.2372  0.0000
0202-04-04_02:25:10.460000      232829.59        1.39597600e+00       -3.19663188e-08  60.0114  58.8386  59.2372  0.0000
0202-04-04_02:25:10.810000      232829.94        1.40554300e+00       -3.97136188e-08  60.0464  58.8388  59.2421  0.0000
0202-04-04_02:25:11.156000      232830.28        1.41572600e+00       -4.43620188e-08  60.0464  58.8388  59.2421  0.0000
0202-04-04_02:25:11.504000      232830.63        1.42571000e+00       -4.70891187e-08  60.0114  58.8376  59.2327  0.0000
0202-04-04_02:25:11.855000      232830.98        1.43553500e+00       -4.24407188e-08  60.0114  58.8376  59.2327  0.0000
0202-04-04_02:25:12.203000      232831.33        1.44525000e+00       -4.48538188e-08  60.0114  58.8376  59.2327  0.0000
0202-04-04_02:25:12.560000      232831.69        1.45526300e+00       -4.72670188e-08  60.0553  58.8389  59.2595  0.0000
0202-04-04_02:25:12.906000      232832.03        1.46535200e+00       -4.05733188e-08  60.0553  58.8389  59.2595  0.0000
0202-04-04_02:25:13.258000      232832.38        1.47504400e+00       -4.54696187e-08  60.0553  58.8389  59.2595  0.0000
0202-04-04_02:25:13.605000      232832.73        1.48512000e+00       -4.50977187e-08  59.9744  58.8386  59.2217  0.0000
0202-04-04_02:25:13.953000      232833.08        1.49443900e+00       -4.65852188e-08  59.9744  58.8386  59.2217  0.0000
0202-04-04_02:25:14.312000      232833.44        1.50506700e+00       -4.51597187e-08  59.9744  58.8386  59.2217  0.0000
0202-04-04_02:25:14.664000      232833.79        1.51451900e+00       -5.55721188e-08  59.9896  58.8375  59.2308  0.0000
0202-04-04_02:25:15.023000      232834.15        1.52480100e+00       -6.15221188e-08  59.9896  58.8375  59.2308  0.0000
0202-04-04_02:25:15.390000      232834.51        1.53456900e+00       -5.17914187e-08  59.9896  58.8375  59.2308  0.0000
0202-04-04_02:25:15.758000      232834.88        1.54452900e+00       -5.20393187e-08  60.0266  58.8378  59.2439  0.0000
0202-04-04_02:25:16.105000      232835.23        1.55469200e+00       -4.44160187e-08  60.0266  58.8378  59.2439  0.0000
0202-04-04_02:25:16.457000      232835.58        1.56423200e+00       -4.07592188e-08  60.0262  58.8380  59.2646  0.0000
0202-04-04_02:25:16.812000      232835.94        1.57462400e+00       -4.20608188e-08  60.0262  58.8380  59.2646  0.0000
0202-04-04_02:25:17.170000      232836.30        1.58442700e+00       -5.02420187e-08  60.0262  58.8380  59.2646  0.0000
0202-04-04_02:25:17.530000      232836.66        1.59444500e+00       -4.98081188e-08  60.0327  58.8367  59.2508  0.0000
0202-04-04_02:25:17.880000      232837.00        1.60451800e+00       -4.81309187e-08  60.0327  58.8367  59.2508  0.0000
0202-04-04_02:25:18.227000      232837.35        1.61451700e+00       -4.44629187e-08  60.0327  58.8367  59.2508  0.0000
0202-04-04_02:25:18.580000      232837.70        1.62430200e+00       -4.60086188e-08  60.0404  58.8394  59.2630  0.0000
0202-04-04_02:25:18.926000      232838.05        1.63420500e+00       -4.81779188e-08  60.0404  58.8394  59.2630  0.0000
0202-04-04_02:25:19.285000      232838.41        1.64407600e+00       -5.34461188e-08  60.0404  58.8394  59.2630  0.0000
0202-04-04_02:25:19.633000      232838.76        1.65426500e+00       -5.09049188e-08  59.9799  58.8382  59.2284  0.0000
0202-04-04_02:25:19.980000      232839.11        1.66409400e+00       -4.06165188e-08  59.9799  58.8382  59.2284  0.0000
0202-04-04_02:25:20.336000      232839.46        1.67387000e+00       -4.69383187e-08  59.9799  58.8382  59.2284  0.0000
0202-04-04_02:25:20.715000      232839.84        1.68352700e+00       -5.09669188e-08  60.0000  58.8375  59.2398  0.0000
0202-04-04_02:25:21.074000      232840.20        1.69377200e+00       -4.53889187e-08  60.0000  58.8375  59.2398  0.0000
0202-04-04_02:25:21.420000      232840.55        1.70353600e+00       -4.34055188e-08  60.0000  58.8375  59.2398  0.0000
0202-04-04_02:25:21.773000      232840.90        1.71371300e+00       -4.42113187e-08  60.0185  58.8379  59.2454  0.0000
0202-04-04_02:25:22.120000      232841.25        1.72349700e+00       -4.43352188e-08  60.0185  58.8379  59.2454  0.0000
0202-04-04_02:25:22.470000      232841.59        1.73338400e+00       -3.64639188e-08  60.0587  58.8395  59.2729  0.0000
0202-04-04_02:25:22.824000      232841.95        1.74333300e+00       -2.14032188e-08  60.0587  58.8395  59.2729  0.0000
0202-04-04_02:25:23.170000      232842.30        1.75342700e+00       -1.12387188e-08  60.0587  58.8395  59.2729  0.0000
0202-04-04_02:25:23.520000      232842.64        1.76323300e+00       -1.40897188e-08  60.0230  58.8386  59.2716  0.0000
0202-04-04_02:25:23.867000      232842.99        1.77313600e+00       -1.18602188e-08  60.0230  58.8386  59.2716  0.0000
0202-04-04_02:25:24.215000      232843.34        1.78323000e+00       -6.40861875e-09  60.0230  58.8386  59.2716  0.0000
0202-04-04_02:25:24.574000      232843.70        1.79312200e+00       -9.81741875e-09  60.0356  58.8391  59.2550  0.0000
0202-04-04_02:25:24.920000      232844.05        1.80298300e+00       -4.79721875e-09  60.0356  58.8391  59.2550  0.0000
0202-04-04_02:25:25.270000      232844.39        1.81279800e+00        9.64378125e-09  60.0356  58.8391  59.2550  0.0000
0202-04-04_02:25:25.617000      232844.74        1.82300800e+00        1.88785813e-08  59.9947  58.8381  59.2459  0.0000
0202-04-04_02:25:25.970000      232845.09        1.83324400e+00        3.40013812e-08  59.9947  58.8381  59.2459  0.0000
0202-04-04_02:25:26.316000      232845.44        1.84284100e+00        4.37939812e-08  59.9947  58.8381  59.2459  0.0000
0202-04-04_02:25:26.664000      232845.79        1.85273200e+00        5.63136812e-08  59.9928  58.8372  59.2355  0.0000
0202-04-04_02:25:27.010000      232846.14        1.86280500e+00        6.34411812e-08  59.9928  58.8372  59.2355  0.0000
0202-04-04_02:25:27.383000      232846.51        1.87224200e+00        7.27379812e-08  59.9928  58.8372  59.2355  0.0000
0202-04-04_02:25:27.750000      232846.88        1.88244600e+00        7.34196812e-08  60.0120  58.8384  59.2431  0.0000
0202-04-04_02:25:28.110000      232847.24        1.89278200e+00        8.52575813e-08  60.0120  58.8384  59.2431  0.0000
0202-04-04_02:25:28.460000      232847.58        1.90228900e+00        1.05896481e-07  60.0197  58.8376  59.2464  0.0000
0202-04-04_02:25:28.810000      232847.93        1.91229700e+00        1.20461381e-07  60.0197  58.8376  59.2464  0.0000
0202-04-04_02:25:29.156000      232848.28        1.92228600e+00        1.38373181e-07  60.0197  58.8376  59.2464  0.0000
0202-04-04_02:25:29.504000      232848.63        1.93225500e+00        1.63040681e-07  60.0373  58.8368  59.2489  0.0000
0202-04-04_02:25:29.863000      232848.99        1.94218800e+00        1.79968281e-07  60.0373  58.8368  59.2489  0.0000
0202-04-04_02:25:30.210000      232849.34        1.95116800e+00        2.06066281e-07  60.0373  58.8368  59.2489  0.0000
0202-04-04_02:25:30.562000      232849.69        1.96206400e+00        2.37427381e-07  60.0196  58.8384  59.2580  0.0000
0202-04-04_02:25:30.910000      232850.03        1.97203400e+00        2.57322481e-07  60.0196  58.8384  59.2580  0.0000
0202-04-04_02:25:31.258000      232850.38        1.98232500e+00        2.81060181e-07  60.0196  58.8384  59.2580  0.0000
0202-04-04_02:25:31.617000      232850.74        1.99207000e+00        3.17813481e-07  60.0127  58.8376  59.2364  0.0000
0202-04-04_02:25:31.965000      232851.09        2.00225100e+00        3.61756181e-07  60.0127  58.8376  59.2364  0.0000
0202-04-04_02:25:32.312000      232851.44        2.01203200e+00        3.96897981e-07  60.0127  58.8376  59.2364  0.0000
0202-04-04_02:25:32.668000      232851.79        2.02204300e+00        4.38299581e-07  60.0147  58.8394  59.2277  0.0000
0202-04-04_02:25:33.027000      232852.15        2.03168500e+00        4.81188681e-07  60.0147  58.8394  59.2277  0.0000
0202-04-04_02:25:33.414000      232852.54        2.04191400e+00        5.26370981e-07  60.0147  58.8394  59.2277  0.0000
0202-04-04_02:25:33.773000      232852.90        2.05169400e+00        5.81903681e-07  60.0224  58.8389  59.2401  0.0000
0202-04-04_02:25:34.133000      232853.26        2.06158000e+00        6.51443581e-07  60.0224  58.8389  59.2401  0.0000
0202-04-04_02:25:34.480000      232853.61        2.07140800e+00        7.19867781e-07  60.0153  58.8385  59.2531  0.0000
0202-04-04_02:25:34.840000      232853.97        2.08151000e+00        7.89469681e-07  60.0153  58.8385  59.2531  0.0000
0202-04-04_02:25:35.188000      232854.31        2.09129500e+00        8.64711481e-07  60.0153  58.8385  59.2531  0.0000
0202-04-04_02:25:35.540000      232854.66        2.10145900e+00        9.54828381e-07  60.0262  58.8381  59.2428  0.0000
0202-04-04_02:25:35.887000      232855.01        2.11133800e+00        1.04271408e-06  60.0262  58.8381  59.2428  0.0000
0202-04-04_02:25:36.234000      232855.36        2.12109600e+00        1.13816098e-06  60.0262  58.8381  59.2428  0.0000
0202-04-04_02:25:36.594000      232855.72        2.13096400e+00        1.23565308e-06  60.0049  58.8366  59.2394  0.0000
0202-04-04_02:25:36.938000      232856.06        2.14091000e+00        1.35180078e-06  60.0049  58.8366  59.2394  0.0000
0202-04-04_02:25:37.290000      232856.41        2.15074100e+00        1.47321658e-06  60.0049  58.8366  59.2394  0.0000
0202-04-04_02:25:37.637000      232856.76        2.16068500e+00        1.60733798e-06  60.0244  58.8384  59.2443  0.0000
0202-04-04_02:25:37.984000      232857.11        2.17050100e+00        1.74753338e-06  60.0244  58.8384  59.2443  0.0000
0202-04-04_02:25:38.348000      232857.47        2.18085800e+00        1.88531148e-06  60.0244  58.8384  59.2443  0.0000
0202-04-04_02:25:38.740000      232857.86        2.19067000e+00        2.05971888e-06  59.9909  58.8389  59.2457  0.0000
0202-04-04_02:25:39.098000      232858.22        2.20060100e+00        2.22910608e-06  59.9909  58.8389  59.2457  0.0000
0202-04-04_02:25:39.457000      232858.58        2.21060200e+00        2.43691988e-06  59.9918  58.8381  59.2482  0.0000
0202-04-04_02:25:39.816000      232858.94        2.22057500e+00        2.62198768e-06  59.9918  58.8381  59.2482  0.0000
0202-04-04_02:25:40.164000      232859.29        2.23014000e+00        2.83562748e-06  59.9918  58.8381  59.2482  0.0000
0202-04-04_02:25:40.516000      232859.64        2.24048200e+00        3.06550558e-06  60.0385  58.8381  59.2484  0.0000
0202-04-04_02:25:40.863000      232859.99        2.25064300e+00        3.30846118e-06  60.0385  58.8381  59.2484  0.0000
0202-04-04_02:25:41.210000      232860.34        2.26021100e+00        3.57509258e-06  60.0385  58.8381  59.2484  0.0000
0202-04-04_02:25:41.570000      232860.70        2.27041200e+00        3.85045658e-06  60.0094  58.8376  59.2553  0.0000
0202-04-04_02:25:41.918000      232861.04        2.28026200e+00        4.14788718e-06  60.0094  58.8376  59.2553  0.0000
0202-04-04_02:25:42.270000      232861.39        2.28996700e+00        4.45381308e-06  60.0094  58.8376  59.2553  0.0000
0202-04-04_02:25:42.617000      232861.74        2.29998100e+00        4.78750548e-06  60.0436  58.8390  59.2524  0.0000
0202-04-04_02:25:42.965000      232862.09        2.30992700e+00        5.14227048e-06  60.0436  58.8390  59.2524  0.0000
0202-04-04_02:25:43.344000      232862.47        2.31986500e+00        5.52405818e-06  60.0436  58.8390  59.2524  0.0000
0202-04-04_02:25:43.723000      232862.85        2.32997400e+00        5.93888038e-06  60.0344  58.8386  59.2419  0.0000
0202-04-04_02:25:44.070000      232863.19        2.33972100e+00        6.30647498e-06  60.0344  58.8386  59.2419  0.0000
0202-04-04_02:25:44.420000      232863.55        2.34968100e+00        6.78581688e-06  60.0344  58.8386  59.2419  0.0000
0202-04-04_02:25:44.780000      232863.90        2.35952600e+00        7.25288698e-06  60.0086  58.8368  59.2543  0.0000
0202-04-04_02:25:45.130000      232864.25        2.36938800e+00        7.75794998e-06  60.0086  58.8368  59.2543  0.0000
0202-04-04_02:25:45.477000      232864.60        2.37913300e+00        8.28960168e-06  60.0129  58.8384  59.2336  0.0000
0202-04-04_02:25:45.824000      232864.95        2.38930400e+00        8.83885528e-06  60.0129  58.8384  59.2336  0.0000
0202-04-04_02:25:46.170000      232865.30        2.39911400e+00        9.42455231e-06  60.0129  58.8384  59.2336  0.0000
0202-04-04_02:25:46.523000      232865.65        2.40918700e+00        1.00386355e-05  59.9865  58.8388  59.2163  0.0000
0202-04-04_02:25:46.880000      232866.01        2.41868500e+00        1.06975911e-05  59.9865  58.8388  59.2163  0.0000
0202-04-04_02:25:47.227000      232866.35        2.42901900e+00        1.13851808e-05  59.9865  58.8388  59.2163  0.0000
0202-04-04_02:25:47.580000      232866.70        2.43889400e+00        1.20997931e-05  60.0218  58.8383  59.2360  0.0000
0202-04-04_02:25:47.926000      232867.05        2.44887800e+00        1.32116258e-05  60.0218  58.8383  59.2360  0.0000
0202-04-04_02:25:48.273000      232867.40        2.45856600e+00        1.36536566e-05  60.0218  58.8383  59.2360  0.0000
0202-04-04_02:25:48.633000      232867.76        2.46891400e+00        1.49271912e-05  60.0534  58.8392  59.2636  0.0000
0202-04-04_02:25:48.980000      232868.11        2.47857100e+00        1.53883733e-05  60.0534  58.8392  59.2636  0.0000
0202-04-04_02:25:49.344000      232868.47        2.48888000e+00        1.67160152e-05  60.0534  58.8392  59.2636  0.0000
0202-04-04_02:25:49.723000      232868.85        2.49854900e+00        1.72970638e-05  60.0353  58.8392  59.2615  0.0000
0202-04-04_02:25:50.070000      232869.19        2.50854400e+00        1.87847342e-05  60.0353  58.8392  59.2615  0.0000
0202-04-04_02:25:50.430000      232869.55        2.51801700e+00        1.93165121e-05  60.0353  58.8392  59.2615  0.0000
0202-04-04_02:25:50.785000      232869.91        2.52834900e+00        2.09282103e-05  60.0213  58.8375  59.2475  0.0000

File: chapter 6/data/ext_ffj51/Ic/infield/step09/no magnet/Ic_2025-04-04_02-36-55818685_45e19pm2-anneal300k-720min-0nA-0T-70k-.txt
# Ic = 0.37 A, n = 11.20 , Tavg = 69.89 K, 45e19pm2-anneal300k-720min-0nA-0T-70k-
#datetime                        t_s     iHTS_A                vHTS_V                tHTS_K  tTAR_K  tHOL_K  tSPA_K
0202-04-04_02:35:48.620000      233467.74        9.73313000e-03       -8.72070000e-09  69.9540  68.7601  69.2719  0.0000
0202-04-04_02:35:48.970000      233468.09        1.69976500e-02       -7.91500000e-09  69.9540  68.7601  69.2719  0.0000
0202-04-04_02:35:49.344000      233468.47        2.03251700e-02       -1.39889000e-08  69.9540  68.7601  69.2719  0.0000
0202-04-04_02:35:49.760000      233468.89        2.28096800e-02       -2.44013000e-08  69.9120  68.7603  69.2656  0.0000
0202-04-04_02:35:50.110000      233469.24        2.59572400e-02       -3.44418000e-08  69.9120  68.7603  69.2656  0.0000
0202-04-04_02:35:50.465000      233469.59        2.89196600e-02       -3.54955000e-08  69.9447  68.7608  69.2704  0.0000
0202-04-04_02:35:50.812000      233469.94        3.18425900e-02       -4.18793000e-08  69.9447  68.7608  69.2704  0.0000
0202-04-04_02:35:51.160000      233470.28        3.50009200e-02       -5.17958000e-08  69.9447  68.7608  69.2704  0.0000
0202-04-04_02:35:51.508000      233470.63        3.81844700e-02       -6.61748000e-08  69.9151  68.7609  69.3002  0.0000
0202-04-04_02:35:51.855000      233470.98        4.10969400e-02       -6.96456000e-08  69.9151  68.7609  69.3002  0.0000
0202-04-04_02:35:52.203000      233471.33        4.41751200e-02       -7.41095000e-08  69.9151  68.7609  69.3002  0.0000
0202-04-04_02:35:52.550000      233471.68        4.70855900e-02       -7.91327000e-08  69.9831  68.7607  69.2924  0.0000
0202-04-04_02:35:52.900000      233472.03        4.99266700e-02       -7.68400000e-08  69.9831  68.7607  69.2924  0.0000
0202-04-04_02:35:53.254000      233472.38        5.29336100e-02       -8.13024000e-08  69.9831  68.7607  69.2924  0.0000
0202-04-04_02:35:53.600000      233472.73        5.58948900e-02       -8.27899000e-08  69.9828  68.7614  69.2769  0.0000
0202-04-04_02:35:53.950000      233473.08        5.90042400e-02       -8.31618000e-08  69.9828  68.7614  69.2769  0.0000
0202-04-04_02:35:54.300000      233473.42        6.17959700e-02       -7.83894000e-08  69.9828  68.7614  69.2769  0.0000
0202-04-04_02:35:54.650000      233473.77        6.47397500e-02       -7.56624000e-08  69.9445  68.7613  69.2990  0.0000
0202-04-04_02:35:54.996000      233474.12        6.79144000e-02       -8.71904000e-08  69.9445  68.7613  69.2990  0.0000
0202-04-04_02:35:55.410000      233474.54        7.08322900e-02       -1.00081900e-07  69.9445  68.7613  69.2990  0.0000
0202-04-04_02:35:55.770000      233474.90        7.41195800e-02       -9.59294000e-08  69.9199  68.7618  69.2873  0.0000
0202-04-04_02:35:56.130000      233475.25        7.67777400e-02       -9.60533000e-08  69.9199  68.7618  69.2873  0.0000
0202-04-04_02:35:56.492000      233475.62        7.94476300e-02       -1.07209400e-07  69.9342  68.7622  69.2859  0.0000
0202-04-04_02:35:56.840000      233475.97        8.25985300e-02       -1.09502700e-07  69.9342  68.7622  69.2859  0.0000
0202-04-04_02:35:57.188000      233476.31        8.56915500e-02       -1.13283300e-07  69.9342  68.7622  69.2859  0.0000
0202-04-04_02:35:57.540000      233476.66        8.88555800e-02       -1.20224900e-07  69.9250  68.7614  69.2831  0.0000
0202-04-04_02:35:57.887000      233477.01        9.16740200e-02       -1.29149900e-07  69.9250  68.7614  69.2831  0.0000
0202-04-04_02:35:58.246000      233477.37        9.45637100e-02       -1.35471500e-07  69.9250  68.7614  69.2831  0.0000
0202-04-04_02:35:58.594000      233477.72        9.77914400e-02       -1.37578700e-07  69.9549  68.7631  69.2961  0.0000
0202-04-04_02:35:58.940000      233478.07        1.00765700e-01       -1.36896900e-07  69.9549  68.7631  69.2961  0.0000
0202-04-04_02:35:59.290000      233478.42        1.03572100e-01       -1.34727700e-07  69.9549  68.7631  69.2961  0.0000
0202-04-04_02:35:59.640000      233478.76        1.06589500e-01       -1.42537000e-07  69.9307  68.7623  69.2972  0.0000
0202-04-04_02:35:59.996000      233479.12        1.09424200e-01       -1.51090000e-07  69.9307  68.7623  69.2972  0.0000
0202-04-04_02:36:00.410000      233479.54        1.12683600e-01       -1.46813500e-07  69.9307  68.7623  69.2972  0.0000
0202-04-04_02:36:00.777000      233479.90        1.15788500e-01       -1.47805200e-07  69.9693  68.7629  69.2797  0.0000
0202-04-04_02:36:01.125000      233480.25        1.18630700e-01       -1.42227100e-07  69.9693  68.7629  69.2797  0.0000
0202-04-04_02:36:01.484000      233480.61        1.21483400e-01       -1.45635900e-07  69.9473  68.7645  69.2875  0.0000
0202-04-04_02:36:01.832000      233480.96        1.24365700e-01       -1.50842100e-07  69.9473  68.7645  69.2875  0.0000
0202-04-04_02:36:02.180000      233481.31        1.27641700e-01       -1.61316500e-07  69.9473  68.7645  69.2875  0.0000
0202-04-04_02:36:02.527000      233481.65        1.30460100e-01       -1.60634700e-07  69.9128  68.7635  69.3123  0.0000
0202-04-04_02:36:02.875000      233482.00        1.33143500e-01       -1.53135300e-07  69.9128  68.7635  69.3123  0.0000
0202-04-04_02:36:03.230000      233482.36        1.36265900e-01       -1.54560800e-07  69.9128  68.7635  69.3123  0.0000
0202-04-04_02:36:03.580000      233482.70        1.39229800e-01       -1.63175800e-07  69.9287  68.7632  69.2614  0.0000
0202-04-04_02:36:03.926000      233483.05        1.42245600e-01       -1.67452000e-07  69.9287  68.7632  69.2614  0.0000
0202-04-04_02:36:04.273000      233483.40        1.45300700e-01       -1.65592100e-07  69.9287  68.7632  69.2614  0.0000
0202-04-04_02:36:04.620000      233483.75        1.48316600e-01       -1.66211700e-07  69.9425  68.7653  69.2942  0.0000
0202-04-04_02:36:04.980000      233484.11        1.50986900e-01       -1.87408400e-07  69.9425  68.7653  69.2942  0.0000
0202-04-04_02:36:05.336000      233484.46        1.54085900e-01       -1.86602700e-07  69.9425  68.7653  69.2942  0.0000
0202-04-04_02:36:05.770000      233484.89        1.57379300e-01       -1.82450100e-07  69.9550  68.7636  69.2873  0.0000
0202-04-04_02:36:06.130000      233485.26        1.60148500e-01       -1.77925700e-07  69.9550  68.7636  69.2873  0.0000
0202-04-04_02:36:06.480000      233485.61        1.63229700e-01       -1.74702800e-07  69.9687  68.7657  69.2922  0.0000
0202-04-04_02:36:06.840000      233485.96        1.65850700e-01       -1.94473900e-07  69.9687  68.7657  69.2922  0.0000
0202-04-04_02:36:07.195000      233486.32        1.69186300e-01       -2.00733800e-07  69.9687  68.7657  69.2922  0.0000
0202-04-04_02:36:07.543000      233486.67        1.72273400e-01       -1.96271300e-07  69.9229  68.7660  69.2891  0.0000
0202-04-04_02:36:07.902000      233487.03        1.75043800e-01       -2.05134200e-07  69.9229  68.7660  69.2891  0.0000
0202-04-04_02:36:08.250000      233487.38        1.77917200e-01       -2.18025800e-07  69.9229  68.7660  69.2891  0.0000
0202-04-04_02:36:08.598000      233487.72        1.81437700e-01       -2.15918500e-07  69.8922  68.7638  69.2759  0.0000
0202-04-04_02:36:08.945000      233488.07        1.84063600e-01       -2.21682500e-07  69.8922  68.7638  69.2759  0.0000
0202-04-04_02:36:09.297000      233488.42        1.87354100e-01       -2.18211700e-07  69.8922  68.7638  69.2759  0.0000
0202-04-04_02:36:09.656000      233488.78        1.90205200e-01       -2.23789000e-07  69.9245  68.7662  69.2765  0.0000
0202-04-04_02:36:10.004000      233489.13        1.93452100e-01       -2.40456600e-07  69.9245  68.7662  69.2765  0.0000
0202-04-04_02:36:10.383000      233489.51        1.96220100e-01       -2.23720000e-07  69.9245  68.7662  69.2765  0.0000
0202-04-04_02:36:10.758000      233489.88        1.99000100e-01       -2.41941700e-07  69.9300  68.7658  69.3017  0.0000
0202-04-04_02:36:11.113000      233490.24        2.02295000e-01       -2.49007300e-07  69.9300  68.7658  69.3017  0.0000
0202-04-04_02:36:11.470000      233490.59        2.05431000e-01       -2.33140800e-07  69.9569  68.7654  69.2897  0.0000
0202-04-04_02:36:11.816000      233490.94        2.08111700e-01       -2.38966800e-07  69.9569  68.7654  69.2897  0.0000
0202-04-04_02:36:12.164000      233491.29        2.10931600e-01       -2.53965600e-07  69.9569  68.7654  69.2897  0.0000
0202-04-04_02:36:12.523000      233491.65        2.13948900e-01       -2.57312400e-07  69.9423  68.7684  69.3071  0.0000
0202-04-04_02:36:12.867000      233491.99        2.17214100e-01       -2.66671100e-07  69.9423  68.7684  69.3071  0.0000
0202-04-04_02:36:13.227000      233492.35        2.20185400e-01       -2.68282600e-07  69.9423  68.7684  69.3071  0.0000
0202-04-04_02:36:13.586000      233492.71        2.22788100e-01       -2.69894000e-07  69.9523  68.7684  69.2718  0.0000
0202-04-04_02:36:13.934000      233493.06        2.25786100e-01       -2.70575800e-07  69.9523  68.7684  69.2718  0.0000
0202-04-04_02:36:14.280000      233493.41        2.28733700e-01       -2.78323100e-07  69.9523  68.7684  69.2718  0.0000
0202-04-04_02:36:14.640000      233493.76        2.31677100e-01       -2.77703300e-07  69.9276  68.7700  69.2841  0.0000
0202-04-04_02:36:14.990000      233494.11        2.34587600e-01       -2.88177700e-07  69.9276  68.7700  69.2841  0.0000
0202-04-04_02:36:15.360000      233494.48        2.37710300e-01       -2.92516200e-07  69.9276  68.7700  69.2841  0.0000
0202-04-04_02:36:15.730000      233494.85        2.40797900e-01       -2.86691100e-07  69.9062  68.7676  69.2917  0.0000
0202-04-04_02:36:16.090000      233495.22        2.43727600e-01       -2.96732600e-07  69.9062  68.7676  69.2917  0.0000
0202-04-04_02:36:16.445000      233495.57        2.46863600e-01       -2.99521600e-07  69.9594  68.7669  69.2714  0.0000
0202-04-04_02:36:16.793000      233495.92        2.49667200e-01       -2.98715900e-07  69.9594  68.7669  69.2714  0.0000
0202-04-04_02:36:17.140000      233496.27        2.52787000e-01       -2.97228400e-07  69.9594  68.7669  69.2714  0.0000
0202-04-04_02:36:17.490000      233496.61        2.55435100e-01       -3.03922100e-07  69.9626  68.7698  69.2885  0.0000
0202-04-04_02:36:17.848000      233496.97        2.58983700e-01       -2.97662300e-07  69.9626  68.7698  69.2885  0.0000
0202-04-04_02:36:18.195000      233497.32        2.61892700e-01       -3.00823200e-07  69.9626  68.7698  69.2885  0.0000
0202-04-04_02:36:18.550000      233497.68        2.64830300e-01       -2.99583600e-07  69.9647  68.7708  69.2981  0.0000
0202-04-04_02:36:18.910000      233498.04        2.67862400e-01       -3.05595500e-07  69.9647  68.7708  69.2981  0.0000
0202-04-04_02:36:19.258000      233498.38        2.70522900e-01       -3.12909000e-07  69.9647  68.7708  69.2981  0.0000
0202-04-04_02:36:19.617000      233498.74        2.73529900e-01       -3.12227200e-07  69.9805  68.7724  69.2887  0.0000
0202-04-04_02:36:19.965000      233499.09        2.76289000e-01       -3.04975700e-07  69.9805  68.7724  69.2887  0.0000
0202-04-04_02:36:20.312000      233499.44        2.79317600e-01       -3.15822000e-07  69.9805  68.7724  69.2887  0.0000
0202-04-04_02:36:20.664000      233499.79        2.82815800e-01       -3.10429900e-07  69.9570  68.7734  69.2899  0.0000
0202-04-04_02:36:21.010000      233500.14        2.85531800e-01       -3.12289200e-07  69.9570  68.7734  69.2899  0.0000
0202-04-04_02:36:21.387000      233500.51        2.88647800e-01       -3.16379200e-07  69.9570  68.7734  69.2899  0.0000
0202-04-04_02:36:21.766000      233500.89        2.91476700e-01       -3.15941000e-07  69.9026  68.7730  69.2928  0.0000
0202-04-04_02:36:22.113000      233501.24        2.94992000e-01       -3.30938600e-07  69.9026  68.7730  69.2928  0.0000
0202-04-04_02:36:22.460000      233501.59        2.97243500e-01       -3.01684700e-07  69.9520  68.7737  69.2887  0.0000
0202-04-04_02:36:22.820000      233501.95        3.00391400e-01       -2.94743100e-07  69.9520  68.7737  69.2887  0.0000
0202-04-04_02:36:23.168000      233502.29        3.03384400e-01       -3.08440400e-07  69.9520  68.7737  69.2887  0.0000
0202-04-04_02:36:23.520000      233502.64        3.06329100e-01       -3.38747900e-07  69.9132  68.7719  69.2782  0.0000
0202-04-04_02:36:23.867000      233502.99        3.09252900e-01       -3.49036300e-07  69.9132  68.7719  69.2782  0.0000
0202-04-04_02:36:24.210000      233503.34        3.12621600e-01       -3.21146000e-07  69.9132  68.7719  69.2782  0.0000
0202-04-04_02:36:24.562000      233503.69        3.15297600e-01       -2.99391500e-07  69.9786  68.7724  69.2823  0.0000
0202-04-04_02:36:24.910000      233504.04        3.18877300e-01       -3.13026800e-07  69.9786  68.7724  69.2823  0.0000
0202-04-04_02:36:25.258000      233504.38        3.21358800e-01       -3.32054200e-07  69.9786  68.7724  69.2823  0.0000
0202-04-04_02:36:25.605000      233504.73        3.24481600e-01       -3.34037500e-07  69.9250  68.7751  69.3100  0.0000
0202-04-04_02:36:25.953000      233505.08        3.27446200e-01       -3.36144800e-07  69.9250  68.7751  69.3100  0.0000
0202-04-04_02:36:26.305000      233505.43        3.30631200e-01       -3.25422500e-07  69.9250  68.7751  69.3100  0.0000
0202-04-04_02:36:26.660000      233505.79        3.33152800e-01       -3.26724000e-07  69.9106  68.7716  69.2708  0.0000
0202-04-04_02:36:27.008000      233506.14        3.36410100e-01       -3.35896900e-07  69.9106  68.7716  69.2708  0.0000
0202-04-04_02:36:27.430000      233506.55        3.39227100e-01       -3.39119500e-07  69.9106  68.7716  69.2708  0.0000
0202-04-04_02:36:27.780000      233506.90        3.42443600e-01       -3.41102100e-07  69.9416  68.7743  69.2941  0.0000
0202-04-04_02:36:28.130000      233507.25        3.45484700e-01       -3.33230900e-07  69.9416  68.7743  69.2941  0.0000
0202-04-04_02:36:28.477000      233507.60        3.48798800e-01       -3.41040200e-07  69.9176  68.7747  69.3274  0.0000
0202-04-04_02:36:28.824000      233507.95        3.51356300e-01       -3.49283300e-07  69.9176  68.7747  69.3274  0.0000
0202-04-04_02:36:29.170000      233508.30        3.54121400e-01       -3.29884000e-07  69.9176  68.7747  69.3274  0.0000
0202-04-04_02:36:29.520000      233508.65        3.57373200e-01       -3.26475200e-07  69.9802  68.7747  69.3100  0.0000
0202-04-04_02:36:29.867000      233508.99        3.60504300e-01       -3.24429900e-07  69.9802  68.7747  69.3100  0.0000
0202-04-04_02:36:30.220000      233509.34        3.63066000e-01       -3.36143900e-07  69.9802  68.7747  69.3100  0.0000
0202-04-04_02:36:30.566000      233509.69        3.66260600e-01       -3.09493100e-07  69.9633  68.7771  69.2804  0.0000
0202-04-04_02:36:30.914000      233510.04        3.68964800e-01       -2.91209500e-07  69.9633  68.7771  69.2804  0.0000
0202-04-04_02:36:31.260000      233510.39        3.72262600e-01       -3.08377500e-07  69.9633  68.7771  69.2804  0.0000
0202-04-04_02:36:31.610000      233510.74        3.75418900e-01       -2.96663600e-07  69.9211  68.7756  69.2528  0.0000
0202-04-04_02:36:31.965000      233511.09        3.77520500e-01       -2.72058100e-07  69.9211  68.7756  69.2528  0.0000
0202-04-04_02:36:32.312000      233511.44        3.81259100e-01       -2.38775700e-07  69.9211  68.7756  69.2528  0.0000
0202-04-04_02:36:32.664000      233511.79        3.84026900e-01       -2.32453900e-07  69.9500  68.7769  69.2928  0.0000
0202-04-04_02:36:33.010000      233512.14        3.86541100e-01       -2.10017600e-07  69.9500  68.7769  69.2928  0.0000
0202-04-04_02:36:33.387000      233512.51        3.90070500e-01       -1.99427200e-07  69.9500  68.7769  69.2928  0.0000
0202-04-04_02:36:33.766000      233512.89        3.92918600e-01       -1.63363500e-07  69.8876  68.7770  69.2755  0.0000
0202-04-04_02:36:34.117000      233513.24        3.95858800e-01       -1.25928500e-07  69.8876  68.7770  69.2755  0.0000
0202-04-04_02:36:34.465000      233513.59        3.98093200e-01       -6.89082000e-08  69.9434  68.7772  69.2642  0.0000
0202-04-04_02:36:34.812000      233513.94        4.02251800e-01       -3.71752000e-08  69.9434  68.7772  69.2642  0.0000
0202-04-04_02:36:35.168000      233514.29        4.04795700e-01       -2.09540000e-09  69.9434  68.7772  69.2642  0.0000
0202-04-04_02:36:35.516000      233514.64        4.07623000e-01        3.23027000e-08  69.9431  68.7775  69.2900  0.0000
0202-04-04_02:36:35.863000      233514.99        4.10848100e-01        9.44052000e-08  69.9431  68.7775  69.2900  0.0000
0202-04-04_02:36:36.223000      233515.35        4.13579800e-01        1.59668600e-07  69.9431  68.7775  69.2900  0.0000
0202-04-04_02:36:36.580000      233515.70        4.17032000e-01        2.16936800e-07  69.9590  68.7764  69.2969  0.0000
0202-04-04_02:36:36.940000      233516.07        4.19678300e-01        2.69246700e-07  69.9590  68.7764  69.2969  0.0000
0202-04-04_02:36:37.297000      233516.42        4.22732900e-01        3.34014300e-07  69.9590  68.7764  69.2969  0.0000
0202-04-04_02:36:37.645000      233516.77        4.26177600e-01        4.50100100e-07  69.9710  68.7758  69.3106  0.0000
0202-04-04_02:36:37.992000      233517.12        4.28702200e-01        5.20073900e-07  69.9710  68.7758  69.3106  0.0000
0202-04-04_02:36:38.414000      233517.54        4.31897700e-01        6.18000000e-07  69.9710  68.7758  69.3106  0.0000
0202-04-04_02:36:38.770000      233517.89        4.34541000e-01        7.32102500e-07  69.9636  68.7788  69.3034  0.0000
0202-04-04_02:36:39.117000      233518.24        4.38301600e-01        8.45834900e-07  69.9636  68.7788  69.3034  0.0000
0202-04-04_02:36:39.465000      233518.59        4.40719300e-01        9.63164000e-07  69.8988  68.7785  69.2986  0.0000
0202-04-04_02:36:39.812000      233518.94        4.43307700e-01        1.05619440e-06  69.8988  68.7785  69.2986  0.0000
0202-04-04_02:36:40.164000      233519.29        4.46293200e-01        1.18734090e-06  69.8988  68.7785  69.2986  0.0000
0202-04-04_02:36:40.510000      233519.64        4.49916100e-01        1.34303090e-06  69.8796  68.7793  69.2510  0.0000
0202-04-04_02:36:40.855000      233519.98        4.52161600e-01        1.51235630e-06  69.8796  68.7793  69.2510  0.0000
0202-04-04_02:36:41.203000      233520.33        4.55504600e-01        1.67288060e-06  69.8796  68.7793  69.2510  0.0000
0202-04-04_02:36:41.555000      233520.68        4.58581300e-01        1.84071850e-06  69.9166  68.7814  69.2795  0.0000
0202-04-04_02:36:41.902000      233521.03        4.61930400e-01        1.98134770e-06  69.9166  68.7814  69.2795  0.0000
0202-04-04_02:36:42.250000      233521.37        4.64002300e-01        2.18438930e-06  69.9166  68.7814  69.2795  0.0000
0202-04-04_02:36:42.598000      233521.72        4.67409900e-01        2.41718070e-06  69.9411  68.7815  69.2977  0.0000
0202-04-04_02:36:42.945000      233522.07        4.70627100e-01        2.60912810e-06  69.9411  68.7815  69.2977  0.0000
0202-04-04_02:36:43.290000      233522.42        4.72553600e-01        2.81774780e-06  69.9411  68.7815  69.2977  0.0000
0202-04-04_02:36:43.640000      233522.76        4.76684000e-01        3.08115650e-06  69.9845  68.7809  69.3316  0.0000
0202-04-04_02:36:43.996000      233523.12        4.79112200e-01        3.33093000e-06  69.9845  68.7809  69.3316  0.0000
0202-04-04_02:36:44.370000      233523.50        4.82067200e-01        3.57549720e-06  69.9845  68.7809  69.3316  0.0000
0202-04-04_02:36:44.746000      233523.87        4.85469400e-01        3.88142320e-06  69.9695  68.7824  69.3017  0.0000
0202-04-04_02:36:45.094000      233524.22        4.88175000e-01        4.18406360e-06  69.9695  68.7824  69.3017  0.0000
0202-04-04_02:36:45.453000      233524.58        4.91352700e-01        4.51769330e-06  69.9543  68.7805  69.2968  0.0000
0202-04-04_02:36:45.805000      233524.93        4.94368400e-01        4.84890660e-06  69.9543  68.7805  69.2968  0.0000
0202-04-04_02:36:46.152000      233525.28        4.97045800e-01        5.17392200e-06  69.9543  68.7805  69.2968  0.0000
0202-04-04_02:36:46.500000      233525.63        5.00352600e-01        5.53259170e-06  69.9531  68.7809  69.2555  0.0000
0202-04-04_02:36:46.848000      233525.97        5.03379700e-01        5.88673700e-06  69.9531  68.7809  69.2555  0.0000
0202-04-04_02:36:47.203000      233526.33        5.06391100e-01        6.24199790e-06  69.9531  68.7809  69.2555  0.0000
0202-04-04_02:36:47.550000      233526.68        5.08719300e-01        6.59453180e-06  69.9094  68.7813  69.2718  0.0000
0202-04-04_02:36:47.910000      233527.03        5.11797400e-01        6.97371640e-06  69.9094  68.7813  69.2718  0.0000
0202-04-04_02:36:48.266000      233527.39        5.15369900e-01        7.41500349e-06  69.9094  68.7813  69.2718  0.0000
0202-04-04_02:36:48.613000      233527.74        5.18179800e-01        7.91374469e-06  69.9489  68.7795  69.2992  0.0000
0202-04-04_02:36:48.973000      233528.10        5.20967100e-01        8.34598293e-06  69.9489  68.7795  69.2992  0.0000
0202-04-04_02:36:49.332000      233528.46        5.23837500e-01        8.81175155e-06  69.9489  68.7795  69.2992  0.0000
0202-04-04_02:36:49.766000      233528.89        5.26687700e-01        9.32722695e-06  69.9565  68.7826  69.3309  0.0000
0202-04-04_02:36:50.125000      233529.25        5.30168100e-01        9.79956530e-06  69.9565  68.7826  69.3309  0.0000
0202-04-04_02:36:50.480000      233529.61        5.33569000e-01        1.02827499e-05  69.9309  68.7803  69.2903  0.0000
0202-04-04_02:36:50.830000      233529.95        5.35704800e-01        1.08227680e-05  69.9309  68.7803  69.2903  0.0000
0202-04-04_02:36:51.176000      233530.30        5.38919500e-01        1.13429524e-05  69.9309  68.7803  69.2903  0.0000
0202-04-04_02:36:51.527000      233530.65        5.41748300e-01        1.19279057e-05  69.9156  68.7817  69.2555  0.0000
0202-04-04_02:36:51.883000      233531.01        5.45237600e-01        1.25193051e-05  69.9156  68.7817  69.2555  0.0000
0202-04-04_02:36:52.230000      233531.36        5.47519300e-01        1.31061180e-05  69.9156  68.7817  69.2555  0.0000
0202-04-04_02:36:52.582000      233531.71        5.50311000e-01        1.37288165e-05  69.8927  68.7835  69.2699  0.0000
0202-04-04_02:36:52.930000      233532.05        5.54131300e-01        1.43649024e-05  69.8927  68.7835  69.2699  0.0000
0202-04-04_02:36:53.277000      233532.40        5.57375900e-01        1.49978893e-05  69.8927  68.7835  69.2699  0.0000
0202-04-04_02:36:53.625000      233532.75        5.59970300e-01        1.55822231e-05  69.9322  68.7824  69.2868  0.0000
0202-04-04_02:36:53.973000      233533.10        5.62941600e-01        1.63423281e-05  69.9322  68.7824  69.2868  0.0000
0202-04-04_02:36:54.332000      233533.46        5.65392400e-01        1.70436163e-05  69.9322  68.7824  69.2868  0.0000
0202-04-04_02:36:54.730000      233533.86        5.69315100e-01        1.77779414e-05  69.9531  68.7834  69.3048  0.0000
0202-04-04_02:36:55.080000      233534.20        5.71775100e-01        1.89334765e-05  69.9531  68.7834  69.3048  0.0000
0202-04-04_02:36:55.438000      233534.56        5.74505900e-01        1.93452644e-05  69.8862  68.7835  69.2866  0.0000
0202-04-04_02:36:55.785000      233534.91        5.77827500e-01        2.04821438e-05  69.8862  68.7835  69.2866  0.0000
