Repository: shortlab/2025-devitre-PhD

# 2025-devitre-PhD
Data repository for Alexis Devitre's PhD thesis

File: chapter 6/data/ext_ffj51/Ic/infield/step09/no magnet/Ic_2025-04-04_02-41-21891591_45e19pm2-anneal300k-720min-0nA-0T-70k-.txt
# Ic = 0.37 A, n = 11.24 , Tavg = 69.98 K, 45e19pm2-anneal300k-720min-0nA-0T-70k-
#datetime                        t_s     iHTS_A                vHTS_V                tHTS_K  tTAR_K  tHOL_K  tSPA_K
0202-04-04_02:40:15.200000      233734.32        9.21367000e-03       -4.63823846e-09  69.9498  68.7951  69.3168  0.0000
0202-04-04_02:40:15.547000      233734.67        1.70530900e-02       -8.41653846e-09  69.9905  68.7971  69.3143  0.0000
0202-04-04_02:40:15.895000      233735.02        2.01012800e-02       -1.15775385e-08  69.9905  68.7971  69.3143  0.0000
0202-04-04_02:40:16.242000      233735.37        2.30325300e-02       -1.54821385e-08  69.9905  68.7971  69.3143  0.0000
0202-04-04_02:40:16.600000      233735.73        2.60409500e-02       -1.15775385e-08  69.9488  68.8000  69.2815  0.0000
0202-04-04_02:40:16.950000      233736.07        2.89718300e-02       -1.18873385e-08  69.9488  68.8000  69.2815  0.0000
0202-04-04_02:40:17.297000      233736.42        3.19698600e-02       -1.60399385e-08  69.9488  68.8000  69.2815  0.0000
0202-04-04_02:40:17.645000      233736.77        3.47987000e-02       -1.82092385e-08  69.9283  68.7995  69.3085  0.0000
0202-04-04_02:40:18             233737.13        3.81407600e-02       -2.12461385e-08  69.9283  68.7995  69.3085  0.0000
0202-04-04_02:40:18.426000      233737.55        4.07172800e-02       -2.57705385e-08  69.9283  68.7995  69.3085  0.0000
0202-04-04_02:40:18.780000      233737.91        4.36819100e-02       -2.97991385e-08  69.9698  68.7977  69.3140  0.0000
0202-04-04_02:40:19.130000      233738.26        4.67348600e-02       -3.53152385e-08  69.9698  68.7977  69.3140  0.0000
0202-04-04_02:40:19.480000      233738.60        4.97076600e-02       -3.72986385e-08  69.9937  68.7997  69.3405  0.0000
0202-04-04_02:40:19.836000      233738.96        5.26970800e-02       -3.71746385e-08  69.9937  68.7997  69.3405  0.0000
0202-04-04_02:40:20.184000      233739.31        5.58197800e-02       -2.51508385e-08  69.9937  68.7997  69.3405  0.0000
0202-04-04_02:40:20.530000      233739.66        5.87599300e-02       -2.29815385e-08  70.0187  68.7992  69.3462  0.0000
0202-04-04_02:40:20.880000      233740.01        6.17484500e-02       -2.60766385e-08  70.0187  68.7992  69.3462  0.0000
0202-04-04_02:40:21.227000      233740.35        6.45208800e-02       -2.92318385e-08  70.0187  68.7992  69.3462  0.0000
0202-04-04_02:40:21.586000      233740.71        6.75658100e-02       -2.22282385e-08  69.9797  68.7975  69.3276  0.0000
0202-04-04_02:40:21.934000      233741.06        7.08829400e-02       -2.40256385e-08  69.9797  68.7975  69.3276  0.0000
0202-04-04_02:40:22.285000      233741.41        7.34950900e-02       -1.80136385e-08  69.9797  68.7975  69.3276  0.0000
0202-04-04_02:40:22.633000      233741.76        7.66284800e-02       -2.07407385e-08  69.9442  68.7972  69.3029  0.0000
0202-04-04_02:40:22.980000      233742.11        7.95063000e-02       -2.05548385e-08  69.9442  68.7972  69.3029  0.0000
0202-04-04_02:40:23.332000      233742.46        8.22831900e-02       -2.28480385e-08  69.9442  68.7972  69.3029  0.0000
0202-04-04_02:40:23.727000      233742.85        8.51630200e-02       -2.83641385e-08  69.9473  68.7961  69.3200  0.0000
0202-04-04_02:40:24.074000      233743.20        8.87636300e-02       -2.76823385e-08  69.9473  68.7961  69.3200  0.0000
0202-04-04_02:40:24.440000      233743.57        9.12251400e-02       -3.44999385e-08  69.9723  68.7945  69.2935  0.0000
0202-04-04_02:40:24.793000      233743.92        9.46046000e-02       -3.09672385e-08  69.9723  68.7945  69.2935  0.0000
0202-04-04_02:40:25.150000      233744.27        9.75284200e-02       -2.12365385e-08  69.9723  68.7945  69.2935  0.0000
0202-04-04_02:40:25.508000      233744.63        1.00533200e-01       -2.22282385e-08  70.0074  68.7959  69.3310  0.0000
0202-04-04_02:40:25.855000      233744.98        1.03136400e-01       -2.61948385e-08  70.0074  68.7959  69.3310  0.0000
0202-04-04_02:40:26.203000      233745.33        1.06493600e-01       -1.67741385e-08  70.0074  68.7959  69.3310  0.0000
0202-04-04_02:40:26.566000      233745.69        1.09067900e-01       -1.93147385e-08  70.0140  68.7956  69.3235  0.0000
0202-04-04_02:40:26.914000      233746.04        1.12263300e-01       -2.24110385e-08  70.0140  68.7956  69.3235  0.0000
0202-04-04_02:40:27.260000      233746.39        1.14783900e-01       -1.68936385e-08  70.0140  68.7956  69.3235  0.0000
0202-04-04_02:40:27.610000      233746.74        1.18150000e-01       -1.44764385e-08  69.9660  68.7941  69.3071  0.0000
0202-04-04_02:40:27.957000      233747.08        1.20863100e-01       -1.42285385e-08  69.9660  68.7941  69.3071  0.0000
0202-04-04_02:40:28.340000      233747.47        1.24312000e-01       -2.14800385e-08  69.9660  68.7941  69.3071  0.0000
0202-04-04_02:40:28.758000      233747.88        1.27317400e-01       -9.70413846e-09  69.9809  68.7967  69.3208  0.0000
0202-04-04_02:40:29.117000      233748.24        1.30287200e-01        2.07176154e-09  69.9809  68.7967  69.3208  0.0000
0202-04-04_02:40:29.470000      233748.59        1.32967000e-01        3.18746154e-09  69.9692  68.7965  69.3212  0.0000
0202-04-04_02:40:29.816000      233748.94        1.36058600e-01       -7.84473846e-09  69.9692  68.7965  69.3212  0.0000
0202-04-04_02:40:30.164000      233749.29        1.39105900e-01       -5.30363846e-09  69.9692  68.7965  69.3212  0.0000
0202-04-04_02:40:30.510000      233749.64        1.41805600e-01        5.85246154e-09  69.9734  68.7949  69.3448  0.0000
0202-04-04_02:40:30.863000      233749.99        1.45165800e-01        9.07536154e-09  69.9734  68.7949  69.3448  0.0000
0202-04-04_02:40:31.210000      233750.33        1.47720900e-01        1.41576615e-08  69.9734  68.7949  69.3448  0.0000
0202-04-04_02:40:31.570000      233750.69        1.50756000e-01       -6.29523846e-09  70.0129  68.7950  69.3429  0.0000
0202-04-04_02:40:31.918000      233751.04        1.54169600e-01       -1.39806385e-08  70.0129  68.7950  69.3429  0.0000
0202-04-04_02:40:32.266000      233751.39        1.57122000e-01        5.22361538e-10  70.0129  68.7950  69.3429  0.0000
0202-04-04_02:40:32.613000      233751.74        1.59858800e-01       -6.17293846e-09  69.9524  68.7946  69.2982  0.0000
0202-04-04_02:40:32.960000      233752.09        1.62955800e-01       -2.33273846e-09  69.9524  68.7946  69.2982  0.0000
0202-04-04_02:40:33.320000      233752.44        1.64895600e-01        7.64586154e-09  69.9524  68.7946  69.2982  0.0000
0202-04-04_02:40:33.730000      233752.86        1.69100300e-01        5.47656154e-09  69.9519  68.7914  69.3089  0.0000
0202-04-04_02:40:34.080000      233753.20        1.72036400e-01        4.29896154e-09  69.9519  68.7914  69.3089  0.0000
0202-04-04_02:40:34.426000      233753.55        1.75133900e-01       -4.93583846e-09  69.9519  68.7914  69.3089  0.0000
0202-04-04_02:40:34.780000      233753.91        1.77882600e-01       -9.64613846e-09  69.9725  68.7930  69.3189  0.0000
0202-04-04_02:40:35.130000      233754.25        1.80744300e-01       -9.83213846e-09  69.9725  68.7930  69.3189  0.0000
0202-04-04_02:40:35.477000      233754.60        1.83539000e-01       -1.42945385e-08  69.9242  68.7918  69.2844  0.0000
0202-04-04_02:40:35.824000      233754.95        1.86671500e-01       -5.49363846e-09  69.9242  68.7918  69.2844  0.0000
0202-04-04_02:40:36.170000      233755.30        1.90189000e-01       -4.93583846e-09  69.9242  68.7918  69.2844  0.0000
0202-04-04_02:40:36.520000      233755.64        1.92580100e-01        1.03728615e-08  69.9717  68.7918  69.3273  0.0000
0202-04-04_02:40:36.870000      233756.00        1.95840600e-01        1.15504615e-08  69.9717  68.7918  69.3273  0.0000
0202-04-04_02:40:37.223000      233756.35        1.98786700e-01       -6.23733846e-09  69.9717  68.7918  69.3273  0.0000
0202-04-04_02:40:37.570000      233756.70        2.01468600e-01        2.25366154e-09  69.9939  68.7915  69.3288  0.0000
0202-04-04_02:40:37.918000      233757.04        2.04553400e-01        9.00936154e-09  69.9939  68.7915  69.3288  0.0000
0202-04-04_02:40:38.266000      233757.39        2.07735400e-01       -1.63438462e-10  69.9939  68.7915  69.3288  0.0000
0202-04-04_02:40:38.625000      233757.75        2.10783100e-01       -1.22500385e-08  69.9506  68.7944  69.3142  0.0000
0202-04-04_02:40:38.973000      233758.10        2.13616400e-01        9.81386154e-09  69.9506  68.7944  69.3142  0.0000
0202-04-04_02:40:39.344000      233758.47        2.16304200e-01        2.34491615e-08  69.9506  68.7944  69.3142  0.0000
0202-04-04_02:40:39.740000      233758.86        2.19776100e-01       -7.84438462e-10  69.9590  68.7925  69.3299  0.0000
0202-04-04_02:40:40.086000      233759.21        2.22648000e-01        7.64456154e-09  69.9590  68.7925  69.3299  0.0000
0202-04-04_02:40:40.438000      233759.56        2.25742500e-01       -2.03697385e-08  69.9580  68.7915  69.3270  0.0000
0202-04-04_02:40:40.805000      233759.93        2.28356200e-01       -1.93780385e-08  69.9580  68.7915  69.3270  0.0000
0202-04-04_02:40:41.152000      233760.28        2.31337900e-01       -5.99063846e-09  69.9580  68.7915  69.3270  0.0000
0202-04-04_02:40:41.500000      233760.63        2.34924600e-01       -5.30893846e-09  69.9757  68.7937  69.3184  0.0000
0202-04-04_02:40:41.860000      233760.99        2.38053200e-01        2.07161538e-10  69.9757  68.7937  69.3184  0.0000
0202-04-04_02:40:42.207000      233761.33        2.40595600e-01       -1.01432385e-08  69.9757  68.7937  69.3184  0.0000
0202-04-04_02:40:42.560000      233761.68        2.43742800e-01       -1.01432385e-08  69.9783  68.7946  69.3585  0.0000
0202-04-04_02:40:42.906000      233762.03        2.46503400e-01       -5.86673846e-09  69.9783  68.7946  69.3585  0.0000
0202-04-04_02:40:43.254000      233762.38        2.49266900e-01       -5.61883846e-09  69.9783  68.7946  69.3585  0.0000
0202-04-04_02:40:43.613000      233762.74        2.52329800e-01        6.21906154e-09  69.9678  68.7926  69.3299  0.0000
0202-04-04_02:40:43.960000      233763.09        2.55442100e-01        6.59096154e-09  69.9678  68.7926  69.3299  0.0000
0202-04-04_02:40:44.310000      233763.43        2.58464700e-01        8.51366154e-09  69.9678  68.7926  69.3299  0.0000
0202-04-04_02:40:44.660000      233763.78        2.61301000e-01        4.79776154e-09  69.9421  68.7936  69.2637  0.0000
0202-04-04_02:40:45.008000      233764.13        2.64143200e-01        9.50856154e-09  69.9421  68.7936  69.2637  0.0000
0202-04-04_02:40:45.402000      233764.53        2.67268900e-01       -1.15173846e-09  69.9421  68.7936  69.2637  0.0000
0202-04-04_02:40:45.760000      233764.89        2.70584600e-01       -3.32103846e-09  69.9157  68.7939  69.3063  0.0000
0202-04-04_02:40:46.110000      233765.23        2.72931100e-01        9.19866154e-09  69.9157  68.7939  69.3063  0.0000
0202-04-04_02:40:46.457000      233765.58        2.76094200e-01        1.40329615e-08  69.9449  68.7933  69.3192  0.0000
0202-04-04_02:40:46.805000      233765.93        2.78840000e-01        1.04382615e-08  69.9449  68.7933  69.3192  0.0000
0202-04-04_02:40:47.156000      233766.28        2.82018600e-01        1.30413615e-08  69.9449  68.7933  69.3192  0.0000
0202-04-04_02:40:47.504000      233766.63        2.84596600e-01        3.06276154e-09  69.9685  68.7919  69.3144  0.0000
0202-04-04_02:40:47.855000      233766.98        2.87614000e-01        4.30236154e-09  69.9685  68.7919  69.3144  0.0000
0202-04-04_02:40:48.203000      233767.33        2.91184800e-01       -3.61384615e-11  69.9685  68.7919  69.3144  0.0000
0202-04-04_02:40:48.550000      233767.67        2.93878600e-01        6.90546154e-09  69.9662  68.7946  69.3049  0.0000
0202-04-04_02:40:48.902000      233768.03        2.97004300e-01       -1.92494385e-08  69.9662  68.7946  69.3049  0.0000
0202-04-04_02:40:49.250000      233768.38        2.99847000e-01        1.20346154e-09  69.9662  68.7946  69.3049  0.0000
0202-04-04_02:40:49.598000      233768.72        3.03115100e-01        1.76277615e-08  69.9335  68.7954  69.3232  0.0000
0202-04-04_02:40:49.945000      233769.07        3.05954000e-01        1.82475615e-08  69.9335  68.7954  69.3232  0.0000
0202-04-04_02:40:50.293000      233769.42        3.08508300e-01        2.56262615e-08  69.9335  68.7954  69.3232  0.0000
0202-04-04_02:40:50.652000      233769.78        3.11460300e-01        2.83567615e-08  69.9123  68.7937  69.2954  0.0000
0202-04-04_02:40:51             233770.13        3.14634300e-01        3.23853615e-08  69.9123  68.7937  69.2954  0.0000
0202-04-04_02:40:51.420000      233770.55        3.17896600e-01        2.13531615e-08  69.9123  68.7937  69.2954  0.0000
0202-04-04_02:40:51.773000      233770.90        3.20461200e-01        4.05044615e-08  69.9798  68.7948  69.3105  0.0000
0202-04-04_02:40:52.120000      233771.25        3.23701900e-01        3.38727615e-08  69.9798  68.7948  69.3105  0.0000
0202-04-04_02:40:52.473000      233771.60        3.26599000e-01        4.41612615e-08  69.9683  68.7924  69.3115  0.0000
0202-04-04_02:40:52.832000      233771.96        3.30020200e-01        5.01731615e-08  69.9683  68.7924  69.3115  0.0000
0202-04-04_02:40:53.188000      233772.31        3.32918800e-01        4.10003615e-08  69.9683  68.7924  69.3115  0.0000
0202-04-04_02:40:53.540000      233772.66        3.35535400e-01        2.71791615e-08  69.9608  68.7914  69.3275  0.0000
0202-04-04_02:40:53.900000      233773.02        3.38455400e-01        1.33406154e-09  69.9608  68.7914  69.3275  0.0000
0202-04-04_02:40:54.246000      233773.37        3.41569200e-01       -6.72313846e-09  69.9608  68.7914  69.3275  0.0000
0202-04-04_02:40:54.594000      233773.72        3.44635500e-01        3.04019615e-08  69.9834  68.7937  69.3059  0.0000
0202-04-04_02:40:54.940000      233774.07        3.48074500e-01        3.79013615e-08  69.9834  68.7937  69.3059  0.0000
0202-04-04_02:40:55.290000      233774.42        3.50717800e-01        6.26927615e-08  69.9834  68.7937  69.3059  0.0000
0202-04-04_02:40:55.650000      233774.78        3.53675700e-01        6.93864615e-08  69.9382  68.7937  69.3159  0.0000
0202-04-04_02:40:55.996000      233775.12        3.56532700e-01        7.55863615e-08  69.9382  68.7937  69.3159  0.0000
0202-04-04_02:40:56.370000      233775.50        3.59167100e-01        8.41453615e-08  69.9382  68.7937  69.3159  0.0000
0202-04-04_02:40:56.760000      233775.89        3.62384400e-01        1.03298662e-07  69.9373  68.7921  69.3173  0.0000
0202-04-04_02:40:57.110000      233776.23        3.65467100e-01        9.09029615e-08  69.9373  68.7921  69.3173  0.0000
0202-04-04_02:40:57.457000      233776.58        3.68809400e-01        1.04352262e-07  70.0052  68.7914  69.3177  0.0000
0202-04-04_02:40:57.816000      233776.94        3.71614100e-01        1.32366562e-07  70.0052  68.7914  69.3177  0.0000
0202-04-04_02:40:58.176000      233777.30        3.74732300e-01        1.68499962e-07  70.0052  68.7914  69.3177  0.0000
0202-04-04_02:40:58.527000      233777.65        3.77023100e-01        1.97815762e-07  69.9696  68.7928  69.3417  0.0000
0202-04-04_02:40:58.875000      233778.00        3.80647400e-01        2.19322362e-07  69.9696  68.7928  69.3417  0.0000
0202-04-04_02:40:59.223000      233778.35        3.83704800e-01        2.25086362e-07  69.9696  68.7928  69.3417  0.0000
0202-04-04_02:40:59.570000      233778.70        3.86611500e-01        2.32895562e-07  69.9639  68.7920  69.3305  0.0000
0202-04-04_02:40:59.920000      233779.05        3.88981700e-01        2.70516562e-07  69.9639  68.7920  69.3305  0.0000
0202-04-04_02:41:00.270000      233779.39        3.92707000e-01        3.24065962e-07  69.9639  68.7920  69.3305  0.0000
0202-04-04_02:41:00.630000      233779.75        3.94802300e-01        3.40676162e-07  69.9647  68.7929  69.3049  0.0000
0202-04-04_02:41:00.977000      233780.10        3.98536500e-01        3.97944262e-07  69.9647  68.7929  69.3049  0.0000
0202-04-04_02:41:01.340000      233780.47        4.01560400e-01        4.28251662e-07  69.9647  68.7929  69.3049  0.0000
0202-04-04_02:41:01.710000      233780.84        4.03969300e-01        4.96737862e-07  69.9622  68.7934  69.3255  0.0000
0202-04-04_02:41:02.074000      233781.20        4.07357600e-01        5.55801062e-07  69.9622  68.7934  69.3255  0.0000
0202-04-04_02:41:02.430000      233781.55        4.10033000e-01        6.39098662e-07  69.9064  68.7924  69.2906  0.0000
0202-04-04_02:41:02.780000      233781.91        4.13440700e-01        7.25186762e-07  69.9064  68.7924  69.2906  0.0000
0202-04-04_02:41:03.130000      233782.25        4.16376400e-01        8.06688462e-07  69.9064  68.7924  69.2906  0.0000
0202-04-04_02:41:03.480000      233782.60        4.19520800e-01        8.34392862e-07  69.9524  68.7899  69.3108  0.0000
0202-04-04_02:41:03.832000      233782.96        4.22369000e-01        9.14716962e-07  69.9524  68.7899  69.3108  0.0000
0202-04-04_02:41:04.180000      233783.31        4.24996700e-01        9.87231762e-07  69.9524  68.7899  69.3108  0.0000
0202-04-04_02:41:04.540000      233783.66        4.28870400e-01        1.07294796e-06  69.9731  68.7934  69.3161  0.0000
0202-04-04_02:41:04.900000      233784.02        4.31129300e-01        1.21791556e-06  69.9731  68.7934  69.3161  0.0000
0202-04-04_02:41:05.242000      233784.37        4.34284800e-01        1.34906206e-06  69.9731  68.7934  69.3161  0.0000
0202-04-04_02:41:05.605000      233784.73        4.37786000e-01        1.47463036e-06  69.9399  68.7916  69.3048  0.0000
0202-04-04_02:41:05.953000      233785.08        4.40177000e-01        1.58730726e-06  69.9399  68.7916  69.3048  0.0000
0202-04-04_02:41:06.300000      233785.43        4.43253300e-01        1.75309966e-06  69.9399  68.7916  69.3048  0.0000
0202-04-04_02:41:06.650000      233785.77        4.46267700e-01        1.90414116e-06  69.9202  68.7916  69.3004  0.0000
0202-04-04_02:41:06.996000      233786.12        4.49562700e-01        2.07390016e-06  69.9202  68.7916  69.3004  0.0000
0202-04-04_02:41:07.380000      233786.50        4.52357400e-01        2.19376656e-06  69.9202  68.7916  69.3004  0.0000
0202-04-04_02:41:07.760000      233786.89        4.54896800e-01        2.36600416e-06  69.9566  68.7924  69.3121  0.0000
0202-04-04_02:41:08.110000      233787.24        4.57915800e-01        2.52776686e-06  69.9566  68.7924  69.3121  0.0000
0202-04-04_02:41:08.460000      233787.59        4.61540200e-01        2.73403106e-06  69.9312  68.7930  69.3018  0.0000
0202-04-04_02:41:08.816000      233787.94        4.63745700e-01        2.95833116e-06  69.9312  68.7930  69.3018  0.0000
0202-04-04_02:41:09.164000      233788.29        4.67016000e-01        3.18405676e-06  69.9312  68.7930  69.3018  0.0000
0202-04-04_02:41:09.510000      233788.64        4.69749900e-01        3.41145576e-06  69.9790  68.7932  69.3124  0.0000
0202-04-04_02:41:09.860000      233788.99        4.73083500e-01        3.65893586e-06  69.9790  68.7932  69.3124  0.0000
0202-04-04_02:41:10.210000      233789.33        4.76025100e-01        3.94509046e-06  69.9790  68.7932  69.3124  0.0000
0202-04-04_02:41:10.555000      233789.68        4.79315500e-01        4.21655616e-06  69.9812  68.7944  69.3300  0.0000
0202-04-04_02:41:10.906000      233790.03        4.81522200e-01        4.51851526e-06  69.9812  68.7944  69.3300  0.0000
0202-04-04_02:41:11.254000      233790.38        4.84836300e-01        4.79543516e-06  69.9812  68.7944  69.3300  0.0000
0202-04-04_02:41:11.600000      233790.73        4.87837300e-01        5.10080306e-06  69.9536  68.7924  69.3066  0.0000
0202-04-04_02:41:11.950000      233791.08        4.90572600e-01        5.43424726e-06  69.9536  68.7924  69.3066  0.0000
0202-04-04_02:41:12.297000      233791.42        4.93353900e-01        5.77909556e-06  69.9536  68.7924  69.3066  0.0000
0202-04-04_02:41:12.656000      233791.78        4.97279900e-01        6.17042766e-06  69.9778  68.7928  69.3075  0.0000
0202-04-04_02:41:13.004000      233792.13        5.00269000e-01        6.52953086e-06  69.9778  68.7928  69.3075  0.0000
0202-04-04_02:41:13.375000      233792.50        5.03221100e-01        6.87276766e-06  69.9778  68.7928  69.3075  0.0000
0202-04-04_02:41:13.746000      233792.87        5.05759100e-01        7.28702686e-06  69.9827  68.7938  69.3384  0.0000
0202-04-04_02:41:14.110000      233793.23        5.08757100e-01        7.66112416e-06  69.9827  68.7938  69.3384  0.0000
0202-04-04_02:41:14.460000      233793.58        5.11379700e-01        8.08084276e-06  69.9572  68.7927  69.3127  0.0000
0202-04-04_02:41:14.810000      233793.93        5.14591100e-01        8.51754353e-06  69.9572  68.7927  69.3127  0.0000
0202-04-04_02:41:15.156000      233794.28        5.17796900e-01        8.96335512e-06  69.9572  68.7927  69.3127  0.0000
0202-04-04_02:41:15.504000      233794.63        5.20757700e-01        9.40098554e-06  69.9954  68.7930  69.3112  0.0000
0202-04-04_02:41:15.860000      233794.98        5.23772100e-01        9.94317375e-06  69.9954  68.7930  69.3112  0.0000
0202-04-04_02:41:16.207000      233795.33        5.26669200e-01        1.04184871e-05  69.9954  68.7930  69.3112  0.0000
0202-04-04_02:41:16.555000      233795.68        5.29801100e-01        1.09350162e-05  69.9898  68.7938  69.3285  0.0000
0202-04-04_02:41:16.902000      233796.03        5.32493400e-01        1.14559458e-05  69.9898  68.7938  69.3285  0.0000
0202-04-04_02:41:17.250000      233796.38        5.35966400e-01        1.20060053e-05  69.9898  68.7938  69.3285  0.0000
0202-04-04_02:41:17.598000      233796.72        5.38400100e-01        1.25820957e-05  69.9912  68.7929  69.3241  0.0000
0202-04-04_02:41:17.953000      233797.08        5.41193300e-01        1.31972947e-05  69.9912  68.7929  69.3241  0.0000
0202-04-04_02:41:18.300000      233797.43        5.44887400e-01        1.38001599e-05  69.9912  68.7929  69.3241  0.0000
0202-04-04_02:41:18.650000      233797.77        5.47297700e-01        1.43383814e-05  69.9441  68.7949  69.2972  0.0000
0202-04-04_02:41:18.996000      233798.12        5.50916200e-01        1.50124600e-05  69.9441  68.7949  69.2972  0.0000
0202-04-04_02:41:19.426000      233798.55        5.53067800e-01        1.56522644e-05  69.9441  68.7949  69.2972  0.0000
0202-04-04_02:41:19.777000      233798.90        5.56313700e-01        1.62951667e-05  69.9089  68.7922  69.2774  0.0000
0202-04-04_02:41:20.125000      233799.25        5.59365200e-01        1.69983132e-05  69.9089  68.7922  69.2774  0.0000
0202-04-04_02:41:20.477000      233799.60        5.62308600e-01        1.77093315e-05  69.9696  68.7914  69.2880  0.0000
0202-04-04_02:41:20.824000      233799.95        5.65416500e-01        1.84484900e-05  69.9696  68.7914  69.2880  0.0000
0202-04-04_02:41:21.180000      233800.30        5.68530000e-01        1.95578511e-05  69.9696  68.7914  69.2880  0.0000
0202-04-04_02:41:21.527000      233800.65        5.71203000e-01        1.99626976e-05  69.9765  68.7916  69.3544  0.0000
0202-04-04_02:41:21.875000      233801.00        5.73930900e-01        2.07017967e-05  69.9765  68.7916  69.3544  0.0000

File: chapter 6/data/ext_ffj51/Ic/infield/step09/no magnet/Ic_2025-04-04_02-44-19028015_45e19pm2-anneal300k-720min-0nA-0T-70k-.txt
# Ic = 0.37 A, n = 11.51 , Tavg = 69.96 K, 45e19pm2-anneal300k-720min-0nA-0T-70k-
#datetime                        t_s     iHTS_A                vHTS_V                tHTS_K  tTAR_K  tHOL_K  tSPA_K
0202-04-04_02:43:12.395000      233911.52        8.76160200e-03       -9.49699231e-09  69.9678  68.7945  69.3055  0.0000
0202-04-04_02:43:12.777000      233911.90        1.63456800e-02       -1.22860923e-08  69.9410  68.7967  69.2878  0.0000
0202-04-04_02:43:13.133000      233912.26        1.96375900e-02       -1.87317923e-08  69.9410  68.7967  69.2878  0.0000
0202-04-04_02:43:13.484000      233912.61        2.24471400e-02       -2.67889923e-08  69.9566  68.7970  69.3008  0.0000
0202-04-04_02:43:13.832000      233912.96        2.56392300e-02       -3.44123923e-08  69.9566  68.7970  69.3008  0.0000
0202-04-04_02:43:14.190000      233913.31        2.85289200e-02       -3.42884923e-08  69.9566  68.7970  69.3008  0.0000
0202-04-04_02:43:14.540000      233913.66        3.13737200e-02       -3.16853923e-08  69.9944  68.7988  69.3518  0.0000
0202-04-04_02:43:14.887000      233914.01        3.42841900e-02       -3.68295923e-08  69.9944  68.7988  69.3518  0.0000
0202-04-04_02:43:15.234000      233914.36        3.75018900e-02       -3.45363923e-08  69.9944  68.7988  69.3518  0.0000
0202-04-04_02:43:15.582000      233914.71        4.05118100e-02       -3.91227923e-08  69.9614  68.7987  69.3027  0.0000
0202-04-04_02:43:15.945000      233915.07        4.34015100e-02       -4.50102923e-08  69.9614  68.7987  69.3027  0.0000
0202-04-04_02:43:16.293000      233915.42        4.64010300e-02       -4.05448923e-08  69.9614  68.7987  69.3027  0.0000
0202-04-04_02:43:16.640000      233915.77        4.92600600e-02       -4.33324923e-08  69.9785  68.8011  69.3224  0.0000
0202-04-04_02:43:16.990000      233916.11        5.23798000e-02       -3.27960923e-08  69.9785  68.8011  69.3224  0.0000
0202-04-04_02:43:17.344000      233916.47        5.51805900e-02       -2.92013923e-08  69.9785  68.8011  69.3224  0.0000
0202-04-04_02:43:17.760000      233916.89        5.83107200e-02       -3.00070923e-08  69.9801  68.7984  69.3270  0.0000
0202-04-04_02:43:18.110000      233917.23        6.13146900e-02       -1.69915923e-08  69.9801  68.7984  69.3270  0.0000
0202-04-04_02:43:18.457000      233917.58        6.42546300e-02       -1.17233923e-08  69.9401  68.7963  69.2791  0.0000
0202-04-04_02:43:18.805000      233917.93        6.74886500e-02       -1.45124923e-08  69.9401  68.7963  69.2791  0.0000
0202-04-04_02:43:19.152000      233918.28        7.01542300e-02       -2.22597923e-08  69.9401  68.7963  69.2791  0.0000
0202-04-04_02:43:19.504000      233918.63        7.32575100e-02       -1.75493923e-08  69.9425  68.7961  69.3275  0.0000
0202-04-04_02:43:19.850000      233918.98        7.61501700e-02       -2.43050923e-08  69.9425  68.7961  69.3275  0.0000
0202-04-04_02:43:20.200000      233919.32        7.92453400e-02       -2.14540923e-08  69.9425  68.7961  69.3275  0.0000
0202-04-04_02:43:20.547000      233919.67        8.22686100e-02       -1.48223923e-08  69.9789  68.7956  69.3281  0.0000
0202-04-04_02:43:20.895000      233920.02        8.51390100e-02       -1.78592923e-08  69.9789  68.7956  69.3281  0.0000
0202-04-04_02:43:21.250000      233920.37        8.82767700e-02       -1.78592923e-08  69.9789  68.7956  69.3281  0.0000
0202-04-04_02:43:21.598000      233920.72        9.07093400e-02       -1.73014923e-08  70.0016  68.7971  69.3281  0.0000
0202-04-04_02:43:21.945000      233921.07        9.39804700e-02       -2.30509231e-09  70.0016  68.7971  69.3281  0.0000
0202-04-04_02:43:22.293000      233921.42        9.70332600e-02       -3.11569231e-09  70.0016  68.7971  69.3281  0.0000
0202-04-04_02:43:22.640000      233921.77        9.96038500e-02       -1.87351923e-08  69.9545  68.7949  69.3221  0.0000
0202-04-04_02:43:23             233922.13        1.02683400e-01       -1.22273923e-08  69.9545  68.7949  69.3221  0.0000
0202-04-04_02:43:23.430000      233922.55        1.05945600e-01       -3.73629231e-09  69.9545  68.7949  69.3221  0.0000
0202-04-04_02:43:23.793000      233922.92        1.08954000e-01       -6.33939231e-09  69.9624  68.7951  69.3368  0.0000
0202-04-04_02:43:24.156000      233923.28        1.11984500e-01       -2.62069231e-09  69.9624  68.7951  69.3368  0.0000
0202-04-04_02:43:24.504000      233923.63        1.14773300e-01        3.20530769e-09  69.9355  68.7948  69.3040  0.0000
0202-04-04_02:43:24.850000      233923.98        1.18053300e-01        3.32920769e-09  69.9355  68.7948  69.3040  0.0000
0202-04-04_02:43:25.200000      233924.32        1.20955000e-01        8.50107692e-10  69.9355  68.7948  69.3040  0.0000
0202-04-04_02:43:25.547000      233924.67        1.23932300e-01        3.08130769e-09  69.9401  68.7936  69.2879  0.0000
0202-04-04_02:43:25.895000      233925.02        1.27159400e-01        1.13244077e-08  69.9401  68.7936  69.2879  0.0000
0202-04-04_02:43:26.246000      233925.37        1.30193000e-01        4.87870769e-09  69.9401  68.7936  69.2879  0.0000
0202-04-04_02:43:26.594000      233925.72        1.33275700e-01        1.00849077e-08  69.9558  68.7950  69.3030  0.0000
0202-04-04_02:43:26.945000      233926.07        1.35937200e-01        1.86999077e-08  69.9558  68.7950  69.3030  0.0000
0202-04-04_02:43:27.293000      233926.42        1.38810600e-01        2.15509077e-08  69.9558  68.7950  69.3030  0.0000
0202-04-04_02:43:27.640000      233926.77        1.42099500e-01        9.52710769e-09  69.9950  68.7947  69.3409  0.0000
0202-04-04_02:43:28             233927.13        1.44807600e-01        1.55331077e-08  69.9950  68.7947  69.3409  0.0000
0202-04-04_02:43:28.370000      233927.50        1.48032700e-01        2.62514077e-08  69.9950  68.7947  69.3409  0.0000
0202-04-04_02:43:28.746000      233927.87        1.51113300e-01        2.74910077e-08  69.9961  68.7958  69.3362  0.0000
0202-04-04_02:43:29.094000      233928.22        1.53678000e-01        1.78223077e-08  69.9961  68.7958  69.3362  0.0000
0202-04-04_02:43:29.453000      233928.58        1.56805100e-01        1.15625077e-08  69.9456  68.7958  69.3458  0.0000
0202-04-04_02:43:29.800000      233928.93        1.60508500e-01        7.65780769e-09  69.9456  68.7958  69.3458  0.0000
0202-04-04_02:43:30.150000      233929.28        1.63067200e-01        6.04640769e-09  69.9456  68.7958  69.3458  0.0000
0202-04-04_02:43:30.496000      233929.62        1.65720900e-01        1.10666077e-08  69.9865  68.7945  69.3064  0.0000
0202-04-04_02:43:30.855000      233929.98        1.68991300e-01        2.17270077e-08  69.9865  68.7945  69.3064  0.0000
0202-04-04_02:43:31.203000      233930.33        1.71860200e-01        2.71191077e-08  69.9865  68.7945  69.3064  0.0000
0202-04-04_02:43:31.560000      233930.69        1.74933100e-01        1.42275077e-08  69.9441  68.7941  69.3090  0.0000
0202-04-04_02:43:31.918000      233931.04        1.77900000e-01        3.69117077e-08  69.9441  68.7941  69.3090  0.0000
0202-04-04_02:43:32.266000      233931.39        1.80906900e-01        2.89165077e-08  69.9441  68.7941  69.3090  0.0000
0202-04-04_02:43:32.613000      233931.74        1.83680200e-01        1.98676077e-08  69.9324  68.7931  69.2944  0.0000
0202-04-04_02:43:32.973000      233932.10        1.86488300e-01        2.84206077e-08  69.9324  68.7931  69.2944  0.0000
0202-04-04_02:43:33.332000      233932.46        1.89875200e-01        1.93098077e-08  69.9324  68.7931  69.2944  0.0000
0202-04-04_02:43:33.720000      233932.85        1.92399100e-01        2.86118077e-08  69.9629  68.7945  69.2980  0.0000
0202-04-04_02:43:34.066000      233933.19        1.95330300e-01        1.95707077e-08  69.9629  68.7945  69.2980  0.0000
0202-04-04_02:43:34.438000      233933.56        1.98161500e-01        8.04270769e-09  70.0045  68.7949  69.3494  0.0000
0202-04-04_02:43:34.790000      233933.91        2.01631500e-01        2.19878077e-08  70.0045  68.7949  69.3494  0.0000
0202-04-04_02:43:35.137000      233934.26        2.04626500e-01        1.65957077e-08  70.0045  68.7949  69.3494  0.0000
0202-04-04_02:43:35.484000      233934.61        2.07373500e-01       -5.72292308e-10  70.0261  68.7955  69.3388  0.0000
0202-04-04_02:43:35.832000      233934.96        2.10410100e-01        7.91870769e-09  70.0261  68.7955  69.3388  0.0000
0202-04-04_02:43:36.180000      233935.31        2.13605500e-01        1.60999077e-08  70.0261  68.7955  69.3388  0.0000
0202-04-04_02:43:36.540000      233935.66        2.16247900e-01        1.80212077e-08  69.9948  68.7953  69.3212  0.0000
0202-04-04_02:43:36.900000      233936.02        2.19634800e-01        1.15754077e-08  69.9948  68.7953  69.3212  0.0000
0202-04-04_02:43:37.246000      233936.37        2.22293700e-01        8.84840769e-09  69.9948  68.7953  69.3212  0.0000
0202-04-04_02:43:37.594000      233936.72        2.25265000e-01        2.40260769e-09  69.9454  68.7949  69.3019  0.0000
0202-04-04_02:43:37.953000      233937.08        2.28457400e-01       -2.62492308e-10  69.9454  68.7949  69.3019  0.0000
0202-04-04_02:43:38.300000      233937.42        2.31615100e-01        5.06770769e-09  69.9454  68.7949  69.3019  0.0000
0202-04-04_02:43:38.650000      233937.77        2.33977900e-01        1.93228077e-08  69.9346  68.7948  69.2861  0.0000
0202-04-04_02:43:38.996000      233938.12        2.37332100e-01        2.43430077e-08  69.9346  68.7948  69.2861  0.0000
0202-04-04_02:43:39.363000      233938.49        2.39886500e-01        1.38067077e-08  69.9346  68.7948  69.2861  0.0000
0202-04-04_02:43:39.742000      233938.87        2.43325300e-01        1.95720077e-08  69.9331  68.7940  69.3111  0.0000
0202-04-04_02:43:40.098000      233939.22        2.45835500e-01        5.99950769e-09  69.9331  68.7940  69.3111  0.0000
0202-04-04_02:43:40.450000      233939.57        2.48976000e-01        1.91390077e-08  69.9331  68.7940  69.3111  0.0000
0202-04-04_02:43:40.810000      233939.93        2.51911700e-01        2.69483077e-08  69.9482  68.7943  69.3070  0.0000
0202-04-04_02:43:41.156000      233940.28        2.55026000e-01        2.26717077e-08  69.9482  68.7943  69.3070  0.0000
0202-04-04_02:43:41.508000      233940.63        2.57986900e-01        1.21354077e-08  69.9912  68.7933  69.3405  0.0000
0202-04-04_02:43:41.855000      233940.98        2.60643600e-01       -1.55069923e-08  69.9912  68.7933  69.3405  0.0000
0202-04-04_02:43:42.215000      233941.34        2.64139300e-01       -8.06959231e-09  69.9912  68.7933  69.3405  0.0000
0202-04-04_02:43:42.574000      233941.70        2.67178900e-01        1.52963077e-08  70.0129  68.7946  69.3363  0.0000
0202-04-04_02:43:42.934000      233942.06        2.70066700e-01        2.22999077e-08  70.0129  68.7946  69.3363  0.0000
0202-04-04_02:43:43.280000      233942.41        2.72999400e-01        2.12462077e-08  70.0129  68.7946  69.3363  0.0000
0202-04-04_02:43:43.630000      233942.76        2.76236400e-01        2.52748077e-08  69.9842  68.7948  69.3250  0.0000
0202-04-04_02:43:43.977000      233943.10        2.79298300e-01        1.34369077e-08  69.9842  68.7948  69.3250  0.0000
0202-04-04_02:43:44.336000      233943.46        2.81978700e-01        1.97090769e-09  69.9842  68.7948  69.3250  0.0000
0202-04-04_02:43:44.727000      233943.85        2.84711100e-01        6.61930769e-09  69.9798  68.7950  69.3240  0.0000
0202-04-04_02:43:45.086000      233944.21        2.87877500e-01        1.39328077e-08  69.9798  68.7950  69.3240  0.0000
0202-04-04_02:43:45.450000      233944.57        2.90937800e-01        4.03332077e-08  69.9798  68.7950  69.3240  0.0000
0202-04-04_02:43:45.797000      233944.92        2.94116100e-01        1.39886077e-08  69.9219  68.7948  69.2676  0.0000
0202-04-04_02:43:46.145000      233945.27        2.97326400e-01       -1.14845923e-08  69.9219  68.7948  69.2676  0.0000
0202-04-04_02:43:46.492000      233945.62        3.00033500e-01        2.44010077e-08  69.9210  68.7907  69.3053  0.0000
0202-04-04_02:43:46.840000      233945.97        3.03005200e-01        2.70041077e-08  69.9210  68.7907  69.3053  0.0000
0202-04-04_02:43:47.190000      233946.32        3.05814800e-01        1.56620077e-08  69.9210  68.7907  69.3053  0.0000
0202-04-04_02:43:47.540000      233946.66        3.08866200e-01        3.27061077e-08  69.9553  68.7910  69.2865  0.0000
0202-04-04_02:43:47.887000      233947.01        3.11777000e-01        5.29111077e-08  69.9553  68.7910  69.2865  0.0000
0202-04-04_02:43:48.234000      233947.36        3.15270700e-01        4.44820077e-08  69.9553  68.7910  69.2865  0.0000
0202-04-04_02:43:48.586000      233947.71        3.17979000e-01        2.00625077e-08  69.9924  68.7939  69.3570  0.0000
0202-04-04_02:43:48.934000      233948.06        3.21118100e-01        2.01244077e-08  69.9924  68.7939  69.3570  0.0000
0202-04-04_02:43:49.280000      233948.41        3.24095300e-01        3.06608077e-08  69.9924  68.7939  69.3570  0.0000
0202-04-04_02:43:49.630000      233948.75        3.26909100e-01        2.55166077e-08  69.9740  68.7938  69.3266  0.0000
0202-04-04_02:43:49.984000      233949.11        3.29583600e-01        2.06203077e-08  69.9740  68.7938  69.3266  0.0000
0202-04-04_02:43:50.344000      233949.47        3.32713700e-01        4.07200769e-09  69.9740  68.7938  69.3266  0.0000
0202-04-04_02:43:50.723000      233949.85        3.35385100e-01       -1.43975923e-08  69.9954  68.7956  69.3732  0.0000
0202-04-04_02:43:51.070000      233950.20        3.38963400e-01        1.18193077e-08  69.9954  68.7956  69.3732  0.0000
0202-04-04_02:43:51.440000      233950.57        3.41698700e-01        3.43194077e-08  69.9954  68.7956  69.3732  0.0000
0202-04-04_02:43:51.790000      233950.92        3.44380600e-01        3.07258077e-08  69.9606  68.7947  69.3221  0.0000
0202-04-04_02:43:52.137000      233951.26        3.47579000e-01       -1.55720923e-08  69.9606  68.7947  69.3221  0.0000
0202-04-04_02:43:52.484000      233951.61        3.51084600e-01        3.95110769e-09  69.9662  68.7945  69.2981  0.0000
0202-04-04_02:43:52.832000      233951.96        3.53767900e-01        2.38462077e-08  69.9662  68.7945  69.2981  0.0000
0202-04-04_02:43:53.188000      233952.31        3.56858000e-01        4.05185077e-08  69.9662  68.7945  69.2981  0.0000
0202-04-04_02:43:53.535000      233952.66        3.59105700e-01        4.08283077e-08  69.9132  68.7938  69.2924  0.0000
0202-04-04_02:43:53.883000      233953.01        3.63221300e-01        6.41323077e-08  69.9132  68.7938  69.2924  0.0000
0202-04-04_02:43:54.242000      233953.37        3.65907000e-01        1.03860508e-07  69.9132  68.7938  69.2924  0.0000
0202-04-04_02:43:54.600000      233953.73        3.68884300e-01        9.65471077e-08  70.0196  68.7946  69.3029  0.0000
0202-04-04_02:43:54.960000      233954.09        3.71891200e-01        9.49356077e-08  70.0196  68.7946  69.3029  0.0000
0202-04-04_02:43:55.310000      233954.43        3.74545800e-01        1.34230008e-07  70.0196  68.7946  69.3029  0.0000
0202-04-04_02:43:55.656000      233954.78        3.77776900e-01        1.73090608e-07  70.0206  68.7946  69.3235  0.0000
0202-04-04_02:43:56.004000      233955.13        3.80614600e-01        1.57472008e-07  70.0206  68.7946  69.3235  0.0000
0202-04-04_02:43:56.383000      233955.51        3.83491300e-01        1.88151408e-07  70.0206  68.7946  69.3235  0.0000
0202-04-04_02:43:56.754000      233955.88        3.86768400e-01        2.09472008e-07  69.9786  68.7926  69.3465  0.0000
0202-04-04_02:43:57.113000      233956.24        3.89051200e-01        2.46350308e-07  69.9786  68.7926  69.3465  0.0000
0202-04-04_02:43:57.470000      233956.59        3.93046600e-01        2.92030508e-07  69.9835  68.7916  69.3233  0.0000
0202-04-04_02:43:57.816000      233956.94        3.95296600e-01        3.04674508e-07  69.9835  68.7916  69.3233  0.0000
0202-04-04_02:43:58.164000      233957.29        3.98024200e-01        3.44278808e-07  69.9835  68.7916  69.3233  0.0000
0202-04-04_02:43:58.510000      233957.64        4.01077100e-01        4.13694808e-07  69.9298  68.7904  69.2728  0.0000
0202-04-04_02:43:58.863000      233957.99        4.04346700e-01        4.52989108e-07  69.9298  68.7904  69.2728  0.0000
0202-04-04_02:43:59.210000      233958.34        4.07498700e-01        4.96374108e-07  69.9298  68.7904  69.2728  0.0000
0202-04-04_02:43:59.560000      233958.68        4.10128600e-01        5.58166708e-07  69.9086  68.7901  69.3174  0.0000
0202-04-04_02:43:59.906000      233959.03        4.12892200e-01        6.02729308e-07  69.9086  68.7901  69.3174  0.0000
0202-04-04_02:44:00.254000      233959.38        4.16550700e-01        6.93032008e-07  69.9086  68.7901  69.3174  0.0000
0202-04-04_02:44:00.600000      233959.73        4.19192500e-01        7.66104708e-07  69.9843  68.7925  69.3186  0.0000
0202-04-04_02:44:00.950000      233960.08        4.22263000e-01        8.65270408e-07  69.9843  68.7925  69.3186  0.0000
0202-04-04_02:44:01.300000      233960.42        4.24955300e-01        9.63630408e-07  69.9843  68.7925  69.3186  0.0000
0202-04-04_02:44:01.650000      233960.77        4.28220500e-01        1.04364471e-06  69.9566  68.7932  69.3129  0.0000
0202-04-04_02:44:02.008000      233961.13        4.30902800e-01        1.15396651e-06  69.9566  68.7932  69.3129  0.0000
0202-04-04_02:44:02.367000      233961.49        4.33587700e-01        1.26205701e-06  69.9566  68.7932  69.3129  0.0000
0202-04-04_02:44:02.746000      233961.87        4.37112200e-01        1.38403081e-06  69.9723  68.7923  69.3220  0.0000
0202-04-04_02:44:03.094000      233962.22        4.40309100e-01        1.50847961e-06  69.9723  68.7923  69.3220  0.0000
0202-04-04_02:44:03.465000      233962.59        4.43096400e-01        1.63596541e-06  69.9723  68.7923  69.3220  0.0000
0202-04-04_02:44:03.812000      233962.94        4.45971500e-01        1.79047801e-06  69.9529  68.7928  69.3191  0.0000
0202-04-04_02:44:04.160000      233963.29        4.48810800e-01        1.95837791e-06  69.9529  68.7928  69.3191  0.0000
0202-04-04_02:44:04.508000      233963.63        4.52398000e-01        2.13916941e-06  69.9390  68.7931  69.3002  0.0000
0202-04-04_02:44:04.855000      233963.98        4.54901100e-01        2.30062361e-06  69.9390  68.7931  69.3002  0.0000
0202-04-04_02:44:05.215000      233964.34        4.58052000e-01        2.45451641e-06  69.9390  68.7931  69.3002  0.0000
0202-04-04_02:44:05.562000      233964.69        4.61058200e-01        2.64621611e-06  69.9584  68.7918  69.3162  0.0000
0202-04-04_02:44:05.918000      233965.04        4.64100700e-01        2.88452371e-06  69.9584  68.7918  69.3162  0.0000
0202-04-04_02:44:06.277000      233965.40        4.67140300e-01        3.09351551e-06  69.9584  68.7918  69.3162  0.0000
0202-04-04_02:44:06.625000      233965.75        4.70222300e-01        3.31806391e-06  69.9992  68.7928  69.3260  0.0000
0202-04-04_02:44:06.980000      233966.11        4.72681600e-01        3.53523681e-06  69.9992  68.7928  69.3260  0.0000
0202-04-04_02:44:07.340000      233966.46        4.76289600e-01        3.78513441e-06  69.9992  68.7928  69.3260  0.0000
0202-04-04_02:44:07.720000      233966.85        4.78745700e-01        4.06186871e-06  70.0072  68.7917  69.3424  0.0000
0202-04-04_02:44:08.066000      233967.19        4.81481100e-01        4.33996661e-06  70.0072  68.7917  69.3424  0.0000
0202-04-04_02:44:08.430000      233967.55        4.84798800e-01        4.63355911e-06  70.0072  68.7917  69.3424  0.0000
0202-04-04_02:44:08.777000      233967.90        4.88105600e-01        4.92578901e-06  70.0144  68.7914  69.3447  0.0000
0202-04-04_02:44:09.125000      233968.25        4.90701400e-01        5.27466921e-06  70.0144  68.7914  69.3447  0.0000
0202-04-04_02:44:09.477000      233968.60        4.93933000e-01        5.63247231e-06  69.9750  68.7943  69.3078  0.0000
0202-04-04_02:44:09.824000      233968.95        4.96411600e-01        5.97825061e-06  69.9750  68.7943  69.3078  0.0000
0202-04-04_02:44:10.180000      233969.30        4.99687200e-01        6.34665111e-06  69.9750  68.7943  69.3078  0.0000
0202-04-04_02:44:10.527000      233969.65        5.03042000e-01        6.73829361e-06  69.9528  68.7933  69.2902  0.0000
0202-04-04_02:44:10.875000      233970.00        5.05726900e-01        7.12882041e-06  69.9528  68.7933  69.2902  0.0000
0202-04-04_02:44:11.223000      233970.35        5.07823000e-01        7.52517331e-06  69.9528  68.7933  69.2902  0.0000
0202-04-04_02:44:11.582000      233970.71        5.10844800e-01        7.87281101e-06  69.9722  68.7923  69.3266  0.0000
0202-04-04_02:44:11.930000      233971.06        5.14347400e-01        8.28100171e-06  69.9722  68.7923  69.3266  0.0000
0202-04-04_02:44:12.290000      233971.41        5.17597200e-01        8.78885394e-06  69.9722  68.7923  69.3266  0.0000
0202-04-04_02:44:12.650000      233971.77        5.20436500e-01        9.31418413e-06  69.9682  68.7919  69.3153  0.0000
0202-04-04_02:44:12.996000      233972.12        5.23441900e-01        9.80207928e-06  69.9682  68.7919  69.3153  0.0000
0202-04-04_02:44:13.370000      233972.50        5.26310600e-01        1.03251782e-05  69.9682  68.7919  69.3153  0.0000
0202-04-04_02:44:13.754000      233972.88        5.28909400e-01        1.08493928e-05  69.9946  68.7912  69.3399  0.0000
0202-04-04_02:44:14.100000      233973.23        5.31874600e-01        1.13265657e-05  69.9946  68.7912  69.3399  0.0000
0202-04-04_02:44:14.453000      233973.58        5.35150200e-01        1.19165395e-05  69.9946  68.7912  69.3399  0.0000
0202-04-04_02:44:14.810000      233973.93        5.38510400e-01        1.24457131e-05  69.9860  68.7901  69.3283  0.0000
0202-04-04_02:44:15.156000      233974.28        5.41333400e-01        1.30648795e-05  69.9860  68.7901  69.3283  0.0000
0202-04-04_02:44:15.508000      233974.63        5.44285400e-01        1.36888793e-05  69.9802  68.7923  69.3128  0.0000
0202-04-04_02:44:15.855000      233974.98        5.47388800e-01        1.43042022e-05  69.9802  68.7923  69.3128  0.0000
0202-04-04_02:44:16.203000      233975.33        5.50684600e-01        1.49304333e-05  69.9802  68.7923  69.3128  0.0000
0202-04-04_02:44:16.550000      233975.68        5.53016300e-01        1.56130029e-05  69.9387  68.7923  69.2872  0.0000
0202-04-04_02:44:16.910000      233976.04        5.56824300e-01        1.62746238e-05  69.9387  68.7923  69.2872  0.0000
0202-04-04_02:44:17.258000      233976.38        5.59660500e-01        1.68949049e-05  69.9387  68.7923  69.2872  0.0000
0202-04-04_02:44:17.610000      233976.73        5.61745800e-01        1.76724876e-05  69.9802  68.7910  69.3246  0.0000
0202-04-04_02:44:17.957000      233977.08        5.65675600e-01        1.84051991e-05  69.9802  68.7910  69.3246  0.0000
0202-04-04_02:44:18.305000      233977.43        5.68354600e-01        1.91798728e-05  69.9802  68.7910  69.3246  0.0000
0202-04-04_02:44:18.652000      233977.78        5.71226500e-01        1.99526258e-05  69.9584  68.7897  69.3159  0.0000
0202-04-04_02:44:19.010000      233978.14        5.74073600e-01        2.11374765e-05  69.9584  68.7897  69.3159  0.0000
