Repository: shortlab/2025-devitre-PhD

# 2025-devitre-PhD
Data repository for Alexis Devitre's PhD thesis

File: chapter 6/data/ext_ffj51/Ic/infield/step09/no magnet/Ic_2025-04-04_05-15-06152719_45e19pm2-anneal300k-720min-0nA-0T-22k-.txt
# Ic =  nan A, n =  nan , Tavg = 22.36 K, 45e19pm2-anneal300k-720min-0nA-0T-22k-
#datetime                        t_s     iHTS_A                vHTS_V                tHTS_K  tTAR_K  tHOL_K  tSPA_K
0202-04-04_05:14:41.574000      243000.70        6.19411000e-03       -1.44477778e-10  22.3422  19.3254  19.4692  0.0000
0202-04-04_05:14:41.938000      243001.06        2.09150500e-01       -8.94547778e-09  22.3422  19.3254  19.4692  0.0000
0202-04-04_05:14:42.285000      243001.41        4.07446500e-01       -3.24337778e-09  22.3422  19.3254  19.4692  0.0000
0202-04-04_05:14:42.645000      243001.77        6.06502700e-01        9.02832222e-09  22.3444  19.3364  19.5033  0.0000
0202-04-04_05:14:43             243002.13        8.04824100e-01        1.37387222e-08  22.3444  19.3364  19.5033  0.0000
0202-04-04_05:14:43.387000      243002.51        1.00434800e+00        9.27622222e-09  22.3444  19.3364  19.5033  0.0000
0202-04-04_05:14:43.760000      243002.89        1.20280800e+00        5.86742222e-09  22.3498  19.3237  19.4803  0.0000
0202-04-04_05:14:44.110000      243003.23        1.40151300e+00        4.75182222e-09  22.3498  19.3237  19.4803  0.0000
0202-04-04_05:14:44.470000      243003.59        1.60038400e+00       -4.91687778e-09  22.3267  19.3343  19.4700  0.0000
0202-04-04_05:14:44.816000      243003.94        1.79911800e+00       -3.05747778e-09  22.3267  19.3343  19.4700  0.0000
0202-04-04_05:14:45.164000      243004.29        1.99833000e+00       -9.50327778e-09  22.3267  19.3343  19.4700  0.0000
0202-04-04_05:14:45.510000      243004.64        2.19688700e+00       -9.19337778e-09  22.3571  19.3309  19.5088  0.0000
0202-04-04_05:14:45.860000      243004.99        2.39549500e+00       -2.55897778e-09  22.3571  19.3309  19.5088  0.0000
0202-04-04_05:14:46.207000      243005.33        2.59422300e+00       -3.17327778e-09  22.3571  19.3309  19.5088  0.0000
0202-04-04_05:14:46.560000      243005.68        2.79354000e+00       -5.71347778e-09  22.3612  19.3276  19.4661  0.0000
0202-04-04_05:14:46.914000      243006.04        2.99231900e+00       -1.52581778e-08  22.3612  19.3276  19.4661  0.0000
0202-04-04_05:14:47.260000      243006.39        3.19095300e+00       -1.29029778e-08  22.3612  19.3276  19.4661  0.0000
0202-04-04_05:14:47.610000      243006.74        3.38942000e+00       -7.75877778e-09  22.3496  19.3382  19.5041  0.0000
0202-04-04_05:14:47.960000      243007.09        3.58885100e+00       -1.28409778e-08  22.3496  19.3382  19.5041  0.0000
0202-04-04_05:14:48.310000      243007.43        3.78723900e+00       -1.73034778e-08  22.3496  19.3382  19.5041  0.0000
0202-04-04_05:14:48.656000      243007.78        3.98600000e+00       -1.71794778e-08  22.3445  19.3241  19.4983  0.0000
0202-04-04_05:14:49.004000      243008.13        4.18413300e+00       -1.81711778e-08  22.3445  19.3241  19.4983  0.0000
0202-04-04_05:14:49.390000      243008.52        4.38327400e+00       -1.97825778e-08  22.3445  19.3241  19.4983  0.0000
0202-04-04_05:14:49.758000      243008.88        4.58212900e+00       -1.84190778e-08  22.3304  19.3360  19.4717  0.0000
0202-04-04_05:14:50.105000      243009.23        4.78113000e+00       -2.31293778e-08  22.3304  19.3360  19.4717  0.0000
0202-04-04_05:14:50.460000      243009.59        4.97926000e+00       -2.51127778e-08  22.3400  19.3328  19.5043  0.0000
0202-04-04_05:14:50.810000      243009.94        5.17813800e+00       -7.26287778e-09  22.3400  19.3328  19.5043  0.0000
0202-04-04_05:14:51.160000      243010.28        5.37680200e+00       -1.10435778e-08  22.3400  19.3328  19.5043  0.0000
0202-04-04_05:14:51.508000      243010.63        5.57657300e+00       -1.32748778e-08  22.3382  19.3276  19.4675  0.0000
0202-04-04_05:14:51.855000      243010.98        5.77418400e+00       -1.07341778e-08  22.3382  19.3276  19.4675  0.0000
0202-04-04_05:14:52.215000      243011.34        5.97307000e+00       -7.56177778e-10  22.3382  19.3276  19.4675  0.0000
0202-04-04_05:14:52.562000      243011.69        6.17142000e+00        9.09842222e-09  22.3527  19.3385  19.5004  0.0000
0202-04-04_05:14:52.910000      243012.04        6.37039200e+00        5.06982222e-09  22.3527  19.3385  19.5004  0.0000
0202-04-04_05:14:53.260000      243012.39        6.56932600e+00        9.84212222e-09  22.3527  19.3385  19.5004  0.0000
0202-04-04_05:14:53.610000      243012.73        6.76790200e+00        1.12057222e-08  22.3543  19.3255  19.4982  0.0000
0202-04-04_05:14:53.970000      243013.09        6.96534100e+00        1.26312222e-08  22.3543  19.3255  19.4982  0.0000
0202-04-04_05:14:54.320000      243013.44        7.16475600e+00        1.84571222e-08  22.3543  19.3255  19.4982  0.0000
0202-04-04_05:14:54.758000      243013.88        7.36301300e+00        2.79399222e-08  22.3493  19.3376  19.4853  0.0000
0202-04-04_05:14:55.105000      243014.23        7.56212200e+00        2.55227222e-08  22.3493  19.3376  19.4853  0.0000
0202-04-04_05:14:55.465000      243014.59        7.76045400e+00        2.55847222e-08  22.3300  19.3332  19.4835  0.0000
0202-04-04_05:14:55.812000      243014.94        7.95958400e+00        2.44691222e-08  22.3300  19.3332  19.4835  0.0000
0202-04-04_05:14:56.164000      243015.29        8.15785400e+00        2.63904222e-08  22.3300  19.3332  19.4835  0.0000
0202-04-04_05:14:56.510000      243015.64        8.35689800e+00        3.40757222e-08  22.3255  19.3293  19.4650  0.0000
0202-04-04_05:14:56.860000      243015.98        8.55524600e+00        2.72581222e-08  22.3255  19.3293  19.4650  0.0000
0202-04-04_05:14:57.220000      243016.34        8.75435000e+00        2.70722222e-08  22.3255  19.3293  19.4650  0.0000
0202-04-04_05:14:57.566000      243016.69        8.95417900e+00        4.10815222e-08  22.3614  19.3401  19.5070  0.0000
0202-04-04_05:14:57.914000      243017.04        9.15173000e+00        4.80916222e-08  22.3614  19.3401  19.5070  0.0000
0202-04-04_05:14:58.260000      243017.39        9.34950700e+00        3.56361222e-08  22.3614  19.3401  19.5070  0.0000
0202-04-04_05:14:58.613000      243017.74        9.54875200e+00        3.76194222e-08  22.3465  19.3265  19.4938  0.0000
0202-04-04_05:14:58.970000      243018.10        9.74711200e+00        3.18554222e-08  22.3465  19.3265  19.4938  0.0000
0202-04-04_05:14:59.320000      243018.44        9.94582700e+00        3.55122222e-08  22.3465  19.3265  19.4938  0.0000
0202-04-04_05:14:59.668000      243018.79        1.01451800e+01        3.65658222e-08  22.3425  19.3381  19.4864  0.0000
0202-04-04_05:15:00.016000      243019.14        1.03433600e+01        4.37553222e-08  22.3425  19.3381  19.4864  0.0000
0202-04-04_05:15:00.430000      243019.55        1.05418000e+01        5.50354222e-08  22.3425  19.3381  19.4864  0.0000
0202-04-04_05:15:00.790000      243019.91        1.07405400e+01        7.29471222e-08  22.3486  19.3350  19.5162  0.0000
0202-04-04_05:15:01.150000      243020.27        1.09398500e+01        9.00532222e-08  22.3486  19.3350  19.5162  0.0000
0202-04-04_05:15:01.496000      243020.62        1.11382400e+01        1.16022222e-07  22.3324  19.3306  19.4683  0.0000
0202-04-04_05:15:01.844000      243020.97        1.13367400e+01        1.70005422e-07  22.3324  19.3306  19.4683  0.0000
0202-04-04_05:15:02.203000      243021.33        1.15343400e+01        2.57952822e-07  22.3324  19.3306  19.4683  0.0000
0202-04-04_05:15:02.550000      243021.68        1.17344700e+01        3.97776222e-07  22.3573  19.3416  19.5073  0.0000
0202-04-04_05:15:02.900000      243022.02        1.19326600e+01        5.97098822e-07  22.3573  19.3416  19.5073  0.0000
0202-04-04_05:15:03.246000      243022.37        1.21306100e+01        9.12383222e-07  22.3573  19.3416  19.5073  0.0000
0202-04-04_05:15:03.594000      243022.72        1.23289900e+01        1.37399982e-06  22.3439  19.3270  19.4749  0.0000
0202-04-04_05:15:03.953000      243023.08        1.25278500e+01        2.44151762e-06  22.3439  19.3270  19.4749  0.0000
0202-04-04_05:15:04.300000      243023.43        1.27265600e+01        3.66323642e-06  22.3439  19.3270  19.4749  0.0000
0202-04-04_05:15:04.650000      243023.78        1.29251500e+01        5.39720704e-06  22.3476  19.3388  19.5071  0.0000
0202-04-04_05:15:05             243024.12        1.31250700e+01        7.90702363e-06  22.3476  19.3388  19.5071  0.0000
0202-04-04_05:15:05.410000      243024.54        1.33227900e+01        1.14920421e-05  22.3476  19.3388  19.5071  0.0000
0202-04-04_05:15:05.770000      243024.89        1.35224800e+01        1.72024376e-05  22.3643  19.3347  19.5096  0.0000
0202-04-04_05:15:06.125000      243025.25        1.37200200e+01        2.59528529e-05  22.3643  19.3347  19.5096  0.0000

File: chapter 6/data/ext_ffj51/Ic/infield/step09/no magnet/Ic_2025-04-04_05-16-39138605_45e19pm2-anneal300k-720min-0nA-0T-22k-.txt
# Ic = 11.52 A, n = 28.06 , Tavg = 22.37 K, 45e19pm2-anneal300k-720min-0nA-0T-22k-
#datetime                        t_s     iHTS_A                vHTS_V                tHTS_K  tTAR_K  tHOL_K  tSPA_K
0202-04-04_05:16:14.590000      243093.72        6.34119700e-03       -1.85934444e-09  22.3470  19.3510  19.4982  0.0000
0202-04-04_05:16:14.940000      243094.07        2.09143400e-01        6.63175556e-09  22.3470  19.3510  19.4982  0.0000
0202-04-04_05:16:15.300000      243094.42        4.07746500e-01        4.46255556e-09  22.3470  19.3510  19.4982  0.0000
0202-04-04_05:16:15.650000      243094.77        6.06140700e-01       -6.19744444e-10  22.3857  19.3452  19.5144  0.0000
0202-04-04_05:16:15.996000      243095.12        8.05153300e-01        1.32634556e-08  22.3857  19.3452  19.5144  0.0000
0202-04-04_05:16:16.383000      243095.51        1.00399000e+00        5.39215556e-09  22.3857  19.3452  19.5144  0.0000
0202-04-04_05:16:16.760000      243095.89        1.20268400e+00        2.05149556e-08  22.3598  19.3425  19.5060  0.0000
0202-04-04_05:16:17.110000      243096.23        1.40110100e+00        1.64863556e-08  22.3598  19.3425  19.5060  0.0000
0202-04-04_05:16:17.465000      243096.59        1.60003100e+00        2.07008556e-08  22.3753  19.3518  19.5198  0.0000
0202-04-04_05:16:17.810000      243096.94        1.79869200e+00        2.20643556e-08  22.3753  19.3518  19.5198  0.0000
0202-04-04_05:16:18.168000      243097.29        1.99720200e+00        2.77044556e-08  22.3753  19.3518  19.5198  0.0000
0202-04-04_05:16:18.516000      243097.64        2.19591800e+00        2.88820556e-08  22.3644  19.3377  19.5059  0.0000
0202-04-04_05:16:18.875000      243098.00        2.39526500e+00        3.78699556e-08  22.3644  19.3377  19.5059  0.0000
0202-04-04_05:16:19.230000      243098.36        2.59421900e+00        4.25874556e-08  22.3644  19.3377  19.5059  0.0000
0202-04-04_05:16:19.582000      243098.71        2.79268100e+00        4.32712556e-08  22.3706  19.3504  19.5000  0.0000
0202-04-04_05:16:19.930000      243099.05        2.99111500e+00        4.49447556e-08  22.3706  19.3504  19.5000  0.0000
0202-04-04_05:16:20.290000      243099.41        3.19035100e+00        4.79816556e-08  22.3706  19.3504  19.5000  0.0000
0202-04-04_05:16:20.637000      243099.76        3.38893800e+00        5.56669556e-08  22.3668  19.3448  19.5012  0.0000
0202-04-04_05:16:20.984000      243100.11        3.58776700e+00        5.49852556e-08  22.3668  19.3448  19.5012  0.0000
0202-04-04_05:16:21.340000      243100.47        3.78676400e+00        6.34142556e-08  22.3668  19.3448  19.5012  0.0000
0202-04-04_05:16:21.754000      243100.88        3.98482500e+00        7.05418556e-08  22.3458  19.3423  19.4731  0.0000
0202-04-04_05:16:22.110000      243101.24        4.18413100e+00        7.81651556e-08  22.3458  19.3423  19.4731  0.0000
0202-04-04_05:16:22.473000      243101.60        4.38253200e+00        7.90328556e-08  22.3537  19.3514  19.5153  0.0000
0202-04-04_05:16:22.820000      243101.94        4.58112500e+00        8.20697556e-08  22.3537  19.3514  19.5153  0.0000
0202-04-04_05:16:23.168000      243102.29        4.78065700e+00        8.58504556e-08  22.3537  19.3514  19.5153  0.0000
0202-04-04_05:16:23.527000      243102.65        4.97855700e+00        7.78552556e-08  22.3732  19.3379  19.4958  0.0000
0202-04-04_05:16:23.875000      243103.00        5.17754600e+00        8.60983556e-08  22.3732  19.3379  19.4958  0.0000
0202-04-04_05:16:24.223000      243103.35        5.37608000e+00        8.66562556e-08  22.3732  19.3379  19.4958  0.0000
0202-04-04_05:16:24.574000      243103.70        5.57501600e+00        8.05203556e-08  22.3559  19.3493  19.4998  0.0000
0202-04-04_05:16:24.920000      243104.05        5.77409300e+00        7.85969556e-08  22.3559  19.3493  19.4998  0.0000
0202-04-04_05:16:25.277000      243104.40        5.97284400e+00        7.90907556e-08  22.3559  19.3493  19.4998  0.0000
0202-04-04_05:16:25.625000      243104.75        6.17081800e+00        7.81610556e-08  22.3784  19.3427  19.5200  0.0000
0202-04-04_05:16:25.973000      243105.10        6.36960100e+00        6.82444556e-08  22.3784  19.3427  19.5200  0.0000
0202-04-04_05:16:26.336000      243105.46        6.56826400e+00        6.81205556e-08  22.3784  19.3427  19.5200  0.0000
0202-04-04_05:16:26.740000      243105.86        6.76682900e+00        6.70049556e-08  22.3699  19.3394  19.4777  0.0000
0202-04-04_05:16:27.086000      243106.21        6.96552100e+00        6.53934556e-08  22.3699  19.3394  19.4777  0.0000
0202-04-04_05:16:27.450000      243106.57        7.16443300e+00        7.30168556e-08  22.3824  19.3488  19.5246  0.0000
0202-04-04_05:16:27.805000      243106.93        7.36273500e+00        8.19417556e-08  22.3824  19.3488  19.5246  0.0000
0202-04-04_05:16:28.152000      243107.28        7.56195900e+00        8.07641556e-08  22.3824  19.3488  19.5246  0.0000
0202-04-04_05:16:28.510000      243107.64        7.75989300e+00        6.68189556e-08  22.3730  19.3358  19.4956  0.0000
0202-04-04_05:16:28.860000      243107.99        7.95929800e+00        6.30382556e-08  22.3730  19.3358  19.4956  0.0000
0202-04-04_05:16:29.207000      243108.33        8.15858700e+00        5.20061556e-08  22.3730  19.3358  19.4956  0.0000
0202-04-04_05:16:29.560000      243108.68        8.35626800e+00        4.68619556e-08  22.3562  19.3485  19.4894  0.0000
0202-04-04_05:16:29.906000      243109.03        8.55471300e+00        4.52504556e-08  22.3562  19.3485  19.4894  0.0000
0202-04-04_05:16:30.266000      243109.39        8.75339000e+00        4.45687556e-08  22.3562  19.3485  19.4894  0.0000
0202-04-04_05:16:30.613000      243109.74        8.95277900e+00        4.23987556e-08  22.3780  19.3438  19.5020  0.0000
0202-04-04_05:16:30.960000      243110.09        9.15121600e+00        3.70044556e-08  22.3780  19.3438  19.5020  0.0000
0202-04-04_05:16:31.310000      243110.43        9.34909700e+00        3.06819556e-08  22.3780  19.3438  19.5020  0.0000
0202-04-04_05:16:31.656000      243110.78        9.54792600e+00        2.52898556e-08  22.3448  19.3406  19.4901  0.0000
0202-04-04_05:16:32.016000      243111.14        9.74745900e+00        3.21694556e-08  22.3448  19.3406  19.4901  0.0000
0202-04-04_05:16:32.400000      243111.52        9.94537000e+00        3.48345556e-08  22.3448  19.3406  19.4901  0.0000
0202-04-04_05:16:32.770000      243111.89        1.01435900e+01        4.23958556e-08  22.3764  19.3505  19.5159  0.0000
0202-04-04_05:16:33.117000      243112.24        1.03426300e+01        4.39453556e-08  22.3764  19.3505  19.5159  0.0000
0202-04-04_05:16:33.465000      243112.59        1.05435900e+01        4.12802556e-08  22.3786  19.3367  19.5114  0.0000
0202-04-04_05:16:33.812000      243112.94        1.07401900e+01        6.34685556e-08  22.3786  19.3367  19.5114  0.0000
0202-04-04_05:16:34.164000      243113.29        1.09379200e+01        9.01193556e-08  22.3786  19.3367  19.5114  0.0000
0202-04-04_05:16:34.510000      243113.64        1.11380000e+01        1.16026356e-07  22.3672  19.3488  19.4925  0.0000
0202-04-04_05:16:34.860000      243113.98        1.13366400e+01        1.72612656e-07  22.3672  19.3488  19.4925  0.0000
0202-04-04_05:16:35.207000      243114.33        1.15352000e+01        2.68183556e-07  22.3672  19.3488  19.4925  0.0000
0202-04-04_05:16:35.560000      243114.69        1.17339100e+01        3.99329956e-07  22.3687  19.3440  19.5192  0.0000
0202-04-04_05:16:35.906000      243115.03        1.19336200e+01        6.19291656e-07  22.3687  19.3440  19.5192  0.0000
0202-04-04_05:16:36.258000      243115.38        1.21304100e+01        9.25217456e-07  22.3687  19.3440  19.5192  0.0000
0202-04-04_05:16:36.605000      243115.73        1.23296500e+01        1.38435766e-06  22.3465  19.3411  19.4687  0.0000
0202-04-04_05:16:36.953000      243116.08        1.25288400e+01        2.09166106e-06  22.3465  19.3411  19.4687  0.0000
0202-04-04_05:16:37.312000      243116.44        1.27268400e+01        3.66789706e-06  22.3465  19.3411  19.4687  0.0000
0202-04-04_05:16:37.664000      243116.79        1.29258700e+01        5.42337460e-06  22.3526  19.3514  19.5010  0.0000
0202-04-04_05:16:38.010000      243117.14        1.31244400e+01        7.96554463e-06  22.3526  19.3514  19.5010  0.0000
0202-04-04_05:16:38.414000      243117.54        1.33234300e+01        1.17250954e-05  22.3526  19.3514  19.5010  0.0000
0202-04-04_05:16:38.766000      243117.89        1.35222100e+01        1.74898498e-05  22.3717  19.3374  19.4909  0.0000
0202-04-04_05:16:39.120000      243118.25        1.37194000e+01        2.61497166e-05  22.3717  19.3374  19.4909  0.0000

File: chapter 6/data/ext_ffj51/Ic/infield/step09/no magnet/Ic_2025-04-04_05-17-25586238_45e19pm2-anneal300k-720min-0nA-0T-22k-.txt
# Ic = 11.50 A, n = 27.76 , Tavg = 22.38 K, 45e19pm2-anneal300k-720min-0nA-0T-22k-
#datetime                        t_s     iHTS_A                vHTS_V                tHTS_K  tTAR_K  tHOL_K  tSPA_K
0202-04-04_05:17:01.130000      243140.25        6.79869200e-03        4.67200000e-10  22.3914  19.3453  19.5037  0.0000
0202-04-04_05:17:01.477000      243140.60        2.09499900e-01       -3.99520000e-09  22.3398  19.3418  19.4793  0.0000
0202-04-04_05:17:01.836000      243140.96        4.08408400e-01       -8.64360000e-09  22.3398  19.3418  19.4793  0.0000
0202-04-04_05:17:02.184000      243141.31        6.06976300e-01       -2.19790000e-09  22.3398  19.3418  19.4793  0.0000
0202-04-04_05:17:02.530000      243141.66        8.05210200e-01       -2.39523000e-08  22.3849  19.3524  19.5266  0.0000
0202-04-04_05:17:02.880000      243142.00        1.00439100e+00       -2.14500000e-10  22.3849  19.3524  19.5266  0.0000
0202-04-04_05:17:03.227000      243142.35        1.20323200e+00        5.42550000e-09  22.3849  19.3524  19.5266  0.0000
0202-04-04_05:17:03.574000      243142.70        1.40175700e+00        6.72700000e-09  22.3799  19.3396  19.4976  0.0000
0202-04-04_05:17:03.930000      243143.05        1.60001800e+00        3.00830000e-09  22.3799  19.3396  19.4976  0.0000
0202-04-04_05:17:04.277000      243143.40        1.79907100e+00        9.63000000e-10  22.3799  19.3396  19.4976  0.0000
0202-04-04_05:17:04.625000      243143.75        1.99759900e+00        3.34000000e-11  22.3737  19.3509  19.4928  0.0000
0202-04-04_05:17:04.973000      243144.10        2.19653800e+00        3.69010000e-09  22.3737  19.3509  19.4928  0.0000
0202-04-04_05:17:05.320000      243144.45        2.39505200e+00       -1.14420000e-09  22.3737  19.3509  19.4928  0.0000
0202-04-04_05:17:05.730000      243144.86        2.59387900e+00       -6.47520000e-09  22.3770  19.3469  19.5199  0.0000
0202-04-04_05:17:06.086000      243145.21        2.79230900e+00       -3.25280000e-09  22.3770  19.3469  19.5199  0.0000
0202-04-04_05:17:06.445000      243145.57        2.99144200e+00       -6.97150000e-09  22.3797  19.3426  19.4853  0.0000
0202-04-04_05:17:06.797000      243145.92        3.19014600e+00        2.94510000e-09  22.3797  19.3426  19.4853  0.0000
0202-04-04_05:17:07.145000      243146.27        3.38876100e+00       -2.44710000e-09  22.3797  19.3426  19.4853  0.0000
0202-04-04_05:17:07.492000      243146.62        3.58772300e+00       -5.11210000e-09  22.3714  19.3534  19.5073  0.0000
0202-04-04_05:17:07.840000      243146.97        3.78693100e+00       -4.36840000e-09  22.3714  19.3534  19.5073  0.0000
0202-04-04_05:17:08.188000      243147.31        3.98549700e+00       -8.14910000e-09  22.3714  19.3534  19.5073  0.0000
0202-04-04_05:17:08.547000      243147.67        4.18405900e+00       -1.62683000e-08  22.3612  19.3394  19.5030  0.0000
0202-04-04_05:17:08.895000      243148.02        4.38207500e+00       -1.99250000e-08  22.3612  19.3394  19.5030  0.0000
0202-04-04_05:17:09.254000      243148.38        4.58194800e+00       -1.62063000e-08  22.3612  19.3394  19.5030  0.0000
0202-04-04_05:17:09.610000      243148.74        4.77961800e+00       -5.05020000e-09  22.3687  19.3493  19.5030  0.0000
0202-04-04_05:17:09.957000      243149.08        4.97845400e+00       -8.58290000e-09  22.3687  19.3493  19.5030  0.0000
0202-04-04_05:17:10.310000      243149.43        5.17746100e+00       -7.21940000e-09  22.3687  19.3493  19.5030  0.0000
0202-04-04_05:17:10.664000      243149.79        5.37622200e+00       -1.19918000e-08  22.3912  19.3455  19.5324  0.0000
0202-04-04_05:17:11.016000      243150.14        5.57467000e+00       -1.62683000e-08  22.3912  19.3455  19.5324  0.0000
0202-04-04_05:17:11.418000      243150.54        5.77364500e+00       -2.21543000e-08  22.3912  19.3455  19.5324  0.0000
0202-04-04_05:17:11.773000      243150.90        5.97224100e+00       -2.52488000e-08  22.3864  19.3401  19.4921  0.0000
0202-04-04_05:17:12.120000      243151.25        6.17070900e+00       -2.14681000e-08  22.3864  19.3401  19.4921  0.0000
0202-04-04_05:17:12.473000      243151.60        6.36955400e+00       -1.45265000e-08  22.3853  19.3523  19.5079  0.0000
0202-04-04_05:17:12.820000      243151.94        6.56815900e+00       -1.65098000e-08  22.3853  19.3523  19.5079  0.0000
0202-04-04_05:17:13.168000      243152.29        6.76618000e+00       -1.61380000e-08  22.3853  19.3523  19.5079  0.0000
0202-04-04_05:17:13.516000      243152.64        6.96631400e+00       -1.45265000e-08  22.3691  19.3367  19.5001  0.0000
0202-04-04_05:17:13.863000      243152.99        7.16430300e+00       -1.66958000e-08  22.3691  19.3367  19.5001  0.0000
0202-04-04_05:17:14.210000      243153.34        7.36289200e+00       -1.22333000e-08  22.3691  19.3367  19.5001  0.0000
0202-04-04_05:17:14.560000      243153.68        7.56239800e+00       -1.80593000e-08  22.3625  19.3474  19.4858  0.0000
0202-04-04_05:17:14.906000      243154.03        7.76027800e+00       -2.02285000e-08  22.3625  19.3474  19.4858  0.0000
0202-04-04_05:17:15.258000      243154.38        7.95882700e+00       -2.58686000e-08  22.3625  19.3474  19.4858  0.0000
0202-04-04_05:17:15.605000      243154.73        8.15731000e+00       -1.97327000e-08  22.3640  19.3436  19.5263  0.0000
0202-04-04_05:17:15.960000      243155.09        8.35691700e+00       -3.10748000e-08  22.3640  19.3436  19.5263  0.0000
0202-04-04_05:17:16.312000      243155.44        8.55464800e+00       -3.07649000e-08  22.3640  19.3436  19.5263  0.0000
0202-04-04_05:17:16.660000      243155.79        8.75382200e+00       -3.39258000e-08  22.3636  19.3387  19.4757  0.0000
0202-04-04_05:17:17.008000      243156.13        8.95230400e+00       -3.59091000e-08  22.3636  19.3387  19.4757  0.0000
0202-04-04_05:17:17.400000      243156.52        9.15088400e+00       -3.06419000e-08  22.3636  19.3387  19.4757  0.0000
0202-04-04_05:17:17.770000      243156.89        9.35061600e+00       -4.06835000e-08  22.3772  19.3493  19.5154  0.0000
0202-04-04_05:17:18.117000      243157.24        9.54794300e+00       -4.09934000e-08  22.3772  19.3493  19.5154  0.0000
0202-04-04_05:17:18.465000      243157.59        9.74592300e+00       -4.87407000e-08  22.3902  19.3367  19.5039  0.0000
0202-04-04_05:17:18.816000      243157.94        9.94510400e+00       -5.04761000e-08  22.3902  19.3367  19.5039  0.0000
0202-04-04_05:17:19.170000      243158.30        1.01450200e+01       -4.59516000e-08  22.3902  19.3367  19.5039  0.0000
0202-04-04_05:17:19.520000      243158.65        1.03426900e+01       -2.99612000e-08  22.3690  19.3475  19.4945  0.0000
0202-04-04_05:17:19.867000      243158.99        1.05417300e+01       -2.36394000e-08  22.3690  19.3475  19.4945  0.0000
0202-04-04_05:17:20.215000      243159.34        1.07405000e+01       -1.76275000e-08  22.3690  19.3475  19.4945  0.0000
0202-04-04_05:17:20.562000      243159.69        1.09392700e+01       -6.45400000e-10  22.3620  19.3429  19.5048  0.0000
0202-04-04_05:17:20.910000      243160.04        1.11380600e+01        3.18313000e-08  22.3620  19.3429  19.5048  0.0000
0202-04-04_05:17:21.266000      243160.39        1.13358500e+01        8.35833000e-08  22.3620  19.3429  19.5048  0.0000
0202-04-04_05:17:21.613000      243160.74        1.15350100e+01        1.79897900e-07  22.3767  19.3390  19.4743  0.0000
0202-04-04_05:17:21.960000      243161.09        1.17332100e+01        3.11230200e-07  22.3767  19.3390  19.4743  0.0000
0202-04-04_05:17:22.310000      243161.44        1.19319300e+01        5.17928400e-07  22.3767  19.3390  19.4743  0.0000
0202-04-04_05:17:22.660000      243161.78        1.21305600e+01        8.29928000e-07  22.3597  19.3501  19.5137  0.0000
0202-04-04_05:17:23.020000      243162.15        1.23295300e+01        1.29569590e-06  22.3597  19.3501  19.5137  0.0000
0202-04-04_05:17:23.426000      243162.55        1.25281800e+01        2.40665800e-06  22.3597  19.3501  19.5137  0.0000
0202-04-04_05:17:23.793000      243162.92        1.27266800e+01        3.54210360e-06  22.3965  19.3372  19.5075  0.0000
0202-04-04_05:17:24.140000      243163.27        1.29252600e+01        5.39972239e-06  22.3965  19.3372  19.5075  0.0000
0202-04-04_05:17:24.500000      243163.62        1.31237500e+01        7.41867112e-06  22.3702  19.3490  19.4937  0.0000
0202-04-04_05:17:24.855000      243163.98        1.33231800e+01        1.16349426e-05  22.3702  19.3490  19.4937  0.0000
0202-04-04_05:17:25.203000      243164.33        1.35210300e+01        1.72659487e-05  22.3702  19.3490  19.4937  0.0000
0202-04-04_05:17:25.555000      243164.68        1.37198900e+01        2.61169615e-05  22.3846  19.3453  19.5226  0.0000

File: chapter 6/data/ext_ffj51/Ic/infield/step09/no magnet/Ic_2025-04-04_05-18-58595710_45e19pm2-anneal300k-720min-0nA-0T-22k-.txt
# Ic = 11.50 A, n = 27.92 , Tavg = 22.40 K, 45e19pm2-anneal300k-720min-0nA-0T-22k-
#datetime                        t_s     iHTS_A                vHTS_V                tHTS_K  tTAR_K  tHOL_K  tSPA_K
0202-04-04_05:18:34.125000      243233.25        6.46275000e-03        1.10477000e-08  22.3907  19.3392  19.5121  0.0000
0202-04-04_05:18:34.480000      243233.61        2.09641800e-01        3.48630000e-09  22.3679  19.3529  19.4949  0.0000
0202-04-04_05:18:34.830000      243233.95        4.08285300e-01       -4.64000000e-11  22.3679  19.3529  19.4949  0.0000
0202-04-04_05:18:35.176000      243234.30        6.06792300e-01        1.48284000e-08  22.3679  19.3529  19.4949  0.0000
0202-04-04_05:18:35.523000      243234.65        8.05146300e-01        2.50548000e-08  22.3774  19.3469  19.5001  0.0000
0202-04-04_05:18:35.870000      243235.00        1.00425900e+00        2.36293000e-08  22.3774  19.3469  19.5001  0.0000
0202-04-04_05:18:36.220000      243235.35        1.20274900e+00        2.33194000e-08  22.3774  19.3469  19.5001  0.0000
0202-04-04_05:18:36.566000      243235.69        1.40144900e+00        2.48689000e-08  22.3609  19.3459  19.4743  0.0000
0202-04-04_05:18:36.914000      243236.04        1.60051100e+00        2.11502000e-08  22.3609  19.3459  19.4743  0.0000
0202-04-04_05:18:37.260000      243236.39        1.79916300e+00        2.35053000e-08  22.3609  19.3459  19.4743  0.0000
0202-04-04_05:18:37.617000      243236.74        1.99778500e+00        2.18319000e-08  22.3991  19.3549  19.5222  0.0000
0202-04-04_05:18:37.965000      243237.09        2.19680300e+00        2.71001000e-08  22.3991  19.3549  19.5222  0.0000
0202-04-04_05:18:38.312000      243237.44        2.39558400e+00        1.94148000e-08  22.3991  19.3549  19.5222  0.0000
0202-04-04_05:18:38.664000      243237.79        2.59459700e+00        1.97823000e-08  22.3957  19.3416  19.5067  0.0000
0202-04-04_05:18:39.010000      243238.14        2.79312500e+00        3.29152000e-08  22.3957  19.3416  19.5067  0.0000
0202-04-04_05:18:39.430000      243238.55        2.99143800e+00        2.57877000e-08  22.3957  19.3416  19.5067  0.0000
0202-04-04_05:18:39.780000      243238.91        3.19048100e+00        2.69033000e-08  22.3777  19.3544  19.5053  0.0000
0202-04-04_05:18:40.130000      243239.25        3.38938900e+00        3.15517000e-08  22.3777  19.3544  19.5053  0.0000
0202-04-04_05:18:40.477000      243239.60        3.58862200e+00        3.38449000e-08  22.3875  19.3466  19.5053  0.0000
0202-04-04_05:18:40.832000      243239.96        3.78715000e+00        3.79355000e-08  22.3875  19.3466  19.5053  0.0000
0202-04-04_05:18:41.180000      243240.31        3.98540700e+00        3.80594000e-08  22.3875  19.3466  19.5053  0.0000
0202-04-04_05:18:41.540000      243240.66        4.18436000e+00        3.97948000e-08  22.3736  19.3457  19.4769  0.0000
0202-04-04_05:18:41.900000      243241.02        4.38289700e+00        3.44027000e-08  22.3736  19.3457  19.4769  0.0000
0202-04-04_05:18:42.246000      243241.37        4.58191900e+00        3.60761000e-08  22.3736  19.3457  19.4769  0.0000
0202-04-04_05:18:42.605000      243241.73        4.78029600e+00        3.00642000e-08  22.3917  19.3548  19.5269  0.0000
0202-04-04_05:18:42.953000      243242.08        4.97906000e+00        2.59736000e-08  22.3917  19.3548  19.5269  0.0000
0202-04-04_05:18:43.300000      243242.43        5.17815500e+00        2.67174000e-08  22.3917  19.3548  19.5269  0.0000
0202-04-04_05:18:43.650000      243242.77        5.37674000e+00        2.87007000e-08  22.3787  19.3411  19.4942  0.0000
0202-04-04_05:18:43.996000      243243.12        5.57566200e+00        3.27293000e-08  22.3787  19.3411  19.4942  0.0000
0202-04-04_05:18:44.406000      243243.53        5.77370800e+00        3.55801000e-08  22.3787  19.3411  19.4942  0.0000
0202-04-04_05:18:44.758000      243243.88        5.97234400e+00        3.03109000e-08  22.3857  19.3537  19.5201  0.0000
0202-04-04_05:18:45.105000      243244.23        6.17100500e+00        2.68397000e-08  22.3857  19.3537  19.5201  0.0000
0202-04-04_05:18:45.460000      243244.59        6.36978700e+00        3.29756000e-08  22.3857  19.3537  19.5201  0.0000
0202-04-04_05:18:45.812000      243244.94        6.56922300e+00        3.06204000e-08  22.4085  19.3474  19.5156  0.0000
0202-04-04_05:18:46.160000      243245.29        6.76733600e+00        3.27277000e-08  22.4085  19.3474  19.5156  0.0000
0202-04-04_05:18:46.510000      243245.64        6.96574800e+00        2.67158000e-08  22.3754  19.3471  19.4870  0.0000
0202-04-04_05:18:46.860000      243245.98        7.16463900e+00        2.21294000e-08  22.3754  19.3471  19.4870  0.0000
0202-04-04_05:18:47.207000      243246.33        7.36398900e+00        2.38648000e-08  22.3754  19.3471  19.4870  0.0000
0202-04-04_05:18:47.555000      243246.68        7.56223800e+00        2.46705000e-08  22.3851  19.3543  19.5244  0.0000
0202-04-04_05:18:47.902000      243247.03        7.76122300e+00        2.95668000e-08  22.3851  19.3543  19.5244  0.0000
0202-04-04_05:18:48.250000      243247.38        7.95964400e+00        2.70257000e-08  22.3851  19.3543  19.5244  0.0000
0202-04-04_05:18:48.598000      243247.72        8.15810800e+00        2.66538000e-08  22.3821  19.3417  19.4832  0.0000
0202-04-04_05:18:48.950000      243248.07        8.35686300e+00        2.21914000e-08  22.3821  19.3417  19.4832  0.0000
0202-04-04_05:18:49.297000      243248.42        8.55619500e+00        2.01461000e-08  22.3821  19.3417  19.4832  0.0000
0202-04-04_05:18:49.656000      243248.78        8.75368600e+00        2.51043000e-08  22.3767  19.3541  19.5140  0.0000
0202-04-04_05:18:50.004000      243249.13        8.95306700e+00        2.78934000e-08  22.3767  19.3541  19.5140  0.0000
0202-04-04_05:18:50.426000      243249.55        9.15083300e+00        2.77064000e-08  22.3767  19.3541  19.5140  0.0000
0202-04-04_05:18:50.780000      243249.91        9.34949500e+00        1.72297000e-08  22.4015  19.3461  19.5126  0.0000
0202-04-04_05:18:51.140000      243250.26        9.54806600e+00        1.66099000e-08  22.4015  19.3461  19.5126  0.0000
0202-04-04_05:18:51.496000      243250.62        9.74755300e+00        1.12178000e-08  22.3827  19.3463  19.4936  0.0000
0202-04-04_05:18:51.844000      243250.97        9.94584100e+00        5.88770000e-09  22.3827  19.3463  19.4936  0.0000
0202-04-04_05:18:52.195000      243251.32        1.01449600e+01        1.01022000e-08  22.3827  19.3463  19.4936  0.0000
0202-04-04_05:18:52.555000      243251.68        1.03431300e+01        1.33251000e-08  22.4074  19.3539  19.5230  0.0000
0202-04-04_05:18:52.900000      243252.03        1.05413900e+01        2.42953000e-08  22.4074  19.3539  19.5230  0.0000
0202-04-04_05:18:53.246000      243252.37        1.07409200e+01        3.61951000e-08  22.4074  19.3539  19.5230  0.0000
0202-04-04_05:18:53.594000      243252.72        1.09392200e+01        5.90652000e-08  22.3844  19.3406  19.4890  0.0000
0202-04-04_05:18:53.945000      243253.07        1.11382000e+01        9.73059000e-08  22.3844  19.3406  19.4890  0.0000
0202-04-04_05:18:54.293000      243253.42        1.13368700e+01        1.47570500e-07  22.3844  19.3406  19.4890  0.0000
0202-04-04_05:18:54.645000      243253.77        1.15352700e+01        2.31489300e-07  22.3775  19.3544  19.5049  0.0000
0202-04-04_05:18:54.992000      243254.12        1.17342100e+01        3.72800300e-07  22.3775  19.3544  19.5049  0.0000
0202-04-04_05:18:55.383000      243254.51        1.19323200e+01        5.77453200e-07  22.3775  19.3544  19.5049  0.0000
0202-04-04_05:18:55.754000      243254.88        1.21312100e+01        8.91188200e-07  22.3896  19.3474  19.4973  0.0000
0202-04-04_05:18:56.105000      243255.23        1.23297900e+01        1.34617220e-06  22.3896  19.3474  19.4973  0.0000
0202-04-04_05:18:56.465000      243255.59        1.25281800e+01        2.44399650e-06  22.3896  19.3474  19.4973  0.0000
0202-04-04_05:18:56.824000      243255.95        1.27272300e+01        3.54839110e-06  22.3892  19.3479  19.5038  0.0000
0202-04-04_05:18:57.180000      243256.31        1.29264300e+01        5.43290880e-06  22.3892  19.3479  19.5038  0.0000
0202-04-04_05:18:57.540000      243256.67        1.31247000e+01        8.08924453e-06  22.4045  19.3565  19.5251  0.0000
0202-04-04_05:18:57.887000      243257.01        1.33233400e+01        1.18215887e-05  22.4045  19.3565  19.5251  0.0000
0202-04-04_05:18:58.234000      243257.36        1.35218800e+01        1.74402627e-05  22.4045  19.3565  19.5251  0.0000
0202-04-04_05:18:58.582000      243257.71        1.37216700e+01        2.68764811e-05  22.3991  19.3433  19.4917  0.0000
