Repository: shortlab/2025-devitre-PhD

# 2025-devitre-PhD
Data repository for Alexis Devitre's PhD thesis

File: chapter 6/data/ext_ffj51/Ic/infield/step09/no magnet/Ic_2025-04-04_05-19-45241446_45e19pm2-anneal300k-720min-0nA-0T-22k-.txt
# Ic = 11.48 A, n = 27.48 , Tavg = 22.39 K, 45e19pm2-anneal300k-720min-0nA-0T-22k-
#datetime                        t_s     iHTS_A                vHTS_V                tHTS_K  tTAR_K  tHOL_K  tSPA_K
0202-04-04_05:19:20.586000      243279.71        6.80596200e-03       -8.43573333e-09  22.3826  19.3551  19.5180  0.0000
0202-04-04_05:19:20.940000      243280.07        2.09756500e-01       -1.12248333e-08  22.3826  19.3551  19.5180  0.0000
0202-04-04_05:19:21.300000      243280.43        4.08405600e-01       -6.57643333e-09  22.3826  19.3551  19.5180  0.0000
0202-04-04_05:19:21.650000      243280.77        6.07347300e-01        1.26368667e-08  22.4110  19.3422  19.5123  0.0000
0202-04-04_05:19:21.996000      243281.12        8.05695600e-01        1.77810667e-08  22.4110  19.3422  19.5123  0.0000
0202-04-04_05:19:22.387000      243281.51        1.00436000e+00        1.92685667e-08  22.4110  19.3422  19.5123  0.0000
0202-04-04_05:19:22.758000      243281.88        1.20335600e+00        6.12916667e-09  22.3821  19.3542  19.4962  0.0000
0202-04-04_05:19:23.113000      243282.24        1.40179400e+00        1.97656667e-09  22.3821  19.3542  19.4962  0.0000
0202-04-04_05:19:23.480000      243282.60        1.60062400e+00        1.79066667e-09  22.3975  19.3492  19.5247  0.0000
0202-04-04_05:19:23.836000      243282.96        1.79942800e+00        7.61666667e-09  22.3975  19.3492  19.5247  0.0000
0202-04-04_05:19:24.188000      243283.31        1.99801900e+00        8.91816667e-09  22.3975  19.3492  19.5247  0.0000
0202-04-04_05:19:24.535000      243283.66        2.19647400e+00        3.40206667e-09  22.3781  19.3462  19.4752  0.0000
0202-04-04_05:19:24.883000      243284.01        2.39522900e+00        5.63336667e-09  22.3781  19.3462  19.4752  0.0000
0202-04-04_05:19:25.230000      243284.36        2.59413200e+00       -2.05673333e-09  22.3781  19.3462  19.4752  0.0000
0202-04-04_05:19:25.590000      243284.72        2.79291800e+00       -5.53223333e-09  22.3754  19.3565  19.5069  0.0000
0202-04-04_05:19:25.938000      243285.06        2.99179300e+00       -2.86713333e-09  22.3754  19.3565  19.5069  0.0000
0202-04-04_05:19:26.285000      243285.41        3.19041400e+00        3.95046667e-09  22.3754  19.3565  19.5069  0.0000
0202-04-04_05:19:26.637000      243285.76        3.38924400e+00        2.09106667e-09  22.3695  19.3468  19.4708  0.0000
0202-04-04_05:19:26.984000      243286.11        3.58797000e+00       -3.26033333e-10  22.3695  19.3468  19.4708  0.0000
0202-04-04_05:19:27.414000      243286.54        3.78699200e+00       -8.69313333e-09  22.3695  19.3468  19.4708  0.0000
0202-04-04_05:19:27.777000      243286.90        3.98598000e+00       -6.27603333e-09  22.3779  19.3532  19.5050  0.0000
0202-04-04_05:19:28.125000      243287.25        4.18410400e+00       -1.08624333e-08  22.3779  19.3532  19.5050  0.0000
0202-04-04_05:19:28.477000      243287.60        4.38312800e+00       -1.82998333e-08  22.4170  19.3499  19.5231  0.0000
0202-04-04_05:19:28.830000      243287.96        4.58193600e+00       -2.42497333e-08  22.4170  19.3499  19.5231  0.0000
0202-04-04_05:19:29.180000      243288.30        4.78080000e+00       -1.32176333e-08  22.4170  19.3499  19.5231  0.0000
0202-04-04_05:19:29.527000      243288.65        4.97936000e+00       -1.16061333e-08  22.3832  19.3450  19.4966  0.0000
0202-04-04_05:19:29.875000      243289.00        5.17789300e+00       -1.65024333e-08  22.3832  19.3450  19.4966  0.0000
0202-04-04_05:19:30.223000      243289.35        5.37668000e+00       -1.94774333e-08  22.3832  19.3450  19.4966  0.0000
0202-04-04_05:19:30.582000      243289.71        5.57524800e+00       -1.81758333e-08  22.4006  19.3560  19.5241  0.0000
0202-04-04_05:19:30.930000      243290.05        5.77444400e+00       -2.71011333e-08  22.4006  19.3560  19.5241  0.0000
0202-04-04_05:19:31.277000      243290.40        5.97267400e+00       -2.75362333e-08  22.4006  19.3560  19.5241  0.0000
0202-04-04_05:19:31.625000      243290.75        6.17148400e+00       -2.97678333e-08  22.3833  19.3460  19.4978  0.0000
0202-04-04_05:19:31.973000      243291.10        6.37085100e+00       -3.46021333e-08  22.3833  19.3460  19.4978  0.0000
0202-04-04_05:19:32.344000      243291.47        6.56765400e+00       -3.71433333e-08  22.3833  19.3460  19.4978  0.0000
0202-04-04_05:19:32.770000      243291.89        6.76803000e+00       -3.22470333e-08  22.3853  19.3528  19.4882  0.0000
0202-04-04_05:19:33.125000      243292.25        6.96628900e+00       -2.87762333e-08  22.3853  19.3528  19.4882  0.0000
0202-04-04_05:19:33.480000      243292.61        7.16447800e+00       -3.16891333e-08  22.3844  19.3488  19.5168  0.0000
0202-04-04_05:19:33.830000      243292.95        7.36277900e+00       -3.85068333e-08  22.3844  19.3488  19.5168  0.0000
0202-04-04_05:19:34.176000      243293.30        7.56158500e+00       -3.39824333e-08  22.3844  19.3488  19.5168  0.0000
0202-04-04_05:19:34.523000      243293.65        7.76091700e+00       -2.68548333e-08  22.3671  19.3443  19.4752  0.0000
0202-04-04_05:19:34.870000      243294.00        7.95890700e+00       -2.30741333e-08  22.3671  19.3443  19.4752  0.0000
0202-04-04_05:19:35.220000      243294.35        8.15789800e+00       -2.66069333e-08  22.3671  19.3443  19.4752  0.0000
0202-04-04_05:19:35.574000      243294.70        8.35605100e+00       -3.74531333e-08  22.3764  19.3552  19.5131  0.0000
0202-04-04_05:19:35.920000      243295.05        8.55471300e+00       -3.42303333e-08  22.3764  19.3552  19.5131  0.0000
0202-04-04_05:19:36.270000      243295.40        8.75850300e+00       -3.46641333e-08  22.3764  19.3552  19.5131  0.0000
0202-04-04_05:19:36.620000      243295.75        8.95583200e+00       -3.92505333e-08  22.3957  19.3458  19.4931  0.0000
0202-04-04_05:19:36.970000      243296.09        9.15130600e+00       -4.61287333e-08  22.3957  19.3458  19.4931  0.0000
0202-04-04_05:19:37.336000      243296.46        9.35191700e+00       -4.79247333e-08  22.3957  19.3458  19.4931  0.0000
0202-04-04_05:19:37.760000      243296.89        9.54952800e+00       -4.24706333e-08  22.3965  19.3526  19.5077  0.0000
0202-04-04_05:19:38.117000      243297.24        9.74544700e+00       -4.51357333e-08  22.3965  19.3526  19.5077  0.0000
0202-04-04_05:19:38.480000      243297.61        9.94582400e+00       -3.93717333e-08  22.4174  19.3485  19.5384  0.0000
0202-04-04_05:19:38.830000      243297.95        1.01449300e+01       -4.40201333e-08  22.4174  19.3485  19.5384  0.0000
0202-04-04_05:19:39.176000      243298.30        1.03433300e+01       -4.04253333e-08  22.4174  19.3485  19.5384  0.0000
0202-04-04_05:19:39.527000      243298.65        1.05413700e+01       -2.87114333e-08  22.3687  19.3458  19.4720  0.0000
0202-04-04_05:19:39.883000      243299.01        1.07407400e+01       -1.40844333e-08  22.3687  19.3458  19.4720  0.0000
0202-04-04_05:19:40.230000      243299.36        1.09386700e+01        6.49236667e-09  22.3687  19.3458  19.4720  0.0000
0202-04-04_05:19:40.590000      243299.71        1.11362700e+01        3.74816667e-08  22.3882  19.3560  19.5106  0.0000
0202-04-04_05:19:40.945000      243300.07        1.13360200e+01        9.53695667e-08  22.3882  19.3560  19.5106  0.0000
0202-04-04_05:19:41.297000      243300.42        1.15353100e+01        1.88213267e-07  22.3882  19.3560  19.5106  0.0000
0202-04-04_05:19:41.645000      243300.77        1.17360000e+01        3.26859167e-07  22.3646  19.3461  19.4691  0.0000
0202-04-04_05:19:42.004000      243301.13        1.19342500e+01        5.38267767e-07  22.3646  19.3461  19.4691  0.0000
0202-04-04_05:19:42.400000      243301.52        1.21321700e+01        8.57147167e-07  22.3646  19.3461  19.4691  0.0000
0202-04-04_05:19:42.758000      243301.88        1.23296600e+01        1.31020617e-06  22.3726  19.3530  19.4966  0.0000
0202-04-04_05:19:43.105000      243302.23        1.25277600e+01        2.39141597e-06  22.3726  19.3530  19.4966  0.0000
0202-04-04_05:19:43.460000      243302.59        1.27270100e+01        3.63712247e-06  22.4025  19.3500  19.5201  0.0000
0202-04-04_05:19:43.810000      243302.93        1.29266200e+01        5.40214710e-06  22.4025  19.3500  19.5201  0.0000
0202-04-04_05:19:44.156000      243303.28        1.31258200e+01        7.94698562e-06  22.4025  19.3500  19.5201  0.0000
0202-04-04_05:19:44.520000      243303.65        1.33234200e+01        1.17898405e-05  22.3871  19.3458  19.4910  0.0000
0202-04-04_05:19:44.880000      243304.01        1.35221200e+01        1.76949235e-05  22.3871  19.3458  19.4910  0.0000
0202-04-04_05:19:45.227000      243304.35        1.37203600e+01        2.61758068e-05  22.3871  19.3458  19.4910  0.0000

File: chapter 6/data/ext_ffj51/Ic/infield/step09/no magnet/Ic_2025-04-04_05-22-04666584_45e19pm2-anneal300k-720min-0nA-0T-22k-.txt
# Ic = 11.47 A, n = 27.44 , Tavg = 22.43 K, 45e19pm2-anneal300k-720min-0nA-0T-22k-
#datetime                        t_s     iHTS_A                vHTS_V                tHTS_K  tTAR_K  tHOL_K  tSPA_K
0202-04-04_05:21:40.240000      243419.37        6.79816100e-03       -1.12168889e-09  22.3884  19.3508  19.4842  0.0000
0202-04-04_05:21:40.590000      243419.71        2.10172500e-01        6.13711111e-10  22.4050  19.3619  19.5315  0.0000
0202-04-04_05:21:40.938000      243420.06        4.08713200e-01        1.25136111e-08  22.4050  19.3619  19.5315  0.0000
0202-04-04_05:21:41.285000      243420.41        6.07942400e-01        2.24301111e-08  22.4050  19.3619  19.5315  0.0000
0202-04-04_05:21:41.633000      243420.76        8.06210500e-01        6.13711111e-10  22.3941  19.3537  19.5046  0.0000
0202-04-04_05:21:41.980000      243421.11        1.00497100e+00        1.31953111e-08  22.3941  19.3537  19.5046  0.0000
0202-04-04_05:21:42.332000      243421.46        1.20340100e+00        6.62561111e-09  22.3941  19.3537  19.5046  0.0000
0202-04-04_05:21:42.723000      243421.85        1.40223600e+00        1.05922111e-08  22.4224  19.3605  19.5241  0.0000
0202-04-04_05:21:43.082000      243422.21        1.60077300e+00        4.02251111e-09  22.4224  19.3605  19.5241  0.0000
0202-04-04_05:21:43.438000      243422.56        1.80006800e+00        3.77461111e-09  22.4100  19.3541  19.5308  0.0000
0202-04-04_05:21:43.785000      243422.91        1.99857100e+00        1.54341111e-09  22.4100  19.3541  19.5308  0.0000
0202-04-04_05:21:44.133000      243423.26        2.19744700e+00        3.71261111e-09  22.4100  19.3541  19.5308  0.0000
0202-04-04_05:21:44.480000      243423.61        2.39631500e+00        4.89711111e-10  22.3827  19.3519  19.5045  0.0000
0202-04-04_05:21:44.840000      243423.96        2.59518300e+00        1.41681111e-09  22.3827  19.3519  19.5045  0.0000
0202-04-04_05:21:45.188000      243424.31        2.79415000e+00       -2.86148889e-09  22.3827  19.3519  19.5045  0.0000
0202-04-04_05:21:45.535000      243424.66        2.99289300e+00       -5.40258889e-09  22.3910  19.3600  19.5258  0.0000
0202-04-04_05:21:45.883000      243425.01        3.19122100e+00        3.15041111e-09  22.3910  19.3600  19.5258  0.0000
0202-04-04_05:21:46.234000      243425.36        3.39059500e+00       -7.24888889e-11  22.3910  19.3600  19.5258  0.0000
0202-04-04_05:21:46.594000      243425.72        3.58936600e+00       -4.44288889e-10  22.4002  19.3467  19.4918  0.0000
0202-04-04_05:21:46.940000      243426.07        3.78758700e+00        8.54251111e-09  22.4002  19.3467  19.4918  0.0000
0202-04-04_05:21:47.285000      243426.41        3.98649100e+00        4.39001111e-09  22.4002  19.3467  19.4918  0.0000
0202-04-04_05:21:47.645000      243426.77        4.18492900e+00        7.24101111e-09  22.4078  19.3593  19.5438  0.0000
0202-04-04_05:21:48.004000      243427.13        4.38375300e+00        6.55921111e-09  22.4078  19.3593  19.5438  0.0000
0202-04-04_05:21:48.390000      243427.52        4.58231000e+00        4.01811111e-09  22.4078  19.3593  19.5438  0.0000
0202-04-04_05:21:48.760000      243427.89        4.78083600e+00        6.55921111e-09  22.4161  19.3521  19.5193  0.0000
0202-04-04_05:21:49.110000      243428.24        4.97999800e+00        5.62961111e-09  22.4161  19.3521  19.5193  0.0000
0202-04-04_05:21:49.457000      243428.58        5.17845900e+00        2.37411111e-10  22.3865  19.3517  19.4799  0.0000
0202-04-04_05:21:49.816000      243428.94        5.37706300e+00       -3.20388889e-10  22.3865  19.3517  19.4799  0.0000
0202-04-04_05:21:50.168000      243429.29        5.57588200e+00        4.23411111e-10  22.3865  19.3517  19.4799  0.0000
0202-04-04_05:21:50.516000      243429.64        5.77442200e+00        6.06741111e-09  22.3988  19.3598  19.5256  0.0000
0202-04-04_05:21:50.863000      243429.99        5.97248200e+00       -1.73378889e-09  22.3988  19.3598  19.5256  0.0000
0202-04-04_05:21:51.210000      243430.34        6.17193500e+00       -8.48808889e-09  22.3988  19.3598  19.5256  0.0000
0202-04-04_05:21:51.570000      243430.70        6.37014900e+00        5.39511111e-09  22.3980  19.3466  19.4966  0.0000
0202-04-04_05:21:51.918000      243431.04        6.56909600e+00        1.24251111e-09  22.3980  19.3466  19.4966  0.0000
0202-04-04_05:21:52.266000      243431.39        6.76896000e+00       -8.24018889e-09  22.3980  19.3466  19.4966  0.0000
0202-04-04_05:21:52.617000      243431.74        6.96672600e+00       -2.78608889e-09  22.4169  19.3602  19.5364  0.0000
0202-04-04_05:21:52.965000      243432.09        7.16597100e+00       -4.33558889e-09  22.4169  19.3602  19.5364  0.0000
0202-04-04_05:21:53.312000      243432.44        7.36425500e+00       -1.54648889e-09  22.4169  19.3602  19.5364  0.0000
0202-04-04_05:21:53.664000      243432.79        7.56448000e+00        6.57261111e-09  22.4134  19.3535  19.5438  0.0000
0202-04-04_05:21:54.010000      243433.14        7.76033700e+00        3.34981111e-09  22.4134  19.3535  19.5438  0.0000
0202-04-04_05:21:54.390000      243433.52        7.96065900e+00        2.79201111e-09  22.4134  19.3535  19.5438  0.0000
0202-04-04_05:21:54.754000      243433.88        8.15723500e+00        1.14689111e-08  22.4035  19.3523  19.4896  0.0000
0202-04-04_05:21:55.113000      243434.24        8.36105100e+00        5.45701111e-09  22.4035  19.3523  19.4896  0.0000
0202-04-04_05:21:55.460000      243434.58        8.55612000e+00        8.92781111e-09  22.4175  19.3620  19.5303  0.0000
0202-04-04_05:21:55.810000      243434.93        8.75184700e+00        4.09351111e-09  22.4175  19.3620  19.5303  0.0000
0202-04-04_05:21:56.156000      243435.28        8.95368400e+00        6.75861111e-09  22.4175  19.3620  19.5303  0.0000
0202-04-04_05:21:56.504000      243435.63        9.15302200e+00        1.35721111e-08  22.3905  19.3473  19.4908  0.0000
0202-04-04_05:21:56.863000      243435.99        9.35239100e+00        2.04476111e-08  22.3905  19.3473  19.4908  0.0000
0202-04-04_05:21:57.210000      243436.34        9.55185500e+00        2.38564111e-08  22.3905  19.3473  19.4908  0.0000
0202-04-04_05:21:57.560000      243436.68        9.74911900e+00        1.88362111e-08  22.4060  19.3596  19.5043  0.0000
0202-04-04_05:21:57.906000      243437.03        9.94794000e+00        2.30507111e-08  22.4060  19.3596  19.5043  0.0000
0202-04-04_05:21:58.258000      243437.38        1.01459000e+01        3.10459111e-08  22.4060  19.3596  19.5043  0.0000
0202-04-04_05:21:58.617000      243437.74        1.03436500e+01        3.66860111e-08  22.3971  19.3464  19.4890  0.0000
0202-04-04_05:21:58.965000      243438.09        1.05421900e+01        4.92676111e-08  22.3971  19.3464  19.4890  0.0000
0202-04-04_05:21:59.324000      243438.45        1.07428700e+01        6.99064111e-08  22.3971  19.3464  19.4890  0.0000
0202-04-04_05:21:59.734000      243438.86        1.09377700e+01        9.22187111e-08  22.3898  19.3506  19.4911  0.0000
0202-04-04_05:22:00.098000      243439.22        1.11394500e+01        1.21658511e-07  22.3898  19.3506  19.4911  0.0000
0202-04-04_05:22:00.457000      243439.58        1.13368700e+01        1.78492811e-07  22.4036  19.3597  19.5157  0.0000
0202-04-04_05:22:00.805000      243439.93        1.15373000e+01        2.62907511e-07  22.4036  19.3597  19.5157  0.0000
0202-04-04_05:22:01.152000      243440.28        1.17366000e+01        4.01677411e-07  22.4036  19.3597  19.5157  0.0000
0202-04-04_05:22:01.500000      243440.63        1.19341000e+01        6.10668911e-07  22.3966  19.3460  19.4817  0.0000
0202-04-04_05:22:01.860000      243440.99        1.21329000e+01        9.29982211e-07  22.3966  19.3460  19.4817  0.0000
0202-04-04_05:22:02.207000      243441.33        1.23321400e+01        1.40107981e-06  22.3966  19.3460  19.4817  0.0000
0202-04-04_05:22:02.555000      243441.68        1.25302400e+01        2.53794791e-06  22.3851  19.3600  19.5042  0.0000
0202-04-04_05:22:02.902000      243442.03        1.27272000e+01        3.72824561e-06  22.3851  19.3600  19.5042  0.0000
0202-04-04_05:22:03.250000      243442.38        1.29273000e+01        5.43395679e-06  22.3851  19.3600  19.5042  0.0000
0202-04-04_05:22:03.600000      243442.73        1.31244500e+01        8.04976073e-06  22.3937  19.3526  19.5108  0.0000
0202-04-04_05:22:03.950000      243443.08        1.33244000e+01        1.18043582e-05  22.3937  19.3526  19.5108  0.0000
0202-04-04_05:22:04.300000      243443.42        1.35229100e+01        1.75513323e-05  22.3937  19.3526  19.5108  0.0000
0202-04-04_05:22:04.650000      243443.77        1.37221000e+01        2.64744350e-05  22.4257  19.3615  19.5380  0.0000

File: chapter 6/data/ext_ffj51/Ic/infield/step09/no magnet/Ic_2025-04-04_12-31-35986627_ffj51-45e19pm2-anneal300k-720min-0nA-0T-22k.txt
# Ic = 11.52 A, n = 27.74 , Tavg = 21.97 K, ffj51-45e19pm2-anneal300k-720min-0nA-0T-22k
#datetime                        t_s     iHTS_A                vHTS_V                tHTS_K  tTAR_K  tHOL_K  tSPA_K
0202-04-04_12:31:11.492000      269190.62        6.13140500e-03       -5.49023333e-09  21.9717  19.4001  19.5781  0.0000
0202-04-04_12:31:11.840000      269190.96        2.09491500e-01        7.83506667e-09  21.9717  19.4001  19.5781  0.0000
0202-04-04_12:31:12.195000      269191.32        4.07945000e-01       -7.72143333e-09  21.9717  19.4001  19.5781  0.0000
0202-04-04_12:31:12.547000      269191.67        6.06631000e-01       -7.96933333e-09  21.9674  19.3927  19.5710  0.0000
0202-04-04_12:31:12.895000      269192.02        8.05596500e-01       -4.31263333e-09  21.9674  19.3927  19.5710  0.0000
0202-04-04_12:31:13.242000      269192.37        1.00596800e+00       -8.83703333e-09  21.9674  19.3927  19.5710  0.0000
0202-04-04_12:31:13.594000      269192.72        1.20525200e+00       -2.82763333e-09  21.9492  19.3948  19.5544  0.0000
0202-04-04_12:31:13.950000      269193.08        1.40325100e+00        2.06616667e-09  21.9492  19.3948  19.5544  0.0000
0202-04-04_12:31:14.297000      269193.42        1.60270900e+00        1.12388667e-08  21.9492  19.3948  19.5544  0.0000
0202-04-04_12:31:14.650000      269193.77        1.80245900e+00       -4.93743333e-09  21.9755  19.4037  19.5943  0.0000
0202-04-04_12:31:14.996000      269194.12        1.99917300e+00       -1.82627333e-08  21.9755  19.4037  19.5943  0.0000
0202-04-04_12:31:15.370000      269194.50        2.20006500e+00       -2.28491333e-08  21.9755  19.4037  19.5943  0.0000
0202-04-04_12:31:15.758000      269194.88        2.39608400e+00       -2.20434333e-08  21.9647  19.3917  19.5525  0.0000
0202-04-04_12:31:16.110000      269195.23        2.59685100e+00       -2.42746333e-08  21.9647  19.3917  19.5525  0.0000
0202-04-04_12:31:16.457000      269195.58        2.79673500e+00       -1.90065333e-08  21.9721  19.4058  19.5778  0.0000
0202-04-04_12:31:16.810000      269195.93        2.99101700e+00       -1.91924333e-08  21.9721  19.4058  19.5778  0.0000
0202-04-04_12:31:17.156000      269196.28        3.19111000e+00       -2.55142333e-08  21.9721  19.4058  19.5778  0.0000
0202-04-04_12:31:17.508000      269196.63        3.39116500e+00       -2.92329333e-08  21.9820  19.3990  19.5871  0.0000
0202-04-04_12:31:17.855000      269196.98        3.58840500e+00       -3.04724333e-08  21.9820  19.3990  19.5871  0.0000
0202-04-04_12:31:18.203000      269197.33        3.78749000e+00       -3.30135333e-08  21.9820  19.3990  19.5871  0.0000
0202-04-04_12:31:18.555000      269197.68        3.98648700e+00       -3.60505333e-08  21.9649  19.4001  19.5603  0.0000
0202-04-04_12:31:18.906000      269198.03        4.18789900e+00       -3.64224333e-08  21.9649  19.4001  19.5603  0.0000
0202-04-04_12:31:19.258000      269198.38        4.38571100e+00       -3.58026333e-08  21.9649  19.4001  19.5603  0.0000
0202-04-04_12:31:19.605000      269198.73        4.58131600e+00       -3.75382333e-08  21.9854  19.4092  19.5807  0.0000
0202-04-04_12:31:19.953000      269199.08        4.78147100e+00       -3.31378333e-08  21.9854  19.4092  19.5807  0.0000
0202-04-04_12:31:20.312000      269199.44        4.97974200e+00       -4.57194333e-08  21.9854  19.4092  19.5807  0.0000
0202-04-04_12:31:20.670000      269199.80        5.17727600e+00       -4.69590333e-08  21.9541  19.3961  19.5581  0.0000
0202-04-04_12:31:21.030000      269200.16        5.37800900e+00       -4.65871333e-08  21.9541  19.3961  19.5581  0.0000
0202-04-04_12:31:21.418000      269200.54        5.57615000e+00       -4.54715333e-08  21.9541  19.3961  19.5581  0.0000
0202-04-04_12:31:21.773000      269200.90        5.77583300e+00       -4.11330333e-08  21.9688  19.4110  19.5678  0.0000
0202-04-04_12:31:22.125000      269201.25        5.97282600e+00       -5.21031333e-08  21.9688  19.4110  19.5678  0.0000
0202-04-04_12:31:22.480000      269201.60        6.17208700e+00       -4.73308333e-08  21.9807  19.4041  19.5809  0.0000
0202-04-04_12:31:22.836000      269201.96        6.37080700e+00       -4.14429333e-08  21.9807  19.4041  19.5809  0.0000
0202-04-04_12:31:23.195000      269202.32        6.56776100e+00       -4.81365333e-08  21.9807  19.4041  19.5809  0.0000
0202-04-04_12:31:23.543000      269202.67        6.76755700e+00       -4.58433333e-08  21.9874  19.4058  19.5596  0.0000
0202-04-04_12:31:23.902000      269203.03        6.96696900e+00       -4.99959333e-08  21.9874  19.4058  19.5596  0.0000
0202-04-04_12:31:24.254000      269203.38        7.16536700e+00       -4.81985333e-08  21.9874  19.4058  19.5596  0.0000
0202-04-04_12:31:24.600000      269203.73        7.36469900e+00       -4.95620333e-08  21.9812  19.4140  19.5868  0.0000
0202-04-04_12:31:24.957000      269204.08        7.56828100e+00       -4.23726333e-08  21.9812  19.4140  19.5868  0.0000
0202-04-04_12:31:25.310000      269204.43        7.76660800e+00       -4.20609333e-08  21.9812  19.4140  19.5868  0.0000
0202-04-04_12:31:25.660000      269204.78        7.96303300e+00       -4.89387333e-08  21.9834  19.4007  19.5728  0.0000
0202-04-04_12:31:26.008000      269205.13        8.15763500e+00       -4.45382333e-08  21.9834  19.4007  19.5728  0.0000
0202-04-04_12:31:26.434000      269205.56        8.35805200e+00       -5.12319333e-08  21.9834  19.4007  19.5728  0.0000
0202-04-04_12:31:26.785000      269205.91        8.53793000e+00       -4.98684333e-08  21.9799  19.4146  19.5741  0.0000
0202-04-04_12:31:27.133000      269206.26        8.76104500e+00       -4.88767333e-08  21.9799  19.4146  19.5741  0.0000
0202-04-04_12:31:27.480000      269206.61        8.94091300e+00       -4.98064333e-08  21.9762  19.4072  19.5849  0.0000
0202-04-04_12:31:27.836000      269206.96        9.14233200e+00       -4.50340333e-08  21.9762  19.4072  19.5849  0.0000
0202-04-04_12:31:28.195000      269207.32        9.35922500e+00       -5.04262333e-08  21.9762  19.4072  19.5849  0.0000
0202-04-04_12:31:28.543000      269207.67        9.54599600e+00       -5.13558333e-08  21.9633  19.4086  19.5495  0.0000
0202-04-04_12:31:28.902000      269208.03        9.76438100e+00       -3.36300333e-08  21.9633  19.4086  19.5495  0.0000
0202-04-04_12:31:29.258000      269208.38        9.94310700e+00       -3.05311333e-08  21.9633  19.4086  19.5495  0.0000
0202-04-04_12:31:29.610000      269208.73        1.01983500e+01       -4.18112333e-08  21.9641  19.4168  19.5880  0.0000
0202-04-04_12:31:29.957000      269209.08        1.03408300e+01       -3.72868333e-08  21.9641  19.4168  19.5880  0.0000
0202-04-04_12:31:30.310000      269209.43        1.05326200e+01       -2.71223333e-08  21.9641  19.4168  19.5880  0.0000
0202-04-04_12:31:30.660000      269209.79        1.07438200e+01       -7.41323333e-09  21.9902  19.4037  19.5775  0.0000
0202-04-04_12:31:31.008000      269210.13        1.09408600e+01        3.24646667e-09  21.9902  19.4037  19.5775  0.0000
0202-04-04_12:31:31.383000      269210.51        1.11311100e+01        3.67752667e-08  21.9902  19.4037  19.5775  0.0000
0202-04-04_12:31:31.766000      269210.89        1.13112900e+01        8.95183667e-08  21.9804  19.4175  19.5751  0.0000
0202-04-04_12:31:32.117000      269211.24        1.15373700e+01        1.55091367e-07  21.9804  19.4175  19.5751  0.0000
0202-04-04_12:31:32.465000      269211.59        1.17671100e+01        2.94480467e-07  21.9962  19.4095  19.5957  0.0000
0202-04-04_12:31:32.812000      269211.94        1.19355000e+01        5.18531967e-07  21.9962  19.4095  19.5957  0.0000
0202-04-04_12:31:33.160000      269212.29        1.21293500e+01        8.19808267e-07  21.9962  19.4095  19.5957  0.0000
0202-04-04_12:31:33.510000      269212.64        1.23303400e+01        1.28235217e-06  21.9795  19.4120  19.5609  0.0000
0202-04-04_12:31:33.860000      269212.98        1.25393600e+01        1.85453557e-06  21.9795  19.4120  19.5609  0.0000
0202-04-04_12:31:34.207000      269213.33        1.27279400e+01        3.44619957e-06  21.9795  19.4120  19.5609  0.0000
0202-04-04_12:31:34.555000      269213.68        1.29329900e+01        5.34459402e-06  21.9992  19.4199  19.6102  0.0000
0202-04-04_12:31:34.914000      269214.04        1.31322400e+01        7.27720049e-06  21.9992  19.4199  19.6102  0.0000
0202-04-04_12:31:35.266000      269214.39        1.33244400e+01        1.13137833e-05  21.9992  19.4199  19.6102  0.0000
0202-04-04_12:31:35.625000      269214.75        1.35460000e+01        1.66979093e-05  21.9745  19.4077  19.5572  0.0000
0202-04-04_12:31:35.973000      269215.10        1.37346600e+01        2.61098002e-05  21.9745  19.4077  19.5572  0.0000

File: chapter 6/data/ext_ffj51/Ic/infield/step09/no magnet/Ic_2025-04-04_12-33-17581541_ffj51-45e19pm2-anneal300k-720min-0nA-0T-22k.txt
# Ic = 11.50 A, n = 27.49 , Tavg = 22.01 K, ffj51-45e19pm2-anneal300k-720min-0nA-0T-22k
#datetime                        t_s     iHTS_A                vHTS_V                tHTS_K  tTAR_K  tHOL_K  tSPA_K
0202-04-04_12:32:53.090000      269292.22        5.87984200e-03        1.03958765e-08  21.9928  19.3987  19.5861  0.0000
0202-04-04_12:32:53.445000      269292.57        2.09071800e-01        1.59497647e-09  21.9791  19.3998  19.5567  0.0000
0202-04-04_12:32:53.810000      269292.93        4.07773300e-01        3.55376471e-10  21.9791  19.3998  19.5567  0.0000
0202-04-04_12:32:54.156000      269293.28        6.06678200e-01       -7.45392353e-09  21.9791  19.3998  19.5567  0.0000
0202-04-04_12:32:54.508000      269293.63        8.05208800e-01       -5.12323529e-10  22.0054  19.4083  19.5836  0.0000
0202-04-04_12:32:54.863000      269293.99        1.00408500e+00        6.18137647e-09  22.0054  19.4083  19.5836  0.0000
0202-04-04_12:32:55.227000      269294.35        1.20258500e+00        2.77257647e-09  22.0054  19.4083  19.5836  0.0000
0202-04-04_12:32:55.586000      269294.71        1.40231700e+00        4.54764706e-11  21.9935  19.3960  19.5795  0.0000
0202-04-04_12:32:55.938000      269295.06        1.60043300e+00        1.34707647e-09  21.9935  19.3960  19.5795  0.0000
0202-04-04_12:32:56.285000      269295.41        1.79960200e+00        3.55376471e-10  21.9935  19.3960  19.5795  0.0000
0202-04-04_12:32:56.637000      269295.76        1.99851100e+00        2.83447647e-09  21.9849  19.4097  19.5592  0.0000
0202-04-04_12:32:56.984000      269296.11        2.19776200e+00       -6.98223529e-10  21.9849  19.4097  19.5592  0.0000
0202-04-04_12:32:57.340000      269296.47        2.39622600e+00       -3.67322353e-09  21.9849  19.4097  19.5592  0.0000
0202-04-04_12:32:57.734000      269296.86        2.59505500e+00       -3.26423529e-10  21.9858  19.4017  19.5784  0.0000
0202-04-04_12:32:58.082000      269297.21        2.79339600e+00       -4.91442353e-09  21.9858  19.4017  19.5784  0.0000
0202-04-04_12:32:58.450000      269297.57        2.99224600e+00       -1.01212353e-09  21.9858  19.4017  19.5784  0.0000
0202-04-04_12:32:58.800000      269297.93        3.19092100e+00       -1.13625235e-08  21.9831  19.4031  19.5600  0.0000
0202-04-04_12:32:59.150000      269298.28        3.38956200e+00       -1.83041235e-08  21.9831  19.4031  19.5600  0.0000
0202-04-04_12:32:59.496000      269298.62        3.58875200e+00       -1.08047235e-08  21.9874  19.4110  19.5788  0.0000
0202-04-04_12:32:59.848000      269298.97        3.78734900e+00       -4.48292353e-09  21.9874  19.4110  19.5788  0.0000
0202-04-04_12:33:00.200000      269299.32        3.98601300e+00       -2.49962353e-09  21.9874  19.4110  19.5788  0.0000
0202-04-04_12:33:00.560000      269299.69        4.18483200e+00       -1.74983235e-08  21.9866  19.3983  19.5633  0.0000
0202-04-04_12:33:00.918000      269300.04        4.38337800e+00       -3.02039235e-08  21.9866  19.3983  19.5633  0.0000
0202-04-04_12:33:01.266000      269300.39        4.58231200e+00       -3.07617235e-08  21.9866  19.3983  19.5633  0.0000
0202-04-04_12:33:01.613000      269300.74        4.78094000e+00       -3.09476235e-08  21.9890  19.4116  19.5844  0.0000
0202-04-04_12:33:01.965000      269301.09        4.97914800e+00       -3.24351235e-08  21.9890  19.4116  19.5844  0.0000
0202-04-04_12:33:02.320000      269301.45        5.17726300e+00       -3.00180235e-08  21.9890  19.4116  19.5844  0.0000
0202-04-04_12:33:02.670000      269301.80        5.37690300e+00       -2.36962235e-08  21.9941  19.4035  19.5914  0.0000
0202-04-04_12:33:03.020000      269302.14        5.57556800e+00       -2.65472235e-08  21.9941  19.4035  19.5914  0.0000
0202-04-04_12:33:03.410000      269302.54        5.77417600e+00       -4.21657235e-08  21.9941  19.4035  19.5914  0.0000
0202-04-04_12:33:03.780000      269302.90        5.97331900e+00       -5.53670235e-08  21.9771  19.4047  19.5460  0.0000
0202-04-04_12:33:04.130000      269303.25        6.17211400e+00       -4.81153235e-08  21.9771  19.4047  19.5460  0.0000
0202-04-04_12:33:04.477000      269303.60        6.37021900e+00       -3.42940235e-08  21.9813  19.4128  19.5830  0.0000
0202-04-04_12:33:04.824000      269303.95        6.56856300e+00       -3.28065235e-08  21.9813  19.4128  19.5830  0.0000
0202-04-04_12:33:05.176000      269304.30        6.76780200e+00       -3.40461235e-08  21.9813  19.4128  19.5830  0.0000
0202-04-04_12:33:05.530000      269304.66        6.96538500e+00       -3.37362235e-08  21.9752  19.3997  19.5585  0.0000
0202-04-04_12:33:05.883000      269305.01        7.16406000e+00       -2.85920235e-08  21.9752  19.3997  19.5585  0.0000
0202-04-04_12:33:06.230000      269305.36        7.36307800e+00       -3.44180235e-08  21.9752  19.3997  19.5585  0.0000
0202-04-04_12:33:06.590000      269305.71        7.56143200e+00       -3.66492235e-08  21.9823  19.4124  19.5613  0.0000
0202-04-04_12:33:06.945000      269306.07        7.75989400e+00       -2.79722235e-08  21.9823  19.4124  19.5613  0.0000
0202-04-04_12:33:07.312000      269306.44        7.95882200e+00       -2.11546235e-08  21.9823  19.4124  19.5613  0.0000
0202-04-04_12:33:07.664000      269306.79        8.15792500e+00       -2.85300235e-08  22.0005  19.4048  19.5842  0.0000
0202-04-04_12:33:08.010000      269307.14        8.35857900e+00       -3.88184235e-08  22.0005  19.4048  19.5842  0.0000
0202-04-04_12:33:08.375000      269307.50        8.55470100e+00       -3.96241235e-08  22.0005  19.4048  19.5842  0.0000
0202-04-04_12:33:08.742000      269307.87        8.75468100e+00       -3.49138235e-08  21.9885  19.4059  19.5539  0.0000
0202-04-04_12:33:09.098000      269308.22        8.95327400e+00       -3.41081235e-08  21.9885  19.4059  19.5539  0.0000
0202-04-04_12:33:09.457000      269308.58        9.15091100e+00       -3.54716235e-08  22.0039  19.4139  19.6037  0.0000
0202-04-04_12:33:09.810000      269308.93        9.34918700e+00       -3.58414235e-08  22.0039  19.4139  19.6037  0.0000
0202-04-04_12:33:10.156000      269309.28        9.54854200e+00       -3.07561235e-08  22.0039  19.4139  19.6037  0.0000
0202-04-04_12:33:10.516000      269309.64        9.74743600e+00       -4.32137235e-08  21.9879  19.4016  19.5634  0.0000
0202-04-04_12:33:10.863000      269309.99        9.94584200e+00       -3.53425235e-08  21.9879  19.4016  19.5634  0.0000
0202-04-04_12:33:11.215000      269310.34        1.01451100e+01       -4.43294235e-08  21.9879  19.4016  19.5634  0.0000
0202-04-04_12:33:11.562000      269310.69        1.03433700e+01       -4.80480235e-08  21.9720  19.4148  19.5729  0.0000
0202-04-04_12:33:11.910000      269311.04        1.05421200e+01       -3.64581235e-08  21.9720  19.4148  19.5729  0.0000
0202-04-04_12:33:12.260000      269311.39        1.07408400e+01       -2.82770235e-08  21.9720  19.4148  19.5729  0.0000
0202-04-04_12:33:12.610000      269311.73        1.09392200e+01       -1.03033235e-08  21.9942  19.4072  19.5877  0.0000
0202-04-04_12:33:12.957000      269312.08        1.11376600e+01        3.01684765e-08  21.9942  19.4072  19.5877  0.0000
0202-04-04_12:33:13.310000      269312.44        1.13357800e+01        8.79321765e-08  21.9942  19.4072  19.5877  0.0000
0202-04-04_12:33:13.660000      269312.78        1.15348300e+01        1.77986576e-07  21.9912  19.4084  19.5656  0.0000
0202-04-04_12:33:14.008000      269313.13        1.17338900e+01        3.04174276e-07  21.9912  19.4084  19.5656  0.0000
0202-04-04_12:33:14.383000      269313.51        1.19319700e+01        5.05293676e-07  21.9912  19.4084  19.5656  0.0000
0202-04-04_12:33:14.758000      269313.88        1.21307700e+01        8.26960676e-07  22.0032  19.4157  19.6005  0.0000
0202-04-04_12:33:15.110000      269314.23        1.23299800e+01        1.27295608e-06  22.0032  19.4157  19.6005  0.0000
0202-04-04_12:33:15.460000      269314.59        1.25285500e+01        1.93581338e-06  22.0070  19.4021  19.5563  0.0000
0202-04-04_12:33:15.816000      269314.94        1.27271900e+01        3.55666128e-06  22.0070  19.4021  19.5563  0.0000
0202-04-04_12:33:16.164000      269315.29        1.29255400e+01        5.24085898e-06  22.0070  19.4021  19.5563  0.0000
0202-04-04_12:33:16.516000      269315.64        1.31246600e+01        7.66978766e-06  22.0029  19.4158  19.5822  0.0000
0202-04-04_12:33:16.863000      269315.99        1.33231800e+01        1.12660152e-05  22.0029  19.4158  19.5822  0.0000
0202-04-04_12:33:17.210000      269316.34        1.35219100e+01        1.65657885e-05  22.0029  19.4158  19.5822  0.0000
0202-04-04_12:33:17.562000      269316.69        1.37205200e+01        2.54072287e-05  22.0107  19.4078  19.5832  0.0000
