Repository: shortlab/2025-devitre-PhD

# 2025-devitre-PhD
Data repository for Alexis Devitre's PhD thesis

File: chapter 6/data/ext_ffj51/Ic/infield/step09/no magnet/Ic_2025-04-04_12-34-00530504_ffj51-45e19pm2-anneal300k-720min-0nA-0T-22k.txt
# Ic = 11.49 A, n = 27.43 , Tavg = 22.00 K, ffj51-45e19pm2-anneal300k-720min-0nA-0T-22k
#datetime                        t_s     iHTS_A                vHTS_V                tHTS_K  tTAR_K  tHOL_K  tSPA_K
0202-04-04_12:33:36.008000      269335.13        6.43500300e-03       -2.63410000e-09  21.9720  19.3853  19.5540  0.0000
0202-04-04_12:33:36.420000      269335.55        2.09421600e-01        1.13110000e-08  21.9720  19.3853  19.5540  0.0000
0202-04-04_12:33:36.780000      269335.91        4.08037200e-01        1.52777000e-08  21.9876  19.3991  19.5592  0.0000
0202-04-04_12:33:37.130000      269336.25        6.06534300e-01        6.22880000e-09  21.9876  19.3991  19.5592  0.0000
0202-04-04_12:33:37.484000      269336.61        8.05685700e-01        5.85700000e-09  21.9876  19.3991  19.5592  0.0000
0202-04-04_12:33:37.832000      269336.96        1.00402200e+00        1.63313000e-08  22.0005  19.3909  19.5694  0.0000
0202-04-04_12:33:38.184000      269337.31        1.20347300e+00        1.50297000e-08  22.0005  19.3909  19.5694  0.0000
0202-04-04_12:33:38.530000      269337.66        1.40191500e+00        1.90583000e-08  21.9789  19.3930  19.5446  0.0000
0202-04-04_12:33:38.880000      269338.01        1.60116800e+00        1.21724000e-08  21.9789  19.3930  19.5446  0.0000
0202-04-04_12:33:39.240000      269338.36        1.79990400e+00        1.30956000e-08  21.9789  19.3930  19.5446  0.0000
0202-04-04_12:33:39.586000      269338.71        1.99895000e+00        5.22440000e-09  21.9977  19.4026  19.5916  0.0000
0202-04-04_12:33:39.938000      269339.06        2.19784300e+00        1.62960000e-09  21.9977  19.4026  19.5916  0.0000
0202-04-04_12:33:40.285000      269339.41        2.39598800e+00        5.96810000e-09  21.9977  19.4026  19.5916  0.0000
0202-04-04_12:33:40.633000      269339.76        2.59517000e+00        6.71190000e-09  21.9771  19.3896  19.5349  0.0000
0202-04-04_12:33:40.992000      269340.12        2.79412200e+00        1.28477000e-08  21.9771  19.3896  19.5349  0.0000
0202-04-04_12:33:41.350000      269340.48        2.99360300e+00        6.89780000e-09  21.9771  19.3896  19.5349  0.0000
0202-04-04_12:33:41.740000      269340.86        3.19131800e+00        7.20770000e-09  21.9842  19.4028  19.5702  0.0000
0202-04-04_12:33:42.086000      269341.21        3.38952700e+00        1.87357000e-08  21.9842  19.4028  19.5702  0.0000
0202-04-04_12:33:42.445000      269341.57        3.58888000e+00        1.89836000e-08  22.0275  19.3954  19.5945  0.0000
0202-04-04_12:33:42.793000      269341.92        3.78827100e+00        2.32601000e-08  22.0275  19.3954  19.5945  0.0000
0202-04-04_12:33:43.140000      269342.27        3.98643900e+00        2.75366000e-08  22.0275  19.3954  19.5945  0.0000
0202-04-04_12:33:43.492000      269342.62        4.18496700e+00        2.85902000e-08  21.9860  19.3960  19.5522  0.0000
0202-04-04_12:33:43.848000      269342.97        4.38345900e+00        2.44377000e-08  21.9860  19.3960  19.5522  0.0000
0202-04-04_12:33:44.200000      269343.32        4.58235100e+00        1.92935000e-08  21.9860  19.3960  19.5522  0.0000
0202-04-04_12:33:44.560000      269343.68        4.78075100e+00        2.09672000e-08  22.0086  19.4034  19.5919  0.0000
0202-04-04_12:33:44.918000      269344.04        4.97900100e+00        6.28050000e-09  22.0086  19.4034  19.5919  0.0000
0202-04-04_12:33:45.266000      269344.39        5.17849200e+00        5.47540000e-09  22.0086  19.4034  19.5919  0.0000
0202-04-04_12:33:45.617000      269344.74        5.37677200e+00        7.52070000e-09  21.9908  19.3906  19.5496  0.0000
0202-04-04_12:33:45.973000      269345.10        5.57541800e+00        5.84730000e-09  21.9908  19.3906  19.5496  0.0000
0202-04-04_12:33:46.332000      269345.46        5.77455100e+00        4.66970000e-09  21.9908  19.3906  19.5496  0.0000
0202-04-04_12:33:46.754000      269345.88        5.97265500e+00       -6.85830000e-09  21.9912  19.4034  19.5678  0.0000
0202-04-04_12:33:47.100000      269346.23        6.17125800e+00       -1.41717000e-08  21.9912  19.4034  19.5678  0.0000
0202-04-04_12:33:47.465000      269346.59        6.36999300e+00       -1.93779000e-08  21.9912  19.4034  19.5678  0.0000
0202-04-04_12:33:47.812000      269346.94        6.56993900e+00       -1.00192000e-08  22.0043  19.3971  19.5674  0.0000
0202-04-04_12:33:48.160000      269347.29        6.76679000e+00       -1.93160000e-08  22.0043  19.3971  19.5674  0.0000
0202-04-04_12:33:48.510000      269347.64        6.96598400e+00       -3.32611000e-08  21.9661  19.3964  19.5402  0.0000
0202-04-04_12:33:48.860000      269347.98        7.16508400e+00       -3.88391000e-08  21.9661  19.3964  19.5402  0.0000
0202-04-04_12:33:49.215000      269348.34        7.36348200e+00       -3.96448000e-08  21.9661  19.3964  19.5402  0.0000
0202-04-04_12:33:49.562000      269348.69        7.56196200e+00       -4.42932000e-08  21.9901  19.4044  19.5767  0.0000
0202-04-04_12:33:49.910000      269349.04        7.76029400e+00       -5.24124000e-08  21.9901  19.4044  19.5767  0.0000
0202-04-04_12:33:50.260000      269349.39        7.95930600e+00       -4.66484000e-08  21.9901  19.4044  19.5767  0.0000
0202-04-04_12:33:50.610000      269349.73        8.15710900e+00       -3.33859000e-08  21.9944  19.3904  19.5694  0.0000
0202-04-04_12:33:50.970000      269350.09        8.35671000e+00       -4.17539000e-08  21.9944  19.3904  19.5694  0.0000
0202-04-04_12:33:51.316000      269350.44        8.55546900e+00       -5.48933000e-08  21.9944  19.3904  19.5694  0.0000
0202-04-04_12:33:51.668000      269350.79        8.75353700e+00       -4.85715000e-08  21.9912  19.4039  19.5622  0.0000
0202-04-04_12:33:52.016000      269351.14        8.95410400e+00       -5.15464000e-08  21.9912  19.4039  19.5622  0.0000
0202-04-04_12:33:52.400000      269351.52        9.15120200e+00       -4.74559000e-08  21.9912  19.4039  19.5622  0.0000
0202-04-04_12:33:52.760000      269351.89        9.34967600e+00       -3.62378000e-08  22.0162  19.3970  19.5809  0.0000
0202-04-04_12:33:53.110000      269352.23        9.54860200e+00       -4.21257000e-08  22.0162  19.3970  19.5809  0.0000
0202-04-04_12:33:53.465000      269352.59        9.74743600e+00       -3.14035000e-08  21.9966  19.3977  19.5464  0.0000
0202-04-04_12:33:53.812000      269352.94        9.94638400e+00       -3.04118000e-08  21.9966  19.3977  19.5464  0.0000
0202-04-04_12:33:54.160000      269353.29        1.01446600e+01       -3.45024000e-08  21.9966  19.3977  19.5464  0.0000
0202-04-04_12:33:54.508000      269353.63        1.03431100e+01       -3.77872000e-08  21.9848  19.4063  19.5742  0.0000
0202-04-04_12:33:54.855000      269353.98        1.05418300e+01       -2.56395000e-08  21.9848  19.4063  19.5742  0.0000
0202-04-04_12:33:55.207000      269354.33        1.07404000e+01       -6.17830000e-09  21.9848  19.4063  19.5742  0.0000
0202-04-04_12:33:55.555000      269354.68        1.09392600e+01        1.46464000e-08  21.9759  19.3930  19.5502  0.0000
0202-04-04_12:33:55.906000      269355.03        1.11373500e+01        4.78049000e-08  21.9759  19.3930  19.5502  0.0000
0202-04-04_12:33:56.258000      269355.38        1.13364800e+01        9.45992000e-08  21.9759  19.3930  19.5502  0.0000
0202-04-04_12:33:56.610000      269355.73        1.15342100e+01        1.81434900e-07  21.9813  19.4071  19.5580  0.0000
0202-04-04_12:33:56.957000      269356.08        1.17340900e+01        3.26776100e-07  21.9813  19.4071  19.5580  0.0000
0202-04-04_12:33:57.305000      269356.43        1.19319900e+01        5.20458400e-07  21.9813  19.4071  19.5580  0.0000
0202-04-04_12:33:57.656000      269356.78        1.21310900e+01        8.21673000e-07  22.0012  19.4004  19.5863  0.0000
0202-04-04_12:33:58.008000      269357.13        1.23294200e+01        1.26624350e-06  22.0012  19.4004  19.5863  0.0000
0202-04-04_12:33:58.363000      269357.49        1.25284500e+01        2.33289040e-06  22.0012  19.4004  19.5863  0.0000
0202-04-04_12:33:58.750000      269357.88        1.27268900e+01        3.50787540e-06  21.9980  19.4002  19.5516  0.0000
0202-04-04_12:33:59.098000      269358.22        1.29255700e+01        5.20980015e-06  21.9980  19.4002  19.5516  0.0000
0202-04-04_12:33:59.450000      269358.57        1.31243600e+01        7.78177653e-06  21.9980  19.4002  19.5516  0.0000
0202-04-04_12:33:59.810000      269358.93        1.33226400e+01        1.13664787e-05  22.0064  19.4082  19.5885  0.0000
0202-04-04_12:34:00.168000      269359.29        1.35219300e+01        1.71066767e-05  22.0064  19.4082  19.5885  0.0000
0202-04-04_12:34:00.516000      269359.64        1.37204200e+01        2.52572467e-05  22.0037  19.3954  19.5484  0.0000

File: chapter 6/data/ext_ffj51/Ic/infield/step09/no magnet/Ic_2025-04-04_12-34-57187278_ffj51-45e19pm2-anneal300k-720min-0nA-0T-22k.txt
# Ic = 11.51 A, n = 27.78 , Tavg = 21.99 K, ffj51-45e19pm2-anneal300k-720min-0nA-0T-22k
#datetime                        t_s     iHTS_A                vHTS_V                tHTS_K  tTAR_K  tHOL_K  tSPA_K
0202-04-04_12:34:32.574000      269391.70        6.42690900e-03        3.45919375e-09  21.9956  19.3873  19.5639  0.0000
0202-04-04_12:34:32.930000      269392.06        2.09098200e-01        7.92159375e-09  21.9956  19.3873  19.5639  0.0000
0202-04-04_12:34:33.290000      269392.42        4.07709200e-01        5.25649375e-09  21.9956  19.3873  19.5639  0.0000
0202-04-04_12:34:33.637000      269392.76        6.06922700e-01        1.59787938e-08  21.9870  19.3784  19.5340  0.0000
0202-04-04_12:34:33.996000      269393.12        8.05138600e-01        2.26723938e-08  21.9870  19.3784  19.5340  0.0000
0202-04-04_12:34:34.387000      269393.51        1.00420400e+00        1.61026938e-08  21.9870  19.3784  19.5340  0.0000
0202-04-04_12:34:34.770000      269393.90        1.20276900e+00        1.88297938e-08  21.9945  19.3859  19.5424  0.0000
0202-04-04_12:34:35.117000      269394.24        1.40203200e+00        1.62886937e-08  21.9945  19.3859  19.5424  0.0000
0202-04-04_12:34:35.470000      269394.60        1.60084200e+00        8.47939375e-09  21.9962  19.3849  19.5657  0.0000
0202-04-04_12:34:35.830000      269394.95        1.79903100e+00        1.59979375e-09  21.9962  19.3849  19.5657  0.0000
0202-04-04_12:34:36.176000      269395.30        1.99830200e+00        1.88297938e-08  21.9962  19.3849  19.5657  0.0000
0202-04-04_12:34:36.527000      269395.65        2.19698400e+00        1.95114937e-08  21.9630  19.3796  19.5222  0.0000
0202-04-04_12:34:36.875000      269396.00        2.39601800e+00        1.84577937e-08  21.9630  19.3796  19.5222  0.0000
0202-04-04_12:34:37.223000      269396.35        2.59524600e+00        1.65981937e-08  21.9630  19.3796  19.5222  0.0000
0202-04-04_12:34:37.582000      269396.71        2.79370600e+00        1.30653938e-08  21.9912  19.3916  19.5685  0.0000
0202-04-04_12:34:37.930000      269397.06        2.99285700e+00        1.44908937e-08  21.9912  19.3916  19.5685  0.0000
0202-04-04_12:34:38.280000      269397.41        3.19193000e+00        2.01928938e-08  21.9912  19.3916  19.5685  0.0000
0202-04-04_12:34:38.630000      269397.75        3.38989000e+00        3.20307938e-08  21.9895  19.3810  19.5389  0.0000
0202-04-04_12:34:38.977000      269398.10        3.58859900e+00        2.91177938e-08  21.9895  19.3810  19.5389  0.0000
0202-04-04_12:34:39.340000      269398.46        3.78796700e+00        1.74038937e-08  21.9895  19.3810  19.5389  0.0000
0202-04-04_12:34:39.760000      269398.89        3.98594600e+00        1.67221938e-08  21.9702  19.3881  19.5499  0.0000
0202-04-04_12:34:40.120000      269399.25        4.18486500e+00        1.90772938e-08  21.9702  19.3881  19.5499  0.0000
0202-04-04_12:34:40.470000      269399.59        4.38370300e+00        8.85089375e-09  21.9982  19.3874  19.5819  0.0000
0202-04-04_12:34:40.824000      269399.95        4.58252000e+00        4.32649375e-09  21.9982  19.3874  19.5819  0.0000
0202-04-04_12:34:41.170000      269400.30        4.78129500e+00        5.87599375e-09  21.9982  19.3874  19.5819  0.0000
0202-04-04_12:34:41.527000      269400.65        4.98007500e+00        1.05862938e-08  21.9881  19.3828  19.5410  0.0000
0202-04-04_12:34:41.875000      269401.00        5.17846800e+00        9.34669375e-09  21.9881  19.3828  19.5410  0.0000
0202-04-04_12:34:42.227000      269401.35        5.37711300e+00       -2.55310625e-09  21.9881  19.3828  19.5410  0.0000
0202-04-04_12:34:42.580000      269401.70        5.57578500e+00       -7.20210625e-09  22.0094  19.3946  19.5658  0.0000
0202-04-04_12:34:42.926000      269402.05        5.77422700e+00       -7.39190625e-09  22.0094  19.3946  19.5658  0.0000
0202-04-04_12:34:43.277000      269402.40        5.97294000e+00       -5.84440625e-09  22.0094  19.3946  19.5658  0.0000
0202-04-04_12:34:43.625000      269402.75        6.17160100e+00       -5.90640625e-09  21.9756  19.3848  19.5222  0.0000
0202-04-04_12:34:43.973000      269403.10        6.36969700e+00       -4.10900625e-09  21.9756  19.3848  19.5222  0.0000
0202-04-04_12:34:44.340000      269403.46        6.56853200e+00       -1.25381062e-08  21.9756  19.3848  19.5222  0.0000
0202-04-04_12:34:44.730000      269403.85        6.76714900e+00       -1.46454062e-08  21.9894  19.3925  19.5497  0.0000
0202-04-04_12:34:45.080000      269404.20        6.96617100e+00       -1.51412062e-08  21.9894  19.3925  19.5497  0.0000
0202-04-04_12:34:45.460000      269404.59        7.16462800e+00       -3.18133062e-08  21.9894  19.3925  19.5497  0.0000
0202-04-04_12:34:45.820000      269404.94        7.36359400e+00       -3.19373063e-08  21.9829  19.3918  19.5499  0.0000
0202-04-04_12:34:46.168000      269405.29        7.56254900e+00       -2.79707062e-08  21.9829  19.3918  19.5499  0.0000
0202-04-04_12:34:46.516000      269405.64        7.76102800e+00       -3.31149062e-08  21.9771  19.3846  19.5442  0.0000
0202-04-04_12:34:46.863000      269405.99        7.95995700e+00       -3.06977062e-08  21.9771  19.3846  19.5442  0.0000
0202-04-04_12:34:47.210000      269406.34        8.15812200e+00       -4.40231062e-08  21.9771  19.3846  19.5442  0.0000
0202-04-04_12:34:47.570000      269406.70        8.35615600e+00       -5.75343062e-08  21.9848  19.3967  19.5590  0.0000
0202-04-04_12:34:47.920000      269407.05        8.55590100e+00       -6.14389062e-08  21.9848  19.3967  19.5590  0.0000
0202-04-04_12:34:48.270000      269407.40        8.75403300e+00       -5.35057062e-08  21.9848  19.3967  19.5590  0.0000
0202-04-04_12:34:48.617000      269407.74        8.95288000e+00       -4.81141062e-08  21.9857  19.3866  19.5453  0.0000
0202-04-04_12:34:48.965000      269408.09        9.15190700e+00       -4.69992062e-08  21.9857  19.3866  19.5453  0.0000
0202-04-04_12:34:49.320000      269408.45        9.35140400e+00       -5.84652062e-08  21.9857  19.3866  19.5453  0.0000
0202-04-04_12:34:49.720000      269408.84        9.54895700e+00       -5.42507063e-08  21.9970  19.3940  19.5521  0.0000
0202-04-04_12:34:50.066000      269409.19        9.74681500e+00       -6.08204062e-08  21.9970  19.3940  19.5521  0.0000
0202-04-04_12:34:50.426000      269409.55        9.94586800e+00       -5.88990062e-08  21.9970  19.3940  19.5521  0.0000
0202-04-04_12:34:50.785000      269409.91        1.01441300e+01       -5.04080062e-08  22.0036  19.3926  19.5685  0.0000
0202-04-04_12:34:51.140000      269410.27        1.03428300e+01       -3.86321062e-08  22.0036  19.3926  19.5685  0.0000
0202-04-04_12:34:51.500000      269410.63        1.05411700e+01       -4.36524062e-08  21.9896  19.3871  19.5289  0.0000
0202-04-04_12:34:51.850000      269410.98        1.07402200e+01       -3.22484062e-08  21.9896  19.3871  19.5289  0.0000
0202-04-04_12:34:52.200000      269411.32        1.09389500e+01       -1.88611062e-08  21.9896  19.3871  19.5289  0.0000
0202-04-04_12:34:52.560000      269411.68        1.11375900e+01        6.11619375e-09  21.9802  19.3986  19.5656  0.0000
0202-04-04_12:34:52.910000      269412.03        1.13360700e+01        6.69168938e-08  21.9802  19.3986  19.5656  0.0000
0202-04-04_12:34:53.258000      269412.38        1.15343500e+01        1.48666194e-07  21.9802  19.3986  19.5656  0.0000
0202-04-04_12:34:53.605000      269412.73        1.17334100e+01        2.84274594e-07  21.9838  19.3884  19.5358  0.0000
0202-04-04_12:34:53.953000      269413.08        1.19329200e+01        4.82543094e-07  21.9838  19.3884  19.5358  0.0000
0202-04-04_12:34:54.312000      269413.44        1.21318600e+01        7.72911694e-07  21.9838  19.3884  19.5358  0.0000
0202-04-04_12:34:54.660000      269413.79        1.23301400e+01        1.21655439e-06  21.9833  19.3953  19.5549  0.0000
0202-04-04_12:34:55.010000      269414.14        1.25273900e+01        2.27712739e-06  21.9833  19.3953  19.5549  0.0000
0202-04-04_12:34:55.390000      269414.52        1.27280900e+01        3.46146989e-06  21.9833  19.3953  19.5549  0.0000
0202-04-04_12:34:55.766000      269414.89        1.29254500e+01        5.16438431e-06  21.9981  19.3947  19.5749  0.0000
0202-04-04_12:34:56.113000      269415.24        1.31247400e+01        7.59318808e-06  21.9981  19.3947  19.5749  0.0000
0202-04-04_12:34:56.465000      269415.59        1.33233200e+01        1.11404514e-05  21.9899  19.3880  19.5448  0.0000
0202-04-04_12:34:56.810000      269415.94        1.35222400e+01        1.65318258e-05  21.9899  19.3880  19.5448  0.0000
0202-04-04_12:34:57.168000      269416.29        1.37208500e+01        2.49132572e-05  21.9899  19.3880  19.5448  0.0000

File: chapter 6/data/ext_ffj51/Ic/infield/step09/no magnet/Ic_2025-04-04_12-36-50328616_ffj51-45e19pm2-anneal300k-720min-0nA-0T-22k.txt
# Ic =  nan A, n =  nan , Tavg = 21.99 K, ffj51-45e19pm2-anneal300k-720min-0nA-0T-22k
#datetime                        t_s     iHTS_A                vHTS_V                tHTS_K  tTAR_K  tHOL_K  tSPA_K
0202-04-04_12:36:25.785000      269504.91        6.79550300e-03       -1.95541778e-08  21.9923  19.3670  19.5420  0.0000
0202-04-04_12:36:26.145000      269505.27        2.09477500e-01       -1.94301778e-08  21.9923  19.3670  19.5420  0.0000
0202-04-04_12:36:26.492000      269505.62        4.08190900e-01       -1.45958778e-08  21.9774  19.3611  19.5219  0.0000
0202-04-04_12:36:26.840000      269505.97        6.07049200e-01       -1.28604778e-08  21.9774  19.3611  19.5219  0.0000
0202-04-04_12:36:27.190000      269506.31        8.05701700e-01       -5.79097778e-09  21.9774  19.3611  19.5219  0.0000
0202-04-04_12:36:27.540000      269506.66        1.00444600e+00       -2.31407778e-09  21.9859  19.3744  19.5508  0.0000
0202-04-04_12:36:27.900000      269507.02        1.20317100e+00        9.08722222e-10  21.9859  19.3744  19.5508  0.0000
0202-04-04_12:36:28.250000      269507.38        1.40203400e+00        7.35452222e-09  21.9859  19.3744  19.5508  0.0000
0202-04-04_12:36:28.600000      269507.73        1.60052300e+00        1.59075222e-08  21.9786  19.3638  19.5410  0.0000
0202-04-04_12:36:28.950000      269508.08        1.79996600e+00        1.75189222e-08  21.9786  19.3638  19.5410  0.0000
0202-04-04_12:36:29.297000      269508.42        1.99886800e+00        2.94187222e-08  21.9786  19.3638  19.5410  0.0000
0202-04-04_12:36:29.650000      269508.78        2.19774700e+00        2.96666222e-08  21.9862  19.3771  19.5501  0.0000
0202-04-04_12:36:29.996000      269509.12        2.39655800e+00        1.21888222e-08  21.9862  19.3771  19.5501  0.0000
0202-04-04_12:36:30.370000      269509.50        2.59554200e+00        2.16715222e-08  21.9862  19.3771  19.5501  0.0000
0202-04-04_12:36:30.742000      269509.87        2.79424600e+00        2.34688222e-08  21.9855  19.3728  19.5537  0.0000
0202-04-04_12:36:31.090000      269510.22        2.99342400e+00        2.64438222e-08  21.9855  19.3728  19.5537  0.0000
0202-04-04_12:36:31.440000      269510.57        3.19188700e+00        2.86750222e-08  21.9608  19.3662  19.5216  0.0000
0202-04-04_12:36:31.793000      269510.92        3.39055000e+00        2.57000222e-08  21.9608  19.3662  19.5216  0.0000
0202-04-04_12:36:32.140000      269511.26        3.58864800e+00        2.11136222e-08  21.9608  19.3662  19.5216  0.0000
0202-04-04_12:36:32.490000      269511.61        3.78788300e+00        1.48538222e-08  21.9898  19.3793  19.5570  0.0000
0202-04-04_12:36:32.836000      269511.96        3.98655900e+00        1.17549222e-08  21.9898  19.3793  19.5570  0.0000
0202-04-04_12:36:33.190000      269512.32        4.18488700e+00        2.22307222e-08  21.9898  19.3793  19.5570  0.0000
0202-04-04_12:36:33.543000      269512.67        4.38326100e+00        3.81600222e-08  21.9849  19.3685  19.5482  0.0000
0202-04-04_12:36:33.890000      269513.01        4.58205300e+00        2.39050222e-08  21.9849  19.3685  19.5482  0.0000
0202-04-04_12:36:34.240000      269513.36        4.78150100e+00        1.62817222e-08  21.9849  19.3685  19.5482  0.0000
0202-04-04_12:36:34.586000      269513.71        4.98044200e+00        1.61578222e-08  21.9897  19.3762  19.5401  0.0000
0202-04-04_12:36:34.945000      269514.07        5.17859700e+00        1.88228222e-08  21.9897  19.3762  19.5401  0.0000
0202-04-04_12:36:35.293000      269514.42        5.37681100e+00        1.26250222e-08  21.9897  19.3762  19.5401  0.0000
0202-04-04_12:36:35.640000      269514.77        5.57486200e+00        1.64057222e-08  21.9771  19.3689  19.5236  0.0000
0202-04-04_12:36:36             269515.13        5.77427900e+00        2.10540222e-08  21.9771  19.3689  19.5236  0.0000
0202-04-04_12:36:36.370000      269515.50        5.97327500e+00        1.42984222e-08  21.9771  19.3689  19.5236  0.0000
0202-04-04_12:36:36.773000      269515.90        6.16944200e+00       -3.48937778e-09  21.9825  19.3706  19.5282  0.0000
0202-04-04_12:36:37.125000      269516.25        6.37042000e+00       -2.37367778e-09  21.9825  19.3706  19.5282  0.0000
0202-04-04_12:36:37.473000      269516.60        6.56797000e+00       -2.04477778e-10  21.9908  19.3839  19.5442  0.0000
0202-04-04_12:36:37.824000      269516.95        6.76685100e+00        1.78931222e-08  21.9908  19.3839  19.5442  0.0000
0202-04-04_12:36:38.176000      269517.30        6.96575300e+00        2.35951222e-08  21.9908  19.3839  19.5442  0.0000
0202-04-04_12:36:38.527000      269517.65        7.16856900e+00        2.35332222e-08  21.9835  19.3718  19.5539  0.0000
0202-04-04_12:36:38.875000      269518.00        7.36573300e+00        1.38000222e-08  21.9835  19.3718  19.5539  0.0000
0202-04-04_12:36:39.227000      269518.35        7.56138300e+00        1.83302222e-09  21.9835  19.3718  19.5539  0.0000
0202-04-04_12:36:39.574000      269518.70        7.76202200e+00       -1.04394778e-08  21.9834  19.3786  19.5322  0.0000
0202-04-04_12:36:39.930000      269519.05        7.95878700e+00       -2.71777778e-11  21.9834  19.3786  19.5322  0.0000
0202-04-04_12:36:40.277000      269519.40        8.15921500e+00        1.01992222e-08  21.9834  19.3786  19.5322  0.0000
0202-04-04_12:36:40.625000      269519.75        8.35710000e+00        6.35662222e-09  21.9823  19.3694  19.5471  0.0000
0202-04-04_12:36:40.977000      269520.10        8.55731100e+00        3.19572222e-09  21.9823  19.3694  19.5471  0.0000
0202-04-04_12:36:41.348000      269520.47        8.75315700e+00       -1.03775778e-08  21.9823  19.3694  19.5471  0.0000
0202-04-04_12:36:41.770000      269520.89        8.95339200e+00       -2.41366778e-08  21.9865  19.3714  19.5286  0.0000
0202-04-04_12:36:42.117000      269521.24        9.15144600e+00       -1.17410778e-08  21.9865  19.3714  19.5286  0.0000
0202-04-04_12:36:42.470000      269521.60        9.35270800e+00       -1.91164778e-08  21.9985  19.3847  19.5533  0.0000
0202-04-04_12:36:42.816000      269521.94        9.55086300e+00       -1.60175778e-08  21.9985  19.3847  19.5533  0.0000
0202-04-04_12:36:43.170000      269522.30        9.74810000e+00       -6.16297778e-09  21.9985  19.3847  19.5533  0.0000
0202-04-04_12:36:43.520000      269522.65        9.94589100e+00       -1.11212778e-08  21.9796  19.3726  19.5327  0.0000
0202-04-04_12:36:43.867000      269522.99        1.01443500e+01       -1.60795778e-08  21.9796  19.3726  19.5327  0.0000
0202-04-04_12:36:44.215000      269523.34        1.03428800e+01       -1.53977778e-08  21.9796  19.3726  19.5327  0.0000
0202-04-04_12:36:44.562000      269523.69        1.05427000e+01       -1.05014778e-08  21.9700  19.3801  19.5286  0.0000
0202-04-04_12:36:44.926000      269524.05        1.07404400e+01        6.36312222e-09  21.9700  19.3801  19.5286  0.0000
0202-04-04_12:36:45.273000      269524.40        1.09405900e+01        4.41123222e-08  21.9700  19.3801  19.5286  0.0000
0202-04-04_12:36:45.625000      269524.75        1.11395500e+01        8.29726222e-08  21.9825  19.3716  19.5364  0.0000
0202-04-04_12:36:45.977000      269525.10        1.13393000e+01        1.22576722e-07  21.9825  19.3716  19.5364  0.0000
0202-04-04_12:36:46.332000      269525.46        1.15359300e+01        1.93727722e-07  21.9825  19.3716  19.5364  0.0000
0202-04-04_12:36:46.746000      269525.87        1.17345900e+01        3.20845122e-07  21.9699  19.3742  19.5123  0.0000
0202-04-04_12:36:47.094000      269526.22        1.19335500e+01        5.34732022e-07  21.9699  19.3742  19.5123  0.0000
0202-04-04_12:36:47.453000      269526.58        1.21323900e+01        8.02973822e-07  22.0012  19.3875  19.5721  0.0000
0202-04-04_12:36:47.812000      269526.94        1.23301700e+01        1.29768402e-06  22.0012  19.3875  19.5721  0.0000
0202-04-04_12:36:48.170000      269527.30        1.25303100e+01        1.95595492e-06  22.0012  19.3875  19.5721  0.0000
0202-04-04_12:36:48.527000      269527.65        1.27271700e+01        3.44758502e-06  21.9935  19.3755  19.5384  0.0000
0202-04-04_12:36:48.875000      269528.00        1.29260100e+01        5.07519542e-06  21.9935  19.3755  19.5384  0.0000
0202-04-04_12:36:49.230000      269528.36        1.31244400e+01        7.20011923e-06  21.9935  19.3755  19.5384  0.0000
0202-04-04_12:36:49.590000      269528.72        1.33233400e+01        1.13344393e-05  21.9861  19.3831  19.5342  0.0000
0202-04-04_12:36:49.950000      269529.08        1.35223400e+01        1.50947264e-05  21.9861  19.3831  19.5342  0.0000
0202-04-04_12:36:50.297000      269529.42        1.37227400e+01        2.50271032e-05  21.9861  19.3831  19.5342  0.0000

File: chapter 6/data/ext_ffj51/Ic/infield/step09/no magnet/Ic_2025-04-04_12-37-46940190_ffj51-45e19pm2-anneal300k-720min-0nA-0T-22k.txt
# Ic = 11.53 A, n = 27.94 , Tavg = 21.97 K, ffj51-45e19pm2-anneal300k-720min-0nA-0T-22k
#datetime                        t_s     iHTS_A                vHTS_V                tHTS_K  tTAR_K  tHOL_K  tSPA_K
0202-04-04_12:37:22.445000      269561.57        6.94561700e-03        1.24957769e-08  21.9799  19.3699  19.5537  0.0000
0202-04-04_12:37:22.810000      269561.93        2.09700900e-01        2.63788769e-08  21.9799  19.3699  19.5537  0.0000
0202-04-04_12:37:23.164000      269562.29        4.08508800e-01        2.74324769e-08  21.9799  19.3699  19.5537  0.0000
0202-04-04_12:37:23.510000      269562.64        6.06570200e-01        1.62144769e-08  21.9938  19.3596  19.5272  0.0000
0202-04-04_12:37:23.860000      269562.98        8.05989300e-01        2.37137769e-08  21.9938  19.3596  19.5272  0.0000
0202-04-04_12:37:24.220000      269563.34        1.00346100e+00        2.90439769e-08  21.9938  19.3596  19.5272  0.0000
0202-04-04_12:37:24.566000      269563.69        1.20386600e+00        2.34658769e-08  21.9844  19.3678  19.5211  0.0000
0202-04-04_12:37:24.918000      269564.04        1.40233800e+00        3.20808769e-08  21.9844  19.3678  19.5211  0.0000
0202-04-04_12:37:25.266000      269564.39        1.60107800e+00        3.88379769e-08  21.9844  19.3678  19.5211  0.0000
0202-04-04_12:37:25.613000      269564.74        1.80037600e+00        3.74146769e-08  21.9777  19.3607  19.5234  0.0000
0202-04-04_12:37:25.973000      269565.10        1.99929400e+00        3.04110769e-08  21.9777  19.3607  19.5234  0.0000
0202-04-04_12:37:26.355000      269565.48        2.19830300e+00        2.23539769e-08  21.9777  19.3607  19.5234  0.0000
0202-04-04_12:37:26.720000      269565.84        2.39710100e+00        1.13217769e-08  21.9811  19.3627  19.5195  0.0000
0202-04-04_12:37:27.066000      269566.19        2.59585100e+00        2.64487692e-09  21.9811  19.3627  19.5195  0.0000
0202-04-04_12:37:27.430000      269566.56        2.79391200e+00        1.03921769e-08  21.9811  19.3627  19.5195  0.0000
0202-04-04_12:37:27.793000      269566.92        2.99323600e+00        2.70642769e-08  21.9672  19.3761  19.5403  0.0000
0202-04-04_12:37:28.152000      269567.28        3.19226900e+00        3.20845769e-08  21.9672  19.3761  19.5403  0.0000
0202-04-04_12:37:28.500000      269567.63        3.39052300e+00        4.82608769e-08  21.9872  19.3644  19.5449  0.0000
0202-04-04_12:37:28.850000      269567.98        3.59014600e+00        4.70832769e-08  21.9872  19.3644  19.5449  0.0000
0202-04-04_12:37:29.207000      269568.33        3.78748300e+00        3.35719769e-08  21.9872  19.3644  19.5449  0.0000
0202-04-04_12:37:29.560000      269568.68        3.98678300e+00        4.06375769e-08  21.9758  19.3724  19.5231  0.0000
0202-04-04_12:37:29.910000      269569.03        4.18501200e+00        6.17101769e-08  21.9758  19.3724  19.5231  0.0000
0202-04-04_12:37:30.258000      269569.38        4.38376900e+00        6.64204769e-08  21.9758  19.3724  19.5231  0.0000
0202-04-04_12:37:30.610000      269569.73        4.58258000e+00        4.03276769e-08  21.9750  19.3652  19.5389  0.0000
0202-04-04_12:37:30.965000      269570.09        4.78180500e+00        3.53690769e-08  21.9750  19.3652  19.5389  0.0000
0202-04-04_12:37:31.312000      269570.44        4.97969600e+00        3.41899769e-08  21.9750  19.3652  19.5389  0.0000
0202-04-04_12:37:31.664000      269570.79        5.17919100e+00        2.84251769e-08  21.9775  19.3678  19.5257  0.0000
0202-04-04_12:37:32.010000      269571.14        5.37740700e+00        3.31355769e-08  21.9775  19.3678  19.5257  0.0000
0202-04-04_12:37:32.406000      269571.53        5.57649200e+00        5.46419769e-08  21.9775  19.3678  19.5257  0.0000
0202-04-04_12:37:32.766000      269571.89        5.77391800e+00        5.00556769e-08  21.9705  19.3809  19.5407  0.0000
0202-04-04_12:37:33.113000      269572.24        5.97283900e+00        3.72261769e-08  21.9705  19.3809  19.5407  0.0000
0202-04-04_12:37:33.465000      269572.59        6.17160200e+00        1.81987769e-08  21.9599  19.3684  19.5234  0.0000
0202-04-04_12:37:33.810000      269572.94        6.37096000e+00        1.36743769e-08  21.9599  19.3684  19.5234  0.0000
0202-04-04_12:37:34.160000      269573.28        6.56827900e+00        2.94168769e-08  21.9599  19.3684  19.5234  0.0000
0202-04-04_12:37:34.508000      269573.63        6.76853900e+00        3.92713769e-08  21.9674  19.3767  19.5191  0.0000
0202-04-04_12:37:34.855000      269573.98        6.96760700e+00        4.85061769e-08  21.9674  19.3767  19.5191  0.0000
0202-04-04_12:37:35.203000      269574.33        7.16450100e+00        3.45610769e-08  21.9674  19.3767  19.5191  0.0000
0202-04-04_12:37:35.555000      269574.68        7.36412900e+00        4.19364769e-08  21.9918  19.3760  19.5505  0.0000
0202-04-04_12:37:35.910000      269575.03        7.56347500e+00        4.22463769e-08  21.9918  19.3760  19.5505  0.0000
0202-04-04_12:37:36.258000      269575.38        7.76139000e+00        2.16695769e-08  21.9918  19.3760  19.5505  0.0000
0202-04-04_12:37:36.610000      269575.73        7.96327400e+00        3.53047769e-08  21.9773  19.3782  19.5306  0.0000
0202-04-04_12:37:36.957000      269576.08        8.15747700e+00        4.17507769e-08  21.9773  19.3782  19.5306  0.0000
0202-04-04_12:37:37.305000      269576.43        8.35745800e+00        4.36106769e-08  21.9773  19.3782  19.5306  0.0000
0202-04-04_12:37:37.664000      269576.79        8.55483900e+00        5.21637769e-08  21.9920  19.3825  19.5456  0.0000
0202-04-04_12:37:38.016000      269577.14        8.75364500e+00        3.74748769e-08  21.9920  19.3825  19.5456  0.0000
0202-04-04_12:37:38.410000      269577.53        8.95236700e+00        3.24546769e-08  21.9920  19.3825  19.5456  0.0000
0202-04-04_12:37:38.760000      269577.89        9.15104800e+00        3.16489769e-08  21.9715  19.3702  19.5222  0.0000
0202-04-04_12:37:39.110000      269578.24        9.34898300e+00        3.35082769e-08  21.9715  19.3702  19.5222  0.0000
0202-04-04_12:37:39.460000      269578.59        9.54773000e+00        3.53675769e-08  21.9637  19.3785  19.5275  0.0000
0202-04-04_12:37:39.810000      269578.93        9.74989700e+00        3.14629769e-08  21.9637  19.3785  19.5275  0.0000
0202-04-04_12:37:40.156000      269579.28        9.94565400e+00        3.05332769e-08  21.9637  19.3785  19.5275  0.0000
0202-04-04_12:37:40.508000      269579.63        1.01454600e+01        1.28694769e-08  21.9994  19.3788  19.5575  0.0000
0202-04-04_12:37:40.855000      269579.98        1.03463400e+01        2.50172769e-08  21.9994  19.3788  19.5575  0.0000
0202-04-04_12:37:41.207000      269580.33        1.05386700e+01        4.23711769e-08  21.9994  19.3788  19.5575  0.0000
0202-04-04_12:37:41.555000      269580.68        1.07353500e+01        6.07786769e-08  21.9877  19.3725  19.5206  0.0000
0202-04-04_12:37:41.910000      269581.03        1.09530500e+01        7.19347769e-08  21.9877  19.3725  19.5206  0.0000
0202-04-04_12:37:42.258000      269581.38        1.11201000e+01        1.03977577e-07  21.9877  19.3725  19.5206  0.0000
0202-04-04_12:37:42.613000      269581.74        1.13407600e+01        1.58704377e-07  21.9996  19.3844  19.5616  0.0000
0202-04-04_12:37:42.960000      269582.09        1.15351500e+01        2.32333777e-07  21.9996  19.3844  19.5616  0.0000
0202-04-04_12:37:43.320000      269582.45        1.17331600e+01        3.70420577e-07  21.9996  19.3844  19.5616  0.0000
0202-04-04_12:37:43.727000      269582.85        1.19290300e+01        5.79039277e-07  22.0060  19.3728  19.5489  0.0000
0202-04-04_12:37:44.082000      269583.21        1.21366000e+01        8.90975877e-07  22.0060  19.3728  19.5489  0.0000
0202-04-04_12:37:44.445000      269583.57        1.23314100e+01        1.32624908e-06  21.9846  19.3809  19.5269  0.0000
0202-04-04_12:37:44.797000      269583.92        1.25221100e+01        1.98879658e-06  21.9846  19.3809  19.5269  0.0000
0202-04-04_12:37:45.145000      269584.27        1.27243500e+01        3.50050808e-06  21.9846  19.3809  19.5269  0.0000
0202-04-04_12:37:45.508000      269584.63        1.29284500e+01        5.17745360e-06  22.0064  19.3811  19.5597  0.0000
0202-04-04_12:37:45.867000      269584.99        1.31291000e+01        7.77589173e-06  22.0064  19.3811  19.5597  0.0000
0202-04-04_12:37:46.227000      269585.35        1.33265000e+01        1.14167420e-05  22.0064  19.3811  19.5597  0.0000
0202-04-04_12:37:46.574000      269585.70        1.35188700e+01        1.66303007e-05  21.9672  19.3745  19.5242  0.0000
0202-04-04_12:37:46.926000      269586.05        1.37208100e+01        2.58779450e-05  21.9672  19.3745  19.5242  0.0000

File: chapter 6/data/ext_ffj51/Ic/infield/step09/no magnet/Ic_2025-04-04_12-39-40140808_ffj51-45e19pm2-anneal300k-720min-0nA-0T-22k.txt
# Ic = 11.50 A, n = 27.55 , Tavg = 21.98 K, ffj51-45e19pm2-anneal300k-720min-0nA-0T-22k
#datetime                        t_s     iHTS_A                vHTS_V                tHTS_K  tTAR_K  tHOL_K  tSPA_K
0202-04-04_12:39:15.630000      269674.75        6.97495000e-03       -8.84333333e-09  21.9857  19.3550  19.5268  0.0000
0202-04-04_12:39:15.990000      269675.11        2.09766000e-01       -1.83857333e-08  21.9857  19.3550  19.5268  0.0000
0202-04-04_12:39:16.383000      269675.51        4.08567300e-01       -9.64673333e-09  21.9857  19.3550  19.5268  0.0000
0202-04-04_12:39:16.742000      269675.87        6.07250200e-01       -1.81378333e-08  21.9726  19.3564  19.5174  0.0000
0202-04-04_12:39:17.100000      269676.23        8.06124100e-01       -1.77039333e-08  21.9726  19.3564  19.5174  0.0000
0202-04-04_12:39:17.457000      269676.58        1.00533900e+00       -1.73320333e-08  21.9878  19.3711  19.5472  0.0000
0202-04-04_12:39:17.810000      269676.93        1.20416800e+00       -1.93773333e-08  21.9878  19.3711  19.5472  0.0000
0202-04-04_12:39:18.168000      269677.29        1.40267500e+00       -1.67122333e-08  21.9878  19.3711  19.5472  0.0000
0202-04-04_12:39:18.527000      269677.65        1.60144200e+00       -1.18160333e-08  21.9657  19.3613  19.5276  0.0000
0202-04-04_12:39:18.887000      269678.01        1.80032600e+00       -1.16300333e-08  21.9657  19.3613  19.5276  0.0000
0202-04-04_12:39:19.240000      269678.36        1.99915600e+00       -1.06384333e-08  21.9657  19.3613  19.5276  0.0000
0202-04-04_12:39:19.586000      269678.71        2.19801500e+00       -1.27456333e-08  21.9497  19.3679  19.4996  0.0000
0202-04-04_12:39:19.934000      269679.06        2.39691700e+00       -1.69602333e-08  21.9497  19.3679  19.4996  0.0000
0202-04-04_12:39:20.280000      269679.41        2.59554200e+00       -6.67183333e-09  21.9497  19.3679  19.4996  0.0000
0202-04-04_12:39:20.640000      269679.77        2.79434500e+00        2.74886667e-09  21.9916  19.3619  19.5285  0.0000
0202-04-04_12:39:20.990000      269680.12        2.99286300e+00       -2.27133333e-09  21.9916  19.3619  19.5285  0.0000
0202-04-04_12:39:21.360000      269680.48        3.19169100e+00       -4.93463333e-09  21.9916  19.3619  19.5285  0.0000
0202-04-04_12:39:21.734000      269680.86        3.39052800e+00        1.20546667e-09  21.9787  19.3636  19.5222  0.0000
0202-04-04_12:39:22.094000      269681.22        3.58902000e+00       -7.53343333e-09  21.9787  19.3636  19.5222  0.0000
0202-04-04_12:39:22.440000      269681.57        3.78768100e+00       -4.24863333e-09  22.0030  19.3769  19.5635  0.0000
0202-04-04_12:39:22.793000      269681.92        3.98671200e+00       -3.69083333e-09  22.0030  19.3769  19.5635  0.0000
0202-04-04_12:39:23.140000      269682.27        4.18522800e+00        1.12459667e-08  22.0030  19.3769  19.5635  0.0000
0202-04-04_12:39:23.492000      269682.62        4.38400900e+00        2.69296667e-09  22.0106  19.3667  19.5518  0.0000
0202-04-04_12:39:23.840000      269682.96        4.58268100e+00       -8.64903333e-09  22.0106  19.3667  19.5518  0.0000
0202-04-04_12:39:24.188000      269683.31        4.78090000e+00       -4.43453333e-09  22.0106  19.3667  19.5518  0.0000
0202-04-04_12:39:24.535000      269683.66        4.98022000e+00        3.12676667e-09  21.9794  19.3738  19.5283  0.0000
0202-04-04_12:39:24.883000      269684.01        5.17859300e+00        1.26746667e-09  21.9794  19.3738  19.5283  0.0000
0202-04-04_12:39:25.234000      269684.36        5.37716100e+00        1.70099667e-08  21.9794  19.3738  19.5283  0.0000
0202-04-04_12:39:25.582000      269684.71        5.57595700e+00        1.59562667e-08  21.9842  19.3750  19.5596  0.0000
0202-04-04_12:39:25.938000      269685.06        5.77437200e+00       -2.14133333e-09  21.9842  19.3750  19.5596  0.0000
0202-04-04_12:39:26.285000      269685.41        5.97320000e+00        2.13516667e-09  21.9842  19.3750  19.5596  0.0000
0202-04-04_12:39:26.633000      269685.76        6.17236500e+00        3.37476667e-09  21.9738  19.3766  19.5291  0.0000
0202-04-04_12:39:26.984000      269686.11        6.37016500e+00       -7.15833333e-10  21.9738  19.3766  19.5291  0.0000
0202-04-04_12:39:27.348000      269686.47        6.56965700e+00        2.72666667e-10  21.9738  19.3766  19.5291  0.0000
0202-04-04_12:39:27.742000      269686.87        6.76765200e+00        1.07439667e-08  21.9808  19.3808  19.5565  0.0000
0202-04-04_12:39:28.090000      269687.21        6.96691300e+00       -6.54803333e-09  21.9808  19.3808  19.5565  0.0000
0202-04-04_12:39:28.440000      269687.57        7.16516800e+00       -2.29722333e-08  22.0068  19.3702  19.5574  0.0000
0202-04-04_12:39:28.793000      269687.92        7.36360000e+00       -2.09889333e-08  22.0068  19.3702  19.5574  0.0000
0202-04-04_12:39:29.145000      269688.27        7.56285000e+00       -2.04931333e-08  22.0068  19.3702  19.5574  0.0000
0202-04-04_12:39:29.492000      269688.62        7.76137800e+00       -1.24359333e-08  21.9847  19.3778  19.5328  0.0000
0202-04-04_12:39:29.848000      269688.97        7.95991300e+00        2.07666667e-10  21.9847  19.3778  19.5328  0.0000
0202-04-04_12:39:30.207000      269689.33        8.15936700e+00        6.40546667e-09  21.9847  19.3778  19.5328  0.0000
0202-04-04_12:39:30.555000      269689.68        8.35730200e+00       -5.06053333e-09  22.0014  19.3787  19.5557  0.0000
0202-04-04_12:39:30.914000      269690.04        8.55610600e+00       -9.89483333e-09  22.0014  19.3787  19.5557  0.0000
0202-04-04_12:39:31.266000      269690.39        8.75443700e+00        8.36666667e-11  22.0014  19.3787  19.5557  0.0000
0202-04-04_12:39:31.613000      269690.74        8.95406700e+00       -5.68033333e-09  21.9759  19.3718  19.5179  0.0000
0202-04-04_12:39:31.960000      269691.09        9.15199000e+00        4.73206667e-09  21.9759  19.3718  19.5179  0.0000
0202-04-04_12:39:32.312000      269691.44        9.35052400e+00       -3.75893333e-09  21.9759  19.3718  19.5179  0.0000
0202-04-04_12:39:32.670000      269691.80        9.54964800e+00        2.43886667e-09  21.9784  19.3839  19.5469  0.0000
0202-04-04_12:39:33.020000      269692.14        9.74948600e+00       -8.03393333e-09  21.9784  19.3839  19.5469  0.0000
0202-04-04_12:39:33.402000      269692.53        9.94628900e+00       -1.01367333e-08  21.9784  19.3839  19.5469  0.0000
0202-04-04_12:39:33.758000      269692.88        1.01456900e+01        6.48966667e-10  21.9785  19.3716  19.5460  0.0000
0202-04-04_12:39:34.120000      269693.25        1.03454500e+01        1.14476667e-09  21.9785  19.3716  19.5460  0.0000
0202-04-04_12:39:34.470000      269693.60        1.05425600e+01        1.55857667e-08  21.9867  19.3791  19.5237  0.0000
0202-04-04_12:39:34.816000      269693.94        1.07416500e+01        2.71756667e-08  21.9867  19.3791  19.5237  0.0000
0202-04-04_12:39:35.168000      269694.29        1.09405900e+01        3.43031667e-08  21.9867  19.3791  19.5237  0.0000
0202-04-04_12:39:35.516000      269694.64        1.11411700e+01        8.12826667e-08  21.9944  19.3799  19.5510  0.0000
0202-04-04_12:39:35.863000      269694.99        1.13374400e+01        1.35513667e-07  21.9944  19.3799  19.5510  0.0000
0202-04-04_12:39:36.210000      269695.34        1.15369700e+01        2.24328467e-07  21.9944  19.3799  19.5510  0.0000
0202-04-04_12:39:36.560000      269695.69        1.17351100e+01        3.58263467e-07  21.9822  19.3714  19.5157  0.0000
0202-04-04_12:39:36.910000      269696.03        1.19350600e+01        5.61366167e-07  21.9822  19.3714  19.5157  0.0000
0202-04-04_12:39:37.258000      269696.38        1.21324400e+01        8.52168067e-07  21.9822  19.3714  19.5157  0.0000
0202-04-04_12:39:37.610000      269696.73        1.23312500e+01        1.28490007e-06  21.9949  19.3851  19.5446  0.0000
0202-04-04_12:39:37.965000      269697.09        1.25300700e+01        2.36648237e-06  21.9949  19.3851  19.5446  0.0000
0202-04-04_12:39:38.312000      269697.44        1.27294600e+01        3.54939907e-06  21.9949  19.3851  19.5446  0.0000
0202-04-04_12:39:38.664000      269697.79        1.29289900e+01        5.16665937e-06  21.9679  19.3735  19.5270  0.0000
0202-04-04_12:39:39.010000      269698.14        1.31263700e+01        7.62198767e-06  21.9679  19.3735  19.5270  0.0000
0202-04-04_12:39:39.420000      269698.55        1.33255400e+01        1.11855501e-05  21.9679  19.3735  19.5270  0.0000
0202-04-04_12:39:39.773000      269698.90        1.35234400e+01        1.66826616e-05  21.9788  19.3809  19.5398  0.0000
0202-04-04_12:39:40.125000      269699.25        1.37222000e+01        2.50712858e-05  21.9788  19.3809  19.5398  0.0000
