Repository: shortlab/2025-devitre-PhD

# 2025-devitre-PhD
Data repository for Alexis Devitre's PhD thesis

File: chapter 6/data/tapes/020k_ffj28/Ic/1_anneal/Ic_2024-03-12_19-12-38296378_f28-6e20pm2-1200keV-0nA-40k.txt
# Ic = 1.72 A, n = 19.67 , Tavg = 40.00 K, f28-6e20pm2-1200keV-0nA-40k
#datetime                        t_s     iHTS_A                vHTS_V                tHTS_K  tTAR_K
0202-03-12_19:11:53.957000      3904.14        1.79104600e-02       -8.28032550e-09  39.9881  39.5295
0202-03-12_19:11:54.160000      3904.34        1.42327500e-02       -3.75589550e-09  39.9907  39.5396
0202-03-12_19:11:54.355000      3904.53        2.42344100e-02       -1.83456550e-09  39.9907  39.5396
0202-03-12_19:11:54.547000      3904.72        3.40935900e-02       -1.09082550e-09  39.9907  39.5396
0202-03-12_19:11:54.740000      3904.92        4.29257400e-02       -3.26006550e-09  39.9907  39.5396
0202-03-12_19:11:54.945000      3905.12        5.37481200e-02       -3.50798550e-09  39.9907  39.5396
0202-03-12_19:11:55.152000      3905.33        6.37898500e-02       -2.85105500e-10  40.0009  39.5472
0202-03-12_19:11:55.360000      3905.54        7.31483100e-02        1.48744500e-10  40.0009  39.5472
0202-03-12_19:11:55.550000      3905.73        8.32019200e-02        1.38831450e-09  40.0009  39.5472
0202-03-12_19:11:55.746000      3905.92        9.18841700e-02        4.98353450e-09  40.0009  39.5472
0202-03-12_19:11:55.938000      3906.11        1.02619000e-01        1.57540450e-09  40.0009  39.5472
0202-03-12_19:11:56.152000      3906.33        1.13226200e-01        4.11744450e-09  39.9917  39.5296
0202-03-12_19:11:56.344000      3906.52        1.22932500e-01       -2.20412550e-09  39.9917  39.5296
0202-03-12_19:11:56.540000      3906.71        1.32582400e-01       -3.62963550e-09  39.9917  39.5296
0202-03-12_19:11:56.734000      3906.91        1.42971500e-01       -7.90615550e-09  39.9917  39.5296
0202-03-12_19:11:56.926000      3907.10        1.52978600e-01       -6.35668550e-09  39.9917  39.5296
0202-03-12_19:11:57.130000      3907.31        1.62094300e-01       -9.02575500e-10  40.0004  39.5565
0202-03-12_19:11:57.332000      3907.51        1.72728200e-01        4.73746450e-09  40.0004  39.5565
0202-03-12_19:11:57.523000      3907.70        1.82446400e-01        9.75772450e-09  40.0004  39.5565
0202-03-12_19:11:57.715000      3907.89        1.91806900e-01        8.51815450e-09  40.0004  39.5565
0202-03-12_19:11:57.910000      3908.09        2.02765800e-01        7.77441450e-09  40.0004  39.5565
0202-03-12_19:11:58.120000      3908.30        2.12629500e-01        3.24998450e-09  39.9914  39.5328
0202-03-12_19:11:58.320000      3908.50        2.22432200e-01        1.82447450e-09  39.9914  39.5328
0202-03-12_19:11:58.510000      3908.69        2.32489600e-01        1.51054500e-10  39.9914  39.5328
0202-03-12_19:11:58.715000      3908.89        2.42304200e-01       -3.69161550e-09  39.9914  39.5328
0202-03-12_19:11:58.910000      3909.09        2.52173800e-01       -4.00150550e-09  39.9914  39.5328
0202-03-12_19:11:59.125000      3909.30        2.62055300e-01       -2.94786550e-09  39.9966  39.5502
0202-03-12_19:11:59.324000      3909.50        2.72287000e-01       -3.38171550e-09  39.9966  39.5502
0202-03-12_19:11:59.516000      3909.69        2.81788500e-01       -5.61294550e-09  39.9966  39.5502
0202-03-12_19:11:59.723000      3909.90        2.91490300e-01       -1.02613355e-08  39.9966  39.5502
0202-03-12_19:11:59.914000      3910.09        3.01937200e-01       -9.70352550e-09  39.9966  39.5502
0202-03-12_19:12:00.117000      3910.29        3.11816400e-01       -1.01993555e-08  39.9963  39.5422
0202-03-12_19:12:00.316000      3910.49        3.21065600e-01       -1.02613355e-08  39.9963  39.5422
0202-03-12_19:12:00.508000      3910.69        3.31745500e-01       -1.03852955e-08  39.9963  39.5422
0202-03-12_19:12:00.703000      3910.88        3.41754600e-01       -3.50567550e-09  39.9963  39.5422
0202-03-12_19:12:00.910000      3911.09        3.51282800e-01       -8.40197550e-09  39.9963  39.5422
0202-03-12_19:12:01.110000      3911.29        3.61523400e-01       -7.47230550e-09  40.0060  39.5398
0202-03-12_19:12:01.305000      3911.48        3.71108000e-01       -9.76550550e-09  40.0060  39.5398
0202-03-12_19:12:01.504000      3911.68        3.80502700e-01       -9.45561550e-09  40.0060  39.5398
0202-03-12_19:12:01.695000      3911.87        3.91174100e-01       -7.28606550e-09  40.0060  39.5398
0202-03-12_19:12:01.887000      3912.06        4.01055500e-01       -1.26777455e-08  40.0060  39.5398
0202-03-12_19:12:02.113000      3912.29        4.10629700e-01       -9.51624550e-09  40.0016  39.5505
0202-03-12_19:12:02.320000      3912.50        4.21343800e-01       -1.29249155e-08  40.0016  39.5505
0202-03-12_19:12:02.523000      3912.70        4.30778500e-01       -5.17759550e-09  40.0016  39.5505
0202-03-12_19:12:02.727000      3912.90        4.40723800e-01       -7.34684550e-09  40.0016  39.5505
0202-03-12_19:12:02.926000      3913.10        4.50462700e-01       -8.77234550e-09  40.0016  39.5505
0202-03-12_19:12:03.137000      3913.31        4.60600900e-01       -7.28486550e-09  39.9956  39.5381
0202-03-12_19:12:03.332000      3913.51        4.70822200e-01       -7.90464550e-09  39.9956  39.5381
0202-03-12_19:12:03.527000      3913.70        4.80717000e-01       -8.52443550e-09  39.9956  39.5381
0202-03-12_19:12:03.720000      3913.90        4.90317900e-01       -9.14422550e-09  39.9956  39.5381
0202-03-12_19:12:03.926000      3914.10        5.00094000e-01       -5.92133550e-09  39.9956  39.5381
0202-03-12_19:12:04.125000      3914.30        5.10665500e-01       -2.88438550e-09  39.9938  39.5435
0202-03-12_19:12:04.330000      3914.51        5.20503900e-01       -4.49582550e-09  39.9938  39.5435
0202-03-12_19:12:04.523000      3914.70        5.29754600e-01       -5.73539550e-09  39.9938  39.5435
0202-03-12_19:12:04.715000      3914.89        5.40247500e-01       -5.79737550e-09  39.9938  39.5435
0202-03-12_19:12:04.918000      3915.09        5.49847700e-01       -1.02598355e-08  39.9938  39.5435
0202-03-12_19:12:05.117000      3915.29        5.59659400e-01       -1.52800955e-08  39.9957  39.5440
0202-03-12_19:12:05.312000      3915.49        5.69772300e-01       -1.81930855e-08  39.9957  39.5440
0202-03-12_19:12:05.520000      3915.70        5.79754700e-01       -1.62097755e-08  39.9957  39.5440
0202-03-12_19:12:05.710000      3915.89        5.89199800e-01       -8.64839550e-09  39.9957  39.5440
0202-03-12_19:12:05.914000      3916.09        5.99458200e-01       -4.61978550e-09  39.9957  39.5440
0202-03-12_19:12:06.117000      3916.29        6.09569700e-01       -4.30989550e-09  40.0048  39.5427
0202-03-12_19:12:06.332000      3916.51        6.18824900e-01       -7.59475550e-09  40.0048  39.5427
0202-03-12_19:12:06.523000      3916.70        6.29190100e-01       -1.05077455e-08  40.0048  39.5427
0202-03-12_19:12:06.720000      3916.89        6.39237700e-01       -6.97497550e-09  40.0048  39.5427
0202-03-12_19:12:06.920000      3917.10        6.48785200e-01       -4.06197550e-09  40.0048  39.5427
0202-03-12_19:12:07.120000      3917.30        6.59226200e-01       -3.31823550e-09  40.0008  39.5560
0202-03-12_19:12:07.312000      3917.49        6.68974100e-01       -3.93802550e-09  40.0008  39.5560
0202-03-12_19:12:07.520000      3917.70        6.78000700e-01       -4.86769550e-09  40.0008  39.5560
0202-03-12_19:12:07.710000      3917.89        6.88885400e-01       -4.37221550e-09  40.0008  39.5560
0202-03-12_19:12:07.902000      3918.08        6.98576900e-01       -5.05431550e-09  40.0008  39.5560
0202-03-12_19:12:08.113000      3918.29        7.07842200e-01       -4.06300550e-09  39.9946  39.5370
0202-03-12_19:12:08.310000      3918.49        7.18559200e-01       -6.48027550e-09  39.9946  39.5370
0202-03-12_19:12:08.504000      3918.68        7.28618800e-01       -7.03808550e-09  39.9946  39.5370
0202-03-12_19:12:08.707000      3918.88        7.37713600e-01       -2.88552550e-09  39.9946  39.5370
0202-03-12_19:12:08.906000      3919.08        7.48469300e-01       -4.62092550e-09  39.9946  39.5370
0202-03-12_19:12:09.105000      3919.28        7.58269100e-01       -7.90578550e-09  40.0066  39.5621
0202-03-12_19:12:09.312000      3919.49        7.68049600e-01       -1.10666855e-08  40.0066  39.5621
0202-03-12_19:12:09.504000      3919.68        7.78083900e-01       -8.83546550e-09  40.0066  39.5621
0202-03-12_19:12:09.700000      3919.88        7.88096500e-01       -4.24904550e-09  40.0066  39.5621
0202-03-12_19:12:09.902000      3920.08        7.97109800e-01       -4.62092550e-09  40.0066  39.5621
0202-03-12_19:12:10.098000      3920.28        8.08055300e-01        9.57144500e-10  40.0045  39.5464
0202-03-12_19:12:10.305000      3920.48        8.17847700e-01       -2.32771550e-09  40.0045  39.5464
0202-03-12_19:12:10.496000      3920.67        8.27248300e-01       -7.28599550e-09  40.0045  39.5464
0202-03-12_19:12:10.690000      3920.87        8.37928300e-01       -8.95941550e-09  40.0045  39.5464
0202-03-12_19:12:10.883000      3921.06        8.46100000e-01       -3.44332550e-09  40.0045  39.5464
0202-03-12_19:12:11.082000      3921.26        8.56925300e-01       -3.45155000e-11  40.0004  39.5464
0202-03-12_19:12:11.277000      3921.45        8.67859700e-01        7.09234500e-10  40.0004  39.5464
0202-03-12_19:12:11.470000      3921.65        8.77365700e-01       -2.07980550e-09  40.0004  39.5464
0202-03-12_19:12:11.676000      3921.85        8.86414500e-01       -8.21567550e-09  40.0004  39.5464
0202-03-12_19:12:11.867000      3922.05        8.97426900e-01       -1.63968455e-08  40.0004  39.5464
0202-03-12_19:12:12.070000      3922.25        9.07344000e-01       -1.94957655e-08  40.0004  39.5464
0202-03-12_19:12:12.277000      3922.45        9.16662900e-01       -1.48473755e-08  40.0053  39.5421
0202-03-12_19:12:12.470000      3922.65        9.26955500e-01       -1.11906455e-08  40.0053  39.5421
0202-03-12_19:12:12.664000      3922.84        9.37038800e-01       -7.78182550e-09  40.0053  39.5421
0202-03-12_19:12:12.870000      3923.05        9.45875700e-01       -6.41829550e-09  40.0053  39.5421
0202-03-12_19:12:13.090000      3923.27        9.56898400e-01       -5.24070550e-09  40.0053  39.5421
0202-03-12_19:12:13.297000      3923.47        9.66784300e-01       -8.40161550e-09  40.0056  39.5499
0202-03-12_19:12:13.500000      3923.68        9.76728100e-01       -1.42895755e-08  40.0056  39.5499
0202-03-12_19:12:13.703000      3923.88        9.86982100e-01       -9.57925550e-09  40.0056  39.5499
0202-03-12_19:12:13.895000      3924.07        9.96166000e-01       -8.58764550e-09  40.0056  39.5499
0202-03-12_19:12:14.117000      3924.29        1.00643900e+00       -3.81536550e-09  40.0026  39.5462
0202-03-12_19:12:14.310000      3924.49        1.01606400e+00       -8.09188550e-09  40.0026  39.5462
0202-03-12_19:12:14.510000      3924.69        1.02591500e+00       -4.74504550e-09  40.0026  39.5462
0202-03-12_19:12:14.703000      3924.88        1.03623100e+00       -2.82585500e-10  40.0026  39.5462
0202-03-12_19:12:14.895000      3925.07        1.04617000e+00       -4.06545500e-10  40.0026  39.5462
0202-03-12_19:12:15.117000      3925.29        1.05547100e+00       -4.55910550e-09  40.0048  39.5484
0202-03-12_19:12:15.312000      3925.49        1.06583500e+00       -9.70332550e-09  40.0048  39.5484
0202-03-12_19:12:15.516000      3925.69        1.07608300e+00       -9.33145550e-09  40.0048  39.5484
0202-03-12_19:12:15.715000      3925.89        1.08506800e+00       -7.28616550e-09  40.0048  39.5484
0202-03-12_19:12:15.906000      3926.08        1.09603500e+00       -6.29450550e-09  40.0048  39.5484
0202-03-12_19:12:16.117000      3926.29        1.10568600e+00       -9.02375500e-10  40.0023  39.5422
0202-03-12_19:12:16.324000      3926.50        1.11484800e+00        1.82468450e-09  40.0023  39.5422
0202-03-12_19:12:16.516000      3926.69        1.12564200e+00        1.76270450e-09  40.0023  39.5422
0202-03-12_19:12:16.710000      3926.89        1.13548500e+00       -2.69974550e-09  40.0023  39.5422
0202-03-12_19:12:16.902000      3927.08        1.14458100e+00       -6.85231550e-09  40.0023  39.5422
0202-03-12_19:12:17.105000      3927.28        1.15556400e+00       -9.95123550e-09  39.9914  39.5430
0202-03-12_19:12:17.300000      3927.48        1.16544400e+00       -4.49712550e-09  39.9914  39.5430
0202-03-12_19:12:17.504000      3927.68        1.17426400e+00       -1.25543355e-08  39.9914  39.5430
0202-03-12_19:12:17.700000      3927.87        1.18501700e+00       -1.45996255e-08  39.9914  39.5430
0202-03-12_19:12:17.890000      3928.07        1.19510100e+00       -1.89381255e-08  39.9914  39.5430
0202-03-12_19:12:18.100000      3928.28        1.20471200e+00       -9.51738550e-09  40.0088  39.5434
0202-03-12_19:12:18.300000      3928.48        1.21488600e+00       -5.36482550e-09  40.0088  39.5434
0202-03-12_19:12:18.500000      3928.68        1.22452400e+00       -2.07996550e-09  40.0088  39.5434
0202-03-12_19:12:18.703000      3928.88        1.23430300e+00       -1.33622550e-09  40.0088  39.5434
0202-03-12_19:12:18.900000      3929.07        1.24468900e+00       -7.28616550e-09  40.0088  39.5434
0202-03-12_19:12:19.113000      3929.29        1.25452300e+00       -1.06330055e-08  39.9982  39.5457
0202-03-12_19:12:19.310000      3929.48        1.26386300e+00       -9.57936550e-09  39.9982  39.5457
0202-03-12_19:12:19.500000      3929.68        1.27427600e+00       -3.62942550e-09  39.9982  39.5457
0202-03-12_19:12:19.707000      3929.89        1.28400100e+00       -5.86087550e-09  39.9982  39.5457
0202-03-12_19:12:19.906000      3930.08        1.29381500e+00       -6.85281550e-09  39.9982  39.5457
0202-03-12_19:12:20.110000      3930.29        1.30390800e+00       -1.00759155e-08  40.0017  39.5434
0202-03-12_19:12:20.316000      3930.49        1.31373200e+00       -3.87806550e-09  40.0017  39.5434
0202-03-12_19:12:20.508000      3930.68        1.32360900e+00       -1.21299550e-09  40.0017  39.5434
0202-03-12_19:12:20.700000      3930.88        1.33404200e+00       -6.85303550e-09  40.0017  39.5434
0202-03-12_19:12:20.900000      3931.07        1.34381600e+00       -7.84469550e-09  40.0017  39.5434
0202-03-12_19:12:21.117000      3931.29        1.35327200e+00       -1.86289555e-08  40.0017  39.5434
0202-03-12_19:12:21.324000      3931.50        1.36380600e+00       -1.55300255e-08  40.0048  39.5369
0202-03-12_19:12:21.527000      3931.71        1.37344300e+00       -1.66456355e-08  40.0048  39.5369
0202-03-12_19:12:21.730000      3931.91        1.38338200e+00       -8.89832550e-09  40.0048  39.5369
0202-03-12_19:12:21.920000      3932.10        1.39339000e+00       -1.32368255e-08  40.0048  39.5369
0202-03-12_19:12:22.133000      3932.31        1.40379100e+00       -1.62117855e-08  39.9961  39.5376
0202-03-12_19:12:22.324000      3932.50        1.41310500e+00       -2.22856855e-08  39.9961  39.5376
0202-03-12_19:12:22.527000      3932.70        1.42346500e+00       -1.74513555e-08  39.9961  39.5376
0202-03-12_19:12:22.720000      3932.90        1.43325100e+00       -2.10461155e-08  39.9961  39.5376
0202-03-12_19:12:22.914000      3933.09        1.44230200e+00       -1.84430155e-08  39.9961  39.5376
0202-03-12_19:12:23.113000      3933.29        1.45328300e+00       -1.23071455e-08  40.0062  39.5374
0202-03-12_19:12:23.310000      3933.49        1.46325200e+00       -8.89832550e-09  40.0062  39.5374
0202-03-12_19:12:23.504000      3933.68        1.47212900e+00       -1.05717455e-08  40.0062  39.5374
0202-03-12_19:12:23.695000      3933.87        1.48293500e+00       -1.21212055e-08  40.0062  39.5374
0202-03-12_19:12:23.890000      3934.07        1.49290500e+00       -1.16253855e-08  40.0062  39.5374
0202-03-12_19:12:24.094000      3934.27        1.50294400e+00       -4.86972550e-09  40.0062  39.5374
0202-03-12_19:12:24.300000      3934.48        1.51253600e+00       -6.97699550e-09  40.0096  39.5546
0202-03-12_19:12:24.496000      3934.67        1.52272100e+00       -1.39892550e-09  40.0096  39.5546
0202-03-12_19:12:24.688000      3934.87        1.53192900e+00        5.84384500e-10  40.0096  39.5546
0202-03-12_19:12:24.880000      3935.06        1.54242300e+00        2.93956450e-09  40.0096  39.5546
0202-03-12_19:12:25.090000      3935.27        1.55251600e+00        4.55100450e-09  40.0134  39.5512
0202-03-12_19:12:25.300000      3935.48        1.56174800e+00        3.18748450e-09  40.0134  39.5512
0202-03-12_19:12:25.508000      3935.68        1.57251600e+00        1.03149045e-08  40.0134  39.5512
0202-03-12_19:12:25.710000      3935.89        1.58205300e+00        1.44051745e-08  40.0134  39.5512
0202-03-12_19:12:25.910000      3936.09        1.59188400e+00        2.63046245e-08  40.0134  39.5512
0202-03-12_19:12:26.117000      3936.29        1.60220200e+00        3.34939145e-08  40.0129  39.5459
0202-03-12_19:12:26.316000      3936.49        1.61234300e+00        3.34319345e-08  40.0129  39.5459
0202-03-12_19:12:26.510000      3936.69        1.62121800e+00        3.57871245e-08  40.0129  39.5459
0202-03-12_19:12:26.703000      3936.88        1.63210600e+00        3.57251445e-08  40.0129  39.5459
0202-03-12_19:12:26.906000      3937.08        1.64186900e+00        4.77489645e-08  40.0129  39.5459
0202-03-12_19:12:27.120000      3937.30        1.65130200e+00        5.85951945e-08  39.9960  39.5407
0202-03-12_19:12:27.324000      3937.50        1.66156200e+00        7.13627645e-08  39.9960  39.5407
0202-03-12_19:12:27.516000      3937.69        1.67143000e+00        8.98943245e-08  39.9960  39.5407
0202-03-12_19:12:27.707000      3937.89        1.68093100e+00        1.02723874e-07  39.9960  39.5407
0202-03-12_19:12:27.902000      3938.08        1.69165700e+00        1.18900254e-07  39.9960  39.5407
0202-03-12_19:12:28.120000      3938.30        1.70164000e+00        1.39477104e-07  39.9984  39.5388
0202-03-12_19:12:28.332000      3938.51        1.71100300e+00        1.59372194e-07  39.9984  39.5388
0202-03-12_19:12:28.527000      3938.70        1.72146200e+00        1.78771454e-07  39.9984  39.5388
0202-03-12_19:12:28.727000      3938.91        1.73138600e+00        2.06041984e-07  39.9984  39.5388
0202-03-12_19:12:28.930000      3939.11        1.74090600e+00        2.40254104e-07  39.9984  39.5388
0202-03-12_19:12:29.125000      3939.30        1.75081900e+00        2.66842864e-07  39.9989  39.5484
0202-03-12_19:12:29.332000      3939.51        1.76094800e+00        3.07376784e-07  39.9989  39.5484
0202-03-12_19:12:29.523000      3939.70        1.77081000e+00        3.41279014e-07  39.9989  39.5484
0202-03-12_19:12:29.715000      3939.89        1.78041100e+00        3.87019124e-07  39.9989  39.5484
0202-03-12_19:12:29.918000      3940.10        1.79092800e+00        4.49121554e-07  39.9989  39.5484
0202-03-12_19:12:30.125000      3940.30        1.80078200e+00        5.03662604e-07  39.9996  39.5495
0202-03-12_19:12:30.332000      3940.51        1.81047800e+00        5.58575534e-07  39.9996  39.5495
0202-03-12_19:12:30.527000      3940.70        1.82083500e+00        6.37350174e-07  39.9996  39.5495
0202-03-12_19:12:30.720000      3940.90        1.83070300e+00        7.08315524e-07  39.9996  39.5495
0202-03-12_19:12:30.910000      3941.09        1.84022900e+00        7.89197434e-07  39.9996  39.5495
0202-03-12_19:12:31.120000      3941.30        1.85004300e+00        9.06646634e-07  40.0043  39.5479
0202-03-12_19:12:31.316000      3941.49        1.86006700e+00        1.00469658e-06  40.0043  39.5479
0202-03-12_19:12:31.516000      3941.69        1.87047300e+00        1.10813877e-06  40.0043  39.5479
0202-03-12_19:12:31.710000      3941.89        1.87964700e+00        1.26283754e-06  40.0043  39.5479
0202-03-12_19:12:31.902000      3942.08        1.89007600e+00        1.39057557e-06  40.0043  39.5479
0202-03-12_19:12:32.100000      3942.28        1.90032200e+00        1.53411800e-06  40.0080  39.5644
0202-03-12_19:12:32.305000      3942.48        1.90988600e+00        1.74769588e-06  40.0080  39.5644
0202-03-12_19:12:32.500000      3942.68        1.91954200e+00        1.90902590e-06  40.0080  39.5644
0202-03-12_19:12:32.690000      3942.87        1.92969900e+00        2.08709011e-06  40.0080  39.5644
0202-03-12_19:12:32.895000      3943.07        1.93987800e+00        2.35713040e-06  40.0080  39.5644
0202-03-12_19:12:33.094000      3943.27        1.94943600e+00        2.58533522e-06  40.0104  39.5542
0202-03-12_19:12:33.310000      3943.49        1.96003100e+00        2.82482011e-06  40.0104  39.5542
0202-03-12_19:12:33.504000      3943.68        1.96938700e+00        3.15733472e-06  40.0104  39.5542
0202-03-12_19:12:33.695000      3943.87        1.97902700e+00        3.43134164e-06  40.0104  39.5542
0202-03-12_19:12:33.887000      3944.06        1.98919300e+00        3.73119359e-06  40.0104  39.5542
0202-03-12_19:12:34.100000      3944.28        1.99915400e+00        4.18735529e-06  40.0075  39.5471
0202-03-12_19:12:34.316000      3944.50        2.00894900e+00        4.56715949e-06  40.0075  39.5471
0202-03-12_19:12:34.510000      3944.69        2.01941100e+00        4.95657036e-06  40.0075  39.5471
0202-03-12_19:12:34.715000      3944.89        2.02881600e+00        5.37343770e-06  40.0075  39.5471
0202-03-12_19:12:34.914000      3945.09        2.03847300e+00        5.96700571e-06  40.0075  39.5471
0202-03-12_19:12:35.120000      3945.30        2.04918400e+00        6.45043795e-06  39.9990  39.5351
0202-03-12_19:12:35.324000      3945.50        2.05891600e+00        7.54925463e-06  39.9990  39.5351
0202-03-12_19:12:35.520000      3945.70        2.06814800e+00        7.80336644e-06  39.9990  39.5351
0202-03-12_19:12:35.710000      3945.89        2.07889500e+00        9.24789912e-06  39.9990  39.5351
0202-03-12_19:12:35.914000      3946.09        2.08885500e+00        9.47771542e-06  39.9990  39.5351
0202-03-12_19:12:36.117000      3946.29        2.09819700e+00        1.09064435e-05  40.0097  39.5464
0202-03-12_19:12:36.324000      3946.50        2.10857200e+00        1.10082122e-05  40.0097  39.5464
0202-03-12_19:12:36.516000      3946.69        2.11871600e+00        1.24280155e-05  40.0097  39.5464
0202-03-12_19:12:36.707000      3946.88        2.12787700e+00        1.36694446e-05  40.0097  39.5464
0202-03-12_19:12:36.910000      3947.09        2.13796100e+00        1.37912943e-05  40.0097  39.5464
0202-03-12_19:12:37.113000      3947.29        2.14850700e+00        1.60066534e-05  40.0039  39.5491
0202-03-12_19:12:37.324000      3947.50        2.15870600e+00        1.72877488e-05  40.0039  39.5491
0202-03-12_19:12:37.520000      3947.70        2.16801900e+00        1.83593335e-05  40.0039  39.5491
0202-03-12_19:12:37.710000      3947.89        2.17816800e+00        1.96422867e-05  40.0039  39.5491
0202-03-12_19:12:37.914000      3948.09        2.18805100e+00        2.09637286e-05  40.0039  39.5491

File: chapter 6/data/tapes/020k_ffj28/Ic/1_anneal/Ic_2024-03-12_19-32-18272309_f28-6e20pm2-1200keV-0nA-50k.txt
# Ic = 0.89 A, n = 17.84 , Tavg = 49.94 K, f28-6e20pm2-1200keV-0nA-50k
#datetime                        t_s     iHTS_A                vHTS_V                tHTS_K  tTAR_K
0202-03-12_19:31:31.047000      5081.22        1.68703400e-02       -1.28971505e-08  49.9532  49.3399
0202-03-12_19:31:31.246000      5081.42        1.03163700e-02       -1.95907565e-08  49.9287  49.2978
0202-03-12_19:31:31.440000      5081.62        1.54708000e-02       -1.96527345e-08  49.9287  49.2978
0202-03-12_19:31:31.650000      5081.82        1.99083800e-02       -6.63725050e-09  49.9287  49.2978
0202-03-12_19:31:31.844000      5082.02        2.48179200e-02       -1.10997025e-08  49.9287  49.2978
0202-03-12_19:31:32.055000      5082.23        3.01845800e-02       -1.21533365e-08  49.9287  49.2978
0202-03-12_19:31:32.254000      5082.43        3.50599900e-02       -1.20293795e-08  49.9706  49.3281
0202-03-12_19:31:32.450000      5082.63        3.99220400e-02       -1.25252075e-08  49.9706  49.3281
0202-03-12_19:31:32.640000      5082.82        4.44917100e-02       -1.23392725e-08  49.9706  49.3281
0202-03-12_19:31:32.844000      5083.02        4.99489000e-02       -1.59960035e-08  49.9706  49.3281
0202-03-12_19:31:33.082000      5083.26        5.48406400e-02       -2.31855085e-08  49.9706  49.3281
0202-03-12_19:31:33.277000      5083.45        5.98896900e-02       -3.18624985e-08  49.9274  49.3005
0202-03-12_19:31:33.473000      5083.65        6.47106200e-02       -4.02295955e-08  49.9274  49.3005
0202-03-12_19:31:33.664000      5083.84        6.92016400e-02       -3.91139825e-08  49.9274  49.3005
0202-03-12_19:31:33.860000      5084.03        7.45846200e-02       -4.54357885e-08  49.9274  49.3005
0202-03-12_19:31:34.080000      5084.26        7.95490800e-02       -4.23368635e-08  49.9274  49.3005
0202-03-12_19:31:34.290000      5084.47        8.46812400e-02       -4.50639175e-08  49.9604  49.3331
0202-03-12_19:31:34.492000      5084.67        8.94379200e-02       -3.96098105e-08  49.9604  49.3331
0202-03-12_19:31:34.684000      5084.86        9.41886600e-02       -3.78124335e-08  49.9604  49.3331
0202-03-12_19:31:34.890000      5085.07        9.94766600e-02       -3.70067135e-08  49.9604  49.3331
0202-03-12_19:31:35.113000      5085.29        1.04489200e-01       -2.71521325e-08  49.9352  49.3106
0202-03-12_19:31:35.324000      5085.50        1.09357200e-01       -2.48589285e-08  49.9352  49.3106
0202-03-12_19:31:35.527000      5085.70        1.14352800e-01       -2.44870575e-08  49.9352  49.3106
0202-03-12_19:31:35.730000      5085.91        1.19167400e-01       -3.01890785e-08  49.9352  49.3106
0202-03-12_19:31:35.920000      5086.10        1.24042800e-01       -3.50234015e-08  49.9352  49.3106
0202-03-12_19:31:36.130000      5086.31        1.29419800e-01       -3.45895525e-08  49.9574  49.3154
0202-03-12_19:31:36.332000      5086.51        1.34105300e-01       -3.22963475e-08  49.9574  49.3154
0202-03-12_19:31:36.535000      5086.71        1.39008900e-01       -2.80818875e-08  49.9574  49.3154
0202-03-12_19:31:36.730000      5086.91        1.43594800e-01       -1.93432355e-08  49.9574  49.3154
0202-03-12_19:31:36.920000      5087.10        1.48709100e-01       -1.84137925e-08  49.9574  49.3154
0202-03-12_19:31:37.130000      5087.31        1.54335500e-01       -1.63066825e-08  49.9431  49.3175
0202-03-12_19:31:37.324000      5087.50        1.58928900e-01       -1.77941645e-08  49.9431  49.3175
0202-03-12_19:31:37.516000      5087.69        1.63476300e-01       -2.19467215e-08  49.9431  49.3175
0202-03-12_19:31:37.707000      5087.89        1.69025500e-01       -2.38060745e-08  49.9431  49.3175
0202-03-12_19:31:37.906000      5088.08        1.73810400e-01       -2.44878375e-08  49.9431  49.3175
0202-03-12_19:31:38.110000      5088.29        1.78714000e-01       -2.22566135e-08  49.9610  49.3287
0202-03-12_19:31:38.316000      5088.49        1.84109100e-01       -2.13269365e-08  49.9610  49.3287
0202-03-12_19:31:38.510000      5088.69        1.88868800e-01       -1.71124015e-08  49.9610  49.3287
0202-03-12_19:31:38.703000      5088.88        1.93481500e-01       -1.97774755e-08  49.9610  49.3287
0202-03-12_19:31:38.900000      5089.07        1.98828800e-01       -2.25665055e-08  49.9610  49.3287
0202-03-12_19:31:39.113000      5089.29        2.03833400e-01       -1.88477985e-08  49.9310  49.3089
0202-03-12_19:31:39.330000      5089.50        2.08646400e-01       -1.48191995e-08  49.9310  49.3089
0202-03-12_19:31:39.520000      5089.70        2.13670300e-01       -1.20301685e-08  49.9310  49.3089
0202-03-12_19:31:39.727000      5089.90        2.18054400e-01       -1.92816475e-08  49.9310  49.3089
0202-03-12_19:31:39.918000      5090.10        2.23811200e-01       -1.62447035e-08  49.9310  49.3089
0202-03-12_19:31:40.117000      5090.29        2.28732600e-01       -1.77941645e-08  49.9543  49.3266
0202-03-12_19:31:40.320000      5090.50        2.33386900e-01       -1.47572205e-08  49.9543  49.3266
0202-03-12_19:31:40.516000      5090.69        2.38465700e-01       -1.92196695e-08  49.9543  49.3266
0202-03-12_19:31:40.707000      5090.88        2.43401900e-01       -2.05831955e-08  49.9543  49.3266
0202-03-12_19:31:40.914000      5091.09        2.48584500e-01       -2.25045275e-08  49.9543  49.3266
0202-03-12_19:31:41.120000      5091.30        2.53327900e-01       -1.66165745e-08  49.9337  49.3205
0202-03-12_19:31:41.324000      5091.50        2.58034100e-01       -1.00468585e-08  49.9337  49.3205
0202-03-12_19:31:41.516000      5091.69        2.62971500e-01       -9.36509550e-09  49.9337  49.3205
0202-03-12_19:31:41.710000      5091.89        2.68085900e-01       -1.21541255e-08  49.9337  49.3205
0202-03-12_19:31:41.902000      5092.08        2.73031000e-01       -1.68644885e-08  49.9337  49.3205
0202-03-12_19:31:42.113000      5092.29        2.78302700e-01       -2.03972595e-08  49.9606  49.3214
0202-03-12_19:31:42.305000      5092.48        2.82934700e-01       -1.85379065e-08  49.9606  49.3214
0202-03-12_19:31:42.508000      5092.69        2.88104000e-01       -1.32697305e-08  49.9606  49.3214
0202-03-12_19:31:42.703000      5092.88        2.92949700e-01       -5.77030750e-09  49.9606  49.3214
0202-03-12_19:31:42.895000      5093.07        2.97903800e-01       -1.05426255e-08  49.9606  49.3214
0202-03-12_19:31:43.105000      5093.28        3.03283200e-01       -1.14103085e-08  49.9388  49.3051
0202-03-12_19:31:43.297000      5093.48        3.07827600e-01       -1.38894465e-08  49.9388  49.3051
0202-03-12_19:31:43.492000      5093.67        3.12673400e-01       -9.05512750e-09  49.9388  49.3051
0202-03-12_19:31:43.684000      5093.86        3.17680900e-01       -1.11004165e-08  49.9388  49.3051
0202-03-12_19:31:43.887000      5094.07        3.22738800e-01       -9.48897650e-09  49.9388  49.3051
0202-03-12_19:31:44.100000      5094.28        3.27713700e-01       -1.04806315e-08  49.9609  49.3283
0202-03-12_19:31:44.316000      5094.49        3.33136700e-01       -9.61293350e-09  49.9609  49.3283
0202-03-12_19:31:44.508000      5094.68        3.37920100e-01       -4.77861350e-09  49.9609  49.3283
0202-03-12_19:31:44.715000      5094.89        3.42217900e-01       -6.26057500e-10  49.9609  49.3283
0202-03-12_19:31:44.914000      5095.09        3.47691400e-01        5.38585350e-09  49.9609  49.3283
0202-03-12_19:31:45.117000      5095.29        3.52489600e-01        5.26189650e-09  49.9332  49.3236
0202-03-12_19:31:45.320000      5095.50        3.57606900e-01        1.09639145e-08  49.9332  49.3236
0202-03-12_19:31:45.516000      5095.69        3.62739100e-01        1.80914365e-08  49.9332  49.3236
0202-03-12_19:31:45.710000      5095.89        3.67414100e-01        1.75956095e-08  49.9332  49.3236
0202-03-12_19:31:45.902000      5096.08        3.72228700e-01        1.36289875e-08  49.9332  49.3236
0202-03-12_19:31:46.117000      5096.29        3.77400900e-01        9.97225850e-09  49.9684  49.3339
0202-03-12_19:31:46.312000      5096.49        3.82441200e-01        4.95200350e-09  49.9684  49.3339
0202-03-12_19:31:46.508000      5096.68        3.87343400e-01        6.12959450e-09  49.9684  49.3339
0202-03-12_19:31:46.700000      5096.88        3.91889300e-01        5.32387450e-09  49.9684  49.3339
0202-03-12_19:31:46.895000      5097.07        3.97543900e-01        1.05300655e-08  49.9684  49.3339
0202-03-12_19:31:47.110000      5097.29        4.02193700e-01        5.50981050e-09  49.9314  49.3060
0202-03-12_19:31:47.324000      5097.50        4.06902900e-01        2.65880150e-09  49.9314  49.3060
0202-03-12_19:31:47.516000      5097.69        4.12397200e-01        1.60516750e-09  49.9314  49.3060
0202-03-12_19:31:47.723000      5097.90        4.16585400e-01        6.68740050e-09  49.9314  49.3060
0202-03-12_19:31:47.920000      5098.10        4.22143000e-01        6.19157350e-09  49.9314  49.3060
0202-03-12_19:31:48.125000      5098.30        4.26838800e-01        6.68740050e-09  49.9680  49.3299
0202-03-12_19:31:48.330000      5098.51        4.32014000e-01        5.57178850e-09  49.9680  49.3299
0202-03-12_19:31:48.520000      5098.70        4.36873100e-01        2.59680550e-09  49.9680  49.3299
0202-03-12_19:31:48.715000      5098.89        4.41870200e-01        4.58008850e-09  49.9680  49.3299
0202-03-12_19:31:48.920000      5099.10        4.46367200e-01        3.89829850e-09  49.9680  49.3299
0202-03-12_19:31:49.120000      5099.30        4.51824400e-01       -1.80373650e-09  49.9355  49.3041
0202-03-12_19:31:49.316000      5099.49        4.56922400e-01       -8.86928050e-09  49.9355  49.3041
0202-03-12_19:31:49.516000      5099.69        4.61521300e-01       -4.59276650e-09  49.9355  49.3041
0202-03-12_19:31:49.710000      5099.89        4.66402600e-01        4.89466500e-10  49.9355  49.3041
0202-03-12_19:31:49.902000      5100.08        4.71733700e-01        2.47277650e-09  49.9355  49.3041
0202-03-12_19:31:50.120000      5100.30        4.76331500e-01       -2.91934850e-09  49.9729  49.3356
0202-03-12_19:31:50.320000      5100.50        4.81364300e-01        4.89466500e-10  49.9729  49.3356
0202-03-12_19:31:50.530000      5100.71        4.86589900e-01        2.96860450e-09  49.9729  49.3356
0202-03-12_19:31:50.723000      5100.90        4.91219000e-01        5.32378550e-09  49.9729  49.3356
0202-03-12_19:31:50.926000      5101.10        4.96621300e-01        2.59673350e-09  49.9729  49.3356
0202-03-12_19:31:51.120000      5101.30        5.01118400e-01        7.86490150e-09  49.9306  49.3005
0202-03-12_19:31:51.330000      5101.51        5.05958200e-01        9.84821250e-09  49.9306  49.3005
0202-03-12_19:31:51.523000      5101.70        5.11342700e-01        4.64202250e-09  49.9306  49.3005
0202-03-12_19:31:51.715000      5101.89        5.16164700e-01       -1.36988750e-09  49.9306  49.3005
0202-03-12_19:31:51.918000      5102.10        5.20657200e-01       -4.77870250e-09  49.9306  49.3005
0202-03-12_19:31:52.120000      5102.30        5.26072800e-01        4.33213050e-09  49.9771  49.3439
0202-03-12_19:31:52.320000      5102.50        5.31267300e-01        1.79101350e-09  49.9771  49.3439
0202-03-12_19:31:52.523000      5102.70        5.35620300e-01        2.34881950e-09  49.9771  49.3439
0202-03-12_19:31:52.720000      5102.89        5.41239300e-01        5.51444500e-10  49.9771  49.3439
0202-03-12_19:31:52.910000      5103.09        5.45923300e-01        8.17479450e-09  49.9771  49.3439
0202-03-12_19:31:53.125000      5103.30        5.50847600e-01        6.87324650e-09  49.9353  49.3096
0202-03-12_19:31:53.320000      5103.50        5.55987200e-01        6.31544050e-09  49.9353  49.3096
0202-03-12_19:31:53.527000      5103.70        5.60784000e-01        2.34881950e-09  49.9353  49.3096
0202-03-12_19:31:53.720000      5103.90        5.65611900e-01        8.23677250e-09  49.9353  49.3096
0202-03-12_19:31:53.910000      5104.09        5.70678800e-01        9.04249250e-09  49.9353  49.3096
0202-03-12_19:31:54.120000      5104.30        5.75710000e-01        5.75763450e-09  49.9790  49.3512
0202-03-12_19:31:54.316000      5104.49        5.80617900e-01        2.65871150e-09  49.9790  49.3512
0202-03-12_19:31:54.508000      5104.69        5.85717400e-01        1.04721450e-09  49.9790  49.3512
0202-03-12_19:31:54.703000      5104.88        5.90664000e-01        5.50957450e-09  49.9790  49.3512
0202-03-12_19:31:54.906000      5105.08        5.95223300e-01        7.12089750e-09  49.9790  49.3512
0202-03-12_19:31:55.113000      5105.29        6.00475700e-01        6.31514850e-09  49.9359  49.3053
0202-03-12_19:31:55.320000      5105.50        6.05570800e-01        5.01360150e-09  49.9359  49.3053
0202-03-12_19:31:55.516000      5105.69        6.10231000e-01        2.96831350e-09  49.9359  49.3053
0202-03-12_19:31:55.707000      5105.88        6.15418100e-01        7.61669550e-09  49.9359  49.3053
0202-03-12_19:31:55.910000      5106.09        6.20417900e-01        9.35209250e-09  49.9359  49.3053
0202-03-12_19:31:56.113000      5106.29        6.24910400e-01        1.19551865e-08  49.9695  49.3396
0202-03-12_19:31:56.320000      5106.50        6.30207300e-01        1.10874885e-08  49.9695  49.3396
0202-03-12_19:31:56.520000      5106.70        6.35421100e-01        1.50541085e-08  49.9695  49.3396
0202-03-12_19:31:56.723000      5106.90        6.39875000e-01        1.92686415e-08  49.9695  49.3396
0202-03-12_19:31:56.926000      5107.10        6.44995300e-01        1.56738925e-08  49.9695  49.3396
0202-03-12_19:31:57.120000      5107.30        6.49786100e-01        1.16452945e-08  49.9434  49.3201
0202-03-12_19:31:57.320000      5107.50        6.54437400e-01        5.57140750e-09  49.9434  49.3201
0202-03-12_19:31:57.516000      5107.69        6.60360100e-01        6.87295450e-09  49.9434  49.3201
0202-03-12_19:31:57.707000      5107.88        6.64977300e-01        8.36043750e-09  49.9434  49.3201
0202-03-12_19:31:57.910000      5108.09        6.69695400e-01        9.10417850e-09  49.9434  49.3201
0202-03-12_19:31:58.120000      5108.30        6.74959700e-01        1.00958335e-08  49.9742  49.3575
0202-03-12_19:31:58.330000      5108.51        6.79766800e-01        1.11494665e-08  49.9742  49.3575
0202-03-12_19:31:58.520000      5108.70        6.84599200e-01        6.25317050e-09  49.9742  49.3575
0202-03-12_19:31:58.715000      5108.89        6.89738800e-01        2.72039950e-09  49.9742  49.3575
0202-03-12_19:31:58.918000      5109.09        6.94814600e-01        1.79283500e-10  49.9742  49.3575
0202-03-12_19:31:59.130000      5109.30        6.99561500e-01        6.25317050e-09  49.9490  49.3303
0202-03-12_19:31:59.340000      5109.52        7.04793100e-01        1.26989275e-08  49.9490  49.3303
0202-03-12_19:31:59.530000      5109.71        7.09846700e-01        1.85868795e-08  49.9490  49.3303
0202-03-12_19:31:59.742000      5109.92        7.14204100e-01        1.51160865e-08  49.9490  49.3303
0202-03-12_19:31:59.938000      5110.11        7.19616800e-01        1.43723455e-08  49.9490  49.3303
0202-03-12_19:32:00.140000      5110.32        7.24655500e-01        1.49301515e-08  49.9827  49.3465
0202-03-12_19:32:00.344000      5110.52        7.29149400e-01        1.79670945e-08  49.9827  49.3465
0202-03-12_19:32:00.535000      5110.71        7.34344000e-01        1.36906815e-08  49.9827  49.3465
0202-03-12_19:32:00.727000      5110.91        7.39215200e-01        8.54657050e-09  49.9827  49.3465
0202-03-12_19:32:00.930000      5111.11        7.43995700e-01        2.90663150e-09  49.9827  49.3465
0202-03-12_19:32:01.133000      5111.31        7.49288100e-01        6.81130750e-09  49.9416  49.3259
0202-03-12_19:32:01.330000      5111.50        7.54383200e-01        7.43109250e-09  49.9416  49.3259
0202-03-12_19:32:01.535000      5111.71        7.58731700e-01        1.00341875e-08  49.9416  49.3259
0202-03-12_19:32:01.730000      5111.91        7.64355200e-01        1.00341875e-08  49.9416  49.3259
0202-03-12_19:32:01.926000      5112.10        7.69481400e-01        1.46825715e-08  49.9416  49.3259
0202-03-12_19:32:02.137000      5112.31        7.73644400e-01        1.80913865e-08  49.9740  49.3605
0202-03-12_19:32:02.330000      5112.51        7.79376400e-01        1.69137955e-08  49.9740  49.3605
0202-03-12_19:32:02.523000      5112.70        7.84474500e-01        1.56122475e-08  49.9740  49.3605
0202-03-12_19:32:02.727000      5112.90        7.88557300e-01        2.42892315e-08  49.9740  49.3605
0202-03-12_19:32:02.918000      5113.10        7.94062000e-01        2.47850595e-08  49.9740  49.3605
0202-03-12_19:32:03.133000      5113.31        7.98977500e-01        2.74501325e-08  49.9288  49.3179
0202-03-12_19:32:03.340000      5113.52        8.03671900e-01        2.76980465e-08  49.9288  49.3179
0202-03-12_19:32:03.543000      5113.72        8.08704600e-01        2.98672925e-08  49.9288  49.3179
0202-03-12_19:32:03.734000      5113.91        8.13856100e-01        3.21604955e-08  49.9288  49.3179
0202-03-12_19:32:03.938000      5114.11        8.18514000e-01        3.78625125e-08  49.9288  49.3179
0202-03-12_19:32:04.140000      5114.32        8.23701100e-01        5.00102895e-08  49.9756  49.3447
0202-03-12_19:32:04.336000      5114.51        8.28465200e-01        5.65800055e-08  49.9756  49.3447
0202-03-12_19:32:04.540000      5114.72        8.33221900e-01        6.46372045e-08  49.9756  49.3447
0202-03-12_19:32:04.742000      5114.92        8.38435700e-01        7.15168125e-08  49.9756  49.3447
0202-03-12_19:32:04.934000      5115.11        8.43725200e-01        7.85203785e-08  49.9756  49.3447
0202-03-12_19:32:05.145000      5115.32        8.48495200e-01        9.11639845e-08  49.9350  49.3131
0202-03-12_19:32:05.336000      5115.51        8.53467100e-01        9.86633745e-08  49.9350  49.3131
0202-03-12_19:32:05.530000      5115.71        8.58396700e-01        1.09819494e-07  49.9350  49.3131
0202-03-12_19:32:05.734000      5115.91        8.63512600e-01        1.26863574e-07  49.9350  49.3131
0202-03-12_19:32:05.926000      5116.10        8.68301900e-01        1.39011344e-07  49.9350  49.3131
0202-03-12_19:32:06.125000      5116.30        8.73566200e-01        1.46820634e-07  49.9881  49.3628
0202-03-12_19:32:06.320000      5116.50        8.78327300e-01        1.61695464e-07  49.9881  49.3628
0202-03-12_19:32:06.510000      5116.69        8.83026100e-01        1.70434694e-07  49.9881  49.3628
0202-03-12_19:32:06.703000      5116.88        8.88486300e-01        1.88284774e-07  49.9881  49.3628
0202-03-12_19:32:06.914000      5117.09        8.93591800e-01        2.07250464e-07  49.9881  49.3628
0202-03-12_19:32:07.113000      5117.29        8.97794600e-01        2.37372105e-07  49.9563  49.3303
0202-03-12_19:32:07.310000      5117.49        9.03303800e-01        2.60428104e-07  49.9563  49.3303
0202-03-12_19:32:07.516000      5117.69        9.08207400e-01        2.98420925e-07  49.9563  49.3303
0202-03-12_19:32:07.707000      5117.88        9.13158500e-01        3.29162254e-07  49.9563  49.3303
0202-03-12_19:32:07.900000      5118.08        9.18280300e-01        3.65109784e-07  49.9563  49.3303
0202-03-12_19:32:08.113000      5118.29        9.23106700e-01        4.13019164e-07  49.9757  49.3488
0202-03-12_19:32:08.310000      5118.48        9.28106800e-01        4.55102554e-07  49.9757  49.3488
0202-03-12_19:32:08.508000      5118.69        9.32887200e-01        4.97867724e-07  49.9757  49.3488
0202-03-12_19:32:08.703000      5118.88        9.38253400e-01        5.68957054e-07  49.9757  49.3488
0202-03-12_19:32:08.895000      5119.07        9.42836500e-01        6.25605404e-07  49.9757  49.3488
0202-03-12_19:32:09.125000      5119.30        9.48176400e-01        6.85228714e-07  49.9506  49.3198
0202-03-12_19:32:09.330000      5119.51        9.52771300e-01        7.70697054e-07  49.9506  49.3198
0202-03-12_19:32:09.523000      5119.70        9.57973300e-01        8.41104624e-07  49.9506  49.3198
0202-03-12_19:32:09.715000      5119.89        9.63032700e-01        9.20685014e-07  49.9506  49.3198
0202-03-12_19:32:09.918000      5120.10        9.68046100e-01        1.03509732e-06  49.9506  49.3198
0202-03-12_19:32:10.120000      5120.30        9.72838400e-01        1.12366459e-06  49.9796  49.3426
0202-03-12_19:32:10.316000      5120.49        9.77982400e-01        1.21948334e-06  49.9796  49.3426
0202-03-12_19:32:10.508000      5120.69        9.82765800e-01        1.35267513e-06  49.9796  49.3426
0202-03-12_19:32:10.703000      5120.88        9.87442300e-01        1.46522807e-06  49.9796  49.3426
0202-03-12_19:32:10.895000      5121.07        9.92586400e-01        1.59346158e-06  49.9796  49.3426
0202-03-12_19:32:11.110000      5121.29        9.97559700e-01        1.78968550e-06  49.9517  49.3338
0202-03-12_19:32:11.320000      5121.50        1.00290000e+00        1.94481767e-06  49.9517  49.3338
0202-03-12_19:32:11.523000      5121.70        1.00737900e+00        2.14686756e-06  49.9517  49.3338
0202-03-12_19:32:11.715000      5121.89        1.01228500e+00        2.30361118e-06  49.9517  49.3338
0202-03-12_19:32:11.918000      5122.10        1.01763200e+00        2.48774929e-06  49.9517  49.3338
0202-03-12_19:32:12.125000      5122.30        1.02240100e+00        2.76987540e-06  49.9934  49.3656
0202-03-12_19:32:12.324000      5122.50        1.02754500e+00        2.98909333e-06  49.9934  49.3656
0202-03-12_19:32:12.523000      5122.70        1.03278100e+00        3.29210674e-06  49.9934  49.3656
0202-03-12_19:32:12.720000      5122.89        1.03742900e+00        3.53419518e-06  49.9934  49.3656
0202-03-12_19:32:12.910000      5123.09        1.04192200e+00        3.79258399e-06  49.9934  49.3656
0202-03-12_19:32:13.125000      5123.30        1.04732600e+00        4.18658139e-06  49.9649  49.3319
0202-03-12_19:32:13.320000      5123.50        1.05221900e+00        4.48637146e-06  49.9649  49.3319
0202-03-12_19:32:13.510000      5123.69        1.05711500e+00        4.80760609e-06  49.9649  49.3319
0202-03-12_19:32:13.707000      5123.89        1.06234800e+00        5.26389190e-06  49.9649  49.3319
0202-03-12_19:32:13.902000      5124.08        1.06714300e+00        5.64189885e-06  49.9649  49.3319
0202-03-12_19:32:14.105000      5124.28        1.07196900e+00        6.03583427e-06  49.9624  49.3288
0202-03-12_19:32:14.310000      5124.48        1.07740300e+00        6.60250381e-06  49.9624  49.3288
0202-03-12_19:32:14.500000      5124.68        1.08248500e+00        7.05618651e-06  49.9624  49.3288
0202-03-12_19:32:14.695000      5124.87        1.08666000e+00        7.53044609e-06  49.9624  49.3288
0202-03-12_19:32:14.900000      5125.08        1.09190500e+00        8.96915327e-06  49.9624  49.3288
0202-03-12_19:32:15.110000      5125.29        1.09737700e+00        9.02071940e-06  49.9587  49.3160
0202-03-12_19:32:15.305000      5125.48        1.10200300e+00        1.02951216e-05  49.9587  49.3160
0202-03-12_19:32:15.496000      5125.67        1.10718400e+00        1.04176531e-05  49.9587  49.3160
0202-03-12_19:32:15.695000      5125.87        1.11230100e+00        1.07251285e-05  49.9587  49.3160
0202-03-12_19:32:15.887000      5126.06        1.11693900e+00        1.19653185e-05  49.9587  49.3160
0202-03-12_19:32:16.113000      5126.29        1.12233500e+00        1.34045835e-05  49.9804  49.3400
0202-03-12_19:32:16.310000      5126.49        1.12719500e+00        1.35618229e-05  49.9804  49.3400
0202-03-12_19:32:16.500000      5126.68        1.13192900e+00        1.49583847e-05  49.9804  49.3400
0202-03-12_19:32:16.700000      5126.87        1.13688200e+00        1.61979549e-05  49.9804  49.3400
0202-03-12_19:32:16.890000      5127.07        1.14240100e+00        1.63284197e-05  49.9804  49.3400
0202-03-12_19:32:17.100000      5127.28        1.14651200e+00        1.77083712e-05  49.9385  49.3152
0202-03-12_19:32:17.300000      5127.48        1.15186400e+00        1.92522558e-05  49.9385  49.3152
0202-03-12_19:32:17.508000      5127.68        1.15692400e+00        1.93923892e-05  49.9385  49.3152
0202-03-12_19:32:17.703000      5127.88        1.16118000e+00        2.06048748e-05  49.9385  49.3152
