Repository: shortlab/2025-devitre-PhD

# 2025-devitre-PhD
Data repository for Alexis Devitre's PhD thesis

File: chapter 6/data/tapes/020k_ffj28/Ic/1_anneal/Ic_2024-03-12_22-38-18234394_f28-6e20pm2-1200keV-138nA-20k.txt
# Ic =  nan A, n =  nan , Tavg = 21.64 K, f28-6e20pm2-1200keV-138nA-20k
#datetime                        t_s     iHTS_A                vHTS_V                tHTS_K  tTAR_K
0202-03-12_22:38:09.110000      16279.29        1.67482900e-02        2.82713883e-07  21.6472  19.7799
0202-03-12_22:38:09.324000      16279.50        6.88174700e-03        1.99848133e-07  21.6395  19.6424
0202-03-12_22:38:09.520000      16279.69        7.32995600e-03        8.67986730e-08  21.6395  19.6424
0202-03-12_22:38:09.723000      16279.90        8.94707100e-03        3.62302300e-09  21.6395  19.6424
0202-03-12_22:38:09.920000      16280.10        9.54814600e-03        4.80062300e-09  21.6395  19.6424
0202-03-12_22:38:10.120000      16280.30        1.07517800e-02        1.94959300e-09  21.6347  19.8132
0202-03-12_22:38:10.340000      16280.52        1.13855100e-02       -2.19667000e-10  21.6347  19.8132
0202-03-12_22:38:10.540000      16280.72        1.25119700e-02       -1.39726700e-09  21.6347  19.8132
0202-03-12_22:38:10.766000      16280.94        1.33579200e-02       -4.05597000e-10  21.6347  19.8132
0202-03-12_22:38:10.984000      16281.16        1.46372500e-02       -3.07069700e-09  21.6347  19.8132
0202-03-12_22:38:11.184000      16281.36        1.55544400e-02        1.14387300e-09  21.6635  19.6821
0202-03-12_22:38:11.390000      16281.57        1.66393500e-02        1.89937830e-08  21.6635  19.6821
0202-03-12_22:38:11.582000      16281.76        1.73042400e-02        3.49843330e-08  21.6635  19.6821
0202-03-12_22:38:11.777000      16281.95        1.85850500e-02        1.21940693e-07  21.6635  19.6821
0202-03-12_22:38:11.973000      16282.15        1.96506600e-02        2.61021283e-07  21.6635  19.6821
0202-03-12_22:38:12.180000      16282.36        2.03452400e-02        4.24955393e-07  21.6299  19.8213
0202-03-12_22:38:12.375000      16282.55        2.13871000e-02        7.60509003e-07  21.6299  19.8213
0202-03-12_22:38:12.570000      16282.75        2.24764600e-02        1.04623160e-06  21.6299  19.8213
0202-03-12_22:38:12.760000      16282.94        2.36126300e-02        1.36120822e-06  21.6299  19.8213
0202-03-12_22:38:12.970000      16283.14        2.45224100e-02        1.79121763e-06  21.6299  19.8213
0202-03-12_22:38:13.170000      16283.35        2.55538800e-02        3.05316943e-06  21.6855  19.6847
0202-03-12_22:38:13.380000      16283.56        2.65809100e-02        3.15537258e-06  21.6855  19.6847
0202-03-12_22:38:13.574000      16283.75        2.73867900e-02        4.34505701e-06  21.6855  19.6847
0202-03-12_22:38:13.766000      16283.94        2.87329000e-02        5.49563271e-06  21.6855  19.6847
0202-03-12_22:38:13.957000      16284.14        2.96545500e-02        5.64989821e-06  21.6855  19.6847
0202-03-12_22:38:14.164000      16284.34        3.04485700e-02        6.00764021e-06  21.6484  19.6434
0202-03-12_22:38:14.360000      16284.54        3.15544700e-02        6.32546781e-06  21.6484  19.6434
0202-03-12_22:38:14.570000      16284.75        3.22163900e-02        6.60139781e-06  21.6484  19.6434
0202-03-12_22:38:14.760000      16284.94        3.32894300e-02        7.87816251e-06  21.6484  19.6434
0202-03-12_22:38:14.965000      16285.14        3.46325700e-02        9.05532191e-06  21.6484  19.6434
0202-03-12_22:38:15.168000      16285.35        3.52752000e-02        1.05947525e-05  21.6484  19.6434
0202-03-12_22:38:15.367000      16285.54        3.63883000e-02        1.06336752e-05  21.6708  19.7818
0202-03-12_22:38:15.566000      16285.74        3.74405500e-02        1.19660344e-05  21.6708  19.7818
0202-03-12_22:38:15.760000      16285.94        3.82212100e-02        1.21561855e-05  21.6708  19.7818
0202-03-12_22:38:15.953000      16286.13        3.92024500e-02        1.24471142e-05  21.6708  19.7818
0202-03-12_22:38:16.184000      16286.36        4.05693400e-02        1.36597923e-05  21.6601  19.6793
0202-03-12_22:38:16.387000      16286.57        4.13158600e-02        1.37997406e-05  21.6601  19.6793
0202-03-12_22:38:16.590000      16286.77        4.24898100e-02        1.50497299e-05  21.6601  19.6793
0202-03-12_22:38:16.793000      16286.97        4.33892000e-02        1.61536351e-05  21.6601  19.6793
0202-03-12_22:38:17.066000      16287.24        4.44770700e-02        1.77006271e-05  21.6601  19.6793
0202-03-12_22:38:17.290000      16287.47        4.54845900e-02        1.92344795e-05  21.6364  19.7474
0202-03-12_22:38:17.492000      16287.67        4.63602300e-02        1.92719767e-05  21.6364  19.7474
0202-03-12_22:38:17.684000      16287.86        4.76158100e-02        2.07182530e-05  21.6364  19.7474

File: chapter 6/data/tapes/020k_ffj28/Ic/1_anneal/Ic_2024-03-12_22-41-36290217_f28-6e20pm2-1200keV-138nA-20k.txt
# Ic =  nan A, n =  nan , Tavg = 21.65 K, f28-6e20pm2-1200keV-138nA-20k
#datetime                        t_s     iHTS_A                vHTS_V                tHTS_K  tTAR_K
0202-03-12_22:41:28.890000      16479.07        4.94462300e-02        1.20331254e-06  21.6460  19.8312
0202-03-12_22:41:29.100000      16479.28        7.37840800e-03       -1.64929245e-08  21.6504  19.6517
0202-03-12_22:41:29.305000      16479.48        7.80732300e-03       -1.40137745e-08  21.6504  19.6517
0202-03-12_22:41:29.510000      16479.69        8.68890000e-03       -1.61800450e-09  21.6504  19.6517
0202-03-12_22:41:29.703000      16479.88        9.78619600e-03        3.77414550e-09  21.6504  19.6517
0202-03-12_22:41:29.895000      16480.07        1.07434600e-02        1.51162755e-08  21.6504  19.6517
0202-03-12_22:41:30.113000      16480.29        1.15434100e-02        4.68494455e-08  21.6355  19.7995
0202-03-12_22:41:30.332000      16480.51        1.27782100e-02        7.79008355e-08  21.6355  19.7995
0202-03-12_22:41:30.523000      16480.70        1.37399300e-02        2.01424655e-07  21.6355  19.7995
0202-03-12_22:41:30.727000      16480.90        1.44345100e-02        3.18378716e-07  21.6355  19.7995
0202-03-12_22:41:30.930000      16481.11        1.55446400e-02        4.99728796e-07  21.6355  19.7995
0202-03-12_22:41:31.133000      16481.31        1.62852300e-02        7.00044385e-07  21.6603  19.7143
0202-03-12_22:41:31.336000      16481.51        1.74847100e-02        1.04898524e-06  21.6603  19.7143
0202-03-12_22:41:31.530000      16481.71        1.85057900e-02        1.43647691e-06  21.6603  19.7143
0202-03-12_22:41:31.723000      16481.90        1.94437700e-02        2.49507542e-06  21.6603  19.7143
0202-03-12_22:41:31.930000      16482.11        2.02170000e-02        3.68965548e-06  21.6603  19.7143
0202-03-12_22:41:32.130000      16482.31        2.13746300e-02        3.89059086e-06  21.6447  19.6980
0202-03-12_22:41:32.320000      16482.50        2.24877300e-02        5.71971021e-06  21.6447  19.6980
0202-03-12_22:41:32.516000      16482.69        2.35919300e-02        5.84992771e-06  21.6447  19.6980
0202-03-12_22:41:32.707000      16482.89        2.44883400e-02        7.11423401e-06  21.6447  19.6980
0202-03-12_22:41:32.902000      16483.08        2.53535200e-02        7.16580041e-06  21.6447  19.6980
0202-03-12_22:41:33.113000      16483.29        2.61237800e-02        8.40153431e-06  21.6546  19.8153
0202-03-12_22:41:33.312000      16483.49        2.75233200e-02        8.48409011e-06  21.6546  19.8153
0202-03-12_22:41:33.523000      16483.70        2.85102700e-02        9.85375941e-06  21.6546  19.8153
0202-03-12_22:41:33.727000      16483.90        2.93146700e-02        1.00186822e-05  21.6546  19.8153
0202-03-12_22:41:33.926000      16484.10        3.04366800e-02        1.12903575e-05  21.6546  19.8153
0202-03-12_22:41:34.130000      16484.31        3.13568500e-02        1.14990401e-05  21.6585  19.6519
0202-03-12_22:41:34.332000      16484.51        3.23571500e-02        1.27658247e-05  21.6585  19.6519
0202-03-12_22:41:34.527000      16484.70        3.33952400e-02        1.39478843e-05  21.6585  19.6519
0202-03-12_22:41:34.720000      16484.90        3.40289700e-02        1.53784788e-05  21.6585  19.6519
0202-03-12_22:41:34.920000      16485.10        3.51806600e-02        1.56728161e-05  21.6585  19.6519
0202-03-12_22:41:35.130000      16485.30        3.64347500e-02        1.69195195e-05  21.6503  19.8067
0202-03-12_22:41:35.336000      16485.51        3.73727300e-02        1.82753056e-05  21.6503  19.8067
0202-03-12_22:41:35.530000      16485.71        3.81489300e-02        1.84771086e-05  21.6503  19.8067
0202-03-12_22:41:35.734000      16485.91        3.89533300e-02        1.97537477e-05  21.6503  19.8067
0202-03-12_22:41:35.930000      16486.11        4.01629000e-02        2.11387878e-05  21.6503  19.8067

File: chapter 6/data/tapes/020k_ffj28/Ic/1_anneal/Ic_2024-03-13_13-42-34953864_f28-anneal150k-unknownTime.txt
# Ic = 3.29 A, n = 25.86 , Tavg = 20.03 K, f28-anneal150k-unknownTime
#datetime                        t_s     iHTS_A                vHTS_V                tHTS_K  tTAR_K
0202-03-13_13:42:18.400000      179.45        5.04484800e-02       -2.40478700e-09  20.0618  19.6737
0202-03-13_13:42:18.610000      179.66        5.04277000e-02       -4.95870000e-11  19.9933  19.7110
0202-03-13_13:42:18.816000      179.87        9.94842500e-02       -3.59477000e-10  19.9933  19.7110
0202-03-13_13:42:19.008000      180.06        1.49415000e-01        1.06603300e-09  19.9933  19.7110
0202-03-13_13:42:19.210000      180.27        1.97447500e-01       -3.58238700e-09  19.9933  19.7110
0202-03-13_13:42:19.406000      180.46        2.46881000e-01        4.53686300e-09  19.9933  19.7110
0202-03-13_13:42:19.637000      180.69        2.98286900e-01        1.87129300e-09  20.0469  19.7961
0202-03-13_13:42:19.836000      180.89        3.46086900e-01        1.07953330e-08  20.0469  19.7961
0202-03-13_13:42:20.050000      181.10        3.97855000e-01       -1.10555700e-09  20.0469  19.7961
0202-03-13_13:42:20.242000      181.30        4.44640800e-01        6.08399300e-09  20.0469  19.7961
0202-03-13_13:42:20.434000      181.49        4.93511900e-01        1.99338300e-09  20.0469  19.7961
0202-03-13_13:42:20.640000      181.70        5.45569300e-01        6.39389300e-09  20.0031  19.6378
0202-03-13_13:42:20.836000      181.89        5.94998400e-01        2.36526300e-09  20.0031  19.6378
0202-03-13_13:42:21.030000      182.09        6.40513800e-01        1.86942300e-09  20.0031  19.6378
0202-03-13_13:42:21.240000      182.29        6.93638400e-01        6.82774300e-09  20.0031  19.6378
0202-03-13_13:42:21.430000      182.48        7.43326400e-01        8.43919300e-09  20.0031  19.6378
0202-03-13_13:42:21.640000      182.69        7.89662500e-01        1.07943930e-08  20.0441  19.8412
0202-03-13_13:42:21.836000      182.89        8.42791500e-01        6.26993300e-09  20.0441  19.8412
0202-03-13_13:42:22.035000      183.09        8.92538200e-01        6.95170300e-09  20.0441  19.8412
0202-03-13_13:42:22.240000      183.29        9.37676600e-01        6.51784300e-09  20.0441  19.8412
0202-03-13_13:42:22.438000      183.49        9.90900600e-01        2.17932300e-09  20.0441  19.8412
0202-03-13_13:42:22.652000      183.71        1.04076700e+00        1.18766300e-09  20.0276  19.6493
0202-03-13_13:42:22.844000      183.90        1.08866600e+00       -1.35347700e-09  20.0276  19.6493
0202-03-13_13:42:23.050000      184.10        1.14119100e+00        5.34024300e-09  20.0276  19.6493
0202-03-13_13:42:23.242000      184.30        1.18753500e+00        2.92307300e-09  20.0276  19.6493
0202-03-13_13:42:23.434000      184.49        1.23482200e+00        2.67515300e-09  20.0276  19.6493
0202-03-13_13:42:23.633000      184.69        1.28855800e+00       -3.70867700e-09  20.0339  19.7416
0202-03-13_13:42:23.836000      184.89        1.33883000e+00        2.57973000e-10  20.0339  19.7416
0202-03-13_13:42:24.040000      185.09        1.38415700e+00        8.00534300e-09  20.0339  19.7416
0202-03-13_13:42:24.234000      185.29        1.43765800e+00        1.06084530e-08  20.0339  19.7416
0202-03-13_13:42:24.426000      185.48        1.48683500e+00        1.14141830e-08  20.0339  19.7416
0202-03-13_13:42:24.640000      185.69        1.53521200e+00        8.62513300e-09  20.0228  19.7792
0202-03-13_13:42:24.840000      185.89        1.58622200e+00        1.12282430e-08  20.0228  19.7792
0202-03-13_13:42:25.043000      186.10        1.63584200e+00        2.30328300e-09  20.0228  19.7792
0202-03-13_13:42:25.240000      186.29        1.68108800e+00       -1.91128700e-09  20.0228  19.7792
0202-03-13_13:42:25.434000      186.49        1.73476100e+00        2.98505300e-09  20.0228  19.7792
0202-03-13_13:42:25.640000      186.70        1.78554200e+00        6.33185300e-09  20.0395  19.6392
0202-03-13_13:42:25.836000      186.89        1.83040600e+00        8.50106300e-09  20.0395  19.6392
0202-03-13_13:42:26.035000      187.09        1.88421200e+00        2.61302300e-09  20.0395  19.6392
0202-03-13_13:42:26.230000      187.29        1.93369200e+00        4.47239300e-09  20.0395  19.6392
0202-03-13_13:42:26.426000      187.48        1.98001600e+00        6.20780300e-09  20.0395  19.6392
0202-03-13_13:42:26.637000      187.69        2.03292700e+00        7.07550300e-09  19.9896  19.7869
0202-03-13_13:42:26.844000      187.90        2.08257900e+00        9.36872300e-09  19.9896  19.7869
0202-03-13_13:42:27.040000      188.09        2.13104700e+00        2.11719300e-09  19.9896  19.7869
0202-03-13_13:42:27.242000      188.30        2.18178900e+00       -3.46090700e-09  19.9896  19.7869
0202-03-13_13:42:27.438000      188.49        2.22944100e+00       -4.88642700e-09  19.9896  19.7869
0202-03-13_13:42:27.640000      188.70        2.27866100e+00       -1.76027000e-10  20.0534  19.6877
0202-03-13_13:42:27.848000      188.90        2.33092000e+00        4.78228300e-09  20.0534  19.6877
0202-03-13_13:42:28.043000      189.10        2.38051500e+00        4.41041300e-09  20.0534  19.6877
0202-03-13_13:42:28.246000      189.30        2.42591600e+00        3.10885300e-09  20.0534  19.6877
0202-03-13_13:42:28.438000      189.49        2.47939000e+00        4.41041300e-09  20.0534  19.6877
0202-03-13_13:42:28.645000      189.70        2.52972700e+00        3.35677300e-09  19.9814  19.6979
0202-03-13_13:42:28.850000      189.91        2.57725800e+00        8.56299300e-09  19.9814  19.6979
0202-03-13_13:42:29.043000      190.10        2.62842300e+00        9.80257300e-09  19.9814  19.6979
0202-03-13_13:42:29.246000      190.30        2.67841100e+00        1.40791230e-08  19.9814  19.6979
0202-03-13_13:42:29.450000      190.50        2.72445800e+00        6.95154300e-09  19.9814  19.6979
0202-03-13_13:42:29.645000      190.70        2.77749100e+00        5.40207300e-09  20.0506  19.8116
0202-03-13_13:42:29.855000      190.91        2.82785500e+00        5.77394300e-09  20.0506  19.8116
0202-03-13_13:42:30.047000      191.10        2.87472400e+00        9.49268300e-09  20.0506  19.8116
0202-03-13_13:42:30.240000      191.29        2.92622500e+00        1.61864030e-08  20.0506  19.8116
0202-03-13_13:42:30.445000      191.50        2.97588300e+00        2.13926330e-08  20.0506  19.8116
0202-03-13_13:42:30.652000      191.71        3.02390300e+00        2.79623930e-08  19.9898  19.5992
0202-03-13_13:42:30.855000      191.91        3.07504500e+00        3.44082030e-08  19.9898  19.5992
0202-03-13_13:42:31.047000      192.10        3.12454800e+00        5.20721930e-08  19.9898  19.5992
0202-03-13_13:42:31.242000      192.30        3.16926600e+00        7.33929330e-08  19.9898  19.5992
0202-03-13_13:42:31.445000      192.50        3.22396100e+00        1.11447983e-07  19.9898  19.5992
0202-03-13_13:42:31.652000      192.71        3.27428500e+00        1.78571463e-07  20.0302  19.8058
0202-03-13_13:42:31.855000      192.91        3.32102800e+00        2.55673463e-07  20.0302  19.8058
0202-03-13_13:42:32.060000      193.11        3.37314000e+00        3.97605423e-07  20.0302  19.8058
0202-03-13_13:42:32.258000      193.31        3.42256200e+00        5.45549093e-07  20.0302  19.8058
0202-03-13_13:42:32.460000      193.52        3.46943400e+00        8.14289673e-07  20.0302  19.8058
0202-03-13_13:42:32.656000      193.71        3.52206500e+00        1.08588127e-06  20.0193  19.6618
0202-03-13_13:42:32.867000      193.92        3.57175500e+00        2.33735952e-06  20.0193  19.6618
0202-03-13_13:42:33.060000      194.11        3.61953700e+00        2.51852389e-06  20.0193  19.6618
0202-03-13_13:42:33.270000      194.32        3.67082000e+00        3.77632398e-06  20.0193  19.6618
0202-03-13_13:42:33.477000      194.53        3.72077300e+00        5.47119939e-06  20.0193  19.6618
0202-03-13_13:42:33.688000      194.74        3.76901200e+00        8.15903889e-06  20.0337  19.7340
0202-03-13_13:42:33.887000      194.94        3.82020000e+00        1.02880146e-05  20.0337  19.7340
0202-03-13_13:42:34.098000      195.15        3.86779600e+00        1.25235939e-05  20.0337  19.7340
0202-03-13_13:42:34.312000      195.37        3.91910600e+00        1.78624573e-05  20.0337  19.7340
0202-03-13_13:42:34.535000      195.59        3.96879000e+00        2.27928796e-05  20.0337  19.7340
