Repository: shortlab/2025-devitre-PhD

# 2025-devitre-PhD
Data repository for Alexis Devitre's PhD thesis

File: chapter 6/data/tapes/020k_ffj28/Ic/1_anneal/Ic_2024-03-09_00-17-28501695_f28-60e19-1200keV-0nA-20k-after30kAnneal.txt
# Ic = 3.78 A, n = 25.79 , Tavg = 19.95 K, f28-60e19-1200keV-0nA-20k-after30kAnneal
#datetime                        t_s     iHTS_A                vHTS_V                tHTS_K  tTAR_K
0202-03-09_00:17:09.630000      718.09        1.70916800e-02        2.85412700e-09  19.9751  19.5961
0202-03-09_00:17:09.840000      718.30        5.04513500e-02        3.04006700e-09  19.9751  19.5961
0202-03-09_00:17:10.035000      718.50        9.85788100e-02        7.68848700e-09  19.9382  19.7583
0202-03-09_00:17:10.242000      718.70        1.49416300e-01        1.27087870e-08  19.9382  19.7583
0202-03-09_00:17:10.434000      718.90        1.99228300e-01        7.75046700e-09  19.9382  19.7583
0202-03-09_00:17:10.630000      719.09        2.44345900e-01        3.41193700e-09  19.9382  19.7583
0202-03-09_00:17:10.855000      719.32        3.00296200e-01        4.89943700e-09  19.9952  19.6191
0202-03-09_00:17:11.062000      719.52        3.46699100e-01        9.85774700e-09  19.9952  19.6191
0202-03-09_00:17:11.266000      719.73        3.95727500e-01        3.16429700e-09  19.9952  19.6191
0202-03-09_00:17:11.457000      719.92        4.46543800e-01       -4.92043000e-10  19.9952  19.6191
0202-03-09_00:17:11.668000      720.13        4.94813800e-01       -2.66089300e-09  19.9952  19.6191
0202-03-09_00:17:11.867000      720.33        5.44628700e-01        9.30131700e-09  19.9180  19.6782
0202-03-09_00:17:12.082000      720.54        5.95826900e-01        9.17735700e-09  19.9180  19.6782
0202-03-09_00:17:12.273000      720.74        6.42845700e-01        9.48725700e-09  19.9180  19.6782
0202-03-09_00:17:12.470000      720.93        6.94171500e-01        3.41331700e-09  19.9180  19.6782
0202-03-09_00:17:12.660000      721.12        7.43806800e-01        4.77685700e-09  19.9180  19.6782
0202-03-09_00:17:12.867000      721.33        7.92171800e-01        5.02476700e-09  19.9938  19.7166
0202-03-09_00:17:13.060000      721.52        8.41099800e-01        5.83049700e-09  19.9938  19.7166
0202-03-09_00:17:13.250000      721.71        8.92173300e-01        9.17735700e-09  19.9938  19.7166
0202-03-09_00:17:13.450000      721.91        9.41921400e-01        1.14705870e-08  19.9938  19.7166
0202-03-09_00:17:13.645000      722.11        9.88259100e-01        7.93778700e-09  19.9938  19.7166
0202-03-09_00:17:13.850000      722.31        1.04113700e+00        6.76018700e-09  19.9244  19.5528
0202-03-09_00:17:14.062000      722.52        1.09102200e+00        6.32632700e-09  19.9244  19.5528
0202-03-09_00:17:14.260000      722.72        1.13807900e+00        6.94611700e-09  19.9244  19.5528
0202-03-09_00:17:14.457000      722.92        1.18983000e+00        3.66123700e-09  19.9244  19.5528
0202-03-09_00:17:14.656000      723.12        1.23931600e+00        2.91748700e-09  19.9244  19.5528
0202-03-09_00:17:14.867000      723.33        1.28715000e+00        3.04144700e-09  19.9736  19.7771
0202-03-09_00:17:15.060000      723.52        1.33775900e+00        5.95445700e-09  19.9736  19.7771
0202-03-09_00:17:15.270000      723.73        1.38807000e+00        9.23933700e-09  19.9736  19.7771
0202-03-09_00:17:15.460000      723.92        1.43311900e+00        9.98308700e-09  19.9736  19.7771
0202-03-09_00:17:15.656000      724.12        1.48704200e+00        1.33919270e-08  19.9736  19.7771
0202-03-09_00:17:15.867000      724.33        1.53714000e+00        1.74205670e-08  19.9547  19.5895
0202-03-09_00:17:16.066000      724.53        1.58340800e+00        1.85981670e-08  19.9547  19.5895
0202-03-09_00:17:16.258000      724.72        1.63605900e+00        1.91559770e-08  19.9547  19.5895
0202-03-09_00:17:16.457000      724.92        1.68595800e+00        1.73585870e-08  19.9547  19.5895
0202-03-09_00:17:16.660000      725.12        1.73397600e+00        1.74205670e-08  19.9547  19.5895
0202-03-09_00:17:16.875000      725.34        1.78504400e+00        1.42596370e-08  19.9567  19.7066
0202-03-09_00:17:17.086000      725.55        1.83323100e+00        1.54992170e-08  19.9567  19.7066
0202-03-09_00:17:17.293000      725.75        1.88377600e+00        2.49821470e-08  19.9567  19.7066
0202-03-09_00:17:17.484000      725.95        1.93385600e+00        2.83911470e-08  19.9567  19.7066
0202-03-09_00:17:17.688000      726.15        1.97878800e+00        2.60360970e-08  19.9567  19.7066
0202-03-09_00:17:17.895000      726.36        2.03377100e+00        1.69872170e-08  19.9515  19.6758
0202-03-09_00:17:18.090000      726.55        2.08316600e+00        1.54377470e-08  19.9515  19.6758
0202-03-09_00:17:18.293000      726.76        2.12839300e+00        1.22148370e-08  19.9515  19.6758
0202-03-09_00:17:18.492000      726.96        2.18270400e+00        2.26892870e-08  19.9515  19.6758
0202-03-09_00:17:18.684000      727.15        2.23145100e+00        1.74830570e-08  19.9515  19.6758
0202-03-09_00:17:18.895000      727.35        2.27678600e+00        2.30611570e-08  19.9625  19.5815
0202-03-09_00:17:19.086000      727.55        2.33049400e+00        1.82267970e-08  19.9625  19.5815
0202-03-09_00:17:19.280000      727.74        2.38084000e+00        2.11398170e-08  19.9625  19.5815
0202-03-09_00:17:19.484000      727.95        2.42724600e+00        1.71111770e-08  19.9625  19.5815
0202-03-09_00:17:19.680000      728.14        2.48000400e+00        1.78549270e-08  19.9625  19.5815
0202-03-09_00:17:19.890000      728.35        2.52945600e+00        1.37023370e-08  19.9261  19.7387
0202-03-09_00:17:20.100000      728.56        2.57760300e+00        1.71731570e-08  19.9261  19.7387
0202-03-09_00:17:20.300000      728.76        2.62855900e+00        1.54377470e-08  19.9261  19.7387
0202-03-09_00:17:20.496000      728.96        2.67686000e+00        1.88465870e-08  19.9261  19.7387
0202-03-09_00:17:20.715000      729.18        2.72500200e+00        1.48799370e-08  19.9261  19.7387
0202-03-09_00:17:20.914000      729.37        2.77790300e+00        1.66153470e-08  19.9841  19.6021
0202-03-09_00:17:21.125000      729.59        2.82182700e+00        1.25247370e-08  19.9841  19.6021
0202-03-09_00:17:21.324000      729.79        2.87535800e+00        1.24627570e-08  19.9841  19.6021
0202-03-09_00:17:21.516000      729.98        2.92617200e+00        8.99193700e-09  19.9841  19.6021
0202-03-09_00:17:21.720000      730.18        2.97400700e+00        1.25247370e-08  19.9841  19.6021
0202-03-09_00:17:21.914000      730.38        3.02404300e+00        7.07058700e-09  19.9172  19.6791
0202-03-09_00:17:22.105000      730.57        3.07529800e+00        5.64506700e-09  19.9172  19.6791
0202-03-09_00:17:22.300000      730.76        3.12494700e+00        3.41382700e-09  19.9172  19.6791
0202-03-09_00:17:22.504000      730.97        3.17002600e+00        9.05391700e-09  19.9172  19.6791
0202-03-09_00:17:22.695000      731.16        3.22393100e+00        1.30825470e-08  19.9172  19.6791
0202-03-09_00:17:22.890000      731.35        3.27358300e+00        1.03554670e-08  19.9895  19.7146
0202-03-09_00:17:23.098000      731.56        3.32020100e+00        9.98359700e-09  19.9895  19.7146
0202-03-09_00:17:23.290000      731.75        3.37281300e+00        6.26430700e-09  19.9895  19.7146
0202-03-09_00:17:23.484000      731.94        3.42273900e+00        1.46309170e-08  19.9895  19.7146
0202-03-09_00:17:23.688000      732.15        3.47068700e+00        2.97530370e-08  19.9895  19.7146
0202-03-09_00:17:23.890000      732.35        3.52103900e+00        4.68592270e-08  19.9233  19.5671
0202-03-09_00:17:24.100000      732.56        3.57313700e+00        6.42133370e-08  19.9233  19.5671
0202-03-09_00:17:24.297000      732.76        3.61779000e+00        8.62158670e-08  19.9233  19.5671
0202-03-09_00:17:24.490000      732.95        3.67099200e+00        1.11689207e-07  19.9233  19.5671
0202-03-09_00:17:24.680000      733.14        3.72072100e+00        1.46769297e-07  19.9233  19.5671
0202-03-09_00:17:24.890000      733.35        3.76667400e+00        2.15689887e-07  19.9680  19.7768
0202-03-09_00:17:25.086000      733.55        3.81979700e+00        2.82751107e-07  19.9680  19.7768
0202-03-09_00:17:25.285000      733.75        3.86966700e+00        3.79376287e-07  19.9680  19.7768
0202-03-09_00:17:25.477000      733.94        3.91571200e+00        5.45107997e-07  19.9680  19.7768
0202-03-09_00:17:25.680000      734.14        3.97030600e+00        7.35073467e-07  19.9680  19.7768
0202-03-09_00:17:25.887000      734.35        4.01869600e+00        9.50822187e-07  19.9404  19.5673
0202-03-09_00:17:26.090000      734.55        4.06600500e+00        1.26393983e-06  19.9404  19.5673
0202-03-09_00:17:26.293000      734.76        4.11908100e+00        1.79237234e-06  19.9404  19.5673
0202-03-09_00:17:26.484000      734.95        4.16769400e+00        3.31507111e-06  19.9404  19.5673
0202-03-09_00:17:26.690000      735.15        4.21353300e+00        3.53559221e-06  19.9404  19.5673
0202-03-09_00:17:26.895000      735.36        4.26679100e+00        5.78307279e-06  19.9580  19.7052
0202-03-09_00:17:27.100000      735.56        4.31614500e+00        5.92605819e-06  19.9580  19.7052
0202-03-09_00:17:27.310000      735.77        4.36329600e+00        9.09212869e-06  19.9580  19.7052
0202-03-09_00:17:27.520000      735.98        4.41580900e+00        1.11526187e-05  19.9580  19.7052
0202-03-09_00:17:27.730000      736.19        4.46572400e+00        1.49764097e-05  19.9580  19.7052
0202-03-09_00:17:27.926000      736.39        4.51390600e+00        1.80332112e-05  19.9474  19.7052
0202-03-09_00:17:28.133000      736.59        4.56537000e+00        2.40730591e-05  19.9474  19.7052

File: chapter 6/data/tapes/020k_ffj28/Ic/1_anneal/Ic_2024-03-09_00-25-20343833_f28-60e19-1200keV-0nA-20k-after30kAnneal.txt
# Ic = 3.75 A, n = 25.13 , Tavg = 20.00 K, f28-60e19-1200keV-0nA-20k-after30kAnneal
#datetime                        t_s     iHTS_A                vHTS_V                tHTS_K  tTAR_K
0202-03-09_00:25:00.812000      1189.28        1.55901200e-02       -5.63698600e-09  19.9915  19.8040
0202-03-09_00:25:01.016000      1189.48        4.95456200e-02       -5.76094600e-09  20.0357  19.6562
0202-03-09_00:25:01.220000      1189.68        9.80382200e-02       -4.27345600e-09  20.0357  19.6562
0202-03-09_00:25:01.420000      1189.88        1.49496100e-01       -3.71564600e-09  20.0357  19.6562
0202-03-09_00:25:01.613000      1190.08        1.99253200e-01       -5.57501600e-09  20.0357  19.6562
0202-03-09_00:25:01.848000      1190.31        2.45756300e-01       -4.76928600e-09  19.9706  19.7416
0202-03-09_00:25:02.055000      1190.52        2.98484600e-01       -6.38073600e-09  19.9706  19.7416
0202-03-09_00:25:02.258000      1190.72        3.46156500e-01       -2.35210600e-09  19.9706  19.7416
0202-03-09_00:25:02.460000      1190.92        3.95627100e-01       -2.22814600e-09  19.9706  19.7416
0202-03-09_00:25:02.664000      1191.13        4.46774900e-01       -2.35154600e-09  19.9706  19.7416
0202-03-09_00:25:02.875000      1191.33        4.95098300e-01       -2.22703600e-09  20.0469  19.7402
0202-03-09_00:25:03.074000      1191.54        5.45079500e-01       -8.67211600e-09  20.0469  19.7402
0202-03-09_00:25:03.266000      1191.73        5.95079000e-01       -1.40642860e-08  20.0469  19.7402
0202-03-09_00:25:03.460000      1191.92        6.42860600e-01       -1.31965860e-08  20.0469  19.7402
0202-03-09_00:25:03.664000      1192.13        6.91829600e-01       -1.20189760e-08  20.0469  19.7402
0202-03-09_00:25:03.870000      1192.33        7.44002900e-01       -6.00701600e-09  19.9739  19.6365
0202-03-09_00:25:04.080000      1192.54        7.91386800e-01       -1.40023060e-08  19.9739  19.6365
0202-03-09_00:25:04.270000      1192.73        8.40817400e-01       -1.03455460e-08  19.9739  19.6365
0202-03-09_00:25:04.460000      1192.92        8.92300500e-01       -1.13991860e-08  19.9739  19.6365
0202-03-09_00:25:04.656000      1193.12        9.41993700e-01       -8.42419600e-09  19.9739  19.6365
0202-03-09_00:25:04.867000      1193.33        9.87159600e-01       -9.10596600e-09  20.0342  19.8426
0202-03-09_00:25:05.062000      1193.53        1.04117000e+00       -9.72575600e-09  20.0342  19.8426
0202-03-09_00:25:05.266000      1193.73        1.09063600e+00       -6.13097600e-09  20.0342  19.8426
0202-03-09_00:25:05.460000      1193.92        1.13738200e+00       -9.60179600e-09  20.0342  19.8426
0202-03-09_00:25:05.652000      1194.11        1.18953600e+00       -1.00356560e-08  20.0342  19.8426
0202-03-09_00:25:05.860000      1194.32        1.23934500e+00       -1.34444960e-08  20.0024  19.6341
0202-03-09_00:25:06.086000      1194.55        1.28734600e+00       -1.20809560e-08  20.0024  19.6341
0202-03-09_00:25:06.285000      1194.75        1.33866800e+00       -6.87471600e-09  20.0024  19.6341
0202-03-09_00:25:06.520000      1194.98        1.38880900e+00       -4.08566600e-09  20.0024  19.6341
0202-03-09_00:25:06.727000      1195.19        1.43810800e+00        5.62764000e-10  20.0024  19.6341
0202-03-09_00:25:06.934000      1195.39        1.48754400e+00        5.52108400e-09  20.0123  19.7897
0202-03-09_00:25:07.125000      1195.59        1.53517600e+00        9.34634000e-10  20.0123  19.7897
0202-03-09_00:25:07.332000      1195.79        1.58635000e+00        5.00784000e-10  20.0123  19.7897
0202-03-09_00:25:07.547000      1196.01        1.63507300e+00        6.24744000e-10  20.0123  19.7897
0202-03-09_00:25:07.754000      1196.21        1.68360700e+00        2.23619400e-09  20.0123  19.7897
0202-03-09_00:25:07.973000      1196.44        1.73680300e+00        1.92630400e-09  20.0046  19.6928
0202-03-09_00:25:08.180000      1196.64        1.78331500e+00        3.72369400e-09  20.0046  19.6928
0202-03-09_00:25:08.380000      1196.84        1.83547000e+00        4.38804000e-10  20.0046  19.6928
0202-03-09_00:25:08.574000      1197.04        1.88177700e+00       -4.39540600e-09  20.0046  19.6928
0202-03-09_00:25:08.836000      1197.30        1.93472500e+00       -2.72135600e-09  20.0046  19.6928
0202-03-09_00:25:09.040000      1197.50        1.98368900e+00       -6.12957600e-09  20.0186  19.6730
0202-03-09_00:25:09.246000      1197.71        2.03394000e+00       -3.89817600e-09  20.0186  19.6730
0202-03-09_00:25:09.450000      1197.91        2.08047800e+00       -3.83620600e-09  20.0186  19.6730
0202-03-09_00:25:09.664000      1198.13        2.13232500e+00       -2.03880600e-09  20.0186  19.6730
0202-03-09_00:25:09.870000      1198.33        2.18061300e+00       -7.67890600e-09  19.9875  19.7783
0202-03-09_00:25:10.074000      1198.54        2.23057400e+00       -1.14596260e-08  19.9875  19.7783
0202-03-09_00:25:10.277000      1198.74        2.28155300e+00       -9.78618600e-09  19.9875  19.7783
0202-03-09_00:25:10.492000      1198.96        2.32910600e+00       -7.43098600e-09  19.9875  19.7783
0202-03-09_00:25:10.695000      1199.16        2.38129700e+00       -1.62320060e-08  19.9875  19.7783
0202-03-09_00:25:10.890000      1199.35        2.43036700e+00       -1.33809760e-08  20.0387  19.6623
0202-03-09_00:25:11.098000      1199.56        2.47870700e+00       -1.19554560e-08  20.0387  19.6623
0202-03-09_00:25:11.336000      1199.80        2.53027900e+00       -1.17075360e-08  20.0387  19.6623
0202-03-09_00:25:11.547000      1200.01        2.57488300e+00       -1.64799260e-08  20.0387  19.6623
0202-03-09_00:25:11.750000      1200.21        2.62871700e+00       -1.18934760e-08  20.0387  19.6623
0202-03-09_00:25:11.970000      1200.43        2.67901300e+00       -4.33203600e-09  19.9750  19.7516
0202-03-09_00:25:12.176000      1200.64        2.72740800e+00        6.26294000e-10  19.9750  19.7516
0202-03-09_00:25:12.370000      1200.83        2.77798800e+00       -1.35703600e-09  19.9750  19.7516
0202-03-09_00:25:12.586000      1201.05        2.82582100e+00       -5.07578600e-09  19.9750  19.7516
0202-03-09_00:25:12.810000      1201.27        2.87681100e+00       -1.02200460e-08  19.9750  19.7516
0202-03-09_00:25:13.027000      1201.49        2.92708400e+00       -1.39387860e-08  20.0496  19.7421
0202-03-09_00:25:13.242000      1201.70        2.97601200e+00       -1.15216060e-08  20.0496  19.7421
0202-03-09_00:25:13.450000      1201.91        3.02614600e+00       -6.31536600e-09  20.0496  19.7421
0202-03-09_00:25:13.656000      1202.12        3.07337500e+00       -9.97212600e-09  20.0496  19.7421
0202-03-09_00:25:13.870000      1202.33        3.12627900e+00       -2.41068600e-09  20.0496  19.7421
0202-03-09_00:25:14.074000      1202.54        3.17416700e+00        4.34503400e-09  19.9718  19.6341
0202-03-09_00:25:14.266000      1202.73        3.22190600e+00        8.06377400e-09  19.9718  19.6341
0202-03-09_00:25:14.480000      1202.94        3.27522200e+00        4.96482400e-09  19.9718  19.6341
0202-03-09_00:25:14.676000      1203.14        3.32242600e+00        3.91063400e-09  19.9718  19.6341
0202-03-09_00:25:14.880000      1203.34        3.37154500e+00        5.21178400e-09  20.0321  19.8169
0202-03-09_00:25:15.098000      1203.56        3.42282900e+00        7.38063400e-09  20.0321  19.8169
0202-03-09_00:25:15.320000      1203.78        3.47120500e+00        1.82889440e-08  20.0321  19.8169
0202-03-09_00:25:15.530000      1203.99        3.52279500e+00        3.50852640e-08  20.0321  19.8169
0202-03-09_00:25:15.742000      1204.21        3.57208400e+00        5.60341740e-08  20.0321  19.8169
0202-03-09_00:25:15.953000      1204.42        3.61960300e+00        7.06612240e-08  19.9991  19.6244
0202-03-09_00:25:16.160000      1204.62        3.67132800e+00        1.12868944e-07  19.9991  19.6244
0202-03-09_00:25:16.380000      1204.84        3.71978000e+00        1.63505804e-07  19.9991  19.6244
0202-03-09_00:25:16.582000      1205.04        3.77065400e+00        2.21332244e-07  19.9991  19.6244
0202-03-09_00:25:16.830000      1205.29        3.82075600e+00        3.13309124e-07  19.9991  19.6244
0202-03-09_00:25:17.027000      1205.49        3.87059600e+00        4.44456744e-07  20.0133  19.7840
0202-03-09_00:25:17.242000      1205.71        3.91631500e+00        5.72505424e-07  20.0133  19.7840
0202-03-09_00:25:17.450000      1205.91        3.97052800e+00        7.52120644e-07  20.0133  19.7840
0202-03-09_00:25:17.645000      1206.11        4.01731500e+00        1.07286211e-06  20.0133  19.7840
0202-03-09_00:25:17.855000      1206.32        4.06662800e+00        1.39533900e-06  20.0116  19.7237
0202-03-09_00:25:18.074000      1206.53        4.11881800e+00        2.77462029e-06  20.0116  19.7237
0202-03-09_00:25:18.280000      1206.74        4.16597900e+00        2.87384872e-06  20.0116  19.7237
0202-03-09_00:25:18.484000      1206.95        4.21614700e+00        4.25306803e-06  20.0116  19.7237
0202-03-09_00:25:18.695000      1207.16        4.26783400e+00        5.74589491e-06  20.0116  19.7237
0202-03-09_00:25:18.890000      1207.35        4.31268700e+00        7.37780271e-06  20.0251  19.6704
0202-03-09_00:25:19.100000      1207.56        4.36660100e+00        9.53101601e-06  20.0251  19.6704
0202-03-09_00:25:19.312000      1207.78        4.41572000e+00        1.22078282e-05  20.0251  19.6704
0202-03-09_00:25:19.516000      1207.98        4.46502000e+00        1.53631803e-05  20.0251  19.6704
0202-03-09_00:25:19.723000      1208.18        4.51526300e+00        1.99824770e-05  20.0251  19.6704
0202-03-09_00:25:19.957000      1208.42        4.56824200e+00        2.39518615e-05  19.9988  19.8127

File: chapter 6/data/tapes/020k_ffj28/Ic/1_anneal/Ic_2024-03-09_01-18-08688619_f28-60e19-1200keV-0nA-20k-after30kAnneal2_5min.txt
# Ic = 3.76 A, n = 25.43 , Tavg = 20.02 K, f28-60e19-1200keV-0nA-20k-after30kAnneal2_5min
#datetime                        t_s     iHTS_A                vHTS_V                tHTS_K  tTAR_K
0202-03-09_01:17:49.100000      4357.56        5.03012200e-02       -8.15898500e-10  20.0241  19.6427
0202-03-09_01:17:49.310000      4357.77        4.66057300e-02        6.71601500e-10  20.0241  19.6427
0202-03-09_01:17:49.504000      4357.97        9.97146700e-02        4.14243150e-09  20.0241  19.6427
0202-03-09_01:17:49.700000      4358.16        1.49605300e-01        2.65493150e-09  20.0241  19.6427
0202-03-09_01:17:49.918000      4358.38        1.97977600e-01        7.48930150e-09  20.0016  19.7730
0202-03-09_01:17:50.113000      4358.57        2.48831400e-01        8.23305150e-09  20.0016  19.7730
0202-03-09_01:17:50.320000      4358.78        2.98233700e-01        1.00304515e-08  20.0016  19.7730
0202-03-09_01:17:50.523000      4358.98        3.46267700e-01        1.23856515e-08  20.0016  19.7730
0202-03-09_01:17:50.742000      4359.20        3.97353000e-01        1.79017915e-08  20.0016  19.7730
0202-03-09_01:17:50.965000      4359.43        4.46515400e-01        2.03809615e-08  20.0286  19.7261
0202-03-09_01:17:51.156000      4359.62        4.95629800e-01        1.18898215e-08  20.0286  19.7261
0202-03-09_01:17:51.355000      4359.82        5.45722300e-01        1.20137815e-08  20.0286  19.7261
0202-03-09_01:17:51.550000      4360.01        5.93567800e-01        1.03403415e-08  20.0286  19.7261
0202-03-09_01:17:51.758000      4360.22        6.42033600e-01        8.10909150e-09  20.0286  19.7261
0202-03-09_01:17:51.953000      4360.41        6.94353700e-01        5.69191150e-09  20.0115  19.6474
0202-03-09_01:17:52.145000      4360.61        7.43521600e-01        1.75771500e-10  20.0115  19.6474
0202-03-09_01:17:52.348000      4360.81        7.88752000e-01        3.77056150e-09  20.0115  19.6474
0202-03-09_01:17:52.547000      4361.01        8.42798600e-01        4.45233150e-09  20.0115  19.6474
0202-03-09_01:17:52.797000      4361.26        8.92641800e-01        1.21997115e-08  20.0115  19.6474
0202-03-09_01:17:53.010000      4361.47        9.43261100e-01        1.78398115e-08  20.0119  19.8090
0202-03-09_01:17:53.203000      4361.67        9.89612100e-01        1.20757615e-08  20.0119  19.8090
0202-03-09_01:17:53.395000      4361.86        1.03886000e+00        5.07212150e-09  20.0119  19.8090
0202-03-09_01:17:53.586000      4362.05        1.09040500e+00        2.09712150e-09  20.0119  19.8090
0202-03-09_01:17:53.855000      4362.32        1.14255600e+00       -4.03880850e-09  20.0119  19.8090
0202-03-09_01:17:54.050000      4362.51        1.19053000e+00        6.93149150e-09  20.0233  19.6397
0202-03-09_01:17:54.254000      4362.71        1.23907500e+00        5.07212150e-09  20.0233  19.6397
0202-03-09_01:17:54.453000      4362.92        1.28752100e+00        8.79086150e-09  20.0233  19.6397
0202-03-09_01:17:54.668000      4363.13        1.33973300e+00        4.01816150e-09  20.0233  19.6397
0202-03-09_01:17:54.870000      4363.33        1.38707400e+00       -9.40408500e-10  20.0002  19.7563
0202-03-09_01:17:55.090000      4363.55        1.43779900e+00       -2.98595850e-09  20.0002  19.7563
0202-03-09_01:17:55.280000      4363.74        1.48771900e+00        2.46820150e-09  20.0002  19.7563
0202-03-09_01:17:55.480000      4363.94        1.53461200e+00        7.05466150e-09  20.0002  19.7563
0202-03-09_01:17:55.695000      4364.16        1.58765500e+00        6.31091150e-09  20.0002  19.7563
0202-03-09_01:17:55.900000      4364.36        1.63479400e+00        4.20362150e-09  20.0354  19.7323
0202-03-09_01:17:56.100000      4364.56        1.68492200e+00        4.57549150e-09  20.0354  19.7323
0202-03-09_01:17:56.324000      4364.79        1.73562000e+00       -3.10990850e-09  20.0354  19.7323
0202-03-09_01:17:56.527000      4364.99        1.78352300e+00        9.18731500e-10  20.0354  19.7323
0202-03-09_01:17:56.734000      4365.20        1.83470900e+00       -1.99428850e-09  20.0354  19.7323
0202-03-09_01:17:56.938000      4365.40        1.88501600e+00        6.93070150e-09  20.0044  19.6367
0202-03-09_01:17:57.130000      4365.59        1.93061700e+00        3.89372150e-09  20.0044  19.6367
0202-03-09_01:17:57.363000      4365.82        1.98359200e+00        4.57549150e-09  20.0044  19.6367
0202-03-09_01:17:57.566000      4366.03        2.03149700e+00       -1.34918500e-10  20.0044  19.6367
0202-03-09_01:17:57.805000      4366.27        2.08068800e+00        1.13001500e-10  20.0044  19.6367
0202-03-09_01:17:58.016000      4366.48        2.13103600e+00       -2.80001850e-09  20.0114  19.8109
0202-03-09_01:17:58.220000      4366.68        2.18196700e+00        1.60050150e-09  20.0114  19.8109
0202-03-09_01:17:58.414000      4366.87        2.23222800e+00        1.09593415e-08  20.0114  19.8109
0202-03-09_01:17:58.610000      4367.07        2.27955200e+00        2.08759915e-08  20.0114  19.8109
0202-03-09_01:17:58.824000      4367.29        2.32963900e+00        1.78390215e-08  20.0114  19.8109
0202-03-09_01:17:59.027000      4367.49        2.38169300e+00        1.12072515e-08  20.0254  19.6467
0202-03-09_01:17:59.223000      4367.68        2.42845400e+00        7.73643150e-09  20.0254  19.6467
0202-03-09_01:17:59.430000      4367.89        2.47692700e+00        1.33765215e-08  20.0254  19.6467
0202-03-09_01:17:59.620000      4368.08        2.52943700e+00        1.04635115e-08  20.0254  19.6467
0202-03-09_01:17:59.863000      4368.32        2.58206300e+00        7.79840150e-09  20.0031  19.7836
0202-03-09_01:18:00.086000      4368.55        2.62896900e+00       -1.18855850e-09  20.0031  19.7836
0202-03-09_01:18:00.297000      4368.76        2.67717100e+00       -2.61407850e-09  20.0031  19.7836
0202-03-09_01:18:00.504000      4368.97        2.72876600e+00        7.32191500e-10  20.0031  19.7836
0202-03-09_01:18:00.703000      4369.16        2.77874700e+00        1.14536715e-08  20.0031  19.7836
0202-03-09_01:18:00.906000      4369.37        2.82378400e+00        1.45514315e-08  20.0348  19.7349
0202-03-09_01:18:01.105000      4369.57        2.87679000e+00        1.62865515e-08  20.0348  19.7349
0202-03-09_01:18:01.336000      4369.80        2.92669300e+00        8.29125150e-09  20.0348  19.7349
0202-03-09_01:18:01.547000      4370.01        2.97617100e+00        3.64282150e-09  20.0348  19.7349
0202-03-09_01:18:01.758000      4370.22        3.02594300e+00        1.30016615e-08  20.0348  19.7349
0202-03-09_01:18:01.960000      4370.42        3.07351800e+00        1.12662415e-08  20.0087  19.6648
0202-03-09_01:18:02.180000      4370.64        3.12527400e+00        1.45511315e-08  20.0087  19.6648
0202-03-09_01:18:02.387000      4370.85        3.17249400e+00        5.44021150e-09  20.0087  19.6648
0202-03-09_01:18:02.590000      4371.05        3.22536300e+00        5.13032150e-09  20.0087  19.6648
0202-03-09_01:18:02.785000      4371.25        3.27407400e+00        1.78345150e-09  20.0087  19.6648
0202-03-09_01:18:02.992000      4371.45        3.32106600e+00        2.27928150e-09  20.0157  19.8067
0202-03-09_01:18:03.195000      4371.66        3.37292300e+00        5.81209150e-09  20.0157  19.8067
0202-03-09_01:18:03.395000      4371.86        3.42413000e+00        1.59766515e-08  20.0157  19.8067
0202-03-09_01:18:03.598000      4372.06        3.46950300e+00        1.87657115e-08  20.0157  19.8067
0202-03-09_01:18:03.840000      4372.30        3.52394700e+00        3.94047315e-08  20.0157  19.8067
0202-03-09_01:18:04.055000      4372.52        3.57240100e+00        5.89901115e-08  20.0377  19.6641
0202-03-09_01:18:04.266000      4372.73        3.62241300e+00        8.81202715e-08  20.0377  19.6641
0202-03-09_01:18:04.470000      4372.93        3.67131100e+00        1.18242092e-07  20.0377  19.6641
0202-03-09_01:18:04.680000      4373.14        3.72018600e+00        1.65098252e-07  20.0377  19.6641
0202-03-09_01:18:04.887000      4373.35        3.77101600e+00        2.16664822e-07  20.0098  19.7769
0202-03-09_01:18:05.100000      4373.56        3.81843000e+00        3.16389122e-07  20.0098  19.7769
0202-03-09_01:18:05.336000      4373.80        3.86937300e+00        4.16361332e-07  20.0098  19.7769
0202-03-09_01:18:05.543000      4374.01        3.91808800e+00        5.80171962e-07  20.0098  19.7769
0202-03-09_01:18:05.746000      4374.21        3.96770700e+00        8.04784052e-07  20.0098  19.7769
0202-03-09_01:18:05.965000      4374.43        4.01859400e+00        1.02970603e-06  20.0334  19.7408
0202-03-09_01:18:06.188000      4374.65        4.06872500e+00        1.43349955e-06  20.0334  19.7408
0202-03-09_01:18:06.402000      4374.86        4.11748600e+00        1.93689281e-06  20.0334  19.7408
0202-03-09_01:18:06.613000      4375.08        4.16852900e+00        3.53030618e-06  20.0334  19.7408
0202-03-09_01:18:06.836000      4375.30        4.21745200e+00        3.72473432e-06  20.0334  19.7408
0202-03-09_01:18:07.043000      4375.50        4.26688400e+00        6.11328118e-06  20.0096  19.6527
0202-03-09_01:18:07.258000      4375.72        4.31663200e+00        7.35162168e-06  20.0096  19.6527
0202-03-09_01:18:07.470000      4375.93        4.36600500e+00        9.73781328e-06  20.0096  19.6527
0202-03-09_01:18:07.670000      4376.14        4.41742900e+00        1.17891944e-05  20.0096  19.6527
0202-03-09_01:18:07.875000      4376.34        4.46129900e+00        1.46341545e-05  20.0185  19.8099
0202-03-09_01:18:08.080000      4376.54        4.51576600e+00        1.93978606e-05  20.0185  19.8099
0202-03-09_01:18:08.290000      4376.75        4.56560000e+00        2.51743033e-05  20.0185  19.8099

File: chapter 6/data/tapes/020k_ffj28/Ic/1_anneal/Ic_2024-03-09_01-18-45582096_f28-60e19-1200keV-0nA-20k-after30kAnneal2_5min.txt
# Ic = 3.75 A, n = 24.93 , Tavg = 20.04 K, f28-60e19-1200keV-0nA-20k-after30kAnneal2_5min
#datetime                        t_s     iHTS_A                vHTS_V                tHTS_K  tTAR_K
0202-03-09_01:18:26.066000      4394.53        5.01143100e-02        4.03793050e-09  20.0276  19.7310
0202-03-09_01:18:26.273000      4394.73        4.62763300e-02        4.90564050e-09  20.0276  19.7310
0202-03-09_01:18:26.465000      4394.93        9.97141100e-02        1.37283050e-09  20.0276  19.7310
0202-03-09_01:18:26.670000      4395.13        1.49135800e-01        1.06294050e-09  20.0276  19.7310
0202-03-09_01:18:26.867000      4395.33        1.94528100e-01       -6.00265950e-09  20.0082  19.6419
0202-03-09_01:18:27.062000      4395.52        2.48814800e-01        3.54210050e-09  20.0082  19.6419
0202-03-09_01:18:27.260000      4395.72        2.98215700e-01        2.42648050e-09  20.0082  19.6419
0202-03-09_01:18:27.453000      4395.91        3.43912900e-01        6.70303050e-09  20.0082  19.6419
0202-03-09_01:18:27.645000      4396.11        3.96884700e-01        5.09157050e-09  20.0082  19.6419
0202-03-09_01:18:27.855000      4396.32        4.47079700e-01        6.91070500e-10  20.0204  19.8181
0202-03-09_01:18:28.055000      4396.52        4.94493400e-01        8.12854050e-09  20.0204  19.8181
0202-03-09_01:18:28.246000      4396.71        5.45642600e-01        4.03793050e-09  20.0204  19.8181
0202-03-09_01:18:28.440000      4396.90        5.90488700e-01        1.20332205e-08  20.0204  19.8181
0202-03-09_01:18:28.633000      4397.10        6.42219800e-01        1.07936405e-08  20.0204  19.8181
0202-03-09_01:18:28.850000      4397.32        6.95161900e-01        1.40165505e-08  20.0274  19.6287
0202-03-09_01:18:29.050000      4397.51        7.42205200e-01        1.24670705e-08  20.0274  19.6287
0202-03-09_01:18:29.254000      4397.71        7.90991800e-01        1.40165505e-08  20.0274  19.6287
0202-03-09_01:18:29.453000      4397.92        8.42755500e-01        1.17233205e-08  20.0274  19.6287
0202-03-09_01:18:29.650000      4398.11        8.92152000e-01        1.25290505e-08  20.0274  19.6287
0202-03-09_01:18:29.855000      4398.32        9.37890100e-01        1.29627205e-08  20.0091  19.7955
0202-03-09_01:18:30.055000      4398.52        9.91421400e-01        1.38921705e-08  20.0091  19.7955
0202-03-09_01:18:30.246000      4398.71        1.04100800e+00        1.93461405e-08  20.0091  19.7955
0202-03-09_01:18:30.453000      4398.92        1.08582600e+00        1.53794805e-08  20.0091  19.7955
0202-03-09_01:18:30.652000      4399.11        1.13989900e+00        1.57513605e-08  20.0091  19.7955
0202-03-09_01:18:30.863000      4399.33        1.19003200e+00        5.89670050e-09  20.0405  19.7405
0202-03-09_01:18:31.062000      4399.52        1.23818300e+00        3.29359050e-09  20.0405  19.7405
0202-03-09_01:18:31.277000      4399.74        1.28867800e+00       -6.73069500e-10  20.0405  19.7405
0202-03-09_01:18:31.484000      4399.95        1.33692500e+00       -2.39219500e-10  20.0405  19.7405
0202-03-09_01:18:31.703000      4400.17        1.38873700e+00        5.04530500e-10  20.0405  19.7405
0202-03-09_01:18:31.910000      4400.37        1.43817200e+00        5.66510500e-10  20.0229  19.6825
0202-03-09_01:18:32.113000      4400.58        1.48503200e+00       -3.46211950e-09  20.0229  19.6825
0202-03-09_01:18:32.324000      4400.78        1.53695700e+00       -3.77201950e-09  20.0229  19.6825
0202-03-09_01:18:32.550000      4401.01        1.58773400e+00        7.06805000e-11  20.0229  19.6825
0202-03-09_01:18:32.790000      4401.25        1.63618400e+00        1.12432050e-09  20.0229  19.6825
0202-03-09_01:18:33             4401.46        1.68199300e+00       -2.47045950e-09  20.0167  19.8112
0202-03-09_01:18:33.195000      4401.66        1.73586900e+00       -2.40847950e-09  20.0167  19.8112
0202-03-09_01:18:33.410000      4401.87        1.78614500e+00       -7.98658950e-09  20.0167  19.8112
0202-03-09_01:18:33.605000      4402.07        1.83293400e+00       -5.50742950e-09  20.0167  19.8112
0202-03-09_01:18:33.832000      4402.29        1.88408400e+00        7.52450500e-10  20.0167  19.8112
0202-03-09_01:18:34.040000      4402.50        1.93204700e+00        1.37224050e-09  20.0274  19.6441
0202-03-09_01:18:34.242000      4402.70        1.98358200e+00       -4.88763950e-09  20.0274  19.6441
0202-03-09_01:18:34.434000      4402.90        2.03321300e+00       -8.85428950e-09  20.0274  19.6441
0202-03-09_01:18:34.650000      4403.11        2.07808100e+00       -8.85428950e-09  20.0274  19.6441
0202-03-09_01:18:34.880000      4403.34        2.13257600e+00       -2.22253950e-09  20.0368  19.6546
0202-03-09_01:18:35.080000      4403.54        2.18046700e+00       -1.60274950e-09  20.0368  19.6546
0202-03-09_01:18:35.297000      4403.76        2.22970600e+00       -1.54076950e-09  20.0368  19.6546
0202-03-09_01:18:35.496000      4403.96        2.28242600e+00       -9.59803950e-09  20.0368  19.6546
0202-03-09_01:18:35.695000      4404.16        2.32884600e+00       -1.38745095e-08  20.0368  19.6546
0202-03-09_01:18:35.900000      4404.36        2.38087900e+00       -1.41840895e-08  20.0365  19.7363
0202-03-09_01:18:36.100000      4404.56        2.43069100e+00       -5.75471950e-09  20.0365  19.7363
0202-03-09_01:18:36.310000      4404.77        2.47725400e+00       -7.42798950e-09  20.0365  19.7363
0202-03-09_01:18:36.543000      4405.00        2.52950200e+00       -1.10227695e-08  20.0365  19.7363
0202-03-09_01:18:36.766000      4405.23        2.57476500e+00       -1.25102695e-08  20.0365  19.7363
0202-03-09_01:18:36.970000      4405.43        2.63018100e+00       -1.16425595e-08  20.0161  19.6523
0202-03-09_01:18:37.170000      4405.63        2.67711600e+00       -7.67590950e-09  20.0161  19.6523
0202-03-09_01:18:37.380000      4405.84        2.72545700e+00       -1.02790295e-08  20.0161  19.6523
0202-03-09_01:18:37.594000      4406.06        2.77912000e+00       -8.41965950e-09  20.0161  19.6523
0202-03-09_01:18:37.836000      4406.30        2.82467900e+00       -1.94519195e-08  20.0161  19.6523
0202-03-09_01:18:38.040000      4406.50        2.87728300e+00       -1.77784795e-08  20.0264  19.8347
0202-03-09_01:18:38.246000      4406.71        2.92441900e+00       -1.44316195e-08  20.0264  19.8347
0202-03-09_01:18:38.450000      4406.91        2.97625800e+00       -9.53527950e-09  20.0264  19.8347
0202-03-09_01:18:38.670000      4407.14        3.02593900e+00       -7.61392950e-09  20.0264  19.8347
0202-03-09_01:18:38.887000      4407.35        3.07575700e+00       -5.63059950e-09  20.0298  19.6477
0202-03-09_01:18:39.094000      4407.55        3.12579800e+00       -4.45299950e-09  20.0298  19.6477
0202-03-09_01:18:39.310000      4407.77        3.17375600e+00       -7.42798950e-09  20.0298  19.6477
0202-03-09_01:18:39.510000      4407.97        3.22560700e+00       -9.41131950e-09  20.0298  19.6477
0202-03-09_01:18:39.715000      4408.18        3.27236000e+00       -3.08945950e-09  20.0298  19.6477
0202-03-09_01:18:39.910000      4408.37        3.32198400e+00        5.33968050e-09  20.0075  19.7857
0202-03-09_01:18:40.110000      4408.57        3.37411100e+00        8.43863050e-09  20.0075  19.7857
0202-03-09_01:18:40.330000      4408.79        3.42126200e+00        1.66198505e-08  20.0075  19.7857
0202-03-09_01:18:40.543000      4409.01        3.47267600e+00        1.29011105e-08  20.0075  19.7857
0202-03-09_01:18:40.750000      4409.21        3.52270000e+00        2.74661705e-08  20.0075  19.7857
0202-03-09_01:18:40.953000      4409.41        3.56975000e+00        4.55020605e-08  20.0416  19.7236
0202-03-09_01:18:41.145000      4409.61        3.62107900e+00        7.55618605e-08  20.0416  19.7236
0202-03-09_01:18:41.383000      4409.84        3.67100400e+00        9.88039805e-08  20.0416  19.7236
0202-03-09_01:18:41.605000      4410.07        3.72058500e+00        1.52105901e-07  20.0416  19.7236
0202-03-09_01:18:41.824000      4410.28        3.76985500e+00        2.14332730e-07  20.0416  19.7236
0202-03-09_01:18:42.030000      4410.49        3.82034800e+00        3.10462051e-07  20.0166  19.6486
0202-03-09_01:18:42.223000      4410.69        3.87016800e+00        4.04546111e-07  20.0166  19.6486
0202-03-09_01:18:42.420000      4410.88        3.91611500e+00        5.85772641e-07  20.0166  19.6486
0202-03-09_01:18:42.617000      4411.08        3.96866400e+00        7.71027801e-07  20.0166  19.6486
0202-03-09_01:18:42.830000      4411.29        4.01924200e+00        1.01150623e-06  20.0216  19.7603
0202-03-09_01:18:43.047000      4411.51        4.06726900e+00        1.42552580e-06  20.0216  19.7603
0202-03-09_01:18:43.258000      4411.72        4.11834100e+00        2.87236303e-06  20.0216  19.7603
0202-03-09_01:18:43.465000      4411.93        4.16571700e+00        2.93892845e-06  20.0216  19.7603
0202-03-09_01:18:43.668000      4412.13        4.21741400e+00        4.34634705e-06  20.0216  19.7603
0202-03-09_01:18:43.890000      4412.35        4.26577600e+00        5.73250681e-06  20.0151  19.7446
0202-03-09_01:18:44.113000      4412.57        4.31740300e+00        7.11848071e-06  20.0151  19.7446
0202-03-09_01:18:44.324000      4412.78        4.36595400e+00        8.38415331e-06  20.0151  19.7446
0202-03-09_01:18:44.516000      4412.98        4.41574500e+00        1.24258023e-05  20.0151  19.7446
0202-03-09_01:18:44.720000      4413.18        4.46568500e+00        1.53034860e-05  20.0151  19.7446
0202-03-09_01:18:44.977000      4413.44        4.51521200e+00        1.92360518e-05  20.0393  19.6694
0202-03-09_01:18:45.188000      4413.65        4.56537000e+00        2.34617781e-05  20.0393  19.6694

File: chapter 6/data/tapes/020k_ffj28/Ic/1_anneal/Ic_2024-03-09_01-26-12701076_f28-60e19-1200keV-0nA-40k.txt
# Ic = 1.61 A, n = 22.33 , Tavg = 39.98 K, f28-60e19-1200keV-0nA-40k
#datetime                        t_s     iHTS_A                vHTS_V                tHTS_K  tTAR_K
0202-03-09_01:26:03.953000      4852.42        5.05892200e-02        1.09300015e-08  39.9824  39.5352
0202-03-09_01:26:04.156000      4852.62        4.89180800e-02        6.90136150e-09  39.9824  39.5352
0202-03-09_01:26:04.348000      4852.81        9.79516100e-02        1.20456215e-08  39.9824  39.5352
0202-03-09_01:26:04.543000      4853.00        1.49587600e-01        1.45247915e-08  39.9824  39.5352
0202-03-09_01:26:04.754000      4853.22        1.99508000e-01        1.72518615e-08  39.9824  39.5352
0202-03-09_01:26:04.973000      4853.44        2.50145200e-01        8.82271150e-09  40.0020  39.5656
0202-03-09_01:26:05.164000      4853.63        2.98542900e-01        3.61647150e-09  40.0020  39.5656
0202-03-09_01:26:05.360000      4853.82        3.43887600e-01       -1.03194850e-09  40.0020  39.5656
0202-03-09_01:26:05.562000      4854.03        3.97500500e-01       -7.84038500e-10  40.0020  39.5656
0202-03-09_01:26:05.797000      4854.26        4.47139000e-01       -1.03194850e-09  40.0020  39.5656
0202-03-09_01:26:06.004000      4854.47        4.97978100e-01        4.17429150e-09  39.9855  39.5447
0202-03-09_01:26:06.207000      4854.67        5.46081900e-01        7.95501150e-09  39.9855  39.5447
0202-03-09_01:26:06.402000      4854.86        5.93293700e-01        4.73210150e-09  39.9855  39.5447
0202-03-09_01:26:06.594000      4855.06        6.45168600e-01        7.64511150e-09  39.9855  39.5447
0202-03-09_01:26:06.810000      4855.27        6.94856000e-01        3.31581500e-10  39.9855  39.5447
0202-03-09_01:26:07.027000      4855.49        7.44660600e-01       -2.02361850e-09  40.0055  39.5450
0202-03-09_01:26:07.230000      4855.69        7.93452800e-01       -7.04391850e-09  40.0055  39.5450
0202-03-09_01:26:07.420000      4855.88        8.40252000e-01       -9.64703850e-09  40.0055  39.5450
0202-03-09_01:26:07.630000      4856.09        8.92263500e-01       -1.10725585e-08  40.0055  39.5450
0202-03-09_01:26:07.824000      4856.29        9.42194300e-01       -1.16303685e-08  39.9850  39.5375
0202-03-09_01:26:08.020000      4856.48        9.88729300e-01       -9.95693850e-09  39.9850  39.5375
0202-03-09_01:26:08.223000      4856.68        1.04120100e+00       -7.35391850e-09  39.9850  39.5375
0202-03-09_01:26:08.414000      4856.88        1.09083900e+00       -5.24670850e-09  39.9850  39.5375
0202-03-09_01:26:08.605000      4857.07        1.13511800e+00        4.05006150e-09  39.9850  39.5375
0202-03-09_01:26:08.830000      4857.29        1.18967600e+00        2.74850150e-09  39.9850  39.5375
0202-03-09_01:26:09.035000      4857.50        1.23809300e+00       -2.64366850e-09  40.0056  39.5589
0202-03-09_01:26:09.240000      4857.70        1.28785800e+00       -1.15686485e-08  40.0056  39.5589
0202-03-09_01:26:09.440000      4857.90        1.33845900e+00       -1.19405285e-08  40.0056  39.5589
0202-03-09_01:26:09.668000      4858.13        1.38268700e+00       -5.92855850e-09  40.0056  39.5589
0202-03-09_01:26:09.883000      4858.35        1.43809500e+00        3.24434150e-09  39.9927  39.5472
0202-03-09_01:26:10.080000      4858.54        1.48580000e+00        1.76234715e-08  39.9927  39.5472
0202-03-09_01:26:10.290000      4858.75        1.53637200e+00        6.05749515e-08  39.9927  39.5472
0202-03-09_01:26:10.492000      4858.95        1.58769300e+00        1.31912821e-07  39.9927  39.5472
0202-03-09_01:26:10.700000      4859.16        1.63587800e+00        2.41739682e-07  39.9927  39.5472
0202-03-09_01:26:10.890000      4859.35        1.68517400e+00        4.66227772e-07  40.0084  39.5566
0202-03-09_01:26:11.098000      4859.56        1.73343900e+00        8.00170831e-07  40.0084  39.5566
0202-03-09_01:26:11.290000      4859.75        1.78339200e+00        3.23414970e-06  40.0084  39.5566
0202-03-09_01:26:11.480000      4859.94        1.83186100e+00        5.16355719e-06  40.0084  39.5566
0202-03-09_01:26:11.688000      4860.15        1.88470100e+00        7.90303070e-06  40.0084  39.5566
0202-03-09_01:26:11.890000      4860.35        1.93425900e+00        1.30609262e-05  39.9827  39.5321
0202-03-09_01:26:12.100000      4860.56        1.98154800e+00        1.95439333e-05  39.9827  39.5321
0202-03-09_01:26:12.330000      4860.79        2.03331700e+00        2.72243751e-05  39.9827  39.5321
