Repository: shortlab/2025-devitre-PhD

# 2025-devitre-PhD
Data repository for Alexis Devitre's PhD thesis

File: chapter 6/data/tapes/020k_ffj28/Ic/1_anneal/Ic_2024-03-09_02-28-01572493_f28-60e19pm2-1200keV-0nA-20k-Anneal40k-2.txt
# Ic = 3.77 A, n = 25.60 , Tavg = 19.87 K, f28-60e19pm2-1200keV-0nA-20k-Anneal40k-2
#datetime                        t_s     iHTS_A                vHTS_V                tHTS_K  tTAR_K
0202-03-09_02:27:42.742000      8551.21        1.82361500e-02       -4.28894550e-09  19.8488  19.5752
0202-03-09_02:27:42.953000      8551.41        5.05842800e-02       -7.51184550e-09  19.8790  19.6396
0202-03-09_02:27:43.145000      8551.61        9.85128300e-02       -1.01769455e-08  19.8790  19.6396
0202-03-09_02:27:43.336000      8551.80        1.49470000e-01       -1.29040155e-08  19.8790  19.6396
0202-03-09_02:27:43.540000      8552.00        1.99192800e-01       -1.72425455e-08  19.8790  19.6396
0202-03-09_02:27:43.758000      8552.22        2.45656500e-01       -2.33164855e-08  19.8790  19.6396
0202-03-09_02:27:43.980000      8552.44        3.00035100e-01       -2.54237655e-08  19.8549  19.4839
0202-03-09_02:27:44.184000      8552.65        3.43673000e-01       -2.69112655e-08  19.8549  19.4839
0202-03-09_02:27:44.387000      8552.85        3.97216000e-01       -8.25559550e-09  19.8549  19.4839
0202-03-09_02:27:44.580000      8553.04        4.46662900e-01       -8.00768550e-09  19.8549  19.4839
0202-03-09_02:27:44.840000      8553.30        4.95569300e-01        2.97494500e-10  19.8549  19.4839
0202-03-09_02:27:45.030000      8553.49        5.45716600e-01       -1.31395550e-09  19.8684  19.5435
0202-03-09_02:27:45.227000      8553.69        5.90556600e-01       -7.01601550e-09  19.8684  19.5435
0202-03-09_02:27:45.418000      8553.88        6.44343000e-01       -7.51184550e-09  19.8684  19.5435
0202-03-09_02:27:45.617000      8554.08        6.93873000e-01       -1.14177555e-08  19.8684  19.5435
0202-03-09_02:27:45.848000      8554.31        7.41565500e-01       -2.43173550e-09  19.8684  19.5435
0202-03-09_02:27:46.047000      8554.51        7.93473000e-01       -6.21337550e-09  19.8780  19.5257
0202-03-09_02:27:46.246000      8554.71        8.40977800e-01       -7.63888550e-09  19.8780  19.5257
0202-03-09_02:27:46.450000      8554.91        8.90050600e-01       -7.14305550e-09  19.8780  19.5257
0202-03-09_02:27:46.640000      8555.10        9.41680500e-01       -6.08941550e-09  19.8780  19.5257
0202-03-09_02:27:46.860000      8555.32        9.89569000e-01       -4.53994550e-09  19.8835  19.5041
0202-03-09_02:27:47.055000      8555.51        1.04120600e+00       -5.15973550e-09  19.8835  19.5041
0202-03-09_02:27:47.246000      8555.71        1.09032700e+00       -1.56495550e-09  19.8835  19.5041
0202-03-09_02:27:47.450000      8555.91        1.13837400e+00       -3.92015550e-09  19.8835  19.5041
0202-03-09_02:27:47.645000      8556.10        1.18778500e+00       -5.96545550e-09  19.8835  19.5041
0202-03-09_02:27:47.840000      8556.30        1.23939900e+00       -4.60192550e-09  19.8835  19.5041
0202-03-09_02:27:48.047000      8556.51        1.28777000e+00       -5.34566550e-09  19.8722  19.6436
0202-03-09_02:27:48.240000      8556.70        1.33633400e+00       -1.14815855e-08  19.8722  19.6436
0202-03-09_02:27:48.440000      8556.90        1.38806800e+00       -5.65556550e-09  19.8722  19.6436
0202-03-09_02:27:48.633000      8557.10        1.43782600e+00       -1.44565755e-08  19.8722  19.6436
0202-03-09_02:27:48.848000      8557.31        1.48329700e+00       -2.22039355e-08  19.8722  19.6436
0202-03-09_02:27:49.047000      8557.51        1.53739100e+00       -2.24518555e-08  19.8979  19.5598
0202-03-09_02:27:49.250000      8557.71        1.58662200e+00       -1.84232255e-08  19.8979  19.5598
0202-03-09_02:27:49.453000      8557.91        1.63386700e+00       -7.76284550e-09  19.8979  19.5598
0202-03-09_02:27:49.645000      8558.11        1.68551200e+00       -3.42432550e-09  19.8979  19.5598
0202-03-09_02:27:49.863000      8558.32        1.73558700e+00       -5.77952550e-09  19.8311  19.5446
0202-03-09_02:27:50.060000      8558.52        1.78333100e+00       -8.50659550e-09  19.8311  19.5446
0202-03-09_02:27:50.270000      8558.73        1.83492100e+00       -6.70920550e-09  19.8311  19.5446
0202-03-09_02:27:50.460000      8558.92        1.88268300e+00       -5.65556550e-09  19.8311  19.5446
0202-03-09_02:27:50.664000      8559.13        1.93079200e+00       -8.94044550e-09  19.8311  19.5446
0202-03-09_02:27:50.867000      8559.33        1.98364600e+00       -1.06758555e-08  19.8832  19.6610
0202-03-09_02:27:51.062000      8559.52        2.03353700e+00       -1.40846955e-08  19.8832  19.6610
0202-03-09_02:27:51.270000      8559.73        2.07843400e+00       -1.64398955e-08  19.8832  19.6610
0202-03-09_02:27:51.470000      8559.93        2.13215000e+00       -1.47051055e-08  19.8832  19.6610
0202-03-09_02:27:51.660000      8560.12        2.18208100e+00       -1.30945855e-08  19.8832  19.6610
0202-03-09_02:27:51.875000      8560.34        2.22698200e+00       -9.87293550e-09  19.8434  19.4670
0202-03-09_02:27:52.070000      8560.53        2.28139300e+00       -1.27242755e-08  19.8434  19.4670
0202-03-09_02:27:52.260000      8560.72        2.33040100e+00       -1.40878055e-08  19.8434  19.4670
0202-03-09_02:27:52.457000      8560.92        2.37594000e+00       -1.40258255e-08  19.8434  19.4670
0202-03-09_02:27:52.650000      8561.11        2.42985200e+00       -9.74928550e-09  19.8434  19.4670
0202-03-09_02:27:52.860000      8561.32        2.48005700e+00       -8.13783550e-09  19.8578  19.6639
0202-03-09_02:27:53.060000      8561.52        2.52632100e+00       -6.77429550e-09  19.8578  19.6639
0202-03-09_02:27:53.250000      8561.71        2.57883500e+00       -7.95189550e-09  19.8578  19.6639
0202-03-09_02:27:53.453000      8561.92        2.62876300e+00       -6.65034550e-09  19.8578  19.6639
0202-03-09_02:27:53.650000      8562.11        2.67670800e+00       -5.84461550e-09  19.8578  19.6639
0202-03-09_02:27:53.848000      8562.31        2.72647800e+00       -1.12367755e-08  19.8630  19.5496
0202-03-09_02:27:54.043000      8562.51        2.77774300e+00       -9.74928550e-09  19.8630  19.5496
0202-03-09_02:27:54.246000      8562.71        2.82734800e+00       -9.93522550e-09  19.8630  19.5496
0202-03-09_02:27:54.450000      8562.91        2.87404900e+00       -1.01211555e-08  19.8630  19.5496
0202-03-09_02:27:54.640000      8563.10        2.92651900e+00       -1.47695755e-08  19.8630  19.5496
0202-03-09_02:27:54.855000      8563.32        2.97643500e+00       -1.53893655e-08  19.8609  19.5475
0202-03-09_02:27:55.050000      8563.51        3.02504000e+00       -1.00591755e-08  19.8609  19.5475
0202-03-09_02:27:55.246000      8563.71        3.07516200e+00       -6.21648550e-09  19.8609  19.5475
0202-03-09_02:27:55.450000      8563.91        3.12316000e+00       -2.24983550e-09  19.8609  19.5475
0202-03-09_02:27:55.645000      8564.10        3.17316400e+00       -2.86962550e-09  19.8609  19.5475
0202-03-09_02:27:55.844000      8564.31        3.22471600e+00        1.96472450e-09  19.8446  19.6338
0202-03-09_02:27:56.047000      8564.51        3.27271800e+00        1.09701450e-09  19.8446  19.6338
0202-03-09_02:27:56.240000      8564.70        3.32102400e+00        1.03504450e-09  19.8446  19.6338
0202-03-09_02:27:56.430000      8564.89        3.37307700e+00        4.69179450e-09  19.8446  19.6338
0202-03-09_02:27:56.633000      8565.10        3.42303100e+00        1.06417645e-08  19.8446  19.6338
0202-03-09_02:27:56.844000      8565.31        3.47074000e+00        2.31615045e-08  19.8738  19.5005
0202-03-09_02:27:57.055000      8565.52        3.52281500e+00        3.28302045e-08  19.8738  19.5005
0202-03-09_02:27:57.250000      8565.71        3.57046400e+00        4.62176445e-08  19.8738  19.5005
0202-03-09_02:27:57.440000      8565.90        3.61930400e+00        6.52461745e-08  19.8738  19.5005
0202-03-09_02:27:57.633000      8566.10        3.67080800e+00        9.19606145e-08  19.8738  19.5005
0202-03-09_02:27:57.848000      8566.31        3.72091700e+00        1.52949914e-07  19.8275  19.6244
0202-03-09_02:27:58.043000      8566.50        3.76742600e+00        1.97823174e-07  19.8275  19.6244
0202-03-09_02:27:58.234000      8566.70        3.82014900e+00        2.63706784e-07  19.8275  19.6244
0202-03-09_02:27:58.434000      8566.89        3.86969900e+00        3.92561005e-07  19.8275  19.6244
0202-03-09_02:27:58.625000      8567.09        3.91768100e+00        5.31517795e-07  19.8275  19.6244
0202-03-09_02:27:58.836000      8567.30        3.96787000e+00        6.90927634e-07  19.8275  19.6244
0202-03-09_02:27:59.030000      8567.49        4.01892900e+00        9.81670845e-07  19.8855  19.5646
0202-03-09_02:27:59.227000      8567.69        4.06843200e+00        1.26627814e-06  19.8855  19.5646
0202-03-09_02:27:59.418000      8567.88        4.11650700e+00        1.64918405e-06  19.8855  19.5646
0202-03-09_02:27:59.613000      8568.08        4.16477400e+00        3.01117128e-06  19.8855  19.5646
0202-03-09_02:27:59.810000      8568.27        4.21744100e+00        4.47684928e-06  19.8855  19.5646
0202-03-09_02:28:00.008000      8568.47        4.26742000e+00        4.60793474e-06  19.8222  19.5132
0202-03-09_02:28:00.200000      8568.66        4.31288000e+00        7.06199083e-06  19.8222  19.5132
0202-03-09_02:28:00.390000      8568.85        4.36586800e+00        8.85566143e-06  19.8222  19.5132
0202-03-09_02:28:00.586000      8569.05        4.41589700e+00        1.19310563e-05  19.8222  19.5132
0202-03-09_02:28:00.800000      8569.26        4.46358400e+00        1.43203444e-05  19.8222  19.5132
0202-03-09_02:28:01.004000      8569.47        4.51536600e+00        1.89067858e-05  19.8705  19.6582
0202-03-09_02:28:01.195000      8569.66        4.56494400e+00        2.26311000e-05  19.8705  19.6582

File: chapter 6/data/tapes/020k_ffj28/Ic/1_anneal/Ic_2024-03-09_02-37-01298083_f28-60e19-1200keV-0nA-20k-anneal40k-2.txt
# Ic = 3.74 A, n = 24.94 , Tavg = 20.01 K, f28-60e19-1200keV-0nA-20k-anneal40k-2
#datetime                        t_s     iHTS_A                vHTS_V                tHTS_K  tTAR_K
0202-03-09_02:36:42.062000      9090.52        4.98060300e-02       -1.15727540e-08  20.0405  19.7769
0202-03-09_02:36:42.280000      9090.74        4.85324100e-02       -1.13257340e-08  20.0405  19.7769
0202-03-09_02:36:42.490000      9090.95        9.97870000e-02       -8.90855400e-09  20.0405  19.7769
0202-03-09_02:36:42.688000      9091.15        1.49768200e-01       -5.31376400e-09  20.0405  19.7769
0202-03-09_02:36:42.890000      9091.35        1.95705100e-01        5.12266000e-10  20.0057  19.6491
0202-03-09_02:36:43.090000      9091.55        2.48507700e-01        4.41694600e-09  20.0057  19.6491
0202-03-09_02:36:43.300000      9091.76        2.97794300e-01        2.43361600e-09  20.0057  19.6491
0202-03-09_02:36:43.500000      9091.96        3.45809000e-01        4.10704600e-09  20.0057  19.6491
0202-03-09_02:36:43.715000      9092.18        3.97323300e-01        5.09871600e-09  20.0057  19.6491
0202-03-09_02:36:43.918000      9092.38        4.43319400e-01        5.96641600e-09  19.9428  19.6743
0202-03-09_02:36:44.133000      9092.59        4.95350200e-01        1.81382600e-09  19.9428  19.6743
0202-03-09_02:36:44.336000      9092.80        5.45163700e-01       -2.15283400e-09  19.9428  19.6743
0202-03-09_02:36:44.540000      9093.00        5.91360300e-01        1.44194600e-09  19.9428  19.6743
0202-03-09_02:36:44.750000      9093.21        6.44118400e-01        3.92110600e-09  19.9428  19.6743
0202-03-09_02:36:44.945000      9093.41        6.92134600e-01        4.72683600e-09  19.9947  19.7776
0202-03-09_02:36:45.137000      9093.60        7.41112500e-01        1.50392600e-09  19.9947  19.7776
0202-03-09_02:36:45.332000      9093.79        7.92899900e-01        1.99975600e-09  19.9947  19.7776
0202-03-09_02:36:45.574000      9094.04        8.42065200e-01       -5.56168400e-09  19.9947  19.7776
0202-03-09_02:36:45.848000      9094.31        8.93943200e-01       -1.08299040e-08  19.9947  19.7776
0202-03-09_02:36:46.066000      9094.53        9.42915200e-01       -1.44246840e-08  19.9695  19.6005
0202-03-09_02:36:46.266000      9094.73        9.89337400e-01       -1.07679240e-08  19.9695  19.6005
0202-03-09_02:36:46.470000      9094.93        1.03967500e+00       -1.08299040e-08  19.9695  19.6005
0202-03-09_02:36:46.676000      9095.14        1.09112800e+00       -8.28876400e-09  19.9695  19.6005
0202-03-09_02:36:46.875000      9095.34        1.13616300e+00       -1.39288540e-08  20.0025  19.7900
0202-03-09_02:36:47.090000      9095.55        1.19057600e+00       -1.08299040e-08  20.0025  19.7900
0202-03-09_02:36:47.285000      9095.75        1.23800400e+00       -1.54783240e-08  20.0025  19.7900
0202-03-09_02:36:47.500000      9095.96        1.28807600e+00       -1.43007240e-08  20.0025  19.7900
0202-03-09_02:36:47.690000      9096.15        1.33818300e+00       -2.45891240e-08  20.0025  19.7900
0202-03-09_02:36:47.906000      9096.37        1.38804000e+00       -2.32870840e-08  19.9968  19.6308
0202-03-09_02:36:48.100000      9096.56        1.43570000e+00       -2.67575540e-08  19.9968  19.6308
0202-03-09_02:36:48.297000      9096.76        1.48746800e+00       -2.70052340e-08  19.9968  19.6308
0202-03-09_02:36:48.504000      9096.96        1.53650800e+00       -2.85547040e-08  19.9968  19.6308
0202-03-09_02:36:48.695000      9097.16        1.58432400e+00       -2.63234640e-08  19.9968  19.6308
0202-03-09_02:36:48.902000      9097.36        1.63619000e+00       -2.21088840e-08  19.9923  19.7148
0202-03-09_02:36:49.094000      9097.55        1.68385000e+00       -1.95057640e-08  19.9923  19.7148
0202-03-09_02:36:49.290000      9097.75        1.73295600e+00       -1.84521240e-08  19.9923  19.7148
0202-03-09_02:36:49.492000      9097.95        1.78559200e+00       -1.79562940e-08  19.9923  19.7148
0202-03-09_02:36:49.690000      9098.15        1.83536400e+00       -1.82661840e-08  19.9923  19.7148
0202-03-09_02:36:49.887000      9098.35        1.88119900e+00       -2.00635740e-08  19.9923  19.7672
0202-03-09_02:36:50.100000      9098.56        1.93397100e+00       -1.86380640e-08  19.9923  19.7672
0202-03-09_02:36:50.300000      9098.76        1.98385700e+00       -1.76463940e-08  19.9923  19.7672
0202-03-09_02:36:50.504000      9098.97        2.03026200e+00       -2.12411840e-08  19.9923  19.7672
0202-03-09_02:36:50.700000      9099.16        2.08291000e+00       -2.01875340e-08  19.9923  19.7672
0202-03-09_02:36:50.914000      9099.37        2.13220400e+00       -1.81422240e-08  20.0058  19.6336
0202-03-09_02:36:51.125000      9099.59        2.18168800e+00       -1.52292140e-08  20.0058  19.6336
0202-03-09_02:36:51.332000      9099.79        2.23173200e+00       -2.23568040e-08  20.0058  19.6336
0202-03-09_02:36:51.523000      9099.99        2.27823300e+00       -1.94437840e-08  20.0058  19.6336
0202-03-09_02:36:51.734000      9100.20        2.33045200e+00       -1.77703540e-08  20.0058  19.6336
0202-03-09_02:36:51.977000      9100.44        2.38287300e+00       -1.73984840e-08  19.9745  19.7786
0202-03-09_02:36:52.180000      9100.64        2.43136900e+00       -1.88239940e-08  19.9745  19.7786
0202-03-09_02:36:52.387000      9100.85        2.48087400e+00       -2.58896140e-08  19.9745  19.7786
0202-03-09_02:36:52.586000      9101.05        2.52824200e+00       -2.66333540e-08  19.9745  19.7786
0202-03-09_02:36:52.793000      9101.25        2.57929700e+00       -2.96083540e-08  19.9745  19.7786
0202-03-09_02:36:53.004000      9101.46        2.62784500e+00       -3.45666740e-08  20.0331  19.6763
0202-03-09_02:36:53.210000      9101.67        2.67722100e+00       -2.60755440e-08  20.0331  19.6763
0202-03-09_02:36:53.406000      9101.87        2.72790900e+00       -1.91338940e-08  20.0331  19.6763
0202-03-09_02:36:53.598000      9102.06        2.77570700e+00       -1.72745240e-08  20.0331  19.6763
0202-03-09_02:36:53.805000      9102.26        2.82486500e+00       -2.24191740e-08  20.0331  19.6763
0202-03-09_02:36:54.008000      9102.47        2.87790600e+00       -2.66342740e-08  19.9672  19.7113
0202-03-09_02:36:54.200000      9102.66        2.92625600e+00       -2.43414440e-08  19.9672  19.7113
0202-03-09_02:36:54.406000      9102.87        2.97099100e+00       -2.87419540e-08  19.9672  19.7113
0202-03-09_02:36:54.600000      9103.06        3.02553000e+00       -2.71305040e-08  19.9672  19.7113
0202-03-09_02:36:54.824000      9103.29        3.07571400e+00       -3.38242340e-08  19.9672  19.7113
0202-03-09_02:36:55.035000      9103.50        3.12516300e+00       -2.89278940e-08  20.0269  19.7888
0202-03-09_02:36:55.240000      9103.70        3.17460900e+00       -2.37836340e-08  20.0269  19.7888
0202-03-09_02:36:55.440000      9103.90        3.22116500e+00       -2.73784140e-08  20.0269  19.7888
0202-03-09_02:36:55.668000      9104.13        3.27566200e+00       -2.20482240e-08  20.0269  19.7888
0202-03-09_02:36:55.883000      9104.35        3.32239500e+00       -1.64701040e-08  19.9682  19.6084
0202-03-09_02:36:56.086000      9104.55        3.37362100e+00       -1.55404240e-08  19.9682  19.6084
0202-03-09_02:36:56.285000      9104.75        3.42319500e+00       -5.18992400e-09  19.9682  19.6084
0202-03-09_02:36:56.496000      9104.96        3.47066500e+00        7.60066000e-10  19.9682  19.6084
0202-03-09_02:36:56.695000      9105.16        3.52257400e+00        1.42095160e-08  19.9682  19.6084
0202-03-09_02:36:56.900000      9105.36        3.57214700e+00        3.17495760e-08  20.0093  19.8133
0202-03-09_02:36:57.105000      9105.57        3.61926400e+00        6.77593960e-08  20.0093  19.8133
0202-03-09_02:36:57.297000      9105.76        3.67111500e+00        9.91827660e-08  20.0093  19.8133
0202-03-09_02:36:57.496000      9105.96        3.72130200e+00        1.35378516e-07  20.0093  19.8133
0202-03-09_02:36:57.695000      9106.16        3.76814300e+00        2.11550746e-07  20.0093  19.8133
0202-03-09_02:36:57.900000      9106.36        3.82012500e+00        2.87908916e-07  20.0191  19.6352
0202-03-09_02:36:58.113000      9106.57        3.87073700e+00        4.36906506e-07  20.0191  19.6352
0202-03-09_02:36:58.316000      9106.78        3.91772100e+00        5.67806216e-07  20.0191  19.6352
0202-03-09_02:36:58.520000      9106.98        3.96876600e+00        8.19379106e-07  20.0191  19.6352
0202-03-09_02:36:58.710000      9107.17        4.01667200e+00        1.05087079e-06  20.0191  19.6352
0202-03-09_02:36:58.926000      9107.39        4.06596300e+00        1.51032134e-06  19.9992  19.7256
0202-03-09_02:36:59.125000      9107.59        4.11834000e+00        2.77717272e-06  19.9992  19.7256
0202-03-09_02:36:59.332000      9107.79        4.16791600e+00        2.89635840e-06  19.9992  19.7256
0202-03-09_02:36:59.523000      9107.99        4.20934400e+00        4.43573157e-06  19.9992  19.7256
0202-03-09_02:36:59.715000      9108.18        4.26633400e+00        5.66930660e-06  19.9992  19.7256
0202-03-09_02:36:59.918000      9108.38        4.31673200e+00        7.58489360e-06  19.9888  19.7335
0202-03-09_02:37:00.117000      9108.58        4.36500300e+00        9.35439590e-06  19.9888  19.7335
0202-03-09_02:37:00.330000      9108.79        4.41509000e+00        1.23021203e-05  19.9888  19.7335
0202-03-09_02:37:00.527000      9108.99        4.46562800e+00        1.66654464e-05  19.9888  19.7335
0202-03-09_02:37:00.720000      9109.18        4.51139600e+00        1.88130209e-05  19.9888  19.7335
0202-03-09_02:37:00.918000      9109.38        4.56486300e+00        2.59313161e-05  20.0051  19.6384

File: chapter 6/data/tapes/020k_ffj28/Ic/1_anneal/Ic_2024-03-09_03-50-09975061_f28-60e19pm2-1200keV-0nA-40k-anneal40k3_1h.txt
# Ic = 1.58 A, n = 20.88 , Tavg = 40.03 K, f28-60e19pm2-1200keV-0nA-40k-anneal40k3_1h
#datetime                        t_s     iHTS_A                vHTS_V                tHTS_K  tTAR_K
0202-03-09_03:50:01.150000      13489.61        1.67341900e-02       -1.34906687e-07  40.0321  39.5788
0202-03-09_03:50:01.350000      13489.81        5.01554700e-02       -1.33977187e-07  40.0321  39.5788
0202-03-09_03:50:01.543000      13490.01        9.71647900e-02       -1.28585117e-07  40.0321  39.5788
0202-03-09_03:50:01.773000      13490.23        1.49091800e-01       -1.35526757e-07  40.0321  39.5788
0202-03-09_03:50:01.980000      13490.44        1.94409900e-01       -1.40856947e-07  40.0218  39.5831
0202-03-09_03:50:02.184000      13490.65        2.48373200e-01       -1.41166837e-07  40.0218  39.5831
0202-03-09_03:50:02.375000      13490.84        2.97998300e-01       -1.42840277e-07  40.0218  39.5831
0202-03-09_03:50:02.582000      13491.04        3.43260000e-01       -1.40671007e-07  40.0218  39.5831
0202-03-09_03:50:02.820000      13491.28        3.97745600e-01       -1.41476737e-07  40.0218  39.5831
0202-03-09_03:50:03.020000      13491.48        4.43484400e-01       -1.38749667e-07  40.0362  39.5870
0202-03-09_03:50:03.223000      13491.68        4.95855200e-01       -1.41538717e-07  40.0362  39.5870
0202-03-09_03:50:03.420000      13491.88        5.45346700e-01       -1.42034547e-07  40.0362  39.5870
0202-03-09_03:50:03.613000      13492.08        5.92065900e-01       -1.39679347e-07  40.0362  39.5870
0202-03-09_03:50:03.840000      13492.30        6.44847700e-01       -1.35216867e-07  40.0362  39.5870
0202-03-09_03:50:04.047000      13492.51        6.93162400e-01       -1.33419477e-07  40.0124  39.5824
0202-03-09_03:50:04.240000      13492.70        7.41508100e-01       -1.35650717e-07  40.0124  39.5824
0202-03-09_03:50:04.445000      13492.91        7.92635700e-01       -1.34287177e-07  40.0124  39.5824
0202-03-09_03:50:04.640000      13493.10        8.40429400e-01       -1.37386127e-07  40.0124  39.5824
0202-03-09_03:50:04.844000      13493.31        8.90323100e-01       -1.39121537e-07  40.0368  39.5757
0202-03-09_03:50:05.047000      13493.51        9.41577800e-01       -1.37262167e-07  40.0368  39.5757
0202-03-09_03:50:05.240000      13493.70        9.91294900e-01       -1.29886677e-07  40.0368  39.5757
0202-03-09_03:50:05.434000      13493.89        1.03653300e+00       -1.28399177e-07  40.0368  39.5757
0202-03-09_03:50:05.633000      13494.10        1.09033100e+00       -1.29452817e-07  40.0368  39.5757
0202-03-09_03:50:05.850000      13494.31        1.13992700e+00       -1.35030927e-07  40.0243  39.5813
0202-03-09_03:50:06.062000      13494.53        1.18942500e+00       -1.33233537e-07  40.0243  39.5813
0202-03-09_03:50:06.258000      13494.72        1.23918100e+00       -1.34968947e-07  40.0243  39.5813
0202-03-09_03:50:06.450000      13494.91        1.28707800e+00       -1.32179897e-07  40.0243  39.5813
0202-03-09_03:50:06.640000      13495.10        1.33568100e+00       -1.30754377e-07  40.0243  39.5813
0202-03-09_03:50:06.848000      13495.31        1.38777400e+00       -1.28027307e-07  40.0254  39.5895
0202-03-09_03:50:07.047000      13495.51        1.43463400e+00       -1.24493757e-07  40.0254  39.5895
0202-03-09_03:50:07.250000      13495.71        1.48475800e+00       -1.14328457e-07  40.0254  39.5895
0202-03-09_03:50:07.445000      13495.91        1.53664900e+00       -7.27395470e-08  40.0254  39.5895
0202-03-09_03:50:07.637000      13496.10        1.58639300e+00       -3.44700700e-09  40.0254  39.5895
0202-03-09_03:50:07.855000      13496.32        1.63281900e+00        1.67119233e-07  40.0178  39.5788
0202-03-09_03:50:08.066000      13496.53        1.68612100e+00        3.92846803e-07  40.0178  39.5788
0202-03-09_03:50:08.260000      13496.72        1.73363200e+00        1.92750913e-06  40.0178  39.5788
0202-03-09_03:50:08.453000      13496.91        1.78265600e+00        3.16832895e-06  40.0178  39.5788
0202-03-09_03:50:08.645000      13497.11        1.83430000e+00        5.19876138e-06  40.0178  39.5788
0202-03-09_03:50:08.848000      13497.31        1.88434200e+00        9.08236622e-06  40.0331  39.5892
0202-03-09_03:50:09.055000      13497.52        1.93243800e+00        1.28922159e-05  40.0331  39.5892
0202-03-09_03:50:09.250000      13497.71        1.98202800e+00        1.93789389e-05  40.0331  39.5892
0202-03-09_03:50:09.457000      13497.92        2.03300200e+00        2.94139598e-05  40.0331  39.5892

File: chapter 6/data/tapes/020k_ffj28/Ic/1_anneal/Ic_2024-03-09_04-50-51263871_f28-60e19pm2-1200keV-0nA-40k-anneal40k3_2h.txt
# Ic =  nan A, n =  nan , Tavg = 40.03 K, f28-60e19pm2-1200keV-0nA-40k-anneal40k3_2h
#datetime                        t_s     iHTS_A                vHTS_V                tHTS_K  tTAR_K
0202-03-09_04:50:42.824000      17131.28        1.61614000e-02       -6.94187050e-09  40.0087  39.5643
0202-03-09_04:50:43.030000      17131.49        4.88596300e-02       -9.54499050e-09  40.0282  39.5831
0202-03-09_04:50:43.242000      17131.70        9.76699500e-02       -4.64865050e-09  40.0282  39.5831
0202-03-09_04:50:43.438000      17131.90        1.49111700e-01        3.71649500e-10  40.0282  39.5831
0202-03-09_04:50:43.630000      17132.09        1.97079000e-01        5.82579950e-09  40.0282  39.5831
0202-03-09_04:50:43.850000      17132.31        2.46721900e-01        8.86276950e-09  40.0282  39.5831
0202-03-09_04:50:44.050000      17132.51        2.98516800e-01        7.31328950e-09  40.0172  39.5781
0202-03-09_04:50:44.250000      17132.71        3.45801500e-01        3.59454950e-09  40.0172  39.5781
0202-03-09_04:50:44.453000      17132.92        3.94933200e-01        3.71850950e-09  40.0172  39.5781
0202-03-09_04:50:44.656000      17133.12        4.46125500e-01        8.11901950e-09  40.0172  39.5781
0202-03-09_04:50:44.863000      17133.33        4.95905000e-01        1.68580595e-08  40.0317  39.5885
0202-03-09_04:50:45.066000      17133.53        5.44181100e-01        2.33038695e-08  40.0317  39.5885
0202-03-09_04:50:45.260000      17133.72        5.94655100e-01        1.75398195e-08  40.0317  39.5885
0202-03-09_04:50:45.453000      17133.92        6.43937400e-01        1.40689995e-08  40.0317  39.5885
0202-03-09_04:50:45.660000      17134.12        6.88694600e-01        1.84075295e-08  40.0317  39.5885
0202-03-09_04:50:45.850000      17134.32        7.42856700e-01        2.39236595e-08  40.0036  39.5695
0202-03-09_04:50:46.050000      17134.51        7.93363000e-01        2.72085495e-08  40.0036  39.5695
0202-03-09_04:50:46.254000      17134.72        8.38586200e-01        1.93991895e-08  40.0036  39.5695
0202-03-09_04:50:46.450000      17134.91        8.91852000e-01        2.06387695e-08  40.0036  39.5695
0202-03-09_04:50:46.640000      17135.10        9.41615100e-01        1.89033595e-08  40.0036  39.5695
0202-03-09_04:50:46.850000      17135.31        9.86384200e-01        2.62168795e-08  40.0175  39.5794
0202-03-09_04:50:47.050000      17135.51        1.04081600e+00        2.82002095e-08  40.0175  39.5794
0202-03-09_04:50:47.254000      17135.71        1.09001900e+00        2.88199995e-08  40.0175  39.5794
0202-03-09_04:50:47.445000      17135.91        1.13694700e+00        2.74564595e-08  40.0175  39.5794
0202-03-09_04:50:47.637000      17136.10        1.18931900e+00        2.74565695e-08  40.0175  39.5794
0202-03-09_04:50:47.850000      17136.31        1.23956900e+00        2.60931495e-08  40.0128  39.5765
0202-03-09_04:50:48.055000      17136.51        1.28801700e+00        2.65891295e-08  40.0128  39.5765
0202-03-09_04:50:48.254000      17136.72        1.33829700e+00        2.68370395e-08  40.0128  39.5765
0202-03-09_04:50:48.457000      17136.92        1.38587000e+00        3.66297195e-08  40.0128  39.5765
0202-03-09_04:50:48.652000      17137.11        1.43579000e+00        4.39432395e-08  40.0128  39.5765
0202-03-09_04:50:48.860000      17137.32        1.48693900e+00        6.60697395e-08  40.0286  39.5863
0202-03-09_04:50:49.055000      17137.52        1.53474800e+00        1.00282140e-07  40.0286  39.5863
0202-03-09_04:50:49.246000      17137.71        1.58124400e+00        1.55071570e-07  40.0286  39.5863
0202-03-09_04:50:49.453000      17137.91        1.63561900e+00        3.40884570e-07  40.0286  39.5863
0202-03-09_04:50:49.645000      17138.11        1.68512600e+00        5.82230740e-07  40.0286  39.5863
0202-03-09_04:50:49.855000      17138.32        1.73085600e+00        9.66376500e-07  40.0107  39.5782
0202-03-09_04:50:50.055000      17138.52        1.78530700e+00        3.66717280e-06  40.0107  39.5782
0202-03-09_04:50:50.258000      17138.72        1.83441400e+00        3.75127828e-06  40.0107  39.5782
0202-03-09_04:50:50.450000      17138.91        1.88075600e+00        8.67383520e-06  40.0107  39.5782
0202-03-09_04:50:50.640000      17139.10        1.93355000e+00        1.35373260e-05  40.0107  39.5782
0202-03-09_04:50:50.863000      17139.33        1.98346700e+00        2.08192366e-05  40.0298  39.5793

File: chapter 6/data/tapes/020k_ffj28/Ic/1_anneal/Ic_2024-03-09_05-51-53235564_f28-60e19pm2-1200keV-0nA-40k-anneal40k3_3h.txt
# Ic = 1.58 A, n = 21.01 , Tavg = 40.03 K, f28-60e19pm2-1200keV-0nA-40k-anneal40k3_3h
#datetime                        t_s     iHTS_A                vHTS_V                tHTS_K  tTAR_K
0202-03-09_05:51:44.582000      20793.04        2.59459800e-02       -4.03079815e-08  40.0263  39.5841
0202-03-09_05:51:44.820000      20793.28        5.12712700e-02       -2.89038615e-08  40.0263  39.5841
0202-03-09_05:51:45.030000      20793.49        9.65225600e-02       -2.42554515e-08  40.0281  39.5903
0202-03-09_05:51:45.223000      20793.68        1.49136700e-01       -2.77882415e-08  40.0281  39.5903
0202-03-09_05:51:45.426000      20793.89        1.98905700e-01       -3.17548915e-08  40.0281  39.5903
0202-03-09_05:51:45.630000      20794.09        2.46276300e-01       -4.51423415e-08  40.0281  39.5903
0202-03-09_05:51:45.848000      20794.31        2.99711100e-01       -5.14641915e-08  40.0281  39.5903
0202-03-09_05:51:46.043000      20794.51        3.46353000e-01       -4.75595215e-08  40.0259  39.5761
0202-03-09_05:51:46.234000      20794.70        3.95069800e-01       -4.22293315e-08  40.0259  39.5761
0202-03-09_05:51:46.438000      20794.90        4.46328200e-01       -4.24152715e-08  40.0259  39.5761
0202-03-09_05:51:46.633000      20795.09        4.95864100e-01       -4.39027615e-08  40.0259  39.5761
0202-03-09_05:51:46.850000      20795.31        5.44537900e-01       -4.79933715e-08  40.0189  39.5796
0202-03-09_05:51:47.055000      20795.52        5.95206300e-01       -5.72900015e-08  40.0189  39.5796
0202-03-09_05:51:47.246000      20795.71        6.44147100e-01       -6.13183215e-08  40.0189  39.5796
0202-03-09_05:51:47.450000      20795.91        6.88843300e-01       -5.79711515e-08  40.0189  39.5796
0202-03-09_05:51:47.650000      20796.11        7.43171600e-01       -5.10912915e-08  40.0189  39.5796
0202-03-09_05:51:47.863000      20796.33        7.93072700e-01       -4.86121315e-08  40.0287  39.5906
0202-03-09_05:51:48.062000      20796.52        8.40957300e-01       -4.77444215e-08  40.0287  39.5906
0202-03-09_05:51:48.254000      20796.72        8.91734000e-01       -4.45835015e-08  40.0287  39.5906
0202-03-09_05:51:48.445000      20796.91        9.41332400e-01       -4.14225715e-08  40.0287  39.5906
0202-03-09_05:51:48.650000      20797.11        9.88952300e-01       -4.29720515e-08  40.0287  39.5906
0202-03-09_05:51:48.863000      20797.33        1.03873600e+00       -4.62569315e-08  40.0165  39.5620
0202-03-09_05:51:49.074000      20797.54        1.09063500e+00       -5.41902315e-08  40.0165  39.5620
0202-03-09_05:51:49.270000      20797.73        1.13797600e+00       -5.46240915e-08  40.0165  39.5620
0202-03-09_05:51:49.460000      20797.92        1.18913300e+00       -5.87147015e-08  40.0165  39.5620
0202-03-09_05:51:49.652000      20798.11        1.23835000e+00       -4.95418115e-08  40.0165  39.5620
0202-03-09_05:51:49.867000      20798.33        1.28729800e+00       -4.98517115e-08  40.0203  39.5774
0202-03-09_05:51:50.074000      20798.54        1.33817300e+00       -5.10293115e-08  40.0203  39.5774
0202-03-09_05:51:50.266000      20798.73        1.38746300e+00       -5.31365915e-08  40.0203  39.5774
0202-03-09_05:51:50.460000      20798.92        1.43203600e+00       -5.05334815e-08  40.0203  39.5774
0202-03-09_05:51:50.652000      20799.11        1.48633400e+00       -3.22496915e-08  40.0203  39.5774
0202-03-09_05:51:50.863000      20799.33        1.53668900e+00        2.05563685e-08  40.0276  39.5907
0202-03-09_05:51:51.066000      20799.53        1.58442400e+00        8.84852785e-08  40.0276  39.5907
0202-03-09_05:51:51.270000      20799.73        1.63546600e+00        2.07298909e-07  40.0276  39.5907
0202-03-09_05:51:51.460000      20799.92        1.68543500e+00        5.09942069e-07  40.0276  39.5907
0202-03-09_05:51:51.652000      20800.11        1.73069400e+00        1.86839644e-06  40.0276  39.5907
0202-03-09_05:51:51.863000      20800.32        1.78463800e+00        3.21024045e-06  40.0289  39.5934
0202-03-09_05:51:52.062000      20800.52        1.83504000e+00        5.70613227e-06  40.0289  39.5934
0202-03-09_05:51:52.266000      20800.73        1.87986100e+00        9.04989593e-06  40.0289  39.5934
0202-03-09_05:51:52.457000      20800.92        1.93359900e+00        1.36890192e-05  40.0289  39.5934
0202-03-09_05:51:52.652000      20801.11        1.98341800e+00        1.87080733e-05  40.0289  39.5934
0202-03-09_05:51:52.855000      20801.32        2.03151000e+00        2.81592407e-05  40.0346  39.5801

File: chapter 6/data/tapes/020k_ffj28/Ic/1_anneal/Ic_2024-03-09_06-52-34597796_f28-60e19pm2-1200keV-0nA-40k-anneal40k3_4h.txt
# Ic = 1.59 A, n = 21.25 , Tavg = 40.03 K, f28-60e19pm2-1200keV-0nA-40k-anneal40k3_4h
#datetime                        t_s     iHTS_A                vHTS_V                tHTS_K  tTAR_K
0202-03-09_06:52:25.977000      24434.44        1.54453000e-02       -1.19092510e-08  40.0241  39.5685
0202-03-09_06:52:26.180000      24434.64        4.96561600e-02       -1.84790210e-08  40.0241  39.5685
0202-03-09_06:52:26.370000      24434.83        9.68769600e-02       -1.19712310e-08  40.0241  39.5685
0202-03-09_06:52:26.566000      24435.03        1.48802500e-01       -1.40785210e-08  40.0241  39.5685
0202-03-09_06:52:26.790000      24435.25        1.98580700e-01       -9.18218100e-09  40.0241  39.5685
0202-03-09_06:52:27             24435.46        2.46460500e-01       -9.86395100e-09  40.0189  39.5716
0202-03-09_06:52:27.200000      24435.66        2.97905200e-01       -6.20719100e-09  40.0189  39.5716
0202-03-09_06:52:27.402000      24435.86        3.45746300e-01       -1.12492100e-09  40.0189  39.5716
0202-03-09_06:52:27.605000      24436.07        3.95234900e-01       -4.47178100e-09  40.0189  39.5716
0202-03-09_06:52:27.812000      24436.27        4.46535600e-01        6.10609000e-10  40.0189  39.5716
0202-03-09_06:52:28.023000      24436.48        4.93892900e-01       -3.18641000e-10  40.0247  39.5713
0202-03-09_06:52:28.215000      24436.68        5.44903200e-01        5.87958900e-09  40.0247  39.5713
0202-03-09_06:52:28.406000      24436.87        5.94712300e-01        1.04544900e-09  40.0247  39.5713
0202-03-09_06:52:28.605000      24437.07        6.42528200e-01       -3.97485100e-09  40.0247  39.5713
0202-03-09_06:52:28.832000      24437.29        6.92189000e-01       -8.18942100e-09  40.0247  39.5713
0202-03-09_06:52:29.035000      24437.50        7.43636600e-01       -1.68163100e-09  40.0299  39.5704
0202-03-09_06:52:29.227000      24437.69        7.90801000e-01       -2.73527100e-09  40.0299  39.5704
0202-03-09_06:52:29.430000      24437.89        8.39878500e-01       -1.06184100e-09  40.0299  39.5704
0202-03-09_06:52:29.630000      24438.09        8.91521600e-01       -1.17222210e-08  40.0299  39.5704
0202-03-09_06:52:29.848000      24438.31        9.42433500e-01       -9.98681100e-09  40.0299  39.5704
0202-03-09_06:52:30.043000      24438.50        9.89697300e-01       -1.86638710e-08  40.0317  39.5794
0202-03-09_06:52:30.234000      24438.70        1.04030000e+00       -1.15362810e-08  40.0317  39.5794
0202-03-09_06:52:30.426000      24438.89        1.08986600e+00       -1.21560710e-08  40.0317  39.5794
0202-03-09_06:52:30.625000      24439.09        1.13480600e+00       -8.43734100e-09  40.0317  39.5794
0202-03-09_06:52:30.850000      24439.31        1.18941000e+00       -1.09164910e-08  40.0308  39.5797
0202-03-09_06:52:31.050000      24439.51        1.23754700e+00       -1.25279510e-08  40.0308  39.5797
0202-03-09_06:52:31.254000      24439.71        1.28544200e+00       -4.65662100e-09  40.0308  39.5797
0202-03-09_06:52:31.457000      24439.92        1.33785800e+00        2.34700900e-09  40.0308  39.5797
0202-03-09_06:52:31.650000      24440.11        1.38763500e+00        4.76418900e-09  40.0308  39.5797
0202-03-09_06:52:31.863000      24440.32        1.43270200e+00        1.04662490e-08  40.0270  39.5808
0202-03-09_06:52:32.060000      24440.52        1.48696400e+00        2.30479890e-08  40.0270  39.5808
0202-03-09_06:52:32.250000      24440.71        1.53630200e+00        5.27359190e-08  40.0270  39.5808
0202-03-09_06:52:32.450000      24440.91        1.58438800e+00        1.38080979e-07  40.0270  39.5808
0202-03-09_06:52:32.640000      24441.10        1.63350300e+00        2.62100929e-07  40.0270  39.5808
0202-03-09_06:52:32.840000      24441.30        1.68543300e+00        4.89873689e-07  40.0231  39.5732
0202-03-09_06:52:33.040000      24441.50        1.73446900e+00        1.85037434e-06  40.0231  39.5732
0202-03-09_06:52:33.230000      24441.69        1.78025900e+00        3.35912871e-06  40.0231  39.5732
0202-03-09_06:52:33.420000      24441.88        1.83395800e+00        5.39327890e-06  40.0231  39.5732
0202-03-09_06:52:33.625000      24442.09        1.88381700e+00        8.52104817e-06  40.0231  39.5732
0202-03-09_06:52:33.816000      24442.28        1.93044400e+00        1.34976559e-05  40.0231  39.5732
0202-03-09_06:52:34.027000      24442.49        1.98294900e+00        1.90125474e-05  40.0338  39.5846
0202-03-09_06:52:34.227000      24442.69        2.03243600e+00        2.84457509e-05  40.0338  39.5846
