Repository: shortlab/2025-devitre-PhD

# 2025-devitre-PhD
Data repository for Alexis Devitre's PhD thesis

File: chapter 6/data/tapes/020k_ffj28/Ic/1_anneal/Ic_2024-03-09_06-53-15436048_f28-60e19pm2-1200keV-0nA-40k-anneal40k3_4h.txt
# Ic = 1.58 A, n = 20.69 , Tavg = 40.03 K, f28-60e19pm2-1200keV-0nA-40k-anneal40k3_4h
#datetime                        t_s     iHTS_A                vHTS_V                tHTS_K  tTAR_K
0202-03-09_06:53:06.760000      24475.22        2.17905200e-02       -1.57060895e-07  40.0408  39.5851
0202-03-09_06:53:06.973000      24475.43        5.07059800e-02       -1.59787975e-07  40.0377  39.5883
0202-03-09_06:53:07.164000      24475.63        9.78258900e-02       -1.59725994e-07  40.0377  39.5883
0202-03-09_06:53:07.360000      24475.82        1.47303900e-01       -1.56441105e-07  40.0377  39.5883
0202-03-09_06:53:07.550000      24476.01        1.98540900e-01       -1.53528095e-07  40.0377  39.5883
0202-03-09_06:53:07.832000      24476.29        2.48264000e-01       -1.54023924e-07  40.0377  39.5883
0202-03-09_06:53:08.043000      24476.51        2.97991500e-01       -1.67783255e-07  40.0359  39.5842
0202-03-09_06:53:08.234000      24476.70        3.45801600e-01       -1.68465025e-07  40.0359  39.5842
0202-03-09_06:53:08.430000      24476.89        3.94260200e-01       -1.64312435e-07  40.0359  39.5842
0202-03-09_06:53:08.633000      24477.09        4.46473700e-01       -1.59044224e-07  40.0359  39.5842
0202-03-09_06:53:08.855000      24477.32        4.97000600e-01       -1.57804645e-07  40.0382  39.5950
0202-03-09_06:53:09.055000      24477.52        5.44896800e-01       -1.60717655e-07  40.0382  39.5950
0202-03-09_06:53:09.246000      24477.71        5.94385400e-01       -1.58424435e-07  40.0382  39.5950
0202-03-09_06:53:09.450000      24477.91        6.42281600e-01       -1.55883575e-07  40.0382  39.5950
0202-03-09_06:53:09.652000      24478.11        6.91773100e-01       -1.49438135e-07  40.0382  39.5950
0202-03-09_06:53:09.863000      24478.32        7.42869100e-01       -1.55822234e-07  40.0371  39.5840
0202-03-09_06:53:10.060000      24478.52        7.89736700e-01       -1.58363375e-07  40.0371  39.5840
0202-03-09_06:53:10.254000      24478.71        8.42109000e-01       -1.59293055e-07  40.0371  39.5840
0202-03-09_06:53:10.445000      24478.91        8.91618800e-01       -1.53405054e-07  40.0371  39.5840
0202-03-09_06:53:10.650000      24479.11        9.39635200e-01       -1.52103504e-07  40.0371  39.5840
0202-03-09_06:53:10.855000      24479.32        9.89067400e-01       -1.49624344e-07  40.0259  39.5776
0202-03-09_06:53:11.055000      24479.52        1.04095700e+00       -1.45595714e-07  40.0259  39.5776
0202-03-09_06:53:11.250000      24479.71        1.08653700e+00       -1.45285814e-07  40.0259  39.5776
0202-03-09_06:53:11.445000      24479.91        1.13964700e+00       -1.43612384e-07  40.0259  39.5776
0202-03-09_06:53:11.637000      24480.10        1.18926700e+00       -1.38220214e-07  40.0259  39.5776
0202-03-09_06:53:11.860000      24480.32        1.23544600e+00       -1.26072344e-07  40.0412  39.5938
0202-03-09_06:53:12.070000      24480.53        1.28880500e+00       -1.26568174e-07  40.0412  39.5938
0202-03-09_06:53:12.260000      24480.73        1.33193200e+00       -1.33323885e-07  40.0412  39.5938
0202-03-09_06:53:12.465000      24480.93        1.38521400e+00       -1.34129605e-07  40.0412  39.5938
0202-03-09_06:53:12.668000      24481.13        1.43702300e+00       -1.20990075e-07  40.0412  39.5938
0202-03-09_06:53:12.875000      24481.34        1.48712900e+00       -1.01776605e-07  40.0389  39.5851
0202-03-09_06:53:13.080000      24481.54        1.53459700e+00       -5.77095745e-08  40.0389  39.5851
0202-03-09_06:53:13.270000      24481.73        1.58629900e+00        1.51156855e-08  40.0389  39.5851
0202-03-09_06:53:13.460000      24481.92        1.63580500e+00        1.46015206e-07  40.0389  39.5851
0202-03-09_06:53:13.668000      24482.13        1.68062800e+00        4.65144776e-07  40.0389  39.5851
0202-03-09_06:53:13.867000      24482.33        1.73544500e+00        2.02397711e-06  40.0350  39.5866
0202-03-09_06:53:14.062000      24482.52        1.78496900e+00        3.16129067e-06  40.0350  39.5866
0202-03-09_06:53:14.258000      24482.72        1.82996800e+00        5.49231859e-06  40.0350  39.5866
0202-03-09_06:53:14.450000      24482.91        1.88383500e+00        8.94082680e-06  40.0350  39.5866
0202-03-09_06:53:14.652000      24483.12        1.93376300e+00        1.23013248e-05  40.0350  39.5866
0202-03-09_06:53:14.863000      24483.32        1.98129100e+00        1.91884242e-05  40.0284  39.5843
0202-03-09_06:53:15.062000      24483.52        2.03335900e+00        2.91806680e-05  40.0284  39.5843

File: chapter 6/data/tapes/020k_ffj28/Ic/1_anneal/Ic_2024-03-09_07-53-56242171_f28-60e19pm2-1200keV-0nA-40k-anneal40k3_5h.txt
# Ic = 1.60 A, n = 22.24 , Tavg = 40.04 K, f28-60e19pm2-1200keV-0nA-40k-anneal40k3_5h
#datetime                        t_s     iHTS_A                vHTS_V                tHTS_K  tTAR_K
0202-03-09_07:53:47.930000      28116.39        1.64024700e-02       -1.72270510e-07  40.0439  39.5888
0202-03-09_07:53:48.137000      28116.60        5.00522700e-02       -1.67869999e-07  40.0439  39.5888
0202-03-09_07:53:48.330000      28116.79        9.74689200e-02       -1.66816360e-07  40.0439  39.5888
0202-03-09_07:53:48.520000      28116.98        1.49167300e-01       -1.70039260e-07  40.0439  39.5888
0202-03-09_07:53:48.727000      28117.19        1.98889800e-01       -1.75307470e-07  40.0439  39.5888
0202-03-09_07:53:48.920000      28117.38        2.47134600e-01       -1.78778300e-07  40.0235  39.5619
0202-03-09_07:53:49.113000      28117.58        2.97794100e-01       -1.75617370e-07  40.0235  39.5619
0202-03-09_07:53:49.320000      28117.78        3.47135700e-01       -1.71836650e-07  40.0235  39.5619
0202-03-09_07:53:49.510000      28117.98        3.95401300e-01       -1.71898290e-07  40.0235  39.5619
0202-03-09_07:53:49.707000      28118.17        4.46602500e-01       -1.74252990e-07  40.0235  39.5619
0202-03-09_07:53:49.918000      28118.38        4.96050900e-01       -1.73260640e-07  40.0449  39.5922
0202-03-09_07:53:50.113000      28118.58        5.44206700e-01       -1.71401100e-07  40.0449  39.5922
0202-03-09_07:53:50.320000      28118.78        5.94951500e-01       -1.67310490e-07  40.0449  39.5922
0202-03-09_07:53:50.510000      28118.97        6.42763000e-01       -1.68859960e-07  40.0449  39.5922
0202-03-09_07:53:50.703000      28119.17        6.91169600e-01       -1.73384430e-07  40.0449  39.5922
0202-03-09_07:53:50.902000      28119.36        7.43515100e-01       -1.73756300e-07  40.0233  39.5851
0202-03-09_07:53:51.094000      28119.56        7.92896700e-01       -1.75057860e-07  40.0233  39.5851
0202-03-09_07:53:51.285000      28119.75        8.38121300e-01       -1.69231840e-07  40.0233  39.5851
0202-03-09_07:53:51.477000      28119.94        8.92051900e-01       -1.66504760e-07  40.0233  39.5851
0202-03-09_07:53:51.684000      28120.15        9.41917400e-01       -1.63033940e-07  40.0233  39.5851
0202-03-09_07:53:51.887000      28120.35        9.90249200e-01       -1.66318820e-07  40.0462  39.6011
0202-03-09_07:53:52.094000      28120.55        1.03971400e+00       -1.65265180e-07  40.0462  39.6011
0202-03-09_07:53:52.285000      28120.75        1.09045500e+00       -1.68488090e-07  40.0462  39.6011
0202-03-09_07:53:52.490000      28120.95        1.13825300e+00       -1.66008930e-07  40.0462  39.6011
0202-03-09_07:53:52.680000      28121.14        1.18768700e+00       -1.68736000e-07  40.0462  39.6011
0202-03-09_07:53:52.880000      28121.34        1.23924100e+00       -1.71463080e-07  40.0285  39.5922
0202-03-09_07:53:53.082000      28121.55        1.28688500e+00       -1.71153179e-07  40.0285  39.5922
0202-03-09_07:53:53.277000      28121.74        1.33606900e+00       -1.71587040e-07  40.0285  39.5922
0202-03-09_07:53:53.470000      28121.93        1.38771300e+00       -1.64335490e-07  40.0285  39.5922
0202-03-09_07:53:53.660000      28122.12        1.43749500e+00       -1.60678729e-07  40.0285  39.5922
0202-03-09_07:53:53.863000      28122.33        1.48567600e+00       -1.35639220e-07  40.0476  39.5896
0202-03-09_07:53:54.060000      28122.52        1.53492600e+00       -1.08306480e-07  40.0476  39.5896
0202-03-09_07:53:54.250000      28122.71        1.58616400e+00       -4.82488195e-08  40.0476  39.5896
0202-03-09_07:53:54.445000      28122.91        1.63581200e+00        1.20458020e-07  40.0476  39.5896
0202-03-09_07:53:54.637000      28123.10        1.68183800e+00        3.59139150e-07  40.0476  39.5896
0202-03-09_07:53:54.867000      28123.33        1.73662000e+00        1.78967647e-06  40.0476  39.5896
0202-03-09_07:53:55.066000      28123.53        1.78082400e+00        2.01751128e-06  40.0244  39.5820
0202-03-09_07:53:55.270000      28123.73        1.83453400e+00        5.30053892e-06  40.0244  39.5820
0202-03-09_07:53:55.460000      28123.92        1.88449100e+00        9.12860244e-06  40.0244  39.5820
0202-03-09_07:53:55.652000      28124.12        1.92878100e+00        1.16331721e-05  40.0244  39.5820
0202-03-09_07:53:55.863000      28124.33        1.98385100e+00        2.05531836e-05  40.0387  39.5971

File: chapter 6/data/tapes/020k_ffj28/Ic/1_anneal/Ic_2024-03-09_07-54-06250737_f28-60e19pm2-1200keV-0nA-40k-anneal40k3_5h.txt
# Ic = 1.60 A, n = 22.90 , Tavg = 40.05 K, f28-60e19pm2-1200keV-0nA-40k-anneal40k3_5h
#datetime                        t_s     iHTS_A                vHTS_V                tHTS_K  tTAR_K
0202-03-09_07:53:57.934000      28126.39        1.65790900e-02        1.00498870e-08  40.0459  39.5940
0202-03-09_07:53:58.125000      28126.59        4.85458200e-02        9.12020700e-09  40.0459  39.5940
0202-03-09_07:53:58.316000      28126.78        9.93581800e-02        1.28389470e-08  40.0459  39.5940
0202-03-09_07:53:58.520000      28126.98        1.49333500e-01        1.24670670e-08  40.0459  39.5940
0202-03-09_07:53:58.723000      28127.18        1.96909000e-01        1.22191570e-08  40.0459  39.5940
0202-03-09_07:53:58.914000      28127.38        2.48199200e-01        6.02125700e-09  40.0302  39.5789
0202-03-09_07:53:59.117000      28127.58        2.97894000e-01        5.77333700e-09  40.0302  39.5789
0202-03-09_07:53:59.316000      28127.78        3.45620900e-01        7.53047000e-10  40.0302  39.5789
0202-03-09_07:53:59.510000      28127.97        3.94868900e-01        8.56239700e-09  40.0302  39.5789
0202-03-09_07:53:59.715000      28128.18        4.46020700e-01        4.96761700e-09  40.0302  39.5789
0202-03-09_07:53:59.910000      28128.37        4.93973100e-01        5.89729700e-09  40.0461  39.6022
0202-03-09_07:54:00.120000      28128.58        5.44191800e-01       -1.10632300e-09  40.0461  39.6022
0202-03-09_07:54:00.316000      28128.78        5.94999700e-01        1.06293700e-09  40.0461  39.6022
0202-03-09_07:54:00.508000      28128.97        6.44071100e-01        1.62074700e-09  40.0461  39.6022
0202-03-09_07:54:00.710000      28129.17        6.89212600e-01        1.01118670e-08  40.0461  39.6022
0202-03-09_07:54:00.906000      28129.37        7.43548200e-01        1.14754070e-08  40.0189  39.5779
0202-03-09_07:54:01.098000      28129.56        7.92812600e-01        1.05457170e-08  40.0189  39.5779
0202-03-09_07:54:01.305000      28129.77        8.40518200e-01        7.01291700e-09  40.0189  39.5779
0202-03-09_07:54:01.496000      28129.96        8.90244100e-01        1.11659870e-08  40.0189  39.5779
0202-03-09_07:54:01.688000      28130.15        9.41541800e-01        1.58147570e-08  40.0189  39.5779
0202-03-09_07:54:01.890000      28130.35        9.91514100e-01        1.24062670e-08  40.0448  39.5800
0202-03-09_07:54:02.086000      28130.55        1.03793500e+00        8.43960700e-09  40.0448  39.5800
0202-03-09_07:54:02.277000      28130.74        1.09051500e+00        9.92710700e-09  40.0448  39.5800
0202-03-09_07:54:02.470000      28130.93        1.13997500e+00        1.46994870e-08  40.0448  39.5800
0202-03-09_07:54:02.676000      28131.14        1.18448100e+00        2.13312370e-08  40.0448  39.5800
0202-03-09_07:54:02.870000      28131.33        1.23910500e+00        1.87281270e-08  40.0184  39.5724
0202-03-09_07:54:03.066000      28131.53        1.28852100e+00        2.12692570e-08  40.0184  39.5724
0202-03-09_07:54:03.266000      28131.73        1.33424200e+00        1.92239570e-08  40.0184  39.5724
0202-03-09_07:54:03.457000      28131.92        1.38733100e+00        1.82322870e-08  40.0184  39.5724
0202-03-09_07:54:03.650000      28132.11        1.43714200e+00        1.97197870e-08  40.0184  39.5724
0202-03-09_07:54:03.867000      28132.33        1.48537800e+00        2.87067370e-08  40.0517  39.5934
0202-03-09_07:54:04.070000      28132.53        1.53695000e+00        4.56270070e-08  40.0517  39.5934
0202-03-09_07:54:04.266000      28132.73        1.58598400e+00        1.29360627e-07  40.0517  39.5934
0202-03-09_07:54:04.457000      28132.92        1.63067700e+00        2.61313907e-07  40.0517  39.5934
0202-03-09_07:54:04.650000      28133.11        1.68492500e+00        4.92681487e-07  40.0517  39.5934
0202-03-09_07:54:04.860000      28133.32        1.73506900e+00        1.87648648e-06  40.0212  39.5760
0202-03-09_07:54:05.066000      28133.53        1.78159700e+00        3.19112290e-06  40.0212  39.5760
0202-03-09_07:54:05.270000      28133.73        1.83404300e+00        6.00496915e-06  40.0212  39.5760
0202-03-09_07:54:05.460000      28133.92        1.88385300e+00        8.66076899e-06  40.0212  39.5760
0202-03-09_07:54:05.660000      28134.12        1.92854800e+00        1.35298385e-05  40.0212  39.5760
0202-03-09_07:54:05.875000      28134.34        1.98406700e+00        2.02427827e-05  40.0490  39.6108

File: chapter 6/data/tapes/020k_ffj28/Ic/1_anneal/Ic_2024-03-09_08-54-26644695_f28-60e19pm2-1200keV-0nA-40k-anneal40k3_6h.txt
# Ic = 1.58 A, n = 20.81 , Tavg = 40.04 K, f28-60e19pm2-1200keV-0nA-40k-anneal40k3_6h
#datetime                        t_s     iHTS_A                vHTS_V                tHTS_K  tTAR_K
0202-03-09_08:54:18.080000      31746.54        2.11354700e-02       -1.30035281e-07  40.0463  39.6035
0202-03-09_08:54:18.270000      31746.73        5.02171200e-02       -1.33258191e-07  40.0463  39.6035
0202-03-09_08:54:18.477000      31746.94        9.95998200e-02       -1.43112861e-07  40.0463  39.6035
0202-03-09_08:54:18.668000      31747.13        1.44742800e-01       -1.44476401e-07  40.0463  39.6035
0202-03-09_08:54:18.867000      31747.33        1.99102300e-01       -1.39332141e-07  40.0185  39.5822
0202-03-09_08:54:19.074000      31747.54        2.48660500e-01       -1.34373811e-07  40.0185  39.5822
0202-03-09_08:54:19.266000      31747.73        2.95859000e-01       -1.36914951e-07  40.0185  39.5822
0202-03-09_08:54:19.457000      31747.92        3.47556000e-01       -1.41067551e-07  40.0185  39.5822
0202-03-09_08:54:19.660000      31748.12        3.97075700e-01       -1.45468061e-07  40.0185  39.5822
0202-03-09_08:54:19.863000      31748.33        4.45074100e-01       -1.43980571e-07  40.0426  39.5953
0202-03-09_08:54:20.066000      31748.53        4.94496000e-01       -1.42740991e-07  40.0426  39.5953
0202-03-09_08:54:20.258000      31748.72        5.45397400e-01       -1.38092561e-07  40.0426  39.5953
0202-03-09_08:54:20.453000      31748.91        5.93038200e-01       -1.44662341e-07  40.0426  39.5953
0202-03-09_08:54:20.656000      31749.12        6.41507100e-01       -1.39951931e-07  40.0426  39.5953
0202-03-09_08:54:20.870000      31749.33        6.93889700e-01       -1.44042551e-07  40.0189  39.5708
0202-03-09_08:54:21.082000      31749.54        7.42125600e-01       -1.43174841e-07  40.0189  39.5708
0202-03-09_08:54:21.273000      31749.74        7.92071200e-01       -1.46893581e-07  40.0189  39.5708
0202-03-09_08:54:21.477000      31749.94        8.42353700e-01       -1.47947231e-07  40.0189  39.5708
0202-03-09_08:54:21.680000      31750.14        8.90276000e-01       -1.56624291e-07  40.0189  39.5708
0202-03-09_08:54:21.880000      31750.34        9.39611700e-01       -1.57739921e-07  40.0408  39.5942
0202-03-09_08:54:22.082000      31750.54        9.90940500e-01       -1.51046181e-07  40.0408  39.5942
0202-03-09_08:54:22.273000      31750.74        1.03899200e+00       -1.53029511e-07  40.0408  39.5942
0202-03-09_08:54:22.470000      31750.93        1.08798200e+00       -1.56996171e-07  40.0408  39.5942
0202-03-09_08:54:22.676000      31751.14        1.14008400e+00       -1.69206041e-07  40.0408  39.5942
0202-03-09_08:54:22.870000      31751.33        1.18943800e+00       -1.65301361e-07  40.0202  39.5810
0202-03-09_08:54:23.070000      31751.53        1.23599100e+00       -1.64495631e-07  40.0202  39.5810
0202-03-09_08:54:23.270000      31751.73        1.28880900e+00       -1.61335101e-07  40.0202  39.5810
0202-03-09_08:54:23.473000      31751.94        1.33806300e+00       -1.61707511e-07  40.0202  39.5810
0202-03-09_08:54:23.668000      31752.13        1.38562400e+00       -1.60530301e-07  40.0202  39.5810
0202-03-09_08:54:23.880000      31752.34        1.43781500e+00       -1.49250121e-07  40.0389  39.5836
0202-03-09_08:54:24.070000      31752.53        1.48676600e+00       -1.36854321e-07  40.0389  39.5836
0202-03-09_08:54:24.260000      31752.72        1.53222700e+00       -1.06360651e-07  40.0389  39.5836
0202-03-09_08:54:24.470000      31752.93        1.58588900e+00       -4.53733010e-08  40.0389  39.5836
0202-03-09_08:54:24.664000      31753.13        1.63582100e+00        1.30399179e-07  40.0389  39.5836
0202-03-09_08:54:24.870000      31753.33        1.68223800e+00        3.48317389e-07  40.0190  39.5737
0202-03-09_08:54:25.074000      31753.54        1.73537300e+00        1.75592273e-06  40.0190  39.5737
0202-03-09_08:54:25.270000      31753.73        1.78493600e+00        3.47937311e-06  40.0190  39.5737
0202-03-09_08:54:25.460000      31753.92        1.83007500e+00        4.74436473e-06  40.0190  39.5737
0202-03-09_08:54:25.660000      31754.12        1.88409300e+00        9.22048887e-06  40.0190  39.5737
0202-03-09_08:54:25.860000      31754.32        1.93348900e+00        1.07160424e-05  40.0411  39.5954
0202-03-09_08:54:26.055000      31754.52        1.98055300e+00        1.92555101e-05  40.0411  39.5954
0202-03-09_08:54:26.260000      31754.72        2.03260100e+00        2.96270769e-05  40.0411  39.5954

File: chapter 6/data/tapes/020k_ffj28/Ic/1_anneal/Ic_2024-03-09_08-54-36998024_f28-60e19pm2-1200keV-0nA-40k-anneal40k3_6h.txt
# Ic = 1.59 A, n = 21.12 , Tavg = 40.05 K, f28-60e19pm2-1200keV-0nA-40k-anneal40k3_6h
#datetime                        t_s     iHTS_A                vHTS_V                tHTS_K  tTAR_K
0202-03-09_08:54:28.336000      31756.80        1.74044000e-02        2.46056600e-09  40.0377  39.5919
0202-03-09_08:54:28.540000      31757.00        5.07707300e-02        1.77879600e-09  40.0377  39.5919
0202-03-09_08:54:28.740000      31757.20        9.71707200e-02       -4.97691400e-09  40.0377  39.5919
0202-03-09_08:54:28.953000      31757.42        1.51510800e-01       -1.16706440e-08  40.0196  39.5758
0202-03-09_08:54:29.145000      31757.61        1.97624400e-01       -1.69392740e-08  40.0196  39.5758
0202-03-09_08:54:29.340000      31757.80        2.46017600e-01       -1.84891640e-08  40.0196  39.5758
0202-03-09_08:54:29.543000      31758.00        2.97826600e-01       -1.85516940e-08  40.0196  39.5758
0202-03-09_08:54:29.777000      31758.24        3.47711400e-01       -1.45230540e-08  40.0196  39.5758
0202-03-09_08:54:30.008000      31758.47        3.99124800e-01       -1.30975440e-08  40.0465  39.5947
0202-03-09_08:54:30.210000      31758.67        4.45416400e-01       -1.50808640e-08  40.0465  39.5947
0202-03-09_08:54:30.414000      31758.88        4.94731200e-01       -1.43371240e-08  40.0465  39.5947
0202-03-09_08:54:30.613000      31759.08        5.45659300e-01       -1.44549400e-09  40.0465  39.5947
0202-03-09_08:54:30.850000      31759.31        5.95452000e-01        3.76073600e-09  40.0465  39.5947
0202-03-09_08:54:31.050000      31759.51        6.45093600e-01       -3.29874000e-10  40.0229  39.5739
0202-03-09_08:54:31.258000      31759.72        6.93954300e-01        7.23156600e-09  40.0229  39.5739
0202-03-09_08:54:31.450000      31759.91        7.41805800e-01        1.33055060e-08  40.0229  39.5739
0202-03-09_08:54:31.640000      31760.10        7.93127200e-01        1.45450860e-08  40.0229  39.5739
0202-03-09_08:54:31.844000      31760.31        8.43161800e-01        3.32688600e-09  40.0412  39.5971
0202-03-09_08:54:32.060000      31760.52        8.92107100e-01       -2.74705400e-09  40.0412  39.5971
0202-03-09_08:54:32.254000      31760.71        9.41634100e-01       -2.31320400e-09  40.0412  39.5971
0202-03-09_08:54:32.445000      31760.91        9.91700500e-01       -3.05694400e-09  40.0412  39.5971
0202-03-09_08:54:32.637000      31761.10        1.03604800e+00       -4.66840400e-09  40.0412  39.5971
0202-03-09_08:54:32.855000      31761.32        1.09158400e+00       -5.96995400e-09  40.0270  39.5778
0202-03-09_08:54:33.066000      31761.53        1.13906900e+00       -2.62309400e-09  40.0270  39.5778
0202-03-09_08:54:33.270000      31761.73        1.18843400e+00       -1.69341400e-09  40.0270  39.5778
0202-03-09_08:54:33.460000      31761.92        1.23963100e+00        3.63678600e-09  40.0270  39.5778
0202-03-09_08:54:33.664000      31762.13        1.28739000e+00        5.49615600e-09  40.0270  39.5778
0202-03-09_08:54:33.870000      31762.33        1.33661900e+00        8.40916600e-09  40.0457  39.5936
0202-03-09_08:54:34.070000      31762.53        1.38858100e+00        1.23138360e-08  40.0457  39.5936
0202-03-09_08:54:34.266000      31762.73        1.43392000e+00        2.22924560e-08  40.0457  39.5936
0202-03-09_08:54:34.457000      31762.92        1.48738300e+00        3.95226060e-08  40.0457  39.5936
0202-03-09_08:54:34.650000      31763.11        1.53688000e+00        6.89626160e-08  40.0457  39.5936
0202-03-09_08:54:34.863000      31763.32        1.58492000e+00        1.66455546e-07  40.0457  39.5936
0202-03-09_08:54:35.060000      31763.52        1.63627600e+00        2.95371576e-07  40.0206  39.5816
0202-03-09_08:54:35.254000      31763.71        1.68609800e+00        5.12297586e-07  40.0206  39.5816
0202-03-09_08:54:35.453000      31763.91        1.73413400e+00        1.79544720e-06  40.0206  39.5816
0202-03-09_08:54:35.645000      31764.11        1.78272400e+00        3.49819480e-06  40.0206  39.5816
0202-03-09_08:54:35.848000      31764.31        1.83462700e+00        5.45301076e-06  40.0520  39.6098
0202-03-09_08:54:36.040000      31764.50        1.88301100e+00        9.10047172e-06  40.0520  39.6098
0202-03-09_08:54:36.230000      31764.69        1.93158500e+00        1.32809515e-05  40.0520  39.6098
0202-03-09_08:54:36.438000      31764.90        1.98324200e+00        1.87078277e-05  40.0520  39.6098
0202-03-09_08:54:36.630000      31765.09        2.03327200e+00        2.85116565e-05  40.0520  39.6098

File: chapter 6/data/tapes/020k_ffj28/Ic/1_anneal/Ic_2024-03-09_08-54-57405897_f28-60e19pm2-1200keV-0nA-40k-anneal40k3_6h.txt
# Ic = 1.59 A, n = 21.46 , Tavg = 40.03 K, f28-60e19pm2-1200keV-0nA-40k-anneal40k3_6h
#datetime                        t_s     iHTS_A                vHTS_V                tHTS_K  tTAR_K
0202-03-09_08:54:48.754000      31777.22        1.70033000e-02       -3.39009648e-07  40.0439  39.5824
0202-03-09_08:54:48.957000      31777.42        4.73760800e-02       -3.44029948e-07  40.0260  39.5699
0202-03-09_08:54:49.160000      31777.62        9.95092300e-02       -3.45145568e-07  40.0260  39.5699
0202-03-09_08:54:49.350000      31777.82        1.49209900e-01       -3.48678378e-07  40.0260  39.5699
0202-03-09_08:54:49.555000      31778.02        1.95035500e-01       -3.44897658e-07  40.0260  39.5699
0202-03-09_08:54:49.758000      31778.22        2.48536000e-01       -3.55000238e-07  40.0260  39.5699
0202-03-09_08:54:49.973000      31778.44        2.99544200e-01       -3.53140868e-07  40.0447  39.5944
0202-03-09_08:54:50.168000      31778.63        3.43389900e-01       -3.56549708e-07  40.0447  39.5944
0202-03-09_08:54:50.360000      31778.82        3.96766700e-01       -3.50723678e-07  40.0447  39.5944
0202-03-09_08:54:50.560000      31779.02        4.46528200e-01       -3.45951298e-07  40.0447  39.5944
0202-03-09_08:54:50.777000      31779.24        4.93121100e-01       -3.48802338e-07  40.0447  39.5944
0202-03-09_08:54:51             31779.46        5.46063100e-01       -3.52149198e-07  40.0157  39.5801
0202-03-09_08:54:51.190000      31779.65        5.93178300e-01       -3.47810668e-07  40.0157  39.5801
0202-03-09_08:54:51.402000      31779.86        6.41599700e-01       -3.46942968e-07  40.0157  39.5801
0202-03-09_08:54:51.598000      31780.06        6.93698700e-01       -3.50661708e-07  40.0157  39.5801
0202-03-09_08:54:51.824000      31780.29        7.43651600e-01       -3.52211178e-07  40.0157  39.5801
0202-03-09_08:54:52.023000      31780.48        7.93107400e-01       -3.49979938e-07  40.0448  39.5931
0202-03-09_08:54:52.223000      31780.69        8.42209900e-01       -3.45951298e-07  40.0448  39.5931
0202-03-09_08:54:52.426000      31780.89        8.90098400e-01       -3.35228928e-07  40.0448  39.5931
0202-03-09_08:54:52.630000      31781.09        9.39052500e-01       -3.35352888e-07  40.0448  39.5931
0202-03-09_08:54:52.848000      31781.31        9.91433500e-01       -3.37335578e-07  40.0448  39.5931
0202-03-09_08:54:53.055000      31781.52        1.03744000e+00       -3.48615118e-07  40.0132  39.5609
0202-03-09_08:54:53.246000      31781.71        1.09014200e+00       -3.39875218e-07  40.0132  39.5609
0202-03-09_08:54:53.438000      31781.90        1.13966100e+00       -3.43098128e-07  40.0132  39.5609
0202-03-09_08:54:53.630000      31782.09        1.18453400e+00       -3.36962198e-07  40.0132  39.5609
0202-03-09_08:54:53.848000      31782.31        1.23897200e+00       -3.37272098e-07  40.0453  39.5790
0202-03-09_08:54:54.062000      31782.52        1.28804000e+00       -3.34297098e-07  40.0453  39.5790
0202-03-09_08:54:54.260000      31782.72        1.33738900e+00       -3.32561688e-07  40.0453  39.5790
0202-03-09_08:54:54.453000      31782.92        1.38772800e+00       -3.35722618e-07  40.0453  39.5790
0202-03-09_08:54:54.660000      31783.12        1.43547400e+00       -3.27603358e-07  40.0453  39.5790
0202-03-09_08:54:54.867000      31783.33        1.48660900e+00       -3.12232558e-07  40.0250  39.5786
0202-03-09_08:54:55.080000      31783.54        1.53675900e+00       -2.63455028e-07  40.0250  39.5786
0202-03-09_08:54:55.280000      31783.74        1.58457800e+00       -1.99182748e-07  40.0250  39.5786
0202-03-09_08:54:55.473000      31783.93        1.63604700e+00       -7.44808680e-08  40.0250  39.5786
0202-03-09_08:54:55.664000      31784.13        1.68574500e+00        1.57444782e-07  40.0250  39.5786
0202-03-09_08:54:55.880000      31784.34        1.73379100e+00        1.55885337e-06  40.0549  39.5978
0202-03-09_08:54:56.074000      31784.53        1.78507800e+00        3.18239490e-06  40.0549  39.5978
0202-03-09_08:54:56.266000      31784.73        1.83420700e+00        5.04548549e-06  40.0549  39.5978
0202-03-09_08:54:56.470000      31784.93        1.88238700e+00        9.01524436e-06  40.0549  39.5978
0202-03-09_08:54:56.660000      31785.12        1.93157700e+00        1.32384975e-05  40.0549  39.5978
0202-03-09_08:54:56.855000      31785.32        1.98344300e+00        1.86827380e-05  40.0270  39.5823
0202-03-09_08:54:57.047000      31785.51        2.03300800e+00        2.87041316e-05  40.0270  39.5823

File: chapter 6/data/tapes/020k_ffj28/Ic/1_anneal/Ic_2024-03-09_10-48-32967208_f28-60e19pm2-1200keV-0nA-20k-Afteranneal40k3_6h.txt
# Ic =  nan A, n =  nan , Tavg = 20.03 K, f28-60e19pm2-1200keV-0nA-20k-Afteranneal40k3_6h
#datetime                        t_s     iHTS_A                vHTS_V                tHTS_K  tTAR_K
0202-03-09_10:48:11.758000      38580.22        1.76259500e-02        2.34621820e-08  20.0854  19.7064
0202-03-09_10:48:12.035000      38580.50        4.97158500e-02        2.06111420e-08  20.0237  19.7521
0202-03-09_10:48:12.297000      38580.76        9.93666600e-02        2.41439520e-08  20.0237  19.7521
0202-03-09_10:48:12.523000      38580.98        1.51853000e-01        2.23465520e-08  20.0237  19.7521
0202-03-09_10:48:12.773000      38581.24        1.98466600e-01        2.34621820e-08  20.0237  19.7521
0202-03-09_10:48:12.977000      38581.44        2.48796500e-01        2.73668620e-08  20.0901  19.8139
0202-03-09_10:48:13.170000      38581.63        2.96588500e-01        3.57340420e-08  20.0901  19.8139
0202-03-09_10:48:13.383000      38581.84        3.46613300e-01        3.18293720e-08  20.0901  19.8139
0202-03-09_10:48:13.586000      38582.05        3.97685300e-01        2.99080220e-08  20.0901  19.8139
0202-03-09_10:48:13.810000      38582.27        4.46011600e-01        2.74288620e-08  20.0901  19.8139
0202-03-09_10:48:14.023000      38582.48        4.96737700e-01        3.00939620e-08  20.0387  19.6821
0202-03-09_10:48:14.240000      38582.70        5.45228700e-01        2.88543720e-08  20.0387  19.6821
0202-03-09_10:48:14.492000      38582.95        5.97102100e-01        2.72429220e-08  20.0387  19.6821
0202-03-09_10:48:14.710000      38583.17        6.42525500e-01        2.42679220e-08  20.0387  19.6821
0202-03-09_10:48:14.914000      38583.38        6.94759300e-01        3.22012420e-08  20.0821  19.8761
0202-03-09_10:48:15.125000      38583.59        7.43529400e-01        3.22632220e-08  20.0821  19.8761
0202-03-09_10:48:15.336000      38583.80        7.92618500e-01        2.67470920e-08  20.0821  19.8761
0202-03-09_10:48:15.555000      38584.02        8.43323900e-01        2.56314620e-08  20.0821  19.8761
0202-03-09_10:48:15.805000      38584.27        8.93391000e-01        2.55694820e-08  20.0821  19.8761
0202-03-09_10:48:16.035000      38584.50        9.38706000e-01        2.91022920e-08  20.0662  19.6783
0202-03-09_10:48:16.300000      38584.76        9.92188200e-01        1.85038720e-08  20.0662  19.6783
0202-03-09_10:48:16.508000      38584.97        1.04227200e+00        2.04252220e-08  20.0662  19.6783
0202-03-09_10:48:16.742000      38585.20        1.09062500e+00        1.94335520e-08  20.0662  19.6783
0202-03-09_10:48:16.957000      38585.42        1.14186400e+00        2.28424020e-08  20.0679  19.8135
0202-03-09_10:48:17.168000      38585.63        1.18992600e+00        2.02392820e-08  20.0679  19.8135
0202-03-09_10:48:17.380000      38585.84        1.23840800e+00        2.64371920e-08  20.0679  19.8135
0202-03-09_10:48:17.598000      38586.06        1.28976400e+00        2.36481320e-08  20.0679  19.8135
0202-03-09_10:48:17.805000      38586.27        1.33739500e+00        2.34621920e-08  20.0679  19.8135
0202-03-09_10:48:18.035000      38586.50        1.38939400e+00        2.32762620e-08  20.0629  19.7747
0202-03-09_10:48:18.293000      38586.76        1.43671700e+00        3.15814520e-08  20.0629  19.7747
0202-03-09_10:48:18.500000      38586.96        1.48790600e+00        3.74694720e-08  20.0629  19.7747
0202-03-09_10:48:18.715000      38587.18        1.53610500e+00        3.63538420e-08  20.0629  19.7747
0202-03-09_10:48:18.914000      38587.38        1.58621400e+00        4.09407320e-08  20.0671  19.7024
0202-03-09_10:48:19.160000      38587.62        1.63603100e+00        3.79041920e-08  20.0671  19.7024
0202-03-09_10:48:19.375000      38587.84        1.68638000e+00        3.11490420e-08  20.0671  19.7024
0202-03-09_10:48:19.594000      38588.05        1.73442900e+00        2.76162320e-08  20.0671  19.7024
0202-03-09_10:48:19.810000      38588.27        1.78555000e+00        3.15209220e-08  20.0671  19.7024
0202-03-09_10:48:20.040000      38588.50        1.83454800e+00        3.64792420e-08  20.0536  19.8518
0202-03-09_10:48:20.297000      38588.76        1.88571100e+00        3.50537220e-08  20.0536  19.8518
0202-03-09_10:48:20.508000      38588.97        1.93278200e+00        3.35042520e-08  20.0536  19.8518
0202-03-09_10:48:20.715000      38589.18        1.98357200e+00        3.85865320e-08  20.0536  19.8518
0202-03-09_10:48:20.926000      38589.39        2.03149700e+00        4.01979920e-08  20.0536  19.8518
0202-03-09_10:48:21.210000      38589.67        2.08307800e+00        3.54875820e-08  20.0917  19.7060
0202-03-09_10:48:21.420000      38589.88        2.13289800e+00        2.89797720e-08  20.0917  19.7060
0202-03-09_10:48:21.640000      38590.10        2.18126200e+00        3.12110220e-08  20.0917  19.7060
0202-03-09_10:48:21.875000      38590.34        2.23318800e+00        4.14995520e-08  20.0207  19.7741
0202-03-09_10:48:22.117000      38590.58        2.28031700e+00        4.36068420e-08  20.0207  19.7741
0202-03-09_10:48:22.324000      38590.79        2.33124800e+00        4.43505920e-08  20.0207  19.7741
0202-03-09_10:48:22.594000      38591.06        2.38092900e+00        4.39167320e-08  20.0207  19.7741
0202-03-09_10:48:22.797000      38591.26        2.43021500e+00        3.67271620e-08  20.0207  19.7741
0202-03-09_10:48:23.047000      38591.51        2.47934900e+00        3.83386220e-08  20.0892  19.8087
0202-03-09_10:48:23.305000      38591.77        2.53209500e+00        4.13136120e-08  20.0892  19.8087
0202-03-09_10:48:23.510000      38591.97        2.57894300e+00        4.25531920e-08  20.0892  19.8087
0202-03-09_10:48:23.720000      38592.18        2.62888700e+00        2.74303020e-08  20.0892  19.8087
0202-03-09_10:48:23.918000      38592.38        2.67585800e+00        2.22860320e-08  20.0323  19.6846
0202-03-09_10:48:24.156000      38592.62        2.72775500e+00        1.74516620e-08  20.0323  19.6846
0202-03-09_10:48:24.363000      38592.82        2.77526100e+00        2.73063420e-08  20.0323  19.6846
0202-03-09_10:48:24.580000      38593.04        2.82697200e+00        4.12516320e-08  20.0323  19.6846
0202-03-09_10:48:24.800000      38593.26        2.87617400e+00        4.03223820e-08  20.0323  19.6846
0202-03-09_10:48:25.060000      38593.52        2.92637700e+00        3.31336620e-08  20.0761  19.8733
0202-03-09_10:48:25.280000      38593.74        2.97550300e+00        2.63787920e-08  20.0761  19.8733
0202-03-09_10:48:25.496000      38593.96        3.02620400e+00        2.63168120e-08  20.0761  19.8733
0202-03-09_10:48:25.707000      38594.17        3.07420200e+00        3.66053520e-08  20.0761  19.8733
0202-03-09_10:48:25.906000      38594.37        3.12486100e+00        4.04480520e-08  20.0565  19.6655
0202-03-09_10:48:26.164000      38594.63        3.17374000e+00        4.39808620e-08  20.0565  19.6655
0202-03-09_10:48:26.390000      38594.85        3.22520200e+00        3.64194120e-08  20.0565  19.6655
0202-03-09_10:48:26.594000      38595.06        3.27234100e+00        3.72251420e-08  20.0565  19.6655
0202-03-09_10:48:26.824000      38595.28        3.32464700e+00        3.82787820e-08  20.0565  19.6655
0202-03-09_10:48:27.050000      38595.51        3.37151000e+00        4.20595120e-08  20.0594  19.8142
0202-03-09_10:48:27.310000      38595.77        3.42489200e+00        4.83813820e-08  20.0594  19.8142
0202-03-09_10:48:27.520000      38595.98        3.47224900e+00        6.20787620e-08  20.0594  19.8142
0202-03-09_10:48:27.754000      38596.22        3.52352000e+00        7.75115620e-08  20.0594  19.8142
0202-03-09_10:48:28.050000      38596.51        3.57347000e+00        1.05340182e-07  20.0521  19.7665
0202-03-09_10:48:28.266000      38596.73        3.62206900e+00        1.24615692e-07  20.0521  19.7665
0202-03-09_10:48:28.477000      38596.94        3.67052700e+00        1.54365672e-07  20.0521  19.7665
0202-03-09_10:48:28.684000      38597.15        3.72078300e+00        2.15477072e-07  20.0521  19.7665
0202-03-09_10:48:28.883000      38597.34        3.76474400e+00        2.67601512e-07  20.0521  19.7665
0202-03-09_10:48:29.130000      38597.59        3.81664300e+00        3.76994652e-07  20.0671  19.7125
0202-03-09_10:48:29.355000      38597.82        3.87073600e+00        5.20848172e-07  20.0671  19.7125
0202-03-09_10:48:29.610000      38598.07        3.92038600e+00        7.29345922e-07  20.0671  19.7125
0202-03-09_10:48:29.840000      38598.30        3.96853900e+00        9.75279052e-07  20.0671  19.7125
0202-03-09_10:48:30.062000      38598.52        4.01982900e+00        1.28691004e-06  20.0471  19.8497
0202-03-09_10:48:30.285000      38598.75        4.06853100e+00        1.70997948e-06  20.0471  19.8497
0202-03-09_10:48:30.535000      38599.00        4.11847500e+00        2.24901184e-06  20.0471  19.8497
0202-03-09_10:48:30.805000      38599.26        4.16863600e+00        3.89492872e-06  20.0471  19.8497
0202-03-09_10:48:31.060000      38599.52        4.21769200e+00        5.18787498e-06  20.0881  19.6966
0202-03-09_10:48:31.320000      38599.78        4.26762200e+00        6.70388398e-06  20.0881  19.6966
0202-03-09_10:48:31.527000      38599.99        4.31626000e+00        8.41698658e-06  20.0881  19.6966
0202-03-09_10:48:31.746000      38600.21        4.36592700e+00        1.02063235e-05  20.0881  19.6966
0202-03-09_10:48:31.977000      38600.44        4.41709800e+00        1.31731395e-05  20.0308  19.7935
0202-03-09_10:48:32.203000      38600.66        4.46549900e+00        1.69081245e-05  20.0308  19.7935
0202-03-09_10:48:32.465000      38600.93        4.51365600e+00        2.04737825e-05  20.0308  19.7935

File: chapter 6/data/tapes/020k_ffj28/Ic/1_anneal/Ic_2024-03-09_11-12-57254595_f28-60e19pm2-1200keV-0nA-40k-Afteranneal50k_peak2.txt
# Ic = 1.58 A, n = 21.25 , Tavg = 40.03 K, f28-60e19pm2-1200keV-0nA-40k-Afteranneal50k_peak2
#datetime                        t_s     iHTS_A                vHTS_V                tHTS_K  tTAR_K
0202-03-09_11:12:46.406000      40054.87        5.00603600e-02       -7.50567500e-09  40.0410  39.6027
0202-03-09_11:12:46.723000      40055.18        4.91268400e-02        1.48130500e-09  40.0410  39.6027
0202-03-09_11:12:47.062000      40055.52        1.03904200e-01        2.41070500e-09  40.0196  39.5873
0202-03-09_11:12:47.375000      40055.84        1.53306400e-01       -6.82446500e-09  40.0196  39.5873
0202-03-09_11:12:47.700000      40056.16        1.98104900e-01        2.03854500e-09  40.0196  39.5873
0202-03-09_11:12:47.918000      40056.38        2.46484600e-01        3.03021500e-09  40.0451  39.6017
0202-03-09_11:12:48.170000      40056.63        2.98848000e-01        3.65115000e-10  40.0451  39.6017
0202-03-09_11:12:48.387000      40056.85        3.47423600e-01        3.03135000e-10  40.0451  39.6017
0202-03-09_11:12:48.600000      40057.06        3.97320100e-01       -3.91144500e-09  40.0451  39.6017
0202-03-09_11:12:48.810000      40057.27        4.44607400e-01       -6.20467500e-09  40.0451  39.6017
0202-03-09_11:12:49.074000      40057.54        4.96252200e-01       -2.67186500e-09  40.0378  39.5995
0202-03-09_11:12:49.350000      40057.81        5.46947200e-01        3.27813500e-09  40.0378  39.5995
0202-03-09_11:12:49.633000      40058.09        5.97317100e-01        3.65115000e-10  40.0378  39.5995
0202-03-09_11:12:49.863000      40058.33        6.46342300e-01       -4.22134500e-09  40.0422  39.6061
0202-03-09_11:12:50.110000      40058.57        6.92544800e-01       -6.63852500e-09  40.0422  39.6061
0202-03-09_11:12:50.344000      40058.81        7.44597700e-01        4.57969500e-09  40.0422  39.6061
0202-03-09_11:12:50.640000      40059.10        7.96350000e-01        2.34844500e-09  40.0422  39.6061
0202-03-09_11:12:50.890000      40059.35        8.45078500e-01       -8.80779500e-09  40.0422  39.6061
0202-03-09_11:12:51.130000      40059.59        8.93401700e-01       -4.96509500e-09  40.0169  39.5809
0202-03-09_11:12:51.434000      40059.90        9.44583500e-01       -4.40615000e-10  40.0169  39.5809
0202-03-09_11:12:51.758000      40060.22        9.93399500e-01       -1.61821500e-09  40.0169  39.5809
0202-03-09_11:12:51.980000      40060.44        1.04246400e+00        6.74896500e-09  40.0429  39.6022
0202-03-09_11:12:52.250000      40060.71        1.08786100e+00        3.46406500e-09  40.0429  39.6022
0202-03-09_11:12:52.465000      40060.93        1.14105200e+00       -4.03540500e-09  40.0429  39.6022
0202-03-09_11:12:52.703000      40061.16        1.18975800e+00       -7.01036500e-09  40.0429  39.6022
0202-03-09_11:12:52.938000      40061.40        1.23855200e+00       -4.84093500e-09  40.0429  39.6022
0202-03-09_11:12:53.220000      40061.68        1.29003900e+00        3.27852500e-09  40.0243  39.5930
0202-03-09_11:12:53.460000      40061.92        1.33955700e+00       -5.02205000e-10  40.0243  39.5930
0202-03-09_11:12:53.690000      40062.15        1.39073700e+00        7.12123500e-09  40.0243  39.5930
0202-03-09_11:12:53.953000      40062.42        1.43274200e+00        1.16457050e-08  40.0243  39.5930
0202-03-09_11:12:54.170000      40062.63        1.48878900e+00        3.32764350e-08  40.0392  39.5976
0202-03-09_11:12:54.418000      40062.88        1.53723600e+00        6.60014250e-08  40.0392  39.5976
0202-03-09_11:12:54.652000      40063.11        1.58512200e+00        1.74898775e-07  40.0392  39.5976
0202-03-09_11:12:54.900000      40063.36        1.63834500e+00        3.61951835e-07  40.0392  39.5976
0202-03-09_11:12:55.184000      40063.64        1.68619800e+00        6.76124125e-07  40.0319  39.5906
0202-03-09_11:12:55.523000      40063.99        1.73779300e+00        2.23074703e-06  40.0319  39.5906
0202-03-09_11:12:55.785000      40064.25        1.78814100e+00        3.76770585e-06  40.0319  39.5906
0202-03-09_11:12:55.992000      40064.45        1.83547800e+00        5.90858944e-06  40.0270  39.5853
0202-03-09_11:12:56.207000      40064.67        1.88464300e+00        9.26228092e-06  40.0270  39.5853
0202-03-09_11:12:56.465000      40064.93        1.93146800e+00        1.41369404e-05  40.0270  39.5853
0202-03-09_11:12:56.723000      40065.18        1.98427500e+00        2.10538125e-05  40.0270  39.5853
