Repository: shortlab/2025-devitre-PhD

# 2025-devitre-PhD
Data repository for Alexis Devitre's PhD thesis

File: chapter 6/data/tapes/020k_ffj28/Ic/1_anneal/Ic_2024-03-09_11-13-29949698_f28-60e19pm2-1200keV-0nA-40k-Afteranneal50k_peak2.txt
# Ic = 1.58 A, n = 21.26 , Tavg = 40.03 K, f28-60e19pm2-1200keV-0nA-40k-Afteranneal50k_peak2
#datetime                        t_s     iHTS_A                vHTS_V                tHTS_K  tTAR_K
0202-03-09_11:13:18.855000      40087.32        3.67931800e-02       -6.80840750e-09  40.0484  39.6031
0202-03-09_11:13:19.086000      40087.55        5.12842600e-02       -1.05891375e-08  40.0246  39.5878
0202-03-09_11:13:19.367000      40087.83        1.01532600e-01       -1.56714275e-08  40.0246  39.5878
0202-03-09_11:13:19.684000      40088.15        1.49627400e-01       -1.52995475e-08  40.0246  39.5878
0202-03-09_11:13:19.934000      40088.40        1.99910000e-01       -1.33162175e-08  40.0246  39.5878
0202-03-09_11:13:20.180000      40088.64        2.48565800e-01       -1.04031975e-08  40.0384  39.5784
0202-03-09_11:13:20.460000      40088.92        2.98705700e-01       -1.25104875e-08  40.0384  39.5784
0202-03-09_11:13:20.832000      40089.29        3.50436700e-01       -1.34401775e-08  40.0384  39.5784
0202-03-09_11:13:21.040000      40089.50        3.96906000e-01       -1.05271575e-08  40.0268  39.5979
0202-03-09_11:13:21.310000      40089.77        4.45075100e-01       -1.50516375e-08  40.0268  39.5979
0202-03-09_11:13:21.598000      40090.06        4.97476800e-01       -8.23392750e-09  40.0268  39.5979
0202-03-09_11:13:21.816000      40090.28        5.45496000e-01        1.24890250e-09  40.0268  39.5979
0202-03-09_11:13:22.090000      40090.55        5.92900700e-01        6.91112500e-10  40.0394  39.5975
0202-03-09_11:13:22.310000      40090.77        6.44067100e-01       -6.25050750e-09  40.0394  39.5975
0202-03-09_11:13:22.520000      40090.98        6.94489000e-01       -1.37499775e-08  40.0394  39.5975
0202-03-09_11:13:22.836000      40091.30        7.44044200e-01       -1.47416475e-08  40.0394  39.5975
0202-03-09_11:13:23.086000      40091.55        7.96382100e-01       -1.73447675e-08  40.0246  39.5725
0202-03-09_11:13:23.316000      40091.78        8.43832900e-01       -9.72133750e-09  40.0246  39.5725
0202-03-09_11:13:23.625000      40092.09        8.92162200e-01       -8.48175750e-09  40.0246  39.5725
0202-03-09_11:13:23.970000      40092.43        9.45838800e-01       -1.69728975e-08  40.0246  39.5725
0202-03-09_11:13:24.246000      40092.71        9.91658400e-01       -1.63531075e-08  40.0321  39.5929
0202-03-09_11:13:24.470000      40092.93        1.04151400e+00       -1.25103975e-08  40.0321  39.5929
0202-03-09_11:13:24.785000      40093.25        1.09362600e+00       -1.14567575e-08  40.0321  39.5929
0202-03-09_11:13:24.984000      40093.45        1.14032700e+00       -1.26343575e-08  40.0344  39.5865
0202-03-09_11:13:25.273000      40093.74        1.18995500e+00       -1.35020675e-08  40.0344  39.5865
0202-03-09_11:13:25.500000      40093.96        1.24021900e+00       -1.14567575e-08  40.0344  39.5865
0202-03-09_11:13:25.840000      40094.30        1.29115600e+00       -1.22624775e-08  40.0344  39.5865
0202-03-09_11:13:26.074000      40094.54        1.34129100e+00       -1.90182075e-08  40.0450  39.5934
0202-03-09_11:13:26.336000      40094.80        1.38784200e+00       -1.64150875e-08  40.0450  39.5934
0202-03-09_11:13:26.570000      40095.03        1.43659000e+00       -9.96925750e-09  40.0450  39.5934
0202-03-09_11:13:26.810000      40095.27        1.48842900e+00        2.05244825e-08  40.0450  39.5934
0202-03-09_11:13:27.066000      40095.53        1.53878100e+00        6.83104025e-08  40.0383  39.5982
0202-03-09_11:13:27.340000      40095.80        1.58563200e+00        1.56630683e-07  40.0383  39.5982
0202-03-09_11:13:27.582000      40096.04        1.63714800e+00        3.54220193e-07  40.0383  39.5982
0202-03-09_11:13:27.848000      40096.31        1.68684700e+00        6.37711872e-07  40.0383  39.5982
0202-03-09_11:13:28.117000      40096.58        1.73677800e+00        2.00013429e-06  40.0404  39.6046
0202-03-09_11:13:28.375000      40096.84        1.78623500e+00        3.23692692e-06  40.0404  39.6046
0202-03-09_11:13:28.630000      40097.09        1.83145200e+00        5.22800500e-06  40.0404  39.6046
0202-03-09_11:13:28.890000      40097.35        1.88584600e+00        9.57521789e-06  40.0404  39.6046
0202-03-09_11:13:29.180000      40097.64        1.93440400e+00        1.40377118e-05  40.0284  39.5896
0202-03-09_11:13:29.434000      40097.90        1.98634500e+00        2.14950347e-05  40.0284  39.5896

File: chapter 6/data/tapes/020k_ffj28/Ic/1_anneal/Ic_2024-03-09_11-56-18059499_f28-60e19pm2-1200keV-0nA-50k-Afteranneal50k_25min.txt
# Ic = 0.80 A, n = 18.50 , Tavg = 49.93 K, f28-60e19pm2-1200keV-0nA-50k-Afteranneal50k_25min
#datetime                        t_s     iHTS_A                vHTS_V                tHTS_K  tTAR_K
0202-03-09_11:55:56.227000      42644.69        4.96087600e-02       -4.27345435e-09  49.8964  49.2782
0202-03-09_11:55:56.438000      42644.90        1.50417500e-02       -7.62032835e-09  49.8964  49.2782
0202-03-09_11:55:56.637000      42645.10        2.42033200e-02        8.08835650e-10  49.8964  49.2782
0202-03-09_11:55:56.840000      42645.30        3.45180700e-02        4.46560565e-09  49.9182  49.2947
0202-03-09_11:55:57.035000      42645.50        4.38236000e-02        1.20890406e-08  49.9182  49.2947
0202-03-09_11:55:57.246000      42645.71        5.38667500e-02        8.92810465e-09  49.9182  49.2947
0202-03-09_11:55:57.438000      42645.90        6.41304400e-02        5.51925065e-09  49.9182  49.2947
0202-03-09_11:55:57.645000      42646.10        7.41795200e-02        7.37862565e-09  49.9182  49.2947
0202-03-09_11:55:57.860000      42646.32        8.35459000e-02        8.86612465e-09  49.9182  49.2947
0202-03-09_11:55:58.066000      42646.53        9.40298400e-02        5.14737665e-09  49.9007  49.2812
0202-03-09_11:55:58.270000      42646.73        1.03378400e-01       -2.29012135e-09  49.9007  49.2812
0202-03-09_11:55:58.477000      42646.94        1.13393400e-01       -8.02622350e-10  49.9007  49.2812
0202-03-09_11:55:58.680000      42647.14        1.23684400e-01       -2.29012135e-09  49.9007  49.2812
0202-03-09_11:55:58.880000      42647.34        1.33346100e-01        2.73018965e-09  49.9236  49.3122
0202-03-09_11:55:59.086000      42647.55        1.43309600e-01        6.57289665e-09  49.9236  49.3122
0202-03-09_11:55:59.280000      42647.74        1.53557500e-01        9.23799965e-09  49.9236  49.3122
0202-03-09_11:55:59.484000      42647.94        1.62986200e-01        5.33331365e-09  49.9236  49.3122
0202-03-09_11:55:59.688000      42648.15        1.73330700e-01       -3.15782935e-09  49.9236  49.3122
0202-03-09_11:55:59.883000      42648.35        1.83176400e-01       -3.40574635e-09  49.8941  49.2816
0202-03-09_11:56:00.094000      42648.55        1.92677800e-01       -4.64532935e-09  49.8941  49.2816
0202-03-09_11:56:00.297000      42648.76        2.02952500e-01       -6.56668335e-09  49.8941  49.2816
0202-03-09_11:56:00.510000      42648.98        2.13066900e-01       -1.16489454e-08  49.8941  49.2816
0202-03-09_11:56:00.707000      42649.17        2.22495000e-01       -1.02853764e-08  49.8941  49.2816
0202-03-09_11:56:00.902000      42649.37        2.32820100e-01       -4.95513235e-09  49.9194  49.3001
0202-03-09_11:56:01.100000      42649.57        2.42516000e-01       -3.34367435e-09  49.9194  49.3001
0202-03-09_11:56:01.310000      42649.77        2.52277100e-01        1.67663665e-09  49.9194  49.3001
0202-03-09_11:56:01.504000      42649.96        2.62600800e-01        5.02351165e-09  49.9194  49.3001
0202-03-09_11:56:01.695000      42650.16        2.72240200e-01        9.11413565e-09  49.9194  49.3001
0202-03-09_11:56:01.910000      42650.37        2.81943500e-01        4.15580365e-09  49.9026  49.2812
0202-03-09_11:56:02.117000      42650.58        2.92305700e-01        2.66830365e-09  49.9026  49.2812
0202-03-09_11:56:02.312000      42650.77        3.01950100e-01       -2.10409135e-09  49.9026  49.2812
0202-03-09_11:56:02.523000      42650.99        3.11751300e-01        3.90788665e-09  49.9026  49.2812
0202-03-09_11:56:02.740000      42651.20        3.22193700e-01        4.46569865e-09  49.9026  49.2812
0202-03-09_11:56:02.950000      42651.41        3.31724800e-01       -3.06696350e-10  49.9100  49.2917
0202-03-09_11:56:03.140000      42651.60        3.41974200e-01       -6.50461135e-09  49.9100  49.2917
0202-03-09_11:56:03.348000      42651.81        3.51964000e-01       -2.84784135e-09  49.9100  49.2917
0202-03-09_11:56:03.574000      42652.04        3.61505500e-01        7.81257365e-09  49.9100  49.2917
0202-03-09_11:56:03.836000      42652.30        3.71895900e-01        1.27709056e-08  49.9100  49.2917
0202-03-09_11:56:04.047000      42652.51        3.81812800e-01        1.38865306e-08  49.8943  49.2699
0202-03-09_11:56:04.246000      42652.71        3.90857100e-01        7.44069865e-09  49.8943  49.2699
0202-03-09_11:56:04.453000      42652.92        4.01133200e-01        5.76726165e-09  49.8943  49.2699
0202-03-09_11:56:04.656000      42653.12        4.11099200e-01        4.71361565e-09  49.8943  49.2699
0202-03-09_11:56:04.863000      42653.32        4.21145300e-01        3.41205365e-09  49.9225  49.3051
0202-03-09_11:56:05.060000      42653.52        4.30492400e-01        1.89137650e-10  49.9225  49.3051
0202-03-09_11:56:05.266000      42653.73        4.41020900e-01       -1.20758350e-10  49.9225  49.3051
0202-03-09_11:56:05.473000      42653.93        4.51328100e-01       -5.87793500e-11  49.9225  49.3051
0202-03-09_11:56:05.676000      42654.14        4.60710800e-01        1.18080365e-09  49.9225  49.3051
0202-03-09_11:56:05.875000      42654.34        4.70872600e-01        6.88288565e-09  49.8924  49.2820
0202-03-09_11:56:06.070000      42654.53        4.80679800e-01        8.30840665e-09  49.8924  49.2820
0202-03-09_11:56:06.290000      42654.75        4.89974900e-01        1.18411836e-08  49.8924  49.2820
0202-03-09_11:56:06.504000      42654.97        5.00760200e-01        1.86239865e-09  49.8924  49.2820
0202-03-09_11:56:06.695000      42655.16        5.10193300e-01        2.85395765e-09  49.8924  49.2820
0202-03-09_11:56:06.890000      42655.35        5.20085100e-01        5.08513565e-09  49.9225  49.3180
0202-03-09_11:56:07.098000      42655.56        5.30452100e-01        1.12830486e-08  49.9225  49.3180
0202-03-09_11:56:07.297000      42655.76        5.40559000e-01        1.10351316e-08  49.9225  49.3180
0202-03-09_11:56:07.490000      42655.95        5.49686500e-01        1.28945056e-08  49.9225  49.3180
0202-03-09_11:56:07.688000      42656.15        5.60299500e-01        1.22747146e-08  49.9225  49.3180
0202-03-09_11:56:07.890000      42656.35        5.70163100e-01        8.61794565e-09  49.8981  49.2913
0202-03-09_11:56:08.098000      42656.56        5.79600700e-01        4.77523965e-09  49.8981  49.2913
0202-03-09_11:56:08.300000      42656.76        5.90135100e-01        1.98617965e-09  49.8981  49.2913
0202-03-09_11:56:08.504000      42656.97        6.00101100e-01       -2.53829735e-09  49.8981  49.2913
0202-03-09_11:56:08.700000      42657.16        6.09018800e-01       -1.73256835e-09  49.8981  49.2913
0202-03-09_11:56:08.900000      42657.36        6.19817300e-01       -5.82319035e-09  49.9326  49.3142
0202-03-09_11:56:09.094000      42657.56        6.29596300e-01       -3.83985835e-09  49.9326  49.3142
0202-03-09_11:56:09.316000      42657.78        6.38602000e-01       -1.54663135e-09  49.9326  49.3142
0202-03-09_11:56:09.527000      42657.99        6.49259600e-01        2.50763650e-10  49.9326  49.3142
0202-03-09_11:56:09.734000      42658.20        6.58790700e-01        9.11377865e-09  49.9326  49.3142
0202-03-09_11:56:09.930000      42658.39        6.69130700e-01        7.81221765e-09  49.8985  49.2884
0202-03-09_11:56:10.137000      42658.60        6.79160500e-01        7.13044665e-09  49.8985  49.2884
0202-03-09_11:56:10.350000      42658.81        6.88905600e-01        7.75023765e-09  49.8985  49.2884
0202-03-09_11:56:10.580000      42659.04        6.98969600e-01        1.23986726e-08  49.8985  49.2884
0202-03-09_11:56:10.830000      42659.29        7.09526200e-01        1.84106476e-08  49.8985  49.2884
0202-03-09_11:56:11.035000      42659.50        7.18784300e-01        2.09517926e-08  49.9274  49.3023
0202-03-09_11:56:11.242000      42659.70        7.28572100e-01        2.46705396e-08  49.9274  49.3023
0202-03-09_11:56:11.470000      42659.93        7.38103000e-01        2.88231416e-08  49.9274  49.3023
0202-03-09_11:56:11.670000      42660.13        7.48583900e-01        4.05991756e-08  49.9274  49.3023
0202-03-09_11:56:11.883000      42660.35        7.58026000e-01        5.18793766e-08  49.9016  49.2872
0202-03-09_11:56:12.094000      42660.56        7.68569300e-01        7.38819676e-08  49.9016  49.2872
0202-03-09_11:56:12.300000      42660.76        7.78564900e-01        1.03755870e-07  49.9016  49.2872
0202-03-09_11:56:12.496000      42660.96        7.87929800e-01        1.28051651e-07  49.9016  49.2872
0202-03-09_11:56:12.703000      42661.17        7.98301000e-01        1.80114065e-07  49.9016  49.2872
0202-03-09_11:56:12.906000      42661.37        8.08220100e-01        2.25296843e-07  49.9174  49.2935
0202-03-09_11:56:13.100000      42661.56        8.17669600e-01        2.85230651e-07  49.9174  49.2935
0202-03-09_11:56:13.293000      42661.76        8.27717200e-01        3.88301926e-07  49.9174  49.2935
0202-03-09_11:56:13.490000      42661.95        8.37839000e-01        4.85485183e-07  49.9174  49.2935
0202-03-09_11:56:13.688000      42662.15        8.47022800e-01        5.99340823e-07  49.9174  49.2935
0202-03-09_11:56:13.890000      42662.35        8.57656700e-01        7.86331833e-07  49.9026  49.2986
0202-03-09_11:56:14.110000      42662.57        8.67575200e-01        9.57766073e-07  49.9026  49.2986
0202-03-09_11:56:14.320000      42662.78        8.77216100e-01        1.22371847e-06  49.9026  49.2986
0202-03-09_11:56:14.530000      42662.99        8.87360700e-01        1.45347506e-06  49.9026  49.2986
0202-03-09_11:56:14.754000      42663.21        8.96774600e-01        1.80322323e-06  49.9026  49.2986
0202-03-09_11:56:14.950000      42663.41        9.07438100e-01        2.14255890e-06  49.9039  49.3031
0202-03-09_11:56:15.152000      42663.61        9.17377300e-01        2.54821223e-06  49.9039  49.3031
0202-03-09_11:56:15.380000      42663.84        9.26733300e-01        4.05002825e-06  49.9039  49.3031
0202-03-09_11:56:15.574000      42664.04        9.37200900e-01        4.23770102e-06  49.9039  49.3031
0202-03-09_11:56:15.830000      42664.29        9.47582500e-01        5.60960879e-06  49.9039  49.3031
0202-03-09_11:56:16.035000      42664.50        9.56944100e-01        5.79486438e-06  49.8852  49.2752
0202-03-09_11:56:16.227000      42664.69        9.66700800e-01        7.01932382e-06  49.8852  49.2752
0202-03-09_11:56:16.418000      42664.88        9.76393700e-01        8.25890616e-06  49.8852  49.2752
0202-03-09_11:56:16.625000      42665.09        9.87152200e-01        1.07933562e-05  49.8852  49.2752
0202-03-09_11:56:16.844000      42665.30        9.97014200e-01        1.22765784e-05  49.9277  49.3067
0202-03-09_11:56:17.060000      42665.52        1.00689700e+00        1.40509785e-05  49.9277  49.3067
0202-03-09_11:56:17.260000      42665.72        1.01674400e+00        1.63851120e-05  49.9277  49.3067
0202-03-09_11:56:17.460000      42665.92        1.02612600e+00        1.78657931e-05  49.9277  49.3067
0202-03-09_11:56:17.660000      42666.12        1.03481300e+00        2.02941347e-05  49.9277  49.3067

File: chapter 6/data/tapes/020k_ffj28/Ic/1_anneal/Ic_2024-03-09_13-19-16399233_f28-60e19pm2-1200keV-0nA-60k-Afteranneal60k_peak.txt
# Ic = 0.22 A, n = 15.43 , Tavg = 59.89 K, f28-60e19pm2-1200keV-0nA-60k-Afteranneal60k_peak
#datetime                        t_s     iHTS_A                vHTS_V                tHTS_K  tTAR_K
0202-03-09_13:19:09.566000      47638.03        4.94233000e-02       -8.33923565e-09  59.8937  59.0511
0202-03-09_13:19:09.777000      47638.24        1.49542500e-02       -2.07969577e-08  59.8937  59.0511
0202-03-09_13:19:09.973000      47638.43        2.40787200e-02       -2.13547447e-08  59.8685  59.0165
0202-03-09_13:19:10.190000      47638.65        3.45166400e-02       -1.88136037e-08  59.8685  59.0165
0202-03-09_13:19:10.395000      47638.86        4.32819400e-02       -2.19125237e-08  59.8685  59.0165
0202-03-09_13:19:10.600000      47639.06        5.44960700e-02       -2.30901187e-08  59.8685  59.0165
0202-03-09_13:19:10.848000      47639.31        6.42067700e-02       -3.06515167e-08  59.8685  59.0165
0202-03-09_13:19:11.082000      47639.54        7.43849700e-02       -3.21390047e-08  59.8875  59.0431
0202-03-09_13:19:11.293000      47639.76        8.30864500e-02       -3.23869197e-08  59.8875  59.0431
0202-03-09_13:19:11.496000      47639.96        9.39889100e-02       -2.69947747e-08  59.8875  59.0431
0202-03-09_13:19:11.688000      47640.15        1.03852000e-01       -2.34619907e-08  59.8875  59.0431
0202-03-09_13:19:11.887000      47640.35        1.12722700e-01       -3.11473457e-08  59.8729  59.0237
0202-03-09_13:19:12.094000      47640.56        1.23675600e-01       -3.33785787e-08  59.8729  59.0237
0202-03-09_13:19:12.310000      47640.77        1.33879000e-01       -2.95359007e-08  59.8729  59.0237
0202-03-09_13:19:12.500000      47640.96        1.42950100e-01       -2.92879857e-08  59.8729  59.0237
0202-03-09_13:19:12.695000      47641.16        1.53396900e-01       -3.59816827e-08  59.8729  59.0237
0202-03-09_13:19:12.895000      47641.36        1.63600300e-01       -4.33571447e-08  59.8708  59.0366
0202-03-09_13:19:13.105000      47641.57        1.73020100e-01       -4.13738267e-08  59.8708  59.0366
0202-03-09_13:19:13.300000      47641.76        1.83180300e-01       -3.97623817e-08  59.8708  59.0366
0202-03-09_13:19:13.492000      47641.96        1.93043800e-01       -3.33785787e-08  59.8708  59.0366
0202-03-09_13:19:13.700000      47642.16        2.03066200e-01       -2.65609247e-08  59.8708  59.0366
0202-03-09_13:19:13.900000      47642.36        2.13008400e-01       -4.86838865e-09  59.8977  59.0413
0202-03-09_13:19:14.117000      47642.58        2.23363200e-01        3.58517043e-08  59.8977  59.0413
0202-03-09_13:19:14.348000      47642.81        2.32578200e-01        1.59933594e-07  59.8977  59.0413
0202-03-09_13:19:14.562000      47643.02        2.43223900e-01        4.25761668e-07  59.8977  59.0413
0202-03-09_13:19:14.766000      47643.23        2.52854500e-01        1.91672960e-06  59.8977  59.0413
0202-03-09_13:19:14.960000      47643.42        2.62958400e-01        3.39183089e-06  59.9031  59.0420
0202-03-09_13:19:15.156000      47643.62        2.72839800e-01        5.07642134e-06  59.9031  59.0420
0202-03-09_13:19:15.363000      47643.83        2.82460000e-01        8.26152443e-06  59.9031  59.0420
0202-03-09_13:19:15.580000      47644.04        2.92865200e-01        1.19226265e-05  59.9031  59.0420
0202-03-09_13:19:15.797000      47644.26        3.02521000e-01        1.65338706e-05  59.9031  59.0420
0202-03-09_13:19:16.016000      47644.48        3.13270600e-01        2.18851421e-05  59.8893  59.0391

File: chapter 6/data/tapes/020k_ffj28/Ic/1_anneal/Ic_2024-03-09_13-28-17242265_f28-60e19pm2-1200keV-0nA-60k-Afteranneal60k_peak.txt
# Ic = 0.23 A, n = 15.41 , Tavg = 59.90 K, f28-60e19pm2-1200keV-0nA-60k-Afteranneal60k_peak
#datetime                        t_s     iHTS_A                vHTS_V                tHTS_K  tTAR_K
0202-03-09_13:28:10.560000      48179.02        4.88882800e-02        4.13708150e-09  59.9258  59.0957
0202-03-09_13:28:10.790000      48179.25        1.49966600e-02        1.32479565e-08  59.9258  59.0957
0202-03-09_13:28:10.990000      48179.45        2.44847100e-02        1.12646375e-08  59.8762  59.0653
0202-03-09_13:28:11.184000      48179.64        3.42102300e-02        5.99644350e-09  59.8762  59.0653
0202-03-09_13:28:11.395000      48179.86        4.38837900e-02        1.05828705e-08  59.8762  59.0653
0202-03-09_13:28:11.598000      48180.06        5.45116600e-02        1.08927645e-08  59.8762  59.0653
0202-03-09_13:28:11.810000      48180.27        6.42149100e-02        1.78963625e-08  59.8762  59.0653
0202-03-09_13:28:12.008000      48180.47        7.36734100e-02        1.26281695e-08  59.9010  59.1114
0202-03-09_13:28:12.203000      48180.67        8.41513800e-02        1.00870405e-08  59.9010  59.1114
0202-03-09_13:28:12.402000      48180.87        9.35919400e-02        1.31239995e-08  59.9010  59.1114
0202-03-09_13:28:12.605000      48181.07        1.03575700e-01        1.14505735e-08  59.9010  59.1114
0202-03-09_13:28:12.820000      48181.28        1.14050700e-01        1.48594045e-08  59.9010  59.1114
0202-03-09_13:28:13.030000      48181.49        1.23488300e-01        1.00870405e-08  59.8867  59.0773
0202-03-09_13:28:13.223000      48181.69        1.33546200e-01        9.40527450e-09  59.8867  59.0773
0202-03-09_13:28:13.418000      48181.88        1.43783800e-01        8.04174250e-09  59.8867  59.0773
0202-03-09_13:28:13.620000      48182.08        1.53064100e-01        6.55425250e-09  59.8867  59.0773
0202-03-09_13:28:13.820000      48182.28        1.62997400e-01        6.61623150e-09  59.8867  59.0773
0202-03-09_13:28:14.027000      48182.49        1.73141400e-01        6.18236950e-09  59.9071  59.0900
0202-03-09_13:28:14.223000      48182.68        1.83061400e-01        9.15730650e-09  59.9071  59.0900
0202-03-09_13:28:14.414000      48182.88        1.92669600e-01        1.23181905e-08  59.9071  59.0900
0202-03-09_13:28:14.617000      48183.08        2.02991800e-01        1.87639595e-08  59.9071  59.0900
0202-03-09_13:28:14.850000      48183.31        2.13251600e-01        4.03945475e-08  59.9071  59.0900
0202-03-09_13:28:15.055000      48183.52        2.23065500e-01        1.00885818e-07  59.8727  59.0863
0202-03-09_13:28:15.260000      48183.72        2.33113000e-01        2.39718292e-07  59.8727  59.0863
0202-03-09_13:28:15.453000      48183.91        2.42440800e-01        4.23671726e-07  59.8727  59.0863
0202-03-09_13:28:15.656000      48184.12        2.52903900e-01        1.79657079e-06  59.8727  59.0863
0202-03-09_13:28:15.867000      48184.33        2.62727400e-01        2.99568110e-06  59.8999  59.1155
0202-03-09_13:28:16.062000      48184.52        2.72568600e-01        4.75235570e-06  59.8999  59.1155
0202-03-09_13:28:16.254000      48184.72        2.82648900e-01        8.35520271e-06  59.8999  59.1155
0202-03-09_13:28:16.445000      48184.91        2.92754300e-01        1.19202424e-05  59.8999  59.1155
0202-03-09_13:28:16.650000      48185.11        3.01706100e-01        1.39159704e-05  59.8999  59.1155
0202-03-09_13:28:16.867000      48185.33        3.12727300e-01        2.20798614e-05  59.8999  59.1155

File: chapter 6/data/tapes/020k_ffj28/Ic/1_anneal/Ic_2024-03-09_13-45-03435027_f28-60e19pm2-1200keV-0nA-50k-Afteranneal60k_10min.txt
# Ic = 0.79 A, n = 17.91 , Tavg = 50.02 K, f28-60e19pm2-1200keV-0nA-50k-Afteranneal60k_10min
#datetime                        t_s     iHTS_A                vHTS_V                tHTS_K  tTAR_K
0202-03-09_13:44:40.438000      49168.90        2.06515400e-02       -7.90543320e-09  50.0226  49.4133
0202-03-09_13:44:40.676000      49169.14        1.48456000e-02       -4.74449920e-09  50.0226  49.4133
0202-03-09_13:44:40.887000      49169.35        2.44303600e-02       -2.14137720e-09  50.0298  49.4129
0202-03-09_13:44:41.090000      49169.55        3.45566100e-02       -2.01741920e-09  50.0298  49.4129
0202-03-09_13:44:41.297000      49169.76        4.36751300e-02       -8.64918320e-09  50.0298  49.4129
0202-03-09_13:44:41.496000      49169.96        5.44499400e-02       -9.45491120e-09  50.0298  49.4129
0202-03-09_13:44:41.695000      49170.16        6.41012600e-02       -5.98408120e-09  50.0298  49.4129
0202-03-09_13:44:41.900000      49170.36        7.33518700e-02       -2.51325220e-09  50.0181  49.3883
0202-03-09_13:44:42.110000      49170.57        8.39322600e-02        8.33618800e-10  50.0181  49.3883
0202-03-09_13:44:42.310000      49170.77        9.41278200e-02       -4.37262520e-09  50.0181  49.3883
0202-03-09_13:44:42.510000      49170.97        1.03482300e-01       -3.43984200e-10  50.0181  49.3883
0202-03-09_13:44:42.760000      49171.22        1.13739200e-01       -4.00075020e-09  50.0181  49.3883
0202-03-09_13:44:42.957000      49171.42        1.23340000e-01       -1.10663672e-08  50.0144  49.3997
0202-03-09_13:44:43.164000      49171.62        1.33776500e-01       -1.44132102e-08  50.0144  49.3997
0202-03-09_13:44:43.375000      49171.84        1.43586600e-01       -1.31115372e-08  50.0144  49.3997
0202-03-09_13:44:43.574000      49172.03        1.53316600e-01       -9.45468720e-09  50.0144  49.3997
0202-03-09_13:44:43.785000      49172.25        1.63474700e-01       -1.27395232e-08  50.0144  49.3997
0202-03-09_13:44:44             49172.46        1.73293700e-01       -1.24296282e-08  50.0224  49.4102
0202-03-09_13:44:44.207000      49172.67        1.83598100e-01       -1.05702542e-08  50.0224  49.4102
0202-03-09_13:44:44.402000      49172.87        1.93233100e-01       -9.26869320e-09  50.0224  49.4102
0202-03-09_13:44:44.617000      49173.08        2.02856200e-01       -9.82650520e-09  50.0224  49.4102
0202-03-09_13:44:44.840000      49173.30        2.13534600e-01       -9.88848420e-09  50.0224  49.4102
0202-03-09_13:44:45.086000      49173.55        2.23142800e-01       -1.10660872e-08  50.0142  49.3839
0202-03-09_13:44:45.305000      49173.77        2.33400900e-01       -8.89681820e-09  50.0142  49.3839
0202-03-09_13:44:45.508000      49173.97        2.42902300e-01       -1.45369182e-08  50.0142  49.3839
0202-03-09_13:44:45.715000      49174.18        2.52739200e-01       -1.44129602e-08  50.0142  49.3839
0202-03-09_13:44:45.910000      49174.37        2.62803100e-01       -1.19337952e-08  50.0150  49.3970
0202-03-09_13:44:46.120000      49174.58        2.72638400e-01       -7.22338220e-09  50.0150  49.3970
0202-03-09_13:44:46.344000      49174.80        2.82792900e-01       -1.03223382e-08  50.0150  49.3970
0202-03-09_13:44:46.586000      49175.05        2.93010000e-01       -1.69541042e-08  50.0150  49.3970
0202-03-09_13:44:46.812000      49175.27        3.02702800e-01       -2.03009762e-08  50.0150  49.3970
0202-03-09_13:44:47.020000      49175.48        3.12505500e-01       -2.43296192e-08  50.0178  49.3961
0202-03-09_13:44:47.254000      49175.72        3.22394300e-01       -2.44535772e-08  50.0178  49.3961
0202-03-09_13:44:47.473000      49175.94        3.32671900e-01       -2.04249352e-08  50.0178  49.3961
0202-03-09_13:44:47.676000      49176.14        3.42165900e-01       -1.69541042e-08  50.0178  49.3961
0202-03-09_13:44:47.887000      49176.35        3.52084400e-01       -1.73879582e-08  50.0182  49.4011
0202-03-09_13:44:48.110000      49176.57        3.61730400e-01       -1.54046262e-08  50.0182  49.4011
0202-03-09_13:44:48.310000      49176.77        3.71970900e-01       -1.93712892e-08  50.0182  49.4011
0202-03-09_13:44:48.500000      49176.96        3.81993300e-01       -2.19744132e-08  50.0182  49.4011
0202-03-09_13:44:48.707000      49177.17        3.91398200e-01       -3.02176362e-08  50.0182  49.4011
0202-03-09_13:44:48.902000      49177.37        4.01560100e-01       -3.51139862e-08  50.0158  49.3857
0202-03-09_13:44:49.145000      49177.61        4.11822900e-01       -3.61675852e-08  50.0158  49.3857
0202-03-09_13:44:49.363000      49177.83        4.21782900e-01       -4.45345882e-08  50.0158  49.3857
0202-03-09_13:44:49.574000      49178.03        4.31343900e-01       -4.85010752e-08  50.0158  49.3857
0202-03-09_13:44:49.800000      49178.26        4.41053100e-01       -5.00505072e-08  50.0158  49.3857
0202-03-09_13:44:50.020000      49178.48        4.51520700e-01       -4.27989452e-08  50.0014  49.3807
0202-03-09_13:44:50.254000      49178.72        4.61442100e-01       -3.02791532e-08  50.0014  49.3807
0202-03-09_13:44:50.470000      49178.93        4.70783300e-01       -3.44317582e-08  50.0014  49.3807
0202-03-09_13:44:50.688000      49179.15        4.81222700e-01       -3.32541532e-08  50.0014  49.3807
0202-03-09_13:44:50.890000      49179.35        4.90738900e-01       -3.54234242e-08  50.0173  49.3937
0202-03-09_13:44:51.094000      49179.56        5.00519300e-01       -2.94114452e-08  50.0173  49.3937
0202-03-09_13:44:51.293000      49179.75        5.10664800e-01       -2.43291542e-08  50.0173  49.3937
0202-03-09_13:44:51.496000      49179.96        5.20475000e-01       -2.19739452e-08  50.0173  49.3937
0202-03-09_13:44:51.700000      49180.16        5.30454300e-01       -2.61265492e-08  50.0173  49.3937
0202-03-09_13:44:51.920000      49180.38        5.40544900e-01       -2.74900912e-08  50.0196  49.3948
0202-03-09_13:44:52.137000      49180.60        5.50421800e-01       -2.30895702e-08  50.0196  49.3948
0202-03-09_13:44:52.380000      49180.84        5.60493200e-01       -1.69536332e-08  50.0196  49.3948
0202-03-09_13:44:52.617000      49181.08        5.70970400e-01       -1.24911332e-08  50.0196  49.3948
0202-03-09_13:44:52.836000      49181.30        5.80243300e-01       -1.07557162e-08  50.0196  49.3948
0202-03-09_13:44:53.035000      49181.50        5.90305700e-01       -1.68916542e-08  50.0188  49.4100
0202-03-09_13:44:53.277000      49181.74        6.00141100e-01       -2.01145702e-08  50.0188  49.4100
0202-03-09_13:44:53.516000      49181.98        6.10300000e-01       -2.42671742e-08  50.0188  49.4100
0202-03-09_13:44:53.746000      49182.21        6.19078700e-01       -2.80479042e-08  50.0188  49.4100
0202-03-09_13:44:54.008000      49182.47        6.30317900e-01       -2.72421742e-08  50.0189  49.3960
0202-03-09_13:44:54.250000      49182.71        6.39849100e-01       -2.01145702e-08  50.0189  49.3960
0202-03-09_13:44:54.465000      49182.93        6.49240700e-01       -2.06723832e-08  50.0189  49.3960
0202-03-09_13:44:54.684000      49183.14        6.59653300e-01       -1.60239452e-08  50.0189  49.3960
0202-03-09_13:44:54.887000      49183.35        6.69107300e-01       -1.92468622e-08  50.0189  49.3960
0202-03-09_13:44:55.105000      49183.57        6.79454700e-01       -1.78832712e-08  50.0054  49.4002
0202-03-09_13:44:55.310000      49183.77        6.89788700e-01       -1.65816582e-08  50.0054  49.4002
0202-03-09_13:44:55.520000      49183.98        6.98837300e-01       -1.62716952e-08  50.0054  49.4002
0202-03-09_13:44:55.720000      49184.18        7.09000700e-01       -9.14408920e-09  50.0054  49.4002
0202-03-09_13:44:55.930000      49184.39        7.19100200e-01       -2.69825420e-09  50.0282  49.4104
0202-03-09_13:44:56.140000      49184.60        7.28445800e-01        4.61528880e-09  50.0282  49.4104
0202-03-09_13:44:56.360000      49184.82        7.38690800e-01        1.56475828e-08  50.0282  49.4104
0202-03-09_13:44:56.586000      49185.05        7.48650800e-01        3.11423778e-08  50.0282  49.4104
0202-03-09_13:44:56.810000      49185.27        7.58919500e-01        4.49017568e-08  50.0282  49.4104
0202-03-09_13:44:57.020000      49185.48        7.67791800e-01        6.79580118e-08  50.0094  49.3945
0202-03-09_13:44:57.240000      49185.70        7.78658600e-01        9.43611428e-08  50.0094  49.3945
0202-03-09_13:44:57.484000      49185.95        7.88228300e-01        1.32354381e-07  50.0094  49.3945
0202-03-09_13:44:57.690000      49186.15        7.98578600e-01        1.65575222e-07  50.0094  49.3945
0202-03-09_13:44:57.890000      49186.35        8.08541600e-01        2.19992943e-07  50.0181  49.3949
0202-03-09_13:44:58.110000      49186.57        8.17732900e-01        2.99202336e-07  50.0181  49.3949
0202-03-09_13:44:58.312000      49186.77        8.28212300e-01        3.78225792e-07  50.0181  49.3949
0202-03-09_13:44:58.527000      49186.99        8.37926000e-01        5.03485716e-07  50.0181  49.3949
0202-03-09_13:44:58.797000      49187.26        8.48055200e-01        6.57503980e-07  50.0181  49.3949
0202-03-09_13:44:59.035000      49187.50        8.58041900e-01        8.27574850e-07  50.0087  49.3814
0202-03-09_13:44:59.250000      49187.71        8.67421700e-01        1.01828479e-06  50.0087  49.3814
0202-03-09_13:44:59.470000      49187.93        8.78220200e-01        1.18705410e-06  50.0087  49.3814
0202-03-09_13:44:59.695000      49188.16        8.87907200e-01        1.57578752e-06  50.0087  49.3814
0202-03-09_13:44:59.890000      49188.35        8.97597100e-01        1.87049852e-06  50.0165  49.3995
0202-03-09_13:45:00.117000      49188.58        9.07445800e-01        2.20295485e-06  50.0165  49.3995
0202-03-09_13:45:00.320000      49188.78        9.17640400e-01        2.71992319e-06  50.0165  49.3995
0202-03-09_13:45:00.594000      49189.06        9.27429700e-01        4.08129588e-06  50.0165  49.3995
0202-03-09_13:45:00.797000      49189.26        9.37383800e-01        4.28210842e-06  50.0165  49.3995
0202-03-09_13:45:01.040000      49189.50        9.47145000e-01        5.89331638e-06  50.0259  49.4036
0202-03-09_13:45:01.260000      49189.72        9.57376100e-01        6.09406686e-06  50.0259  49.4036
0202-03-09_13:45:01.470000      49189.93        9.67141700e-01        7.29633846e-06  50.0259  49.4036
0202-03-09_13:45:01.688000      49190.15        9.76672800e-01        8.44382049e-06  50.0259  49.4036
0202-03-09_13:45:01.902000      49190.36        9.86981600e-01        1.10276694e-05  50.0338  49.4182
0202-03-09_13:45:02.117000      49190.58        9.96727900e-01        1.11746839e-05  50.0338  49.4182
0202-03-09_13:45:02.344000      49190.81        1.00714800e+00        1.43925175e-05  50.0338  49.4182
0202-03-09_13:45:02.582000      49191.04        1.01725200e+00        1.57579182e-05  50.0338  49.4182
0202-03-09_13:45:02.810000      49191.27        1.02675600e+00        1.85277664e-05  50.0338  49.4182
0202-03-09_13:45:03.050000      49191.51        1.03676800e+00        2.10038334e-05  50.0159  49.4031

File: chapter 6/data/tapes/020k_ffj28/Ic/1_anneal/Ic_2024-03-09_14-19-02458572_f28-60e19pm2-1200keV-0nA-50k-Afteranneal60k_30min.txt
# Ic = 0.02 A, n = 1.01 , Tavg = 59.95 K, f28-60e19pm2-1200keV-0nA-50k-Afteranneal60k_30min
#datetime                        t_s     iHTS_A                vHTS_V                tHTS_K  tTAR_K
0202-03-09_14:18:30.168000      51198.63        1.73153500e-02        2.51383943e-07  59.9277  59.1017
0202-03-09_14:18:30.360000      51198.82        8.14785300e-03        2.44380344e-07  59.9277  59.1017
0202-03-09_14:18:30.560000      51199.02        9.16151700e-03        2.45062110e-07  59.9277  59.1017
0202-03-09_14:18:30.805000      51199.27        1.17053200e-02       -1.26467656e-08  59.9277  59.1017
0202-03-09_14:18:31.027000      51199.49        1.36599300e-02       -3.74971650e-10  59.9568  59.1046
0202-03-09_14:18:31.227000      51199.69        1.56590600e-02        8.02625350e-10  59.9568  59.1046
0202-03-09_14:18:31.430000      51199.89        1.76923200e-02        3.71562635e-09  59.9568  59.1046
0202-03-09_14:18:31.630000      51200.09        1.96399500e-02        2.04220035e-09  59.9568  59.1046
0202-03-09_14:18:31.840000      51200.30        2.15515200e-02       -3.12992650e-10  59.9568  59.1046
0202-03-09_14:18:32.055000      51200.52        2.35016700e-02        6.16688350e-10  59.9154  59.0773
0202-03-09_14:18:32.258000      51200.72        2.55497800e-02       -5.20909665e-09  59.9154  59.0773
0202-03-09_14:18:32.457000      51200.92        2.74301800e-02        1.21232350e-10  59.9154  59.0773
0202-03-09_14:18:32.668000      51201.13        2.93076100e-02        5.94123500e-11  59.9154  59.0773
0202-03-09_14:18:32.870000      51201.33        3.14417900e-02        8.92236635e-09  59.9271  59.0922
0202-03-09_14:18:33.082000      51201.54        3.32999300e-02        5.57551635e-09  59.9271  59.0922
0202-03-09_14:18:33.277000      51201.74        3.52273800e-02        5.01770835e-09  59.9271  59.0922
0202-03-09_14:18:33.484000      51201.95        3.72280000e-02       -1.88502650e-10  59.9271  59.0922
0202-03-09_14:18:33.688000      51202.15        3.93087500e-02       -6.45446500e-11  59.9271  59.0922
0202-03-09_14:18:33.895000      51202.36        4.10941700e-02        5.20364435e-09  59.9271  59.0922
0202-03-09_14:18:34.110000      51202.57        4.34955000e-02        8.30257935e-09  59.9038  59.0608
0202-03-09_14:18:34.320000      51202.78        4.52067100e-02        2.91043235e-09  59.9038  59.0608
0202-03-09_14:18:34.543000      51203.00        4.72429400e-02        4.39792135e-09  59.9038  59.0608
0202-03-09_14:18:34.750000      51203.21        4.90150000e-02        1.91877335e-09  59.9038  59.0608
0202-03-09_14:18:34.953000      51203.41        5.12149200e-02        4.70781535e-09  59.9111  59.0697
0202-03-09_14:18:35.145000      51203.61        5.35197800e-02       -3.84524565e-09  59.9111  59.0697
0202-03-09_14:18:35.360000      51203.82        5.52799700e-02        3.53021935e-09  59.9111  59.0697
0202-03-09_14:18:35.562000      51204.02        5.73384600e-02        9.60413235e-09  59.9111  59.0697
0202-03-09_14:18:35.816000      51204.28        5.91372300e-02        1.48723213e-08  59.9111  59.0697
0202-03-09_14:18:36.040000      51204.50        6.09419400e-02        3.71615535e-09  59.8979  59.0623
0202-03-09_14:18:36.242000      51204.70        6.32364100e-02       -6.45446500e-11  59.8979  59.0623
0202-03-09_14:18:36.457000      51204.92        6.52521500e-02       -2.85358665e-09  59.8979  59.0623
0202-03-09_14:18:36.660000      51205.12        6.71563000e-02        2.91043235e-09  59.8979  59.0623
0202-03-09_14:18:36.863000      51205.33        6.88942200e-02        9.35621735e-09  59.9165  59.0937
0202-03-09_14:18:37.062000      51205.52        7.08102400e-02        1.28270244e-08  59.9165  59.0937
0202-03-09_14:18:37.277000      51205.74        7.28939600e-02        1.07817274e-08  59.9165  59.0937
0202-03-09_14:18:37.473000      51205.93        7.53027100e-02        8.55049435e-09  59.9165  59.0937
0202-03-09_14:18:37.670000      51206.14        7.68981600e-02        1.23311943e-08  59.9165  59.0937
0202-03-09_14:18:37.880000      51206.34        7.87889400e-02        1.20832804e-08  59.9467  59.1043
0202-03-09_14:18:38.086000      51206.55        8.08287300e-02        1.66077273e-08  59.9467  59.1043
0202-03-09_14:18:38.290000      51206.75        8.31454700e-02        1.61738814e-08  59.9467  59.1043
0202-03-09_14:18:38.500000      51206.96        8.47453600e-02        2.34873733e-08  59.9467  59.1043
0202-03-09_14:18:38.703000      51207.16        8.70903000e-02        1.87150134e-08  59.9467  59.1043
0202-03-09_14:18:38.900000      51207.36        8.90493500e-02        1.51822284e-08  59.9350  59.0977
0202-03-09_14:18:39.098000      51207.56        9.08985800e-02        1.10916343e-08  59.9350  59.0977
0202-03-09_14:18:39.290000      51207.75        9.28828700e-02        1.00999753e-08  59.9350  59.0977
0202-03-09_14:18:39.484000      51207.95        9.49309800e-02        9.41820935e-09  59.9350  59.0977
0202-03-09_14:18:39.688000      51208.15        9.67986800e-02        6.81510435e-09  59.9350  59.0977
0202-03-09_14:18:39.895000      51208.36        9.87473500e-02        5.20365835e-09  59.9320  59.0892
0202-03-09_14:18:40.100000      51208.56        1.00991400e-01        5.51355135e-09  59.9320  59.0892
0202-03-09_14:18:40.297000      51208.76        1.02549700e-01        3.09638235e-09  59.9320  59.0892
0202-03-09_14:18:40.535000      51209.00        1.04807100e-01        5.26563635e-09  59.9320  59.0892
0202-03-09_14:18:40.742000      51209.20        1.06656300e-01        2.97242435e-09  59.9320  59.0892
0202-03-09_14:18:40.938000      51209.40        1.09033900e-01        7.37291235e-09  59.9498  59.1056
0202-03-09_14:18:41.140000      51209.60        1.10967700e-01        1.10916343e-08  59.9498  59.1056
0202-03-09_14:18:41.340000      51209.80        1.12724200e-01        2.16899913e-08  59.9498  59.1056
0202-03-09_14:18:41.540000      51210.00        1.14848000e-01        2.47889263e-08  59.9498  59.1056
0202-03-09_14:18:41.773000      51210.24        1.16648200e-01        1.79092903e-08  59.9498  59.1056
0202-03-09_14:18:42.004000      51210.46        1.18938200e-01        7.80676335e-09  59.9088  59.0771
0202-03-09_14:18:42.200000      51210.66        1.20833500e-01        4.83178535e-09  59.9088  59.0771
0202-03-09_14:18:42.400000      51210.86        1.22590700e-01        1.73285135e-09  59.9088  59.0771
0202-03-09_14:18:42.598000      51211.06        1.24699600e-01        7.99269935e-09  59.9088  59.0771
0202-03-09_14:18:42.840000      51211.30        1.26502100e-01        8.48852835e-09  59.9088  59.0771
0202-03-09_14:18:43.047000      51211.51        1.28792100e-01        1.33228674e-08  59.9497  59.1146
0202-03-09_14:18:43.260000      51211.72        1.30513700e-01        1.23312084e-08  59.9497  59.1146
0202-03-09_14:18:43.473000      51211.94        1.32720600e-01        1.19593353e-08  59.9497  59.1146
0202-03-09_14:18:43.690000      51212.15        1.34718200e-01        9.54216635e-09  59.9497  59.1146
0202-03-09_14:18:43.906000      51212.37        1.36531800e-01        5.38959435e-09  59.9047  59.0755
0202-03-09_14:18:44.105000      51212.57        1.38535400e-01       -1.49014665e-09  59.9047  59.0755
0202-03-09_14:18:44.300000      51212.76        1.40574500e-01       -8.08457650e-10  59.9047  59.0755
0202-03-09_14:18:44.492000      51212.95        1.42511300e-01        3.15810435e-09  59.9047  59.0755
0202-03-09_14:18:44.688000      51213.15        1.44535700e-01        1.31366784e-08  59.9047  59.0755
0202-03-09_14:18:44.887000      51213.35        1.46558600e-01        1.49960403e-08  59.9699  59.1289
0202-03-09_14:18:45.090000      51213.55        1.48387000e-01        1.08434654e-08  59.9699  59.1289
0202-03-09_14:18:45.290000      51213.75        1.50647400e-01        7.68255035e-09  59.9699  59.1289
0202-03-09_14:18:45.480000      51213.94        1.52328900e-01        4.76955035e-09  59.9699  59.1289
0202-03-09_14:18:45.690000      51214.16        1.54693100e-01        2.78623135e-09  59.9699  59.1289
0202-03-09_14:18:45.895000      51214.36        1.56417300e-01       -3.16372565e-09  59.9323  59.0975
0202-03-09_14:18:46.105000      51214.57        1.58331900e-01        1.83125350e-10  59.9323  59.0975
0202-03-09_14:18:46.320000      51214.78        1.60751000e-01        2.22842335e-09  59.9323  59.0975
0202-03-09_14:18:46.530000      51214.99        1.62217300e-01        1.59877004e-08  59.9323  59.0975
0202-03-09_14:18:46.734000      51215.20        1.64566700e-01        1.09674234e-08  59.9323  59.0975
0202-03-09_14:18:46.930000      51215.39        1.66573300e-01        1.40043803e-08  59.9550  59.1146
0202-03-09_14:18:47.156000      51215.62        1.67895600e-01        4.33569935e-09  59.9550  59.1146
0202-03-09_14:18:47.370000      51215.83        1.70015000e-01        5.01746535e-09  59.9550  59.1146
0202-03-09_14:18:47.574000      51216.04        1.72713600e-01        3.90184835e-09  59.9550  59.1146
0202-03-09_14:18:47.810000      51216.27        1.74467800e-01        9.78982735e-09  59.9550  59.1146
0202-03-09_14:18:48.010000      51216.47        1.76248800e-01        1.00377423e-08  59.9300  59.0919
0202-03-09_14:18:48.230000      51216.69        1.78176700e-01        5.63725335e-09  59.9300  59.0919
0202-03-09_14:18:48.434000      51216.89        1.80441500e-01        1.17111684e-08  59.9300  59.0919
0202-03-09_14:18:48.637000      51217.10        1.82161600e-01        1.24549123e-08  59.9300  59.0919
0202-03-09_14:18:48.840000      51217.30        1.84319500e-01        1.64835293e-08  59.9300  59.0919
0202-03-09_14:18:49.040000      51217.50        1.86232600e-01        1.28267854e-08  59.9497  59.1155
0202-03-09_14:18:49.258000      51217.72        1.87983400e-01        1.31366784e-08  59.9497  59.1155
0202-03-09_14:18:49.473000      51217.94        1.90248200e-01        1.60496783e-08  59.9497  59.1155
0202-03-09_14:18:49.676000      51218.14        1.92324500e-01        2.39209764e-08  59.9497  59.1155
0202-03-09_14:18:49.887000      51218.35        1.93906600e-01        2.72678454e-08  59.9407  59.0923
0202-03-09_14:18:50.090000      51218.55        1.96258900e-01        3.41475523e-08  59.9407  59.0923
0202-03-09_14:18:50.297000      51218.76        1.98026500e-01        3.03669203e-08  59.9407  59.0923
0202-03-09_14:18:50.496000      51218.96        2.00056800e-01        3.29080644e-08  59.9407  59.0923
0202-03-09_14:18:50.707000      51219.17        2.02220700e-01        4.05314453e-08  59.9407  59.0923
0202-03-09_14:18:50.906000      51219.37        2.03971800e-01        4.93943993e-08  59.9662  59.1171
0202-03-09_14:18:51.113000      51219.57        2.06055500e-01        5.91250563e-08  59.9662  59.1171
0202-03-09_14:18:51.330000      51219.79        2.07956700e-01        6.79260323e-08  59.9662  59.1171
0202-03-09_14:18:51.530000      51219.99        2.09604100e-01        7.80905403e-08  59.9662  59.1171
0202-03-09_14:18:51.750000      51220.21        2.11941600e-01        8.52180913e-08  59.9662  59.1171
0202-03-09_14:18:51.957000      51220.42        2.14072800e-01        1.02696085e-07  59.9268  59.0842
0202-03-09_14:18:52.152000      51220.61        2.16015600e-01        1.27425589e-07  59.9268  59.0842
0202-03-09_14:18:52.383000      51220.84        2.17795000e-01        1.52712900e-07  59.9268  59.0842
0202-03-09_14:18:52.594000      51221.06        2.20129700e-01        1.75706999e-07  59.9268  59.0842
0202-03-09_14:18:52.810000      51221.27        2.21803800e-01        1.95292270e-07  59.9268  59.0842
0202-03-09_14:18:53.008000      51221.47        2.24027000e-01        2.36570087e-07  59.9488  59.1037
0202-03-09_14:18:53.215000      51221.68        2.25922300e-01        2.68799014e-07  59.9488  59.1037
0202-03-09_14:18:53.410000      51221.87        2.27620100e-01        3.15468978e-07  59.9488  59.1037
0202-03-09_14:18:53.613000      51222.08        2.29512400e-01        3.63812368e-07  59.9488  59.1037
0202-03-09_14:18:53.820000      51222.28        2.31993900e-01        4.39364409e-07  59.9488  59.1037
0202-03-09_14:18:54.035000      51222.50        2.33766000e-01        5.00041592e-07  59.9466  59.1108
0202-03-09_14:18:54.230000      51222.69        2.36038300e-01        5.85200579e-07  59.9466  59.1108
0202-03-09_14:18:54.420000      51222.88        2.37984000e-01        6.63232149e-07  59.9466  59.1108
0202-03-09_14:18:54.613000      51223.08        2.39652100e-01        7.49073147e-07  59.9466  59.1108
0202-03-09_14:18:54.840000      51223.30        2.41646800e-01        8.82328165e-07  59.9466  59.1108
0202-03-09_14:18:55.062000      51223.52        2.43773600e-01        1.02549984e-06  59.9382  59.0961
0202-03-09_14:18:55.277000      51223.74        2.45737100e-01        1.14158665e-06  59.9382  59.0961
0202-03-09_14:18:55.477000      51223.94        2.47559600e-01        1.30589319e-06  59.9382  59.0961
0202-03-09_14:18:55.690000      51224.15        2.49339200e-01        1.49833822e-06  59.9382  59.0961
0202-03-09_14:18:55.900000      51224.36        2.51464400e-01        1.66115767e-06  59.9231  59.0877
0202-03-09_14:18:56.117000      51224.58        2.53522900e-01        1.83395580e-06  59.9231  59.0877
0202-03-09_14:18:56.340000      51224.80        2.55493900e-01        2.10102438e-06  59.9231  59.0877
0202-03-09_14:18:56.550000      51225.01        2.57285200e-01        2.37416645e-06  59.9231  59.0877
0202-03-09_14:18:56.797000      51225.26        2.59621200e-01        2.68995018e-06  59.9231  59.0877
0202-03-09_14:18:57.008000      51225.47        2.61492700e-01        3.01137401e-06  59.9304  59.0926
0202-03-09_14:18:57.200000      51225.66        2.63307300e-01        3.27069474e-06  59.9304  59.0926
0202-03-09_14:18:57.406000      51225.87        2.65738300e-01        3.66184510e-06  59.9304  59.0926
0202-03-09_14:18:57.598000      51226.06        2.67250700e-01        3.98382674e-06  59.9304  59.0926
0202-03-09_14:18:57.832000      51226.30        2.69272100e-01        4.46590050e-06  59.9304  59.0926
0202-03-09_14:18:58.047000      51226.51        2.71584300e-01        4.94723052e-06  59.9211  59.0835
0202-03-09_14:18:58.246000      51226.71        2.73561200e-01        5.33007567e-06  59.9211  59.0835
0202-03-09_14:18:58.460000      51226.92        2.75748800e-01        5.73213436e-06  59.9211  59.0835
0202-03-09_14:18:58.676000      51227.14        2.77433700e-01        7.06648328e-06  59.9211  59.0835
0202-03-09_14:18:58.875000      51227.34        2.79452100e-01        7.19471812e-06  59.9566  59.1120
0202-03-09_14:18:59.070000      51227.53        2.81433500e-01        7.47920238e-06  59.9566  59.1120
0202-03-09_14:18:59.266000      51227.73        2.83061600e-01        8.97122622e-06  59.9566  59.1120
0202-03-09_14:18:59.460000      51227.92        2.85741900e-01        9.11489387e-06  59.9566  59.1120
0202-03-09_14:18:59.684000      51228.14        2.87243900e-01        1.03657569e-05  59.9566  59.1120
0202-03-09_14:18:59.895000      51228.36        2.89419600e-01        1.05361375e-05  59.9286  59.0785
0202-03-09_14:19:00.098000      51228.56        2.91452900e-01        1.18743911e-05  59.9286  59.0785
0202-03-09_14:19:00.324000      51228.79        2.93144500e-01        1.20392556e-05  59.9286  59.0785
0202-03-09_14:19:00.530000      51228.99        2.95249000e-01        1.33642457e-05  59.9286  59.0785
0202-03-09_14:19:00.746000      51229.21        2.97338700e-01        1.46857029e-05  59.9286  59.0785
0202-03-09_14:19:00.953000      51229.41        2.99481800e-01        1.48074299e-05  59.9587  59.1156
0202-03-09_14:19:01.150000      51229.61        3.01381500e-01        1.61477908e-05  59.9587  59.1156
0202-03-09_14:19:01.360000      51229.82        3.03310800e-01        1.63936620e-05  59.9587  59.1156
0202-03-09_14:19:01.600000      51230.06        3.05304000e-01        1.78445316e-05  59.9587  59.1156
0202-03-09_14:19:01.832000      51230.29        3.07188600e-01        1.90963292e-05  59.9587  59.1156
0202-03-09_14:19:02.035000      51230.50        3.09223300e-01        2.07051221e-05  59.9529  59.1198
