Repository: shortlab/2025-devitre-PhD

# 2025-devitre-PhD
Data repository for Alexis Devitre's PhD thesis

File: chapter 6/data/tapes/020k_ffj28/Ic/1_anneal/Ic_2024-03-09_17-25-31792187_f28-60e19pm2-1200keV-0nA-60k-Afteranneal70k_peak.txt
# Ic = 0.22 A, n = 14.32 , Tavg = 59.95 K, f28-60e19pm2-1200keV-0nA-60k-Afteranneal70k_peak
#datetime                        t_s     iHTS_A                vHTS_V                tHTS_K  tTAR_K
0202-03-09_17:25:09.200000      646.51        2.02858500e-02        2.25912290e-09  59.9247  59.1085
0202-03-09_17:25:09.414000      646.73        8.99603700e-03        2.56901690e-09  59.9122  59.0635
0202-03-09_17:25:09.613000      646.93        1.12489500e-02        3.99452690e-09  59.9122  59.0635
0202-03-09_17:25:09.848000      647.16        1.40762300e-02        1.70131490e-09  59.9122  59.0635
0202-03-09_17:25:10.060000      647.37        1.72611800e-02       -4.74446910e-09  59.9122  59.0635
0202-03-09_17:25:10.280000      647.60        1.97100100e-02       -8.33923310e-09  59.9122  59.0635
0202-03-09_17:25:10.500000      647.81        2.28710700e-02       -2.01740610e-09  59.9309  59.0918
0202-03-09_17:25:10.690000      648.01        2.60411800e-02       -5.11634110e-09  59.9309  59.0918
0202-03-09_17:25:10.910000      648.22        2.88135500e-02       -1.03845301e-08  59.9309  59.0918
0202-03-09_17:25:11.110000      648.43        3.21766000e-02       -1.59006331e-08  59.9309  59.0918
0202-03-09_17:25:11.332000      648.65        3.51626800e-02       -1.34834641e-08  59.9309  59.0918
0202-03-09_17:25:11.550000      648.86        3.79098100e-02       -8.77308410e-09  59.9289  59.0852
0202-03-09_17:25:11.760000      649.08        4.09419000e-02       -7.09965910e-09  59.9289  59.0852
0202-03-09_17:25:11.970000      649.28        4.41358400e-02       -6.35591510e-09  59.9289  59.0852
0202-03-09_17:25:12.188000      649.50        4.68933700e-02       -7.59548910e-09  59.9289  59.0852
0202-03-09_17:25:12.395000      649.71        5.00352800e-02       -1.44131451e-08  59.9236  59.0872
0202-03-09_17:25:12.605000      649.92        5.30480800e-02       -1.65204201e-08  59.9236  59.0872
0202-03-09_17:25:12.850000      650.16        5.61365600e-02       -1.71402071e-08  59.9236  59.0872
0202-03-09_17:25:13.060000      650.37        5.90766400e-02       -1.66443991e-08  59.9236  59.0872
0202-03-09_17:25:13.297000      650.61        6.18905600e-02       -1.31116961e-08  59.9236  59.0872
0202-03-09_17:25:13.508000      650.82        6.49338600e-02       -9.02118510e-09  59.8999  59.0604
0202-03-09_17:25:13.720000      651.03        6.75236800e-02       -8.52537610e-09  59.8999  59.0604
0202-03-09_17:25:13.950000      651.26        7.07487000e-02       -9.20714210e-09  59.8999  59.0604
0202-03-09_17:25:14.152000      651.47        7.36694800e-02       -1.13763971e-08  59.8999  59.0604
0202-03-09_17:25:14.363000      651.68        7.64240400e-02       -6.66601510e-09  59.9215  59.0953
0202-03-09_17:25:14.566000      651.88        7.95199500e-02       -1.10045251e-08  59.9215  59.0953
0202-03-09_17:25:14.770000      652.08        8.27004500e-02       -8.15350410e-09  59.9215  59.0953
0202-03-09_17:25:14.977000      652.29        8.58954100e-02        2.13496190e-09  59.9215  59.0953
0202-03-09_17:25:15.195000      652.51        8.88651700e-02        6.59742890e-09  59.9215  59.0953
0202-03-09_17:25:15.400000      652.71        9.16063600e-02        6.34951490e-09  59.9110  59.0811
0202-03-09_17:25:15.620000      652.94        9.48833400e-02       -5.98424910e-09  59.9110  59.0811
0202-03-09_17:25:15.855000      653.17        9.75829800e-02       -1.11284821e-08  59.9110  59.0811
0202-03-09_17:25:16.062000      653.38        1.00621000e-01       -1.39795031e-08  59.9110  59.0811
0202-03-09_17:25:16.290000      653.60        1.03458700e-01       -1.72023961e-08  59.9110  59.0811
0202-03-09_17:25:16.504000      653.82        1.06246000e-01       -1.43513751e-08  59.9417  59.1008
0202-03-09_17:25:16.707000      654.02        1.09637300e-01       -3.75301510e-09  59.9417  59.1008
0202-03-09_17:25:16.906000      654.22        1.12265700e-01       -2.94729210e-09  59.9417  59.1008
0202-03-09_17:25:17.100000      654.42        1.15566400e-01       -1.31118011e-08  59.9417  59.1008
0202-03-09_17:25:17.312000      654.62        1.18196300e-01       -1.26159711e-08  59.9082  59.0778
0202-03-09_17:25:17.516000      654.83        1.21440600e-01       -1.47852261e-08  59.9082  59.0778
0202-03-09_17:25:17.710000      655.02        1.24196700e-01       -1.16862901e-08  59.9082  59.0778
0202-03-09_17:25:17.902000      655.22        1.27584000e-01       -1.41654391e-08  59.9082  59.0778
0202-03-09_17:25:18.105000      655.42        1.30268800e-01       -1.01988011e-08  59.9082  59.0778
0202-03-09_17:25:18.316000      655.63        1.33180700e-01       -1.02607801e-08  59.9082  59.0778
0202-03-09_17:25:18.530000      655.84        1.36634300e-01       -1.37315881e-08  59.9294  59.0944
0202-03-09_17:25:18.758000      656.07        1.39333900e-01       -1.52190771e-08  59.9294  59.0944
0202-03-09_17:25:18.960000      656.27        1.42780100e-01       -1.96195901e-08  59.9294  59.0944
0202-03-09_17:25:19.170000      656.49        1.44927700e-01       -1.74504361e-08  59.9294  59.0944
0202-03-09_17:25:19.383000      656.70        1.48419800e-01       -1.92478951e-08  59.9074  59.0623
0202-03-09_17:25:19.610000      656.92        1.51393600e-01       -2.01156491e-08  59.9074  59.0623
0202-03-09_17:25:19.832000      657.14        1.54152600e-01       -2.40203101e-08  59.9074  59.0623
0202-03-09_17:25:20.047000      657.36        1.57304900e-01       -2.96603751e-08  59.9074  59.0623
0202-03-09_17:25:20.273000      657.59        1.60460200e-01       -2.88546511e-08  59.9074  59.0623
0202-03-09_17:25:20.490000      657.80        1.63305300e-01       -2.19750111e-08  59.9272  59.0976
0202-03-09_17:25:20.680000      657.99        1.66116200e-01       -1.80703511e-08  59.9272  59.0976
0202-03-09_17:25:20.887000      658.20        1.69339800e-01       -1.94338831e-08  59.9272  59.0976
0202-03-09_17:25:21.094000      658.41        1.72395400e-01       -2.35244801e-08  59.9272  59.0976
0202-03-09_17:25:21.320000      658.63        1.75170800e-01       -2.37104161e-08  59.9272  59.0976
0202-03-09_17:25:21.523000      658.84        1.78103400e-01       -1.90620111e-08  59.8990  59.0751
0202-03-09_17:25:21.720000      659.03        1.81165200e-01       -1.94338831e-08  59.8990  59.0751
0202-03-09_17:25:21.920000      659.24        1.84215100e-01       -1.73885851e-08  59.8990  59.0751
0202-03-09_17:25:22.120000      659.44        1.86968200e-01       -1.57151591e-08  59.8990  59.0751
0202-03-09_17:25:22.340000      659.65        1.89988400e-01       -1.80703511e-08  59.8990  59.0751
0202-03-09_17:25:22.535000      659.85        1.93059100e-01       -1.72026491e-08  59.9410  59.1040
0202-03-09_17:25:22.777000      660.09        1.95686500e-01       -1.98057561e-08  59.9410  59.1040
0202-03-09_17:25:23             660.31        1.99163800e-01       -1.44755841e-08  59.9410  59.1040
0202-03-09_17:25:23.203000      660.52        2.01919900e-01       -7.71990210e-09  59.9410  59.1040
0202-03-09_17:25:23.402000      660.72        2.05030600e-01       -5.05481610e-09  59.9061  59.0861
0202-03-09_17:25:23.620000      660.94        2.07881600e-01        1.26091229e-08  59.9061  59.0861
0202-03-09_17:25:23.860000      661.17        2.10833600e-01        2.48809129e-08  59.9061  59.0861
0202-03-09_17:25:24.066000      661.38        2.13621500e-01        4.59536829e-08  59.9061  59.0861
0202-03-09_17:25:24.320000      661.63        2.16707100e-01        7.10550719e-08  59.9061  59.0861
0202-03-09_17:25:24.540000      661.85        2.19897900e-01        7.84925199e-08  59.9345  59.0966
0202-03-09_17:25:24.758000      662.07        2.22848400e-01        1.08924079e-07  59.9345  59.0966
0202-03-09_17:25:24.970000      662.28        2.25335800e-01        1.53734717e-07  59.9345  59.0966
0202-03-09_17:25:25.184000      662.50        2.28844300e-01        1.90736032e-07  59.9345  59.0966
0202-03-09_17:25:25.387000      662.70        2.31630000e-01        2.54202269e-07  59.9142  59.0777
0202-03-09_17:25:25.594000      662.91        2.34705800e-01        3.19341915e-07  59.9142  59.0777
0202-03-09_17:25:25.793000      663.11        2.37688900e-01        4.27432821e-07  59.9142  59.0777
0202-03-09_17:25:25.990000      663.30        2.40758100e-01        5.17240039e-07  59.9142  59.0777
0202-03-09_17:25:26.195000      663.51        2.43622500e-01        6.55019119e-07  59.9142  59.0777
0202-03-09_17:25:26.400000      663.71        2.46657500e-01        7.82262048e-07  59.9397  59.1097
0202-03-09_17:25:26.617000      663.93        2.49878100e-01        9.39936857e-07  59.9397  59.1097
0202-03-09_17:25:26.850000      664.17        2.52669700e-01        1.18035380e-06  59.9397  59.1097
0202-03-09_17:25:27.074000      664.39        2.55079600e-01        1.51838784e-06  59.9397  59.1097
0202-03-09_17:25:27.293000      664.61        2.58525800e-01        1.73643032e-06  59.9397  59.1097
0202-03-09_17:25:27.492000      664.81        2.61583100e-01        1.98081393e-06  59.9179  59.0957
0202-03-09_17:25:27.695000      665.01        2.64799200e-01        2.29380840e-06  59.9179  59.0957
0202-03-09_17:25:27.900000      665.21        2.67469200e-01        2.81139590e-06  59.9179  59.0957
0202-03-09_17:25:28.094000      665.41        2.70412200e-01        3.25752149e-06  59.9179  59.0957
0202-03-09_17:25:28.324000      665.64        2.73438300e-01        4.61684718e-06  59.9179  59.0957
0202-03-09_17:25:28.540000      665.85        2.76697000e-01        4.74861476e-06  59.9448  59.1198
0202-03-09_17:25:28.742000      666.06        2.79180000e-01        6.06814986e-06  59.9448  59.1198
0202-03-09_17:25:28.950000      666.27        2.82562300e-01        6.31581836e-06  59.9448  59.1198
0202-03-09_17:25:29.176000      666.49        2.85309500e-01        7.55775561e-06  59.9448  59.1198
0202-03-09_17:25:29.383000      666.70        2.88175300e-01        8.94336042e-06  59.9093  59.0864
0202-03-09_17:25:29.598000      666.91        2.91395900e-01        9.05176187e-06  59.9093  59.0864
0202-03-09_17:25:29.844000      667.16        2.94404200e-01        1.03745818e-05  59.9093  59.0864
0202-03-09_17:25:30.050000      667.36        2.97095600e-01        1.20801228e-05  59.9093  59.0864
0202-03-09_17:25:30.266000      667.58        3.00175100e-01        1.35682410e-05  59.9093  59.0864
0202-03-09_17:25:30.473000      667.79        3.03358600e-01        1.37045950e-05  59.9534  59.1362
0202-03-09_17:25:30.668000      667.98        3.05942500e-01        1.60783945e-05  59.9534  59.1362
0202-03-09_17:25:30.883000      668.20        3.09412400e-01        1.75745156e-05  59.9534  59.1362
0202-03-09_17:25:31.105000      668.42        3.12129800e-01        1.89492746e-05  59.9534  59.1362
0202-03-09_17:25:31.336000      668.65        3.15255400e-01        2.02332962e-05  59.9534  59.1362

File: chapter 6/data/tapes/020k_ffj28/Ic/1_anneal/Ic_2024-03-09_22-02-41093640_f28-60e19pm2-1200keV-0nA-60k-Afteranneal70k_6000sec.txt
# Ic = 0.03 A, n = 1.22 , Tavg = 59.94 K, f28-60e19pm2-1200keV-0nA-60k-Afteranneal70k_6000sec
#datetime                        t_s     iHTS_A                vHTS_V                tHTS_K  tTAR_K
0202-03-09_22:02:18.190000      17275.50        5.94448900e-02        7.03897903e-06  59.8945  59.0743
0202-03-09_22:02:18.395000      17275.71        8.73788100e-03       -2.25354403e-08  59.9311  59.0972
0202-03-09_22:02:18.594000      17275.91        1.14256500e-02       -1.68953823e-08  59.9311  59.0972
0202-03-09_22:02:18.810000      17276.12        1.41223300e-02       -8.09441230e-09  59.9311  59.0972
0202-03-09_22:02:19.008000      17276.32        1.73043200e-02       -7.80931300e-10  59.9311  59.0972
0202-03-09_22:02:19.250000      17276.56        2.04358400e-02       -9.04888300e-10  59.9311  59.0972
0202-03-09_22:02:19.465000      17276.78        2.30835400e-02       -5.92515930e-09  59.8993  59.0641
0202-03-09_22:02:19.656000      17276.97        2.60814300e-02       -1.95852530e-09  59.8993  59.0641
0202-03-09_22:02:19.867000      17277.18        2.90155700e-02        3.99142570e-09  59.8993  59.0641
0202-03-09_22:02:20.094000      17277.41        3.21752900e-02        2.68987370e-09  59.8993  59.0641
0202-03-09_22:02:20.290000      17277.60        3.50574900e-02        2.10727700e-10  59.8993  59.0641
0202-03-09_22:02:20.508000      17277.82        3.82810300e-02       -4.18975730e-09  59.9316  59.1066
0202-03-09_22:02:20.720000      17278.03        4.11394800e-02       -2.45435530e-09  59.9316  59.1066
0202-03-09_22:02:20.934000      17278.25        4.37144500e-02       -1.46269630e-09  59.9316  59.1066
0202-03-09_22:02:21.152000      17278.46        4.72526400e-02       -3.56997030e-09  59.9316  59.1066
0202-03-09_22:02:21.350000      17278.67        4.99994000e-02       -5.86313530e-09  59.9316  59.1066
0202-03-09_22:02:21.574000      17278.89        5.30715600e-02       -8.40422530e-09  59.9039  59.0724
0202-03-09_22:02:21.790000      17279.10        5.57860500e-02       -8.59012630e-09  59.9039  59.0724
0202-03-09_22:02:22             17279.31        5.88285300e-02       -7.47451130e-09  59.9039  59.0724
0202-03-09_22:02:22.207000      17279.52        6.16365100e-02       -2.88809130e-09  59.9039  59.0724
0202-03-09_22:02:22.410000      17279.73        6.47205500e-02        8.30627700e-10  59.9177  59.0793
0202-03-09_22:02:22.625000      17279.94        6.80094000e-02       -8.42795300e-10  59.9177  59.0793
0202-03-09_22:02:22.816000      17280.13        7.07609900e-02        1.38843570e-09  59.9177  59.0793
0202-03-09_22:02:23.047000      17280.36        7.39069900e-02       -8.42795300e-10  59.9177  59.0793
0202-03-09_22:02:23.266000      17280.58        7.69895400e-02        3.18581670e-09  59.9177  59.0793
0202-03-09_22:02:23.465000      17280.78        7.95526500e-02       -9.66753300e-10  59.9148  59.0910
0202-03-09_22:02:23.690000      17281.00        8.27821300e-02        6.44691700e-10  59.9148  59.0910
0202-03-09_22:02:23.914000      17281.23        8.55099700e-02        4.17747470e-09  59.9148  59.0910
0202-03-09_22:02:24.113000      17281.43        8.87646800e-02        1.00034677e-08  59.9148  59.0910
0202-03-09_22:02:24.330000      17281.64        9.15489300e-02        7.64827970e-09  59.9501  59.1085
0202-03-09_22:02:24.543000      17281.86        9.45008800e-02        3.43373070e-09  59.9501  59.1085
0202-03-09_22:02:24.766000      17282.08        9.76442800e-02        3.96777700e-10  59.9501  59.1085
0202-03-09_22:02:24.965000      17282.28        1.00425600e-01        5.72694070e-09  59.9501  59.1085
0202-03-09_22:02:25.180000      17282.49        1.03474000e-01        1.18628277e-08  59.9501  59.1085
0202-03-09_22:02:25.383000      17282.69        1.06446700e-01        1.85565217e-08  59.9033  59.0768
0202-03-09_22:02:25.590000      17282.90        1.09385300e-01        1.83086067e-08  59.9033  59.0768
0202-03-09_22:02:25.797000      17283.11        1.12303100e-01        1.38461437e-08  59.9033  59.0768
0202-03-09_22:02:26.008000      17283.32        1.15088300e-01        1.25445927e-08  59.9033  59.0768
0202-03-09_22:02:26.223000      17283.54        1.18068500e-01        9.13576670e-09  59.9033  59.0768
0202-03-09_22:02:26.420000      17283.74        1.21165900e-01        7.83421470e-09  59.9376  59.1034
0202-03-09_22:02:26.625000      17283.94        1.24129700e-01        3.99153870e-09  59.9376  59.1034
0202-03-09_22:02:26.844000      17284.16        1.26976300e-01        6.03683470e-09  59.9376  59.1034
0202-03-09_22:02:27.082000      17284.39        1.30425400e-01        8.57791270e-09  59.9376  59.1034
0202-03-09_22:02:27.310000      17284.62        1.33144300e-01        1.08089547e-08  59.9376  59.1034
0202-03-09_22:02:27.520000      17284.83        1.36034900e-01        7.39998770e-09  59.8974  59.0657
0202-03-09_22:02:27.720000      17285.03        1.39160500e-01        9.01133970e-09  59.8974  59.0657
0202-03-09_22:02:27.940000      17285.25        1.41952200e-01        1.14904867e-08  59.8974  59.0657
0202-03-09_22:02:28.152000      17285.46        1.45291500e-01        5.91240470e-09  59.8974  59.0657
0202-03-09_22:02:28.375000      17285.69        1.48013400e-01        5.47855370e-09  59.8974  59.0657
0202-03-09_22:02:28.580000      17285.89        1.51158300e-01        5.29261770e-09  59.9358  59.0984
0202-03-09_22:02:28.780000      17286.10        1.54083500e-01        1.40316127e-08  59.9358  59.0984
0202-03-09_22:02:28.992000      17286.31        1.56884500e-01        1.81841857e-08  59.9358  59.0984
0202-03-09_22:02:29.190000      17286.50        1.59986400e-01        1.42175497e-08  59.9358  59.0984
0202-03-09_22:02:29.400000      17286.71        1.63049600e-01        1.15524657e-08  59.9134  59.0711
0202-03-09_22:02:29.598000      17286.91        1.66031300e-01        1.05608067e-08  59.9134  59.0711
0202-03-09_22:02:29.810000      17287.12        1.69075200e-01        1.45894217e-08  59.9134  59.0711
0202-03-09_22:02:30.008000      17287.32        1.72067200e-01        1.21722527e-08  59.9134  59.0711
0202-03-09_22:02:30.203000      17287.52        1.74809900e-01        7.64780770e-09  59.9134  59.0711
0202-03-09_22:02:30.410000      17287.73        1.77763400e-01        6.47021270e-09  59.9363  59.1054
0202-03-09_22:02:30.625000      17287.94        1.80897200e-01        1.35357837e-08  59.9363  59.1054
0202-03-09_22:02:30.844000      17288.16        1.84045000e-01        2.35763317e-08  59.9363  59.1054
0202-03-09_22:02:31.050000      17288.37        1.86900500e-01        2.10352047e-08  59.9363  59.1054
0202-03-09_22:02:31.300000      17288.61        1.89733700e-01        1.50232727e-08  59.9363  59.1054
0202-03-09_22:02:31.508000      17288.82        1.92918700e-01        1.27300607e-08  59.9110  59.0808
0202-03-09_22:02:31.723000      17289.04        1.95842400e-01        1.16764227e-08  59.9110  59.0808
0202-03-09_22:02:31.920000      17289.24        1.98953200e-01        2.02914607e-08  59.9110  59.0808
0202-03-09_22:02:32.117000      17289.43        2.01781800e-01        2.06633327e-08  59.9110  59.0808
0202-03-09_22:02:32.332000      17289.65        2.04524500e-01        2.27706087e-08  59.9110  59.0808
0202-03-09_22:02:32.540000      17289.85        2.07943900e-01        1.86180367e-08  59.9400  59.0976
0202-03-09_22:02:32.746000      17290.06        2.10934500e-01        3.47944737e-08  59.9400  59.0976
0202-03-09_22:02:32.965000      17290.28        2.14006600e-01        4.29756607e-08  59.9400  59.0976
0202-03-09_22:02:33.188000      17290.50        2.16860600e-01        4.66945947e-08  59.9400  59.0976
0202-03-09_22:02:33.390000      17290.71        2.19294600e-01        5.74790887e-08  59.9043  59.0630
0202-03-09_22:02:33.590000      17290.91        2.22474800e-01        7.61967457e-08  59.9043  59.0630
0202-03-09_22:02:33.800000      17291.11        2.25753300e-01        9.95007137e-08  59.9043  59.0630
0202-03-09_22:02:34.008000      17291.32        2.28736400e-01        1.25903615e-07  59.9043  59.0630
0202-03-09_22:02:34.210000      17291.53        2.31301000e-01        1.70032407e-07  59.9043  59.0630
0202-03-09_22:02:34.420000      17291.73        2.34382100e-01        2.10008630e-07  59.9411  59.1157
0202-03-09_22:02:34.620000      17291.94        2.37519500e-01        2.72421120e-07  59.9411  59.1157
0202-03-09_22:02:34.816000      17292.13        2.40507100e-01        3.31362807e-07  59.9411  59.1157
0202-03-09_22:02:35.010000      17292.33        2.43647500e-01        3.99105461e-07  59.9411  59.1157
0202-03-09_22:02:35.207000      17292.52        2.46121100e-01        5.14261774e-07  59.9411  59.1157
0202-03-09_22:02:35.406000      17292.72        2.49453000e-01        6.20989090e-07  59.9161  59.0783
0202-03-09_22:02:35.625000      17292.94        2.52350000e-01        7.46372223e-07  59.9161  59.0783
0202-03-09_22:02:35.844000      17293.16        2.55380600e-01        9.55427197e-07  59.9161  59.0783
0202-03-09_22:02:36.043000      17293.36        2.58084700e-01        1.12989812e-06  59.9161  59.0783
0202-03-09_22:02:36.266000      17293.58        2.61134600e-01        1.38370218e-06  59.9161  59.0783
0202-03-09_22:02:36.477000      17293.79        2.64402700e-01        1.68584987e-06  59.9467  59.1121
0202-03-09_22:02:36.668000      17293.98        2.67264100e-01        1.94690548e-06  59.9467  59.1121
0202-03-09_22:02:36.867000      17294.18        2.70325600e-01        2.23783497e-06  59.9467  59.1121
0202-03-09_22:02:37.080000      17294.39        2.73204900e-01        2.67664638e-06  59.9467  59.1121
0202-03-09_22:02:37.336000      17294.65        2.76213200e-01        3.20526539e-06  59.9467  59.1121
0202-03-09_22:02:37.543000      17294.86        2.79331400e-01        3.75594892e-06  59.9149  59.0881
0202-03-09_22:02:37.746000      17295.06        2.82112700e-01        4.19048378e-06  59.9149  59.0881
0202-03-09_22:02:37.970000      17295.28        2.84798900e-01        5.54391948e-06  59.9149  59.0881
0202-03-09_22:02:38.195000      17295.51        2.88072700e-01        5.83001460e-06  59.9149  59.0881
0202-03-09_22:02:38.400000      17295.71        2.90855400e-01        7.18338831e-06  59.9600  59.1277
0202-03-09_22:02:38.605000      17295.92        2.94197700e-01        7.41996220e-06  59.9600  59.1277
0202-03-09_22:02:38.820000      17296.14        2.96806800e-01        8.51996570e-06  59.9600  59.1277
0202-03-09_22:02:39.030000      17296.34        2.99892300e-01        9.86516606e-06  59.9600  59.1277
0202-03-09_22:02:39.242000      17296.56        3.03133700e-01        1.11370384e-05  59.9600  59.1277
0202-03-09_22:02:39.470000      17296.78        3.05747200e-01        1.23270364e-05  59.9307  59.1126
0202-03-09_22:02:39.680000      17296.99        3.09221600e-01        1.38325079e-05  59.9307  59.1126
0202-03-09_22:02:39.900000      17297.21        3.12133100e-01        1.52078233e-05  59.9307  59.1126
0202-03-09_22:02:40.090000      17297.40        3.14982700e-01        1.63488579e-05  59.9307  59.1126
0202-03-09_22:02:40.312000      17297.62        3.18194300e-01        1.76460796e-05  59.9307  59.1126
0202-03-09_22:02:40.520000      17297.83        3.20778200e-01        1.91029595e-05  59.9412  59.1186
0202-03-09_22:02:40.715000      17298.03        3.23924600e-01        2.12061570e-05  59.9412  59.1186

File: chapter 6/data/tapes/020k_ffj28/Ic/1_anneal/Ic_2024-03-10_07-11-47538940_f28-6e20pm2-1200keV-0nA-60k-anneal80k_2h.txt
# Ic = 0.24 A, n = 15.04 , Tavg = 59.96 K, f28-6e20pm2-1200keV-0nA-60k-anneal80k_2h
#datetime                        t_s     iHTS_A                vHTS_V                tHTS_K  tTAR_K
0202-03-10_07:11:40.383000      46637.70        1.96217200e-02       -1.78994340e-08  59.9984  59.1773
0202-03-10_07:11:40.574000      46637.89        1.51188500e-02       -1.93249440e-08  59.9984  59.1773
0202-03-10_07:11:40.777000      46638.09        2.48280800e-02       -2.28577340e-08  59.9984  59.1773
0202-03-10_07:11:40.973000      46638.28        3.43659600e-02       -1.93869240e-08  59.9984  59.1773
0202-03-10_07:11:41.164000      46638.48        4.45723700e-02       -1.92629640e-08  59.9984  59.1773
0202-03-10_07:11:41.375000      46638.69        5.44522700e-02       -1.21974040e-08  59.9743  59.1522
0202-03-10_07:11:41.566000      46638.88        6.42817100e-02       -8.85055400e-09  59.9743  59.1522
0202-03-10_07:11:41.758000      46639.07        7.43293200e-02       -2.35524000e-10  59.9743  59.1522
0202-03-10_07:11:41.953000      46639.27        8.45758000e-02       -1.47509400e-09  59.9743  59.1522
0202-03-10_07:11:42.145000      46639.46        9.35117900e-02       -1.35113400e-09  59.9743  59.1522
0202-03-10_07:11:42.363000      46639.68        1.03788000e-01       -5.93755400e-09  59.9743  59.1522
0202-03-10_07:11:42.570000      46639.88        1.14243200e-01       -5.45414000e-10  59.9781  59.1681
0202-03-10_07:11:42.773000      46640.09        1.23658600e-01        3.79309600e-09  59.9781  59.1681
0202-03-10_07:11:42.965000      46640.28        1.33630500e-01        5.28058600e-09  59.9781  59.1681
0202-03-10_07:11:43.170000      46640.48        1.44105500e-01        4.66079600e-09  59.9781  59.1681
0202-03-10_07:11:43.383000      46640.70        1.53691600e-01        1.04248060e-08  59.9775  59.1360
0202-03-10_07:11:43.586000      46640.90        1.63915800e-01        1.40815560e-08  59.9775  59.1360
0202-03-10_07:11:43.790000      46641.10        1.73812000e-01        1.43914460e-08  59.9775  59.1360
0202-03-10_07:11:43.990000      46641.30        1.83123500e-01        1.10445960e-08  59.9775  59.1360
0202-03-10_07:11:44.184000      46641.50        1.93546100e-01        6.64411600e-09  59.9775  59.1360
0202-03-10_07:11:44.390000      46641.71        2.03774800e-01        2.02794160e-08  59.9825  59.1680
0202-03-10_07:11:44.586000      46641.90        2.13023900e-01        2.25106460e-08  59.9825  59.1680
0202-03-10_07:11:44.777000      46642.09        2.23228800e-01        3.60839460e-08  59.9825  59.1680
0202-03-10_07:11:44.984000      46642.30        2.33346200e-01        5.43675460e-08  59.9825  59.1680
0202-03-10_07:11:45.180000      46642.49        2.43028700e-01        1.13495076e-07  59.9825  59.1680
0202-03-10_07:11:45.383000      46642.70        2.53214400e-01        2.14024435e-07  59.9780  59.1665
0202-03-10_07:11:45.582000      46642.90        2.63083900e-01        4.85367173e-07  59.9780  59.1665
0202-03-10_07:11:45.777000      46643.09        2.72686800e-01        8.42241241e-07  59.9780  59.1665
0202-03-10_07:11:45.970000      46643.28        2.83121700e-01        2.86443057e-06  59.9780  59.1665
0202-03-10_07:11:46.170000      46643.49        2.92792400e-01        4.58571300e-06  59.9780  59.1665
0202-03-10_07:11:46.380000      46643.69        3.02572900e-01        7.12858981e-06  59.9574  59.1353
0202-03-10_07:11:46.586000      46643.90        3.12831200e-01        1.08429947e-05  59.9574  59.1353
0202-03-10_07:11:46.780000      46644.09        3.22963400e-01        1.39648798e-05  59.9574  59.1353
0202-03-10_07:11:46.980000      46644.29        3.32361000e-01        1.93483805e-05  59.9574  59.1353
0202-03-10_07:11:47.170000      46644.49        3.42077600e-01        2.41058927e-05  59.9574  59.1353

File: chapter 6/data/tapes/020k_ffj28/Ic/1_anneal/Ic_2024-03-10_14-41-04583285_f28-6e20pm2-1200keV-0nA-20k-anneal80k_4h.txt
# Ic = 3.95 A, n = 26.06 , Tavg = 19.94 K, f28-6e20pm2-1200keV-0nA-20k-anneal80k_4h
#datetime                        t_s     iHTS_A                vHTS_V                tHTS_K  tTAR_K
0202-03-10_14:40:44.867000      73582.18        1.69656600e-02       -1.12987880e-08  19.9292  19.6966
0202-03-10_14:40:45.066000      73582.38        5.00886600e-02       -5.90660800e-09  19.9292  19.6966
0202-03-10_14:40:45.305000      73582.62        9.60242300e-02       -6.89826800e-09  19.9292  19.6966
0202-03-10_14:40:45.510000      73582.82        1.50017200e-01       -8.63368800e-09  19.9263  19.5405
0202-03-10_14:40:45.720000      73583.03        1.97116300e-01       -7.20816800e-09  19.9263  19.5405
0202-03-10_14:40:45.914000      73583.23        2.47244600e-01       -3.92327800e-09  19.9263  19.5405
0202-03-10_14:40:46.105000      73583.42        2.98048100e-01       -3.67535800e-09  19.9263  19.5405
0202-03-10_14:40:46.330000      73583.64        3.45896900e-01       -4.85295800e-09  19.9263  19.5405
0202-03-10_14:40:46.550000      73583.87        3.97883300e-01       -4.52448000e-10  19.9121  19.6925
0202-03-10_14:40:46.746000      73584.06        4.45047700e-01       -5.28690800e-09  19.9121  19.6925
0202-03-10_14:40:46.945000      73584.26        4.93403900e-01       -9.12990800e-09  19.9121  19.6925
0202-03-10_14:40:47.150000      73584.46        5.45428800e-01       -1.71255880e-08  19.9121  19.6925
0202-03-10_14:40:47.355000      73584.67        5.94844700e-01       -1.73117280e-08  19.9121  19.6925
0202-03-10_14:40:47.560000      73584.87        6.43582300e-01       -1.61341180e-08  19.9365  19.6131
0202-03-10_14:40:47.754000      73585.07        6.93724900e-01       -1.76216180e-08  19.9365  19.6131
0202-03-10_14:40:47.945000      73585.26        7.41600200e-01       -1.38408980e-08  19.9365  19.6131
0202-03-10_14:40:48.152000      73585.47        7.90447600e-01       -4.54403800e-09  19.9365  19.6131
0202-03-10_14:40:48.350000      73585.66        8.42500800e-01       -1.38310800e-09  19.9106  19.5952
0202-03-10_14:40:48.560000      73585.87        8.92357400e-01       -1.87893800e-09  19.9106  19.5952
0202-03-10_14:40:48.750000      73586.07        9.39625700e-01       -9.06850800e-09  19.9106  19.5952
0202-03-10_14:40:48.945000      73586.26        9.90721600e-01       -8.94454800e-09  19.9106  19.5952
0202-03-10_14:40:49.137000      73586.45        1.04073900e+00       -7.76694800e-09  19.9106  19.5952
0202-03-10_14:40:49.348000      73586.66        1.08854800e+00       -5.53570800e-09  19.9106  19.5952
0202-03-10_14:40:49.560000      73586.87        1.13845800e+00       -1.01122800e-09  19.9250  19.7100
0202-03-10_14:40:49.760000      73587.08        1.18946300e+00       -4.60601800e-09  19.9250  19.7100
0202-03-10_14:40:49.965000      73587.28        1.23597900e+00       -6.40340800e-09  19.9250  19.7100
0202-03-10_14:40:50.168000      73587.48        1.28855000e+00       -1.09278780e-08  19.9250  19.7100
0202-03-10_14:40:50.375000      73587.69        1.33903200e+00       -1.03080880e-08  19.9348  19.5712
0202-03-10_14:40:50.574000      73587.89        1.38584300e+00       -1.83033880e-08  19.9348  19.5712
0202-03-10_14:40:50.766000      73588.08        1.43701700e+00       -7.95288800e-09  19.9348  19.5712
0202-03-10_14:40:50.960000      73588.27        1.48677800e+00       -2.67488000e-10  19.9348  19.5712
0202-03-10_14:40:51.160000      73588.48        1.53242100e+00        5.55855200e-09  19.9348  19.5712
0202-03-10_14:40:51.370000      73588.69        1.58609500e+00        1.03407200e-09  19.8999  19.6936
0202-03-10_14:40:51.566000      73588.88        1.63576400e+00       -8.75861800e-09  19.8999  19.6936
0202-03-10_14:40:51.770000      73589.08        1.68132000e+00       -7.58100800e-09  19.8999  19.6936
0202-03-10_14:40:51.960000      73589.28        1.73493300e+00        2.14970200e-09  19.8999  19.6936
0202-03-10_14:40:52.156000      73589.47        1.78454300e+00       -5.15398000e-10  19.8999  19.6936
0202-03-10_14:40:52.370000      73589.69        1.83012400e+00       -4.91590800e-09  19.9434  19.6224
0202-03-10_14:40:52.566000      73589.88        1.88393700e+00       -8.63465800e-09  19.9434  19.6224
0202-03-10_14:40:52.758000      73590.07        1.93342700e+00       -4.73001800e-09  19.9434  19.6224
0202-03-10_14:40:52.960000      73590.28        1.98138400e+00       -2.00311800e-09  19.9434  19.6224
0202-03-10_14:40:53.156000      73590.47        2.03101300e+00       -5.66001800e-09  19.9434  19.6224
0202-03-10_14:40:53.367000      73590.68        2.08240200e+00       -3.18094800e-09  19.9081  19.5799
0202-03-10_14:40:53.562000      73590.88        2.13075000e+00       -2.62313800e-09  19.9081  19.5799
0202-03-10_14:40:53.758000      73591.07        2.17971500e+00       -1.01225980e-08  19.9081  19.5799
0202-03-10_14:40:53.950000      73591.26        2.23089100e+00       -1.28496780e-08  19.9081  19.5799
0202-03-10_14:40:54.152000      73591.47        2.28068300e+00       -1.18580180e-08  19.9081  19.5799
0202-03-10_14:40:54.350000      73591.66        2.32841600e+00       -4.54448800e-09  19.9382  19.7050
0202-03-10_14:40:54.547000      73591.86        2.38029000e+00       -4.54448800e-09  19.9382  19.7050
0202-03-10_14:40:54.750000      73592.06        2.42982700e+00       -5.10229800e-09  19.9382  19.7050
0202-03-10_14:40:54.940000      73592.26        2.47734900e+00       -3.36688800e-09  19.9382  19.7050
0202-03-10_14:40:55.137000      73592.45        2.52907600e+00       -1.69344800e-09  19.9382  19.7050
0202-03-10_14:40:55.348000      73592.66        2.57900200e+00       -8.01530800e-09  19.9341  19.5767
0202-03-10_14:40:55.550000      73592.86        2.62589700e+00       -1.24778080e-08  19.9341  19.5767
0202-03-10_14:40:55.750000      73593.07        2.67787600e+00       -1.52048780e-08  19.9341  19.5767
0202-03-10_14:40:55.953000      73593.27        2.72588400e+00       -1.24158280e-08  19.9341  19.5767
0202-03-10_14:40:56.156000      73593.47        2.77549300e+00       -8.38718800e-09  19.9341  19.5767
0202-03-10_14:40:56.355000      73593.67        2.82708700e+00       -1.00606180e-08  19.9341  19.5767
0202-03-10_14:40:56.566000      73593.88        2.87588900e+00       -8.51114800e-09  19.9099  19.6985
0202-03-10_14:40:56.758000      73594.07        2.92504300e+00       -6.21791800e-09  19.9099  19.6985
0202-03-10_14:40:56.950000      73594.26        2.97565100e+00       -7.14760800e-09  19.9099  19.6985
0202-03-10_14:40:57.156000      73594.47        3.02512300e+00       -9.06895800e-09  19.9099  19.6985
0202-03-10_14:40:57.375000      73594.69        3.07371900e+00       -1.32835280e-08  19.9394  19.6047
0202-03-10_14:40:57.586000      73594.90        3.12524100e+00       -1.06804080e-08  19.9394  19.6047
0202-03-10_14:40:57.777000      73595.09        3.17013800e+00       -7.02364800e-09  19.9394  19.6047
0202-03-10_14:40:57.984000      73595.30        3.22360200e+00       -3.30490800e-09  19.9394  19.6047
0202-03-10_14:40:58.176000      73595.49        3.27366400e+00       -4.35854800e-09  19.9394  19.6047
0202-03-10_14:40:58.380000      73595.69        3.31848200e+00       -5.72208800e-09  19.8986  19.6837
0202-03-10_14:40:58.580000      73595.89        3.37332400e+00       -3.18094800e-09  19.8986  19.6837
0202-03-10_14:40:58.773000      73596.09        3.41540400e+00       -7.01478000e-10  19.8986  19.6837
0202-03-10_14:40:58.965000      73596.28        3.46718200e+00       -1.87862800e-09  19.8986  19.6837
0202-03-10_14:40:59.168000      73596.48        3.52117500e+00       -3.30354800e-09  19.8986  19.6837
0202-03-10_14:40:59.370000      73596.68        3.57167700e+00       -2.80756800e-09  19.9324  19.7133
0202-03-10_14:40:59.566000      73596.88        3.61922500e+00        9.73162000e-10  19.9324  19.7133
0202-03-10_14:40:59.760000      73597.07        3.67064900e+00        1.15096020e-08  19.9324  19.7133
0202-03-10_14:40:59.953000      73597.27        3.72022600e+00        2.48351020e-08  19.9324  19.7133
0202-03-10_14:41:00.145000      73597.46        3.76562800e+00        5.01845320e-08  19.9324  19.7133
0202-03-10_14:41:00.363000      73597.68        3.81943800e+00        8.67521820e-08  19.9324  19.7133
0202-03-10_14:41:00.562000      73597.87        3.86821100e+00        1.21832342e-07  19.9348  19.5594
0202-03-10_14:41:00.766000      73598.08        3.91692600e+00        1.52635932e-07  19.9348  19.5594
0202-03-10_14:41:00.957000      73598.27        3.96846600e+00        2.27134772e-07  19.9348  19.5594
0202-03-10_14:41:01.150000      73598.46        4.01813000e+00        3.07645582e-07  19.9348  19.5594
0202-03-10_14:41:01.355000      73598.67        4.06648800e+00        4.15923002e-07  19.9348  19.5594
0202-03-10_14:41:01.566000      73598.88        4.11723800e+00        5.57607152e-07  19.9036  19.7025
0202-03-10_14:41:01.770000      73599.08        4.16717600e+00        8.11969242e-07  19.9036  19.7025
0202-03-10_14:41:01.960000      73599.28        4.21382700e+00        1.04693187e-06  19.9036  19.7025
0202-03-10_14:41:02.164000      73599.48        4.26665800e+00        1.36575219e-06  19.9036  19.7025
0202-03-10_14:41:02.380000      73599.69        4.31684400e+00        2.80422432e-06  19.9452  19.6182
0202-03-10_14:41:02.594000      73599.91        4.36648000e+00        2.88938356e-06  19.9452  19.6182
0202-03-10_14:41:02.790000      73600.10        4.41557300e+00        4.11489561e-06  19.9452  19.6182
0202-03-10_14:41:02.980000      73600.29        4.46076800e+00        5.66455816e-06  19.9452  19.6182
0202-03-10_14:41:03.188000      73600.50        4.51467400e+00        6.86137386e-06  19.9452  19.6182
0202-03-10_14:41:03.418000      73600.73        4.56520000e+00        9.61485576e-06  19.9438  19.7235
0202-03-10_14:41:03.625000      73600.94        4.61473400e+00        1.17366471e-05  19.9438  19.7235
0202-03-10_14:41:03.824000      73601.14        4.66413500e+00        1.55378230e-05  19.9438  19.7235
0202-03-10_14:41:04.020000      73601.33        4.71052600e+00        1.74133094e-05  19.9438  19.7235
0202-03-10_14:41:04.215000      73601.53        4.76307100e+00        2.40704802e-05  19.9438  19.7235
