Repository: shortlab/2025-devitre-PhD

# 2025-devitre-PhD
Data repository for Alexis Devitre's PhD thesis

File: chapter 6/data/tapes/020k_ffj28/Ic/1_anneal/Ic_2024-03-10_16-13-39918095_f28-60e19pm2-1200keV-0nA-60k-Afteranneal90k_peak.txt
# Ic = 0.24 A, n = 14.64 , Tavg = 60.02 K, f28-60e19pm2-1200keV-0nA-60k-Afteranneal90k_peak
#datetime                        t_s     iHTS_A                vHTS_V                tHTS_K  tTAR_K
0202-03-10_16:13:16.220000      79133.53        5.37209000e-02       -2.20612989e-08  60.0222  59.1940
0202-03-10_16:13:16.426000      79133.74        8.76792900e-03       -1.21447159e-08  60.0462  59.1988
0202-03-10_16:13:16.630000      79133.94        1.13814900e-02       -1.28884959e-08  60.0462  59.1988
0202-03-10_16:13:16.820000      79134.14        1.43141400e-02       -1.80948579e-08  60.0462  59.1988
0202-03-10_16:13:17.020000      79134.33        1.72438200e-02       -1.82189319e-08  60.0462  59.1988
0202-03-10_16:13:17.210000      79134.52        2.01974100e-02       -1.66075649e-08  60.0462  59.1988
0202-03-10_16:13:17.418000      79134.73        2.30083600e-02       -1.85908829e-08  60.0117  59.1661
0202-03-10_16:13:17.620000      79134.93        2.62230000e-02       -1.81570319e-08  60.0117  59.1661
0202-03-10_16:13:17.848000      79135.16        2.90918300e-02       -2.08221149e-08  60.0117  59.1661
0202-03-10_16:13:18.062000      79135.38        3.21194700e-02       -2.10700299e-08  60.0117  59.1661
0202-03-10_16:13:18.280000      79135.59        3.52584100e-02       -1.98924349e-08  60.0117  59.1661
0202-03-10_16:13:18.490000      79135.80        3.81554500e-02       -2.03882639e-08  60.0319  59.1981
0202-03-10_16:13:18.684000      79136.00        4.09568400e-02       -2.41689639e-08  60.0319  59.1981
0202-03-10_16:13:18.887000      79136.20        4.33908200e-02       -2.64621749e-08  60.0319  59.1981
0202-03-10_16:13:19.080000      79136.39        4.70863200e-02       -2.92512159e-08  60.0319  59.1981
0202-03-10_16:13:19.305000      79136.62        5.00338100e-02       -2.26814759e-08  60.0319  59.1981
0202-03-10_16:13:19.516000      79136.83        5.30199000e-02       -2.54705159e-08  60.0008  59.2016
0202-03-10_16:13:19.707000      79137.02        5.60416000e-02       -1.82809889e-08  60.0008  59.2016
0202-03-10_16:13:19.902000      79137.21        5.84919100e-02       -2.90652799e-08  60.0008  59.2016
0202-03-10_16:13:20.105000      79137.42        6.18000400e-02       -2.91272579e-08  60.0008  59.2016
0202-03-10_16:13:20.324000      79137.64        6.44281700e-02       -2.90033009e-08  60.0008  59.2016
0202-03-10_16:13:20.530000      79137.84        6.76279700e-02       -1.82809889e-08  60.0524  59.2125
0202-03-10_16:13:20.723000      79138.04        7.05977300e-02       -1.81570319e-08  60.0524  59.2125
0202-03-10_16:13:20.965000      79138.28        7.34621100e-02       -2.01403499e-08  60.0524  59.2125
0202-03-10_16:13:21.164000      79138.48        7.66500400e-02       -2.13179449e-08  60.0524  59.2125
0202-03-10_16:13:21.363000      79138.68        7.97637500e-02       -2.14419019e-08  60.0265  59.2069
0202-03-10_16:13:21.570000      79138.88        8.24574600e-02       -2.10080509e-08  60.0265  59.2069
0202-03-10_16:13:21.770000      79139.08        8.57776900e-02       -2.23715819e-08  60.0265  59.2069
0202-03-10_16:13:21.992000      79139.31        8.85055400e-02       -2.74538339e-08  60.0265  59.2069
0202-03-10_16:13:22.195000      79139.51        9.15509900e-02       -3.35277449e-08  60.0265  59.2069
0202-03-10_16:13:22.395000      79139.71        9.44524700e-02       -2.98090239e-08  60.0691  59.2091
0202-03-10_16:13:22.605000      79139.92        9.73480200e-02       -2.37351709e-08  60.0691  59.2091
0202-03-10_16:13:22.844000      79140.16        1.00776400e-01       -1.92108439e-08  60.0691  59.2091
0202-03-10_16:13:23.047000      79140.36        1.03290500e-01       -2.33015559e-08  60.0691  59.2091
0202-03-10_16:13:23.258000      79140.57        1.06662300e-01       -3.08009799e-08  60.0691  59.2091
0202-03-10_16:13:23.457000      79140.77        1.09308500e-01       -3.08629589e-08  60.0256  59.1850
0202-03-10_16:13:23.652000      79140.97        1.12008200e-01       -3.09249369e-08  60.0256  59.1850
0202-03-10_16:13:23.902000      79141.21        1.15467700e-01       -2.46031089e-08  60.0256  59.1850
0202-03-10_16:13:24.105000      79141.42        1.18268300e-01       -2.64624699e-08  60.0256  59.1850
0202-03-10_16:13:24.305000      79141.62        1.21045100e-01       -2.34255139e-08  60.0256  59.1850
0202-03-10_16:13:24.504000      79141.82        1.24311700e-01       -2.03265779e-08  60.0442  59.2088
0202-03-10_16:13:24.695000      79142.01        1.27130100e-01       -1.79713879e-08  60.0442  59.2088
0202-03-10_16:13:24.910000      79142.22        1.30358100e-01       -1.49344309e-08  60.0442  59.2088
0202-03-10_16:13:25.100000      79142.42        1.33035500e-01       -2.03265779e-08  60.0442  59.2088
0202-03-10_16:13:25.310000      79142.62        1.36064600e-01       -2.30536419e-08  60.0442  59.2088
0202-03-10_16:13:25.516000      79142.83        1.39176800e-01       -2.96853629e-08  60.0176  59.1761
0202-03-10_16:13:25.720000      79143.03        1.41998200e-01       -2.95614059e-08  60.0176  59.1761
0202-03-10_16:13:25.914000      79143.23        1.44726000e-01       -2.46650879e-08  60.0176  59.1761
0202-03-10_16:13:26.105000      79143.42        1.48047500e-01       -1.87151319e-08  60.0176  59.1761
0202-03-10_16:13:26.320000      79143.63        1.51312000e-01       -1.77234729e-08  60.0176  59.1761
0202-03-10_16:13:26.530000      79143.85        1.53858800e-01       -2.00786639e-08  60.0543  59.2118
0202-03-10_16:13:26.742000      79144.06        1.57416300e-01       -3.17926389e-08  60.0543  59.2118
0202-03-10_16:13:26.973000      79144.29        1.60184200e-01       -2.84457889e-08  60.0543  59.2118
0202-03-10_16:13:27.188000      79144.50        1.63311200e-01       -2.11942799e-08  60.0543  59.2118
0202-03-10_16:13:27.390000      79144.71        1.66165200e-01       -1.90870039e-08  60.0085  59.1847
0202-03-10_16:13:27.600000      79144.91        1.69022200e-01       -1.86531529e-08  60.0085  59.1847
0202-03-10_16:13:27.797000      79145.11        1.71889600e-01       -2.94374479e-08  60.0085  59.1847
0202-03-10_16:13:28.010000      79145.33        1.74810700e-01       -3.18546179e-08  60.0085  59.1847
0202-03-10_16:13:28.210000      79145.53        1.77905100e-01       -3.60071909e-08  60.0085  59.1847
0202-03-10_16:13:28.406000      79145.72        1.81128600e-01       -2.57807049e-08  60.0454  59.1852
0202-03-10_16:13:28.600000      79145.92        1.83927700e-01       -2.55328109e-08  60.0454  59.1852
0202-03-10_16:13:28.863000      79146.18        1.87087500e-01       -2.86317679e-08  60.0454  59.1852
0202-03-10_16:13:29.074000      79146.39        1.89623800e-01       -3.03671819e-08  60.0454  59.1852
0202-03-10_16:13:29.320000      79146.63        1.93248100e-01       -2.63385659e-08  60.0454  59.1852
0202-03-10_16:13:29.540000      79146.85        1.96015900e-01       -3.49536069e-08  59.9819  59.1685
0202-03-10_16:13:29.750000      79147.06        1.98758600e-01       -3.00572879e-08  59.9819  59.1685
0202-03-10_16:13:29.960000      79147.27        2.01885600e-01       -3.42718409e-08  59.9819  59.1685
0202-03-10_16:13:30.168000      79147.48        2.05086900e-01       -3.14827989e-08  59.9819  59.1685
0202-03-10_16:13:30.370000      79147.69        2.07614400e-01       -3.26603939e-08  60.0389  59.2033
0202-03-10_16:13:30.580000      79147.89        2.10800800e-01       -3.22885219e-08  60.0389  59.2033
0202-03-10_16:13:30.777000      79148.09        2.13657800e-01       -2.99953099e-08  60.0389  59.2033
0202-03-10_16:13:30.992000      79148.31        2.16568200e-01       -2.00167369e-08  60.0389  59.2033
0202-03-10_16:13:31.188000      79148.50        2.19826000e-01       -1.67938439e-08  60.0389  59.2033
0202-03-10_16:13:31.383000      79148.69        2.22911500e-01       -8.17880290e-09  60.0125  59.1972
0202-03-10_16:13:31.586000      79148.90        2.25602300e-01        1.05602510e-09  60.0125  59.1972
0202-03-10_16:13:31.805000      79149.12        2.28687800e-01        1.02908531e-08  60.0125  59.1972
0202-03-10_16:13:32.004000      79149.32        2.31427500e-01        3.03099761e-08  60.0125  59.1972
0202-03-10_16:13:32.207000      79149.52        2.34737100e-01        4.04125061e-08  60.0125  59.1972
0202-03-10_16:13:32.414000      79149.73        2.37781100e-01        6.63815861e-08  60.0625  59.2086
0202-03-10_16:13:32.633000      79149.95        2.40455500e-01        9.09251561e-08  60.0625  59.2086
0202-03-10_16:13:32.824000      79150.14        2.43736300e-01        1.32202978e-07  60.0625  59.2086
0202-03-10_16:13:33.020000      79150.33        2.46251900e-01        1.71249566e-07  60.0625  59.2086
0202-03-10_16:13:33.234000      79150.55        2.49239500e-01        2.10915941e-07  60.0625  59.2086
0202-03-10_16:13:33.440000      79150.76        2.52495700e-01        2.89442969e-07  60.0367  59.1969
0202-03-10_16:13:33.650000      79150.96        2.55208700e-01        3.79869908e-07  60.0367  59.1969
0202-03-10_16:13:33.870000      79151.18        2.58355100e-01        4.62177637e-07  60.0367  59.1969
0202-03-10_16:13:34.080000      79151.39        2.61502000e-01        5.86878882e-07  60.0367  59.1969
0202-03-10_16:13:34.316000      79151.63        2.64471800e-01        7.31847527e-07  60.0367  59.1969
0202-03-10_16:13:34.547000      79151.86        2.67536500e-01        8.94728472e-07  60.0411  59.2114
0202-03-10_16:13:34.758000      79152.07        2.70197600e-01        1.09820588e-06  60.0411  59.2114
0202-03-10_16:13:34.960000      79152.28        2.73538400e-01        1.26040520e-06  60.0411  59.2114
0202-03-10_16:13:35.160000      79152.47        2.76275100e-01        1.53584033e-06  60.0411  59.2114
0202-03-10_16:13:35.363000      79152.68        2.79108300e-01        1.78233122e-06  60.0411  59.2114
0202-03-10_16:13:35.586000      79152.90        2.82345300e-01        2.06693926e-06  60.0120  59.1924
0202-03-10_16:13:35.793000      79153.11        2.85217100e-01        2.48374872e-06  60.0120  59.1924
0202-03-10_16:13:36.004000      79153.32        2.88396100e-01        2.95658729e-06  60.0120  59.1924
0202-03-10_16:13:36.215000      79153.53        2.91104700e-01        3.33583742e-06  60.0120  59.1924
0202-03-10_16:13:36.420000      79153.73        2.93798400e-01        3.91949462e-06  60.0490  59.2090
0202-03-10_16:13:36.633000      79153.95        2.96943300e-01        5.26630050e-06  60.0490  59.2090
0202-03-10_16:13:36.840000      79154.15        3.00147500e-01        5.42726022e-06  60.0490  59.2090
0202-03-10_16:13:37.060000      79154.37        3.03041600e-01        6.64012926e-06  60.0490  59.2090
0202-03-10_16:13:37.266000      79154.58        3.05943800e-01        6.90478002e-06  60.0490  59.2090
0202-03-10_16:13:37.460000      79154.78        3.08710200e-01        8.27024159e-06  60.0370  59.2079
0202-03-10_16:13:37.664000      79154.98        3.11975300e-01        8.48778823e-06  60.0370  59.2079
0202-03-10_16:13:37.863000      79155.18        3.15215200e-01        9.82027691e-06  60.0370  59.2079
0202-03-10_16:13:38.074000      79155.39        3.17837700e-01        1.11827015e-05  60.0370  59.2079
0202-03-10_16:13:38.293000      79155.61        3.21053800e-01        1.29632371e-05  60.0370  59.2079
0202-03-10_16:13:38.500000      79155.81        3.23924100e-01        1.40993140e-05  60.0598  59.2141
0202-03-10_16:13:38.703000      79156.02        3.26859700e-01        1.52306804e-05  60.0598  59.2141
0202-03-10_16:13:38.895000      79156.21        3.29939700e-01        1.67898266e-05  60.0598  59.2141
0202-03-10_16:13:39.110000      79156.42        3.32582900e-01        1.78564869e-05  60.0598  59.2141
0202-03-10_16:13:39.330000      79156.64        3.35816800e-01        1.92660775e-05  60.0598  59.2141
0202-03-10_16:13:39.535000      79156.85        3.38431900e-01        2.06081109e-05  60.0226  59.1995

File: chapter 6/data/tapes/020k_ffj28/Ic/1_anneal/Ic_2024-03-12_02-51-55308036_f28-6e20pm2-1200keV-0nA-20k-anneal100k1h.txt
# Ic =  nan A, n =  nan , Tavg = 19.92 K, f28-6e20pm2-1200keV-0nA-20k-anneal100k1h
#datetime                        t_s     iHTS_A                vHTS_V                tHTS_K  tTAR_K
0202-03-12_02:51:35.156000      51379.45        1.77962300e-02       -4.58643100e-09  19.9527  19.5934
0202-03-12_02:51:35.355000      51379.65        4.96695400e-02       -3.84269100e-09  19.9527  19.5934
0202-03-12_02:51:35.550000      51379.84        9.57490000e-02       -1.11562100e-09  19.9527  19.5934
0202-03-12_02:51:35.750000      51380.04        1.48685200e-01       -5.82601100e-09  19.9527  19.5934
0202-03-12_02:51:35.957000      51380.25        1.98185600e-01        3.90460900e-09  19.9527  19.5934
0202-03-12_02:51:36.164000      51380.45        2.45663100e-01       -4.21468100e-09  19.9173  19.7679
0202-03-12_02:51:36.370000      51380.66        2.98198500e-01        3.09699000e-10  19.9173  19.7679
0202-03-12_02:51:36.562000      51380.85        3.45175900e-01       -3.90486100e-09  19.9173  19.7679
0202-03-12_02:51:36.754000      51381.04        3.94453700e-01        3.71852900e-09  19.9173  19.7679
0202-03-12_02:51:36.957000      51381.25        4.45914600e-01        7.25132900e-09  19.9173  19.7679
0202-03-12_02:51:37.168000      51381.46        4.95982000e-01        9.91641900e-09  19.9690  19.6215
0202-03-12_02:51:37.380000      51381.67        5.43288800e-01        1.98312900e-09  19.9690  19.6215
0202-03-12_02:51:37.570000      51381.86        5.94188800e-01       -6.44599100e-09  19.9690  19.6215
0202-03-12_02:51:37.777000      51382.06        6.41942300e-01       -7.43765100e-09  19.9690  19.6215
0202-03-12_02:51:37.970000      51382.26        6.91828600e-01       -1.03506610e-08  19.9690  19.6215
0202-03-12_02:51:38.176000      51382.46        7.42841400e-01       -9.73087100e-09  19.9060  19.6833
0202-03-12_02:51:38.375000      51382.66        7.91491400e-01       -9.97879100e-09  19.9060  19.6833
0202-03-12_02:51:38.566000      51382.86        8.39835600e-01       -7.56161100e-09  19.9060  19.6833
0202-03-12_02:51:38.758000      51383.05        8.91183800e-01       -7.80953100e-09  19.9060  19.6833
0202-03-12_02:51:38.953000      51383.24        9.40963200e-01        9.91469000e-10  19.9060  19.6833
0202-03-12_02:51:39.160000      51383.45        9.86955100e-01       -1.36373100e-09  19.9724  19.7198
0202-03-12_02:51:39.355000      51383.65        1.04033100e+00        5.82580900e-09  19.9724  19.7198
0202-03-12_02:51:39.550000      51383.84        1.08955800e+00        5.76382900e-09  19.9724  19.7198
0202-03-12_02:51:39.742000      51384.03        1.13426400e+00        1.23335890e-08  19.9724  19.7198
0202-03-12_02:51:39.945000      51384.24        1.18856400e+00        1.54945090e-08  19.9724  19.7198
0202-03-12_02:51:40.152000      51384.44        1.23554100e+00        1.14658890e-08  19.9144  19.5897
0202-03-12_02:51:40.363000      51384.65        1.28670800e+00        8.18100900e-09  19.9144  19.5897
0202-03-12_02:51:40.560000      51384.85        1.33792700e+00       -4.83454100e-09  19.9144  19.5897
0202-03-12_02:51:40.750000      51385.04        1.38717200e+00       -1.04746210e-08  19.9144  19.5897
0202-03-12_02:51:40.940000      51385.23        1.43486900e+00       -5.70225100e-09  19.9144  19.5897
0202-03-12_02:51:41.152000      51385.44        1.48453300e+00        1.36333900e-09  19.9481  19.8047
0202-03-12_02:51:41.344000      51385.63        1.53597100e+00        8.18100900e-09  19.9481  19.8047
0202-03-12_02:51:41.540000      51385.83        1.58573200e+00        4.95810900e-09  19.9481  19.8047
0202-03-12_02:51:41.740000      51386.03        1.63101600e+00        6.56955900e-09  19.9481  19.8047
0202-03-12_02:51:41.940000      51386.23        1.68479800e+00        1.86289000e-10  19.9481  19.8047
0202-03-12_02:51:42.137000      51386.42        1.73438100e+00        1.92223900e-09  19.9256  19.5998
0202-03-12_02:51:42.344000      51386.63        1.77935500e+00       -4.89470100e-09  19.9256  19.5998
0202-03-12_02:51:42.535000      51386.82        1.83356000e+00       -6.19626100e-09  19.9256  19.5998
0202-03-12_02:51:42.727000      51387.02        1.88326800e+00       -7.43583100e-09  19.9256  19.5998
0202-03-12_02:51:42.930000      51387.22        1.93113400e+00        8.07349000e-10  19.9256  19.5998
0202-03-12_02:51:43.145000      51387.43        1.98071200e+00        9.54636900e-09  19.9441  19.7289
0202-03-12_02:51:43.340000      51387.63        2.03284100e+00        1.02281390e-08  19.9441  19.7289
0202-03-12_02:51:43.535000      51387.82        2.07715600e+00        1.01041790e-08  19.9441  19.7289
0202-03-12_02:51:43.730000      51388.02        2.13118000e+00        1.43187390e-08  19.9441  19.7289
0202-03-12_02:51:43.920000      51388.21        2.18116800e+00        1.84713190e-08  19.9441  19.7289
0202-03-12_02:51:44.140000      51388.43        2.22934500e+00        1.92150690e-08  19.9281  19.7273
0202-03-12_02:51:44.350000      51388.64        2.28123600e+00        1.65499790e-08  19.9281  19.7273
0202-03-12_02:51:44.543000      51388.83        2.32993600e+00        1.07239690e-08  19.9281  19.7273
0202-03-12_02:51:44.746000      51389.03        2.37814800e+00        5.08388900e-09  19.9281  19.7273
0202-03-12_02:51:44.950000      51389.24        2.42682000e+00       -2.46291000e-10  19.9281  19.7273
0202-03-12_02:51:45.150000      51389.44        2.47918900e+00        1.05526900e-09  19.9504  19.6777
0202-03-12_02:51:45.350000      51389.64        2.52706800e+00        2.79067900e-09  19.9504  19.6777
0202-03-12_02:51:45.543000      51389.83        2.57612000e+00        1.19635490e-08  19.9504  19.6777
0202-03-12_02:51:45.740000      51390.03        2.62744900e+00        1.27072890e-08  19.9504  19.6777
0202-03-12_02:51:45.940000      51390.23        2.67751300e+00        8.92657900e-09  19.9504  19.6777
0202-03-12_02:51:46.150000      51390.44        2.72491400e+00        4.35479000e-10  19.9082  19.8156
0202-03-12_02:51:46.355000      51390.64        2.77681100e+00        2.54275900e-09  19.9082  19.8156
0202-03-12_02:51:46.547000      51390.84        2.82460800e+00        9.42240900e-09  19.9082  19.8156
0202-03-12_02:51:46.740000      51391.03        2.87391800e+00        1.63020590e-08  19.9082  19.8156
0202-03-12_02:51:46.930000      51391.22        2.92535500e+00        1.94010090e-08  19.9082  19.8156
0202-03-12_02:51:47.150000      51391.44        2.97576800e+00        1.61161290e-08  19.9650  19.6890
0202-03-12_02:51:47.340000      51391.63        3.02306900e+00        1.40088490e-08  19.9650  19.6890
0202-03-12_02:51:47.535000      51391.82        3.07451800e+00        1.52484190e-08  19.9650  19.6890
0202-03-12_02:51:47.740000      51392.03        3.12454800e+00        1.46286390e-08  19.9650  19.6890
0202-03-12_02:51:47.930000      51392.22        3.17160400e+00        9.48385900e-09  19.9650  19.6890
0202-03-12_02:51:48.145000      51392.43        3.22400400e+00        2.72763900e-09  19.9002  19.7471
0202-03-12_02:51:48.340000      51392.63        3.27160100e+00        3.28474900e-09  19.9002  19.7471
0202-03-12_02:51:48.530000      51392.82        3.31976100e+00        1.41930190e-08  19.9002  19.7471
0202-03-12_02:51:48.734000      51393.02        3.37233800e+00        1.84075790e-08  19.9002  19.7471
0202-03-12_02:51:48.930000      51393.22        3.42202700e+00        3.21048990e-08  19.9002  19.7471
0202-03-12_02:51:49.145000      51393.43        3.47069800e+00        2.70846190e-08  19.9642  19.7889
0202-03-12_02:51:49.344000      51393.63        3.52089100e+00        1.63002990e-08  19.9642  19.7889
0202-03-12_02:51:49.540000      51393.83        3.57088000e+00        1.00404390e-08  19.9642  19.7889
0202-03-12_02:51:49.742000      51394.03        3.61875900e+00        1.76638290e-08  19.9642  19.7889
0202-03-12_02:51:49.938000      51394.23        3.66864400e+00        2.26221390e-08  19.9642  19.7889
0202-03-12_02:51:50.140000      51394.43        3.71988500e+00        3.89225690e-08  19.8931  19.6345
0202-03-12_02:51:50.344000      51394.63        3.76826700e+00        5.15042690e-08  19.8931  19.6345
0202-03-12_02:51:50.535000      51394.82        3.81668200e+00        5.60287290e-08  19.8931  19.6345
0202-03-12_02:51:50.730000      51395.02        3.86880200e+00        7.12755190e-08  19.8931  19.6345
0202-03-12_02:51:50.920000      51395.21        3.91847400e+00        9.35878890e-08  19.8931  19.6345
0202-03-12_02:51:51.133000      51395.42        3.96661800e+00        1.32634549e-07  19.9375  19.8048
0202-03-12_02:51:51.336000      51395.62        4.01829100e+00        1.81225949e-07  19.9375  19.8048
0202-03-12_02:51:51.527000      51395.82        4.06743200e+00        2.31924629e-07  19.9375  19.8048
0202-03-12_02:51:51.720000      51396.01        4.11269200e+00        2.96568549e-07  19.9375  19.8048
0202-03-12_02:51:51.926000      51396.21        4.16621000e+00        4.44016169e-07  19.9375  19.8048
0202-03-12_02:51:52.125000      51396.41        4.21658200e+00        5.88550789e-07  19.9157  19.6024
0202-03-12_02:51:52.316000      51396.61        4.26217000e+00        7.63455039e-07  19.9157  19.6024
0202-03-12_02:51:52.516000      51396.80        4.31530400e+00        1.07117990e-06  19.9157  19.6024
0202-03-12_02:51:52.707000      51397.00        4.36552100e+00        1.38714795e-06  19.9157  19.6024
0202-03-12_02:51:52.900000      51397.19        4.41079500e+00        1.76658232e-06  19.9157  19.6024
0202-03-12_02:51:53.130000      51397.42        4.46528000e+00        3.29312077e-06  19.9157  19.6024
0202-03-12_02:51:53.340000      51397.63        4.51303500e+00        3.56502187e-06  19.9283  19.7125
0202-03-12_02:51:53.530000      51397.82        4.56251600e+00        4.80348273e-06  19.9283  19.7125
0202-03-12_02:51:53.723000      51398.01        4.61359900e+00        6.92036943e-06  19.9283  19.7125
0202-03-12_02:51:53.918000      51398.21        4.66320000e+00        8.58034713e-06  19.9283  19.7125
0202-03-12_02:51:54.125000      51398.42        4.70929600e+00        1.10531160e-05  19.9283  19.7125
0202-03-12_02:51:54.340000      51398.63        4.76263800e+00        1.44229042e-05  19.9186  19.6856
0202-03-12_02:51:54.543000      51398.83        4.81202000e+00        1.72683516e-05  19.9186  19.6856
0202-03-12_02:51:54.734000      51399.02        4.85911500e+00        2.15349732e-05  19.9186  19.6856

File: chapter 6/data/tapes/020k_ffj28/Ic/1_anneal/Ic_2024-03-12_07-04-50303959_f28-6e20pm2-1200keV-0nA-20k-anneal100k2h.txt
# Ic = 4.04 A, n = 25.88 , Tavg = 20.03 K, f28-6e20pm2-1200keV-0nA-20k-anneal100k2h
#datetime                        t_s     iHTS_A                vHTS_V                tHTS_K  tTAR_K
0202-03-12_07:04:30.293000      66554.58        4.94530400e-02       -1.03597535e-08  20.0482  19.7017
0202-03-12_07:04:30.484000      66554.77        4.60465600e-02       -1.63716935e-08  20.0482  19.7017
0202-03-12_07:04:30.690000      66554.98        9.86191500e-02       -1.51940935e-08  20.0482  19.7017
0202-03-12_07:04:30.887000      66555.18        1.48410500e-01       -1.44503535e-08  20.0482  19.7017
0202-03-12_07:04:31.094000      66555.38        1.95975600e-01       -7.07487350e-09  20.0482  19.7017
0202-03-12_07:04:31.290000      66555.58        2.47849100e-01       -3.17021350e-09  20.0222  19.7966
0202-03-12_07:04:31.480000      66555.77        2.97103200e-01        3.77140650e-09  20.0222  19.7966
0202-03-12_07:04:31.676000      66555.97        3.41777200e-01       -2.55042350e-09  20.0222  19.7966
0202-03-12_07:04:31.870000      66556.16        3.96249500e-01       -6.95092350e-09  20.0222  19.7966
0202-03-12_07:04:32.105000      66556.40        4.46081200e-01       -1.24050535e-08  20.0222  19.7966
0202-03-12_07:04:32.310000      66556.60        4.95811600e-01       -1.87888635e-08  20.0458  19.8097
0202-03-12_07:04:32.508000      66556.80        5.42976000e-01       -2.48008035e-08  20.0458  19.8097
0202-03-12_07:04:32.700000      66556.99        5.90599000e-01       -1.78591835e-08  20.0458  19.8097
0202-03-12_07:04:32.890000      66557.18        6.43462400e-01       -1.77972035e-08  20.0458  19.8097
0202-03-12_07:04:33.117000      66557.41        6.95871800e-01       -6.33113350e-09  20.0458  19.8097
0202-03-12_07:04:33.312000      66557.60        7.42875800e-01       -5.71134350e-09  20.0309  19.6746
0202-03-12_07:04:33.516000      66557.81        7.92396800e-01        6.10486500e-10  20.0309  19.6746
0202-03-12_07:04:33.710000      66558.00        8.39954500e-01       -1.02357935e-08  20.0309  19.6746
0202-03-12_07:04:33.902000      66558.19        8.88830100e-01       -1.22191135e-08  20.0309  19.6746
0202-03-12_07:04:34.125000      66558.41        9.41055400e-01       -6.33113350e-09  20.0233  19.8499
0202-03-12_07:04:34.336000      66558.62        9.85707200e-01       -6.33113350e-09  20.0233  19.8499
0202-03-12_07:04:34.527000      66558.82        1.03887200e+00       -8.87176350e-09  20.0233  19.8499
0202-03-12_07:04:34.720000      66559.01        1.08946600e+00       -1.63707035e-08  20.0233  19.8499
0202-03-12_07:04:34.920000      66559.21        1.13900500e+00       -1.43867135e-08  20.0233  19.8499
0202-03-12_07:04:35.140000      66559.43        1.18654500e+00       -1.77955435e-08  20.0463  19.7241
0202-03-12_07:04:35.350000      66559.64        1.23863700e+00       -1.91590835e-08  20.0463  19.7241
0202-03-12_07:04:35.543000      66559.83        1.28621400e+00       -1.36429735e-08  20.0463  19.7241
0202-03-12_07:04:35.750000      66560.04        1.33508300e+00       -1.38908835e-08  20.0463  19.7241
0202-03-12_07:04:35.940000      66560.23        1.38693500e+00       -9.30445350e-09  20.0463  19.7241
0202-03-12_07:04:36.150000      66560.44        1.43669600e+00       -1.09159035e-08  20.0188  19.7773
0202-03-12_07:04:36.348000      66560.64        1.48436500e+00       -1.37049435e-08  20.0188  19.7773
0202-03-12_07:04:36.540000      66560.83        1.53582600e+00       -1.48205635e-08  20.0188  19.7773
0202-03-12_07:04:36.730000      66561.02        1.58514700e+00       -1.67419135e-08  20.0188  19.7773
0202-03-12_07:04:36.934000      66561.22        1.63043000e+00       -2.01507435e-08  20.0188  19.7773
0202-03-12_07:04:37.140000      66561.43        1.68481200e+00       -2.33116635e-08  20.0344  19.8189
0202-03-12_07:04:37.344000      66561.63        1.73498700e+00       -2.83939235e-08  20.0344  19.8189
0202-03-12_07:04:37.535000      66561.83        1.78109500e+00       -1.81674235e-08  20.0344  19.8189
0202-03-12_07:04:37.730000      66562.02        1.83349700e+00       -1.69278435e-08  20.0344  19.8189
0202-03-12_07:04:37.934000      66562.22        1.88340000e+00       -1.06679835e-08  20.0344  19.8189
0202-03-12_07:04:38.133000      66562.42        1.93131700e+00       -1.46346335e-08  20.0363  19.7098
0202-03-12_07:04:38.330000      66562.62        1.98272600e+00       -6.70134350e-09  20.0363  19.7098
0202-03-12_07:04:38.523000      66562.81        2.03196800e+00       -6.63936350e-09  20.0363  19.7098
0202-03-12_07:04:38.715000      66563.00        2.07757900e+00       -1.61221235e-08  20.0363  19.7098
0202-03-12_07:04:38.906000      66563.20        2.13066400e+00       -1.97168935e-08  20.0363  19.7098
0202-03-12_07:04:39.145000      66563.43        2.18087000e+00       -2.10804235e-08  20.0208  19.8592
0202-03-12_07:04:39.350000      66563.64        2.23011000e+00       -2.31877035e-08  20.0208  19.8592
0202-03-12_07:04:39.547000      66563.83        2.27988300e+00       -3.03152635e-08  20.0208  19.8592
0202-03-12_07:04:39.740000      66564.03        2.32437900e+00       -3.36001435e-08  20.0208  19.8592
0202-03-12_07:04:39.938000      66564.23        2.37903500e+00       -2.50470635e-08  20.0208  19.8592
0202-03-12_07:04:40.156000      66564.44        2.42983900e+00       -1.32091135e-08  20.0512  19.7194
0202-03-12_07:04:40.348000      66564.64        2.47707000e+00       -9.92424350e-09  20.0512  19.7194
0202-03-12_07:04:40.547000      66564.84        2.52789900e+00       -1.18461835e-08  20.0512  19.7194
0202-03-12_07:04:40.740000      66565.03        2.56801100e+00       -1.51315035e-08  20.0512  19.7194
0202-03-12_07:04:40.930000      66565.22        2.62498100e+00       -1.35824835e-08  20.0512  19.7194
0202-03-12_07:04:41.150000      66565.44        2.67743300e+00       -1.37064335e-08  20.0179  19.7899
0202-03-12_07:04:41.348000      66565.64        2.72563500e+00       -1.33965435e-08  20.0179  19.7899
0202-03-12_07:04:41.560000      66565.85        2.77442800e+00       -1.77350635e-08  20.0179  19.7899
0202-03-12_07:04:41.750000      66566.04        2.82621400e+00       -2.46147035e-08  20.0179  19.7899
0202-03-12_07:04:41.940000      66566.23        2.87146700e+00       -2.95730035e-08  20.0179  19.7899
0202-03-12_07:04:42.150000      66566.44        2.92060300e+00       -2.62881335e-08  20.0416  19.8487
0202-03-12_07:04:42.344000      66566.63        2.97522000e+00       -1.26528035e-08  20.0416  19.8487
0202-03-12_07:04:42.535000      66566.82        3.02470400e+00       -1.02356235e-08  20.0416  19.8487
0202-03-12_07:04:42.742000      66567.03        3.06940600e+00       -1.21569735e-08  20.0416  19.8487
0202-03-12_07:04:42.934000      66567.22        3.12395800e+00       -1.83548435e-08  20.0416  19.8487
0202-03-12_07:04:43.150000      66567.44        3.17337900e+00       -2.06480635e-08  20.0246  19.6658
0202-03-12_07:04:43.348000      66567.64        3.22143200e+00       -2.52344935e-08  20.0246  19.6658
0202-03-12_07:04:43.550000      66567.84        3.27255200e+00       -2.21355535e-08  20.0246  19.6658
0202-03-12_07:04:43.750000      66568.04        3.32244000e+00       -1.70532935e-08  20.0246  19.6658
0202-03-12_07:04:43.940000      66568.23        3.36931700e+00       -1.31486335e-08  20.0246  19.6658
0202-03-12_07:04:44.152000      66568.44        3.42183800e+00       -1.89746335e-08  20.0204  19.8908
0202-03-12_07:04:44.348000      66568.64        3.47166400e+00       -1.32106035e-08  20.0204  19.8908
0202-03-12_07:04:44.540000      66568.83        3.51661000e+00       -1.22189435e-08  20.0204  19.8908
0202-03-12_07:04:44.742000      66569.03        3.57046500e+00       -1.25288435e-08  20.0204  19.8908
0202-03-12_07:04:44.945000      66569.23        3.62005100e+00       -1.48220535e-08  20.0204  19.8908
0202-03-12_07:04:45.156000      66569.44        3.66699600e+00       -1.13512435e-08  20.0441  19.7349
0202-03-12_07:04:45.350000      66569.64        3.71981800e+00       -8.14853500e-10  20.0441  19.7349
0202-03-12_07:04:45.543000      66569.83        3.76922500e+00        5.44500650e-09  20.0441  19.7349
0202-03-12_07:04:45.734000      66570.02        3.81479100e+00        1.58574365e-08  20.0441  19.7349
0202-03-12_07:04:45.945000      66570.23        3.86832400e+00        2.75094465e-08  20.0441  19.7349
0202-03-12_07:04:46.150000      66570.44        3.91827600e+00        6.55644265e-08  20.0178  19.8076
0202-03-12_07:04:46.344000      66570.63        3.96562300e+00        9.35168565e-08  20.0178  19.8076
0202-03-12_07:04:46.547000      66570.83        4.01714300e+00        1.41923207e-07  20.0178  19.8076
0202-03-12_07:04:46.746000      66571.04        4.06721100e+00        2.19707846e-07  20.0178  19.8076
0202-03-12_07:04:46.940000      66571.23        4.11462800e+00        3.00591116e-07  20.0178  19.8076
0202-03-12_07:04:47.164000      66571.45        4.16639000e+00        4.07938427e-07  20.0417  19.8373
0202-03-12_07:04:47.355000      66571.65        4.21470900e+00        5.73855727e-07  20.0417  19.8373
0202-03-12_07:04:47.550000      66571.84        4.26327900e+00        7.47272467e-07  20.0417  19.8373
0202-03-12_07:04:47.746000      66572.04        4.31560200e+00        1.04768380e-06  20.0417  19.8373
0202-03-12_07:04:47.940000      66572.23        4.36551600e+00        1.36780440e-06  20.0417  19.8373
0202-03-12_07:04:48.145000      66572.43        4.41029400e+00        1.73242579e-06  20.0397  19.6943
0202-03-12_07:04:48.348000      66572.64        4.46505400e+00        3.20411284e-06  20.0397  19.6943
0202-03-12_07:04:48.540000      66572.83        4.51421800e+00        4.38666868e-06  20.0397  19.6943
0202-03-12_07:04:48.734000      66573.02        4.55918900e+00        4.51670024e-06  20.0397  19.6943
0202-03-12_07:04:48.938000      66573.23        4.61328700e+00        6.81766380e-06  20.0397  19.6943
0202-03-12_07:04:49.150000      66573.44        4.66410100e+00        7.92256020e-06  20.0268  19.8741
0202-03-12_07:04:49.344000      66573.63        4.71139700e+00        1.09458869e-05  20.0268  19.8741
0202-03-12_07:04:49.547000      66573.84        4.76234500e+00        1.39090321e-05  20.0268  19.8741
0202-03-12_07:04:49.740000      66574.03        4.81223400e+00        1.74716363e-05  20.0268  19.8741
0202-03-12_07:04:49.934000      66574.22        4.85683800e+00        2.02520059e-05  20.0268  19.8741

File: chapter 6/data/tapes/020k_ffj28/Ic/1_anneal/Ic_2024-03-12_07-05-12192072_f28-6e20pm2-1200keV-0nA-20k-anneal100k2h.txt
# Ic = 4.05 A, n = 26.15 , Tavg = 20.02 K, f28-6e20pm2-1200keV-0nA-20k-anneal100k2h
#datetime                        t_s     iHTS_A                vHTS_V                tHTS_K  tTAR_K
0202-03-12_07:04:52.008000      66576.30        1.70873500e-02        8.68633250e-09  20.0153  19.7748
0202-03-12_07:04:52.280000      66576.57        5.22270600e-02        6.95092250e-09  20.0392  19.8575
0202-03-12_07:04:52.477000      66576.76        9.41064500e-02        7.26150250e-09  20.0392  19.8575
0202-03-12_07:04:52.676000      66576.97        1.48765800e-01        6.20837250e-09  20.0392  19.8575
0202-03-12_07:04:52.880000      66577.17        1.98666900e-01       -4.82335750e-09  20.0392  19.8575
0202-03-12_07:04:53.086000      66577.38        2.45009100e-01       -8.41812750e-09  20.0392  19.8575
0202-03-12_07:04:53.285000      66577.58        2.97626300e-01       -1.42441375e-08  20.0315  19.7178
0202-03-12_07:04:53.480000      66577.77        3.46737900e-01       -1.84586975e-08  20.0315  19.7178
0202-03-12_07:04:53.680000      66577.97        3.94726000e-01       -1.53597575e-08  20.0315  19.7178
0202-03-12_07:04:53.883000      66578.17        4.43987400e-01       -3.33586750e-09  20.0315  19.7178
0202-03-12_07:04:54.117000      66578.40        4.96490300e-01        3.66774250e-09  20.0315  19.7178
0202-03-12_07:04:54.316000      66578.61        5.44941400e-01        8.13022250e-09  20.0302  19.8786
0202-03-12_07:04:54.527000      66578.81        5.94385400e-01        7.32449250e-09  20.0302  19.8786
0202-03-12_07:04:54.723000      66579.01        6.39196000e-01        1.14770825e-08  20.0302  19.8786
0202-03-12_07:04:54.914000      66579.20        6.93126500e-01        5.21721250e-09  20.0302  19.8786
0202-03-12_07:04:55.113000      66579.40        7.43130100e-01        2.30421250e-09  20.0488  19.7472
0202-03-12_07:04:55.310000      66579.60        7.89968800e-01       -6.70777500e-10  20.0488  19.7472
0202-03-12_07:04:55.516000      66579.80        8.41637500e-01       -4.38950750e-09  20.0488  19.7472
0202-03-12_07:04:55.707000      66580.00        8.91326400e-01       -7.36448750e-09  20.0488  19.7472
0202-03-12_07:04:55.902000      66580.19        9.36646000e-01       -2.09628750e-09  20.0488  19.7472
0202-03-12_07:04:56.117000      66580.41        9.90076500e-01        1.96932500e-10  20.0176  19.7763
0202-03-12_07:04:56.312000      66580.60        1.03852000e+00        5.27919250e-09  20.0176  19.7763
0202-03-12_07:04:56.510000      66580.80        1.08781000e+00        7.44845250e-09  20.0176  19.7763
0202-03-12_07:04:56.707000      66581.00        1.13901100e+00        8.68803250e-09  20.0176  19.7763
0202-03-12_07:04:56.900000      66581.19        1.18859700e+00        1.23447825e-08  20.0176  19.7763
0202-03-12_07:04:57.137000      66581.43        1.22969300e+00        6.89064250e-09  20.0176  19.7763
0202-03-12_07:04:57.348000      66581.64        1.28843300e+00        5.68802500e-10  20.0413  19.8492
0202-03-12_07:04:57.550000      66581.84        1.33341400e+00       -4.45148750e-09  20.0413  19.8492
0202-03-12_07:04:57.754000      66582.04        1.38722200e+00        2.49014250e-09  20.0413  19.8492
0202-03-12_07:04:57.950000      66582.24        1.43662600e+00        4.16357250e-09  20.0413  19.8492
0202-03-12_07:04:58.156000      66582.45        1.48191000e+00       -7.32757500e-10  20.0336  19.6845
0202-03-12_07:04:58.348000      66582.64        1.53590200e+00        4.65919250e-09  20.0336  19.6845
0202-03-12_07:04:58.543000      66582.83        1.58530900e+00       -5.14175000e-11  20.0336  19.6845
0202-03-12_07:04:58.746000      66583.04        1.63089100e+00        4.53473250e-09  20.0336  19.6845
0202-03-12_07:04:58.938000      66583.23        1.68472600e+00       -1.47720750e-09  20.0336  19.6845
0202-03-12_07:04:59.133000      66583.42        1.73426100e+00        3.79099250e-09  20.0234  19.8681
0202-03-12_07:04:59.340000      66583.63        1.78098300e+00        1.40174925e-08  20.0234  19.8681
0202-03-12_07:04:59.535000      66583.82        1.83317600e+00        1.56289425e-08  20.0234  19.8681
0202-03-12_07:04:59.727000      66584.02        1.88021000e+00        1.10425125e-08  20.0234  19.8681
0202-03-12_07:04:59.930000      66584.22        1.92822300e+00       -2.84074750e-09  20.0234  19.8681
0202-03-12_07:05:00.137000      66584.43        1.98271000e+00       -5.56781750e-09  20.0548  19.7220
0202-03-12_07:05:00.344000      66584.63        2.03219700e+00        9.39962500e-10  20.0548  19.7220
0202-03-12_07:05:00.540000      66584.83        2.07894700e+00        5.58837250e-09  20.0548  19.7220
0202-03-12_07:05:00.730000      66585.02        2.13104600e+00        2.92328250e-09  20.0548  19.7220
0202-03-12_07:05:00.934000      66585.22        2.17580000e+00       -2.84074750e-09  20.0548  19.7220
0202-03-12_07:05:01.140000      66585.43        2.22881400e+00       -4.70010750e-09  20.0155  19.7757
0202-03-12_07:05:01.348000      66585.64        2.28031600e+00       -1.16731750e-09  20.0155  19.7757
0202-03-12_07:05:01.540000      66585.83        2.32826000e+00       -3.27459750e-09  20.0155  19.7757
0202-03-12_07:05:01.742000      66586.03        2.37698400e+00        1.06392250e-09  20.0155  19.7757
0202-03-12_07:05:01.945000      66586.23        2.42908800e+00        3.48109250e-09  20.0155  19.7757
0202-03-12_07:05:02.145000      66586.43        2.47914500e+00        5.96025250e-09  20.0397  19.8540
0202-03-12_07:05:02.348000      66586.64        2.52586100e+00        6.88993250e-09  20.0397  19.8540
0202-03-12_07:05:02.543000      66586.83        2.57809200e+00        1.17242825e-08  20.0397  19.8540
0202-03-12_07:05:02.734000      66587.02        2.62765500e+00        7.75763250e-09  20.0397  19.8540
0202-03-12_07:05:02.934000      66587.22        2.67580200e+00        8.31544250e-09  20.0397  19.8540
0202-03-12_07:05:03.137000      66587.43        2.72537800e+00        8.43940250e-09  20.0318  19.6909
0202-03-12_07:05:03.344000      66587.63        2.77813700e+00        1.42034325e-08  20.0318  19.6909
0202-03-12_07:05:03.540000      66587.83        2.82459800e+00        1.05466825e-08  20.0318  19.6909
0202-03-12_07:05:03.730000      66588.02        2.87343100e+00        2.79933250e-09  20.0318  19.6909
0202-03-12_07:05:03.920000      66588.21        2.92547200e+00       -2.77876750e-09  20.0318  19.6909
0202-03-12_07:05:04.140000      66588.43        2.97533200e+00       -2.59282750e-09  20.0223  19.8667
0202-03-12_07:05:04.340000      66588.63        3.02492000e+00       -7.33637500e-10  20.0223  19.8667
0202-03-12_07:05:04.543000      66588.83        3.07453300e+00        3.60471250e-09  20.0223  19.8667
0202-03-12_07:05:04.740000      66589.03        3.12250200e+00       -1.53974750e-09  20.0223  19.8667
0202-03-12_07:05:04.930000      66589.22        3.17144800e+00       -6.10067500e-10  20.0223  19.8667
0202-03-12_07:05:05.145000      66589.44        3.22419500e+00       -2.59338750e-09  20.0475  19.7446
0202-03-12_07:05:05.340000      66589.63        3.27149500e+00        8.15442500e-10  20.0475  19.7446
0202-03-12_07:05:05.547000      66589.83        3.32080200e+00        2.05502250e-09  20.0475  19.7446
0202-03-12_07:05:05.740000      66590.03        3.37215600e+00        9.80237250e-09  20.0475  19.7446
0202-03-12_07:05:05.930000      66590.22        3.42206600e+00        1.43888025e-08  20.0475  19.7446
0202-03-12_07:05:06.140000      66590.43        3.46732300e+00        1.27153825e-08  20.0145  19.7496
0202-03-12_07:05:06.344000      66590.63        3.52178400e+00        1.26534025e-08  20.0145  19.7496
0202-03-12_07:05:06.535000      66590.82        3.57077300e+00        1.01122725e-08  20.0145  19.7496
0202-03-12_07:05:06.740000      66591.03        3.61559400e+00        9.18258250e-09  20.0145  19.7496
0202-03-12_07:05:06.930000      66591.22        3.67021000e+00        1.06081025e-08  20.0145  19.7496
0202-03-12_07:05:07.145000      66591.43        3.72055200e+00        2.19502225e-08  20.0391  19.8573
0202-03-12_07:05:07.336000      66591.63        3.76819800e+00        3.64532725e-08  20.0391  19.8573
0202-03-12_07:05:07.530000      66591.82        3.81891600e+00        4.51922825e-08  20.0391  19.8573
0202-03-12_07:05:07.734000      66592.02        3.86862100e+00        7.13473425e-08  20.0391  19.8573
0202-03-12_07:05:07.926000      66592.22        3.91649700e+00        9.42795125e-08  20.0391  19.8573
0202-03-12_07:05:08.133000      66592.42        3.96859700e+00        1.27128292e-07  20.0395  19.6947
0202-03-12_07:05:08.332000      66592.62        4.01842900e+00        1.82041522e-07  20.0395  19.6947
0202-03-12_07:05:08.523000      66592.81        4.06326000e+00        2.34723532e-07  20.0395  19.6947
0202-03-12_07:05:08.715000      66593.01        4.11682800e+00        3.11205402e-07  20.0395  19.6947
0202-03-12_07:05:08.920000      66593.21        4.15824200e+00        4.35039092e-07  20.0395  19.6947
0202-03-12_07:05:09.130000      66593.42        4.21458400e+00        5.79387772e-07  20.0395  19.6947
0202-03-12_07:05:09.348000      66593.64        4.26686300e+00        8.14039602e-07  20.0259  19.8552
0202-03-12_07:05:09.540000      66593.83        4.31569400e+00        1.05457942e-06  20.0259  19.8552
0202-03-12_07:05:09.750000      66594.04        4.36056700e+00        1.32257585e-06  20.0259  19.8552
0202-03-12_07:05:09.945000      66594.23        4.41482400e+00        1.82875691e-06  20.0259  19.8552
0202-03-12_07:05:10.160000      66594.45        4.46487500e+00        3.30596020e-06  20.0479  19.7380
0202-03-12_07:05:10.355000      66594.64        4.51330200e+00        3.52381441e-06  20.0479  19.7380
0202-03-12_07:05:10.547000      66594.84        4.56381800e+00        4.66936664e-06  20.0479  19.7380
0202-03-12_07:05:10.740000      66595.03        4.61209100e+00        6.78730614e-06  20.0479  19.7380
0202-03-12_07:05:10.930000      66595.22        4.66020800e+00        8.08117554e-06  20.0479  19.7380
0202-03-12_07:05:11.145000      66595.43        4.71333900e+00        1.14152629e-05  20.0200  19.7606
0202-03-12_07:05:11.344000      66595.63        4.76166900e+00        1.37462855e-05  20.0200  19.7606
0202-03-12_07:05:11.547000      66595.84        4.80964600e+00        1.80383171e-05  20.0200  19.7606
0202-03-12_07:05:11.742000      66596.03        4.86180100e+00        2.16299882e-05  20.0200  19.7606
