Repository: shortlab/2025-devitre-PhD

# 2025-devitre-PhD
Data repository for Alexis Devitre's PhD thesis

File: chapter 6/data/tapes/020k_ffj28/Ic/1_anneal/Ic_2024-03-12_18-54-08909789_f28-6e20pm2-1200keV-0nA-25k.txt
# Ic = 2.41 A, n = 6.33 , Tavg = 24.92 K, f28-6e20pm2-1200keV-0nA-25k
#datetime                        t_s     iHTS_A                vHTS_V                tHTS_K  tTAR_K
0202-03-12_18:53:26.965000      2797.14        1.74776400e-02       -2.57954250e-08  24.9133  24.5988
0202-03-12_18:53:27.168000      2797.34        2.33073800e-02       -5.76523450e-08  24.9683  24.6294
0202-03-12_18:53:27.370000      2797.55        4.12967500e-02       -4.75498650e-08  24.9683  24.6294
0202-03-12_18:53:27.562000      2797.74        6.24161800e-02       -7.59359950e-08  24.9683  24.6294
0202-03-12_18:53:27.754000      2797.93        8.19208700e-02       -9.51493050e-08  24.9683  24.6294
0202-03-12_18:53:27.957000      2798.13        1.01064900e-01       -1.29981195e-07  24.9683  24.6294
0202-03-12_18:53:28.160000      2798.34        1.20929300e-01       -1.23225545e-07  24.9040  24.5409
0202-03-12_18:53:28.350000      2798.53        1.41642100e-01       -1.50372105e-07  24.9040  24.5409
0202-03-12_18:53:28.560000      2798.73        1.60677800e-01       -1.41447205e-07  24.9040  24.5409
0202-03-12_18:53:28.750000      2798.93        1.80704900e-01       -1.64379235e-07  24.9040  24.5409
0202-03-12_18:53:28.940000      2799.12        2.01116400e-01       -1.17771445e-07  24.9040  24.5409
0202-03-12_18:53:29.156000      2799.33        2.20603300e-01       -1.07297085e-07  24.9642  24.6783
0202-03-12_18:53:29.350000      2799.53        2.40557600e-01       -9.69469050e-08  24.9642  24.6783
0202-03-12_18:53:29.543000      2799.72        2.60271600e-01       -1.23040155e-07  24.9642  24.6783
0202-03-12_18:53:29.742000      2799.92        2.79527500e-01       -1.82106035e-07  24.9642  24.6783
0202-03-12_18:53:29.938000      2800.11        2.99723800e-01       -2.00947595e-07  24.9642  24.6783
0202-03-12_18:53:30.133000      2800.31        3.20029900e-01       -2.12475575e-07  24.9198  24.5656
0202-03-12_18:53:30.336000      2800.51        3.39833000e-01       -2.18673425e-07  24.9198  24.5656
0202-03-12_18:53:30.530000      2800.71        3.58473900e-01       -2.24189505e-07  24.9198  24.5656
0202-03-12_18:53:30.723000      2800.90        3.79366200e-01       -2.41357525e-07  24.9198  24.5656
0202-03-12_18:53:30.930000      2801.11        3.99191500e-01       -2.52947495e-07  24.9198  24.5656
0202-03-12_18:53:31.130000      2801.30        4.17430200e-01       -1.84275395e-07  24.9593  24.6460
0202-03-12_18:53:31.320000      2801.50        4.38796300e-01       -1.49753405e-07  24.9593  24.6460
0202-03-12_18:53:31.523000      2801.70        4.58827900e-01       -1.04013325e-07  24.9593  24.6460
0202-03-12_18:53:31.720000      2801.90        4.77602400e-01       -1.24032365e-07  24.9593  24.6460
0202-03-12_18:53:31.910000      2802.09        4.98454700e-01       -1.28990635e-07  24.9593  24.6460
0202-03-12_18:53:32.117000      2802.29        5.18327400e-01       -1.63450645e-07  24.8961  24.5997
0202-03-12_18:53:32.312000      2802.49        5.37300800e-01       -1.47646145e-07  24.8961  24.5997
0202-03-12_18:53:32.516000      2802.69        5.58004700e-01       -1.67541215e-07  24.8961  24.5997
0202-03-12_18:53:32.710000      2802.89        5.77775000e-01       -1.81858235e-07  24.8961  24.5997
0202-03-12_18:53:32.902000      2803.08        5.95877500e-01       -1.97104925e-07  24.8961  24.5997
0202-03-12_18:53:33.125000      2803.30        6.17644100e-01       -1.68346935e-07  24.9645  24.6082
0202-03-12_18:53:33.332000      2803.51        6.37013700e-01       -1.37667615e-07  24.9645  24.6082
0202-03-12_18:53:33.530000      2803.71        6.56643100e-01       -1.18082435e-07  24.9645  24.6082
0202-03-12_18:53:33.727000      2803.90        6.76780000e-01       -9.37249050e-08  24.9645  24.6082
0202-03-12_18:53:33.930000      2804.10        6.96467200e-01       -6.21778850e-08  24.9645  24.6082
0202-03-12_18:53:34.133000      2804.31        7.16013500e-01       -5.00920950e-08  24.9192  24.6282
0202-03-12_18:53:34.348000      2804.53        7.36799000e-01       -5.20754050e-08  24.9192  24.6282
0202-03-12_18:53:34.543000      2804.72        7.55596300e-01       -9.39728250e-08  24.9192  24.6282
0202-03-12_18:53:34.734000      2804.91        7.76099800e-01       -9.91790150e-08  24.9192  24.6282
0202-03-12_18:53:34.926000      2805.10        7.95919100e-01       -1.03641455e-07  24.9192  24.6282
0202-03-12_18:53:35.137000      2805.31        8.14565900e-01       -1.12380415e-07  24.9717  24.6028
0202-03-12_18:53:35.332000      2805.51        8.35704600e-01       -1.38597205e-07  24.9717  24.6028
0202-03-12_18:53:35.523000      2805.70        8.55298400e-01       -1.57314545e-07  24.9717  24.6028
0202-03-12_18:53:35.730000      2805.91        8.73995700e-01       -1.72994905e-07  24.9717  24.6028
0202-03-12_18:53:35.920000      2806.10        8.95208600e-01       -1.73738605e-07  24.9717  24.6028
0202-03-12_18:53:36.120000      2806.30        9.15390200e-01       -1.46282155e-07  24.9220  24.6111
0202-03-12_18:53:36.324000      2806.50        9.33649700e-01       -1.50186795e-07  24.9220  24.6111
0202-03-12_18:53:36.520000      2806.70        9.54779500e-01       -1.11016425e-07  24.9220  24.6111
0202-03-12_18:53:36.710000      2806.89        9.74843700e-01       -1.40022335e-07  24.9220  24.6111
0202-03-12_18:53:36.918000      2807.09        9.94367600e-01       -1.17214275e-07  24.9220  24.6111
0202-03-12_18:53:37.117000      2807.29        1.01407300e+00       -1.51178455e-07  24.9733  24.6356
0202-03-12_18:53:37.312000      2807.49        1.03407900e+00       -1.59855435e-07  24.9733  24.6356
0202-03-12_18:53:37.508000      2807.69        1.05356000e+00       -2.05037715e-07  24.9733  24.6356
0202-03-12_18:53:37.703000      2807.88        1.07305200e+00       -2.19788585e-07  24.9733  24.6356
0202-03-12_18:53:37.895000      2808.07        1.09411400e+00       -1.83097345e-07  24.9733  24.6356
0202-03-12_18:53:38.100000      2808.28        1.11395700e+00       -1.71693315e-07  24.9110  24.5521
0202-03-12_18:53:38.293000      2808.47        1.13324300e+00       -1.38968705e-07  24.9110  24.5521
0202-03-12_18:53:38.500000      2808.68        1.15319300e+00       -1.87621775e-07  24.9110  24.5521
0202-03-12_18:53:38.690000      2808.87        1.17346500e+00       -1.95431055e-07  24.9110  24.5521
0202-03-12_18:53:38.883000      2809.06        1.19154200e+00       -1.94439405e-07  24.9110  24.5521
0202-03-12_18:53:39.110000      2809.29        1.21368400e+00       -1.70391765e-07  24.9619  24.6531
0202-03-12_18:53:39.316000      2809.49        1.23274500e+00       -1.56260685e-07  24.9619  24.6531
0202-03-12_18:53:39.516000      2809.69        1.25242800e+00       -1.23969915e-07  24.9619  24.6531
0202-03-12_18:53:39.710000      2809.89        1.27286100e+00       -1.41757735e-07  24.9619  24.6531
0202-03-12_18:53:39.914000      2810.09        1.29210800e+00       -1.33762515e-07  24.9619  24.6531
0202-03-12_18:53:40.120000      2810.30        1.31197500e+00       -2.04046055e-07  24.9066  24.5623
0202-03-12_18:53:40.316000      2810.49        1.33254300e+00       -1.84708785e-07  24.9066  24.5623
0202-03-12_18:53:40.523000      2810.70        1.35159300e+00       -1.92951915e-07  24.9066  24.5623
0202-03-12_18:53:40.715000      2810.89        1.37157100e+00       -1.46654025e-07  24.9066  24.5623
0202-03-12_18:53:40.906000      2811.08        1.39206800e+00       -1.42315535e-07  24.9066  24.5623
0202-03-12_18:53:41.125000      2811.30        1.41227500e+00       -1.36923415e-07  24.9686  24.6359
0202-03-12_18:53:41.324000      2811.50        1.43171700e+00       -1.63388445e-07  24.9686  24.6359
0202-03-12_18:53:41.527000      2811.70        1.45173100e+00       -1.86568745e-07  24.9686  24.6359
0202-03-12_18:53:41.720000      2811.90        1.47061100e+00       -2.04604955e-07  24.9686  24.6359
0202-03-12_18:53:41.910000      2812.09        1.49037500e+00       -1.95866115e-07  24.9686  24.6359
0202-03-12_18:53:42.117000      2812.30        1.51126200e+00       -2.10740935e-07  24.9235  24.6107
0202-03-12_18:53:42.320000      2812.50        1.53069800e+00       -1.80743385e-07  24.9235  24.6107
0202-03-12_18:53:42.523000      2812.70        1.55015400e+00       -1.67418025e-07  24.9235  24.6107
0202-03-12_18:53:42.727000      2812.90        1.57046900e+00       -1.31346585e-07  24.9235  24.6107
0202-03-12_18:53:42.930000      2813.11        1.59053000e+00       -1.26760175e-07  24.9235  24.6107
0202-03-12_18:53:43.133000      2813.31        1.60959400e+00       -1.07360935e-07  24.9634  24.6109
0202-03-12_18:53:43.330000      2813.50        1.63029500e+00       -8.55445350e-08  24.9634  24.6109
0202-03-12_18:53:43.530000      2813.71        1.65004200e+00       -9.99855050e-08  24.9634  24.6109
0202-03-12_18:53:43.734000      2813.91        1.66912500e+00       -1.36676725e-07  24.9634  24.6109
0202-03-12_18:53:43.926000      2814.10        1.68958800e+00       -1.76280935e-07  24.9634  24.6109
0202-03-12_18:53:44.133000      2814.31        1.71000800e+00       -1.98097335e-07  24.9010  24.6174
0202-03-12_18:53:44.324000      2814.50        1.72906000e+00       -1.94254675e-07  24.9010  24.6174
0202-03-12_18:53:44.527000      2814.70        1.74973300e+00       -1.61282155e-07  24.9010  24.6174
0202-03-12_18:53:44.720000      2814.90        1.76924000e+00       -1.46097445e-07  24.9010  24.6174
0202-03-12_18:53:44.914000      2815.09        1.78750000e+00       -1.55146295e-07  24.9010  24.6174
0202-03-12_18:53:45.120000      2815.30        1.80918500e+00       -1.61592045e-07  24.9738  24.6262
0202-03-12_18:53:45.324000      2815.50        1.82924000e+00       -1.91341685e-07  24.9738  24.6262
0202-03-12_18:53:45.527000      2815.71        1.84777300e+00       -2.28962585e-07  24.9738  24.6262
0202-03-12_18:53:45.730000      2815.91        1.86878500e+00       -2.18488235e-07  24.9738  24.6262
0202-03-12_18:53:45.934000      2816.11        1.88851800e+00       -1.99088995e-07  24.9738  24.6262
0202-03-12_18:53:46.137000      2816.31        1.90722400e+00       -1.66736255e-07  24.9062  24.5880
0202-03-12_18:53:46.336000      2816.51        1.92838800e+00       -1.86879245e-07  24.9062  24.5880
0202-03-12_18:53:46.543000      2816.72        1.94800000e+00       -1.80495465e-07  24.9062  24.5880
0202-03-12_18:53:46.740000      2816.92        1.96710700e+00       -1.41511045e-07  24.9062  24.5880
0202-03-12_18:53:46.934000      2817.11        1.98739200e+00       -1.06369285e-07  24.9062  24.5880
0202-03-12_18:53:47.152000      2817.33        2.00790800e+00       -1.22297735e-07  24.9632  24.6475
0202-03-12_18:53:47.344000      2817.52        2.02627800e+00       -1.44237825e-07  24.9632  24.6475
0202-03-12_18:53:47.540000      2817.71        2.04693000e+00       -1.76714245e-07  24.9632  24.6475
0202-03-12_18:53:47.742000      2817.92        2.06716600e+00       -2.17929535e-07  24.9632  24.6475
0202-03-12_18:53:47.934000      2818.11        2.08645400e+00       -2.38320435e-07  24.9632  24.6475
0202-03-12_18:53:48.133000      2818.31        2.10600100e+00       -2.54744725e-07  24.9138  24.5719
0202-03-12_18:53:48.336000      2818.51        2.12666000e+00       -2.76932995e-07  24.9138  24.5719
0202-03-12_18:53:48.527000      2818.71        2.14667500e+00       -2.92675525e-07  24.9138  24.5719
0202-03-12_18:53:48.723000      2818.90        2.16430400e+00       -2.83068865e-07  24.9138  24.5719
0202-03-12_18:53:48.926000      2819.10        2.18623000e+00       -1.93076185e-07  24.9138  24.5719
0202-03-12_18:53:49.133000      2819.31        2.20653700e+00       -5.84590350e-08  24.9678  24.6493
0202-03-12_18:53:49.324000      2819.50        2.22526900e+00        5.19281500e-09  24.9678  24.6493
0202-03-12_18:53:49.530000      2819.71        2.24588700e+00        5.21104850e-08  24.9678  24.6493
0202-03-12_18:53:49.723000      2819.90        2.26579700e+00        4.69662750e-08  24.9678  24.6493
0202-03-12_18:53:49.926000      2820.10        2.28488000e+00        5.74406350e-08  24.9678  24.6493
0202-03-12_18:53:50.125000      2820.30        2.30470800e+00        6.04775750e-08  24.9031  24.5383
0202-03-12_18:53:50.332000      2820.51        2.32552200e+00        5.65729350e-08  24.9031  24.5383
0202-03-12_18:53:50.535000      2820.71        2.34449900e+00        5.86182250e-08  24.9031  24.5383
0202-03-12_18:53:50.740000      2820.91        2.36423800e+00        4.29996550e-08  24.9031  24.5383
0202-03-12_18:53:50.940000      2821.12        2.38506600e+00       -9.74398500e-09  24.9031  24.5383
0202-03-12_18:53:51.137000      2821.31        2.40424900e+00       -3.83780250e-08  24.9610  24.6272
0202-03-12_18:53:51.340000      2821.52        2.42403700e+00        3.39544500e-09  24.9610  24.6272
0202-03-12_18:53:51.535000      2821.71        2.44461900e+00       -7.94661500e-09  24.9610  24.6272
0202-03-12_18:53:51.727000      2821.90        2.46463900e+00        1.66588250e-08  24.9610  24.6272
0202-03-12_18:53:51.930000      2822.11        2.48291300e+00        8.91152500e-09  24.9610  24.6272
0202-03-12_18:53:52.133000      2822.31        2.50445400e+00        4.03965650e-08  24.9166  24.6107
0202-03-12_18:53:52.340000      2822.52        2.52407900e+00        3.19674950e-08  24.9166  24.6107
0202-03-12_18:53:52.535000      2822.71        2.54279100e+00       -5.10835950e-08  24.9166  24.6107
0202-03-12_18:53:52.727000      2822.90        2.56374400e+00       -9.76293950e-08  24.9166  24.6107
0202-03-12_18:53:52.918000      2823.10        2.58372000e+00       -2.09314535e-07  24.9166  24.6107
0202-03-12_18:53:53.120000      2823.30        2.60304800e+00       -1.92146505e-07  24.9672  24.5789
0202-03-12_18:53:53.320000      2823.50        2.62278500e+00       -2.09747875e-07  24.9672  24.5789
0202-03-12_18:53:53.510000      2823.69        2.64306500e+00       -1.47768935e-07  24.9672  24.5789
0202-03-12_18:53:53.715000      2823.89        2.66333200e+00       -1.58676455e-07  24.9672  24.5789
0202-03-12_18:53:53.910000      2824.09        2.68204500e+00       -1.62643075e-07  24.9672  24.5789
0202-03-12_18:53:54.105000      2824.28        2.70285900e+00       -1.20993555e-07  24.9095  24.6179
0202-03-12_18:53:54.316000      2824.49        2.72324500e+00       -1.04445305e-07  24.9095  24.6179
0202-03-12_18:53:54.510000      2824.69        2.74182600e+00       -8.93845450e-08  24.9095  24.6179
0202-03-12_18:53:54.703000      2824.88        2.76228500e+00       -2.29765745e-07  24.9095  24.6179
0202-03-12_18:53:54.910000      2825.09        2.78218500e+00       -3.88368615e-07  24.9095  24.6179
0202-03-12_18:53:55.110000      2825.29        2.80118300e+00       -3.89794115e-07  24.9636  24.5860
0202-03-12_18:53:55.316000      2825.49        2.82167500e+00       -4.42661745e-07  24.9636  24.5860
0202-03-12_18:53:55.508000      2825.69        2.84184100e+00       -3.96363835e-07  24.9636  24.5860
0202-03-12_18:53:55.703000      2825.88        2.85987500e+00       -3.77150515e-07  24.9636  24.5860
0202-03-12_18:53:55.906000      2826.08        2.88098100e+00       -3.87129045e-07  24.9636  24.5860
0202-03-12_18:53:56.120000      2826.30        2.90109700e+00       -2.28650135e-07  24.9114  24.6057
0202-03-12_18:53:56.330000      2826.51        2.92077600e+00       -2.70361635e-07  24.9114  24.6057
0202-03-12_18:53:56.520000      2826.70        2.94115800e+00       -3.13312705e-07  24.9114  24.6057
0202-03-12_18:53:56.723000      2826.90        2.96053000e+00       -4.29026485e-07  24.9114  24.6057
0202-03-12_18:53:56.926000      2827.10        2.97976900e+00       -4.40430515e-07  24.9114  24.6057
0202-03-12_18:53:57.125000      2827.30        3.00085000e+00       -4.26609325e-07  24.9588  24.6250
0202-03-12_18:53:57.332000      2827.51        3.01979600e+00       -4.35968065e-07  24.9588  24.6250
0202-03-12_18:53:57.523000      2827.70        3.03957000e+00       -3.94442505e-07  24.9588  24.6250
0202-03-12_18:53:57.720000      2827.89        3.05993800e+00       -4.26733275e-07  24.9588  24.6250
0202-03-12_18:53:57.920000      2828.10        3.08005000e+00       -3.59486655e-07  24.9588  24.6250
0202-03-12_18:53:58.130000      2828.30        3.09890000e+00       -3.41636855e-07  24.9140  24.5663
0202-03-12_18:53:58.320000      2828.50        3.11975200e+00       -2.94471255e-07  24.9140  24.5663
0202-03-12_18:53:58.527000      2828.70        3.13947600e+00       -2.41355715e-07  24.9140  24.5663
0202-03-12_18:53:58.720000      2828.90        3.15839600e+00       -3.33269765e-07  24.9140  24.5663
0202-03-12_18:53:58.914000      2829.09        3.17962400e+00       -2.94967085e-07  24.9140  24.5663
0202-03-12_18:53:59.120000      2829.30        3.19918400e+00       -3.40707185e-07  24.9528  24.6307
0202-03-12_18:53:59.330000      2829.50        3.21892900e+00       -3.32401535e-07  24.9528  24.6307
0202-03-12_18:53:59.530000      2829.71        3.23903100e+00       -3.67108905e-07  24.9528  24.6307
0202-03-12_18:53:59.723000      2829.90        3.25780000e+00       -8.94730995e-07  24.9528  24.6307
0202-03-12_18:53:59.914000      2830.09        3.27776800e+00       -7.44185255e-07  24.9528  24.6307
0202-03-12_18:54:00.130000      2830.31        3.29856000e+00       -6.47312885e-07  24.9191  24.6020
0202-03-12_18:54:00.324000      2830.50        3.31774800e+00       -5.17715875e-07  24.9191  24.6020
0202-03-12_18:54:00.530000      2830.71        3.33724200e+00        6.37377145e-07  24.9191  24.6020
0202-03-12_18:54:00.723000      2830.90        3.35801200e+00       -6.65162695e-07  24.9191  24.6020
0202-03-12_18:54:00.918000      2831.09        3.37794800e+00       -5.42321335e-07  24.9191  24.6020
0202-03-12_18:54:01.120000      2831.30        3.39621400e+00       -3.64814955e-07  24.9706  24.6338
0202-03-12_18:54:01.316000      2831.49        3.41778300e+00       -2.76619575e-07  24.9706  24.6338
0202-03-12_18:54:01.523000      2831.70        3.43763500e+00       -2.58893725e-07  24.9706  24.6338
0202-03-12_18:54:01.715000      2831.89        3.45631700e+00       -2.51890155e-07  24.9706  24.6338
0202-03-12_18:54:01.918000      2832.10        3.47691700e+00       -1.67041605e-07  24.9706  24.6338
0202-03-12_18:54:02.117000      2832.29        3.49722800e+00        2.83765550e-08  24.9341  24.6366
0202-03-12_18:54:02.324000      2832.50        3.51605300e+00        1.10683985e-07  24.9341  24.6366
0202-03-12_18:54:02.527000      2832.70        3.53667600e+00        1.73964015e-07  24.9341  24.6366
0202-03-12_18:54:02.720000      2832.90        3.55677200e+00        2.23980645e-07  24.9341  24.6366
0202-03-12_18:54:02.920000      2833.10        3.57479800e+00        4.22683675e-07  24.9341  24.6366
0202-03-12_18:54:03.133000      2833.31        3.59635300e+00        5.74221065e-07  24.9668  24.6088
0202-03-12_18:54:03.330000      2833.51        3.61615600e+00        6.75245995e-07  24.9668  24.6088
0202-03-12_18:54:03.523000      2833.70        3.63568300e+00        9.10578305e-07  24.9668  24.6088
0202-03-12_18:54:03.715000      2833.89        3.65578600e+00        1.14429916e-06  24.9668  24.6088
0202-03-12_18:54:03.906000      2834.08        3.67566900e+00        1.38675899e-06  24.9668  24.6088
0202-03-12_18:54:04.125000      2834.30        3.69401600e+00        1.59085414e-06  24.9282  24.6475
0202-03-12_18:54:04.324000      2834.50        3.71572300e+00        1.71927356e-06  24.9282  24.6475
0202-03-12_18:54:04.530000      2834.71        3.73550500e+00        1.83591707e-06  24.9282  24.6475
0202-03-12_18:54:04.723000      2834.90        3.75462400e+00        2.10050321e-06  24.9282  24.6475
0202-03-12_18:54:04.926000      2835.10        3.77527800e+00        3.21493833e-06  24.9282  24.6475
0202-03-12_18:54:05.130000      2835.31        3.79486800e+00        3.27040966e-06  24.9676  24.6187
0202-03-12_18:54:05.332000      2835.51        3.81361600e+00        3.45833022e-06  24.9676  24.6187
0202-03-12_18:54:05.535000      2835.71        3.83466600e+00        4.58590892e-06  24.9676  24.6187
0202-03-12_18:54:05.727000      2835.91        3.85487700e+00        4.72027837e-06  24.9676  24.6187
0202-03-12_18:54:05.934000      2836.11        3.87258900e+00        5.91919104e-06  24.9676  24.6187
0202-03-12_18:54:06.130000      2836.31        3.89430900e+00        5.95854734e-06  24.9128  24.6099
0202-03-12_18:54:06.320000      2836.50        3.91447100e+00        6.23838044e-06  24.9128  24.6099
0202-03-12_18:54:06.523000      2836.70        3.93218800e+00        7.75171014e-06  24.9128  24.6099
0202-03-12_18:54:06.715000      2836.89        3.95396300e+00        8.92205074e-06  24.9128  24.6099
0202-03-12_18:54:06.906000      2837.08        3.97382500e+00        8.91467524e-06  24.9128  24.6099
0202-03-12_18:54:07.120000      2837.30        3.99175200e+00        1.01437714e-05  24.9673  24.6637
0202-03-12_18:54:07.332000      2837.51        4.01379900e+00        1.13703264e-05  24.9673  24.6637
0202-03-12_18:54:07.523000      2837.70        4.03339900e+00        1.25961997e-05  24.9673  24.6637
0202-03-12_18:54:07.723000      2837.90        4.05148500e+00        1.36957608e-05  24.9673  24.6637
0202-03-12_18:54:07.914000      2838.09        4.07295300e+00        1.61642415e-05  24.9673  24.6637
0202-03-12_18:54:08.130000      2838.31        4.09301000e+00        1.74863054e-05  24.9169  24.5828
0202-03-12_18:54:08.320000      2838.50        4.11150500e+00        1.94057183e-05  24.9169  24.5828
0202-03-12_18:54:08.523000      2838.70        4.13290100e+00        2.12626569e-05  24.9169  24.5828

File: chapter 6/data/tapes/020k_ffj28/Ic/1_anneal/Ic_2024-03-12_19-14-10911851_f28-6e20pm2-1200keV-0nA-40k.txt
# Ic = 1.72 A, n = 19.67 , Tavg = 40.01 K, f28-6e20pm2-1200keV-0nA-40k
#datetime                        t_s     iHTS_A                vHTS_V                tHTS_K  tTAR_K
0202-03-12_19:13:26.246000      3996.42        1.52538400e-02       -2.90244610e-08  40.0087  39.5436
0202-03-12_19:13:26.450000      3996.63        1.41407300e-02       -2.94583110e-08  40.0087  39.5436
0202-03-12_19:13:26.652000      3996.83        2.38485300e-02       -3.21853610e-08  40.0087  39.5436
0202-03-12_19:13:26.844000      3997.02        3.39051000e-02       -3.61331100e-09  40.0087  39.5436
0202-03-12_19:13:27.080000      3997.25        4.40625900e-02       -5.47267100e-09  40.0087  39.5436
0202-03-12_19:13:27.290000      3997.47        5.38668600e-02       -3.55134100e-09  40.0059  39.5479
0202-03-12_19:13:27.492000      3997.67        6.36147300e-02        1.05389000e-10  40.0059  39.5479
0202-03-12_19:13:27.684000      3997.86        7.28947100e-02        3.45222900e-09  40.0059  39.5479
0202-03-12_19:13:27.883000      3998.06        8.33059900e-02        6.17927900e-09  40.0059  39.5479
0202-03-12_19:13:28.105000      3998.28        9.35673700e-02        7.10894900e-09  40.0072  39.5430
0202-03-12_19:13:28.310000      3998.48        1.03350900e-01        6.86103900e-09  40.0072  39.5430
0202-03-12_19:13:28.508000      3998.69        1.13343600e-01        6.86103900e-09  40.0072  39.5430
0202-03-12_19:13:28.710000      3998.89        1.22868800e-01        3.20430900e-09  40.0072  39.5430
0202-03-12_19:13:28.906000      3999.08        1.32961000e-01        1.40693900e-09  40.0072  39.5430
0202-03-12_19:13:29.130000      3999.31        1.43250600e-01        1.65484900e-09  39.9947  39.5384
0202-03-12_19:13:29.336000      3999.51        1.52535000e-01        4.75376900e-09  39.9947  39.5384
0202-03-12_19:13:29.540000      3999.72        1.62946300e-01        6.73707900e-09  39.9947  39.5384
0202-03-12_19:13:29.742000      3999.92        1.72544300e-01        5.43553900e-09  39.9947  39.5384
0202-03-12_19:13:29.945000      4000.12        1.82066600e-01        6.11729900e-09  39.9947  39.5384
0202-03-12_19:13:30.145000      4000.32        1.92742000e-01        2.08869900e-09  40.0094  39.5438
0202-03-12_19:13:30.348000      4000.53        2.02245000e-01        3.63815900e-09  40.0094  39.5438
0202-03-12_19:13:30.543000      4000.72        2.11883000e-01       -9.48241000e-10  40.0094  39.5438
0202-03-12_19:13:30.734000      4000.91        2.22286900e-01       -3.90441000e-10  40.0094  39.5438
0202-03-12_19:13:30.938000      4001.12        2.32499400e-01        4.93970900e-09  40.0094  39.5438
0202-03-12_19:13:31.140000      4001.32        2.42168600e-01        5.74599900e-09  40.0077  39.5512
0202-03-12_19:13:31.336000      4001.51        2.51886800e-01        8.90748900e-09  40.0077  39.5512
0202-03-12_19:13:31.530000      4001.71        2.61944800e-01       -1.07027100e-09  40.0077  39.5512
0202-03-12_19:13:31.723000      4001.90        2.71628900e-01       -1.38016100e-09  40.0077  39.5512
0202-03-12_19:13:31.914000      4002.09        2.81496900e-01       -5.71866100e-09  40.0077  39.5512
0202-03-12_19:13:32.125000      4002.30        2.91992800e-01        8.51059000e-10  40.0021  39.5441
0202-03-12_19:13:32.320000      4002.50        3.01877200e-01        9.75019000e-10  40.0021  39.5441
0202-03-12_19:13:32.516000      4002.69        3.10871900e-01        4.13591900e-09  40.0021  39.5441
0202-03-12_19:13:32.710000      4002.89        3.21627500e-01        2.93259000e-10  40.0021  39.5441
0202-03-12_19:13:32.902000      4003.08        3.31506000e-01        6.98692900e-09  40.0021  39.5441
0202-03-12_19:13:33.117000      4003.29        3.40814600e-01        1.04577190e-08  40.0103  39.5549
0202-03-12_19:13:33.312000      4003.49        3.51433600e-01        1.12014690e-08  40.0103  39.5549
0202-03-12_19:13:33.504000      4003.68        3.61013800e-01        4.69372900e-09  40.0103  39.5549
0202-03-12_19:13:33.707000      4003.89        3.70749800e-01       -4.66502100e-09  40.0103  39.5549
0202-03-12_19:13:33.910000      4004.09        3.80542200e-01       -4.60304100e-09  40.0103  39.5549
0202-03-12_19:13:34.120000      4004.30        3.90685700e-01       -1.56610100e-09  40.0035  39.5482
0202-03-12_19:13:34.320000      4004.50        4.00402400e-01       -1.38016100e-09  40.0035  39.5482
0202-03-12_19:13:34.516000      4004.69        4.10889400e-01        2.33853900e-09  40.0035  39.5482
0202-03-12_19:13:34.707000      4004.88        4.20990500e-01       -1.25621100e-09  40.0035  39.5482
0202-03-12_19:13:34.900000      4005.08        4.29898300e-01        4.44580900e-09  40.0035  39.5482
0202-03-12_19:13:35.117000      4005.29        4.40541100e-01        1.09897900e-09  40.0041  39.5301
0202-03-12_19:13:35.336000      4005.51        4.50375100e-01        1.03699900e-09  40.0041  39.5301
0202-03-12_19:13:35.540000      4005.71        4.60446400e-01        6.03149000e-10  40.0041  39.5301
0202-03-12_19:13:35.730000      4005.91        4.70363500e-01        4.79189000e-10  40.0041  39.5301
0202-03-12_19:13:35.938000      4006.11        4.79771500e-01        1.96666900e-09  40.0041  39.5301
0202-03-12_19:13:36.140000      4006.32        4.89798400e-01        3.08228900e-09  40.0025  39.5376
0202-03-12_19:13:36.332000      4006.51        5.00064200e-01        9.59002900e-09  40.0025  39.5376
0202-03-12_19:13:36.527000      4006.70        5.09927800e-01        1.60357890e-08  40.0025  39.5376
0202-03-12_19:13:36.720000      4006.90        5.19801900e-01        1.86388790e-08  40.0025  39.5376
0202-03-12_19:13:36.914000      4007.09        5.29824300e-01        1.82670090e-08  40.0025  39.5376
0202-03-12_19:13:37.117000      4007.29        5.39722000e-01        1.37423690e-08  40.0090  39.5503
0202-03-12_19:13:37.320000      4007.50        5.49615300e-01        1.47337290e-08  40.0090  39.5503
0202-03-12_19:13:37.510000      4007.69        5.59657000e-01        1.27501990e-08  40.0090  39.5503
0202-03-12_19:13:37.720000      4007.90        5.69391500e-01        1.00851290e-08  40.0090  39.5503
0202-03-12_19:13:37.914000      4008.09        5.79170600e-01        9.21742900e-09  40.0090  39.5503
0202-03-12_19:13:38.125000      4008.30        5.89670900e-01        8.28774900e-09  40.0137  39.5640
0202-03-12_19:13:38.324000      4008.50        5.99257000e-01        1.49194490e-08  40.0137  39.5640
0202-03-12_19:13:38.516000      4008.69        6.08719900e-01        1.51053790e-08  40.0137  39.5640
0202-03-12_19:13:38.707000      4008.89        6.18996700e-01        1.49814290e-08  40.0137  39.5640
0202-03-12_19:13:38.910000      4009.09        6.28854400e-01        1.38038390e-08  40.0137  39.5640
0202-03-12_19:13:39.120000      4009.30        6.38550300e-01        1.41137290e-08  40.0044  39.5470
0202-03-12_19:13:39.320000      4009.50        6.48923000e-01        1.24403090e-08  40.0044  39.5470
0202-03-12_19:13:39.516000      4009.69        6.58783700e-01        1.34319690e-08  40.0044  39.5470
0202-03-12_19:13:39.710000      4009.89        6.68291100e-01        1.62209990e-08  40.0044  39.5470
0202-03-12_19:13:39.902000      4010.08        6.78260100e-01        1.44855990e-08  40.0044  39.5470
0202-03-12_19:13:40.113000      4010.29        6.88882200e-01        1.86381590e-08  40.0063  39.5546
0202-03-12_19:13:40.332000      4010.51        6.98578200e-01        1.91339790e-08  40.0063  39.5546
0202-03-12_19:13:40.527000      4010.70        7.08588700e-01        2.19230090e-08  40.0063  39.5546
0202-03-12_19:13:40.730000      4010.91        7.18345500e-01        1.80183690e-08  40.0063  39.5546
0202-03-12_19:13:40.930000      4011.11        7.28022100e-01        1.80183690e-08  40.0063  39.5546
0202-03-12_19:13:41.130000      4011.31        7.37778900e-01        1.57871490e-08  40.0046  39.5523
0202-03-12_19:13:41.336000      4011.51        7.48353400e-01        2.13032290e-08  40.0046  39.5523
0202-03-12_19:13:41.527000      4011.70        7.57779200e-01        2.39063190e-08  40.0046  39.5523
0202-03-12_19:13:41.720000      4011.90        7.67282200e-01        2.58896290e-08  40.0046  39.5523
0202-03-12_19:13:41.926000      4012.10        7.76046600e-01        2.00636590e-08  40.0046  39.5523
0202-03-12_19:13:42.130000      4012.31        7.88059300e-01        2.34724690e-08  40.0043  39.5557
0202-03-12_19:13:42.336000      4012.51        7.97835400e-01        2.41542390e-08  40.0043  39.5557
0202-03-12_19:13:42.530000      4012.71        8.07788100e-01        2.62614990e-08  40.0043  39.5557
0202-03-12_19:13:42.723000      4012.90        8.17918800e-01        2.32245590e-08  40.0043  39.5557
0202-03-12_19:13:42.930000      4013.11        8.26697600e-01        2.61995290e-08  40.0043  39.5557
0202-03-12_19:13:43.125000      4013.30        8.37785600e-01        2.31011290e-08  40.0043  39.5380
0202-03-12_19:13:43.332000      4013.51        8.47952000e-01        2.17380090e-08  40.0043  39.5380
0202-03-12_19:13:43.530000      4013.71        8.56928000e-01        1.78337590e-08  40.0043  39.5380
0202-03-12_19:13:43.734000      4013.91        8.67750400e-01        2.45894190e-08  40.0043  39.5380
0202-03-12_19:13:43.938000      4014.11        8.77254900e-01        2.17384090e-08  40.0043  39.5380
0202-03-12_19:13:44.133000      4014.31        8.86780100e-01        2.07467490e-08  40.0035  39.5472
0202-03-12_19:13:44.340000      4014.52        8.97360600e-01        2.00649890e-08  40.0035  39.5472
0202-03-12_19:13:44.530000      4014.71        9.07466100e-01        2.06847690e-08  40.0035  39.5472
0202-03-12_19:13:44.723000      4014.90        9.16069700e-01        2.91138490e-08  40.0035  39.5472
0202-03-12_19:13:44.930000      4015.11        9.27169700e-01        3.10971590e-08  40.0035  39.5472
0202-03-12_19:13:45.125000      4015.30        9.36904100e-01        3.06013290e-08  40.0118  39.5588
0202-03-12_19:13:45.320000      4015.50        9.46177100e-01        2.53331590e-08  40.0118  39.5588
0202-03-12_19:13:45.520000      4015.70        9.56729400e-01        2.78742790e-08  40.0118  39.5588
0202-03-12_19:13:45.710000      4015.89        9.66523200e-01        2.94857190e-08  40.0118  39.5588
0202-03-12_19:13:45.902000      4016.08        9.75729400e-01        2.07467490e-08  40.0118  39.5588
0202-03-12_19:13:46.117000      4016.30        9.86624500e-01        1.75858490e-08  40.0159  39.5608
0202-03-12_19:13:46.312000      4016.49        9.96359000e-01        1.11400890e-08  40.0159  39.5608
0202-03-12_19:13:46.520000      4016.70        1.00581500e+00        2.06227890e-08  40.0159  39.5608
0202-03-12_19:13:46.710000      4016.89        1.01613500e+00        2.07467490e-08  40.0159  39.5608
0202-03-12_19:13:46.902000      4017.08        1.02605000e+00        2.27300590e-08  40.0159  39.5608
0202-03-12_19:13:47.113000      4017.29        1.03515000e+00        2.21722590e-08  40.0060  39.5500
0202-03-12_19:13:47.312000      4017.49        1.04609700e+00        2.55190890e-08  40.0060  39.5500
0202-03-12_19:13:47.504000      4017.68        1.05576000e+00        2.52711790e-08  40.0060  39.5500
0202-03-12_19:13:47.700000      4017.87        1.06482800e+00        2.11186190e-08  40.0060  39.5500
0202-03-12_19:13:47.895000      4018.07        1.07559900e+00        2.39076490e-08  40.0060  39.5500
0202-03-12_19:13:48.105000      4018.28        1.08593300e+00        2.76263590e-08  40.0108  39.5490
0202-03-12_19:13:48.316000      4018.50        1.09508100e+00        2.52091990e-08  40.0108  39.5490
0202-03-12_19:13:48.520000      4018.70        1.10553000e+00        2.39076490e-08  40.0108  39.5490
0202-03-12_19:13:48.723000      4018.90        1.11555700e+00        2.17384090e-08  40.0108  39.5490
0202-03-12_19:13:48.914000      4019.09        1.12500700e+00        1.79577990e-08  40.0108  39.5490
0202-03-12_19:13:49.130000      4019.31        1.13509900e+00        1.96315190e-08  40.0055  39.5491
0202-03-12_19:13:49.324000      4019.50        1.14483400e+00        2.09952790e-08  40.0055  39.5491
0202-03-12_19:13:49.527000      4019.71        1.15456500e+00        2.74411990e-08  40.0055  39.5491
0202-03-12_19:13:49.723000      4019.90        1.16499700e+00        3.53744490e-08  40.0055  39.5491
0202-03-12_19:13:49.914000      4020.09        1.17473200e+00        3.71098490e-08  40.0055  39.5491
0202-03-12_19:13:50.117000      4020.30        1.18470100e+00        3.74197390e-08  40.0109  39.5599
0202-03-12_19:13:50.312000      4020.49        1.19446500e+00        2.81229690e-08  40.0109  39.5599
0202-03-12_19:13:50.508000      4020.68        1.20492400e+00        2.14292890e-08  40.0109  39.5599
0202-03-12_19:13:50.700000      4020.88        1.21465800e+00        2.18631390e-08  40.0109  39.5599
0202-03-12_19:13:50.895000      4021.07        1.22455500e+00        2.13053290e-08  40.0109  39.5599
0202-03-12_19:13:51.105000      4021.28        1.23433100e+00        3.03541890e-08  39.9962  39.5274
0202-03-12_19:13:51.320000      4021.50        1.24451600e+00        2.60776690e-08  39.9962  39.5274
0202-03-12_19:13:51.516000      4021.69        1.25404600e+00        2.98583590e-08  39.9962  39.5274
0202-03-12_19:13:51.720000      4021.89        1.26371800e+00        2.75031790e-08  39.9962  39.5274
0202-03-12_19:13:51.910000      4022.09        1.27439200e+00        3.72338090e-08  39.9962  39.5274
0202-03-12_19:13:52.120000      4022.30        1.28394400e+00        2.93625390e-08  40.0068  39.5632
0202-03-12_19:13:52.316000      4022.49        1.29366800e+00        3.21515690e-08  40.0068  39.5632
0202-03-12_19:13:52.508000      4022.69        1.30396400e+00        2.54578890e-08  40.0068  39.5632
0202-03-12_19:13:52.710000      4022.89        1.31374400e+00        3.66759990e-08  40.0068  39.5632
0202-03-12_19:13:52.906000      4023.08        1.32349300e+00        3.66759990e-08  40.0068  39.5632
0202-03-12_19:13:53.133000      4023.31        1.33378400e+00        4.16342790e-08  40.0166  39.5518
0202-03-12_19:13:53.330000      4023.51        1.34379000e+00        3.74817190e-08  40.0166  39.5518
0202-03-12_19:13:53.540000      4023.71        1.35287400e+00        3.47546690e-08  40.0166  39.5518
0202-03-12_19:13:53.730000      4023.91        1.36349800e+00        3.32671790e-08  40.0166  39.5518
0202-03-12_19:13:53.926000      4024.10        1.37344000e+00        3.26473990e-08  40.0166  39.5518
0202-03-12_19:13:54.137000      4024.31        1.38257800e+00        2.66354790e-08  40.0049  39.5522
0202-03-12_19:13:54.330000      4024.51        1.39335500e+00        2.81849390e-08  40.0049  39.5522
0202-03-12_19:13:54.523000      4024.70        1.40352500e+00        3.12218890e-08  40.0049  39.5522
0202-03-12_19:13:54.727000      4024.90        1.41224300e+00        3.30192690e-08  40.0049  39.5522
0202-03-12_19:13:54.920000      4025.10        1.42323300e+00        3.55601090e-08  40.0049  39.5522
0202-03-12_19:13:55.117000      4025.30        1.43340100e+00        3.58076090e-08  40.0143  39.5471
0202-03-12_19:13:55.324000      4025.50        1.44254800e+00        3.67367390e-08  40.0143  39.5471
0202-03-12_19:13:55.516000      4025.69        1.45275600e+00        3.33897590e-08  40.0143  39.5471
0202-03-12_19:13:55.707000      4025.88        1.46299200e+00        3.66746190e-08  40.0143  39.5471
0202-03-12_19:13:55.910000      4026.09        1.47254400e+00        3.48152690e-08  40.0143  39.5471
0202-03-12_19:13:56.120000      4026.30        1.48227700e+00        3.79141890e-08  40.0081  39.5534
0202-03-12_19:13:56.316000      4026.49        1.49277400e+00        3.54970290e-08  40.0081  39.5534
0202-03-12_19:13:56.510000      4026.69        1.50229200e+00        3.98355190e-08  40.0081  39.5534
0202-03-12_19:13:56.707000      4026.88        1.51208700e+00        4.64672190e-08  40.0081  39.5534
0202-03-12_19:13:56.900000      4027.08        1.52262700e+00        4.68390890e-08  40.0081  39.5534
0202-03-12_19:13:57.120000      4027.30        1.53247300e+00        5.79332390e-08  40.0067  39.5436
0202-03-12_19:13:57.330000      4027.51        1.54207700e+00        5.13015390e-08  40.0067  39.5436
0202-03-12_19:13:57.520000      4027.70        1.55229400e+00        5.47723290e-08  40.0067  39.5436
0202-03-12_19:13:57.723000      4027.90        1.56203900e+00        5.42765090e-08  40.0067  39.5436
0202-03-12_19:13:57.926000      4028.10        1.57148300e+00        6.26435990e-08  40.0067  39.5436
0202-03-12_19:13:58.130000      4028.31        1.58183700e+00        6.72300090e-08  40.0153  39.5556
0202-03-12_19:13:58.332000      4028.51        1.59178100e+00        7.02049690e-08  40.0153  39.5556
0202-03-12_19:13:58.523000      4028.70        1.60125400e+00        7.67127090e-08  40.0153  39.5556
0202-03-12_19:13:58.720000      4028.89        1.61134900e+00        8.25386890e-08  40.0153  39.5556
0202-03-12_19:13:58.920000      4029.10        1.62175600e+00        9.83431990e-08  40.0153  39.5556
0202-03-12_19:13:59.120000      4029.30        1.63174000e+00        1.00822329e-07  40.0114  39.5530
0202-03-12_19:13:59.312000      4029.49        1.64112000e+00        1.07454029e-07  40.0114  39.5530
0202-03-12_19:13:59.520000      4029.70        1.65149000e+00        1.16316949e-07  40.0114  39.5530
0202-03-12_19:13:59.715000      4029.89        1.66168500e+00        1.29332429e-07  40.0114  39.5530
0202-03-12_19:13:59.906000      4030.08        1.67046500e+00        1.35716209e-07  40.0114  39.5530
0202-03-12_19:14:00.120000      4030.30        1.68150700e+00        1.52698309e-07  40.0040  39.5453
0202-03-12_19:14:00.316000      4030.49        1.69102500e+00        1.64474219e-07  40.0040  39.5453
0202-03-12_19:14:00.520000      4030.70        1.70121900e+00        1.87158339e-07  40.0040  39.5453
0202-03-12_19:14:00.715000      4030.89        1.71126200e+00        2.07797169e-07  40.0040  39.5453
0202-03-12_19:14:00.906000      4031.08        1.72124500e+00        2.29117739e-07  40.0040  39.5453
0202-03-12_19:14:01.117000      4031.29        1.73048900e+00        2.51925789e-07  40.0040  39.5453
0202-03-12_19:14:01.316000      4031.50        1.74136500e+00        2.80125949e-07  40.0093  39.5449
0202-03-12_19:14:01.520000      4031.70        1.75099200e+00        3.08140209e-07  40.0093  39.5449
0202-03-12_19:14:01.723000      4031.90        1.76037500e+00        3.57041209e-07  40.0093  39.5449
0202-03-12_19:14:01.926000      4032.10        1.77078800e+00        3.93298609e-07  40.0093  39.5449
0202-03-12_19:14:02.130000      4032.30        1.78107000e+00        4.49265169e-07  39.9979  39.5385
0202-03-12_19:14:02.324000      4032.50        1.79071900e+00        4.94323509e-07  39.9979  39.5385
0202-03-12_19:14:02.530000      4032.71        1.80069100e+00        5.65660719e-07  39.9979  39.5385
0202-03-12_19:14:02.723000      4032.90        1.81082400e+00        6.20697599e-07  39.9979  39.5385
0202-03-12_19:14:02.914000      4033.09        1.81970200e+00        6.82490119e-07  39.9979  39.5385
0202-03-12_19:14:03.120000      4033.30        1.83060900e+00        7.71305259e-07  40.0105  39.5515
0202-03-12_19:14:03.320000      4033.50        1.84058100e+00        8.46671069e-07  40.0105  39.5515
0202-03-12_19:14:03.523000      4033.70        1.84946800e+00        9.00468379e-07  40.0105  39.5515
0202-03-12_19:14:03.720000      4033.89        1.86075300e+00        1.03440384e-06  40.0105  39.5515
0202-03-12_19:14:03.910000      4034.09        1.87051200e+00        1.15464205e-06  40.0105  39.5515
0202-03-12_19:14:04.125000      4034.30        1.87986300e+00        1.31739750e-06  40.0087  39.5663
0202-03-12_19:14:04.340000      4034.52        1.89064500e+00        1.47891337e-06  40.0087  39.5663
0202-03-12_19:14:04.530000      4034.71        1.89995400e+00        1.61855085e-06  40.0087  39.5663
0202-03-12_19:14:04.727000      4034.90        1.90898500e+00        1.75738261e-06  40.0087  39.5663
0202-03-12_19:14:04.930000      4035.11        1.91977300e+00        1.97709626e-06  40.0087  39.5663
0202-03-12_19:14:05.125000      4035.30        1.93010000e+00        2.15906502e-06  40.0019  39.5417
0202-03-12_19:14:05.324000      4035.50        1.93923800e+00        2.36123877e-06  40.0019  39.5417
0202-03-12_19:14:05.516000      4035.69        1.94963000e+00        2.65290941e-06  40.0019  39.5417
0202-03-12_19:14:05.710000      4035.89        1.95949300e+00        2.88706404e-06  40.0019  39.5417
0202-03-12_19:14:05.902000      4036.08        1.96935200e+00        3.14576215e-06  40.0019  39.5417
0202-03-12_19:14:06.120000      4036.30        1.97947200e+00        3.52017404e-06  40.0120  39.5414
0202-03-12_19:14:06.330000      4036.51        1.98945000e+00        3.82343465e-06  40.0120  39.5414
0202-03-12_19:14:06.530000      4036.71        1.99948000e+00        4.23336020e-06  40.0120  39.5414
0202-03-12_19:14:06.723000      4036.90        2.00862700e+00        4.56395332e-06  40.0120  39.5414
0202-03-12_19:14:06.926000      4037.10        2.01945400e+00        4.93377886e-06  40.0120  39.5414
0202-03-12_19:14:07.140000      4037.32        2.02897000e+00        5.49084135e-06  39.9986  39.5493
0202-03-12_19:14:07.332000      4037.51        2.03928200e+00        5.93640458e-06  39.9986  39.5493
0202-03-12_19:14:07.527000      4037.71        2.04902000e+00        6.56684950e-06  39.9986  39.5493
0202-03-12_19:14:07.723000      4037.90        2.05870500e+00        7.96378206e-06  39.9986  39.5493
0202-03-12_19:14:07.914000      4038.09        2.06878500e+00        8.05005606e-06  39.9986  39.5493
0202-03-12_19:14:08.120000      4038.30        2.07917100e+00        9.30369446e-06  40.0094  39.5406
0202-03-12_19:14:08.320000      4038.50        2.08903800e+00        9.45833076e-06  40.0094  39.5406
0202-03-12_19:14:08.510000      4038.69        2.09770800e+00        1.07094280e-05  40.0094  39.5406
0202-03-12_19:14:08.710000      4038.89        2.10862000e+00        1.19496170e-05  40.0094  39.5406
0202-03-12_19:14:08.902000      4039.08        2.11852400e+00        1.20887586e-05  40.0094  39.5406
0202-03-12_19:14:09.117000      4039.29        2.12773200e+00        1.34842037e-05  40.0016  39.5393
0202-03-12_19:14:09.336000      4039.51        2.13866200e+00        1.48660135e-05  40.0016  39.5393
0202-03-12_19:14:09.540000      4039.72        2.14789600e+00        1.58982647e-05  40.0016  39.5393
0202-03-12_19:14:09.742000      4039.92        2.15791500e+00        1.71582868e-05  40.0016  39.5393
0202-03-12_19:14:09.950000      4040.12        2.16822100e+00        1.83222423e-05  40.0016  39.5393
0202-03-12_19:14:10.152000      4040.33        2.17788900e+00        1.98221210e-05  40.0079  39.5434
0202-03-12_19:14:10.344000      4040.52        2.18771300e+00        1.99758896e-05  40.0079  39.5434
0202-03-12_19:14:10.535000      4040.71        2.19818000e+00        2.28014255e-05  40.0079  39.5434
