Repository: shortlab/2025-devitre-PhD

# 2025-devitre-PhD
Data repository for Alexis Devitre's PhD thesis

File: chapter 6/data/tapes/020k_ffj28/Ic/1_anneal/Ic_2024-03-12_20-05-38778025_f28-6e20pm2-1200keV-0nA-30k.txt
# Ic = 2.77 A, n = 21.79 , Tavg = 29.84 K, f28-6e20pm2-1200keV-0nA-30k
#datetime                        t_s     iHTS_A                vHTS_V                tHTS_K  tTAR_K
0202-03-12_20:05:12.920000      7103.10        4.98657500e-02       -6.71847550e-09  29.8468  30.0913
0202-03-12_20:05:13.130000      7103.30        3.16508900e-02       -2.56591550e-09  29.8468  30.0913
0202-03-12_20:05:13.336000      7103.51        6.23145000e-02       -2.81382550e-09  29.9231  30.0940
0202-03-12_20:05:13.540000      7103.72        9.19780300e-02       -4.67318550e-09  29.9231  30.0940
0202-03-12_20:05:13.746000      7103.92        1.21331400e-01       -1.05611555e-08  29.9231  30.0940
0202-03-12_20:05:13.957000      7104.13        1.50718800e-01       -6.40858550e-09  29.9231  30.0940
0202-03-12_20:05:14.156000      7104.33        1.81164500e-01       -2.44195550e-09  29.8638  30.0972
0202-03-12_20:05:14.370000      7104.55        2.10543100e-01       -2.25602550e-09  29.8638  30.0972
0202-03-12_20:05:14.574000      7104.75        2.41153500e-01       -6.71847550e-09  29.8638  30.0972
0202-03-12_20:05:14.793000      7104.97        2.70492000e-01       -8.45387550e-09  29.8638  30.0972
0202-03-12_20:05:15.043000      7105.22        3.01818400e-01       -1.06232455e-08  29.8638  30.0972
0202-03-12_20:05:15.258000      7105.44        3.27980900e-01       -1.35983255e-08  29.9146  30.1019
0202-03-12_20:05:15.460000      7105.64        3.60373700e-01       -1.29167155e-08  29.9146  30.1019
0202-03-12_20:05:15.668000      7105.84        3.89333700e-01       -1.13052755e-08  29.9146  30.1019
0202-03-12_20:05:15.870000      7106.05        4.18209200e-01       -5.35532550e-09  29.9146  30.1019
0202-03-12_20:05:16.086000      7106.26        4.49373200e-01       -9.13602550e-09  29.9146  30.1019
0202-03-12_20:05:16.324000      7106.50        4.78673100e-01       -1.05615255e-08  29.8501  30.0968
0202-03-12_20:05:16.543000      7106.72        5.08684200e-01       -1.22349455e-08  29.8501  30.0968
0202-03-12_20:05:16.760000      7106.94        5.38211200e-01       -1.00037255e-08  29.8501  30.0968
0202-03-12_20:05:16.957000      7107.14        5.68306600e-01       -1.55198155e-08  29.8501  30.0968
0202-03-12_20:05:17.168000      7107.35        5.97858800e-01       -7.71051550e-09  29.9124  30.1119
0202-03-12_20:05:17.367000      7107.54        6.26757900e-01       -5.47928550e-09  29.9124  30.1119
0202-03-12_20:05:17.562000      7107.74        6.57310500e-01       -2.51755000e-11  29.9124  30.1119
0202-03-12_20:05:17.760000      7107.94        6.87043700e-01        5.94614500e-10  29.9124  30.1119
0202-03-12_20:05:17.957000      7108.13        7.15113300e-01       -1.69859550e-09  29.9124  30.1119
0202-03-12_20:05:18.160000      7108.34        7.45979900e-01       -2.25639550e-09  29.8657  30.0894
0202-03-12_20:05:18.380000      7108.55        7.76688300e-01       -4.11575550e-09  29.8657  30.0894
0202-03-12_20:05:18.594000      7108.77        8.05531100e-01       -5.29334550e-09  29.8657  30.0894
0202-03-12_20:05:18.840000      7109.02        8.37538000e-01       -7.64853550e-09  29.8657  30.0894
0202-03-12_20:05:19.060000      7109.24        8.65588300e-01       -1.29167155e-08  29.8657  30.0894
0202-03-12_20:05:19.277000      7109.45        8.95410600e-01       -9.87976550e-09  29.9225  30.1217
0202-03-12_20:05:19.470000      7109.65        9.24835100e-01       -1.39703455e-08  29.9225  30.1217
0202-03-12_20:05:19.668000      7109.84        9.55187300e-01       -1.70072955e-08  29.9225  30.1217
0202-03-12_20:05:19.863000      7110.04        9.83688700e-01       -1.31026455e-08  29.9225  30.1217
0202-03-12_20:05:20.080000      7110.26        1.01355400e+00       -1.13052755e-08  29.9225  30.1217
0202-03-12_20:05:20.293000      7110.47        1.04480700e+00       -1.17391255e-08  29.8473  30.0989
0202-03-12_20:05:20.547000      7110.72        1.07259500e+00       -1.52718955e-08  29.8473  30.0989
0202-03-12_20:05:20.754000      7110.93        1.10414600e+00       -1.47140955e-08  29.8473  30.0989
0202-03-12_20:05:20.960000      7111.14        1.13332100e+00       -1.75028855e-08  29.8473  30.0989
0202-03-12_20:05:21.168000      7111.34        1.16266400e+00       -1.73785655e-08  29.9398  30.1129
0202-03-12_20:05:21.383000      7111.56        1.19336900e+00       -1.55806955e-08  29.9398  30.1129
0202-03-12_20:05:21.637000      7111.81        1.22371700e+00       -1.03123955e-08  29.9398  30.1129
0202-03-12_20:05:21.848000      7112.03        1.25236400e+00       -5.97389550e-09  29.9398  30.1129
0202-03-12_20:05:22.070000      7112.25        1.28193700e+00       -4.48641550e-09  29.9398  30.1129
0202-03-12_20:05:22.348000      7112.52        1.31320500e+00        7.35150450e-09  29.8409  30.1295
0202-03-12_20:05:22.555000      7112.73        1.34225100e+00        8.59107450e-09  29.8409  30.1295
0202-03-12_20:05:22.770000      7112.95        1.36954900e+00        8.43744500e-10  29.8409  30.1295
0202-03-12_20:05:22.973000      7113.15        1.40113900e+00       -2.31715550e-09  29.8409  30.1295
0202-03-12_20:05:23.190000      7113.37        1.43155200e+00       -6.53170550e-09  29.9131  30.1322
0202-03-12_20:05:23.395000      7113.57        1.46082400e+00       -9.87854550e-09  29.9131  30.1322
0202-03-12_20:05:23.650000      7113.83        1.49095800e+00       -5.16817550e-09  29.9131  30.1322
0202-03-12_20:05:23.860000      7114.04        1.52131500e+00       -2.99892550e-09  29.9131  30.1322
0202-03-12_20:05:24.080000      7114.26        1.55046100e+00       -6.40774550e-09  29.9131  30.1322
0202-03-12_20:05:24.350000      7114.53        1.58085000e+00       -1.32253955e-08  29.8499  30.1219
0202-03-12_20:05:24.555000      7114.73        1.60934500e+00       -1.84315955e-08  29.8499  30.1219
0202-03-12_20:05:24.758000      7114.93        1.64010700e+00       -2.15925055e-08  29.8499  30.1219
0202-03-12_20:05:24.960000      7115.14        1.66894400e+00       -1.66342155e-08  29.8499  30.1219
0202-03-12_20:05:25.160000      7115.34        1.69809400e+00       -1.29154955e-08  29.9238  30.1350
0202-03-12_20:05:25.375000      7115.55        1.72969000e+00       -6.09785550e-09  29.9238  30.1350
0202-03-12_20:05:25.605000      7115.78        1.75737900e+00       -5.66400550e-09  29.9238  30.1350
0202-03-12_20:05:25.840000      7116.02        1.78938600e+00       -6.22181550e-09  29.9238  30.1350
0202-03-12_20:05:26.090000      7116.27        1.81784900e+00       -9.63063550e-09  29.9238  30.1350
0202-03-12_20:05:26.310000      7116.49        1.84666000e+00       -1.41550755e-08  29.8558  30.1165
0202-03-12_20:05:26.523000      7116.70        1.87756400e+00       -1.74399355e-08  29.8558  30.1165
0202-03-12_20:05:26.766000      7116.94        1.90817100e+00       -9.63063550e-09  29.8558  30.1165
0202-03-12_20:05:26.970000      7117.14        1.93708800e+00       -1.11788855e-08  29.8558  30.1165
0202-03-12_20:05:27.168000      7117.35        1.96629200e+00       -1.04959055e-08  29.9121  30.1362
0202-03-12_20:05:27.375000      7117.55        1.99593300e+00       -8.13910550e-09  29.9121  30.1362
0202-03-12_20:05:27.590000      7117.77        2.02724600e+00        3.76079450e-09  29.9121  30.1362
0202-03-12_20:05:27.844000      7118.02        2.05495200e+00       -9.49575500e-10  29.9121  30.1362
0202-03-12_20:05:28.080000      7118.25        2.08697500e+00       -2.80893550e-09  29.9121  30.1362
0202-03-12_20:05:28.300000      7118.48        2.11622200e+00       -6.15578550e-09  29.8443  30.1003
0202-03-12_20:05:28.496000      7118.67        2.14515400e+00       -6.96150550e-09  29.8443  30.1003
0202-03-12_20:05:28.754000      7118.93        2.17455400e+00       -9.56461550e-09  29.8443  30.1003
0202-03-12_20:05:28.973000      7119.15        2.20602500e+00       -7.63645500e-10  29.8443  30.1003
0202-03-12_20:05:29.170000      7119.35        2.23427400e+00        7.23844500e-10  29.9110  30.1281
0202-03-12_20:05:29.380000      7119.56        2.26540800e+00       -3.91775500e-10  29.9110  30.1281
0202-03-12_20:05:29.594000      7119.77        2.29317100e+00        1.28165450e-09  29.9110  30.1281
0202-03-12_20:05:29.844000      7120.02        2.32556500e+00        1.90143450e-09  29.9110  30.1281
0202-03-12_20:05:30.082000      7120.26        2.35541600e+00       -1.87925550e-09  29.9110  30.1281
0202-03-12_20:05:30.297000      7120.48        2.38437600e+00        2.21133450e-09  29.8480  30.1082
0202-03-12_20:05:30.566000      7120.74        2.41301100e+00        7.85139450e-09  29.8480  30.1082
0202-03-12_20:05:30.780000      7120.96        2.44265500e+00        7.41753450e-09  29.8480  30.1082
0202-03-12_20:05:30.980000      7121.16        2.47369000e+00        1.30575945e-08  29.8480  30.1082
0202-03-12_20:05:31.227000      7121.40        2.50327300e+00        1.64664245e-08  29.8988  30.1222
0202-03-12_20:05:31.438000      7121.62        2.53363900e+00        1.74580845e-08  29.8988  30.1222
0202-03-12_20:05:31.640000      7121.82        2.56184300e+00        2.46476045e-08  29.8988  30.1222
0202-03-12_20:05:31.850000      7122.03        2.59241000e+00        2.90480945e-08  29.8988  30.1222
0202-03-12_20:05:32.062000      7122.24        2.62342100e+00        5.25999845e-08  29.8988  30.1222
0202-03-12_20:05:32.290000      7122.47        2.65206400e+00        7.16894045e-08  29.8252  30.1024
0202-03-12_20:05:32.535000      7122.71        2.68253200e+00        8.78038545e-08  29.8252  30.1024
0202-03-12_20:05:32.750000      7122.93        2.71254100e+00        1.23503565e-07  29.8252  30.1024
0202-03-12_20:05:32.960000      7123.14        2.74146700e+00        1.53314905e-07  29.8252  30.1024
0202-03-12_20:05:33.176000      7123.35        2.77116000e+00        1.98434835e-07  29.8774  30.1016
0202-03-12_20:05:33.390000      7123.57        2.80212300e+00        2.43430935e-07  29.8774  30.1016
0202-03-12_20:05:33.633000      7123.81        2.83029600e+00        3.23569314e-07  29.8774  30.1016
0202-03-12_20:05:33.867000      7124.04        2.85990300e+00        4.37486054e-07  29.8774  30.1016
0202-03-12_20:05:34.070000      7124.25        2.89073200e+00        5.14463524e-07  29.8774  30.1016
0202-03-12_20:05:34.297000      7124.47        2.92027400e+00        6.66868995e-07  29.8434  30.1038
0202-03-12_20:05:34.543000      7124.72        2.95048200e+00        8.10721415e-07  29.8434  30.1038
0202-03-12_20:05:34.760000      7124.94        2.97946900e+00        1.08739405e-06  29.8434  30.1038
0202-03-12_20:05:34.965000      7125.14        3.01044000e+00        1.27766847e-06  29.8434  30.1038
0202-03-12_20:05:35.176000      7125.35        3.03839800e+00        1.49973792e-06  29.8920  30.1155
0202-03-12_20:05:35.395000      7125.57        3.06906100e+00        1.89243457e-06  29.8920  30.1155
0202-03-12_20:05:35.598000      7125.77        3.09953900e+00        2.26195121e-06  29.8920  30.1155
0202-03-12_20:05:35.850000      7126.03        3.12745100e+00        2.70540836e-06  29.8920  30.1155
0202-03-12_20:05:36.074000      7126.25        3.15890200e+00        3.86787968e-06  29.8920  30.1155
0202-03-12_20:05:36.290000      7126.47        3.18883100e+00        5.13323553e-06  29.8358  30.0908
0202-03-12_20:05:36.540000      7126.71        3.21870800e+00        6.35557816e-06  29.8358  30.0908
0202-03-12_20:05:36.766000      7126.94        3.24910500e+00        7.72096756e-06  29.8358  30.0908
0202-03-12_20:05:36.996000      7127.17        3.27795600e+00        7.84616436e-06  29.8358  30.0908
0202-03-12_20:05:37.207000      7127.39        3.30897900e+00        1.04545973e-05  29.9125  30.1280
0202-03-12_20:05:37.470000      7127.64        3.33709000e+00        1.23216417e-05  29.9125  30.1280
0202-03-12_20:05:37.676000      7127.85        3.36779700e+00        1.43499545e-05  29.9125  30.1280
0202-03-12_20:05:37.906000      7128.08        3.39653600e+00        1.65901102e-05  29.9125  30.1280
0202-03-12_20:05:38.150000      7128.33        3.42860500e+00        1.96578666e-05  29.8395  30.0923
0202-03-12_20:05:38.383000      7128.56        3.45573400e+00        2.30253516e-05  29.8395  30.0923

File: chapter 6/data/tapes/020k_ffj28/Ic/1_anneal/Ic_2024-03-12_20-07-30379363_f28-6e20pm2-1200keV-0nA-30k.txt
# Ic = 2.76 A, n = 22.11 , Tavg = 29.94 K, f28-6e20pm2-1200keV-0nA-30k
#datetime                        t_s     iHTS_A                vHTS_V                tHTS_K  tTAR_K
0202-03-12_20:07:04.957000      7215.13        5.09627500e-02        2.42956050e-09  29.8702  30.0918
0202-03-12_20:07:05.195000      7215.37        3.18499800e-02        9.68105050e-09  29.8702  30.0918
0202-03-12_20:07:05.410000      7215.59        6.25750500e-02        1.33377905e-08  29.9158  30.1041
0202-03-12_20:07:05.605000      7215.78        9.11477400e-02        2.13330205e-08  29.9158  30.1041
0202-03-12_20:07:05.797000      7215.98        1.21838300e-01        1.93499305e-08  29.9158  30.1041
0202-03-12_20:07:06.008000      7216.18        1.50586100e-01        1.92886105e-08  29.9158  30.1041
0202-03-12_20:07:06.223000      7216.40        1.81355300e-01        7.76148050e-09  29.8660  30.0850
0202-03-12_20:07:06.434000      7216.61        2.11548700e-01       -8.53109500e-10  29.8660  30.0850
0202-03-12_20:07:06.637000      7216.81        2.40152600e-01       -1.41091950e-09  29.8660  30.0850
0202-03-12_20:07:06.844000      7217.02        2.70741100e-01       -7.29149500e-10  29.8660  30.0850
0202-03-12_20:07:07.062000      7217.24        2.98879000e-01       -4.57181950e-09  29.8660  30.0850
0202-03-12_20:07:07.300000      7217.48        3.30871100e-01        5.72400500e-10  29.9427  30.1158
0202-03-12_20:07:07.530000      7217.71        3.57425400e-01        2.98957050e-09  29.9427  30.1158
0202-03-12_20:07:07.742000      7217.92        3.89859800e-01        4.10518050e-09  29.9427  30.1158
0202-03-12_20:07:07.957000      7218.14        4.19090000e-01        1.25416050e-09  29.9427  30.1158
0202-03-12_20:07:08.164000      7218.34        4.49019800e-01        3.48539050e-09  29.8728  30.0839
0202-03-12_20:07:08.380000      7218.55        4.79217600e-01        8.81555050e-09  29.8728  30.0839
0202-03-12_20:07:08.570000      7218.75        5.07367300e-01        9.18742050e-09  29.8728  30.0839
0202-03-12_20:07:08.773000      7218.95        5.37977700e-01        3.60935050e-09  29.8728  30.0839
0202-03-12_20:07:08.970000      7219.14        5.66838300e-01        2.30780050e-09  29.8728  30.0839
0202-03-12_20:07:09.164000      7219.34        5.96553800e-01        7.65705000e-11  29.9273  30.1036
0202-03-12_20:07:09.380000      7219.56        6.27763800e-01        8.07181050e-09  29.9273  30.1036
0202-03-12_20:07:09.594000      7219.77        6.56444800e-01        3.60935050e-09  29.9273  30.1036
0202-03-12_20:07:09.836000      7220.01        6.88030200e-01        9.99315050e-09  29.9273  30.1036
0202-03-12_20:07:10.080000      7220.25        7.16706800e-01        1.66248605e-08  29.9273  30.1036
0202-03-12_20:07:10.285000      7220.46        7.46977300e-01        1.38358205e-08  29.8853  30.0987
0202-03-12_20:07:10.492000      7220.67        7.76493900e-01        1.02410605e-08  29.8853  30.0987
0202-03-12_20:07:10.684000      7220.86        8.04585700e-01        5.46871050e-09  29.8853  30.0987
0202-03-12_20:07:10.880000      7221.06        8.35478100e-01        3.98122050e-09  29.8853  30.0987
0202-03-12_20:07:11.117000      7221.29        8.67009800e-01        3.91924050e-09  29.9381  30.1039
0202-03-12_20:07:11.330000      7221.51        8.95515700e-01        1.93593050e-09  29.9381  30.1039
0202-03-12_20:07:11.547000      7221.72        9.25480500e-01        3.73331050e-09  29.9381  30.1039
0202-03-12_20:07:11.750000      7221.93        9.54786300e-01        3.11373050e-09  29.9381  30.1039
0202-03-12_20:07:11.970000      7222.14        9.85181500e-01        4.04424050e-09  29.9381  30.1039
0202-03-12_20:07:12.164000      7222.34        1.01256500e+00        3.23914050e-09  29.8831  30.1037
0202-03-12_20:07:12.387000      7222.56        1.04425900e+00        7.51608050e-09  29.8831  30.1037
0202-03-12_20:07:12.586000      7222.76        1.07367600e+00        1.07389705e-08  29.8831  30.1037
0202-03-12_20:07:12.820000      7223.00        1.10213900e+00        1.38379005e-08  29.8831  30.1037
0202-03-12_20:07:13.050000      7223.23        1.13400600e+00        1.21025005e-08  29.8831  30.1037
0202-03-12_20:07:13.280000      7223.46        1.16366500e+00        1.16066705e-08  29.9221  30.0938
0202-03-12_20:07:13.477000      7223.65        1.19243100e+00        1.73706905e-08  29.9221  30.0938
0202-03-12_20:07:13.727000      7223.90        1.22155600e+00        2.74732005e-08  29.9221  30.0938
0202-03-12_20:07:13.950000      7224.13        1.25306100e+00        2.27008505e-08  29.9221  30.0938
0202-03-12_20:07:14.160000      7224.34        1.28231100e+00        2.05316005e-08  29.8762  30.0928
0202-03-12_20:07:14.367000      7224.55        1.31289300e+00        1.84243205e-08  29.8762  30.0928
0202-03-12_20:07:14.566000      7224.75        1.34079000e+00        2.29487605e-08  29.8762  30.0928
0202-03-12_20:07:14.766000      7224.94        1.37225400e+00        2.56138405e-08  29.8762  30.0928
0202-03-12_20:07:14.977000      7225.15        1.40110900e+00        2.12133605e-08  29.8762  30.0928
0202-03-12_20:07:15.170000      7225.35        1.43027500e+00        1.45816505e-08  29.9343  30.1225
0202-03-12_20:07:15.370000      7225.55        1.46143300e+00        1.13587605e-08  29.9343  30.1225
0202-03-12_20:07:15.574000      7225.75        1.49090500e+00        1.38379005e-08  29.9343  30.1225
0202-03-12_20:07:15.770000      7225.95        1.51923300e+00        1.60691305e-08  29.9343  30.1225
0202-03-12_20:07:15.980000      7226.16        1.55035100e+00        2.20190805e-08  29.9343  30.1225
0202-03-12_20:07:16.180000      7226.35        1.57991500e+00        2.31966805e-08  29.8674  30.0844
0202-03-12_20:07:16.395000      7226.57        1.60875800e+00        2.51799905e-08  29.8674  30.0844
0202-03-12_20:07:16.590000      7226.77        1.63997200e+00        2.07175305e-08  29.8674  30.0844
0202-03-12_20:07:16.832000      7227.01        1.67024300e+00        2.36305305e-08  29.8674  30.0844
0202-03-12_20:07:17.060000      7227.23        1.69940300e+00        2.37544805e-08  29.8674  30.0844
0202-03-12_20:07:17.280000      7227.46        1.72841200e+00        2.27628305e-08  29.9240  30.1166
0202-03-12_20:07:17.480000      7227.66        1.75902400e+00        2.00977505e-08  29.9240  30.1166
0202-03-12_20:07:17.707000      7227.88        1.78853400e+00        1.16066705e-08  29.9240  30.1166
0202-03-12_20:07:17.950000      7228.13        1.81942500e+00        7.57892050e-09  29.9240  30.1166
0202-03-12_20:07:18.160000      7228.34        1.84575400e+00        1.11123805e-08  29.8817  30.0828
0202-03-12_20:07:18.360000      7228.54        1.87825100e+00        1.42734605e-08  29.8817  30.0828
0202-03-12_20:07:18.574000      7228.75        1.90805500e+00        1.68765705e-08  29.8817  30.0828
0202-03-12_20:07:18.793000      7228.97        1.93684600e+00        1.53271005e-08  29.8817  30.0828
0202-03-12_20:07:19.023000      7229.20        1.96758400e+00        1.82401005e-08  29.8817  30.0828
0202-03-12_20:07:19.266000      7229.44        1.99753800e+00        1.50791905e-08  29.9451  30.1037
0202-03-12_20:07:19.477000      7229.65        2.02649200e+00        1.25380605e-08  29.9451  30.1037
0202-03-12_20:07:19.730000      7229.91        2.05722600e+00        1.55130405e-08  29.9451  30.1037
0202-03-12_20:07:19.957000      7230.13        2.08596700e+00        1.87979105e-08  29.9451  30.1037
0202-03-12_20:07:20.160000      7230.34        2.11636100e+00        1.81161405e-08  29.8783  30.0882
0202-03-12_20:07:20.387000      7230.56        2.14584900e+00        1.74343805e-08  29.8783  30.0882
0202-03-12_20:07:20.645000      7230.82        2.17567300e+00        2.00994605e-08  29.8783  30.0882
0202-03-12_20:07:20.850000      7231.03        2.20606500e+00        2.02853905e-08  29.8783  30.0882
0202-03-12_20:07:21.098000      7231.28        2.23579400e+00        1.57609505e-08  29.8783  30.0882
0202-03-12_20:07:21.324000      7231.50        2.26604000e+00        1.50791905e-08  29.9252  30.0909
0202-03-12_20:07:21.550000      7231.73        2.29507100e+00        1.36536805e-08  29.9252  30.0909
0202-03-12_20:07:21.754000      7231.93        2.32554800e+00        2.05333105e-08  29.9252  30.0909
0202-03-12_20:07:21.970000      7232.15        2.35498900e+00        2.42520305e-08  29.9252  30.0909
0202-03-12_20:07:22.170000      7232.35        2.38388900e+00        3.11936405e-08  29.8788  30.1067
0202-03-12_20:07:22.390000      7232.57        2.41481300e+00        3.11316605e-08  29.8788  30.1067
0202-03-12_20:07:22.594000      7232.77        2.44313600e+00        3.52842305e-08  29.8788  30.1067
0202-03-12_20:07:22.848000      7233.03        2.47418900e+00        3.78253505e-08  29.8788  30.1067
0202-03-12_20:07:23.062000      7233.24        2.50268300e+00        4.53247705e-08  29.8788  30.1067
0202-03-12_20:07:23.277000      7233.45        2.53316600e+00        5.62330205e-08  29.9290  30.1044
0202-03-12_20:07:23.477000      7233.65        2.56207400e+00        5.94559105e-08  29.9290  30.1044
0202-03-12_20:07:23.734000      7233.91        2.59378700e+00        6.57778405e-08  29.9290  30.1044
0202-03-12_20:07:23.950000      7234.13        2.62332000e+00        8.18928305e-08  29.9290  30.1044
0202-03-12_20:07:24.160000      7234.34        2.65172200e+00        9.41649205e-08  29.8769  30.0965
0202-03-12_20:07:24.370000      7234.55        2.68230000e+00        1.15423720e-07  29.8769  30.0965
0202-03-12_20:07:24.566000      7234.74        2.71192800e+00        1.42570380e-07  29.8769  30.0965
0202-03-12_20:07:24.770000      7234.95        2.74019700e+00        1.87071060e-07  29.8769  30.0965
0202-03-12_20:07:24.965000      7235.14        2.77107500e+00        2.29402500e-07  29.8769  30.0965
0202-03-12_20:07:25.160000      7235.34        2.80096900e+00        2.75142760e-07  29.9298  30.1168
0202-03-12_20:07:25.390000      7235.57        2.82880700e+00        3.58256160e-07  29.9298  30.1168
0202-03-12_20:07:25.598000      7235.77        2.86126800e+00        4.69693820e-07  29.9298  30.1168
0202-03-12_20:07:25.850000      7236.03        2.89014900e+00        5.65450870e-07  29.9298  30.1168
0202-03-12_20:07:26.070000      7236.25        2.92050000e+00        7.12154390e-07  29.9298  30.1168
0202-03-12_20:07:26.297000      7236.47        2.94920500e+00        8.82037940e-07  29.8738  30.0862
0202-03-12_20:07:26.535000      7236.71        2.98050400e+00        1.05793342e-06  29.8738  30.0862
0202-03-12_20:07:26.760000      7236.94        3.01010800e+00        1.41462069e-06  29.8738  30.0862
0202-03-12_20:07:26.970000      7237.14        3.04039200e+00        1.66829940e-06  29.8738  30.0862
0202-03-12_20:07:27.170000      7237.35        3.06755600e+00        2.06409521e-06  29.9343  30.1096
0202-03-12_20:07:27.390000      7237.57        3.09900400e+00        2.45146192e-06  29.9343  30.1096
0202-03-12_20:07:27.664000      7237.84        3.12883600e+00        3.89773427e-06  29.9343  30.1096
0202-03-12_20:07:27.863000      7238.04        3.15923600e+00        4.00074283e-06  29.9343  30.1096
0202-03-12_20:07:28.070000      7238.25        3.18739500e+00        5.52095572e-06  29.9343  30.1096
0202-03-12_20:07:28.355000      7238.53        3.21831800e+00        6.76114893e-06  29.8816  30.0800
0202-03-12_20:07:28.566000      7238.74        3.24829800e+00        6.93202413e-06  29.8816  30.0800
0202-03-12_20:07:28.770000      7238.95        3.27813400e+00        9.43862763e-06  29.8816  30.0800
0202-03-12_20:07:28.990000      7239.16        3.30683700e+00        1.05734571e-05  29.8816  30.0800
0202-03-12_20:07:29.227000      7239.40        3.33962000e+00        1.32063110e-05  29.9375  30.1014
0202-03-12_20:07:29.460000      7239.64        3.36722800e+00        1.48603358e-05  29.9375  30.1014
0202-03-12_20:07:29.676000      7239.85        3.39627600e+00        1.73861382e-05  29.9375  30.1014
0202-03-12_20:07:29.945000      7240.12        3.42699300e+00        2.03040920e-05  29.9375  30.1014

File: chapter 6/data/tapes/020k_ffj28/Ic/1_anneal/Ic_2024-03-12_21-13-58518413_f28-6e20pm2-1200keV-30nA-20k.txt
# Ic = 2.72 A, n = 23.30 , Tavg = 20.39 K, f28-6e20pm2-1200keV-30nA-20k
#datetime                        t_s     iHTS_A                vHTS_V                tHTS_K  tTAR_K
0202-03-12_21:13:44.457000      11214.63        4.95231600e-02        5.14422900e-09  20.3613  19.6575
0202-03-12_21:13:44.650000      11214.82        4.85302700e-02        5.45412900e-09  20.3613  19.6575
0202-03-12_21:13:44.855000      11215.03        9.70110200e-02        7.56139900e-09  20.3613  19.6575
0202-03-12_21:13:45.066000      11215.24        1.49899700e-01        7.87128900e-09  20.3613  19.6575
0202-03-12_21:13:45.277000      11215.45        1.98635700e-01        1.12178790e-08  20.4137  19.8442
0202-03-12_21:13:45.480000      11215.66        2.47573500e-01        1.01634690e-08  20.4137  19.8442
0202-03-12_21:13:45.680000      11215.86        2.97525100e-01        1.21457490e-08  20.4137  19.8442
0202-03-12_21:13:45.875000      11216.05        3.44639300e-01        9.79003900e-09  20.4137  19.8442
0202-03-12_21:13:46.110000      11216.29        3.98563800e-01        1.35087590e-08  20.4137  19.8442
0202-03-12_21:13:46.320000      11216.50        4.43846300e-01        9.48013900e-09  20.3862  19.6469
0202-03-12_21:13:46.516000      11216.69        4.95566900e-01        1.34467790e-08  20.3862  19.6469
0202-03-12_21:13:46.707000      11216.88        5.45533200e-01        9.10826900e-09  20.3862  19.6469
0202-03-12_21:13:46.906000      11217.09        5.93153200e-01        9.48013900e-09  20.3862  19.6469
0202-03-12_21:13:47.133000      11217.31        6.43600400e-01        3.34425900e-09  20.3987  19.8031
0202-03-12_21:13:47.344000      11217.52        6.94512200e-01        7.93067900e-09  20.3987  19.8031
0202-03-12_21:13:47.547000      11217.72        7.40940000e-01        7.37286900e-09  20.3987  19.8031
0202-03-12_21:13:47.750000      11217.93        7.93180100e-01        8.36452900e-09  20.3987  19.8031
0202-03-12_21:13:47.940000      11218.12        8.40651700e-01        8.55045900e-09  20.3987  19.8031
0202-03-12_21:13:48.150000      11218.33        8.87896100e-01        1.09056490e-08  20.3809  19.7391
0202-03-12_21:13:48.344000      11218.52        9.41847400e-01        8.24056900e-09  20.3809  19.7391
0202-03-12_21:13:48.547000      11218.73        9.91294400e-01        5.94735900e-09  20.3809  19.7391
0202-03-12_21:13:48.742000      11218.92        1.03844100e+00        1.05337790e-08  20.3809  19.7391
0202-03-12_21:13:48.934000      11219.11        1.09032000e+00        7.31088900e-09  20.3809  19.7391
0202-03-12_21:13:49.150000      11219.33        1.14038200e+00        1.18353290e-08  20.4059  19.6705
0202-03-12_21:13:49.348000      11219.52        1.18731200e+00        1.71035190e-08  20.4059  19.6705
0202-03-12_21:13:49.550000      11219.73        1.23922300e+00        1.69795590e-08  20.4059  19.6705
0202-03-12_21:13:49.750000      11219.93        1.28876600e+00        9.10826900e-09  20.4059  19.6705
0202-03-12_21:13:49.953000      11220.13        1.33547800e+00        7.62078900e-09  20.4059  19.6705
0202-03-12_21:13:50.160000      11220.34        1.38833800e+00        6.50516900e-09  20.3775  19.8187
0202-03-12_21:13:50.355000      11220.53        1.43737300e+00        1.35087590e-08  20.3775  19.8187
0202-03-12_21:13:50.555000      11220.73        1.48285800e+00        1.00999290e-08  20.3775  19.8187
0202-03-12_21:13:50.758000      11220.94        1.53662200e+00        1.05957590e-08  20.3775  19.8187
0202-03-12_21:13:50.953000      11221.13        1.58636500e+00        6.00933900e-09  20.3775  19.8187
0202-03-12_21:13:51.160000      11221.34        1.63198100e+00        6.13329900e-09  20.4173  19.6566
0202-03-12_21:13:51.363000      11221.54        1.68655000e+00        6.32073900e-09  20.4173  19.6566
0202-03-12_21:13:51.555000      11221.73        1.73505900e+00        5.64048900e-09  20.4173  19.6566
0202-03-12_21:13:51.754000      11221.93        1.77986500e+00        6.82008900e-09  20.4173  19.6566
0202-03-12_21:13:51.945000      11222.12        1.83443000e+00        3.47323900e-09  20.4173  19.6566
0202-03-12_21:13:52.145000      11222.32        1.88452100e+00        4.71281900e-09  20.3558  19.7605
0202-03-12_21:13:52.348000      11222.52        1.93042300e+00        6.22219000e-10  20.3558  19.7605
0202-03-12_21:13:52.543000      11222.72        1.98306600e+00        5.58051900e-09  20.3558  19.7605
0202-03-12_21:13:52.734000      11222.91        2.03280500e+00        6.94404900e-09  20.3558  19.7605
0202-03-12_21:13:52.940000      11223.12        2.08065000e+00        1.15924490e-08  20.3558  19.7605
0202-03-12_21:13:53.140000      11223.32        2.13114400e+00        1.30179590e-08  20.4326  19.7756
0202-03-12_21:13:53.336000      11223.51        2.18193700e+00        1.05388190e-08  20.4326  19.7756
0202-03-12_21:13:53.530000      11223.71        2.22960000e+00        1.34518090e-08  20.4326  19.7756
0202-03-12_21:13:53.723000      11223.90        2.27873800e+00        1.24601590e-08  20.4326  19.7756
0202-03-12_21:13:53.926000      11224.10        2.33095200e+00        1.25841090e-08  20.4326  19.7756
0202-03-12_21:13:54.120000      11224.30        2.38078800e+00        1.17783890e-08  20.3730  19.6598
0202-03-12_21:13:54.330000      11224.51        2.42719400e+00        9.11330900e-09  20.3730  19.6598
0202-03-12_21:13:54.530000      11224.71        2.47971600e+00        2.36163190e-08  20.3730  19.6598
0202-03-12_21:13:54.734000      11224.91        2.52946100e+00        3.72516390e-08  20.3730  19.6598
0202-03-12_21:13:54.938000      11225.11        2.57655700e+00        6.31587290e-08  20.3730  19.6598
0202-03-12_21:13:55.150000      11225.33        2.62877800e+00        9.38381890e-08  20.4134  19.8375
0202-03-12_21:13:55.348000      11225.53        2.67717000e+00        1.51168489e-07  20.4134  19.8375
0202-03-12_21:13:55.543000      11225.72        2.72580400e+00        2.20088809e-07  20.4134  19.8375
0202-03-12_21:13:55.734000      11225.91        2.77756000e+00        3.04441829e-07  20.4134  19.8375
0202-03-12_21:13:55.938000      11226.12        2.82282200e+00        4.56227669e-07  20.4134  19.8375
0202-03-12_21:13:56.140000      11226.32        2.87469700e+00        6.42721589e-07  20.3809  19.6301
0202-03-12_21:13:56.348000      11226.53        2.92647300e+00        9.28443409e-07  20.3809  19.6301
0202-03-12_21:13:56.543000      11226.72        2.97617000e+00        2.48355105e-06  20.3809  19.6301
0202-03-12_21:13:56.734000      11226.91        3.02150300e+00        2.59046431e-06  20.3809  19.6301
0202-03-12_21:13:56.940000      11227.12        3.07534800e+00        4.19087837e-06  20.3809  19.6301
0202-03-12_21:13:57.145000      11227.32        3.12536600e+00        6.08575326e-06  20.3960  19.7782
0202-03-12_21:13:57.340000      11227.52        3.17316200e+00        8.19210316e-06  20.3960  19.7782
0202-03-12_21:13:57.535000      11227.71        3.22436500e+00        1.20443904e-05  20.3960  19.7782
0202-03-12_21:13:57.727000      11227.90        3.27395900e+00        1.44039202e-05  20.3960  19.7782
0202-03-12_21:13:57.918000      11228.10        3.32216500e+00        1.90399282e-05  20.3960  19.7782
0202-03-12_21:13:58.133000      11228.31        3.37152600e+00        2.30078055e-05  20.3897  19.7284
