Repository: shortlab/2025-devitre-PhD

# 2025-devitre-PhD
Data repository for Alexis Devitre's PhD thesis

File: chapter 6/data/tapes/020k_ffj28/Ic/1_anneal/Ic_2024-03-12_21-27-21337846_f28-6e20pm2-1200keV-0nA-20k.txt
# Ic = 3.93 A, n = 26.21 , Tavg = 20.04 K, f28-6e20pm2-1200keV-0nA-20k
#datetime                        t_s     iHTS_A                vHTS_V                tHTS_K  tTAR_K
0202-03-12_21:27:01.934000      12012.11        5.04297400e-02       -2.56281750e-09  20.0350  19.8179
0202-03-12_21:27:02.125000      12012.30        4.76558900e-02       -4.97998750e-09  20.0563  19.6385
0202-03-12_21:27:02.330000      12012.51        9.94389200e-02       -3.92634750e-09  20.0563  19.6385
0202-03-12_21:27:02.523000      12012.70        1.48998200e-01        2.58141250e-09  20.0563  19.6385
0202-03-12_21:27:02.715000      12012.89        1.93960100e-01       -3.18260750e-09  20.0563  19.6385
0202-03-12_21:27:02.914000      12013.09        2.47884700e-01        5.98092500e-10  20.0563  19.6385
0202-03-12_21:27:03.130000      12013.30        2.98204400e-01        5.43243250e-09  20.0563  19.6385
0202-03-12_21:27:03.324000      12013.50        3.45784300e-01        1.20641525e-08  20.0237  19.7679
0202-03-12_21:27:03.516000      12013.69        3.96905400e-01        7.29179250e-09  20.0237  19.7679
0202-03-12_21:27:03.710000      12013.89        4.46319800e-01        6.48607250e-09  20.0237  19.7679
0202-03-12_21:27:03.918000      12014.10        4.91860500e-01       -2.00500750e-09  20.0237  19.7679
0202-03-12_21:27:04.130000      12014.31        5.45645000e-01        1.83767250e-09  20.0605  19.7567
0202-03-12_21:27:04.340000      12014.52        5.93892800e-01       -5.79497500e-10  20.0605  19.7567
0202-03-12_21:27:04.530000      12014.71        6.43034100e-01        2.58141250e-09  20.0605  19.7567
0202-03-12_21:27:04.740000      12014.91        6.93931000e-01       -1.75709750e-09  20.0605  19.7567
0202-03-12_21:27:04.930000      12015.11        7.41693500e-01        2.26222500e-10  20.0605  19.7567
0202-03-12_21:27:05.137000      12015.31        7.90883700e-01        3.75901250e-09  20.0366  19.6460
0202-03-12_21:27:05.332000      12015.51        8.42491600e-01        8.15950250e-09  20.0366  19.6460
0202-03-12_21:27:05.523000      12015.70        8.91952000e-01        1.00808425e-08  20.0366  19.6460
0202-03-12_21:27:05.715000      12015.89        9.37041700e-01        1.53490325e-08  20.0366  19.6460
0202-03-12_21:27:05.920000      12016.10        9.90996000e-01        1.59068325e-08  20.0366  19.6460
0202-03-12_21:27:06.120000      12016.30        1.04113600e+00        1.15061825e-08  20.0349  19.8264
0202-03-12_21:27:06.316000      12016.49        1.08807600e+00        5.43201250e-09  20.0349  19.8264
0202-03-12_21:27:06.510000      12016.69        1.13982200e+00        6.59302500e-10  20.0349  19.8264
0202-03-12_21:27:06.707000      12016.88        1.18967700e+00        8.22062250e-09  20.0349  19.8264
0202-03-12_21:27:06.900000      12017.08        1.23452100e+00        9.27426250e-09  20.0349  19.8264
0202-03-12_21:27:07.120000      12017.30        1.28906600e+00        1.85090825e-08  20.0349  19.8264
0202-03-12_21:27:07.330000      12017.50        1.33702300e+00        1.51622325e-08  20.0552  19.6423
0202-03-12_21:27:07.530000      12017.71        1.38653100e+00        1.73934725e-08  20.0552  19.6423
0202-03-12_21:27:07.734000      12017.91        1.43751400e+00        1.93767925e-08  20.0552  19.6423
0202-03-12_21:27:07.934000      12018.11        1.48515600e+00        2.09262525e-08  20.0552  19.6423
0202-03-12_21:27:08.137000      12018.31        1.53534500e+00        1.91908525e-08  20.0266  19.7595
0202-03-12_21:27:08.344000      12018.52        1.58657000e+00        1.33028725e-08  20.0266  19.7595
0202-03-12_21:27:08.535000      12018.71        1.63389300e+00        1.36747525e-08  20.0266  19.7595
0202-03-12_21:27:08.740000      12018.92        1.68327100e+00        1.41705825e-08  20.0266  19.7595
0202-03-12_21:27:08.934000      12019.11        1.73517300e+00        1.33648525e-08  20.0266  19.7595
0202-03-12_21:27:09.133000      12019.31        1.78485600e+00        1.57820225e-08  20.0572  19.7504
0202-03-12_21:27:09.340000      12019.52        1.83201400e+00        1.44804725e-08  20.0572  19.7504
0202-03-12_21:27:09.543000      12019.72        1.88424100e+00        9.64613250e-09  20.0572  19.7504
0202-03-12_21:27:09.746000      12019.92        1.93387200e+00        1.16294525e-08  20.0572  19.7504
0202-03-12_21:27:09.940000      12020.12        1.98035700e+00        1.65257725e-08  20.0572  19.7504
0202-03-12_21:27:10.150000      12020.33        2.03291600e+00        1.88189825e-08  20.0440  19.6731
0202-03-12_21:27:10.348000      12020.52        2.08157300e+00        1.60299425e-08  20.0440  19.6731
0202-03-12_21:27:10.540000      12020.72        2.13058100e+00        1.52242125e-08  20.0440  19.6731
0202-03-12_21:27:10.740000      12020.91        2.18180200e+00        1.39226625e-08  20.0440  19.6731
0202-03-12_21:27:10.930000      12021.11        2.23182000e+00        1.42945325e-08  20.0440  19.6731
0202-03-12_21:27:11.140000      12021.32        2.27747500e+00        7.35292250e-09  20.0443  19.8220
0202-03-12_21:27:11.340000      12021.52        2.33119700e+00        1.44184925e-08  20.0443  19.8220
0202-03-12_21:27:11.535000      12021.71        2.38065900e+00        1.84471125e-08  20.0443  19.8220
0202-03-12_21:27:11.727000      12021.90        2.42588600e+00        2.73720425e-08  20.0443  19.8220
0202-03-12_21:27:11.934000      12022.11        2.47976900e+00        1.72695125e-08  20.0443  19.8220
0202-03-12_21:27:12.125000      12022.30        2.52937000e+00        9.95706250e-09  20.0556  19.6521
0202-03-12_21:27:12.320000      12022.50        2.57441200e+00        2.52066250e-09  20.0556  19.6521
0202-03-12_21:27:12.527000      12022.70        2.62840100e+00        7.85221250e-09  20.0556  19.6521
0202-03-12_21:27:12.720000      12022.90        2.67859300e+00        7.97617250e-09  20.0556  19.6521
0202-03-12_21:27:12.914000      12023.09        2.72382600e+00        1.00834525e-08  20.0556  19.6521
0202-03-12_21:27:13.130000      12023.31        2.77760600e+00        1.06412525e-08  20.0310  19.7665
0202-03-12_21:27:13.330000      12023.50        2.82574800e+00        1.41120625e-08  20.0310  19.7665
0202-03-12_21:27:13.530000      12023.71        2.87501300e+00        1.75828725e-08  20.0310  19.7665
0202-03-12_21:27:13.723000      12023.90        2.92629900e+00        1.96281725e-08  20.0310  19.7665
0202-03-12_21:27:13.918000      12024.09        2.97574600e+00        1.88844325e-08  20.0310  19.7665
0202-03-12_21:27:14.120000      12024.30        3.02425700e+00        1.77068325e-08  20.0493  19.7576
0202-03-12_21:27:14.320000      12024.50        3.07464200e+00        1.59094525e-08  20.0493  19.7576
0202-03-12_21:27:14.510000      12024.69        3.12507700e+00        1.42360225e-08  20.0493  19.7576
0202-03-12_21:27:14.715000      12024.89        3.17307000e+00        1.03933425e-08  20.0493  19.7576
0202-03-12_21:27:14.910000      12025.09        3.22257900e+00        1.96281725e-08  20.0493  19.7576
0202-03-12_21:27:15.113000      12025.29        3.27432600e+00        2.83671825e-08  20.0455  19.6467
0202-03-12_21:27:15.316000      12025.50        3.32249100e+00        2.80572825e-08  20.0455  19.6467
0202-03-12_21:27:15.520000      12025.70        3.37136600e+00        2.93588425e-08  20.0455  19.6467
0202-03-12_21:27:15.723000      12025.90        3.42283900e+00        2.27890925e-08  20.0455  19.6467
0202-03-12_21:27:15.918000      12026.09        3.47089700e+00        2.06818125e-08  20.0455  19.6467
0202-03-12_21:27:16.133000      12026.31        3.51983500e+00        2.32229425e-08  20.0350  19.8195
0202-03-12_21:27:16.330000      12026.51        3.57216700e+00        2.86770725e-08  20.0350  19.8195
0202-03-12_21:27:16.535000      12026.71        3.62187100e+00        3.76020125e-08  20.0350  19.8195
0202-03-12_21:27:16.727000      12026.90        3.66885700e+00        5.30967025e-08  20.0350  19.8195
0202-03-12_21:27:16.918000      12027.10        3.72100800e+00        6.68559825e-08  20.0350  19.8195
0202-03-12_21:27:17.125000      12027.30        3.77092300e+00        7.91897525e-08  20.0563  19.6427
0202-03-12_21:27:17.320000      12027.50        3.81565300e+00        1.10860893e-07  20.0563  19.6427
0202-03-12_21:27:17.510000      12027.69        3.86953000e+00        1.46870543e-07  20.0563  19.6427
0202-03-12_21:27:17.715000      12027.89        3.91953400e+00        1.97383223e-07  20.0563  19.6427
0202-03-12_21:27:17.910000      12028.09        3.96735100e+00        2.82232123e-07  20.0563  19.6427
0202-03-12_21:27:18.105000      12028.28        4.01676200e+00        3.65221933e-07  20.0211  19.7453
0202-03-12_21:27:18.300000      12028.48        4.06846200e+00        4.80688613e-07  20.0211  19.7453
0202-03-12_21:27:18.492000      12028.67        4.11827900e+00        6.97180753e-07  20.0211  19.7453
0202-03-12_21:27:18.688000      12028.86        4.16329400e+00        9.05181463e-07  20.0211  19.7453
0202-03-12_21:27:18.887000      12029.07        4.21727700e+00        1.16976876e-06  20.0211  19.7453
0202-03-12_21:27:19.094000      12029.27        4.26825100e+00        1.65915302e-06  20.0211  19.7453
0202-03-12_21:27:19.310000      12029.48        4.31609900e+00        2.99219208e-06  20.0537  19.7530
0202-03-12_21:27:19.508000      12029.69        4.36645600e+00        3.20453130e-06  20.0537  19.7530
0202-03-12_21:27:19.703000      12029.88        4.41430900e+00        4.39012289e-06  20.0537  19.7530
0202-03-12_21:27:19.906000      12030.08        4.46323100e+00        5.68293774e-06  20.0537  19.7530
0202-03-12_21:27:20.120000      12030.30        4.51521000e+00        8.35397414e-06  20.0432  19.6488
0202-03-12_21:27:20.332000      12030.51        4.56366100e+00        9.69203344e-06  20.0432  19.6488
0202-03-12_21:27:20.543000      12030.72        4.61466900e+00        1.28549950e-05  20.0432  19.6488
0202-03-12_21:27:20.746000      12030.92        4.66423300e+00        1.64930238e-05  20.0432  19.6488
0202-03-12_21:27:20.945000      12031.12        4.71100700e+00        2.02830244e-05  20.0432  19.6488

File: chapter 6/data/tapes/020k_ffj28/Ic/1_anneal/Ic_2024-03-12_21-28-02514627_f28-6e20pm2-1200keV-13nA-20k.txt
# Ic = 3.34 A, n = 24.37 , Tavg = 20.21 K, f28-6e20pm2-1200keV-13nA-20k
#datetime                        t_s     iHTS_A                vHTS_V                tHTS_K  tTAR_K
0202-03-12_21:27:45.680000      12055.86        1.73404100e-02       -2.52563100e-09  20.1981  19.6517
0202-03-12_21:27:45.875000      12056.05        4.95892700e-02       -7.29799100e-09  20.1981  19.6517
0202-03-12_21:27:46.110000      12056.29        9.62802800e-02       -7.17404100e-09  20.1961  19.8180
0202-03-12_21:27:46.316000      12056.49        1.49292000e-01       -3.51729100e-09  20.1961  19.8180
0202-03-12_21:27:46.508000      12056.69        1.96928400e-01        1.00715900e-09  20.1961  19.8180
0202-03-12_21:27:46.720000      12056.90        2.45032300e-01       -1.34804100e-09  20.1961  19.8180
0202-03-12_21:27:46.914000      12057.09        2.97737000e-01       -1.02729710e-08  20.1961  19.8180
0202-03-12_21:27:47.120000      12057.30        3.47322100e-01       -1.38677010e-08  20.2212  19.6733
0202-03-12_21:27:47.324000      12057.50        3.94977800e-01       -1.39295310e-08  20.2212  19.6733
0202-03-12_21:27:47.516000      12057.69        4.45940100e-01       -9.71487100e-09  20.2212  19.6733
0202-03-12_21:27:47.707000      12057.88        4.95614200e-01       -7.29763100e-09  20.2212  19.6733
0202-03-12_21:27:47.918000      12058.09        5.43287600e-01       -1.19460310e-08  20.2212  19.6733
0202-03-12_21:27:48.113000      12058.29        5.93506400e-01       -6.18201100e-09  20.1870  19.7605
0202-03-12_21:27:48.312000      12058.49        6.44078500e-01       -1.20699910e-08  20.1870  19.7605
0202-03-12_21:27:48.520000      12058.70        6.91551600e-01       -8.78512100e-09  20.1870  19.7605
0202-03-12_21:27:48.710000      12058.89        7.42027200e-01       -8.47522100e-09  20.1870  19.7605
0202-03-12_21:27:48.906000      12059.08        7.92706000e-01       -4.26067100e-09  20.1870  19.7605
0202-03-12_21:27:49.120000      12059.30        8.40948000e-01       -5.50024100e-09  20.2140  19.7653
0202-03-12_21:27:49.320000      12059.50        8.92199700e-01       -1.12022910e-08  20.2140  19.7653
0202-03-12_21:27:49.523000      12059.70        9.41453500e-01       -1.07684410e-08  20.2140  19.7653
0202-03-12_21:27:49.715000      12059.89        9.88534800e-01       -7.97939100e-09  20.2140  19.7653
0202-03-12_21:27:49.918000      12060.09        1.04032100e+00       -8.16533100e-09  20.2140  19.7653
0202-03-12_21:27:50.130000      12060.31        1.09040900e+00       -6.61586100e-09  20.1905  19.6462
0202-03-12_21:27:50.332000      12060.51        1.13833000e+00       -5.12837100e-09  20.1905  19.6462
0202-03-12_21:27:50.530000      12060.71        1.18967000e+00        1.13147900e-09  20.1905  19.6462
0202-03-12_21:27:50.727000      12060.90        1.23906200e+00       -1.84350100e-09  20.1905  19.6462
0202-03-12_21:27:50.930000      12061.11        1.28395000e+00       -6.24399100e-09  20.1905  19.6462
0202-03-12_21:27:51.137000      12061.31        1.33864100e+00       -8.78512100e-09  20.2009  19.8287
0202-03-12_21:27:51.332000      12061.51        1.38764700e+00       -4.63254100e-09  20.2009  19.8287
0202-03-12_21:27:51.540000      12061.71        1.43312700e+00       -9.40490100e-09  20.2009  19.8287
0202-03-12_21:27:51.730000      12061.91        1.48678900e+00       -9.21897100e-09  20.2009  19.8287
0202-03-12_21:27:51.920000      12062.10        1.53645300e+00       -1.36814410e-08  20.2009  19.8287
0202-03-12_21:27:52.133000      12062.31        1.58262300e+00       -1.46111210e-08  20.2116  19.6518
0202-03-12_21:27:52.330000      12062.50        1.63568700e+00       -1.49829910e-08  20.2116  19.6518
0202-03-12_21:27:52.520000      12062.70        1.68555200e+00       -9.71480100e-09  20.2116  19.6518
0202-03-12_21:27:52.723000      12062.90        1.73048600e+00       -4.57056100e-09  20.2116  19.6518
0202-03-12_21:27:52.926000      12063.10        1.78495900e+00       -1.09975100e-09  20.2116  19.6518
0202-03-12_21:27:53.125000      12063.30        1.83450100e+00        1.19314900e-09  20.1907  19.7637
0202-03-12_21:27:53.332000      12063.51        1.88131000e+00       -2.95581000e-10  20.1907  19.7637
0202-03-12_21:27:53.523000      12063.70        1.93382700e+00       -3.45742100e-09  20.1907  19.7637
0202-03-12_21:27:53.720000      12063.90        1.98354000e+00       -7.79655100e-09  20.1907  19.7637
0202-03-12_21:27:53.926000      12064.10        2.02771400e+00       -5.87521100e-09  20.1907  19.7637
0202-03-12_21:27:54.140000      12064.32        2.08270900e+00       -4.82157100e-09  20.2134  19.7805
0202-03-12_21:27:54.350000      12064.53        2.13092400e+00       -5.19345100e-09  20.2134  19.7805
0202-03-12_21:27:54.543000      12064.72        2.18015500e+00       -6.30906100e-09  20.2134  19.7805
0202-03-12_21:27:54.750000      12064.93        2.23116500e+00       -5.44136100e-09  20.2134  19.7805
0202-03-12_21:27:54.940000      12065.12        2.27932700e+00       -3.89189100e-09  20.2134  19.7805
0202-03-12_21:27:55.145000      12065.32        2.32874900e+00       -4.07783100e-09  20.1978  19.6368
0202-03-12_21:27:55.340000      12065.52        2.38029100e+00       -8.04447100e-09  20.1978  19.6368
0202-03-12_21:27:55.530000      12065.71        2.42980100e+00       -2.28045100e-09  20.1978  19.6368
0202-03-12_21:27:55.727000      12065.90        2.47782000e+00       -2.52836100e-09  20.1978  19.6368
0202-03-12_21:27:55.926000      12066.10        2.52673700e+00       -4.07783100e-09  20.1978  19.6368
0202-03-12_21:27:56.130000      12066.30        2.57891300e+00       -2.52836100e-09  20.1968  19.8118
0202-03-12_21:27:56.332000      12066.51        2.62851200e+00       -1.10285100e-09  20.1968  19.8118
0202-03-12_21:27:56.523000      12066.70        2.67576200e+00        1.06639900e-09  20.1968  19.8118
0202-03-12_21:27:56.720000      12066.90        2.72808200e+00       -6.24708100e-09  20.1968  19.8118
0202-03-12_21:27:56.920000      12067.10        2.77751900e+00       -6.30906100e-09  20.1968  19.8118
0202-03-12_21:27:57.137000      12067.31        2.82531900e+00       -9.09810100e-09  20.2180  19.6750
0202-03-12_21:27:57.344000      12067.52        2.87711500e+00       -5.44136100e-09  20.2180  19.6750
0202-03-12_21:27:57.540000      12067.71        2.92467100e+00       -8.97415100e-09  20.2180  19.6750
0202-03-12_21:27:57.730000      12067.91        2.97343300e+00       -3.39606100e-09  20.2180  19.6750
0202-03-12_21:27:57.920000      12068.10        3.02571900e+00        3.97939900e-09  20.2180  19.6750
0202-03-12_21:27:58.137000      12068.32        3.07594800e+00        2.10235390e-08  20.1938  19.7498
0202-03-12_21:27:58.336000      12068.51        3.12395700e+00        3.50307290e-08  20.1938  19.7498
0202-03-12_21:27:58.540000      12068.71        3.17437000e+00        4.83561490e-08  20.1938  19.7498
0202-03-12_21:27:58.730000      12068.91        3.22251200e+00        7.49449990e-08  20.1938  19.7498
0202-03-12_21:27:58.920000      12069.10        3.27100800e+00        1.01533859e-07  20.1938  19.7498
0202-03-12_21:27:59.120000      12069.30        3.32320600e+00        1.51984619e-07  20.2186  19.7642
0202-03-12_21:27:59.324000      12069.50        3.37331000e+00        2.51026999e-07  20.2186  19.7642
0202-03-12_21:27:59.516000      12069.69        3.42023400e+00        3.49263549e-07  20.2186  19.7642
0202-03-12_21:27:59.710000      12069.89        3.47233200e+00        4.62932699e-07  20.2186  19.7642
0202-03-12_21:27:59.918000      12070.10        3.52172700e+00        6.90952359e-07  20.2186  19.7642
0202-03-12_21:28:00.117000      12070.29        3.57051500e+00        9.23062609e-07  20.1993  19.6378
0202-03-12_21:28:00.310000      12070.49        3.62151300e+00        1.25074403e-06  20.1993  19.6378
0202-03-12_21:28:00.520000      12070.70        3.67082600e+00        2.54975571e-06  20.1993  19.6378
0202-03-12_21:28:00.710000      12070.89        3.71887500e+00        2.73885274e-06  20.1993  19.6378
0202-03-12_21:28:00.920000      12071.10        3.77042600e+00        4.37521451e-06  20.1993  19.6378
0202-03-12_21:28:01.125000      12071.30        3.81862800e+00        6.07776952e-06  20.1943  19.8085
0202-03-12_21:28:01.330000      12071.50        3.86756600e+00        7.46925342e-06  20.1943  19.8085
0202-03-12_21:28:01.527000      12071.70        3.92025000e+00        1.06158502e-05  20.1943  19.8085
0202-03-12_21:28:01.727000      12071.90        3.96725400e+00        1.19372361e-05  20.1943  19.8085
0202-03-12_21:28:01.930000      12072.11        4.01667000e+00        1.59305239e-05  20.1943  19.8085
0202-03-12_21:28:02.133000      12072.31        4.06850800e+00        2.10704176e-05  20.2128  19.6511

File: chapter 6/data/tapes/020k_ffj28/Ic/1_anneal/Ic_2024-03-12_21-32-50533530_f28-6e20pm2-1200keV-9nA-20k.txt
# Ic = 3.46 A, n = 24.20 , Tavg = 20.16 K, f28-6e20pm2-1200keV-9nA-20k
#datetime                        t_s     iHTS_A                vHTS_V                tHTS_K  tTAR_K
0202-03-12_21:32:33.010000      12343.19        5.06315300e-02       -6.48607100e-09  20.1814  19.6798
0202-03-12_21:32:33.234000      12343.41        5.27019000e-02       -4.81265100e-09  20.1461  19.7137
0202-03-12_21:32:33.430000      12343.61        9.75213700e-02       -4.19286100e-09  20.1461  19.7137
0202-03-12_21:32:33.620000      12343.80        1.46952500e-01        6.41479000e-10  20.1461  19.7137
0202-03-12_21:32:33.816000      12343.99        1.98317000e-01       -5.74233100e-09  20.1461  19.7137
0202-03-12_21:32:34.098000      12344.27        2.48049000e-01       -6.73399100e-09  20.1461  19.7137
0202-03-12_21:32:34.316000      12344.49        2.98469600e-01        7.33517900e-09  20.1697  19.7928
0202-03-12_21:32:34.508000      12344.69        3.44924600e-01        1.00619290e-08  20.1697  19.7928
0202-03-12_21:32:34.700000      12344.88        3.96381100e-01        4.79341900e-09  20.1697  19.7928
0202-03-12_21:32:34.906000      12345.08        4.45991400e-01       -2.58248100e-09  20.1697  19.7928
0202-03-12_21:32:35.117000      12345.29        4.94244200e-01        9.50309000e-10  20.1643  19.6497
0202-03-12_21:32:35.332000      12345.51        5.45718600e-01        7.21015900e-09  20.1643  19.6497
0202-03-12_21:32:35.523000      12345.70        5.93089300e-01        1.27262690e-08  20.1643  19.6497
0202-03-12_21:32:35.730000      12345.91        6.42343400e-01        8.51171900e-09  20.1643  19.6497
0202-03-12_21:32:35.926000      12346.10        6.93761400e-01        1.18585690e-08  20.1643  19.6497
0202-03-12_21:32:36.133000      12346.31        7.43883700e-01        3.30549900e-09  20.1487  19.8167
0202-03-12_21:32:36.332000      12346.51        7.91132700e-01        1.50194790e-08  20.1487  19.8167
0202-03-12_21:32:36.527000      12346.70        8.42268700e-01        1.21064790e-08  20.1487  19.8167
0202-03-12_21:32:36.720000      12346.90        8.91991400e-01        2.46261790e-08  20.1487  19.8167
0202-03-12_21:32:36.926000      12347.10        9.36825700e-01        2.05355890e-08  20.1487  19.8167
0202-03-12_21:32:37.130000      12347.31        9.91241700e-01        1.84283090e-08  20.1785  19.6923
0202-03-12_21:32:37.324000      12347.50        1.04094700e+00        1.15486690e-08  20.1785  19.6923
0202-03-12_21:32:37.520000      12347.69        1.08555000e+00        1.00611790e-08  20.1785  19.6923
0202-03-12_21:32:37.723000      12347.90        1.13964800e+00        1.14866890e-08  20.1785  19.6923
0202-03-12_21:32:37.914000      12348.09        1.18943700e+00        1.50814590e-08  20.1785  19.6923
0202-03-12_21:32:38.125000      12348.30        1.23804500e+00        1.62590590e-08  20.1467  19.7393
0202-03-12_21:32:38.330000      12348.50        1.28778000e+00        1.36559490e-08  20.1467  19.7393
0202-03-12_21:32:38.520000      12348.70        1.33828400e+00        1.47095890e-08  20.1467  19.7393
0202-03-12_21:32:38.715000      12348.89        1.38613300e+00        1.62590590e-08  20.1467  19.7393
0202-03-12_21:32:38.906000      12349.08        1.43495900e+00        2.15272490e-08  20.1467  19.7393
0202-03-12_21:32:39.120000      12349.30        1.48727400e+00        1.74986290e-08  20.1778  19.7961
0202-03-12_21:32:39.316000      12349.49        1.53547300e+00        1.21684590e-08  20.1778  19.7961
0202-03-12_21:32:39.510000      12349.69        1.58440200e+00        1.09908590e-08  20.1778  19.7961
0202-03-12_21:32:39.707000      12349.88        1.63602300e+00        1.11767990e-08  20.1778  19.7961
0202-03-12_21:32:39.900000      12350.08        1.68558200e+00        1.52673990e-08  20.1778  19.7961
0202-03-12_21:32:40.094000      12350.27        1.73029500e+00        1.25403290e-08  20.1778  19.7961
0202-03-12_21:32:40.300000      12350.48        1.78573300e+00        1.08049290e-08  20.1608  19.6452
0202-03-12_21:32:40.496000      12350.67        1.83433900e+00        7.82954900e-09  20.1608  19.6452
0202-03-12_21:32:40.688000      12350.87        1.87909000e+00        9.13069900e-09  20.1608  19.6452
0202-03-12_21:32:40.895000      12351.07        1.93352300e+00        1.50677900e-09  20.1608  19.6452
0202-03-12_21:32:41.098000      12351.28        1.98434800e+00        9.48969000e-10  20.1608  19.6452
0202-03-12_21:32:41.316000      12351.49        2.03146900e+00        4.60571900e-09  20.1556  19.8192
0202-03-12_21:32:41.508000      12351.68        2.08254700e+00        9.68796900e-09  20.1556  19.8192
0202-03-12_21:32:41.715000      12351.89        2.12792700e+00        1.56379290e-08  20.1556  19.8192
0202-03-12_21:32:41.906000      12352.08        2.18167500e+00        1.42743890e-08  20.1556  19.8192
0202-03-12_21:32:42.100000      12352.28        2.23152000e+00        1.42743890e-08  20.1778  19.6725
0202-03-12_21:32:42.312000      12352.49        2.27819300e+00        6.52705900e-09  20.1778  19.6725
0202-03-12_21:32:42.504000      12352.68        2.33053300e+00        5.65934900e-09  20.1778  19.6725
0202-03-12_21:32:42.700000      12352.88        2.38022300e+00        6.27913900e-09  20.1778  19.6725
0202-03-12_21:32:42.902000      12353.08        2.42466000e+00        1.12994190e-08  20.1778  19.6725
0202-03-12_21:32:43.113000      12353.29        2.48024700e+00        9.93587900e-09  20.1388  19.7206
0202-03-12_21:32:43.316000      12353.49        2.53019900e+00        1.16093090e-08  20.1388  19.7206
0202-03-12_21:32:43.520000      12353.70        2.57530600e+00        1.32827290e-08  20.1388  19.7206
0202-03-12_21:32:43.723000      12353.90        2.62850300e+00        1.67535390e-08  20.1388  19.7206
0202-03-12_21:32:43.914000      12354.09        2.67838500e+00        1.42743890e-08  20.1388  19.7206
0202-03-12_21:32:44.125000      12354.30        2.72347600e+00        1.29728390e-08  20.1667  19.7790
0202-03-12_21:32:44.324000      12354.50        2.77773200e+00        9.81192900e-09  20.1667  19.7790
0202-03-12_21:32:44.516000      12354.69        2.82730900e+00        1.26629490e-08  20.1667  19.7790
0202-03-12_21:32:44.723000      12354.90        2.87200400e+00        1.35926290e-08  20.1667  19.7790
0202-03-12_21:32:44.918000      12355.10        2.92604900e+00        1.58858390e-08  20.1667  19.7790
0202-03-12_21:32:45.133000      12355.31        2.97657000e+00        1.58858390e-08  20.1609  19.6362
0202-03-12_21:32:45.332000      12355.51        3.02471900e+00        1.33447090e-08  20.1609  19.6362
0202-03-12_21:32:45.523000      12355.70        3.07516700e+00        1.66295890e-08  20.1609  19.6362
0202-03-12_21:32:45.720000      12355.90        3.12345400e+00        2.18357990e-08  20.1609  19.6362
0202-03-12_21:32:45.926000      12356.10        3.17238700e+00        2.58644090e-08  20.1609  19.6362
0202-03-12_21:32:46.133000      12356.31        3.22432300e+00        3.42935190e-08  20.1561  19.8181
0202-03-12_21:32:46.332000      12356.51        3.27433100e+00        5.31350390e-08  20.1561  19.8181
0202-03-12_21:32:46.530000      12356.71        3.32017100e+00        8.58605390e-08  20.1561  19.8181
0202-03-12_21:32:46.723000      12356.90        3.37329900e+00        1.21312909e-07  20.1561  19.8181
0202-03-12_21:32:46.914000      12357.09        3.42301300e+00        1.52054909e-07  20.1561  19.8181
0202-03-12_21:32:47.125000      12357.30        3.47131300e+00        2.34300679e-07  20.1795  19.6881
0202-03-12_21:32:47.320000      12357.50        3.52214600e+00        3.06072049e-07  20.1795  19.6881
0202-03-12_21:32:47.516000      12357.69        3.57180500e+00        4.14782739e-07  20.1795  19.6881
0202-03-12_21:32:47.720000      12357.90        3.61957800e+00        6.08218349e-07  20.1795  19.6881
0202-03-12_21:32:47.914000      12358.09        3.66971100e+00        8.06736219e-07  20.1795  19.6881
0202-03-12_21:32:48.113000      12358.29        3.72076700e+00        1.07529005e-06  20.1471  19.7441
0202-03-12_21:32:48.316000      12358.49        3.76891200e+00        1.57031415e-06  20.1471  19.7441
0202-03-12_21:32:48.520000      12358.70        3.81874200e+00        3.03493346e-06  20.1471  19.7441
0202-03-12_21:32:48.715000      12358.89        3.86982700e+00        3.14897432e-06  20.1471  19.7441
0202-03-12_21:32:48.910000      12359.09        3.91912300e+00        4.69286442e-06  20.1471  19.7441
0202-03-12_21:32:49.120000      12359.30        3.96609300e+00        4.82277183e-06  20.1673  19.7819
0202-03-12_21:32:49.312000      12359.49        4.01869100e+00        7.94860689e-06  20.1673  19.7819
0202-03-12_21:32:49.523000      12359.70        4.06820500e+00        1.01976909e-05  20.1673  19.7819
0202-03-12_21:32:49.720000      12359.89        4.11559200e+00        1.29955345e-05  20.1673  19.7819
0202-03-12_21:32:49.926000      12360.10        4.16762900e+00        1.65277020e-05  20.1673  19.7819
0202-03-12_21:32:50.140000      12360.32        4.21670700e+00        2.08153901e-05  20.1565  19.6504

File: chapter 6/data/tapes/020k_ffj28/Ic/1_anneal/Ic_2024-03-12_21-33-34897779_f28-6e20pm2-1200keV-0nA-20k.txt
# Ic = 3.91 A, n = 25.85 , Tavg = 20.06 K, f28-6e20pm2-1200keV-0nA-20k
#datetime                        t_s     iHTS_A                vHTS_V                tHTS_K  tTAR_K
0202-03-12_21:33:15.520000      12385.70        5.06677700e-02        2.36082900e-09  20.0313  19.6239
0202-03-12_21:33:15.715000      12385.89        4.79132100e-02        5.39693900e-09  20.0313  19.6239
0202-03-12_21:33:15.920000      12386.10        9.89629700e-02        1.59321890e-08  20.0313  19.6239
0202-03-12_21:33:16.120000      12386.30        1.48617600e-01        1.36386990e-08  20.0294  19.8082
0202-03-12_21:33:16.312000      12386.49        1.95519200e-01        7.31687900e-09  20.0294  19.8082
0202-03-12_21:33:16.508000      12386.69        2.47826000e-01        2.35857900e-09  20.0294  19.8082
0202-03-12_21:33:16.703000      12386.88        2.97427000e-01        3.78408900e-09  20.0294  19.8082
0202-03-12_21:33:16.895000      12387.07        3.45462500e-01        1.17173590e-08  20.0294  19.8082
0202-03-12_21:33:17.113000      12387.29        3.94661500e-01        8.86633900e-09  20.0572  19.6621
0202-03-12_21:33:17.316000      12387.49        4.46989100e-01        1.05397690e-08  20.0572  19.6621
0202-03-12_21:33:17.520000      12387.70        4.95499500e-01        8.43248900e-09  20.0572  19.6621
0202-03-12_21:33:17.710000      12387.89        5.42126500e-01        8.49446900e-09  20.0572  19.6621
0202-03-12_21:33:17.906000      12388.08        5.94558000e-01        6.53690000e-11  20.0572  19.6621
0202-03-12_21:33:18.113000      12388.29        6.44890900e-01        1.49087900e-09  20.0213  19.7412
0202-03-12_21:33:18.310000      12388.49        6.92245100e-01        5.02365900e-09  20.0213  19.7412
0202-03-12_21:33:18.520000      12388.70        7.43110800e-01        1.01678990e-08  20.0213  19.7412
0202-03-12_21:33:18.710000      12388.89        7.92810000e-01        1.28329790e-08  20.0213  19.7412
0202-03-12_21:33:18.914000      12389.09        8.38298700e-01        1.05397690e-08  20.0213  19.7412
0202-03-12_21:33:19.130000      12389.31        8.92031800e-01        7.62676900e-09  20.0477  19.7753
0202-03-12_21:33:19.324000      12389.50        9.39921800e-01        1.03538290e-08  20.0477  19.7753
0202-03-12_21:33:19.520000      12389.70        9.89008000e-01        1.46923390e-08  20.0477  19.7753
0202-03-12_21:33:19.715000      12389.89        1.04061100e+00        1.67376390e-08  20.0477  19.7753
0202-03-12_21:33:19.906000      12390.08        1.09062700e+00        1.05397690e-08  20.0477  19.7753
0202-03-12_21:33:20.117000      12390.30        1.13656500e+00        4.52783900e-09  20.0387  19.6614
0202-03-12_21:33:20.312000      12390.49        1.18939700e+00        9.23820900e-09  20.0387  19.6614
0202-03-12_21:33:20.504000      12390.68        1.23889800e+00        1.22131890e-08  20.0387  19.6614
0202-03-12_21:33:20.710000      12390.89        1.28699100e+00        1.77292890e-08  20.0387  19.6614
0202-03-12_21:33:20.902000      12391.08        1.33685800e+00        1.53121290e-08  20.0387  19.6614
0202-03-12_21:33:21.117000      12391.30        1.38865400e+00        1.32668290e-08  20.0333  19.8177
0202-03-12_21:33:21.312000      12391.49        1.43594700e+00        9.61008900e-09  20.0333  19.8177
0202-03-12_21:33:21.504000      12391.68        1.48506600e+00        5.39597900e-09  20.0333  19.8177
0202-03-12_21:33:21.700000      12391.87        1.53681900e+00        8.06172900e-09  20.0333  19.8177
0202-03-12_21:33:21.895000      12392.07        1.58670600e+00        9.67406900e-09  20.0333  19.8177
0202-03-12_21:33:22.105000      12392.28        1.63287500e+00        7.50503900e-09  20.0333  19.8177
0202-03-12_21:33:22.320000      12392.50        1.68619900e+00        2.17486900e-09  20.0469  19.6406
0202-03-12_21:33:22.523000      12392.70        1.73334200e+00        6.26546900e-09  20.0469  19.6406
0202-03-12_21:33:22.727000      12392.90        1.78298700e+00        1.25253090e-08  20.0469  19.6406
0202-03-12_21:33:22.920000      12393.10        1.83478900e+00        1.36409290e-08  20.0469  19.6406
0202-03-12_21:33:23.137000      12393.31        1.88297900e+00        1.37648890e-08  20.0197  19.7380
0202-03-12_21:33:23.332000      12393.51        1.93340400e+00        7.25711900e-09  20.0197  19.7380
0202-03-12_21:33:23.527000      12393.70        1.98362500e+00        9.55033900e-09  20.0197  19.7380
0202-03-12_21:33:23.723000      12393.90        2.02567400e+00        5.76963900e-09  20.0197  19.7380
0202-03-12_21:33:23.914000      12394.09        2.08032200e+00        7.13316900e-09  20.0197  19.7380
0202-03-12_21:33:24.137000      12394.31        2.13239000e+00        3.84829900e-09  20.0559  19.7747
0202-03-12_21:33:24.348000      12394.53        2.18042400e+00        5.95556900e-09  20.0559  19.7747
0202-03-12_21:33:24.543000      12394.72        2.23095600e+00        4.77797900e-09  20.0559  19.7747
0202-03-12_21:33:24.734000      12394.91        2.28093300e+00        1.13477190e-08  20.0559  19.7747
0202-03-12_21:33:24.940000      12395.12        2.32901400e+00        1.98892900e-09  20.0559  19.7747
0202-03-12_21:33:25.150000      12395.32        2.37849500e+00       -1.85375100e-09  20.0343  19.6408
0202-03-12_21:33:25.350000      12395.53        2.42987600e+00       -1.05307610e-08  20.0343  19.6408
0202-03-12_21:33:25.547000      12395.72        2.47490900e+00        1.86497900e-09  20.0343  19.6408
0202-03-12_21:33:25.740000      12395.92        2.52938900e+00        6.01754900e-09  20.0343  19.6408
0202-03-12_21:33:25.930000      12396.11        2.57915600e+00        9.24043900e-09  20.0343  19.6408
0202-03-12_21:33:26.150000      12396.33        2.62747700e+00        3.10454900e-09  20.0308  19.8096
0202-03-12_21:33:26.360000      12396.53        2.67881600e+00        5.76963900e-09  20.0308  19.8096
0202-03-12_21:33:26.560000      12396.74        2.72787300e+00        9.42637900e-09  20.0308  19.8096
0202-03-12_21:33:26.750000      12396.93        2.77528400e+00        9.79824900e-09  20.0308  19.8096
0202-03-12_21:33:26.957000      12397.14        2.82700400e+00        8.99252900e-09  20.0308  19.8096
0202-03-12_21:33:27.152000      12397.33        2.87678800e+00        1.32690590e-08  20.0538  19.6483
0202-03-12_21:33:27.348000      12397.52        2.92301000e+00        1.54383090e-08  20.0538  19.6483
0202-03-12_21:33:27.550000      12397.73        2.97609000e+00        1.68637390e-08  20.0538  19.6483
0202-03-12_21:33:27.754000      12397.93        3.02574300e+00        1.37027190e-08  20.0538  19.6483
0202-03-12_21:33:27.945000      12398.12        3.07268900e+00        8.86829900e-09  20.0538  19.6483
0202-03-12_21:33:28.160000      12398.34        3.12504400e+00        7.31883900e-09  20.0220  19.7511
0202-03-12_21:33:28.355000      12398.53        3.17366400e+00        8.99225900e-09  20.0220  19.7511
0202-03-12_21:33:28.562000      12398.74        3.22256300e+00        1.38885790e-08  20.0220  19.7511
0202-03-12_21:33:28.754000      12398.93        3.27397100e+00        1.15953690e-08  20.0220  19.7511
0202-03-12_21:33:28.950000      12399.12        3.32373400e+00        1.12234890e-08  20.0220  19.7511
0202-03-12_21:33:29.156000      12399.33        3.37152400e+00        1.09135990e-08  20.0543  19.7723
0202-03-12_21:33:29.350000      12399.53        3.42265300e+00        2.09541490e-08  20.0543  19.7723
0202-03-12_21:33:29.547000      12399.72        3.47269900e+00        2.23796590e-08  20.0543  19.7723
0202-03-12_21:33:29.754000      12399.93        3.52065000e+00        2.98170990e-08  20.0543  19.7723
0202-03-12_21:33:29.945000      12400.12        3.57013100e+00        3.25441690e-08  20.0543  19.7723
0202-03-12_21:33:30.152000      12400.33        3.62123300e+00        3.68826790e-08  20.0363  19.6391
0202-03-12_21:33:30.348000      12400.53        3.66959600e+00        4.44440790e-08  20.0363  19.6391
0202-03-12_21:33:30.540000      12400.72        3.71808000e+00        5.81413690e-08  20.0363  19.6391
0202-03-12_21:33:30.734000      12400.91        3.77016700e+00        8.00198490e-08  20.0363  19.6391
0202-03-12_21:33:30.926000      12401.10        3.81995100e+00        1.26317949e-07  20.0363  19.6391
0202-03-12_21:33:31.120000      12401.30        3.86454400e+00        1.70136889e-07  20.0353  19.8211
0202-03-12_21:33:31.312000      12401.49        3.91885200e+00        2.23872429e-07  20.0353  19.8211
0202-03-12_21:33:31.520000      12401.70        3.96911800e+00        3.25951349e-07  20.0353  19.8211
0202-03-12_21:33:31.710000      12401.89        4.01700800e+00        4.24311549e-07  20.0353  19.8211
0202-03-12_21:33:31.910000      12402.09        4.06605900e+00        5.54466829e-07  20.0353  19.8211
0202-03-12_21:33:32.105000      12402.28        4.11795700e+00        7.84593749e-07  20.0565  19.6503
0202-03-12_21:33:32.305000      12402.48        4.16822200e+00        1.03504969e-06  20.0565  19.6503
0202-03-12_21:33:32.500000      12402.68        4.21440500e+00        1.32622564e-06  20.0565  19.6503
0202-03-12_21:33:32.695000      12402.87        4.26658100e+00        2.72198603e-06  20.0565  19.6503
0202-03-12_21:33:32.890000      12403.07        4.31661300e+00        2.84334033e-06  20.0565  19.6503
0202-03-12_21:33:33.105000      12403.28        4.36344900e+00        3.14375110e-06  20.0320  19.7430
0202-03-12_21:33:33.316000      12403.49        4.41714000e+00        4.74224381e-06  20.0320  19.7430
0202-03-12_21:33:33.510000      12403.69        4.46561900e+00        7.48690467e-06  20.0320  19.7430
0202-03-12_21:33:33.703000      12403.88        4.51130100e+00        8.89506037e-06  20.0320  19.7430
0202-03-12_21:33:33.895000      12404.07        4.56467400e+00        1.12409534e-05  20.0320  19.7430
0202-03-12_21:33:34.105000      12404.28        4.61524900e+00        1.49708304e-05  20.0606  19.7732
0202-03-12_21:33:34.316000      12404.49        4.66169000e+00        1.86783950e-05  20.0606  19.7732
0202-03-12_21:33:34.510000      12404.69        4.71385600e+00        2.24913233e-05  20.0606  19.7732
