Repository: shortlab/2025-devitre-PhD

# 2025-devitre-PhD
Data repository for Alexis Devitre's PhD thesis

File: chapter 6/data/tapes/020k_ffj28/Ic/1_anneal/Ic_2024-03-12_21-39-24256796_f28-6e20pm2-1200keV-0nA-20k.txt
# Ic = 3.90 A, n = 25.95 , Tavg = 20.03 K, f28-6e20pm2-1200keV-0nA-20k
#datetime                        t_s     iHTS_A                vHTS_V                tHTS_K  tTAR_K
0202-03-12_21:39:04.145000      12734.32        1.63200300e-02        8.98700000e-11  20.0366  19.7922
0202-03-12_21:39:04.340000      12734.52        4.89636000e-02        3.49871000e-09  20.0366  19.7922
0202-03-12_21:39:04.530000      12734.71        9.72321400e-02        5.11016000e-09  20.0366  19.7922
0202-03-12_21:39:04.734000      12734.91        1.49406900e-01        2.63100000e-09  20.0366  19.7922
0202-03-12_21:39:04.938000      12735.11        1.98821600e-01        2.75496000e-09  20.0366  19.7922
0202-03-12_21:39:05.133000      12735.31        2.45889500e-01        1.02544000e-08  20.0364  19.6151
0202-03-12_21:39:05.344000      12735.52        2.98445700e-01        1.02544000e-08  20.0364  19.6151
0202-03-12_21:39:05.543000      12735.72        3.47713100e-01        1.01296800e-08  20.0364  19.6151
0202-03-12_21:39:05.758000      12735.94        3.95911900e-01        3.68311000e-09  20.0364  19.6151
0202-03-12_21:39:05.953000      12736.13        4.46516400e-01        3.55814000e-09  20.0364  19.6151
0202-03-12_21:39:06.156000      12736.33        4.95205000e-01        2.44252000e-09  20.0240  19.8081
0202-03-12_21:39:06.363000      12736.54        5.43825300e-01        5.91333000e-09  20.0240  19.8081
0202-03-12_21:39:06.574000      12736.75        5.95073000e-01        4.79771000e-09  20.0240  19.8081
0202-03-12_21:39:06.780000      12736.96        6.42764300e-01        1.44664000e-08  20.0240  19.8081
0202-03-12_21:39:06.973000      12737.15        6.92285400e-01        1.63877500e-08  20.0240  19.8081
0202-03-12_21:39:07.184000      12737.36        7.43422800e-01        1.47763000e-08  20.0440  19.6746
0202-03-12_21:39:07.387000      12737.56        7.88780900e-01        1.13054900e-08  20.0440  19.6746
0202-03-12_21:39:07.590000      12737.77        8.42367100e-01        8.20655000e-09  20.0440  19.6746
0202-03-12_21:39:07.800000      12737.98        8.91193700e-01        7.33884000e-09  20.0440  19.6746
0202-03-12_21:39:08             12738.18        9.39518600e-01        1.17393400e-08  20.0440  19.6746
0202-03-12_21:39:08.203000      12738.38        9.90966400e-01        9.87997000e-09  20.0191  19.7092
0202-03-12_21:39:08.418000      12738.59        1.04219600e+00        1.35367200e-08  20.0191  19.7092
0202-03-12_21:39:08.620000      12738.80        1.08872300e+00        1.13674600e-08  20.0191  19.7092
0202-03-12_21:39:08.820000      12739.00        1.13982100e+00        9.26019000e-09  20.0191  19.7092
0202-03-12_21:39:09.094000      12739.27        1.18795000e+00        9.38414000e-09  20.0191  19.7092
0202-03-12_21:39:09.305000      12739.48        1.23978900e+00        2.19460000e-09  20.0029  19.7901
0202-03-12_21:39:09.508000      12739.68        1.28772700e+00        6.22322000e-09  20.0029  19.7901
0202-03-12_21:39:09.703000      12739.88        1.33843200e+00        7.58676000e-09  20.0029  19.7901
0202-03-12_21:39:09.902000      12740.08        1.38833400e+00        9.87997000e-09  20.0029  19.7901
0202-03-12_21:39:10.110000      12740.29        1.43461800e+00        1.18632900e-08  20.0670  19.7193
0202-03-12_21:39:10.305000      12740.48        1.48724400e+00        1.22351700e-08  20.0670  19.7193
0202-03-12_21:39:10.496000      12740.67        1.53682400e+00        1.33507900e-08  20.0670  19.7193
0202-03-12_21:39:10.707000      12740.88        1.58237100e+00        1.09955900e-08  20.0670  19.7193
0202-03-12_21:39:10.910000      12741.09        1.63594200e+00        1.40945300e-08  20.0670  19.7193
0202-03-12_21:39:11.120000      12741.30        1.68587900e+00        1.65736800e-08  20.0274  19.8232
0202-03-12_21:39:11.312000      12741.49        1.73309200e+00        1.73794100e-08  20.0274  19.8232
0202-03-12_21:39:11.516000      12741.69        1.78495000e+00        2.03541900e-08  20.0274  19.8232
0202-03-12_21:39:11.727000      12741.90        1.83287600e+00        2.03539200e-08  20.0274  19.8232
0202-03-12_21:39:11.950000      12742.13        1.88574800e+00        1.99818500e-08  20.0274  19.8232
0202-03-12_21:39:12.152000      12742.33        1.93243500e+00        2.06636200e-08  20.0523  19.6817
0202-03-12_21:39:12.360000      12742.53        1.98128400e+00        1.86803000e-08  20.0523  19.6817
0202-03-12_21:39:12.550000      12742.73        2.03347300e+00        1.45897000e-08  20.0523  19.6817
0202-03-12_21:39:12.754000      12742.93        2.08094900e+00        1.66969700e-08  20.0523  19.6817
0202-03-12_21:39:12.957000      12743.13        2.13048700e+00        2.19031900e-08  20.0523  19.6817
0202-03-12_21:39:13.160000      12743.34        2.18204700e+00        2.19651700e-08  20.0177  19.7075
0202-03-12_21:39:13.367000      12743.54        2.23018500e+00        1.65110400e-08  20.0177  19.7075
0202-03-12_21:39:13.562000      12743.74        2.27875800e+00        9.56941000e-09  20.0177  19.7075
0202-03-12_21:39:13.770000      12743.95        2.33087600e+00        1.14287800e-08  20.0177  19.7075
0202-03-12_21:39:13.980000      12744.16        2.37862200e+00        1.52714600e-08  20.0177  19.7075
0202-03-12_21:39:14.188000      12744.36        2.42943500e+00        1.78745700e-08  20.0492  19.8185
0202-03-12_21:39:14.380000      12744.56        2.47979600e+00        1.47136500e-08  20.0492  19.8185
0202-03-12_21:39:14.594000      12744.77        2.52470800e+00        1.47756300e-08  20.0492  19.8185
0202-03-12_21:39:14.797000      12744.97        2.57907200e+00        1.60771900e-08  20.0492  19.8185
0202-03-12_21:39:15             12745.18        2.62890000e+00        1.39079300e-08  20.0492  19.8185
0202-03-12_21:39:15.203000      12745.38        2.66866500e+00        1.37839700e-08  20.0318  19.6953
0202-03-12_21:39:15.414000      12745.59        2.72767900e+00        7.40016000e-09  20.0318  19.6953
0202-03-12_21:39:15.610000      12745.79        2.77598700e+00        4.17726000e-09  20.0318  19.6953
0202-03-12_21:39:15.805000      12745.98        2.82482400e+00        2.56581000e-09  20.0318  19.6953
0202-03-12_21:39:16.062000      12746.24        2.87692600e+00        7.89599000e-09  20.0318  19.6953
0202-03-12_21:39:16.285000      12746.46        2.92795300e+00        1.15527300e-08  20.0408  19.6849
0202-03-12_21:39:16.490000      12746.66        2.97454700e+00        8.63973000e-09  20.0408  19.6849
0202-03-12_21:39:16.680000      12746.86        3.02355600e+00        5.16892000e-09  20.0408  19.6849
0202-03-12_21:39:16.895000      12747.07        3.07502300e+00        9.81733000e-09  20.0408  19.6849
0202-03-12_21:39:17.105000      12747.28        3.12385400e+00        7.15224000e-09  20.0164  19.7971
0202-03-12_21:39:17.316000      12747.49        3.17442800e+00        6.34652000e-09  20.0164  19.7971
0202-03-12_21:39:17.527000      12747.71        3.22466400e+00        7.33806000e-09  20.0164  19.7971
0202-03-12_21:39:17.730000      12747.91        3.27285400e+00        4.73484000e-09  20.0164  19.7971
0202-03-12_21:39:17.938000      12748.11        3.32556000e+00        3.68114000e-09  20.0164  19.7971
0202-03-12_21:39:18.137000      12748.31        3.36941400e+00        4.36291000e-09  20.0296  19.7126
0202-03-12_21:39:18.350000      12748.53        3.42313900e+00        7.08998000e-09  20.0296  19.7126
0202-03-12_21:39:18.560000      12748.73        3.47321700e+00        5.78842000e-09  20.0296  19.7126
0202-03-12_21:39:18.750000      12748.93        3.52103900e+00        1.17383900e-08  20.0296  19.7126
0202-03-12_21:39:18.957000      12749.13        3.57179400e+00        2.54976800e-08  20.0296  19.7126
0202-03-12_21:39:19.164000      12749.34        3.61760400e+00        3.11377500e-08  20.0511  19.8081
0202-03-12_21:39:19.370000      12749.55        3.67125200e+00        3.98767600e-08  20.0511  19.8081
0202-03-12_21:39:19.566000      12749.74        3.72167700e+00        5.69209200e-08  20.0511  19.8081
0202-03-12_21:39:19.760000      12749.94        3.76727000e+00        7.92332900e-08  20.0511  19.8081
0202-03-12_21:39:19.953000      12750.13        3.82008700e+00        1.09540920e-07  20.0511  19.8081
0202-03-12_21:39:20.160000      12750.34        3.87032500e+00        1.51934410e-07  20.0534  19.6458
0202-03-12_21:39:20.367000      12750.54        3.91537200e+00        2.09326770e-07  20.0534  19.6458
0202-03-12_21:39:20.570000      12750.75        3.97002500e+00        3.17417780e-07  20.0534  19.6458
0202-03-12_21:39:20.773000      12750.95        4.01882700e+00        4.22657760e-07  20.0534  19.6458
0202-03-12_21:39:20.977000      12751.15        4.06593900e+00        6.05371230e-07  20.0534  19.6458
0202-03-12_21:39:21.170000      12751.35        4.11849500e+00        7.95398200e-07  20.0058  19.6614
0202-03-12_21:39:21.380000      12751.55        4.16798200e+00        1.12810035e-06  20.0058  19.6614
0202-03-12_21:39:21.570000      12751.75        4.21591800e+00        1.44896454e-06  20.0058  19.6614
0202-03-12_21:39:21.766000      12751.94        4.26699000e+00        1.83899706e-06  20.0058  19.6614
0202-03-12_21:39:21.970000      12752.15        4.31699800e+00        3.53492267e-06  20.0058  19.6614
0202-03-12_21:39:22.176000      12752.35        4.36464700e+00        3.70790547e-06  20.0600  19.6796
0202-03-12_21:39:22.390000      12752.57        4.41628100e+00        4.89089461e-06  20.0600  19.6796
0202-03-12_21:39:22.605000      12752.78        4.46413400e+00        7.42824423e-06  20.0600  19.6796
0202-03-12_21:39:22.812000      12752.99        4.51557000e+00        9.26610123e-06  20.0600  19.6796
0202-03-12_21:39:23.050000      12753.23        4.56533000e+00        1.17487854e-05  20.0600  19.6796
0202-03-12_21:39:23.277000      12753.45        4.61779700e+00        1.49828389e-05  20.0279  19.7088
0202-03-12_21:39:23.480000      12753.66        4.66292800e+00        1.93449099e-05  20.0279  19.7088
0202-03-12_21:39:23.670000      12753.85        4.71263000e+00        2.38551068e-05  20.0279  19.7088

File: chapter 6/data/tapes/020k_ffj28/Ic/1_anneal/Ic_2024-03-12_21-41-31242007_f28-6e20pm2-1200keV-0p5nA-20k.txt
# Ic = 3.72 A, n = 25.16 , Tavg = 20.13 K, f28-6e20pm2-1200keV-0p5nA-20k
#datetime                        t_s     iHTS_A                vHTS_V                tHTS_K  tTAR_K
0202-03-12_21:41:12.332000      12862.51        5.22502600e-02        2.79213350e-09  20.1115  19.8301
0202-03-12_21:41:12.535000      12862.71        4.77028700e-02        6.44888350e-09  20.1115  19.8301
0202-03-12_21:41:12.730000      12862.91        9.93403700e-02        7.93636350e-09  20.1115  19.8301
0202-03-12_21:41:12.920000      12863.10        1.49159800e-01        9.79572350e-09  20.1115  19.8301
0202-03-12_21:41:13.133000      12863.31        1.95755700e-01        1.19649835e-08  20.0712  19.6153
0202-03-12_21:41:13.330000      12863.51        2.48107100e-01        1.53118235e-08  20.0712  19.6153
0202-03-12_21:41:13.520000      12863.70        2.98066000e-01        1.39482935e-08  20.0712  19.6153
0202-03-12_21:41:13.734000      12863.91        3.43195600e-01        1.04155135e-08  20.0712  19.6153
0202-03-12_21:41:13.934000      12864.11        3.97484000e-01        9.36187350e-09  20.0712  19.6153
0202-03-12_21:41:14.150000      12864.33        4.46570200e-01        1.32045535e-08  20.0929  19.8079
0202-03-12_21:41:14.344000      12864.52        4.94519700e-01        1.10353035e-08  20.0929  19.8079
0202-03-12_21:41:14.555000      12864.73        5.45597700e-01        6.69679350e-09  20.0929  19.8079
0202-03-12_21:41:14.746000      12864.92        5.93305200e-01        9.24040350e-09  20.0929  19.8079
0202-03-12_21:41:14.940000      12865.12        6.41791900e-01        1.39526435e-08  20.0929  19.8079
0202-03-12_21:41:15.140000      12865.32        6.94126900e-01        1.26529535e-08  20.0861  19.6426
0202-03-12_21:41:15.340000      12865.52        7.43412100e-01        1.51940835e-08  20.0861  19.6426
0202-03-12_21:41:15.535000      12865.71        7.89279700e-01        1.49461635e-08  20.0861  19.6426
0202-03-12_21:41:15.742000      12865.92        8.42615000e-01        2.51726535e-08  20.0861  19.6426
0202-03-12_21:41:15.938000      12866.11        8.92122800e-01        2.37471435e-08  20.0861  19.6426
0202-03-12_21:41:16.150000      12866.32        9.38267600e-01        2.30034035e-08  20.0779  19.8176
0202-03-12_21:41:16.350000      12866.53        9.91150300e-01        1.70534435e-08  20.0779  19.8176
0202-03-12_21:41:16.566000      12866.75        1.04215900e+00        1.70534435e-08  20.0779  19.8176
0202-03-12_21:41:16.760000      12866.94        1.08882700e+00        1.66815735e-08  20.0779  19.8176
0202-03-12_21:41:16.953000      12867.13        1.13991400e+00        2.07721635e-08  20.0779  19.8176
0202-03-12_21:41:17.168000      12867.34        1.18807400e+00        2.29414235e-08  20.1013  19.7022
0202-03-12_21:41:17.380000      12867.56        1.23933300e+00        2.39950635e-08  20.1013  19.7022
0202-03-12_21:41:17.580000      12867.76        1.28895000e+00        1.95325935e-08  20.1013  19.7022
0202-03-12_21:41:17.780000      12867.96        1.33530400e+00        2.18258035e-08  20.1013  19.7022
0202-03-12_21:41:18             12868.18        1.38778800e+00        1.92226935e-08  20.1013  19.7022
0202-03-12_21:41:18.195000      12868.37        1.43623900e+00        2.27554835e-08  20.1092  19.6524
0202-03-12_21:41:18.387000      12868.56        1.48490100e+00        1.62477235e-08  20.1092  19.6524
0202-03-12_21:41:18.582000      12868.76        1.53639700e+00        2.62262935e-08  20.1092  19.6524
0202-03-12_21:41:18.773000      12868.95        1.58622600e+00        2.25075735e-08  20.1092  19.6524
0202-03-12_21:41:18.996000      12869.17        1.63147300e+00        2.82096135e-08  20.1092  19.6524
0202-03-12_21:41:19.215000      12869.39        1.68602000e+00        2.77137835e-08  20.0514  19.7833
0202-03-12_21:41:19.410000      12869.59        1.73381900e+00        3.57090335e-08  20.0514  19.7833
0202-03-12_21:41:19.605000      12869.78        1.78279800e+00        3.65767435e-08  20.0514  19.7833
0202-03-12_21:41:19.812000      12869.99        1.83438700e+00        3.53991435e-08  20.0514  19.7833
0202-03-12_21:41:20.020000      12870.20        1.88419200e+00        3.09986535e-08  20.0514  19.7833
0202-03-12_21:41:20.240000      12870.41        1.93359700e+00        2.98210635e-08  20.1150  19.7287
0202-03-12_21:41:20.440000      12870.62        1.98376100e+00        2.55445235e-08  20.1150  19.7287
0202-03-12_21:41:20.650000      12870.82        2.03260000e+00        3.36026435e-08  20.1150  19.7287
0202-03-12_21:41:20.840000      12871.02        2.08071200e+00        3.47811235e-08  20.1150  19.7287
0202-03-12_21:41:21.062000      12871.24        2.13290200e+00        3.57739535e-08  20.1150  19.7287
0202-03-12_21:41:21.270000      12871.45        2.18078900e+00        3.04437835e-08  20.0507  19.6680
0202-03-12_21:41:21.473000      12871.65        2.23168400e+00        3.49682335e-08  20.0507  19.6680
0202-03-12_21:41:21.668000      12871.84        2.28134400e+00        3.37906335e-08  20.0507  19.6680
0202-03-12_21:41:21.870000      12872.05        2.32666900e+00        3.97405935e-08  20.0507  19.6680
0202-03-12_21:41:22.090000      12872.27        2.38063200e+00        3.58359335e-08  20.0507  19.6680
0202-03-12_21:41:22.300000      12872.48        2.42894400e+00        3.96786235e-08  20.1127  19.8476
0202-03-12_21:41:22.510000      12872.69        2.47820100e+00        3.68275935e-08  20.1127  19.8476
0202-03-12_21:41:22.707000      12872.88        2.52945800e+00        4.06702835e-08  20.1127  19.8476
0202-03-12_21:41:22.900000      12873.07        2.57464000e+00        3.79432135e-08  20.1127  19.8476
0202-03-12_21:41:23.120000      12873.30        2.62833400e+00        3.78192535e-08  20.1127  19.8476
0202-03-12_21:41:23.332000      12873.51        2.67737700e+00        3.31708535e-08  20.0721  19.6238
0202-03-12_21:41:23.530000      12873.71        2.72639000e+00        3.36047035e-08  20.0721  19.6238
0202-03-12_21:41:23.742000      12873.92        2.77943900e+00        3.42864635e-08  20.0721  19.6238
0202-03-12_21:41:23.938000      12874.11        2.82375100e+00        3.54640635e-08  20.0721  19.6238
0202-03-12_21:41:24.145000      12874.32        2.87731800e+00        3.34187635e-08  20.0876  19.8082
0202-03-12_21:41:24.344000      12874.52        2.92495200e+00        3.31708535e-08  20.0876  19.8082
0202-03-12_21:41:24.550000      12874.73        2.97414700e+00        3.62078135e-08  20.0876  19.8082
0202-03-12_21:41:24.754000      12874.93        3.02711900e+00        3.76953035e-08  20.0876  19.8082
0202-03-12_21:41:24.950000      12875.13        3.07400800e+00        3.39145935e-08  20.0876  19.8082
0202-03-12_21:41:25.164000      12875.34        3.12281300e+00        3.54640635e-08  20.0854  19.6438
0202-03-12_21:41:25.360000      12875.54        3.17514800e+00        3.55260435e-08  20.0854  19.6438
0202-03-12_21:41:25.566000      12875.74        3.22470200e+00        4.04843435e-08  20.0854  19.6438
0202-03-12_21:41:25.777000      12875.95        3.27233100e+00        4.25916235e-08  20.0854  19.6438
0202-03-12_21:41:25.990000      12876.16        3.32400500e+00        4.17858935e-08  20.0854  19.6438
0202-03-12_21:41:26.184000      12876.36        3.37229300e+00        5.49873735e-08  20.0921  19.7097
0202-03-12_21:41:26.400000      12876.58        3.42176100e+00        6.41602335e-08  20.0921  19.7097
0202-03-12_21:41:26.598000      12876.77        3.47284900e+00        7.73003935e-08  20.0921  19.7097
0202-03-12_21:41:26.797000      12876.98        3.52090400e+00        8.70317235e-08  20.0921  19.7097
0202-03-12_21:41:26.996000      12877.17        3.56977300e+00        1.14055354e-07  20.0921  19.7097
0202-03-12_21:41:27.200000      12877.38        3.62184100e+00        1.43123403e-07  20.0666  19.8024
0202-03-12_21:41:27.414000      12877.59        3.66971900e+00        1.92768413e-07  20.0666  19.8024
0202-03-12_21:41:27.605000      12877.78        3.72077800e+00        2.46565994e-07  20.0666  19.8024
0202-03-12_21:41:27.810000      12877.99        3.77069100e+00        3.44306544e-07  20.0666  19.8024
0202-03-12_21:41:28.004000      12878.18        3.81528200e+00        4.40311684e-07  20.0666  19.8024
0202-03-12_21:41:28.207000      12878.38        3.86998100e+00        5.62905714e-07  20.1107  19.6623
0202-03-12_21:41:28.402000      12878.58        3.91995800e+00        8.02391744e-07  20.1107  19.6623
0202-03-12_21:41:28.594000      12878.77        3.96514200e+00        1.04224964e-06  20.1107  19.6623
0202-03-12_21:41:28.812000      12878.99        4.01875700e+00        1.35301127e-06  20.1107  19.6623
0202-03-12_21:41:29.050000      12879.23        4.06715100e+00        2.02727847e-06  20.1107  19.6623
0202-03-12_21:41:29.260000      12879.44        4.11889300e+00        3.41300014e-06  20.0541  19.7834
0202-03-12_21:41:29.465000      12879.64        4.16765500e+00        3.60395678e-06  20.0541  19.7834
0202-03-12_21:41:29.668000      12879.85        4.21538800e+00        5.94805634e-06  20.0541  19.7834
0202-03-12_21:41:29.860000      12880.04        4.26721400e+00        7.04253974e-06  20.0541  19.7834
0202-03-12_21:41:30.066000      12880.24        4.31508400e+00        8.23073494e-06  20.0541  19.7834
0202-03-12_21:41:30.266000      12880.44        4.36618400e+00        1.22066738e-05  20.1273  19.7383
0202-03-12_21:41:30.470000      12880.65        4.41621400e+00        1.51035621e-05  20.1273  19.7383
0202-03-12_21:41:30.670000      12880.85        4.46465300e+00        1.97234604e-05  20.1273  19.7383
0202-03-12_21:41:30.863000      12881.04        4.51380100e+00        2.29376799e-05  20.1273  19.7383

File: chapter 6/data/tapes/020k_ffj28/Ic/1_anneal/Ic_2024-03-12_21-46-10873196_f28-6e20pm2-1200keV-0p5nA-20k.txt
# Ic = 3.73 A, n = 25.61 , Tavg = 20.11 K, f28-6e20pm2-1200keV-0p5nA-20k
#datetime                        t_s     iHTS_A                vHTS_V                tHTS_K  tTAR_K
0202-03-12_21:45:51.914000      13142.09        4.99108200e-02        3.49250400e-09  20.0642  19.6235
0202-03-12_21:45:52.110000      13142.29        4.82203800e-02        5.97165400e-09  20.0915  19.8138
0202-03-12_21:45:52.316000      13142.49        9.72013600e-02        5.17524000e-10  20.0915  19.8138
0202-03-12_21:45:52.508000      13142.69        1.48743200e-01       -2.70537600e-09  20.0915  19.8138
0202-03-12_21:45:52.703000      13142.88        1.98427700e-01       -9.52303600e-09  20.0915  19.8138
0202-03-12_21:45:52.900000      13143.08        2.46277800e-01       -9.27511600e-09  20.0915  19.8138
0202-03-12_21:45:53.110000      13143.29        2.95793100e-01       -6.05222600e-09  20.0770  19.6684
0202-03-12_21:45:53.305000      13143.48        3.47580600e-01       -4.68869600e-09  20.0770  19.6684
0202-03-12_21:45:53.500000      13143.68        3.96264700e-01       -4.19286600e-09  20.0770  19.6684
0202-03-12_21:45:53.695000      13143.87        4.42589100e-01       -7.35377600e-09  20.0770  19.6684
0202-03-12_21:45:53.900000      13144.08        4.95218100e-01       -1.00808460e-08  20.0770  19.6684
0202-03-12_21:45:54.113000      13144.29        5.45375400e-01       -7.41575600e-09  20.0879  19.7345
0202-03-12_21:45:54.324000      13144.50        5.93880000e-01       -2.89130600e-09  20.0879  19.7345
0202-03-12_21:45:54.520000      13144.70        6.43983000e-01        2.31490400e-09  20.0879  19.7345
0202-03-12_21:45:54.730000      13144.91        6.89917100e-01       -5.55639600e-09  20.0879  19.7345
0202-03-12_21:45:54.934000      13145.11        7.43987100e-01       -1.05146960e-08  20.0879  19.7345
0202-03-12_21:45:55.137000      13145.31        7.92677200e-01       -1.81380760e-08  20.0732  19.7761
0202-03-12_21:45:55.336000      13145.51        8.40404100e-01       -9.95688600e-09  20.0732  19.7761
0202-03-12_21:45:55.527000      13145.71        8.91989800e-01       -6.05222600e-09  20.0732  19.7761
0202-03-12_21:45:55.746000      13145.92        9.42700400e-01       -3.26318600e-09  20.0732  19.7761
0202-03-12_21:45:55.938000      13146.11        9.88118000e-01       -9.89490600e-09  20.0732  19.7761
0202-03-12_21:45:56.137000      13146.31        1.04045900e+00       -8.28333600e-09  20.1030  19.6528
0202-03-12_21:45:56.350000      13146.53        1.09115000e+00       -9.27480600e-09  20.1030  19.6528
0202-03-12_21:45:56.543000      13146.72        1.13726500e+00       -8.40685600e-09  20.1030  19.6528
0202-03-12_21:45:56.740000      13146.91        1.18912200e+00       -6.23753600e-09  20.1030  19.6528
0202-03-12_21:45:56.934000      13147.11        1.23921800e+00       -9.95625600e-09  20.1030  19.6528
0202-03-12_21:45:57.137000      13147.32        1.28227900e+00       -5.43180600e-09  20.0482  19.7950
0202-03-12_21:45:57.332000      13147.51        1.33798600e+00       -6.17555600e-09  20.0482  19.7950
0202-03-12_21:45:57.540000      13147.72        1.38789400e+00       -1.15527600e-09  20.0482  19.7950
0202-03-12_21:45:57.734000      13147.91        1.43591500e+00       -6.05159600e-09  20.0482  19.7950
0202-03-12_21:45:57.945000      13148.12        1.48582200e+00       -1.17536460e-08  20.0482  19.7950
0202-03-12_21:45:58.150000      13148.33        1.53670600e+00       -1.07000060e-08  20.1161  19.6968
0202-03-12_21:45:58.360000      13148.54        1.58492900e+00       -8.34481600e-09  20.1161  19.6968
0202-03-12_21:45:58.560000      13148.74        1.63492800e+00       -9.15053600e-09  20.1161  19.6968
0202-03-12_21:45:58.760000      13148.94        1.68530800e+00       -9.02657600e-09  20.1161  19.6968
0202-03-12_21:45:58.957000      13149.13        1.73329900e+00       -4.06827600e-09  20.1161  19.6968
0202-03-12_21:45:59.152000      13149.33        1.78202800e+00       -2.25596000e-10  20.0490  19.7014
0202-03-12_21:45:59.370000      13149.55        1.83575500e+00       -1.34121600e-09  20.0490  19.7014
0202-03-12_21:45:59.570000      13149.75        1.88219200e+00       -1.03281360e-08  20.0490  19.7014
0202-03-12_21:45:59.766000      13149.94        1.93154600e+00       -1.33650860e-08  20.0490  19.7014
0202-03-12_21:45:59.970000      13150.15        1.98311200e+00       -8.90261600e-09  20.0490  19.7014
0202-03-12_21:46:00.168000      13150.34        2.03188800e+00       -9.27449600e-09  20.0954  19.6522
0202-03-12_21:46:00.380000      13150.56        2.08132600e+00       -9.89427600e-09  20.0954  19.6522
0202-03-12_21:46:00.582000      13150.76        2.13208100e+00       -1.31791560e-08  20.0954  19.6522
0202-03-12_21:46:00.790000      13150.97        2.18012200e+00       -7.97293600e-09  20.0954  19.6522
0202-03-12_21:46:01             13151.18        2.23053000e+00       -6.91929600e-09  20.0954  19.6522
0202-03-12_21:46:01.207000      13151.38        2.28125600e+00       -1.15057260e-08  20.0625  19.6327
0202-03-12_21:46:01.418000      13151.59        2.32861800e+00       -1.16296860e-08  20.0625  19.6327
0202-03-12_21:46:01.625000      13151.80        2.38022300e+00       -1.50385160e-08  20.0625  19.6327
0202-03-12_21:46:01.820000      13152.00        2.42828700e+00       -1.01421960e-08  20.0625  19.6327
0202-03-12_21:46:02.020000      13152.20        2.47756000e+00       -7.78700600e-09  20.0625  19.6327
0202-03-12_21:46:02.242000      13152.42        2.53018200e+00       -4.81265600e-09  20.0906  19.8256
0202-03-12_21:46:02.434000      13152.61        2.57748400e+00       -5.68083600e-09  20.0906  19.8256
0202-03-12_21:46:02.652000      13152.83        2.62858000e+00       -9.33806600e-09  20.0906  19.8256
0202-03-12_21:46:02.848000      13153.02        2.67826000e+00       -1.35526160e-08  20.0906  19.8256
0202-03-12_21:46:03.090000      13153.27        2.72857400e+00       -1.50401060e-08  20.0906  19.8256
0202-03-12_21:46:03.300000      13153.48        2.77862800e+00       -2.11140260e-08  20.0770  19.6704
0202-03-12_21:46:03.492000      13153.67        2.82770800e+00       -2.51426360e-08  20.0770  19.6704
0202-03-12_21:46:03.688000      13153.86        2.87288200e+00       -2.22916160e-08  20.0770  19.6704
0202-03-12_21:46:03.910000      13154.09        2.92659700e+00       -1.98744460e-08  20.0770  19.6704
0202-03-12_21:46:04.130000      13154.31        2.97755700e+00       -1.99984060e-08  20.0858  19.7390
0202-03-12_21:46:04.324000      13154.50        3.02447500e+00       -2.06801760e-08  20.0858  19.7390
0202-03-12_21:46:04.516000      13154.69        3.07546700e+00       -2.24775560e-08  20.0858  19.7390
0202-03-12_21:46:04.710000      13154.89        3.12506800e+00       -1.68994660e-08  20.0858  19.7390
0202-03-12_21:46:04.918000      13155.09        3.16999300e+00       -1.80770660e-08  20.0858  19.7390
0202-03-12_21:46:05.130000      13155.31        3.22430900e+00       -2.24155760e-08  20.0758  19.7903
0202-03-12_21:46:05.330000      13155.50        3.27286100e+00       -2.69400260e-08  20.0758  19.7903
0202-03-12_21:46:05.535000      13155.71        3.32202600e+00       -2.03702760e-08  20.0758  19.7903
0202-03-12_21:46:05.740000      13155.91        3.37457200e+00       -1.09495060e-08  20.0758  19.7903
0202-03-12_21:46:05.945000      13156.12        3.42245600e+00       -3.63601600e-09  20.0758  19.7903
0202-03-12_21:46:06.150000      13156.33        3.47247600e+00        6.90036400e-09  20.1063  19.6769
0202-03-12_21:46:06.355000      13156.53        3.52253300e+00        2.25809840e-08  20.1063  19.6769
0202-03-12_21:46:06.562000      13156.74        3.57055900e+00        4.69386240e-08  20.1063  19.6769
0202-03-12_21:46:06.777000      13156.95        3.62026200e+00        7.42092640e-08  20.1063  19.6769
0202-03-12_21:46:06.984000      13157.16        3.67167500e+00        1.24783904e-07  20.1063  19.6769
0202-03-12_21:46:07.190000      13157.37        3.71888900e+00        1.67115374e-07  20.0596  19.8084
0202-03-12_21:46:07.383000      13157.56        3.77017000e+00        2.50600724e-07  20.0596  19.8084
0202-03-12_21:46:07.580000      13157.75        3.81833600e+00        3.38796464e-07  20.0596  19.8084
0202-03-12_21:46:07.770000      13157.95        3.86795900e+00        4.61886214e-07  20.0596  19.8084
0202-03-12_21:46:07.970000      13158.14        3.91910200e+00        6.95917894e-07  20.0596  19.8084
0202-03-12_21:46:08.180000      13158.36        3.96988600e+00        9.27098664e-07  20.0809  19.6682
0202-03-12_21:46:08.400000      13158.58        4.01807200e+00        1.32698558e-06  20.0809  19.6682
0202-03-12_21:46:08.605000      13158.78        4.06852300e+00        1.69433363e-06  20.0809  19.6682
0202-03-12_21:46:08.816000      13158.99        4.11655700e+00        3.09052853e-06  20.0809  19.6682
0202-03-12_21:46:09.043000      13159.22        4.16803700e+00        4.31764544e-06  20.0809  19.6682
0202-03-12_21:46:09.240000      13159.41        4.21486700e+00        4.53463298e-06  20.0496  19.6994
0202-03-12_21:46:09.450000      13159.62        4.26805700e+00        6.99822560e-06  20.0496  19.6994
0202-03-12_21:46:09.650000      13159.82        4.31788100e+00        8.71745360e-06  20.0496  19.6994
0202-03-12_21:46:09.860000      13160.03        4.36415700e+00        1.19627219e-05  20.0496  19.6994
0202-03-12_21:46:10.094000      13160.27        4.41599800e+00        1.46618955e-05  20.0496  19.6994
0202-03-12_21:46:10.305000      13160.48        4.46492300e+00        1.89818129e-05  20.1051  19.8101
0202-03-12_21:46:10.496000      13160.67        4.51541900e+00        2.33618495e-05  20.1051  19.8101

File: chapter 6/data/tapes/020k_ffj28/Ic/1_anneal/Ic_2024-03-12_21-47-07751233_f28-6e20pm2-1200keV-0nA-20k.txt
# Ic = 3.89 A, n = 25.76 , Tavg = 20.01 K, f28-6e20pm2-1200keV-0nA-20k
#datetime                        t_s     iHTS_A                vHTS_V                tHTS_K  tTAR_K
0202-03-12_21:46:47.910000      13198.09        5.07162500e-02       -4.10299300e-09  20.0061  19.7854
0202-03-12_21:46:48.105000      13198.28        4.75817600e-02       -2.98737300e-09  20.0678  19.6686
0202-03-12_21:46:48.312000      13198.49        1.00406600e-01        5.37975700e-09  20.0678  19.6686
0202-03-12_21:46:48.508000      13198.68        1.49032900e-01        7.54901700e-09  20.0678  19.6686
0202-03-12_21:46:48.700000      13198.88        1.94658200e-01        1.90894700e-09  20.0678  19.6686
0202-03-12_21:46:48.902000      13199.08        2.48326100e-01       -4.41205300e-09  20.0678  19.6686
0202-03-12_21:46:49.113000      13199.29        2.97875300e-01       -7.44791300e-09  20.0026  19.7004
0202-03-12_21:46:49.312000      13199.49        3.45732700e-01       -8.87259300e-09  20.0026  19.7004
0202-03-12_21:46:49.516000      13199.69        3.96723200e-01       -2.86064300e-09  20.0026  19.7004
0202-03-12_21:46:49.715000      13199.89        4.44421900e-01       -3.48043300e-09  20.0026  19.7004
0202-03-12_21:46:49.926000      13200.10        4.93802100e-01       -8.31478300e-09  20.0026  19.7004
0202-03-12_21:46:50.133000      13200.31        5.45862600e-01       -1.12897630e-08  20.0687  19.7889
0202-03-12_21:46:50.332000      13200.51        5.93622200e-01       -1.14137230e-08  20.0687  19.7889
0202-03-12_21:46:50.535000      13200.71        6.43622700e-01       -7.26114300e-09  20.0687  19.7889
0202-03-12_21:46:50.742000      13200.92        6.94631500e-01       -4.34813300e-09  20.0687  19.7889
0202-03-12_21:46:50.938000      13201.11        7.38547100e-01       -1.06699730e-08  20.0687  19.7889
0202-03-12_21:46:51.137000      13201.31        7.93120300e-01       -8.99654300e-09  20.0687  19.7889
0202-03-12_21:46:51.344000      13201.52        8.42592500e-01       -1.29631930e-08  20.0217  19.6145
0202-03-12_21:46:51.535000      13201.71        8.90022500e-01       -6.95124300e-09  20.0217  19.6145
0202-03-12_21:46:51.740000      13201.92        9.41553200e-01       -5.71167300e-09  20.0217  19.6145
0202-03-12_21:46:51.934000      13202.11        9.91110000e-01       -7.38509300e-09  20.0217  19.6145
0202-03-12_21:46:52.130000      13202.30        1.03600800e+00       -1.19095530e-08  20.0511  19.8357
0202-03-12_21:46:52.340000      13202.52        1.09065000e+00       -4.22418300e-09  20.0511  19.8357
0202-03-12_21:46:52.543000      13202.72        1.13971400e+00       -1.99294300e-09  20.0511  19.8357
0202-03-12_21:46:52.746000      13202.92        1.18709200e+00       -3.54241300e-09  20.0511  19.8357
0202-03-12_21:46:52.940000      13203.12        1.23922700e+00       -5.40177300e-09  20.0511  19.8357
0202-03-12_21:46:53.152000      13203.33        1.28949300e+00       -4.72001300e-09  20.0381  19.6756
0202-03-12_21:46:53.348000      13203.52        1.33597300e+00       -9.36842300e-09  20.0381  19.6756
0202-03-12_21:46:53.540000      13203.72        1.38791500e+00       -1.28392330e-08  20.0381  19.6756
0202-03-12_21:46:53.746000      13203.92        1.43618500e+00       -1.14137230e-08  20.0381  19.6756
0202-03-12_21:46:53.938000      13204.12        1.48509600e+00       -7.94290300e-09  20.0381  19.6756
0202-03-12_21:46:54.137000      13204.31        1.53651100e+00       -8.43873300e-09  20.0385  19.7209
0202-03-12_21:46:54.340000      13204.52        1.58480700e+00       -1.20954830e-08  20.0385  19.7209
0202-03-12_21:46:54.535000      13204.71        1.63364200e+00       -1.45746430e-08  20.0385  19.7209
0202-03-12_21:46:54.730000      13204.91        1.68536100e+00       -1.08558730e-08  20.0385  19.7209
0202-03-12_21:46:54.940000      13205.12        1.73627900e+00       -2.67454300e-09  20.0385  19.7209
0202-03-12_21:46:55.152000      13205.33        1.78332200e+00       -1.37288300e-09  20.0289  19.7857
0202-03-12_21:46:55.360000      13205.53        1.83456000e+00       -2.55041300e-09  20.0289  19.7857
0202-03-12_21:46:55.555000      13205.73        1.88210100e+00       -4.96758300e-09  20.0289  19.7857
0202-03-12_21:46:55.746000      13205.92        1.93353100e+00       -3.04624300e-09  20.0289  19.7857
0202-03-12_21:46:55.950000      13206.13        1.98352400e+00       -2.98426300e-09  20.0289  19.7857
0202-03-12_21:46:56.152000      13206.33        2.03091500e+00       -1.08555730e-08  20.0625  19.6377
0202-03-12_21:46:56.363000      13206.54        2.08321200e+00       -1.31487830e-08  20.0625  19.6377
0202-03-12_21:46:56.566000      13206.74        2.13252800e+00       -1.40164930e-08  20.0625  19.6377
0202-03-12_21:46:56.773000      13206.95        2.17833900e+00       -1.15993130e-08  20.0625  19.6377
0202-03-12_21:46:56.984000      13207.16        2.23121300e+00       -8.43839300e-09  20.0625  19.6377
0202-03-12_21:46:57.184000      13207.36        2.27957600e+00       -9.98786300e-09  20.0090  19.8090
0202-03-12_21:46:57.380000      13207.56        2.32877200e+00       -7.32278300e-09  20.0090  19.8090
0202-03-12_21:46:57.594000      13207.77        2.38058000e+00       -7.32278300e-09  20.0090  19.8090
0202-03-12_21:46:57.797000      13207.97        2.42871800e+00       -3.72801300e-09  20.0090  19.8090
0202-03-12_21:46:58             13208.18        2.47800800e+00       -9.92589300e-09  20.0090  19.8090
0202-03-12_21:46:58.200000      13208.38        2.52967300e+00       -5.40143300e-09  20.0706  19.6910
0202-03-12_21:46:58.395000      13208.57        2.57937900e+00       -1.15373330e-08  20.0706  19.6910
0202-03-12_21:46:58.605000      13208.78        2.62396900e+00       -1.40784730e-08  20.0706  19.6910
0202-03-12_21:46:58.800000      13208.98        2.67855200e+00       -2.12060330e-08  20.0706  19.6910
0202-03-12_21:46:59.035000      13209.21        2.72763500e+00       -2.02763530e-08  20.0706  19.6910
0202-03-12_21:46:59.250000      13209.43        2.77832000e+00       -1.84169830e-08  20.0031  19.6974
0202-03-12_21:46:59.440000      13209.62        2.82708000e+00       -1.31487830e-08  20.0031  19.6974
0202-03-12_21:46:59.650000      13209.83        2.87200400e+00       -1.14753630e-08  20.0031  19.6974
0202-03-12_21:46:59.844000      13210.02        2.92657000e+00       -1.05456730e-08  20.0031  19.6974
0202-03-12_21:47:00.098000      13210.28        2.97641500e+00       -1.85409430e-08  20.0031  19.6974
0202-03-12_21:47:00.305000      13210.48        3.02753000e+00       -1.74253230e-08  20.0648  19.8114
0202-03-12_21:47:00.500000      13210.68        3.07543200e+00       -1.56279430e-08  20.0648  19.8114
0202-03-12_21:47:00.690000      13210.87        3.12046700e+00       -2.12685430e-08  20.0648  19.8114
0202-03-12_21:47:00.910000      13211.09        3.17465400e+00       -2.88940730e-08  20.0648  19.8114
0202-03-12_21:47:01.113000      13211.29        3.22282600e+00       -2.82758930e-08  20.0184  19.6312
0202-03-12_21:47:01.320000      13211.50        3.27307900e+00       -2.48061530e-08  20.0184  19.6312
0202-03-12_21:47:01.510000      13211.69        3.32384100e+00       -1.79884930e-08  20.0184  19.6312
0202-03-12_21:47:01.727000      13211.90        3.37170500e+00       -2.17691930e-08  20.0184  19.6312
0202-03-12_21:47:01.920000      13212.10        3.42237700e+00       -1.63770430e-08  20.0184  19.6312
0202-03-12_21:47:02.120000      13212.30        3.47274400e+00       -2.40004330e-08  20.0455  19.8256
0202-03-12_21:47:02.312000      13212.49        3.52071400e+00       -1.61291330e-08  20.0455  19.8256
0202-03-12_21:47:02.516000      13212.69        3.55732500e+00       -4.47712300e-09  20.0455  19.8256
0202-03-12_21:47:02.730000      13212.91        3.62134000e+00        1.46123270e-08  20.0455  19.8256
0202-03-12_21:47:02.950000      13213.13        3.66743300e+00        2.75039070e-08  20.0455  19.8256
0202-03-12_21:47:03.150000      13213.32        3.71982300e+00        3.76064370e-08  20.0408  19.6693
0202-03-12_21:47:03.367000      13213.54        3.77138100e+00        5.62000670e-08  20.0408  19.6693
0202-03-12_21:47:03.566000      13213.75        3.81625500e+00        8.53920470e-08  20.0408  19.6693
0202-03-12_21:47:03.780000      13213.96        3.86950300e+00        1.46812987e-07  20.0408  19.6693
0202-03-12_21:47:03.992000      13214.17        3.91840200e+00        2.08729747e-07  20.0408  19.6693
0202-03-12_21:47:04.195000      13214.37        3.96916000e+00        3.24196137e-07  20.0421  19.7235
0202-03-12_21:47:04.400000      13214.57        4.01879200e+00        4.27824597e-07  20.0421  19.7235
0202-03-12_21:47:04.613000      13214.79        4.06666900e+00        6.19586817e-07  20.0421  19.7235
0202-03-12_21:47:04.836000      13215.01        4.11822600e+00        8.73265807e-07  20.0421  19.7235
0202-03-12_21:47:05.100000      13215.28        4.16893100e+00        1.22158634e-06  20.0421  19.7235
0202-03-12_21:47:05.300000      13215.48        4.21866400e+00        1.63120384e-06  20.0284  19.7791
0202-03-12_21:47:05.496000      13215.67        4.26559900e+00        2.01751733e-06  20.0284  19.7791
0202-03-12_21:47:05.688000      13215.87        4.31459000e+00        3.45331683e-06  20.0284  19.7791
0202-03-12_21:47:05.914000      13216.09        4.36650500e+00        4.75586204e-06  20.0284  19.7791
0202-03-12_21:47:06.137000      13216.31        4.41506400e+00        5.95229964e-06  20.0610  19.6550
0202-03-12_21:47:06.344000      13216.52        4.46610800e+00        7.75897984e-06  20.0610  19.6550
0202-03-12_21:47:06.547000      13216.72        4.51682000e+00        1.02021817e-05  20.0610  19.6550
0202-03-12_21:47:06.754000      13216.93        4.56341300e+00        1.23019635e-05  20.0610  19.6550
0202-03-12_21:47:06.950000      13217.13        4.61489600e+00        1.62296190e-05  20.0610  19.6550
0202-03-12_21:47:07.152000      13217.33        4.66426000e+00        1.97246007e-05  20.0090  19.7954
0202-03-12_21:47:07.370000      13217.55        4.71361600e+00        2.42236382e-05  20.0090  19.7954

File: chapter 6/data/tapes/020k_ffj28/Ic/1_anneal/Ic_2024-03-12_22-03-12568297_f28-6e20pm2-1200keV-0nA-20k.txt
# Ic = 3.82 A, n = 25.83 , Tavg = 20.05 K, f28-6e20pm2-1200keV-0nA-20k
#datetime                        t_s     iHTS_A                vHTS_V                tHTS_K  tTAR_K
0202-03-12_22:02:53.520000      14163.70        4.95388100e-02       -1.02803450e-09  20.0120  19.6965
0202-03-12_22:02:53.727000      14163.90        5.00834900e-02        4.11620550e-09  20.0120  19.6965
0202-03-12_22:02:53.918000      14164.10        9.73162300e-02        2.31881550e-09  20.0120  19.6965
0202-03-12_22:02:54.120000      14164.30        1.48919800e-01       -4.70224500e-10  20.0431  19.8015
0202-03-12_22:02:54.320000      14164.50        1.99125200e-01       -2.94938450e-09  20.0431  19.8015
0202-03-12_22:02:54.510000      14164.69        2.44718000e-01       -3.07333450e-09  20.0431  19.8015
0202-03-12_22:02:54.707000      14164.88        2.97908900e-01        8.31325500e-10  20.0431  19.8015
0202-03-12_22:02:54.910000      14165.09        3.47645400e-01        3.86828550e-09  20.0431  19.8015
0202-03-12_22:02:55.117000      14165.29        3.94707400e-01        8.02086550e-09  20.0381  19.6234
0202-03-12_22:02:55.330000      14165.51        4.47486400e-01        2.81464550e-09  20.0381  19.6234
0202-03-12_22:02:55.530000      14165.71        4.94253100e-01        5.72765550e-09  20.0381  19.6234
0202-03-12_22:02:55.734000      14165.91        5.43097600e-01        1.82298550e-09  20.0381  19.6234
0202-03-12_22:02:55.930000      14166.11        5.95334800e-01        4.67401550e-09  20.0381  19.6234
0202-03-12_22:02:56.145000      14166.32        6.42816900e-01        3.35495500e-10  20.0155  19.7917
0202-03-12_22:02:56.344000      14166.52        6.94240800e-01        1.49555500e-10  20.0155  19.7917
0202-03-12_22:02:56.547000      14166.72        7.43512700e-01        2.11535500e-10  20.0155  19.7917
0202-03-12_22:02:56.740000      14166.92        7.91256000e-01        2.25683550e-09  20.0155  19.7917
0202-03-12_22:02:56.934000      14167.11        8.40645100e-01       -3.87906450e-09  20.0155  19.7917
0202-03-12_22:02:57.133000      14167.31        8.92156600e-01       -2.63948450e-09  20.0508  19.6771
0202-03-12_22:02:57.336000      14167.51        9.42152800e-01       -2.57750450e-09  20.0508  19.6771
0202-03-12_22:02:57.527000      14167.71        9.87454700e-01        3.49641550e-09  20.0508  19.6771
0202-03-12_22:02:57.730000      14167.91        1.04083500e+00        3.99224550e-09  20.0508  19.6771
0202-03-12_22:02:57.926000      14168.10        1.09065300e+00        4.73599550e-09  20.0508  19.6771
0202-03-12_22:02:58.117000      14168.30        1.13559300e+00        7.95888550e-09  20.0278  19.6967
0202-03-12_22:02:58.312000      14168.49        1.18971200e+00        9.13648550e-09  20.0278  19.6967
0202-03-12_22:02:58.508000      14168.69        1.23889900e+00        3.12454550e-09  20.0278  19.6967
0202-03-12_22:02:58.707000      14168.88        1.28713500e+00        2.31908550e-09  20.0278  19.6967
0202-03-12_22:02:58.902000      14169.08        1.33636900e+00       -3.87852450e-09  20.0278  19.6967
0202-03-12_22:02:59.110000      14169.29        1.38822000e+00       -1.52296450e-09  20.0440  19.8038
0202-03-12_22:02:59.312000      14169.49        1.43866600e+00       -7.10106450e-09  20.0440  19.8038
0202-03-12_22:02:59.516000      14169.69        1.48357700e+00       -7.72084450e-09  20.0440  19.8038
0202-03-12_22:02:59.707000      14169.88        1.53682800e+00       -3.56826450e-09  20.0440  19.8038
0202-03-12_22:02:59.902000      14170.08        1.58656400e+00        1.51399550e-09  20.0440  19.8038
0202-03-12_22:03:00.113000      14170.29        1.63161700e+00        3.74522550e-09  20.0457  19.6241
0202-03-12_22:03:00.305000      14170.48        1.68546800e+00        1.88586550e-09  20.0457  19.6241
0202-03-12_22:03:00.500000      14170.68        1.73526300e+00        2.75356550e-09  20.0457  19.6241
0202-03-12_22:03:00.703000      14170.88        1.78327800e+00        2.07180550e-09  20.0457  19.6241
0202-03-12_22:03:00.895000      14171.07        1.83241500e+00       -4.69324500e-10  20.0457  19.6241
0202-03-12_22:03:01.117000      14171.29        1.88474600e+00       -6.48127450e-09  20.0287  19.8082
0202-03-12_22:03:01.312000      14171.49        1.93042000e+00       -8.77448450e-09  20.0287  19.8082
0202-03-12_22:03:01.520000      14171.70        1.98329700e+00       -1.19354045e-08  20.0287  19.8082
0202-03-12_22:03:01.710000      14171.89        2.03325600e+00       -1.15015545e-08  20.0287  19.8082
0202-03-12_22:03:01.906000      14172.08        2.07815700e+00       -9.27031450e-09  20.0287  19.8082
0202-03-12_22:03:02.130000      14172.31        2.13345200e+00       -4.74586450e-09  20.0565  19.6887
0202-03-12_22:03:02.340000      14172.52        2.18061300e+00       -5.31304500e-10  20.0565  19.6887
0202-03-12_22:03:02.540000      14172.72        2.22972400e+00        2.44367550e-09  20.0565  19.6887
0202-03-12_22:03:02.734000      14172.91        2.28123300e+00        2.50565550e-09  20.0565  19.6887
0202-03-12_22:03:02.940000      14173.12        2.32883500e+00        2.56763550e-09  20.0565  19.6887
0202-03-12_22:03:03.145000      14173.32        2.37910900e+00       -2.83394500e-10  20.0275  19.6925
0202-03-12_22:03:03.355000      14173.53        2.43002400e+00       -2.01879450e-09  20.0275  19.6925
0202-03-12_22:03:03.550000      14173.73        2.47806000e+00       -5.48961450e-09  20.0275  19.6925
0202-03-12_22:03:03.742000      14173.92        2.52935200e+00       -5.73752450e-09  20.0275  19.6925
0202-03-12_22:03:03.950000      14174.13        2.57920500e+00       -7.65887450e-09  20.0275  19.6925
0202-03-12_22:03:04.160000      14174.34        2.62722900e+00       -1.05718745e-08  20.0442  19.7999
0202-03-12_22:03:04.370000      14174.55        2.67805800e+00       -7.53491450e-09  20.0442  19.7999
0202-03-12_22:03:04.562000      14174.74        2.72822700e+00       -1.11300045e-08  20.0442  19.7999
0202-03-12_22:03:04.773000      14174.95        2.77576200e+00       -5.92473450e-09  20.0442  19.7999
0202-03-12_22:03:04.970000      14175.14        2.82620800e+00       -1.02025345e-08  20.0442  19.7999
0202-03-12_22:03:05.170000      14175.35        2.87715400e+00       -5.30683450e-09  20.0127  19.7116
0202-03-12_22:03:05.375000      14175.55        2.92505600e+00       -9.76930450e-09  20.0127  19.7116
0202-03-12_22:03:05.570000      14175.75        2.97352500e+00       -3.01362450e-09  20.0127  19.7116
0202-03-12_22:03:05.760000      14175.94        3.02580000e+00        2.87435550e-09  20.0127  19.7116
0202-03-12_22:03:05.965000      14176.14        3.07539700e+00        7.21287550e-09  20.0127  19.7116
0202-03-12_22:03:06.170000      14176.35        3.12262000e+00        4.67174550e-09  20.0760  19.8226
0202-03-12_22:03:06.380000      14176.56        3.17545700e+00        1.20093550e-09  20.0760  19.8226
0202-03-12_22:03:06.574000      14176.75        3.22462300e+00        2.81238550e-09  20.0760  19.8226
0202-03-12_22:03:06.770000      14176.95        3.26991900e+00       -1.00624500e-10  20.0760  19.8226
0202-03-12_22:03:06.960000      14177.14        3.32375600e+00        1.44884550e-09  20.0760  19.8226
0202-03-12_22:03:07.156000      14177.33        3.37337100e+00        4.91965550e-09  20.0513  19.6706
0202-03-12_22:03:07.370000      14177.55        3.42043400e+00        6.77902550e-09  20.0513  19.6706
0202-03-12_22:03:07.574000      14177.75        3.47257600e+00        1.26670055e-08  20.0513  19.6706
0202-03-12_22:03:07.773000      14177.95        3.52254400e+00        1.75013455e-08  20.0513  19.6706
0202-03-12_22:03:07.977000      14178.16        3.56927800e+00        2.65502455e-08  20.0513  19.6706
0202-03-12_22:03:08.184000      14178.36        3.62205100e+00        3.83262155e-08  20.0301  19.7008
0202-03-12_22:03:08.387000      14178.56        3.67166700e+00        5.93370155e-08  20.0301  19.7008
0202-03-12_22:03:08.582000      14178.76        3.71762500e+00        9.29914955e-08  20.0301  19.7008
0202-03-12_22:03:08.777000      14178.95        3.77043800e+00        1.29001155e-07  20.0301  19.7008
0202-03-12_22:03:08.984000      14179.16        3.82021000e+00        2.06040765e-07  20.0301  19.7008
0202-03-12_22:03:09.180000      14179.36        3.86852500e+00        2.68949225e-07  20.0403  19.8081
0202-03-12_22:03:09.375000      14179.55        3.91960600e+00        3.58074695e-07  20.0403  19.8081
0202-03-12_22:03:09.570000      14179.75        3.96918900e+00        5.16988255e-07  20.0403  19.8081
0202-03-12_22:03:09.766000      14179.94        4.01451000e+00        6.84640835e-07  20.0403  19.8081
0202-03-12_22:03:09.957000      14180.13        4.06243600e+00        8.73552125e-07  20.0403  19.8081
0202-03-12_22:03:10.180000      14180.36        4.11826100e+00        1.26184912e-06  20.0473  19.6378
0202-03-12_22:03:10.387000      14180.56        4.16647500e+00        1.63291601e-06  20.0473  19.6378
0202-03-12_22:03:10.590000      14180.77        4.21761100e+00        3.30138322e-06  20.0473  19.6378
0202-03-12_22:03:10.785000      14180.96        4.26545100e+00        3.42069234e-06  20.0473  19.6378
0202-03-12_22:03:10.990000      14181.17        4.31435800e+00        5.08916055e-06  20.0473  19.6378
0202-03-12_22:03:11.188000      14181.36        4.36690500e+00        7.01762959e-06  20.0272  19.7944
0202-03-12_22:03:11.395000      14181.57        4.41602500e+00        8.40781319e-06  20.0272  19.7944
0202-03-12_22:03:11.586000      14181.76        4.46379300e+00        1.11144256e-05  20.0272  19.7944
0202-03-12_22:03:11.790000      14181.97        4.51505200e+00        1.38396315e-05  20.0272  19.7944
0202-03-12_22:03:11.984000      14182.16        4.56506800e+00        1.80207184e-05  20.0272  19.7944
0202-03-12_22:03:12.200000      14182.38        4.61185500e+00        2.24831888e-05  20.0541  19.6924
