Repository: shortlab/2025-devitre-PhD

# 2025-devitre-PhD
Data repository for Alexis Devitre's PhD thesis

File: chapter 6/data/tapes/020k_ffj28/Ic/1_anneal/Ic_2024-03-12_22-10-23704076_f28-6e20pm2-1200keV-0nA-20k.txt
# Ic = 3.77 A, n = 26.28 , Tavg = 20.06 K, f28-6e20pm2-1200keV-0nA-20k
#datetime                        t_s     iHTS_A                vHTS_V                tHTS_K  tTAR_K
0202-03-12_22:10:04.970000      14595.14        4.98857500e-02       -9.29680500e-10  20.0101  19.6589
0202-03-12_22:10:05.180000      14595.35        5.06174300e-02        4.40048950e-09  20.0450  19.7997
0202-03-12_22:10:05.380000      14595.56        9.81959100e-02        6.01277950e-09  20.0450  19.7997
0202-03-12_22:10:05.570000      14595.75        1.48922200e-01        1.11582795e-08  20.0450  19.7997
0202-03-12_22:10:05.770000      14595.95        1.98764000e-01        7.68914950e-09  20.0450  19.7997
0202-03-12_22:10:05.960000      14596.14        2.44804700e-01        3.72291950e-09  20.0450  19.7997
0202-03-12_22:10:06.160000      14596.34        2.98135700e-01        2.42136950e-09  20.0450  19.7997
0202-03-12_22:10:06.367000      14596.54        3.47608000e-01        8.71899500e-10  20.0362  19.6242
0202-03-12_22:10:06.560000      14596.74        3.94462200e-01        9.30101950e-09  20.0362  19.6242
0202-03-12_22:10:06.750000      14596.93        4.46399600e-01        7.19373950e-09  20.0362  19.6242
0202-03-12_22:10:06.957000      14597.13        4.95922300e-01        9.79684950e-09  20.0362  19.6242
0202-03-12_22:10:07.170000      14597.35        5.44383800e-01        4.65260950e-09  20.0248  19.8016
0202-03-12_22:10:07.383000      14597.56        5.95007800e-01        4.34270950e-09  20.0248  19.8016
0202-03-12_22:10:07.586000      14597.76        6.44503700e-01        6.01613950e-09  20.0248  19.8016
0202-03-12_22:10:07.790000      14597.97        6.91248100e-01        6.44998950e-09  20.0248  19.8016
0202-03-12_22:10:07.980000      14598.16        7.43411100e-01        5.83019950e-09  20.0248  19.8016
0202-03-12_22:10:08.180000      14598.36        7.93125200e-01        6.38800950e-09  20.0541  19.7208
0202-03-12_22:10:08.370000      14598.55        8.38787700e-01        9.54892950e-09  20.0541  19.7208
0202-03-12_22:10:08.566000      14598.74        8.92002900e-01        9.79684950e-09  20.0541  19.7208
0202-03-12_22:10:08.770000      14598.95        9.41558300e-01        6.20207950e-09  20.0541  19.7208
0202-03-12_22:10:08.965000      14599.14        9.89549400e-01        4.21875950e-09  20.0541  19.7208
0202-03-12_22:10:09.170000      14599.35        1.03933800e+00        3.35104950e-09  20.0198  19.6652
0202-03-12_22:10:09.367000      14599.55        1.09045700e+00       -1.19760500e-10  20.0198  19.6652
0202-03-12_22:10:09.562000      14599.74        1.13803600e+00       -1.85517050e-09  20.0198  19.6652
0202-03-12_22:10:09.754000      14599.93        1.18723900e+00        2.60730950e-09  20.0198  19.6652
0202-03-12_22:10:09.957000      14600.14        1.23917700e+00        4.40468950e-09  20.0198  19.6652
0202-03-12_22:10:10.160000      14600.34        1.28885100e+00        5.39634950e-09  20.0389  19.8053
0202-03-12_22:10:10.350000      14600.53        1.33627800e+00        8.06143950e-09  20.0389  19.8053
0202-03-12_22:10:10.550000      14600.73        1.38811000e+00        9.73486950e-09  20.0389  19.8053
0202-03-12_22:10:10.742000      14600.92        1.43757700e+00        1.10364295e-08  20.0389  19.8053
0202-03-12_22:10:10.938000      14601.11        1.48205600e+00        6.01613950e-09  20.0389  19.8053
0202-03-12_22:10:11.152000      14601.33        1.53703200e+00        7.50362950e-09  20.0510  19.6454
0202-03-12_22:10:11.348000      14601.53        1.58517300e+00        8.43336950e-09  20.0510  19.6454
0202-03-12_22:10:11.543000      14601.72        1.63389400e+00        1.46313395e-08  20.0510  19.6454
0202-03-12_22:10:11.746000      14601.92        1.68557300e+00        1.28960395e-08  20.0510  19.6454
0202-03-12_22:10:11.938000      14602.12        1.73546400e+00        1.40736595e-08  20.0510  19.6454
0202-03-12_22:10:12.133000      14602.31        1.77994700e+00        1.01689995e-08  20.0276  19.7971
0202-03-12_22:10:12.340000      14602.52        1.83471400e+00        1.12846095e-08  20.0276  19.7971
0202-03-12_22:10:12.535000      14602.71        1.88428000e+00        1.68007295e-08  20.0276  19.7971
0202-03-12_22:10:12.727000      14602.91        1.92896300e+00        1.33299195e-08  20.0276  19.7971
0202-03-12_22:10:12.934000      14603.11        1.98338200e+00        1.56231295e-08  20.0276  19.7971
0202-03-12_22:10:13.133000      14603.31        2.03331600e+00        7.68983950e-09  20.0506  19.6821
0202-03-12_22:10:13.344000      14603.52        2.08003200e+00        1.17184695e-08  20.0506  19.6821
0202-03-12_22:10:13.540000      14603.71        2.13222300e+00        4.59089950e-09  20.0506  19.6821
0202-03-12_22:10:13.730000      14603.91        2.18186200e+00        9.48722950e-09  20.0506  19.6821
0202-03-12_22:10:13.920000      14604.10        2.22681700e+00        1.30819995e-08  20.0506  19.6821
0202-03-12_22:10:14.133000      14604.31        2.28111000e+00        1.93418595e-08  20.0185  19.6706
0202-03-12_22:10:14.336000      14604.51        2.33103500e+00        1.46934495e-08  20.0185  19.6706
0202-03-12_22:10:14.530000      14604.71        2.37834500e+00        1.50653195e-08  20.0185  19.6706
0202-03-12_22:10:14.723000      14604.90        2.43003000e+00        1.72965595e-08  20.0185  19.6706
0202-03-12_22:10:14.918000      14605.09        2.47968200e+00        1.65528095e-08  20.0185  19.6706
0202-03-12_22:10:15.137000      14605.31        2.52538700e+00        1.25241895e-08  20.0365  19.7948
0202-03-12_22:10:15.332000      14605.51        2.57959100e+00        1.18424195e-08  20.0365  19.7948
0202-03-12_22:10:15.535000      14605.71        2.62874400e+00        7.56587950e-09  20.0365  19.7948
0202-03-12_22:10:15.727000      14605.90        2.67585300e+00        3.90912950e-09  20.0365  19.7948
0202-03-12_22:10:15.920000      14606.10        2.72805200e+00        2.91746950e-09  20.0365  19.7948
0202-03-12_22:10:16.125000      14606.30        2.77791700e+00        7.07004950e-09  20.0395  19.6452
0202-03-12_22:10:16.324000      14606.50        2.82587400e+00        1.06648295e-08  20.0395  19.6452
0202-03-12_22:10:16.516000      14606.69        2.87709200e+00        9.54920950e-09  20.0395  19.6452
0202-03-12_22:10:16.710000      14606.89        2.92685800e+00        6.38828950e-09  20.0395  19.6452
0202-03-12_22:10:16.906000      14607.08        2.97181000e+00       -9.87200500e-10  20.0395  19.6452
0202-03-12_22:10:17.125000      14607.30        3.02584500e+00       -6.68925050e-09  20.0274  19.7962
0202-03-12_22:10:17.336000      14607.51        3.07443600e+00       -6.13134050e-09  20.0274  19.7962
0202-03-12_22:10:17.527000      14607.70        3.12393000e+00       -3.46610050e-09  20.0274  19.7962
0202-03-12_22:10:17.734000      14607.91        3.17491900e+00       -1.11070050e-09  20.0274  19.7962
0202-03-12_22:10:17.926000      14608.10        3.22298500e+00        3.78567950e-09  20.0274  19.7962
0202-03-12_22:10:18.137000      14608.31        3.27246300e+00        1.80235950e-09  20.0558  19.7251
0202-03-12_22:10:18.336000      14608.51        3.32446700e+00        6.82264950e-09  20.0558  19.7251
0202-03-12_22:10:18.527000      14608.70        3.37344800e+00        5.64504950e-09  20.0558  19.7251
0202-03-12_22:10:18.720000      14608.90        3.41817900e+00        9.17783950e-09  20.0558  19.7251
0202-03-12_22:10:18.918000      14609.10        3.47278300e+00        1.61814495e-08  20.0558  19.7251
0202-03-12_22:10:19.120000      14609.30        3.52289800e+00        2.91970095e-08  20.0328  19.6962
0202-03-12_22:10:19.332000      14609.51        3.57052800e+00        4.43198395e-08  20.0328  19.6962
0202-03-12_22:10:19.527000      14609.70        3.62208400e+00        6.72520095e-08  20.0328  19.6962
0202-03-12_22:10:19.720000      14609.89        3.67153400e+00        9.25393795e-08  20.0328  19.6962
0202-03-12_22:10:19.910000      14610.09        3.71931600e+00        1.23404839e-07  20.0328  19.6962
0202-03-12_22:10:20.117000      14610.30        3.76826100e+00        1.79495689e-07  20.0455  19.8237
0202-03-12_22:10:20.324000      14610.50        3.82059300e+00        2.52940619e-07  20.0455  19.8237
0202-03-12_22:10:20.520000      14610.70        3.86848200e+00        3.88488340e-07  20.0455  19.8237
0202-03-12_22:10:20.710000      14610.89        3.91667300e+00        5.21061080e-07  20.0455  19.8237
0202-03-12_22:10:20.906000      14611.08        3.96894300e+00        7.02225229e-07  20.0455  19.8237
0202-03-12_22:10:21.117000      14611.29        4.01914400e+00        1.02711831e-06  20.0431  19.6237
0202-03-12_22:10:21.324000      14611.50        4.06642300e+00        1.33273597e-06  20.0431  19.6237
0202-03-12_22:10:21.527000      14611.70        4.11798300e+00        1.86067173e-06  20.0431  19.6237
0202-03-12_22:10:21.720000      14611.90        4.16611200e+00        3.40506045e-06  20.0431  19.6237
0202-03-12_22:10:21.926000      14612.10        4.21484100e+00        4.58079903e-06  20.0431  19.6237
0202-03-12_22:10:22.117000      14612.30        4.26697200e+00        6.09308271e-06  20.0281  19.8017
0202-03-12_22:10:22.316000      14612.49        4.31701500e+00        7.34195631e-06  20.0281  19.8017
0202-03-12_22:10:22.510000      14612.69        4.36193600e+00        9.77090691e-06  20.0281  19.8017
0202-03-12_22:10:22.707000      14612.88        4.41565300e+00        1.23758775e-05  20.0281  19.8017
0202-03-12_22:10:22.906000      14613.08        4.46563600e+00        1.47038026e-05  20.0281  19.8017
0202-03-12_22:10:23.113000      14613.29        4.51415100e+00        1.93621318e-05  20.0589  19.7111
0202-03-12_22:10:23.320000      14613.50        4.56512500e+00        2.51125267e-05  20.0589  19.7111

File: chapter 6/data/tapes/020k_ffj28/Ic/1_anneal/Ic_2024-03-12_22-11-34524025_f28-6e20pm2-1200keV-0nA-20k.txt
# Ic = 3.75 A, n = 26.02 , Tavg = 20.03 K, f28-6e20pm2-1200keV-0nA-20k
#datetime                        t_s     iHTS_A                vHTS_V                tHTS_K  tTAR_K
0202-03-12_22:11:15.910000      14666.09        4.96849100e-02        1.21862240e-08  20.0404  19.8250
0202-03-12_22:11:16.130000      14666.31        4.89265100e-02        1.27450140e-08  20.0415  19.6340
0202-03-12_22:11:16.324000      14666.50        9.98836900e-02        9.77027400e-09  20.0415  19.6340
0202-03-12_22:11:16.527000      14666.71        1.49252000e-01        1.39228540e-08  20.0415  19.6340
0202-03-12_22:11:16.723000      14666.90        1.97400400e-01        1.51624340e-08  20.0415  19.6340
0202-03-12_22:11:16.914000      14667.09        2.45677900e-01        1.96249040e-08  20.0415  19.6340
0202-03-12_22:11:17.130000      14667.31        2.97980300e-01        1.51624340e-08  20.0250  19.7827
0202-03-12_22:11:17.336000      14667.51        3.46216300e-01        2.14222940e-08  20.0250  19.7827
0202-03-12_22:11:17.540000      14667.72        3.95804200e-01        2.26618740e-08  20.0250  19.7827
0202-03-12_22:11:17.730000      14667.91        4.46453400e-01        2.35915540e-08  20.0250  19.7827
0202-03-12_22:11:17.934000      14668.11        4.93799600e-01        1.77655440e-08  20.0250  19.7827
0202-03-12_22:11:18.145000      14668.32        5.44198000e-01        2.02446940e-08  20.0488  19.7109
0202-03-12_22:11:18.350000      14668.53        5.94856000e-01        2.17321840e-08  20.0488  19.7109
0202-03-12_22:11:18.543000      14668.72        6.42538400e-01        2.12363540e-08  20.0488  19.7109
0202-03-12_22:11:18.734000      14668.91        6.93957800e-01        2.28478040e-08  20.0488  19.7109
0202-03-12_22:11:18.930000      14669.10        7.43391400e-01        1.76415840e-08  20.0488  19.7109
0202-03-12_22:11:19.137000      14669.31        7.88817900e-01        1.87572040e-08  20.0206  19.6549
0202-03-12_22:11:19.344000      14669.52        8.42782600e-01        1.82613740e-08  20.0206  19.6549
0202-03-12_22:11:19.543000      14669.72        8.92388600e-01        1.52863940e-08  20.0206  19.6549
0202-03-12_22:11:19.746000      14669.92        9.38922200e-01        1.02041240e-08  20.0206  19.6549
0202-03-12_22:11:19.950000      14670.13        9.91361300e-01        1.11957840e-08  20.0206  19.6549
0202-03-12_22:11:20.150000      14670.33        1.04123600e+00        1.00801740e-08  20.0322  19.7961
0202-03-12_22:11:20.355000      14670.53        1.08883800e+00        1.00181940e-08  20.0322  19.7961
0202-03-12_22:11:20.547000      14670.73        1.13994100e+00        1.23733840e-08  20.0322  19.7961
0202-03-12_22:11:20.742000      14670.92        1.18993000e+00        1.11957840e-08  20.0322  19.7961
0202-03-12_22:11:20.945000      14671.12        1.23764700e+00        1.34890040e-08  20.0322  19.7961
0202-03-12_22:11:21.150000      14671.33        1.28741500e+00        1.05140240e-08  20.0457  19.6314
0202-03-12_22:11:21.355000      14671.53        1.33849000e+00        2.07405240e-08  20.0457  19.6314
0202-03-12_22:11:21.550000      14671.73        1.38520500e+00        1.93150140e-08  20.0457  19.6314
0202-03-12_22:11:21.742000      14671.92        1.43727600e+00        2.56993440e-08  20.0457  19.6314
0202-03-12_22:11:21.934000      14672.11        1.48703200e+00        2.22910140e-08  20.0457  19.6314
0202-03-12_22:11:22.137000      14672.31        1.53227000e+00        2.44609440e-08  20.0296  19.7921
0202-03-12_22:11:22.330000      14672.51        1.58659800e+00        2.28494940e-08  20.0296  19.7921
0202-03-12_22:11:22.523000      14672.70        1.63581800e+00        2.07422140e-08  20.0296  19.7921
0202-03-12_22:11:22.720000      14672.90        1.68128100e+00        2.20437740e-08  20.0296  19.7921
0202-03-12_22:11:22.914000      14673.09        1.73514900e+00        2.03703440e-08  20.0296  19.7921
0202-03-12_22:11:23.110000      14673.29        1.78519900e+00        2.04323240e-08  20.0559  19.7133
0202-03-12_22:11:23.316000      14673.49        1.83377600e+00        2.22916840e-08  20.0559  19.7133
0202-03-12_22:11:23.508000      14673.69        1.88291700e+00        2.65682240e-08  20.0559  19.7133
0202-03-12_22:11:23.703000      14673.88        1.93366100e+00        2.81796740e-08  20.0559  19.7133
0202-03-12_22:11:23.906000      14674.08        1.98164800e+00        3.01630040e-08  20.0559  19.7133
0202-03-12_22:11:24.113000      14674.29        2.03109200e+00        3.03489340e-08  20.0261  19.6538
0202-03-12_22:11:24.324000      14674.50        2.08302300e+00        3.10926840e-08  20.0261  19.6538
0202-03-12_22:11:24.523000      14674.70        2.13076400e+00        3.76624440e-08  20.0261  19.6538
0202-03-12_22:11:24.727000      14674.90        2.18047600e+00        2.84895740e-08  20.0261  19.6538
0202-03-12_22:11:24.920000      14675.10        2.23206200e+00        2.57005240e-08  20.0261  19.6538
0202-03-12_22:11:25.137000      14675.31        2.28051200e+00        2.30354340e-08  20.0457  19.8300
0202-03-12_22:11:25.340000      14675.52        2.33191600e+00        2.34692840e-08  20.0457  19.8300
0202-03-12_22:11:25.543000      14675.72        2.38124600e+00        2.47708440e-08  20.0457  19.8300
0202-03-12_22:11:25.740000      14675.91        2.42779600e+00        1.88828540e-08  20.0457  19.8300
0202-03-12_22:11:25.930000      14676.11        2.47984200e+00        1.78911940e-08  20.0457  19.8300
0202-03-12_22:11:26.137000      14676.31        2.52945700e+00        1.23130940e-08  20.0406  19.6262
0202-03-12_22:11:26.332000      14676.51        2.57734600e+00        1.80771240e-08  20.0406  19.6262
0202-03-12_22:11:26.523000      14676.70        2.62856800e+00        1.77672340e-08  20.0406  19.6262
0202-03-12_22:11:26.727000      14676.90        2.67831200e+00        1.98745140e-08  20.0406  19.6262
0202-03-12_22:11:26.920000      14677.10        2.72660800e+00        1.16933040e-08  20.0406  19.6262
0202-03-12_22:11:27.137000      14677.31        2.77582100e+00        8.96623400e-09  20.0277  19.7850
0202-03-12_22:11:27.336000      14677.51        2.82761700e+00        1.04537240e-08  20.0277  19.7850
0202-03-12_22:11:27.530000      14677.71        2.87526100e+00        2.24776240e-08  20.0277  19.7850
0202-03-12_22:11:27.734000      14677.91        2.92428500e+00        2.29114440e-08  20.0277  19.7850
0202-03-12_22:11:27.934000      14678.11        2.97578900e+00        1.86348640e-08  20.0277  19.7850
0202-03-12_22:11:28.137000      14678.31        3.02558000e+00        1.29327740e-08  20.0592  19.7316
0202-03-12_22:11:28.344000      14678.52        3.07362200e+00        1.47921440e-08  20.0592  19.7316
0202-03-12_22:11:28.535000      14678.71        3.12513800e+00        1.54739140e-08  20.0592  19.7316
0202-03-12_22:11:28.730000      14678.91        3.17508600e+00        2.18577340e-08  20.0592  19.7316
0202-03-12_22:11:28.938000      14679.11        3.21997700e+00        2.58863540e-08  20.0592  19.7316
0202-03-12_22:11:29.140000      14679.32        3.27383000e+00        3.01628940e-08  20.0331  19.6760
0202-03-12_22:11:29.336000      14679.51        3.32399600e+00        2.69399940e-08  20.0331  19.6760
0202-03-12_22:11:29.527000      14679.70        3.36962800e+00        2.88613440e-08  20.0331  19.6760
0202-03-12_22:11:29.720000      14679.90        3.42298600e+00        3.21462140e-08  20.0331  19.6760
0202-03-12_22:11:29.914000      14680.09        3.47270000e+00        3.75383740e-08  20.0331  19.6760
0202-03-12_22:11:30.133000      14680.31        3.51879900e+00        5.50164140e-08  20.0379  19.8077
0202-03-12_22:11:30.344000      14680.52        3.57231800e+00        7.35480840e-08  20.0379  19.8077
0202-03-12_22:11:30.535000      14680.71        3.62184400e+00        9.93932640e-08  20.0379  19.8077
0202-03-12_22:11:30.742000      14680.92        3.66646700e+00        1.37696184e-07  20.0379  19.8077
0202-03-12_22:11:30.934000      14681.11        3.72105100e+00        1.82444914e-07  20.0379  19.8077
0202-03-12_22:11:31.137000      14681.31        3.77092500e+00        2.37730044e-07  20.0405  19.6214
0202-03-12_22:11:31.340000      14681.52        3.81858500e+00        3.55985674e-07  20.0405  19.6214
0202-03-12_22:11:31.530000      14681.71        3.86981600e+00        4.58064824e-07  20.0405  19.6214
0202-03-12_22:11:31.727000      14681.91        3.91985700e+00        6.08859354e-07  20.0405  19.6214
0202-03-12_22:11:31.934000      14682.11        3.96532100e+00        8.72083494e-07  20.0405  19.6214
0202-03-12_22:11:32.133000      14682.31        4.01921000e+00        1.15253776e-06  20.0222  19.7916
0202-03-12_22:11:32.330000      14682.50        4.06843500e+00        1.49187192e-06  20.0222  19.7916
0202-03-12_22:11:32.530000      14682.71        4.11344100e+00        3.05758144e-06  20.0222  19.7916
0202-03-12_22:11:32.727000      14682.90        4.16770900e+00        3.18587764e-06  20.0222  19.7916
0202-03-12_22:11:32.918000      14683.10        4.21711900e+00        4.36254595e-06  20.0222  19.7916
0202-03-12_22:11:33.125000      14683.30        4.26554600e+00        6.63809908e-06  20.0535  19.7243
0202-03-12_22:11:33.336000      14683.51        4.31588500e+00        8.38838158e-06  20.0535  19.7243
0202-03-12_22:11:33.540000      14683.71        4.36619300e+00        9.96741588e-06  20.0535  19.7243
0202-03-12_22:11:33.742000      14683.92        4.41392700e+00        1.40842297e-05  20.0535  19.7243
0202-03-12_22:11:33.938000      14684.11        4.46573400e+00        1.73635288e-05  20.0535  19.7243
0202-03-12_22:11:34.145000      14684.32        4.51536300e+00        2.06639006e-05  20.0263  19.6659

File: chapter 6/data/tapes/020k_ffj28/Ic/1_anneal/Ic_2024-03-12_22-12-04242747_f28-6e20pm2-1200keV-104nA-20k.txt
# Ic = 0.47 A, n = 13.47 , Tavg = 21.29 K, f28-6e20pm2-1200keV-104nA-20k
#datetime                        t_s     iHTS_A                vHTS_V                tHTS_K  tTAR_K
0202-03-12_22:12:00.953000      14711.13        1.92962500e-02       -5.82600300e-09  21.2702  19.8268
0202-03-12_22:12:01.168000      14711.35        5.10241100e-02       -6.75568300e-09  21.2702  19.8268
0202-03-12_22:12:01.363000      14711.54        9.70961600e-02       -6.07392300e-09  21.2894  19.6531
0202-03-12_22:12:01.560000      14711.73        1.48884300e-01       -1.20858530e-08  21.2894  19.6531
0202-03-12_22:12:01.750000      14711.93        1.98561300e-01       -9.11087300e-09  21.2894  19.6531
0202-03-12_22:12:01.950000      14712.12        2.44044100e-01       -7.25151300e-09  21.2894  19.6531
0202-03-12_22:12:02.145000      14712.32        2.97988000e-01       -5.45413300e-09  21.2656  19.7738
0202-03-12_22:12:02.340000      14712.52        3.47420100e-01       -5.45413300e-09  21.2656  19.7738
0202-03-12_22:12:02.543000      14712.72        3.91994600e-01       -1.11561300e-09  21.2656  19.7738
0202-03-12_22:12:02.734000      14712.91        4.45986000e-01        1.11671700e-09  21.2656  19.7738
0202-03-12_22:12:02.930000      14713.11        4.95614000e-01        1.68604370e-08  21.2656  19.7738
0202-03-12_22:12:03.140000      14713.32        5.43488200e-01        1.13489747e-06  21.2929  19.7603
0202-03-12_22:12:03.340000      14713.52        5.94851200e-01        4.80032362e-06  21.2929  19.7603
0202-03-12_22:12:03.543000      14713.72        6.44755200e-01        1.67845437e-05  21.2929  19.7603
0202-03-12_22:12:03.734000      14713.91        6.88924600e-01        2.54039345e-05  21.2929  19.7603

File: chapter 6/data/tapes/020k_ffj28/Ic/1_anneal/Ic_2024-03-12_22-13-29355743_f28-6e20pm2-1200keV-110nA-20k.txt
# Ic = 0.40 A, n = 16.57 , Tavg = 21.35 K, f28-6e20pm2-1200keV-110nA-20k
#datetime                        t_s     iHTS_A                vHTS_V                tHTS_K  tTAR_K
0202-03-12_22:13:17.855000      14788.03        2.29411300e-02        2.00532205e-08  21.3512  19.6677
0202-03-12_22:13:18.082000      14788.26        1.54032000e-02        2.01771805e-08  21.3512  19.6677
0202-03-12_22:13:18.280000      14788.46        2.44861100e-02        1.92475005e-08  21.3068  19.7967
0202-03-12_22:13:18.480000      14788.66        3.40439500e-02       -2.94088950e-09  21.3068  19.7967
0202-03-12_22:13:18.688000      14788.86        4.42741000e-02       -2.94087950e-09  21.3068  19.7967
0202-03-12_22:13:18.880000      14789.06        5.45265100e-02       -1.88722950e-09  21.3068  19.7967
0202-03-12_22:13:19.105000      14789.28        6.40947400e-02       -1.63928950e-09  21.3068  19.7967
0202-03-12_22:13:19.316000      14789.49        7.44361900e-02       -4.49030950e-09  21.3803  19.7235
0202-03-12_22:13:19.520000      14789.70        8.40563600e-02       -6.59758950e-09  21.3803  19.7235
0202-03-12_22:13:19.723000      14789.90        9.39481300e-02       -1.20517095e-08  21.3803  19.7235
0202-03-12_22:13:19.926000      14790.10        1.03954200e-01       -1.41589895e-08  21.3803  19.7235
0202-03-12_22:13:20.133000      14790.31        1.13920000e-01       -1.06881795e-08  21.3281  19.8296
0202-03-12_22:13:20.332000      14790.51        1.23688600e-01       -8.14704950e-09  21.3281  19.8296
0202-03-12_22:13:20.527000      14790.70        1.34004800e-01       -8.51892950e-09  21.3281  19.8296
0202-03-12_22:13:20.723000      14790.90        1.43537400e-01       -9.26266950e-09  21.3281  19.8296
0202-03-12_22:13:20.918000      14791.09        1.53145700e-01       -6.22570950e-09  21.3281  19.8296
0202-03-12_22:13:21.120000      14791.30        1.63761700e-01       -1.01949950e-09  21.3719  19.8444
0202-03-12_22:13:21.332000      14791.51        1.73479900e-01       -6.47629500e-10  21.3719  19.8444
0202-03-12_22:13:21.530000      14791.71        1.83181700e-01       -5.35800950e-09  21.3719  19.8444
0202-03-12_22:13:21.734000      14791.91        1.93412700e-01       -6.78351950e-09  21.3719  19.8444
0202-03-12_22:13:21.930000      14792.11        2.03374200e-01       -7.96111950e-09  21.3719  19.8444
0202-03-12_22:13:22.145000      14792.32        2.12488300e-01       -1.20542950e-09  21.3139  19.6261
0202-03-12_22:13:22.340000      14792.52        2.23292800e-01       -6.16372950e-09  21.3139  19.6261
0202-03-12_22:13:22.530000      14792.71        2.33251300e-01       -1.06881795e-08  21.3139  19.6261
0202-03-12_22:13:22.730000      14792.91        2.42651900e-01       -1.42209695e-08  21.3139  19.6261
0202-03-12_22:13:22.926000      14793.10        2.52282400e-01       -1.07501595e-08  21.3139  19.6261
0202-03-12_22:13:23.130000      14793.31        2.62963700e-01       -7.71319950e-09  21.3528  19.7797
0202-03-12_22:13:23.330000      14793.50        2.72670300e-01       -1.20517095e-08  21.3528  19.7797
0202-03-12_22:13:23.520000      14793.70        2.82642200e-01       -1.39730595e-08  21.3528  19.7797
0202-03-12_22:13:23.715000      14793.89        2.92716500e-01       -1.70100095e-08  21.3528  19.7797
0202-03-12_22:13:23.910000      14794.09        3.02872400e-01       -1.39110795e-08  21.3528  19.7797
0202-03-12_22:13:24.110000      14794.29        3.12011700e-01       -1.39730595e-08  21.3376  19.6849
0202-03-12_22:13:24.310000      14794.49        3.22322000e-01       -1.37251395e-08  21.3376  19.6849
0202-03-12_22:13:24.504000      14794.68        3.32271700e-01       -1.71339695e-08  21.3376  19.6849
0202-03-12_22:13:24.695000      14794.87        3.41605400e-01       -1.97994695e-08  21.3376  19.6849
0202-03-12_22:13:24.890000      14795.07        3.52394100e-01       -2.01097795e-08  21.3376  19.6849
0202-03-12_22:13:25.117000      14795.30        3.62404600e-01       -7.34270950e-09  21.3376  19.6849
0202-03-12_22:13:25.332000      14795.51        3.72321600e-01        2.57539305e-08  21.3511  19.7239
0202-03-12_22:13:25.523000      14795.70        3.81826000e-01        4.93058505e-08  21.3511  19.7239
0202-03-12_22:13:25.720000      14795.90        3.91161200e-01        8.11009405e-08  21.3511  19.7239
0202-03-12_22:13:25.920000      14796.10        4.01864800e-01        1.22316791e-07  21.3511  19.7239
0202-03-12_22:13:26.140000      14796.32        4.11768500e-01        1.80080961e-07  21.3603  19.6804
0202-03-12_22:13:26.348000      14796.53        4.21436100e-01        3.19781021e-07  21.3603  19.6804
0202-03-12_22:13:26.550000      14796.73        4.31729600e-01        4.97226121e-07  21.3603  19.6804
0202-03-12_22:13:26.754000      14796.93        4.40928300e-01        8.06623921e-07  21.3603  19.6804
0202-03-12_22:13:26.945000      14797.12        4.51177700e-01        1.14670120e-06  21.3603  19.6804
0202-03-12_22:13:27.164000      14797.34        4.61258000e-01        2.70757348e-06  21.3347  19.7533
0202-03-12_22:13:27.370000      14797.55        4.70879600e-01        3.89186299e-06  21.3347  19.7533
0202-03-12_22:13:27.574000      14797.75        4.81194400e-01        5.47356010e-06  21.3347  19.7533
0202-03-12_22:13:27.777000      14797.96        4.91063900e-01        7.23747460e-06  21.3347  19.7533
0202-03-12_22:13:27.973000      14798.15        5.00446600e-01        8.44742330e-06  21.3347  19.7533
0202-03-12_22:13:28.170000      14798.35        5.11043000e-01        1.10844941e-05  21.3502  19.7977
0202-03-12_22:13:28.375000      14798.55        5.20749300e-01        1.26495189e-05  21.3502  19.7977
0202-03-12_22:13:28.566000      14798.74        5.29890100e-01        1.64146644e-05  21.3502  19.7977
0202-03-12_22:13:28.770000      14798.95        5.40580300e-01        1.93034927e-05  21.3502  19.7977
0202-03-12_22:13:28.960000      14799.14        5.50427500e-01        2.39023138e-05  21.3502  19.7977

File: chapter 6/data/tapes/020k_ffj28/Ic/1_anneal/Ic_2024-03-12_22-34-24720691_f28-6e20pm2-1200keV-0nA-20k.txt
# Ic = 3.30 A, n = 25.59 , Tavg = 20.03 K, f28-6e20pm2-1200keV-0nA-20k
#datetime                        t_s     iHTS_A                vHTS_V                tHTS_K  tTAR_K
0202-03-12_22:34:08.066000      16038.24        1.55756100e-02       -1.15899850e-09  20.0403  19.7882
0202-03-12_22:34:08.273000      16038.45        5.02614200e-02        1.42551500e-10  20.0590  19.6529
0202-03-12_22:34:08.470000      16038.65        9.65972600e-02       -3.01836850e-09  20.0590  19.6529
0202-03-12_22:34:08.660000      16038.84        1.48729100e-01        4.97690150e-09  20.0590  19.6529
0202-03-12_22:34:08.855000      16039.03        1.98744600e-01        8.44771150e-09  20.0590  19.6529
0202-03-12_22:34:09.082000      16039.26        2.47433200e-01        1.57612015e-08  20.0590  19.6529
0202-03-12_22:34:09.290000      16039.47        2.98045300e-01        1.52648815e-08  20.0298  19.7316
0202-03-12_22:34:09.490000      16039.67        3.47297900e-01        1.89206415e-08  20.0298  19.7316
0202-03-12_22:34:09.690000      16039.87        3.94395600e-01        1.40235715e-08  20.0298  19.7316
0202-03-12_22:34:09.895000      16040.07        4.46211300e-01        1.91055815e-08  20.0298  19.7316
0202-03-12_22:34:10.105000      16040.28        4.96107300e-01        1.76180915e-08  20.0412  19.7745
0202-03-12_22:34:10.300000      16040.48        5.43823800e-01        1.89816315e-08  20.0412  19.7745
0202-03-12_22:34:10.496000      16040.67        5.94867800e-01        1.47050915e-08  20.0412  19.7745
0202-03-12_22:34:10.688000      16040.87        6.44378700e-01        1.75561215e-08  20.0412  19.7745
0202-03-12_22:34:10.895000      16041.07        6.92021000e-01        1.84858015e-08  20.0412  19.7745
0202-03-12_22:34:11.110000      16041.29        7.43019000e-01        1.82998615e-08  20.0423  19.6284
0202-03-12_22:34:11.320000      16041.50        7.93540600e-01        1.61306015e-08  20.0423  19.6284
0202-03-12_22:34:11.510000      16041.69        8.41298700e-01        1.74941415e-08  20.0423  19.6284
0202-03-12_22:34:11.715000      16041.89        8.91997700e-01        2.08409915e-08  20.0423  19.6284
0202-03-12_22:34:11.910000      16042.09        9.41418000e-01        1.92295415e-08  20.0423  19.6284
0202-03-12_22:34:12.117000      16042.29        9.86734700e-01        2.16467115e-08  20.0268  19.8123
0202-03-12_22:34:12.310000      16042.49        1.04057600e+00        1.78660115e-08  20.0268  19.8123
0202-03-12_22:34:12.504000      16042.68        1.09037800e+00        2.27623315e-08  20.0268  19.8123
0202-03-12_22:34:12.707000      16042.89        1.13476400e+00        1.62545615e-08  20.0268  19.8123
0202-03-12_22:34:12.902000      16043.08        1.18940400e+00        2.29482715e-08  20.0268  19.8123
0202-03-12_22:34:13.105000      16043.28        1.23963300e+00        1.71222615e-08  20.0268  19.8123
0202-03-12_22:34:13.300000      16043.48        1.28717300e+00        2.48076315e-08  20.0571  19.6806
0202-03-12_22:34:13.492000      16043.67        1.33832500e+00        2.09029715e-08  20.0571  19.6806
0202-03-12_22:34:13.688000      16043.86        1.38792600e+00        2.32581615e-08  20.0571  19.6806
0202-03-12_22:34:13.883000      16044.06        1.43357400e+00        2.43737815e-08  20.0571  19.6806
0202-03-12_22:34:14.082000      16044.26        1.48719300e+00        2.74727215e-08  20.0571  19.6806
0202-03-12_22:34:14.277000      16044.46        1.53748500e+00        2.99518715e-08  20.0223  19.7011
0202-03-12_22:34:14.473000      16044.65        1.58270800e+00        2.50555415e-08  20.0223  19.7011
0202-03-12_22:34:14.664000      16044.84        1.63588700e+00        2.10889015e-08  20.0223  19.7011
0202-03-12_22:34:14.860000      16045.04        1.68539700e+00        1.87956915e-08  20.0223  19.7011
0202-03-12_22:34:15.070000      16045.25        1.73348300e+00        2.08409915e-08  20.0223  19.7011
0202-03-12_22:34:15.270000      16045.45        1.78450000e+00        2.62345615e-08  20.0528  19.7868
0202-03-12_22:34:15.460000      16045.64        1.83445800e+00        3.05125215e-08  20.0528  19.7868
0202-03-12_22:34:15.664000      16045.84        1.87993700e+00        3.47904715e-08  20.0528  19.7868
0202-03-12_22:34:15.867000      16046.04        1.93378100e+00        3.70841615e-08  20.0528  19.7868
0202-03-12_22:34:16.086000      16046.26        1.98372600e+00        3.52247915e-08  20.0528  19.7868
0202-03-12_22:34:16.285000      16046.46        2.03306300e+00        2.64857815e-08  20.0509  19.6401
0202-03-12_22:34:16.477000      16046.65        2.08262600e+00        2.98946215e-08  20.0509  19.6401
0202-03-12_22:34:16.668000      16046.85        2.13052900e+00        3.25597015e-08  20.0509  19.6401
0202-03-12_22:34:16.875000      16047.05        2.17958200e+00        3.50388615e-08  20.0509  19.6401
0202-03-12_22:34:17.098000      16047.27        2.23285000e+00        2.70435915e-08  20.0509  19.6401
0202-03-12_22:34:17.297000      16047.47        2.28013100e+00        3.23117915e-08  20.0341  19.8076
0202-03-12_22:34:17.490000      16047.67        2.32880900e+00        3.77659215e-08  20.0341  19.8076
0202-03-12_22:34:17.690000      16047.87        2.38011200e+00        4.53893215e-08  20.0341  19.8076
0202-03-12_22:34:17.887000      16048.06        2.43020200e+00        4.44596415e-08  20.0341  19.8076
0202-03-12_22:34:18.113000      16048.29        2.47827300e+00        3.73940515e-08  20.0341  19.8076
0202-03-12_22:34:18.332000      16048.51        2.53091600e+00        3.98732015e-08  20.0610  19.6863
0202-03-12_22:34:18.527000      16048.70        2.57446800e+00        4.03690315e-08  20.0610  19.6863
0202-03-12_22:34:18.720000      16048.90        2.62866200e+00        3.89435215e-08  20.0610  19.6863
0202-03-12_22:34:18.926000      16049.10        2.67840900e+00        3.61544715e-08  20.0610  19.6863
0202-03-12_22:34:19.130000      16049.31        2.72645400e+00        4.04310115e-08  20.0348  19.7231
0202-03-12_22:34:19.324000      16049.50        2.77579800e+00        4.35919315e-08  20.0348  19.7231
0202-03-12_22:34:19.516000      16049.69        2.82737800e+00        4.77445115e-08  20.0348  19.7231
0202-03-12_22:34:19.707000      16049.89        2.87692500e+00        4.84262815e-08  20.0348  19.7231
0202-03-12_22:34:19.902000      16050.08        2.92168700e+00        5.16491815e-08  20.0348  19.7231
0202-03-12_22:34:20.125000      16050.30        2.97685600e+00        5.90246615e-08  20.0558  19.7724
0202-03-12_22:34:20.340000      16050.52        3.02552600e+00        6.72058615e-08  20.0558  19.7724
0202-03-12_22:34:20.543000      16050.72        3.07517900e+00        8.23286915e-08  20.0558  19.7724
0202-03-12_22:34:20.746000      16050.92        3.12511400e+00        9.18114415e-08  20.0558  19.7724
0202-03-12_22:34:20.945000      16051.12        3.17287200e+00        1.12202472e-07  20.0558  19.7724
0202-03-12_22:34:21.152000      16051.33        3.22453100e+00        1.39472942e-07  20.0354  19.7432
0202-03-12_22:34:21.355000      16051.53        3.27506500e+00        2.04983701e-07  20.0354  19.7432
0202-03-12_22:34:21.547000      16051.72        3.32119500e+00        2.74833172e-07  20.0354  19.7432
0202-03-12_22:34:21.742000      16051.92        3.37331300e+00        3.66871251e-07  20.0354  19.7432
0202-03-12_22:34:21.945000      16052.12        3.42300100e+00        5.48902942e-07  20.0354  19.7432
0202-03-12_22:34:22.145000      16052.32        3.47116700e+00        7.36016892e-07  20.0317  19.8130
0202-03-12_22:34:22.355000      16052.53        3.52272300e+00        9.71970112e-07  20.0317  19.8130
0202-03-12_22:34:22.550000      16052.73        3.57221000e+00        1.42181212e-06  20.0317  19.8130
0202-03-12_22:34:22.742000      16052.92        3.61744600e+00        2.70446304e-06  20.0317  19.8130
0202-03-12_22:34:22.945000      16053.12        3.67123000e+00        2.87608229e-06  20.0317  19.8130
0202-03-12_22:34:23.140000      16053.32        3.72104500e+00        5.18423412e-06  20.0588  19.6930
0202-03-12_22:34:23.344000      16053.52        3.76606000e+00        6.56760052e-06  20.0588  19.6930
0202-03-12_22:34:23.547000      16053.72        3.81978000e+00        9.28722942e-06  20.0588  19.6930
0202-03-12_22:34:23.740000      16053.92        3.86997900e+00        1.17242351e-05  20.0588  19.6930
0202-03-12_22:34:23.938000      16054.11        3.89878500e+00        1.34261724e-05  20.0588  19.6930
0202-03-12_22:34:24.133000      16054.31        3.96874300e+00        1.91530116e-05  20.0252  19.7185
0202-03-12_22:34:24.324000      16054.50        4.01872500e+00        2.51761092e-05  20.0252  19.7185
