Repository: shortlab/2025-devitre-PhD

# 2025-devitre-PhD
Data repository for Alexis Devitre's PhD thesis

File: chapter 6/data/tapes/020k_ffj28/Ic/1_anneal/Ic_2024-03-12_22-36-09507787_f28-6e20pm2-1200keV-0nA-20k.txt
# Ic = 3.26 A, n = 25.41 , Tavg = 20.03 K, f28-6e20pm2-1200keV-0nA-20k
#datetime                        t_s     iHTS_A                vHTS_V                tHTS_K  tTAR_K
0202-03-12_22:35:52.906000      16143.08        4.98332900e-02       -6.25675550e-09  20.0309  19.7894
0202-03-12_22:35:53.120000      16143.30        4.88522800e-02        3.47391450e-09  20.0538  19.7066
0202-03-12_22:35:53.332000      16143.51        1.00253800e-01        8.74210450e-09  20.0538  19.7066
0202-03-12_22:35:53.527000      16143.70        1.48989900e-01        4.36954500e-10  20.0538  19.7066
0202-03-12_22:35:53.723000      16143.90        1.94533500e-01        6.32493450e-09  20.0538  19.7066
0202-03-12_22:35:53.926000      16144.10        2.48367600e-01        8.74210450e-09  20.0538  19.7066
0202-03-12_22:35:54.137000      16144.31        2.98299800e-01        1.31425945e-08  20.0338  19.6710
0202-03-12_22:35:54.340000      16144.52        3.46313100e-01        9.17595450e-09  20.0338  19.6710
0202-03-12_22:35:54.530000      16144.71        3.96694700e-01        1.34523545e-08  20.0338  19.6710
0202-03-12_22:35:54.727000      16144.90        4.46245500e-01        1.17787245e-08  20.0338  19.6710
0202-03-12_22:35:54.934000      16145.11        4.92265600e-01        7.62587450e-09  20.0338  19.6710
0202-03-12_22:35:55.145000      16145.32        5.45902300e-01        9.23725450e-09  20.0459  19.8110
0202-03-12_22:35:55.360000      16145.54        5.93399100e-01        9.91902450e-09  20.0459  19.8110
0202-03-12_22:35:55.562000      16145.74        6.43211200e-01        1.61168945e-08  20.0459  19.8110
0202-03-12_22:35:55.766000      16145.94        6.93936000e-01        1.76663645e-08  20.0459  19.8110
0202-03-12_22:35:55.957000      16146.14        7.41437200e-01        1.95257345e-08  20.0459  19.8110
0202-03-12_22:35:56.176000      16146.35        7.91106300e-01        2.33684145e-08  20.0067  19.6772
0202-03-12_22:35:56.370000      16146.55        8.42703700e-01        2.57236045e-08  20.0067  19.6772
0202-03-12_22:35:56.574000      16146.75        8.92049800e-01        2.85126545e-08  20.0067  19.6772
0202-03-12_22:35:56.766000      16146.94        9.38748100e-01        3.22313745e-08  20.0067  19.6772
0202-03-12_22:35:56.960000      16147.14        9.91414100e-01        3.17975245e-08  20.0067  19.6772
0202-03-12_22:35:57.176000      16147.35        1.04059400e+00        2.95662845e-08  20.0718  19.8316
0202-03-12_22:35:57.380000      16147.56        1.08853000e+00        1.93397945e-08  20.0718  19.8316
0202-03-12_22:35:57.582000      16147.76        1.13985100e+00        1.77283445e-08  20.0718  19.8316
0202-03-12_22:35:57.777000      16147.95        1.18766100e+00        1.82241745e-08  20.0718  19.8316
0202-03-12_22:35:57.984000      16148.16        1.23682300e+00        2.00215645e-08  20.0718  19.8316
0202-03-12_22:35:58.184000      16148.36        1.28931500e+00        1.71705345e-08  20.0569  19.7182
0202-03-12_22:35:58.375000      16148.55        1.33675700e+00        1.86580245e-08  20.0569  19.7182
0202-03-12_22:35:58.582000      16148.76        1.38485500e+00        1.60549245e-08  20.0569  19.7182
0202-03-12_22:35:58.773000      16148.95        1.43765700e+00        1.63028345e-08  20.0569  19.7182
0202-03-12_22:35:58.970000      16149.14        1.48708900e+00        1.72944945e-08  20.0569  19.7182
0202-03-12_22:35:59.190000      16149.37        1.53303200e+00        1.82861545e-08  20.0432  19.8029
0202-03-12_22:35:59.390000      16149.57        1.58684700e+00        1.77283445e-08  20.0432  19.8029
0202-03-12_22:35:59.594000      16149.77        1.63421900e+00        1.09106845e-08  20.0432  19.8029
0202-03-12_22:35:59.790000      16149.96        1.68351200e+00        1.58689845e-08  20.0432  19.8029
0202-03-12_22:35:59.980000      16150.16        1.73538800e+00        1.98976045e-08  20.0432  19.8029
0202-03-12_22:36:00.195000      16150.37        1.78528800e+00        2.72110945e-08  20.0393  19.8045
0202-03-12_22:36:00.390000      16150.57        1.83303800e+00        2.49798645e-08  20.0393  19.8045
0202-03-12_22:36:00.594000      16150.77        1.88410700e+00        2.60956645e-08  20.0393  19.8045
0202-03-12_22:36:00.797000      16150.97        1.93224100e+00        2.25011345e-08  20.0393  19.8045
0202-03-12_22:36:01.020000      16151.20        1.98196300e+00        2.20674645e-08  20.0393  19.8045
0202-03-12_22:36:01.223000      16151.40        2.03363800e+00        1.79148845e-08  20.0453  19.6139
0202-03-12_22:36:01.426000      16151.60        2.07852700e+00        2.00221645e-08  20.0453  19.6139
0202-03-12_22:36:01.625000      16151.80        2.13215500e+00        2.57861845e-08  20.0453  19.6139
0202-03-12_22:36:01.832000      16152.01        2.18223200e+00        2.55382745e-08  20.0453  19.6139
0202-03-12_22:36:02.062000      16152.24        2.22942800e+00        2.96288745e-08  20.0453  19.6139
0202-03-12_22:36:02.273000      16152.45        2.28201700e+00        3.66944545e-08  20.0202  19.7830
0202-03-12_22:36:02.465000      16152.64        2.32895500e+00        3.67564345e-08  20.0202  19.7830
0202-03-12_22:36:02.676000      16152.85        2.38039800e+00        2.75835745e-08  20.0202  19.7830
0202-03-12_22:36:02.870000      16153.05        2.42841900e+00        1.94643545e-08  20.0202  19.7830
0202-03-12_22:36:03.125000      16153.30        2.47585300e+00        1.95263345e-08  20.0202  19.7830
0202-03-12_22:36:03.330000      16153.50        2.52889000e+00        2.16336145e-08  20.0586  19.7155
0202-03-12_22:36:03.520000      16153.70        2.57711400e+00        1.69852045e-08  20.0586  19.7155
0202-03-12_22:36:03.715000      16153.89        2.62864800e+00        1.44440745e-08  20.0586  19.7155
0202-03-12_22:36:03.910000      16154.09        2.67837600e+00        1.97122745e-08  20.0586  19.7155
0202-03-12_22:36:04.117000      16154.30        2.72439100e+00        2.85752345e-08  20.0287  19.6709
0202-03-12_22:36:04.324000      16154.50        2.77795700e+00        3.40293645e-08  20.0287  19.6709
0202-03-12_22:36:04.516000      16154.69        2.82747500e+00        3.74381945e-08  20.0287  19.6709
0202-03-12_22:36:04.710000      16154.89        2.87202400e+00        3.59507045e-08  20.0287  19.6709
0202-03-12_22:36:04.902000      16155.08        2.92628300e+00        4.02892245e-08  20.0287  19.6709
0202-03-12_22:36:05.113000      16155.29        2.97650400e+00        4.90902045e-08  20.0433  19.8186
0202-03-12_22:36:05.320000      16155.50        3.02343200e+00        6.11760645e-08  20.0433  19.8186
0202-03-12_22:36:05.523000      16155.70        3.07543200e+00        7.62988845e-08  20.0433  19.8186
0202-03-12_22:36:05.730000      16155.91        3.12510700e+00        9.29711645e-08  20.0433  19.8186
0202-03-12_22:36:05.934000      16156.11        3.17263800e+00        1.35302664e-07  20.0433  19.8186
0202-03-12_22:36:06.137000      16156.31        3.22469700e+00        1.75031044e-07  20.0510  19.6390
0202-03-12_22:36:06.340000      16156.52        3.27504200e+00        2.60499765e-07  20.0510  19.6390
0202-03-12_22:36:06.535000      16156.71        3.32120600e+00        3.44109494e-07  20.0510  19.6390
0202-03-12_22:36:06.727000      16156.91        3.37335100e+00        4.64844514e-07  20.0510  19.6390
0202-03-12_22:36:06.934000      16157.11        3.42277600e+00        6.90881605e-07  20.0510  19.6390
0202-03-12_22:36:07.125000      16157.30        3.47008500e+00        9.27702505e-07  20.0318  19.7906
0202-03-12_22:36:07.340000      16157.52        3.52285000e+00        1.23331984e-06  20.0318  19.7906
0202-03-12_22:36:07.530000      16157.71        3.57211200e+00        2.77907051e-06  20.0318  19.7906
0202-03-12_22:36:07.727000      16157.90        3.61710500e+00        2.87123295e-06  20.0318  19.7906
0202-03-12_22:36:07.920000      16158.10        3.67106900e+00        4.10981679e-06  20.0318  19.7906
0202-03-12_22:36:08.120000      16158.30        3.72052800e+00        6.56411434e-06  20.0669  19.7341
0202-03-12_22:36:08.330000      16158.50        3.76785300e+00        8.38752984e-06  20.0669  19.7341
0202-03-12_22:36:08.527000      16158.71        3.81998800e+00        1.15267547e-05  20.0669  19.7341
0202-03-12_22:36:08.723000      16158.90        3.86981800e+00        1.44973972e-05  20.0669  19.7341
0202-03-12_22:36:08.920000      16159.10        3.91448700e+00        1.85068040e-05  20.0669  19.7341
0202-03-12_22:36:09.133000      16159.31        3.96933400e+00        2.54440877e-05  20.0314  19.6638

File: chapter 6/data/tapes/020k_ffj28/Ic/1_anneal/Ic_2024-03-12_22-36-44708875_f28-6e20pm2-1200keV-138nA-20k.txt
# Ic = 0.01 A, n = 2.43 , Tavg = 21.63 K, f28-6e20pm2-1200keV-138nA-20k
#datetime                        t_s     iHTS_A                vHTS_V                tHTS_K  tTAR_K
0202-03-12_22:36:38.086000      16188.26        2.11527600e-02        1.50897432e-05  21.6130  19.7764
0202-03-12_22:36:38.320000      16188.50        7.69015600e-03        7.19883650e-09  21.6421  19.7582
0202-03-12_22:36:38.516000      16188.69        9.72639200e-03        6.91066500e-10  21.6421  19.7582
0202-03-12_22:36:38.707000      16188.88        1.14687700e-02       -8.41982350e-09  21.6421  19.7582
0202-03-12_22:36:38.902000      16189.08        1.33729200e-02       -6.10493500e-10  21.6421  19.7582
0202-03-12_22:36:39.098000      16189.27        1.53735300e-02        2.24053650e-09  21.6248  19.6556
0202-03-12_22:36:39.312000      16189.49        1.73548600e-02        4.59572650e-09  21.6248  19.6556
0202-03-12_22:36:39.508000      16189.68        1.92515800e-02        2.30251650e-09  21.6248  19.6556
0202-03-12_22:36:39.700000      16189.88        2.11765100e-02       -2.03600350e-09  21.6248  19.6556
0202-03-12_22:36:39.890000      16190.07        2.35808100e-02       -2.22194350e-09  21.6248  19.6556
0202-03-12_22:36:40.105000      16190.28        2.53959100e-02        6.33113650e-09  21.6243  19.7939
0202-03-12_22:36:40.330000      16190.50        2.74640500e-02        1.45123365e-08  21.6243  19.7939
0202-03-12_22:36:40.530000      16190.71        2.91693300e-02        4.12252065e-08  21.6243  19.7939
0202-03-12_22:36:40.723000      16190.90        3.10853500e-02        9.11801365e-08  21.6243  19.7939
0202-03-12_22:36:40.930000      16191.11        3.30384700e-02        2.90565987e-07  21.6243  19.7939
0202-03-12_22:36:41.137000      16191.31        3.52171900e-02        5.47220267e-07  21.6376  19.6228
0202-03-12_22:36:41.355000      16191.53        3.70352500e-02        1.04937238e-06  21.6376  19.6228
0202-03-12_22:36:41.560000      16191.74        3.88221500e-02        2.76401376e-06  21.6376  19.6228
0202-03-12_22:36:41.754000      16191.93        4.10038300e-02        4.14304192e-06  21.6376  19.6228
0202-03-12_22:36:41.950000      16192.13        4.30772400e-02        5.27167573e-06  21.6376  19.6228
0202-03-12_22:36:42.160000      16192.34        4.50170100e-02        6.75253503e-06  21.6217  19.7881
0202-03-12_22:36:42.350000      16192.53        4.69582600e-02        8.66501463e-06  21.6217  19.7881
0202-03-12_22:36:42.543000      16192.72        4.89633300e-02        8.73932723e-06  21.6217  19.7881
0202-03-12_22:36:42.746000      16192.93        5.09149700e-02        1.03270999e-05  21.6217  19.7881
0202-03-12_22:36:42.940000      16193.12        5.30254100e-02        1.17529220e-05  21.6217  19.7881
0202-03-12_22:36:43.140000      16193.32        5.46401500e-02        1.30681120e-05  21.6483  19.7630
0202-03-12_22:36:43.340000      16193.52        5.69702400e-02        1.48629558e-05  21.6483  19.7630
0202-03-12_22:36:43.530000      16193.71        5.89115700e-02        1.65658850e-05  21.6483  19.7630
0202-03-12_22:36:43.723000      16193.90        6.07875200e-02        1.67777285e-05  21.6483  19.7630
0202-03-12_22:36:43.926000      16194.10        6.26130100e-02        1.91011274e-05  21.6483  19.7630
0202-03-12_22:36:44.133000      16194.31        6.47160300e-02        1.92056237e-05  21.6267  19.6519
0202-03-12_22:36:44.336000      16194.51        6.66706300e-02        2.19972723e-05  21.6267  19.6519

File: chapter 6/data/tapes/020k_ffj28/Ic/1_anneal/Ic_2024-03-12_22-39-26727867_f28-6e20pm2-1200keV-0nA-20k.txt
# Ic = 3.21 A, n = 25.44 , Tavg = 20.06 K, f28-6e20pm2-1200keV-0nA-20k
#datetime                        t_s     iHTS_A                vHTS_V                tHTS_K  tTAR_K
0202-03-12_22:39:10.445000      16340.62        2.90204000e-02       -5.60907550e-09  20.0238  19.7918
0202-03-12_22:39:10.640000      16340.82        5.03608100e-02       -7.46844550e-09  20.0238  19.7918
0202-03-12_22:39:10.848000      16341.02        9.96772100e-02       -3.81169550e-09  20.0238  19.7918
0202-03-12_22:39:11.082000      16341.26        1.48094200e-01       -4.61741550e-09  20.0238  19.7918
0202-03-12_22:39:11.277000      16341.46        1.99189800e-01        1.08462450e-09  20.0566  19.6885
0202-03-12_22:39:11.473000      16341.65        2.45217300e-01       -2.94399550e-09  20.0566  19.6885
0202-03-12_22:39:11.680000      16341.86        2.97850800e-01        2.88201450e-09  20.0566  19.6885
0202-03-12_22:39:11.875000      16342.05        3.47594600e-01        3.25388450e-09  20.0566  19.6885
0202-03-12_22:39:12.080000      16342.26        3.92679700e-01        5.11324450e-09  20.0566  19.6885
0202-03-12_22:39:12.280000      16342.46        4.46680100e-01       -2.13826550e-09  20.0205  19.6977
0202-03-12_22:39:12.477000      16342.65        4.96098900e-01       -7.59240550e-09  20.0205  19.6977
0202-03-12_22:39:12.668000      16342.85        5.41532800e-01       -1.06913355e-08  20.0205  19.6977
0202-03-12_22:39:12.875000      16343.05        5.95079900e-01       -3.93565550e-09  20.0205  19.6977
0202-03-12_22:39:13.086000      16343.26        6.45484200e-01        8.99364500e-10  20.0205  19.6977
0202-03-12_22:39:13.305000      16343.48        6.93594000e-01       -7.72705500e-10  20.0500  19.7936
0202-03-12_22:39:13.508000      16343.69        7.43627200e-01       -5.85395550e-09  20.0500  19.7936
0202-03-12_22:39:13.710000      16343.89        7.90255900e-01       -6.03955550e-09  20.0500  19.7936
0202-03-12_22:39:13.902000      16344.08        8.42472300e-01       -6.59736550e-09  20.0500  19.7936
0202-03-12_22:39:14.117000      16344.29        8.93008600e-01       -6.59736550e-09  20.0500  19.7936
0202-03-12_22:39:14.320000      16344.50        9.41906500e-01       -6.65934550e-09  20.0354  19.6163
0202-03-12_22:39:14.523000      16344.70        9.91413100e-01       -2.01093550e-09  20.0354  19.6163
0202-03-12_22:39:14.720000      16344.89        1.03838900e+00       -3.37446550e-09  20.0354  19.6163
0202-03-12_22:39:14.910000      16345.09        1.09058800e+00       -7.03121550e-09  20.0354  19.6163
0202-03-12_22:39:15.105000      16345.28        1.14015300e+00       -6.72132550e-09  20.0222  19.7998
0202-03-12_22:39:15.300000      16345.48        1.18639300e+00       -5.17185550e-09  20.0222  19.7998
0202-03-12_22:39:15.496000      16345.67        1.23934900e+00       -2.13545500e-10  20.0222  19.7998
0202-03-12_22:39:15.700000      16345.88        1.28884900e+00        9.63445000e-11  20.0222  19.7998
0202-03-12_22:39:15.895000      16346.07        1.33585800e+00       -8.33335500e-10  20.0222  19.7998
0202-03-12_22:39:16.094000      16346.27        1.38798600e+00        7.16134500e-10  20.0222  19.7998
0202-03-12_22:39:16.305000      16346.48        1.43757400e+00        6.54154500e-10  20.0536  19.6805
0202-03-12_22:39:16.496000      16346.67        1.48509300e+00        4.68224500e-10  20.0536  19.6805
0202-03-12_22:39:16.700000      16346.88        1.53687100e+00       -3.99485500e-10  20.0536  19.6805
0202-03-12_22:39:16.902000      16347.08        1.58689900e+00       -2.19686550e-09  20.0536  19.6805
0202-03-12_22:39:17.113000      16347.29        1.63395200e+00       -1.57707550e-09  20.0536  19.6805
0202-03-12_22:39:17.316000      16347.49        1.68710800e+00       -4.05623550e-09  20.0207  19.6952
0202-03-12_22:39:17.510000      16347.69        1.73536500e+00       -5.10987550e-09  20.0207  19.6952
0202-03-12_22:39:17.720000      16347.89        1.78107200e+00       -2.63071550e-09  20.0207  19.6952
0202-03-12_22:39:17.910000      16348.09        1.83461800e+00        1.58384450e-09  20.0207  19.6952
0202-03-12_22:39:18.113000      16348.29        1.88406900e+00        3.56716450e-09  20.0424  19.8064
0202-03-12_22:39:18.320000      16348.50        1.93330300e+00        3.44320450e-09  20.0424  19.8064
0202-03-12_22:39:18.516000      16348.69        1.98344000e+00        3.87705450e-09  20.0424  19.8064
0202-03-12_22:39:18.707000      16348.88        2.03312700e+00        1.95571450e-09  20.0424  19.8064
0202-03-12_22:39:18.902000      16349.08        2.08091600e+00       -2.56874550e-09  20.0424  19.8064
0202-03-12_22:39:19.117000      16349.29        2.13125500e+00       -2.07251550e-09  20.0497  19.6632
0202-03-12_22:39:19.332000      16349.51        2.18247300e+00       -3.00168550e-09  20.0497  19.6632
0202-03-12_22:39:19.523000      16349.70        2.22967600e+00       -2.93931550e-09  20.0497  19.6632
0202-03-12_22:39:19.730000      16349.91        2.27852300e+00       -2.75337550e-09  20.0497  19.6632
0202-03-12_22:39:19.920000      16350.10        2.33049500e+00       -3.98175500e-10  20.0497  19.6632
0202-03-12_22:39:20.125000      16350.30        2.38023100e+00        3.75440450e-09  20.0356  19.8037
0202-03-12_22:39:20.324000      16350.50        2.42703900e+00        5.48980450e-09  20.0356  19.8037
0202-03-12_22:39:20.520000      16350.70        2.47949200e+00        2.51482450e-09  20.0356  19.8037
0202-03-12_22:39:20.710000      16350.89        2.52918000e+00       -3.31118550e-09  20.0356  19.8037
0202-03-12_22:39:20.918000      16351.10        2.57415300e+00       -1.18022855e-08  20.0356  19.8037
0202-03-12_22:39:21.120000      16351.30        2.62866100e+00       -1.03767755e-08  20.0508  19.6724
0202-03-12_22:39:21.336000      16351.51        2.67921900e+00       -8.14553550e-09  20.0508  19.6724
0202-03-12_22:39:21.530000      16351.71        2.72559700e+00       -4.24086550e-09  20.0508  19.6724
0202-03-12_22:39:21.734000      16351.91        2.77750900e+00       -5.91429550e-09  20.0508  19.6724
0202-03-12_22:39:21.926000      16352.10        2.82551600e+00       -1.94765550e-09  20.0508  19.6724
0202-03-12_22:39:22.125000      16352.30        2.87456000e+00        4.68408450e-09  20.0201  19.7091
0202-03-12_22:39:22.320000      16352.50        2.92628900e+00        1.17496745e-08  20.0201  19.7091
0202-03-12_22:39:22.510000      16352.69        2.97593200e+00        2.78021845e-08  20.0201  19.7091
0202-03-12_22:39:22.707000      16352.88        3.02373100e+00        3.88964045e-08  20.0201  19.7091
0202-03-12_22:39:22.900000      16353.08        3.07290500e+00        5.82957745e-08  20.0201  19.7091
0202-03-12_22:39:23.113000      16353.29        3.12489900e+00        9.67226545e-08  20.0456  19.7923
0202-03-12_22:39:23.320000      16353.50        3.17382900e+00        1.38000554e-07  20.0456  19.7923
0202-03-12_22:39:23.523000      16353.70        3.22277900e+00        2.18573034e-07  20.0456  19.7923
0202-03-12_22:39:23.720000      16353.89        3.27390900e+00        2.98339794e-07  20.0456  19.7923
0202-03-12_22:39:23.926000      16354.10        3.32191900e+00        4.31346364e-07  20.0456  19.7923
0202-03-12_22:39:24.140000      16354.32        3.37281600e+00        6.59180554e-07  20.0378  19.6344
0202-03-12_22:39:24.348000      16354.53        3.42355300e+00        9.11620334e-07  20.0378  19.6344
0202-03-12_22:39:24.543000      16354.72        3.47099800e+00        1.33778678e-06  20.0378  19.6344
0202-03-12_22:39:24.734000      16354.91        3.52215300e+00        2.85354109e-06  20.0378  19.6344
0202-03-12_22:39:24.930000      16355.11        3.57188200e+00        2.98239508e-06  20.0378  19.6344
0202-03-12_22:39:25.130000      16355.31        3.61971600e+00        5.38723621e-06  20.0278  19.7946
0202-03-12_22:39:25.332000      16355.51        3.67058100e+00        6.83816071e-06  20.0278  19.7946
0202-03-12_22:39:25.540000      16355.71        3.72110400e+00        8.85829881e-06  20.0278  19.7946
0202-03-12_22:39:25.740000      16355.92        3.76880700e+00        1.15516510e-05  20.0278  19.7946
0202-03-12_22:39:25.938000      16356.11        3.81826900e+00        1.63624479e-05  20.0278  19.7946
0202-03-12_22:39:26.152000      16356.33        3.86976500e+00        1.98871840e-05  20.0560  19.6824
0202-03-12_22:39:26.348000      16356.52        3.91712100e+00        2.56468766e-05  20.0560  19.6824

File: chapter 6/data/tapes/020k_ffj28/Ic/1_anneal/Ic_2024-03-12_22-41-12305060_f28-6e20pm2-1200keV-0nA-20k.txt
# Ic = 3.20 A, n = 25.81 , Tavg = 20.05 K, f28-6e20pm2-1200keV-0nA-20k
#datetime                        t_s     iHTS_A                vHTS_V                tHTS_K  tTAR_K
0202-03-12_22:40:56.242000      16446.42        5.16132700e-02        2.14136600e-09  20.0591  19.7075
0202-03-12_22:40:56.434000      16446.61        4.84105000e-02        3.87677600e-09  20.0591  19.7075
0202-03-12_22:40:56.640000      16446.82        9.93761000e-02        8.40122600e-09  20.0591  19.7075
0202-03-12_22:40:56.836000      16447.01        1.47502200e-01        8.64914600e-09  20.0591  19.7075
0202-03-12_22:40:57.047000      16447.22        1.96054300e-01        1.15001660e-08  20.0591  19.7075
0202-03-12_22:40:57.246000      16447.42        2.48459200e-01        1.10043360e-08  20.0271  19.6664
0202-03-12_22:40:57.438000      16447.62        2.97630200e-01        1.41032860e-08  20.0271  19.6664
0202-03-12_22:40:57.633000      16447.81        3.43139800e-01        1.62105660e-08  20.0271  19.6664
0202-03-12_22:40:57.830000      16448.01        3.96772000e-01        1.74501360e-08  20.0271  19.6664
0202-03-12_22:40:58.082000      16448.26        4.46769700e-01        2.18506360e-08  20.0271  19.6664
0202-03-12_22:40:58.293000      16448.47        4.96715700e-01        1.43513160e-08  20.0491  19.8140
0202-03-12_22:40:58.490000      16448.66        5.45258900e-01        1.75127060e-08  20.0491  19.8140
0202-03-12_22:40:58.684000      16448.86        5.89944800e-01        1.46620360e-08  20.0491  19.8140
0202-03-12_22:40:58.875000      16449.05        6.44286500e-01        2.25335860e-08  20.0491  19.8140
0202-03-12_22:40:59.090000      16449.27        6.94278200e-01        2.51986760e-08  20.0491  19.8140
0202-03-12_22:40:59.305000      16449.48        7.41671200e-01        3.20163560e-08  20.0480  19.6243
0202-03-12_22:40:59.500000      16449.68        7.92952600e-01        2.69340860e-08  20.0480  19.6243
0202-03-12_22:40:59.690000      16449.87        8.42384900e-01        2.95371960e-08  20.0480  19.6243
0202-03-12_22:40:59.900000      16450.07        8.90368500e-01        2.47028460e-08  20.0480  19.6243
0202-03-12_22:41:00.113000      16450.29        9.40585800e-01        2.04263060e-08  20.0356  19.8031
0202-03-12_22:41:00.324000      16450.50        9.91422000e-01        1.91247560e-08  20.0356  19.8031
0202-03-12_22:41:00.527000      16450.70        1.03895300e+00        2.27195260e-08  20.0356  19.8031
0202-03-12_22:41:00.730000      16450.91        1.09059500e+00        2.59424260e-08  20.0356  19.8031
0202-03-12_22:41:00.920000      16451.10        1.14003000e+00        2.97851160e-08  20.0356  19.8031
0202-03-12_22:41:01.117000      16451.30        1.18550900e+00        2.52606560e-08  20.0609  19.6990
0202-03-12_22:41:01.316000      16451.50        1.23990200e+00        2.12320360e-08  20.0609  19.6990
0202-03-12_22:41:01.510000      16451.69        1.28890200e+00        1.63976860e-08  20.0609  19.6990
0202-03-12_22:41:01.715000      16451.89        1.33408800e+00        2.06122460e-08  20.0609  19.6990
0202-03-12_22:41:01.910000      16452.09        1.38815500e+00        2.55085760e-08  20.0609  19.6990
0202-03-12_22:41:02.120000      16452.30        1.43719300e+00        2.97231360e-08  20.0229  19.6814
0202-03-12_22:41:02.316000      16452.49        1.48552800e+00        2.87934560e-08  20.0229  19.6814
0202-03-12_22:41:02.510000      16452.69        1.53693600e+00        3.01569860e-08  20.0229  19.6814
0202-03-12_22:41:02.703000      16452.88        1.58637800e+00        2.69340860e-08  20.0229  19.6814
0202-03-12_22:41:02.902000      16453.08        1.63159900e+00        2.60044060e-08  20.0229  19.6814
0202-03-12_22:41:03.117000      16453.30        1.68585300e+00        1.67695560e-08  20.0492  19.8008
0202-03-12_22:41:03.332000      16453.51        1.73484000e+00        1.71414260e-08  20.0492  19.8008
0202-03-12_22:41:03.535000      16453.71        1.78401100e+00        1.49101960e-08  20.0492  19.8008
0202-03-12_22:41:03.740000      16453.92        1.83490200e+00        2.34632760e-08  20.0492  19.8008
0202-03-12_22:41:03.934000      16454.11        1.88183600e+00        2.42689960e-08  20.0492  19.8008
0202-03-12_22:41:04.156000      16454.33        1.93415200e+00        1.68315360e-08  20.0397  19.6261
0202-03-12_22:41:04.355000      16454.53        1.98212700e+00        8.15624600e-09  20.0397  19.6261
0202-03-12_22:41:04.560000      16454.74        2.03132800e+00        7.72414600e-09  20.0397  19.6261
0202-03-12_22:41:04.750000      16454.93        2.08267000e+00        1.31806260e-08  20.0397  19.6261
0202-03-12_22:41:04.945000      16455.12        2.13247500e+00        1.96884160e-08  20.0397  19.6261
0202-03-12_22:41:05.152000      16455.33        2.17820300e+00        1.98123660e-08  20.0295  19.7850
0202-03-12_22:41:05.350000      16455.53        2.23193900e+00        2.42128760e-08  20.0295  19.7850
0202-03-12_22:41:05.555000      16455.73        2.28113100e+00        2.22915260e-08  20.0295  19.7850
0202-03-12_22:41:05.758000      16455.94        2.32857300e+00        2.17956960e-08  20.0295  19.7850
0202-03-12_22:41:05.953000      16456.13        2.38043400e+00        2.52665160e-08  20.0295  19.7850
0202-03-12_22:41:06.170000      16456.35        2.43060900e+00        3.14024260e-08  20.0295  19.7850
0202-03-12_22:41:06.383000      16456.56        2.47962500e+00        2.90472260e-08  20.0499  19.6881
0202-03-12_22:41:06.586000      16456.76        2.52939000e+00        2.87373360e-08  20.0499  19.6881
0202-03-12_22:41:06.790000      16456.97        2.57644000e+00        2.73737960e-08  20.0499  19.6881
0202-03-12_22:41:06.980000      16457.16        2.62878100e+00        2.63201560e-08  20.0499  19.6881
0202-03-12_22:41:07.180000      16457.36        2.67854000e+00        2.71258760e-08  20.0280  19.6770
0202-03-12_22:41:07.375000      16457.55        2.72447300e+00        2.82415060e-08  20.0280  19.6770
0202-03-12_22:41:07.566000      16457.75        2.77757100e+00        3.45633460e-08  20.0280  19.6770
0202-03-12_22:41:07.760000      16457.94        2.82729600e+00        3.99555160e-08  20.0280  19.6770
0202-03-12_22:41:07.970000      16458.15        2.87522200e+00        4.03273860e-08  20.0280  19.6770
0202-03-12_22:41:08.176000      16458.35        2.92566700e+00        4.90044360e-08  20.0511  19.8176
0202-03-12_22:41:08.367000      16458.54        2.97602000e+00        5.26611960e-08  20.0511  19.8176
0202-03-12_22:41:08.562000      16458.74        3.02426600e+00        8.19772160e-08  20.0511  19.8176
0202-03-12_22:41:08.754000      16458.93        3.07334700e+00        1.07016696e-07  20.0511  19.8176
0202-03-12_22:41:08.950000      16459.13        3.12494000e+00        1.39865516e-07  20.0511  19.8176
0202-03-12_22:41:09.160000      16459.34        3.17486900e+00        2.01596516e-07  20.0438  19.6238
0202-03-12_22:41:09.355000      16459.53        3.22240200e+00        2.68099886e-07  20.0438  19.6238
0202-03-12_22:41:09.547000      16459.72        3.27389500e+00        3.72162476e-07  20.0438  19.6238
0202-03-12_22:41:09.746000      16459.92        3.32374600e+00        5.76321006e-07  20.0438  19.6238
0202-03-12_22:41:09.938000      16460.12        3.37029800e+00        7.86181606e-07  20.0438  19.6238
0202-03-12_22:41:10.133000      16460.31        3.42311200e+00        1.08076737e-06  20.0301  19.7894
0202-03-12_22:41:10.344000      16460.52        3.47305300e+00        1.61582944e-06  20.0301  19.7894
0202-03-12_22:41:10.535000      16460.71        3.52047300e+00        3.35092544e-06  20.0301  19.7894
0202-03-12_22:41:10.727000      16460.91        3.57153900e+00        3.49434455e-06  20.0301  19.7894
0202-03-12_22:41:10.930000      16461.11        3.62146100e+00        5.91238819e-06  20.0301  19.7894
0202-03-12_22:41:11.133000      16461.31        3.66826500e+00        7.77931569e-06  20.0538  19.6817
0202-03-12_22:41:11.340000      16461.52        3.72102600e+00        1.00341069e-05  20.0538  19.6817
0202-03-12_22:41:11.530000      16461.71        3.77071900e+00        1.37292870e-05  20.0538  19.6817
0202-03-12_22:41:11.740000      16461.91        3.81566700e+00        1.83287387e-05  20.0538  19.6817
0202-03-12_22:41:11.930000      16462.11        3.86957000e+00        2.24763644e-05  20.0538  19.6817

File: chapter 6/data/tapes/020k_ffj28/Ic/1_anneal/Ic_2024-03-13_00-52-48728909_f28-anneal30k-30k.txt
# Ic = 1.86 A, n = 20.98 , Tavg = 30.04 K, f28-anneal30k-30k
#datetime                        t_s     iHTS_A                vHTS_V                tHTS_K  tTAR_K
0202-03-13_00:52:24.664000      7451.17        1.73317500e-02       -1.97000065e-08  29.9924  29.6647
0202-03-13_00:52:24.855000      7451.36        2.39064700e-02       -2.62697765e-08  29.9924  29.6647
0202-03-13_00:52:25.062000      7451.56        4.25476400e-02       -2.62077965e-08  29.9924  29.6647
0202-03-13_00:52:25.254000      7451.75        6.21723500e-02       -2.76333065e-08  29.9924  29.6647
0202-03-13_00:52:25.445000      7451.95        8.29131300e-02       -1.82125065e-08  29.9924  29.6647
0202-03-13_00:52:25.656000      7452.16        1.03118100e-01       -2.17453065e-08  30.0511  29.6949
0202-03-13_00:52:25.848000      7452.35        1.21659400e-01       -2.08156265e-08  30.0511  29.6949
0202-03-13_00:52:26.043000      7452.54        1.42467000e-01       -2.81911165e-08  30.0511  29.6949
0202-03-13_00:52:26.246000      7452.75        1.62352900e-01       -2.47822765e-08  30.0511  29.6949
0202-03-13_00:52:26.440000      7452.94        1.81306800e-01       -2.27369765e-08  30.0511  29.6949
0202-03-13_00:52:26.650000      7453.15        2.02059600e-01       -1.75933665e-08  29.9962  29.6431
0202-03-13_00:52:26.844000      7453.35        2.21797100e-01       -1.45589665e-08  29.9962  29.6431
0202-03-13_00:52:27.040000      7453.54        2.40256700e-01       -1.97671265e-08  29.9962  29.6431
0202-03-13_00:52:27.230000      7453.73        2.61267600e-01       -2.50366065e-08  29.9962  29.6431
0202-03-13_00:52:27.434000      7453.94        2.81103100e-01       -2.88792965e-08  29.9962  29.6431
0202-03-13_00:52:27.640000      7454.14        3.01187900e-01       -2.86933665e-08  30.0423  29.6775
0202-03-13_00:52:27.844000      7454.34        3.20589900e-01       -3.12344965e-08  30.0423  29.6775
0202-03-13_00:52:28.035000      7454.54        3.40989400e-01       -3.74943565e-08  30.0423  29.6775
0202-03-13_00:52:28.230000      7454.73        3.59406500e-01       -3.79901865e-08  30.0423  29.6775
0202-03-13_00:52:28.430000      7454.93        3.80763100e-01       -3.37136465e-08  30.0423  29.6775
0202-03-13_00:52:28.637000      7455.14        4.00721800e-01       -3.25360465e-08  29.9756  29.6369
0202-03-13_00:52:28.850000      7455.35        4.19896800e-01       -3.13584565e-08  29.9756  29.6369
0202-03-13_00:52:29.047000      7455.55        4.40247200e-01       -3.41474965e-08  29.9756  29.6369
0202-03-13_00:52:29.240000      7455.74        4.58236400e-01       -3.03048165e-08  29.9756  29.6369
0202-03-13_00:52:29.438000      7455.94        4.79803900e-01       -3.22261565e-08  29.9756  29.6369
0202-03-13_00:52:29.650000      7456.15        5.00080100e-01       -3.45193765e-08  30.0518  29.6892
0202-03-13_00:52:29.848000      7456.35        5.18921100e-01       -3.31558365e-08  30.0518  29.6892
0202-03-13_00:52:30.043000      7456.54        5.39354700e-01       -2.99329365e-08  30.0518  29.6892
0202-03-13_00:52:30.234000      7456.73        5.58353000e-01       -2.41689065e-08  30.0518  29.6892
0202-03-13_00:52:30.440000      7456.94        5.77934700e-01       -2.33631865e-08  30.0518  29.6892
0202-03-13_00:52:30.650000      7457.15        5.99151900e-01       -2.46647365e-08  29.9850  29.6315
0202-03-13_00:52:30.844000      7457.34        6.18531700e-01       -2.83214865e-08  29.9850  29.6315
0202-03-13_00:52:31.035000      7457.54        6.36431900e-01       -1.72272765e-08  29.9850  29.6315
0202-03-13_00:52:31.227000      7457.73        6.57723200e-01       -1.33845865e-08  29.9850  29.6315
0202-03-13_00:52:31.420000      7457.92        6.78127500e-01       -6.62889650e-09  29.9850  29.6315
0202-03-13_00:52:31.637000      7458.14        6.97459800e-01       -6.87680650e-09  30.0492  29.6718
0202-03-13_00:52:31.836000      7458.34        7.18285200e-01       -8.55023650e-09  30.0492  29.6718
0202-03-13_00:52:32.040000      7458.54        7.37924800e-01       -1.30746965e-08  30.0492  29.6718
0202-03-13_00:52:32.234000      7458.73        7.56755400e-01       -1.87147665e-08  30.0492  29.6718
0202-03-13_00:52:32.426000      7458.93        7.77484300e-01       -2.21236065e-08  30.0492  29.6718
0202-03-13_00:52:32.633000      7459.13        7.97490500e-01       -1.77852565e-08  29.9834  29.6719
0202-03-13_00:52:32.830000      7459.33        8.16257300e-01       -1.48729165e-08  29.9834  29.6719
0202-03-13_00:52:33.020000      7459.52        8.36933900e-01       -9.91510650e-09  29.9834  29.6719
0202-03-13_00:52:33.210000      7459.71        8.56738100e-01       -1.22706265e-08  29.9834  29.6719
0202-03-13_00:52:33.418000      7459.92        8.76250000e-01       -1.76627865e-08  29.9834  29.6719
0202-03-13_00:52:33.630000      7460.13        8.95799000e-01       -2.37986865e-08  30.0516  29.6802
0202-03-13_00:52:33.844000      7460.34        9.16646700e-01       -2.61538865e-08  30.0516  29.6802
0202-03-13_00:52:34.035000      7460.54        9.35651000e-01       -2.17533865e-08  30.0516  29.6802
0202-03-13_00:52:34.246000      7460.74        9.55861900e-01       -2.03278765e-08  30.0516  29.6802
0202-03-13_00:52:34.438000      7460.94        9.75955600e-01       -1.57414465e-08  30.0516  29.6802
0202-03-13_00:52:34.645000      7461.15        9.93817800e-01       -1.39440565e-08  29.9811  29.6487
0202-03-13_00:52:34.844000      7461.35        1.01572800e+00       -1.15268865e-08  29.9811  29.6487
0202-03-13_00:52:35.040000      7461.54        1.03521500e+00       -1.05352265e-08  29.9811  29.6487
0202-03-13_00:52:35.230000      7461.73        1.05320800e+00       -1.67950865e-08  29.9811  29.6487
0202-03-13_00:52:35.430000      7461.93        1.07503100e+00       -1.64232065e-08  29.9811  29.6487
0202-03-13_00:52:35.640000      7462.14        1.09478300e+00       -2.14434965e-08  30.0424  29.7202
0202-03-13_00:52:35.844000      7462.34        1.11385400e+00       -1.83445565e-08  30.0424  29.7202
0202-03-13_00:52:36.035000      7462.54        1.13448800e+00       -1.94601765e-08  30.0424  29.7202
0202-03-13_00:52:36.227000      7462.73        1.15428500e+00       -1.70429965e-08  30.0424  29.7202
0202-03-13_00:52:36.434000      7462.93        1.17396600e+00       -1.87164265e-08  30.0424  29.7202
0202-03-13_00:52:36.645000      7463.14        1.19361700e+00       -1.66091465e-08  29.9870  29.6202
0202-03-13_00:52:36.848000      7463.35        1.21417200e+00       -1.84685165e-08  29.9870  29.6202
0202-03-13_00:52:37.043000      7463.54        1.23261600e+00       -1.58654065e-08  29.9870  29.6202
0202-03-13_00:52:37.234000      7463.74        1.25373100e+00       -1.41919765e-08  29.9870  29.6202
0202-03-13_00:52:37.426000      7463.93        1.27362100e+00       -7.74617650e-09  29.9870  29.6202
0202-03-13_00:52:37.637000      7464.14        1.29295200e+00       -1.14029265e-08  30.0438  29.6681
0202-03-13_00:52:37.830000      7464.33        1.31290700e+00       -7.49826650e-09  30.0438  29.6681
0202-03-13_00:52:38.023000      7464.52        1.33322100e+00       -1.00393965e-08  30.0438  29.6681
0202-03-13_00:52:38.223000      7464.72        1.35234000e+00       -4.89515650e-09  30.0438  29.6681
0202-03-13_00:52:38.426000      7464.93        1.37208800e+00       -6.63055650e-09  30.0438  29.6681
0202-03-13_00:52:38.625000      7465.12        1.39258500e+00       -7.06471650e-09  29.9901  29.6814
0202-03-13_00:52:38.832000      7465.33        1.41195600e+00       -9.23521650e-09  29.9901  29.6814
0202-03-13_00:52:39.023000      7465.53        1.43190700e+00       -6.38512650e-09  29.9901  29.6814
0202-03-13_00:52:39.220000      7465.72        1.45224100e+00       -7.25344650e-09  29.9901  29.6814
0202-03-13_00:52:39.420000      7465.92        1.47124300e+00       -1.79931650e-09  29.9901  29.6814
0202-03-13_00:52:39.625000      7466.13        1.49129100e+00       -1.92327650e-09  30.0590  29.7071
0202-03-13_00:52:39.840000      7466.34        1.51197700e+00        3.90273350e-09  30.0590  29.7071
0202-03-13_00:52:40.030000      7466.53        1.53009500e+00        4.15064350e-09  30.0590  29.7071
0202-03-13_00:52:40.223000      7466.72        1.55139600e+00        2.22930350e-09  30.0590  29.7071
0202-03-13_00:52:40.414000      7466.92        1.57137500e+00       -1.11754650e-09  30.0590  29.7071
0202-03-13_00:52:40.633000      7467.13        1.59041900e+00        8.65773500e-10  29.9909  29.6299
0202-03-13_00:52:40.840000      7467.34        1.61142700e+00        8.03793500e-10  29.9909  29.6299
0202-03-13_00:52:41.043000      7467.54        1.63093200e+00        3.03503350e-09  29.9909  29.6299
0202-03-13_00:52:41.234000      7467.73        1.64974000e+00       -2.49846500e-10  29.9909  29.6299
0202-03-13_00:52:41.434000      7467.93        1.67061600e+00       -1.25886500e-10  29.9909  29.6299
0202-03-13_00:52:41.637000      7468.14        1.69045900e+00        2.72513350e-09  30.0606  29.6853
0202-03-13_00:52:41.844000      7468.34        1.70965000e+00        1.00386335e-08  30.0606  29.6853
0202-03-13_00:52:42.035000      7468.54        1.72983700e+00        1.82818035e-08  30.0606  29.6853
0202-03-13_00:52:42.227000      7468.73        1.74732300e+00        2.76406035e-08  30.0606  29.6853
0202-03-13_00:52:42.434000      7468.93        1.76877200e+00        4.50566335e-08  30.0606  29.6853
0202-03-13_00:52:42.633000      7469.13        1.78946100e+00        6.28445435e-08  29.9880  29.6427
0202-03-13_00:52:42.830000      7469.33        1.80954500e+00        7.82772535e-08  29.9880  29.6427
0202-03-13_00:52:43.023000      7469.53        1.82877800e+00        1.14100984e-07  29.9880  29.6427
0202-03-13_00:52:43.220000      7469.72        1.84845300e+00        1.44780474e-07  29.9880  29.6427
0202-03-13_00:52:43.410000      7469.91        1.86918500e+00        1.85934374e-07  29.9880  29.6427
0202-03-13_00:52:43.630000      7470.13        1.88885600e+00        2.58573484e-07  30.0479  29.6892
0202-03-13_00:52:43.840000      7470.34        1.90806200e+00        3.19436634e-07  30.0479  29.6892
0202-03-13_00:52:44.043000      7470.54        1.92895600e+00        4.30564564e-07  30.0479  29.6892
0202-03-13_00:52:44.234000      7470.73        1.94793600e+00        5.16839004e-07  30.0479  29.6892
0202-03-13_00:52:44.440000      7470.94        1.96732900e+00        6.30074214e-07  30.0479  29.6892
0202-03-13_00:52:44.645000      7471.15        1.98835800e+00        8.14647234e-07  29.9770  29.6329
0202-03-13_00:52:44.840000      7471.34        2.00805600e+00        9.87568374e-07  29.9770  29.6329
0202-03-13_00:52:45.043000      7471.54        2.02574900e+00        1.19426796e-06  29.9770  29.6329
0202-03-13_00:52:45.246000      7471.75        2.04783700e+00        1.53149476e-06  29.9770  29.6329
0202-03-13_00:52:45.438000      7471.94        2.06763300e+00        1.83512881e-06  29.9770  29.6329
0202-03-13_00:52:45.650000      7472.15        2.08603700e+00        2.30344048e-06  30.0376  29.6900
0202-03-13_00:52:45.840000      7472.34        2.10702900e+00        2.71411189e-06  30.0376  29.6900
0202-03-13_00:52:46.030000      7472.53        2.12721100e+00        4.15586229e-06  30.0376  29.6900
0202-03-13_00:52:46.234000      7472.74        2.14625900e+00        4.36225163e-06  30.0376  29.6900
0202-03-13_00:52:46.426000      7472.93        2.16598400e+00        5.90304411e-06  30.0376  29.6900
0202-03-13_00:52:46.630000      7473.13        2.18671600e+00        6.05489212e-06  29.9662  29.6127
0202-03-13_00:52:46.830000      7473.33        2.20589700e+00        7.34169554e-06  29.9662  29.6127
0202-03-13_00:52:47.020000      7473.52        2.22550100e+00        8.57600294e-06  29.9662  29.6127
0202-03-13_00:52:47.210000      7473.71        2.24632400e+00        9.92614864e-06  29.9662  29.6127
0202-03-13_00:52:47.418000      7473.92        2.26612900e+00        1.29479240e-05  29.9662  29.6127
0202-03-13_00:52:47.620000      7474.12        2.28564800e+00        1.50566899e-05  30.0395  29.6616
0202-03-13_00:52:47.830000      7474.33        2.30583800e+00        1.66895828e-05  30.0395  29.6616
0202-03-13_00:52:48.030000      7474.53        2.32530300e+00        1.93852877e-05  30.0395  29.6616
0202-03-13_00:52:48.223000      7474.72        2.34492600e+00        2.27767664e-05  30.0395  29.6616
