Repository: shortlab/2025-devitre-PhD

# 2025-devitre-PhD
Data repository for Alexis Devitre's PhD thesis

File: chapter 6/data/tapes/020k_ffj28/Ic/1_anneal/Ic_2024-03-13_02-46-24195049_f28-anneal40k-20k.txt
# Ic = 2.86 A, n = 26.43 , Tavg = 19.97 K, f28-anneal40k-20k
#datetime                        t_s     iHTS_A                vHTS_V                tHTS_K  tTAR_K
0202-03-13_02:46:10.062000      14276.56        5.03521500e-02       -1.88446750e-09  19.9790  19.7725
0202-03-13_02:46:10.254000      14276.75        4.84717500e-02       -2.69050750e-09  19.9790  19.7725
0202-03-13_02:46:10.457000      14276.96        9.72760000e-02       -5.78976750e-09  19.9790  19.7725
0202-03-13_02:46:10.664000      14277.16        1.49520500e-01        5.31982500e-10  20.0213  19.6206
0202-03-13_02:46:10.855000      14277.36        1.98728400e-01       -5.17007750e-09  20.0213  19.6206
0202-03-13_02:46:11.062000      14277.56        2.44117600e-01       -2.07113750e-09  20.0213  19.6206
0202-03-13_02:46:11.254000      14277.75        2.98024300e-01       -2.44300750e-09  20.0213  19.6206
0202-03-13_02:46:11.445000      14277.95        3.46424500e-01        6.35800250e-09  20.0213  19.6206
0202-03-13_02:46:11.652000      14278.15        3.95308900e-01        1.14402825e-08  19.9618  19.7462
0202-03-13_02:46:11.844000      14278.35        4.45248500e-01        8.03143250e-09  19.9618  19.7462
0202-03-13_02:46:12.040000      14278.54        4.95896100e-01        3.94082250e-09  19.9618  19.7462
0202-03-13_02:46:12.242000      14278.74        5.43713400e-01        4.56061250e-09  19.9618  19.7462
0202-03-13_02:46:12.434000      14278.94        5.93387400e-01        5.30436250e-09  19.9618  19.7462
0202-03-13_02:46:12.640000      14279.14        6.44661200e-01        8.15539250e-09  20.0240  19.7058
0202-03-13_02:46:12.832000      14279.33        6.92128300e-01        7.90748250e-09  20.0240  19.7058
0202-03-13_02:46:13.023000      14279.53        7.40699400e-01        8.65122250e-09  20.0240  19.7058
0202-03-13_02:46:13.227000      14279.73        7.92874200e-01        5.55228250e-09  20.0240  19.7058
0202-03-13_02:46:13.420000      14279.92        8.42601600e-01        5.49030250e-09  20.0240  19.7058
0202-03-13_02:46:13.633000      14280.13        8.88464300e-01        5.92415250e-09  19.9611  19.6207
0202-03-13_02:46:13.836000      14280.34        9.41450900e-01        3.25905250e-09  19.9611  19.6207
0202-03-13_02:46:14.040000      14280.54        9.91197500e-01        5.31982500e-10  19.9611  19.6207
0202-03-13_02:46:14.240000      14280.74        1.03820600e+00       -1.76123750e-09  19.9611  19.6207
0202-03-13_02:46:14.434000      14280.93        1.09022300e+00       -5.83637500e-10  19.9611  19.6207
0202-03-13_02:46:14.640000      14281.14        1.14010200e+00       -2.07113750e-09  20.0152  19.7837
0202-03-13_02:46:14.836000      14281.34        1.18774700e+00       -8.93537500e-10  20.0152  19.7837
0202-03-13_02:46:15.027000      14281.53        1.23899600e+00       -6.84351750e-09  20.0152  19.7837
0202-03-13_02:46:15.230000      14281.73        1.28857000e+00        3.19708250e-09  20.0152  19.7837
0202-03-13_02:46:15.426000      14281.93        1.33571400e+00        8.52727250e-09  20.0152  19.7837
0202-03-13_02:46:15.625000      14282.13        1.38887300e+00        1.60267225e-08  19.9728  19.5623
0202-03-13_02:46:15.820000      14282.32        1.43746600e+00        8.83716250e-09  19.9728  19.5623
0202-03-13_02:46:16.010000      14282.51        1.48284500e+00        6.42017250e-09  19.9728  19.5623
0202-03-13_02:46:16.203000      14282.70        1.53641400e+00        6.04849250e-09  19.9728  19.5623
0202-03-13_02:46:16.406000      14282.91        1.58607000e+00        8.34190250e-09  19.9728  19.5623
0202-03-13_02:46:16.613000      14283.11        1.63349700e+00        4.43729250e-09  20.0014  19.7642
0202-03-13_02:46:16.810000      14283.31        1.68537200e+00        8.15602250e-09  20.0014  19.7642
0202-03-13_02:46:17.010000      14283.51        1.73537100e+00        6.23468250e-09  20.0014  19.7642
0202-03-13_02:46:17.210000      14283.71        1.78160200e+00        9.39560250e-09  20.0014  19.7642
0202-03-13_02:46:17.406000      14283.90        1.83415800e+00        4.00343250e-09  20.0014  19.7642
0202-03-13_02:46:17.620000      14284.12        1.88118900e+00        1.29284025e-08  19.9857  19.6589
0202-03-13_02:46:17.816000      14284.32        1.93276000e+00        1.90023425e-08  19.9857  19.6589
0202-03-13_02:46:18.020000      14284.52        1.98309600e+00        2.19153525e-08  19.9857  19.6589
0202-03-13_02:46:18.215000      14284.71        2.03127400e+00        1.72049525e-08  19.9857  19.6589
0202-03-13_02:46:18.406000      14284.91        2.07991200e+00        8.27998250e-09  19.9857  19.6589
0202-03-13_02:46:18.620000      14285.12        2.13218600e+00        8.89977250e-09  19.9959  19.6423
0202-03-13_02:46:18.836000      14285.34        2.18054400e+00        8.03207250e-09  19.9959  19.6423
0202-03-13_02:46:19.027000      14285.53        2.23035000e+00        1.26185125e-08  19.9959  19.6423
0202-03-13_02:46:19.220000      14285.72        2.28064300e+00        1.71429725e-08  19.9959  19.6423
0202-03-13_02:46:19.420000      14285.92        2.32867900e+00        1.98700525e-08  19.9959  19.6423
0202-03-13_02:46:19.633000      14286.13        2.37845300e+00        2.06757725e-08  19.9793  19.7733
0202-03-13_02:46:19.836000      14286.33        2.42976800e+00        1.90643225e-08  19.9793  19.7733
0202-03-13_02:46:20.027000      14286.53        2.47790900e+00        2.60059625e-08  19.9793  19.7733
0202-03-13_02:46:20.220000      14286.72        2.52656900e+00        3.33814625e-08  19.9793  19.7733
0202-03-13_02:46:20.410000      14286.91        2.57857600e+00        3.77199925e-08  19.9793  19.7733
0202-03-13_02:46:20.620000      14287.12        2.62857500e+00        4.26163325e-08  20.0236  19.6228
0202-03-13_02:46:20.820000      14287.32        2.67738400e+00        5.09215125e-08  20.0236  19.6228
0202-03-13_02:46:21.023000      14287.52        2.72745800e+00        6.95771725e-08  20.0236  19.6228
0202-03-13_02:46:21.220000      14287.72        2.77729500e+00        1.17177022e-07  20.0236  19.6228
0202-03-13_02:46:21.410000      14287.91        2.82236400e+00        1.70478923e-07  20.0236  19.6228
0202-03-13_02:46:21.617000      14288.12        2.87700800e+00        2.46403152e-07  19.9663  19.7371
0202-03-13_02:46:21.816000      14288.32        2.92452800e+00        4.02094312e-07  19.9663  19.7371
0202-03-13_02:46:22.020000      14288.52        2.97307900e+00        5.72287512e-07  19.9663  19.7371
0202-03-13_02:46:22.223000      14288.72        3.02511600e+00        9.22529162e-07  19.9663  19.7371
0202-03-13_02:46:22.414000      14288.91        3.07510000e+00        1.29495955e-06  19.9663  19.7371
0202-03-13_02:46:22.633000      14289.13        3.12343800e+00        2.45433735e-06  20.0379  19.7038
0202-03-13_02:46:22.824000      14289.33        3.17429800e+00        4.35541694e-06  20.0379  19.7038
0202-03-13_02:46:23.027000      14289.53        3.22412300e+00        5.48405316e-06  20.0379  19.7038
0202-03-13_02:46:23.220000      14289.72        3.27193800e+00        8.10700126e-06  20.0379  19.7038
0202-03-13_02:46:23.426000      14289.93        3.32054700e+00        1.04818477e-05  20.0379  19.7038
0202-03-13_02:46:23.625000      14290.13        3.37325900e+00        1.46773870e-05  19.9675  19.6202
0202-03-13_02:46:23.820000      14290.32        3.42296000e+00        2.01259540e-05  19.9675  19.6202

File: chapter 6/data/tapes/020k_ffj28/Ic/1_anneal/Ic_2024-03-13_04-30-51781617_f28-anneal50k-20k.txt
# Ic = 2.86 A, n = 25.50 , Tavg = 19.83 K, f28-anneal50k-20k
#datetime                        t_s     iHTS_A                vHTS_V                tHTS_K  tTAR_K
0202-03-13_04:30:37.375000      20543.88        2.12053000e-02       -1.30930510e-08  19.8259  19.6077
0202-03-13_04:30:37.610000      20544.11        5.16463200e-02       -1.01800410e-08  19.8259  19.6077
0202-03-13_04:30:37.805000      20544.30        9.78310100e-02       -1.06913100e-09  19.8911  19.5307
0202-03-13_04:30:38.004000      20544.51        1.49220500e-01        4.13709900e-09  19.8911  19.5307
0202-03-13_04:30:38.207000      20544.71        1.98904800e-01        4.32302900e-09  19.8911  19.5307
0202-03-13_04:30:38.410000      20544.91        2.46167000e-01        3.39334900e-09  19.8911  19.5307
0202-03-13_04:30:38.613000      20545.11        2.97972100e-01        3.45532900e-09  19.8222  19.5131
0202-03-13_04:30:38.816000      20545.32        3.48388000e-01       -3.25391000e-10  19.8222  19.5131
0202-03-13_04:30:39.008000      20545.51        3.94263900e-01        1.22408900e-09  19.8222  19.5131
0202-03-13_04:30:39.200000      20545.70        4.46597400e-01       -7.74710000e-11  19.8222  19.5131
0202-03-13_04:30:39.406000      20545.91        4.95783000e-01        2.21574900e-09  19.8222  19.5131
0202-03-13_04:30:39.620000      20546.12        5.43615100e-01        1.34803900e-09  19.8880  19.6377
0202-03-13_04:30:39.836000      20546.33        5.95484000e-01        3.76521900e-09  19.8880  19.6377
0202-03-13_04:30:40.027000      20546.53        6.42900600e-01        8.35165900e-09  19.8880  19.6377
0202-03-13_04:30:40.234000      20546.73        6.91094800e-01        8.41363900e-09  19.8880  19.6377
0202-03-13_04:30:40.430000      20546.93        7.43355500e-01        2.15376900e-09  19.8880  19.6377
0202-03-13_04:30:40.630000      20547.13        7.92780600e-01        4.80339000e-10  19.8363  19.4548
0202-03-13_04:30:40.836000      20547.34        8.39628700e-01        2.27772900e-09  19.8363  19.4548
0202-03-13_04:30:41.027000      20547.53        8.92140300e-01        1.03814900e-09  19.8363  19.4548
0202-03-13_04:30:41.220000      20547.72        9.41317100e-01        1.53397900e-09  19.8363  19.4548
0202-03-13_04:30:41.420000      20547.92        9.89328800e-01       -1.93669100e-09  19.8363  19.4548
0202-03-13_04:30:41.630000      20548.13        1.03831700e+00       -7.51459100e-09  19.8676  19.6555
0202-03-13_04:30:41.830000      20548.33        1.09079300e+00       -7.45246100e-09  19.8676  19.6555
0202-03-13_04:30:42.023000      20548.52        1.13816100e+00       -1.44050100e-09  19.8676  19.6555
0202-03-13_04:30:42.215000      20548.72        1.18684900e+00        4.01363900e-09  19.8676  19.6555
0202-03-13_04:30:42.406000      20548.91        1.23896200e+00       -2.61810100e-09  19.8676  19.6555
0202-03-13_04:30:42.625000      20549.13        1.28876800e+00       -1.20389010e-08  19.8522  19.5015
0202-03-13_04:30:42.836000      20549.34        1.33664700e+00       -1.25347310e-08  19.8522  19.5015
0202-03-13_04:30:43.035000      20549.54        1.38769300e+00       -1.24727610e-08  19.8522  19.5015
0202-03-13_04:30:43.240000      20549.74        1.43732000e+00       -9.31183100e-09  19.8522  19.5015
0202-03-13_04:30:43.440000      20549.94        1.48358900e+00       -1.14810910e-08  19.8522  19.5015
0202-03-13_04:30:43.637000      20550.14        1.53670900e+00       -8.56808100e-09  19.8753  19.5771
0202-03-13_04:30:43.844000      20550.35        1.58655300e+00       -5.71705100e-09  19.8753  19.5771
0202-03-13_04:30:44.040000      20550.54        1.63350000e+00       -8.56808100e-09  19.8753  19.5771
0202-03-13_04:30:44.242000      20550.74        1.68527500e+00       -9.24985100e-09  19.8753  19.5771
0202-03-13_04:30:44.434000      20550.93        1.73510300e+00       -1.17290110e-08  19.8753  19.5771
0202-03-13_04:30:44.637000      20551.14        1.78087100e+00       -1.49519110e-08  19.8524  19.6141
0202-03-13_04:30:44.848000      20551.35        1.83417400e+00       -1.82987810e-08  19.8524  19.6141
0202-03-13_04:30:45.047000      20551.55        1.88378100e+00       -1.52618110e-08  19.8524  19.6141
0202-03-13_04:30:45.250000      20551.75        1.93110800e+00       -9.68370100e-09  19.8524  19.6141
0202-03-13_04:30:45.445000      20551.94        1.98296800e+00       -8.69204100e-09  19.8524  19.6141
0202-03-13_04:30:45.660000      20552.16        2.03348200e+00       -6.89465100e-09  19.8871  19.4894
0202-03-13_04:30:45.855000      20552.36        2.07967100e+00       -9.49777100e-09  19.8871  19.4894
0202-03-13_04:30:46.047000      20552.55        2.13205800e+00       -6.95663100e-09  19.8871  19.4894
0202-03-13_04:30:46.246000      20552.75        2.18169800e+00       -9.74568100e-09  19.8871  19.4894
0202-03-13_04:30:46.438000      20552.94        2.22707400e+00       -1.03654710e-08  19.8871  19.4894
0202-03-13_04:30:46.637000      20553.14        2.28133100e+00       -1.14191110e-08  19.8317  19.6331
0202-03-13_04:30:46.832000      20553.33        2.33031300e+00       -1.49519110e-08  19.8317  19.6331
0202-03-13_04:30:47.023000      20553.53        2.37569500e+00       -1.09852610e-08  19.8317  19.6331
0202-03-13_04:30:47.220000      20553.72        2.42957000e+00       -9.37368100e-09  19.8317  19.6331
0202-03-13_04:30:47.420000      20553.92        2.47917300e+00       -5.10301000e-10  19.8317  19.6331
0202-03-13_04:30:47.630000      20554.13        2.52750800e+00       -1.37911000e-10  19.8974  19.5300
0202-03-13_04:30:47.820000      20554.32        2.57749100e+00        1.34984900e-09  19.8974  19.5300
0202-03-13_04:30:48.023000      20554.52        2.62833200e+00        4.88264900e-09  19.8974  19.5300
0202-03-13_04:30:48.227000      20554.73        2.67616500e+00        2.41580990e-08  19.8974  19.5300
0202-03-13_04:30:48.418000      20554.92        2.72494400e+00        4.39293890e-08  19.8974  19.5300
0202-03-13_04:30:48.630000      20555.13        2.77705400e+00        7.63443890e-08  19.8270  19.5263
0202-03-13_04:30:48.820000      20555.32        2.82528700e+00        1.36835859e-07  19.8270  19.5263
0202-03-13_04:30:49.016000      20555.52        2.87392000e+00        2.05942399e-07  19.8270  19.5263
0202-03-13_04:30:49.220000      20555.72        2.92597900e+00        3.06782179e-07  19.8270  19.5263
0202-03-13_04:30:49.418000      20555.92        2.97565300e+00        5.27241349e-07  19.8270  19.5263
0202-03-13_04:30:49.637000      20556.14        3.02334000e+00        7.61707759e-07  19.8902  19.6549
0202-03-13_04:30:49.832000      20556.33        3.07511500e+00        1.21384429e-06  19.8902  19.6549
0202-03-13_04:30:50.023000      20556.52        3.12460100e+00        2.74751372e-06  19.8902  19.6549
0202-03-13_04:30:50.227000      20556.73        3.17010200e+00        2.82752856e-06  19.8902  19.6549
0202-03-13_04:30:50.418000      20556.92        3.22369900e+00        5.48698383e-06  19.8902  19.6549
0202-03-13_04:30:50.633000      20557.13        3.27445000e+00        7.20906923e-06  19.8320  19.4398
0202-03-13_04:30:50.824000      20557.32        3.31443700e+00        8.61630153e-06  19.8320  19.4398
0202-03-13_04:30:51.027000      20557.53        3.37251200e+00        1.39192213e-05  19.8320  19.4398
0202-03-13_04:30:51.220000      20557.72        3.42252400e+00        1.86116483e-05  19.8320  19.4398
0202-03-13_04:30:51.410000      20557.91        3.46732800e+00        2.12804622e-05  19.8320  19.4398
