Repository: shortlab/2025-devitre-PhD

# 2025-devitre-PhD
Data repository for Alexis Devitre's PhD thesis

File: chapter 6/data/tapes/020k_ffj28/Ic/1_anneal/Ic_2024-03-13_13-43-39845178_f28-anneal150k-unknownTime.txt
# Ic = 3.29 A, n = 25.83 , Tavg = 19.99 K, f28-anneal150k-unknownTime
#datetime                        t_s     iHTS_A                vHTS_V                tHTS_K  tTAR_K
0202-03-13_13:43:23.340000      244.39        1.83761300e-02        1.69853130e-08  20.0212  19.6594
0202-03-13_13:43:23.598000      244.65        5.14010800e-02        2.01462330e-08  20.0212  19.6594
0202-03-13_13:43:23.797000      244.85        9.97879700e-02        1.96504030e-08  20.0261  19.7509
0202-03-13_13:43:23.990000      245.04        1.49150300e-01        9.91972300e-09  20.0261  19.7509
0202-03-13_13:43:24.207000      245.26        1.96819200e-01        8.80405300e-09  20.0261  19.7509
0202-03-13_13:43:24.406000      245.46        2.47962500e-01        7.37833300e-09  20.0261  19.7509
0202-03-13_13:43:24.613000      245.67        2.98098000e-01        8.55578300e-09  20.0141  19.7733
0202-03-13_13:43:24.812000      245.87        3.45985100e-01        1.09108830e-08  20.0141  19.7733
0202-03-13_13:43:25.004000      246.06        3.96567400e-01        1.12207830e-08  20.0141  19.7733
0202-03-13_13:43:25.207000      246.26        4.46293300e-01        1.67369030e-08  20.0141  19.7733
0202-03-13_13:43:25.410000      246.47        4.93362400e-01        1.61171130e-08  20.0141  19.7733
0202-03-13_13:43:25.633000      246.69        5.45805800e-01        1.48775330e-08  20.0488  19.6600
0202-03-13_13:43:25.840000      246.90        5.94083200e-01        1.62410630e-08  20.0488  19.6600
0202-03-13_13:43:26.043000      247.10        6.42000000e-01        1.38858730e-08  20.0488  19.6600
0202-03-13_13:43:26.246000      247.30        6.94091600e-01        1.09108830e-08  20.0488  19.6600
0202-03-13_13:43:26.450000      247.50        7.40220100e-01        8.36975300e-09  20.0488  19.6600
0202-03-13_13:43:26.652000      247.71        7.91143700e-01        3.22550300e-09  19.9999  19.8117
0202-03-13_13:43:26.848000      247.90        8.42346500e-01        5.14685300e-09  19.9999  19.8117
0202-03-13_13:43:27.043000      248.10        8.90787200e-01        7.31611300e-09  19.9999  19.8117
0202-03-13_13:43:27.240000      248.29        9.39624100e-01        1.98593300e-09  19.9999  19.8117
0202-03-13_13:43:27.430000      248.48        9.90823900e-01       -1.23697700e-09  19.9999  19.8117
0202-03-13_13:43:27.637000      248.69        1.04057200e+00       -3.40623700e-09  20.0589  19.6882
0202-03-13_13:43:27.836000      248.89        1.08699000e+00        5.64268300e-09  20.0589  19.6882
0202-03-13_13:43:28.030000      249.09        1.14013500e+00        8.98954300e-09  20.0589  19.6882
0202-03-13_13:43:28.223000      249.28        1.18928700e+00        7.87392300e-09  20.0589  19.6882
0202-03-13_13:43:28.420000      249.48        1.23598200e+00        4.46508300e-09  20.0589  19.6882
0202-03-13_13:43:28.633000      249.69        1.28891800e+00        9.32283000e-10  19.9789  19.7095
0202-03-13_13:43:28.830000      249.88        1.33662400e+00       -3.59216700e-09  19.9789  19.7095
0202-03-13_13:43:29.023000      250.08        1.38541400e+00       -4.45987700e-09  19.9789  19.7095
0202-03-13_13:43:29.234000      250.29        1.43754100e+00        9.32283000e-10  19.9789  19.7095
0202-03-13_13:43:29.438000      250.49        1.48492200e+00        2.54373300e-09  19.9789  19.7095
0202-03-13_13:43:29.650000      250.70        1.53463000e+00       -1.29894700e-09  20.0529  19.7822
0202-03-13_13:43:29.844000      250.90        1.58650700e+00        4.36453000e-10  20.0529  19.7822
0202-03-13_13:43:30.043000      251.10        1.63156000e+00       -7.06298700e-09  20.0529  19.7822
0202-03-13_13:43:30.234000      251.29        1.68546700e+00       -3.28102700e-09  20.0529  19.7822
0202-03-13_13:43:30.430000      251.48        1.73534700e+00       -1.05932870e-08  20.0529  19.7822
0202-03-13_13:43:30.637000      251.69        1.78033300e+00       -1.21410970e-08  20.0107  19.6106
0202-03-13_13:43:30.836000      251.89        1.83432700e+00       -1.23890070e-08  20.0107  19.6106
0202-03-13_13:43:31.047000      252.10        1.88500000e+00       -9.04214700e-09  20.0107  19.6106
0202-03-13_13:43:31.242000      252.30        1.93159900e+00       -1.13353670e-08  20.0107  19.6106
0202-03-13_13:43:31.434000      252.49        1.98274700e+00       -8.98016700e-09  20.0107  19.6106
0202-03-13_13:43:31.645000      252.70        2.03328700e+00       -1.00338070e-08  20.0478  19.8447
0202-03-13_13:43:31.840000      252.89        2.08115100e+00       -5.51037000e-10  20.0478  19.8447
0202-03-13_13:43:32.035000      253.09        2.13234700e+00       -6.37705700e-09  20.0478  19.8447
0202-03-13_13:43:32.240000      253.29        2.18127100e+00       -4.20778700e-09  20.0478  19.8447
0202-03-13_13:43:32.430000      253.49        2.22859700e+00       -9.41401700e-09  20.0478  19.8447
0202-03-13_13:43:32.640000      253.69        2.28090400e+00       -1.16452570e-08  20.0290  19.6750
0202-03-13_13:43:32.836000      253.89        2.33094200e+00       -1.42483770e-08  20.0290  19.6750
0202-03-13_13:43:33.050000      254.11        2.37739800e+00       -2.01983470e-08  20.0290  19.6750
0202-03-13_13:43:33.246000      254.30        2.42950500e+00       -1.40004570e-08  20.0290  19.6750
0202-03-13_13:43:33.438000      254.49        2.47968000e+00       -1.23890070e-08  20.0290  19.6750
0202-03-13_13:43:33.640000      254.70        2.52715200e+00       -1.12114070e-08  20.0318  19.7543
0202-03-13_13:43:33.848000      254.90        2.57692300e+00       -7.18277700e-09  20.0318  19.7543
0202-03-13_13:43:34.040000      255.09        2.62797100e+00       -5.57132700e-09  20.0318  19.7543
0202-03-13_13:43:34.242000      255.30        2.67592600e+00       -6.25309700e-09  20.0318  19.7543
0202-03-13_13:43:34.440000      255.50        2.72020000e+00       -3.40206700e-09  20.0318  19.7543
0202-03-13_13:43:34.650000      255.70        2.77752600e+00       -2.34842700e-09  20.0236  19.7774
0202-03-13_13:43:34.850000      255.91        2.82597600e+00        6.63852300e-09  20.0236  19.7774
0202-03-13_13:43:35.047000      256.10        2.87485300e+00        2.73385300e-09  20.0236  19.7774
0202-03-13_13:43:35.242000      256.30        2.92579000e+00        4.09738300e-09  20.0236  19.7774
0202-03-13_13:43:35.445000      256.50        2.97572100e+00        1.14728730e-08  20.0236  19.7774
0202-03-13_13:43:35.640000      256.70        3.02313300e+00        1.87244130e-08  20.0526  19.6571
0202-03-13_13:43:35.836000      256.89        3.07471300e+00        2.51082330e-08  20.0526  19.6571
0202-03-13_13:43:36.043000      257.10        3.12460400e+00        4.82263730e-08  20.0526  19.6571
0202-03-13_13:43:36.242000      257.30        3.17290200e+00        7.59306330e-08  20.0526  19.6571
0202-03-13_13:43:36.438000      257.49        3.22384500e+00        1.13055693e-07  20.0526  19.6571
0202-03-13_13:43:36.645000      257.70        3.27386900e+00        1.82905493e-07  19.9982  19.8194
0202-03-13_13:43:36.840000      257.89        3.32125000e+00        2.54863003e-07  19.9982  19.8194
0202-03-13_13:43:37.035000      258.09        3.37338800e+00        3.62272453e-07  19.9982  19.8194
0202-03-13_13:43:37.234000      258.29        3.42227800e+00        5.65067433e-07  19.9982  19.8194
0202-03-13_13:43:37.426000      258.48        3.46856600e+00        7.87013893e-07  19.9982  19.8194
0202-03-13_13:43:37.640000      258.70        3.52303800e+00        1.06870802e-06  20.0644  19.6941
0202-03-13_13:43:37.840000      258.89        3.57017600e+00        1.59032249e-06  20.0644  19.6941
0202-03-13_13:43:38.047000      259.10        3.61991200e+00        2.79209347e-06  20.0644  19.6941
0202-03-13_13:43:38.250000      259.31        3.67081300e+00        4.10759573e-06  20.0644  19.6941
0202-03-13_13:43:38.445000      259.50        3.71887400e+00        5.66332819e-06  20.0644  19.6941
0202-03-13_13:43:38.656000      259.71        3.76840500e+00        7.51705529e-06  19.9916  19.7111
0202-03-13_13:43:38.863000      259.92        3.82025000e+00        8.77900769e-06  19.9916  19.7111
0202-03-13_13:43:39.055000      260.11        3.86795400e+00        1.35563416e-05  19.9916  19.7111
0202-03-13_13:43:39.260000      260.32        3.91632000e+00        1.77709069e-05  19.9916  19.7111
0202-03-13_13:43:39.453000      260.51        3.96879800e+00        2.30285770e-05  19.9916  19.7111

File: chapter 6/data/tapes/020k_ffj28/Ic/1_anneal/Ic_2024-03-13_13-52-41404737_f28-anneal150k-unknownTime-30k.txt
# Ic = 2.23 A, n = 23.86 , Tavg = 30.00 K, f28-anneal150k-unknownTime-30k
#datetime                        t_s     iHTS_A                vHTS_V                tHTS_K  tTAR_K
0202-03-13_13:52:29.453000      790.51        5.12004400e-02        1.29350095e-08  29.9923  29.6009
0202-03-13_13:52:29.670000      790.73        4.82084200e-02        1.57860495e-08  29.9953  29.6261
0202-03-13_13:52:29.863000      790.92        9.99023100e-02        1.36786595e-08  29.9953  29.6261
0202-03-13_13:52:30.062000      791.12        1.44988800e-01        7.23243950e-09  29.9953  29.6261
0202-03-13_13:52:30.273000      791.33        1.98548300e-01        3.88525950e-09  29.9953  29.6261
0202-03-13_13:52:30.490000      791.54        2.48392900e-01        3.69911950e-09  29.9953  29.6261
0202-03-13_13:52:30.690000      791.75        2.97081400e-01        1.77776950e-09  30.0029  29.6276
0202-03-13_13:52:30.918000      791.97        3.47543700e-01       -4.29617050e-09  30.0029  29.6276
0202-03-13_13:52:31.130000      792.18        3.96382100e-01       -6.39410500e-10  30.0029  29.6276
0202-03-13_13:52:31.332000      792.39        4.46818900e-01        3.94703950e-09  30.0029  29.6276
0202-03-13_13:52:31.574000      792.63        4.95031000e-01        1.14464895e-08  30.0029  29.6276
0202-03-13_13:52:31.790000      792.84        5.46205500e-01        7.41785950e-09  30.0020  29.6504
0202-03-13_13:52:31.984000      793.04        5.93086300e-01       -7.01390500e-10  30.0020  29.6504
0202-03-13_13:52:32.200000      793.25        6.45842800e-01       -7.63370500e-10  30.0020  29.6504
0202-03-13_13:52:32.402000      793.46        6.92133400e-01        1.15797950e-09  30.0020  29.6504
0202-03-13_13:52:32.620000      793.68        7.41926100e-01        2.76943950e-09  30.0036  29.6448
0202-03-13_13:52:32.836000      793.89        7.93844100e-01       -3.67638050e-09  30.0036  29.6448
0202-03-13_13:52:33.030000      794.09        8.40754600e-01       -1.25393705e-08  30.0036  29.6448
0202-03-13_13:52:33.242000      794.30        8.92197700e-01       -1.60101905e-08  30.0036  29.6448
0202-03-13_13:52:33.450000      794.50        9.41175600e-01       -1.48325905e-08  30.0036  29.6448
0202-03-13_13:52:33.652000      794.71        9.89585100e-01       -1.15477105e-08  30.0091  29.6673
0202-03-13_13:52:33.855000      794.91        1.04116500e+00       -4.23419050e-09  30.0091  29.6673
0202-03-13_13:52:34.062000      795.12        1.08731900e+00       -4.85398050e-09  30.0091  29.6673
0202-03-13_13:52:34.270000      795.33        1.13986200e+00       -1.12997905e-08  30.0091  29.6673
0202-03-13_13:52:34.484000      795.54        1.18781500e+00       -1.66299805e-08  30.0091  29.6673
0202-03-13_13:52:34.710000      795.77        1.24167400e+00       -1.13617705e-08  30.0088  29.6504
0202-03-13_13:52:34.914000      795.97        1.28704500e+00       -7.14720050e-09  30.0088  29.6504
0202-03-13_13:52:35.113000      796.17        1.33609400e+00       -8.57272050e-09  30.0088  29.6504
0202-03-13_13:52:35.330000      796.38        1.38776600e+00       -1.05560405e-08  30.0088  29.6504
0202-03-13_13:52:35.598000      796.65        1.43700800e+00       -1.50185305e-08  30.0088  29.6504
0202-03-13_13:52:35.812000      796.87        1.48627500e+00       -1.79937005e-08  30.0096  29.6089
0202-03-13_13:52:36.016000      797.07        1.53558100e+00       -1.38416705e-08  30.0096  29.6089
0202-03-13_13:52:36.220000      797.27        1.58735700e+00       -9.62784050e-09  30.0096  29.6089
0202-03-13_13:52:36.414000      797.47        1.63458500e+00       -9.75217050e-09  30.0096  29.6089
0202-03-13_13:52:36.625000      797.68        1.68441800e+00       -1.48344405e-08  30.0029  29.6637
0202-03-13_13:52:36.824000      797.88        1.73562600e+00       -1.33469505e-08  30.0029  29.6637
0202-03-13_13:52:37.023000      798.08        1.78312200e+00       -1.43386105e-08  30.0029  29.6637
0202-03-13_13:52:37.223000      798.28        1.83222600e+00       -1.65078705e-08  30.0029  29.6637
0202-03-13_13:52:37.426000      798.48        1.88407800e+00       -1.35948605e-08  30.0029  29.6637
0202-03-13_13:52:37.633000      798.69        1.93237100e+00       -1.16115405e-08  30.0163  29.6362
0202-03-13_13:52:37.832000      798.88        1.98219000e+00       -3.49230050e-09  30.0163  29.6362
0202-03-13_13:52:38.040000      799.09        2.03343000e+00        2.95350950e-09  30.0163  29.6362
0202-03-13_13:52:38.242000      799.30        2.07889500e+00        1.72086695e-08  30.0163  29.6362
0202-03-13_13:52:38.438000      799.49        2.13241300e+00        4.00169195e-08  30.0163  29.6362
0202-03-13_13:52:38.650000      799.70        2.18227500e+00        8.69349695e-08  30.0002  29.6551
0202-03-13_13:52:38.844000      799.90        2.22941800e+00        1.61371680e-07  30.0002  29.6551
0202-03-13_13:52:39.062000      800.12        2.28075800e+00        3.26049709e-07  30.0002  29.6551
0202-03-13_13:52:39.273000      800.33        2.32601700e+00        4.94694399e-07  30.0002  29.6551
0202-03-13_13:52:39.484000      800.54        2.37983900e+00        8.73447679e-07  30.0002  29.6551
0202-03-13_13:52:39.695000      800.75        2.42905400e+00        1.27544306e-06  30.0044  29.6520
0202-03-13_13:52:39.887000      800.94        2.47829500e+00        3.57232047e-06  30.0044  29.6520
0202-03-13_13:52:40.100000      801.16        2.52898500e+00        5.21104353e-06  30.0044  29.6520
0202-03-13_13:52:40.344000      801.40        2.57974000e+00        7.37553387e-06  30.0044  29.6520
0202-03-13_13:52:40.574000      801.63        2.62890300e+00        1.05182997e-05  30.0044  29.6520
0202-03-13_13:52:40.780000      801.84        2.67465600e+00        1.50464806e-05  29.9993  29.6339
0202-03-13_13:52:40.977000      802.03        2.72745800e+00        2.03084919e-05  29.9993  29.6339

File: chapter 6/data/tapes/020k_ffj28/Ic/1_anneal/Ic_2024-03-13_14-16-20738244_f28-anneal150k-unknownTime-50k.txt
# Ic = 0.64 A, n = 18.25 , Tavg = 49.93 K, f28-anneal150k-unknownTime-50k
#datetime                        t_s     iHTS_A                vHTS_V                tHTS_K  tTAR_K
0202-03-13_14:16:02.870000      2203.92        5.00103500e-02       -9.81128500e-09  49.9535  49.3242
0202-03-13_14:16:03.062000      2204.12        1.51020000e-02       -6.03056500e-09  49.9535  49.3242
0202-03-13_14:16:03.270000      2204.32        2.38076500e-02       -2.80765500e-09  49.9535  49.3242
0202-03-13_14:16:03.460000      2204.52        3.43999300e-02       -4.23316500e-09  49.9535  49.3242
0202-03-13_14:16:03.670000      2204.73        4.44890800e-02       -3.48941500e-09  49.9149  49.3167
0202-03-13_14:16:03.880000      2204.94        5.37530600e-02       -6.03056500e-09  49.9149  49.3167
0202-03-13_14:16:04.082000      2205.14        6.41850500e-02       -6.34045500e-09  49.9149  49.3167
0202-03-13_14:16:04.290000      2205.34        7.42534300e-02       -1.13421500e-09  49.9149  49.3167
0202-03-13_14:16:04.496000      2205.55        8.36346600e-02       -1.87796500e-09  49.9149  49.3167
0202-03-13_14:16:04.695000      2205.75        9.39449500e-02        1.09703500e-09  49.9531  49.3356
0202-03-13_14:16:04.887000      2205.94        1.03532200e-01       -3.05556500e-09  49.9531  49.3356
0202-03-13_14:16:05.100000      2206.16        1.13205800e-01       -5.14425000e-10  49.9531  49.3356
0202-03-13_14:16:05.316000      2206.37        1.23832200e-01       -1.01025500e-09  49.9531  49.3356
0202-03-13_14:16:05.574000      2206.63        1.33565200e-01       -3.17952500e-09  49.9531  49.3356
0202-03-13_14:16:05.785000      2206.84        1.43600900e-01       -4.23316500e-09  49.9278  49.3211
0202-03-13_14:16:05.980000      2207.04        1.53466000e-01       -1.75400500e-09  49.9278  49.3211
0202-03-13_14:16:06.190000      2207.25        1.63242000e-01        7.97670500e-09  49.9278  49.3211
0202-03-13_14:16:06.390000      2207.45        1.73715100e-01        6.24129500e-09  49.9278  49.3211
0202-03-13_14:16:06.610000      2207.66        1.83231300e-01        2.21265500e-09  49.9549  49.3241
0202-03-13_14:16:06.805000      2207.86        1.93161700e-01        2.64635500e-09  49.9549  49.3241
0202-03-13_14:16:07.020000      2208.07        2.03283500e-01        5.18729500e-09  49.9549  49.3241
0202-03-13_14:16:07.220000      2208.27        2.13064000e-01        7.10848500e-09  49.9549  49.3241
0202-03-13_14:16:07.426000      2208.48        2.23454400e-01        4.07151500e-09  49.9549  49.3241
0202-03-13_14:16:07.637000      2208.69        2.33261600e-01        2.58402500e-09  49.9253  49.3063
0202-03-13_14:16:07.850000      2208.91        2.42826800e-01        2.33610500e-09  49.9253  49.3063
0202-03-13_14:16:08.066000      2209.12        2.53040900e-01        2.46006500e-09  49.9253  49.3063
0202-03-13_14:16:08.260000      2209.32        2.62316700e-01        1.03933750e-08  49.9253  49.3063
0202-03-13_14:16:08.453000      2209.51        2.72739800e-01        1.05793150e-08  49.9253  49.3063
0202-03-13_14:16:08.670000      2209.73        2.82778500e-01        1.31824350e-08  49.9576  49.3281
0202-03-13_14:16:08.867000      2209.92        2.92697000e-01        1.52897250e-08  49.9576  49.3281
0202-03-13_14:16:09.070000      2210.13        3.02493800e-01        1.43600350e-08  49.9576  49.3281
0202-03-13_14:16:09.273000      2210.33        3.12391500e-01        2.22933550e-08  49.9576  49.3281
0202-03-13_14:16:09.492000      2210.55        3.22100700e-01        2.13016850e-08  49.9576  49.3281
0202-03-13_14:16:09.700000      2210.76        3.32931000e-01        2.19214750e-08  49.9157  49.3020
0202-03-13_14:16:09.895000      2210.95        3.42040600e-01        1.61574250e-08  49.9157  49.3020
0202-03-13_14:16:10.086000      2211.14        3.52296000e-01        1.65293050e-08  49.9157  49.3020
0202-03-13_14:16:10.280000      2211.33        3.62257500e-01        2.01860650e-08  49.9157  49.3020
0202-03-13_14:16:10.560000      2211.61        3.71831600e-01        1.86985650e-08  49.9157  49.3020
0202-03-13_14:16:10.766000      2211.82        3.81916300e-01        1.23767050e-08  49.9475  49.3324
0202-03-13_14:16:10.970000      2212.02        3.91331700e-01        1.52897250e-08  49.9475  49.3324
0202-03-13_14:16:11.160000      2212.21        4.01824400e-01        1.64673250e-08  49.9475  49.3324
0202-03-13_14:16:11.375000      2212.43        4.11649400e-01        2.14256450e-08  49.9475  49.3324
0202-03-13_14:16:11.605000      2212.66        4.21680700e-01        2.40907450e-08  49.9340  49.3181
0202-03-13_14:16:11.812000      2212.87        4.31381000e-01        2.51443850e-08  49.9340  49.3181
0202-03-13_14:16:12.020000      2213.07        4.41250500e-01        2.03100250e-08  49.9340  49.3181
0202-03-13_14:16:12.220000      2213.27        4.51434600e-01        1.60954450e-08  49.9340  49.3181
0202-03-13_14:16:12.430000      2213.48        4.60695600e-01        1.08272350e-08  49.9340  49.3181
0202-03-13_14:16:12.650000      2213.70        4.71443700e-01        1.71490450e-08  49.9670  49.3426
0202-03-13_14:16:12.844000      2213.90        4.80894700e-01        1.92561450e-08  49.9670  49.3426
0202-03-13_14:16:13.040000      2214.09        4.90342700e-01        1.54752850e-08  49.9670  49.3426
0202-03-13_14:16:13.250000      2214.31        5.01251100e-01        1.11986350e-08  49.9670  49.3426
0202-03-13_14:16:13.445000      2214.50        5.10947000e-01        1.57231050e-08  49.9670  49.3426
0202-03-13_14:16:13.650000      2214.70        5.19667800e-01        2.05574650e-08  49.9285  49.3336
0202-03-13_14:16:13.863000      2214.92        5.30821000e-01        1.46074850e-08  49.9285  49.3336
0202-03-13_14:16:14.066000      2215.12        5.40493100e-01        1.65288350e-08  49.9285  49.3336
0202-03-13_14:16:14.277000      2215.33        5.49710800e-01        1.60329950e-08  49.9285  49.3336
0202-03-13_14:16:14.496000      2215.55        5.60335700e-01        2.57017250e-08  49.9285  49.3336
0202-03-13_14:16:14.690000      2215.75        5.69647200e-01        2.68793250e-08  49.9663  49.3354
0202-03-13_14:16:14.902000      2215.96        5.79953000e-01        2.74991150e-08  49.9663  49.3354
0202-03-13_14:16:15.098000      2216.15        5.90014000e-01        3.62381550e-08  49.9663  49.3354
0202-03-13_14:16:15.293000      2216.35        5.99289800e-01        3.82834650e-08  49.9663  49.3354
0202-03-13_14:16:15.510000      2216.56        6.10032000e-01        6.25792350e-08  49.9663  49.3354
0202-03-13_14:16:15.723000      2216.78        6.19511200e-01        8.63171950e-08  49.9231  49.3019
0202-03-13_14:16:15.918000      2216.97        6.29764900e-01        1.38751435e-07  49.9231  49.3019
0202-03-13_14:16:16.133000      2217.19        6.39886700e-01        1.81207055e-07  49.9231  49.3019
0202-03-13_14:16:16.332000      2217.39        6.49238300e-01        2.52296975e-07  49.9231  49.3019
0202-03-13_14:16:16.582000      2217.64        6.59609400e-01        3.19916075e-07  49.9231  49.3019
0202-03-13_14:16:16.805000      2217.86        6.69708900e-01        4.80627635e-07  49.9754  49.3437
0202-03-13_14:16:17.008000      2218.06        6.79297900e-01        6.05205435e-07  49.9754  49.3437
0202-03-13_14:16:17.210000      2218.27        6.89238700e-01        8.07133045e-07  49.9754  49.3437
0202-03-13_14:16:17.410000      2218.47        6.99543600e-01        1.00608566e-06  49.9754  49.3437
0202-03-13_14:16:17.625000      2218.68        7.09324000e-01        1.36853889e-06  49.9153  49.3082
0202-03-13_14:16:17.824000      2218.88        7.18893700e-01        1.69287503e-06  49.9153  49.3082
0202-03-13_14:16:18.040000      2219.09        7.29149100e-01        2.23395176e-06  49.9153  49.3082
0202-03-13_14:16:18.240000      2219.29        7.38479800e-01        2.67902301e-06  49.9153  49.3082
0202-03-13_14:16:18.445000      2219.50        7.48779700e-01        3.92734217e-06  49.9153  49.3082
0202-03-13_14:16:18.645000      2219.70        7.58702700e-01        5.66138581e-06  49.9656  49.3417
0202-03-13_14:16:18.855000      2219.91        7.68026000e-01        5.77474533e-06  49.9656  49.3417
0202-03-13_14:16:19.074000      2220.13        7.78734800e-01        8.25396578e-06  49.9656  49.3417
0202-03-13_14:16:19.270000      2220.33        7.87929000e-01        9.93359564e-06  49.9656  49.3417
0202-03-13_14:16:19.465000      2220.52        7.97792500e-01        1.14328666e-05  49.9656  49.3417
0202-03-13_14:16:19.670000      2220.73        8.08347700e-01        1.36091339e-05  49.9251  49.3104
0202-03-13_14:16:19.867000      2220.92        8.18395300e-01        1.62207413e-05  49.9251  49.3104
0202-03-13_14:16:20.070000      2221.13        8.27447000e-01        1.74522632e-05  49.9251  49.3104
0202-03-13_14:16:20.312000      2221.37        8.38536500e-01        2.16634855e-05  49.9251  49.3104

File: chapter 6/data/tapes/020k_ffj28/Ic/1_anneal/Ic_2024-03-13_20-54-12499407_f28-anneal200k-20k.txt
# Ic = 4.19 A, n = 26.50 , Tavg = 19.98 K, f28-anneal200k-20k
#datetime                        t_s     iHTS_A                vHTS_V                tHTS_K  tTAR_K
0202-03-13_20:53:51.438000      22036.35        2.11740800e-02        6.38073550e-09  19.9756  19.8452
0202-03-13_20:53:51.640000      22036.55        4.84064300e-02        1.02854055e-08  19.9756  19.8452
0202-03-13_20:53:51.844000      22036.76        9.97707900e-02        9.85155550e-09  19.9756  19.8452
0202-03-13_20:53:52.035000      22036.95        1.49130000e-01        1.00374855e-08  19.9756  19.8452
0202-03-13_20:53:52.254000      22037.17        1.94719600e-01        1.33843555e-08  19.9756  19.8452
0202-03-13_20:53:52.465000      22037.38        2.48799900e-01        1.59254855e-08  19.9422  19.6281
0202-03-13_20:53:52.668000      22037.58        2.96166000e-01        1.62973655e-08  19.9422  19.6281
0202-03-13_20:53:52.860000      22037.77        3.45517900e-01        1.87145455e-08  19.9422  19.6281
0202-03-13_20:53:53.066000      22037.98        3.96760600e-01        2.49124355e-08  19.9422  19.6281
0202-03-13_20:53:53.290000      22038.21        4.44991900e-01        3.24118855e-08  19.9676  19.7756
0202-03-13_20:53:53.496000      22038.41        4.96344400e-01        3.96634255e-08  19.9676  19.7756
0202-03-13_20:53:53.695000      22038.61        5.45196100e-01        4.13988355e-08  19.9676  19.7756
0202-03-13_20:53:53.900000      22038.81        5.91480300e-01        3.84238455e-08  19.9676  19.7756
0202-03-13_20:53:54.090000      22039.01        6.44094300e-01        3.60686455e-08  19.9676  19.7756
0202-03-13_20:53:54.312000      22039.23        6.94315900e-01        3.60066655e-08  19.9529  19.7471
0202-03-13_20:53:54.527000      22039.44        7.43730100e-01        3.84858255e-08  19.9529  19.7471
0202-03-13_20:53:54.730000      22039.64        7.92961800e-01        4.97659455e-08  19.9529  19.7471
0202-03-13_20:53:54.920000      22039.84        8.39746100e-01        4.87742155e-08  19.9529  19.7471
0202-03-13_20:53:55.125000      22040.04        8.91732300e-01        5.22449655e-08  19.9529  19.7471
0202-03-13_20:53:55.344000      22040.26        9.41685100e-01        4.23902755e-08  19.9751  19.6927
0202-03-13_20:53:55.550000      22040.47        9.90211800e-01        3.91053855e-08  19.9751  19.6927
0202-03-13_20:53:55.746000      22040.66        1.04051100e+00        3.45189455e-08  19.9751  19.6927
0202-03-13_20:53:55.938000      22040.85        1.08594100e+00        3.01804255e-08  19.9751  19.6927
0202-03-13_20:53:56.130000      22041.04        1.13955100e+00        3.34653055e-08  19.9751  19.6927
0202-03-13_20:53:56.340000      22041.26        1.19012700e+00        2.96845955e-08  19.9364  19.8142
0202-03-13_20:53:56.535000      22041.45        1.23564000e+00        3.03663555e-08  19.9364  19.8142
0202-03-13_20:53:56.742000      22041.66        1.28530600e+00        2.66476255e-08  19.9364  19.8142
0202-03-13_20:53:56.945000      22041.86        1.33789000e+00        2.65856455e-08  19.9364  19.8142
0202-03-13_20:53:57.184000      22042.10        1.38549200e+00        2.46642955e-08  19.9364  19.8142
0202-03-13_20:53:57.390000      22042.31        1.43773800e+00        2.60278355e-08  19.9915  19.6789
0202-03-13_20:53:57.598000      22042.51        1.48486800e+00        2.86929255e-08  19.9915  19.6789
0202-03-13_20:53:57.790000      22042.70        1.53667900e+00        3.11101055e-08  19.9915  19.6789
0202-03-13_20:53:57.980000      22042.90        1.58646000e+00        2.70814755e-08  19.9915  19.6789
0202-03-13_20:53:58.254000      22043.17        1.63200000e+00        3.19778155e-08  19.9915  19.6789
0202-03-13_20:53:58.450000      22043.36        1.68423400e+00        3.21637455e-08  19.9298  19.7356
0202-03-13_20:53:58.652000      22043.57        1.73357800e+00        2.90028255e-08  19.9298  19.7356
0202-03-13_20:53:58.855000      22043.77        1.78484100e+00        2.57179355e-08  19.9298  19.7356
0202-03-13_20:53:59.060000      22043.97        1.83442600e+00        2.64616855e-08  19.9298  19.7356
0202-03-13_20:53:59.285000      22044.20        1.88380800e+00        3.08621955e-08  20.0035  19.7423
0202-03-13_20:53:59.496000      22044.41        1.93428900e+00        3.21017655e-08  20.0035  19.7423
0202-03-13_20:53:59.690000      22044.60        1.97849100e+00        3.07382355e-08  20.0035  19.7423
0202-03-13_20:53:59.895000      22044.81        2.03263600e+00        2.76392855e-08  20.0035  19.7423
0202-03-13_20:54:00.090000      22045.00        2.08269200e+00        2.83210555e-08  20.0035  19.7423
0202-03-13_20:54:00.320000      22045.24        2.12832400e+00        3.32173955e-08  19.9372  19.6810
0202-03-13_20:54:00.527000      22045.44        2.18197100e+00        2.98085455e-08  19.9372  19.6810
0202-03-13_20:54:00.730000      22045.65        2.22959300e+00        3.55724155e-08  19.9372  19.6810
0202-03-13_20:54:00.926000      22045.84        2.27927300e+00        2.99941355e-08  19.9372  19.6810
0202-03-13_20:54:01.133000      22046.05        2.33042500e+00        2.75767855e-08  19.9372  19.6810
0202-03-13_20:54:01.340000      22046.26        2.37867400e+00        1.96434255e-08  19.9835  19.8306
0202-03-13_20:54:01.555000      22046.47        2.42997600e+00        2.04491455e-08  19.9835  19.8306
0202-03-13_20:54:01.746000      22046.66        2.47936900e+00        2.29283055e-08  19.9835  19.8306
0202-03-13_20:54:01.938000      22046.85        2.52444800e+00        2.41059055e-08  19.9835  19.8306
0202-03-13_20:54:02.133000      22047.05        2.57870600e+00        2.43538255e-08  19.9835  19.8306
0202-03-13_20:54:02.336000      22047.25        2.62863900e+00        2.69569355e-08  19.9516  19.6509
0202-03-13_20:54:02.550000      22047.46        2.67556800e+00        2.34241355e-08  19.9516  19.6509
0202-03-13_20:54:02.750000      22047.67        2.72759300e+00        3.00558855e-08  19.9516  19.6509
0202-03-13_20:54:02.945000      22047.86        2.77741200e+00        2.40439255e-08  19.9516  19.6509
0202-03-13_20:54:03.180000      22048.09        2.82257400e+00        2.15027955e-08  19.9516  19.6509
0202-03-13_20:54:03.390000      22048.31        2.87758400e+00        1.18340755e-08  19.9589  19.8095
0202-03-13_20:54:03.582000      22048.50        2.92214900e+00        1.47470855e-08  19.9589  19.8095
0202-03-13_20:54:03.793000      22048.71        2.97577400e+00        2.30522655e-08  19.9589  19.8095
0202-03-13_20:54:03.984000      22048.90        3.02560800e+00        2.85683855e-08  19.9589  19.8095
0202-03-13_20:54:04.240000      22049.15        3.06580100e+00        2.83204755e-08  19.9589  19.8095
0202-03-13_20:54:04.445000      22049.36        3.12544800e+00        2.60892355e-08  19.9488  19.7132
0202-03-13_20:54:04.640000      22049.55        3.17215500e+00        2.65850655e-08  19.9488  19.7132
0202-03-13_20:54:04.832000      22049.75        3.22369000e+00        3.04897355e-08  19.9488  19.7132
0202-03-13_20:54:05.035000      22049.95        3.27374400e+00        2.93741155e-08  19.9488  19.7132
0202-03-13_20:54:05.234000      22050.15        3.32158600e+00        2.96220355e-08  19.9488  19.7132
0202-03-13_20:54:05.430000      22050.35        3.37352500e+00        2.77006855e-08  19.9654  19.6983
0202-03-13_20:54:05.625000      22050.54        3.42251800e+00        2.81345355e-08  19.9654  19.6983
0202-03-13_20:54:05.820000      22050.73        3.46830000e+00        2.63371455e-08  19.9654  19.6983
0202-03-13_20:54:06.010000      22050.93        3.52196500e+00        2.78866255e-08  19.9654  19.6983
0202-03-13_20:54:06.254000      22051.17        3.57185100e+00        3.14194255e-08  19.9654  19.6983
0202-03-13_20:54:06.460000      22051.38        3.62183100e+00        3.18532755e-08  19.9411  19.7999
0202-03-13_20:54:06.652000      22051.57        3.67066500e+00        3.60050755e-08  19.9411  19.7999
0202-03-13_20:54:06.848000      22051.76        3.70078500e+00        3.34007855e-08  19.9411  19.7999
0202-03-13_20:54:07.050000      22051.96        3.76929800e+00        4.05271755e-08  19.9411  19.7999
0202-03-13_20:54:07.260000      22052.18        3.82148100e+00        4.29435755e-08  19.9884  19.6602
0202-03-13_20:54:07.457000      22052.37        3.86758300e+00        4.66003255e-08  19.9884  19.6602
0202-03-13_20:54:07.652000      22052.57        3.91898700e+00        5.49054955e-08  19.9884  19.6602
0202-03-13_20:54:07.844000      22052.76        3.96875900e+00        7.04621955e-08  19.9884  19.6602
0202-03-13_20:54:08.040000      22052.95        4.01397500e+00        8.58329555e-08  19.9884  19.6602
0202-03-13_20:54:08.258000      22053.17        4.06001500e+00        1.14281266e-07  19.9884  19.6602
0202-03-13_20:54:08.480000      22053.39        4.11795400e+00        1.43597276e-07  19.9202  19.7583
0202-03-13_20:54:08.684000      22053.60        4.16727200e+00        2.04894386e-07  19.9202  19.7583
0202-03-13_20:54:08.883000      22053.80        4.21722800e+00        2.65881606e-07  19.9202  19.7583
0202-03-13_20:54:09.086000      22054.00        4.26429000e+00        3.73972776e-07  19.9202  19.7583
0202-03-13_20:54:09.300000      22054.22        4.31641300e+00        4.39794356e-07  20.0026  19.7431
0202-03-13_20:54:09.500000      22054.42        4.36556600e+00        6.20090916e-07  20.0026  19.7431
0202-03-13_20:54:09.703000      22054.62        4.41319600e+00        7.95119286e-07  20.0026  19.7431
0202-03-13_20:54:09.906000      22054.82        4.46550700e+00        1.09887778e-06  20.0026  19.7431
0202-03-13_20:54:10.110000      22055.02        4.51334100e+00        1.38887697e-06  20.0026  19.7431
0202-03-13_20:54:10.320000      22055.23        4.56301600e+00        1.88346845e-06  19.9379  19.6773
0202-03-13_20:54:10.520000      22055.43        4.61500000e+00        3.25908971e-06  19.9379  19.6773
0202-03-13_20:54:10.715000      22055.63        4.66090900e+00        3.45413725e-06  19.9379  19.6773
0202-03-13_20:54:10.910000      22055.82        4.71331100e+00        4.67648474e-06  19.9379  19.6773
0202-03-13_20:54:11.100000      22056.02        4.76304700e+00        5.92318993e-06  19.9379  19.6773
0202-03-13_20:54:11.320000      22056.24        4.81105900e+00        8.85578263e-06  19.9807  19.8287
0202-03-13_20:54:11.530000      22056.45        4.86278000e+00        1.06062521e-05  19.9807  19.8287
0202-03-13_20:54:11.727000      22056.64        4.91221200e+00        1.37223641e-05  19.9807  19.8287
0202-03-13_20:54:11.918000      22056.83        4.95990100e+00        1.57329589e-05  19.9807  19.8287
0202-03-13_20:54:12.110000      22057.02        5.00873600e+00        2.07904353e-05  19.9807  19.8287
