Repository: shortlab/2025-devitre-PhD

# 2025-devitre-PhD
Data repository for Alexis Devitre's PhD thesis

File: chapter 6/data/tapes/ext_ffj51/Ic/anneal/step03/040k/Ic_2025-03-27_04-15-53394326_40k-15e19pm2-03T-0nA.txt
# Ic = 7.41 A, n = 16.40 , Tavg = 40.05 K, 40k-15e19pm2-03T-0nA
#datetime                        t_s     iHTS_A                vHTS_V                tHTS_K  tTAR_K  tHOL_K  tSPA_K
0202-03-27_04:15:17.895000      29504.96        9.51811000e-03       -1.30770071e-08  40.0767  39.1091  39.4035  0.0000
0202-03-27_04:15:18.266000      29505.33        1.12811800e-01       -2.02043071e-08  40.0767  39.1091  39.4035  0.0000
0202-03-27_04:15:18.617000      29505.68        2.11816000e-01       -1.81591071e-08  40.0731  39.1098  39.4004  0.0000
0202-03-27_04:15:18.980000      29506.04        3.11045000e-01       -2.29933071e-08  40.0731  39.1098  39.4004  0.0000
0202-03-27_04:15:19.330000      29506.39        4.10706800e-01       -3.34053071e-08  40.0644  39.1101  39.3950  0.0000
0202-03-27_04:15:19.676000      29506.74        5.09844200e-01       -4.24539071e-08  40.0644  39.1101  39.3950  0.0000
0202-03-27_04:15:20.023000      29507.09        6.09216700e-01       -4.85276071e-08  40.0644  39.1101  39.3950  0.0000
0202-03-27_04:15:20.370000      29507.44        7.08670700e-01       -1.65477071e-08  40.0614  39.1101  39.3892  0.0000
0202-03-27_04:15:20.730000      29507.79        8.08698600e-01       -6.74304071e-08  40.0614  39.1101  39.3892  0.0000
0202-03-27_04:15:21.080000      29508.14        9.07517400e-01       -6.11088071e-08  40.0614  39.1101  39.3892  0.0000
0202-03-27_04:15:21.426000      29508.49        1.00735700e+00       -6.17931071e-08  40.0590  39.1097  39.3892  0.0000
0202-03-27_04:15:21.773000      29508.84        1.10686400e+00       -7.23343071e-08  40.0590  39.1097  39.3892  0.0000
0202-03-27_04:15:22.120000      29509.18        1.20610000e+00       -8.84491071e-08  40.0590  39.1097  39.3892  0.0000
0202-03-27_04:15:22.480000      29509.54        1.30516100e+00       -1.02083907e-07  40.0546  39.1099  39.3820  0.0000
0202-03-27_04:15:22.830000      29509.89        1.40465300e+00       -9.39030071e-08  40.0546  39.1099  39.3820  0.0000
0202-03-27_04:15:23.200000      29510.26        1.50428300e+00       -1.13425607e-07  40.0546  39.1099  39.3820  0.0000
0202-03-27_04:15:23.586000      29510.65        1.60380200e+00       -1.22660107e-07  40.0571  39.1094  39.3862  0.0000
0202-03-27_04:15:23.938000      29511.00        1.70338200e+00       -1.17392107e-07  40.0571  39.1094  39.3862  0.0000
0202-03-27_04:15:24.312000      29511.37        1.80247500e+00       -1.27494307e-07  40.0571  39.1094  39.3862  0.0000
0202-03-27_04:15:24.660000      29511.72        1.90166200e+00       -1.37596407e-07  40.0611  39.1100  39.3922  0.0000
0202-03-27_04:15:25.008000      29512.07        2.00104400e+00       -1.42492607e-07  40.0611  39.1100  39.3922  0.0000
0202-03-27_04:15:25.355000      29512.42        2.10058300e+00       -1.46211207e-07  40.0541  39.1098  39.3883  0.0000
0202-03-27_04:15:25.710000      29512.77        2.19976800e+00       -1.46707007e-07  40.0541  39.1098  39.3883  0.0000
0202-03-27_04:15:26.055000      29513.12        2.29936500e+00       -1.54082207e-07  40.0541  39.1098  39.3883  0.0000
0202-03-27_04:15:26.406000      29513.47        2.39876700e+00       -1.65671807e-07  40.0563  39.1102  39.3872  0.0000
0202-03-27_04:15:26.754000      29513.82        2.49814900e+00       -1.70506007e-07  40.0563  39.1102  39.3872  0.0000
0202-03-27_04:15:27.100000      29514.16        2.59768800e+00       -1.64928107e-07  40.0563  39.1102  39.3872  0.0000
0202-03-27_04:15:27.460000      29514.52        2.69712400e+00       -1.67589707e-07  40.0478  39.1103  39.3814  0.0000
0202-03-27_04:15:27.810000      29514.87        2.79649800e+00       -1.68950907e-07  40.0478  39.1103  39.3814  0.0000
0202-03-27_04:15:28.156000      29515.22        2.89525300e+00       -1.73351307e-07  40.0478  39.1103  39.3814  0.0000
0202-03-27_04:15:28.504000      29515.57        2.99514500e+00       -1.80416607e-07  40.0457  39.1106  39.3770  0.0000
0202-03-27_04:15:28.850000      29515.91        3.09469300e+00       -1.80106707e-07  40.0457  39.1106  39.3770  0.0000
0202-03-27_04:15:29.234000      29516.30        3.19411600e+00       -1.87419907e-07  40.0457  39.1106  39.3770  0.0000
0202-03-27_04:15:29.605000      29516.67        3.29329100e+00       -1.89527107e-07  40.0505  39.1111  39.3822  0.0000
0202-03-27_04:15:29.953000      29517.01        3.39232800e+00       -1.95167007e-07  40.0505  39.1111  39.3822  0.0000
0202-03-27_04:15:30.300000      29517.36        3.49173000e+00       -2.04339507e-07  40.0474  39.1113  39.3786  0.0000
0202-03-27_04:15:30.645000      29517.71        3.59098800e+00       -2.12892307e-07  40.0474  39.1113  39.3786  0.0000
0202-03-27_04:15:31.004000      29518.06        3.69073900e+00       -2.21073207e-07  40.0474  39.1113  39.3786  0.0000
0202-03-27_04:15:31.350000      29518.41        3.79027500e+00       -2.19523807e-07  40.0472  39.1119  39.3798  0.0000
0202-03-27_04:15:31.700000      29518.76        3.88934100e+00       -2.26651107e-07  40.0472  39.1119  39.3798  0.0000
0202-03-27_04:15:32.047000      29519.11        3.98869500e+00       -2.28448407e-07  40.0472  39.1119  39.3798  0.0000
0202-03-27_04:15:32.395000      29519.46        4.08811600e+00       -2.28014507e-07  40.0502  39.1127  39.3876  0.0000
0202-03-27_04:15:32.750000      29519.81        4.18782900e+00       -2.38736507e-07  40.0502  39.1127  39.3876  0.0000
0202-03-27_04:15:33.098000      29520.16        4.28704000e+00       -2.41586407e-07  40.0502  39.1127  39.3876  0.0000
0202-03-27_04:15:33.445000      29520.51        4.38623900e+00       -2.50446007e-07  40.0488  39.1129  39.3864  0.0000
0202-03-27_04:15:33.793000      29520.86        4.48586200e+00       -2.56208807e-07  40.0488  39.1129  39.3864  0.0000
0202-03-27_04:15:34.140000      29521.20        4.58507700e+00       -2.62716307e-07  40.0488  39.1129  39.3864  0.0000
0202-03-27_04:15:34.500000      29521.56        4.68461400e+00       -2.85027807e-07  40.0479  39.1137  39.3841  0.0000
0202-03-27_04:15:34.848000      29521.91        4.78352400e+00       -2.93766507e-07  40.0479  39.1137  39.3841  0.0000
0202-03-27_04:15:35.258000      29522.32        4.88318700e+00       -3.05851907e-07  40.0479  39.1137  39.3841  0.0000
0202-03-27_04:15:35.610000      29522.67        4.98210300e+00       -3.10252307e-07  40.0461  39.1143  39.3793  0.0000
0202-03-27_04:15:35.957000      29523.02        5.08208400e+00       -3.20292507e-07  40.0461  39.1143  39.3793  0.0000
0202-03-27_04:15:36.312000      29523.38        5.18138600e+00       -3.26552107e-07  40.0449  39.1150  39.3792  0.0000
0202-03-27_04:15:36.670000      29523.74        5.28087100e+00       -3.29031107e-07  40.0449  39.1150  39.3792  0.0000
0202-03-27_04:15:37.020000      29524.08        5.37982400e+00       -3.33431507e-07  40.0449  39.1150  39.3792  0.0000
0202-03-27_04:15:37.367000      29524.43        5.47922100e+00       -3.39071307e-07  40.0440  39.1157  39.3797  0.0000
0202-03-27_04:15:37.727000      29524.79        5.57897900e+00       -3.44215407e-07  40.0440  39.1157  39.3797  0.0000
0202-03-27_04:15:38.074000      29525.14        5.67825400e+00       -3.45826807e-07  40.0440  39.1157  39.3797  0.0000
0202-03-27_04:15:38.420000      29525.48        5.77730400e+00       -3.54007707e-07  40.0456  39.1160  39.3783  0.0000
0202-03-27_04:15:38.770000      29525.83        5.87665500e+00       -3.59957407e-07  40.0456  39.1160  39.3783  0.0000
0202-03-27_04:15:39.120000      29526.18        5.97625000e+00       -3.73340807e-07  40.0456  39.1160  39.3783  0.0000
0202-03-27_04:15:39.480000      29526.54        6.07565800e+00       -3.69184907e-07  40.0386  39.1170  39.3745  0.0000
0202-03-27_04:15:39.830000      29526.89        6.17517400e+00       -3.68998907e-07  40.0386  39.1170  39.3745  0.0000
0202-03-27_04:15:40.184000      29527.25        6.27467300e+00       -3.75630407e-07  40.0386  39.1170  39.3745  0.0000
0202-03-27_04:15:40.605000      29527.67        6.37387600e+00       -3.78977107e-07  40.0521  39.1176  39.3879  0.0000
0202-03-27_04:15:40.953000      29528.01        6.47301100e+00       -3.82695707e-07  40.0521  39.1176  39.3879  0.0000
0202-03-27_04:15:41.300000      29528.36        6.57262300e+00       -3.75072607e-07  40.0521  39.1176  39.3879  0.0000
0202-03-27_04:15:41.664000      29528.73        6.67251800e+00       -3.71601907e-07  40.0494  39.1183  39.3876  0.0000
0202-03-27_04:15:42.020000      29529.08        6.77133600e+00       -3.72841507e-07  40.0494  39.1183  39.3876  0.0000
0202-03-27_04:15:42.367000      29529.43        6.87063900e+00       -3.75444507e-07  40.0506  39.1193  39.3886  0.0000
0202-03-27_04:15:42.727000      29529.79        6.97008700e+00       -3.73709107e-07  40.0506  39.1193  39.3886  0.0000
0202-03-27_04:15:43.074000      29530.14        7.06939300e+00       -3.57781207e-07  40.0506  39.1193  39.3886  0.0000
0202-03-27_04:15:43.420000      29530.49        7.16912600e+00       -3.30697507e-07  40.0440  39.1198  39.3842  0.0000
0202-03-27_04:15:43.770000      29530.83        7.26787200e+00       -3.01506607e-07  40.0440  39.1198  39.3842  0.0000
0202-03-27_04:15:44.117000      29531.18        7.36799400e+00       -2.71262107e-07  40.0440  39.1198  39.3842  0.0000
0202-03-27_04:15:44.477000      29531.54        7.46703300e+00       -2.24469807e-07  40.0490  39.1207  39.3882  0.0000
0202-03-27_04:15:44.824000      29531.89        7.56653200e+00       -1.69312507e-07  40.0490  39.1207  39.3882  0.0000
0202-03-27_04:15:45.170000      29532.23        7.66597700e+00       -1.06597407e-07  40.0490  39.1207  39.3882  0.0000
0202-03-27_04:15:45.582000      29532.65        7.76542300e+00       -2.95623071e-08  40.0436  39.1215  39.3796  0.0000
0202-03-27_04:15:45.930000      29532.99        7.86434000e+00        7.05916929e-08  40.0436  39.1215  39.3796  0.0000
0202-03-27_04:15:46.305000      29533.37        7.96406600e+00        1.96094093e-07  40.0436  39.1215  39.3796  0.0000
0202-03-27_04:15:46.664000      29533.73        8.06339300e+00        3.43598093e-07  40.0419  39.1221  39.3817  0.0000
0202-03-27_04:15:47.010000      29534.07        8.16272900e+00        5.20850893e-07  40.0419  39.1221  39.3817  0.0000
0202-03-27_04:15:47.360000      29534.42        8.26211100e+00        7.14341493e-07  40.0409  39.1231  39.3762  0.0000
0202-03-27_04:15:47.707000      29534.77        8.36173000e+00        9.88277593e-07  40.0409  39.1231  39.3762  0.0000
0202-03-27_04:15:48.055000      29535.12        8.46084600e+00        1.29400759e-06  40.0409  39.1231  39.3762  0.0000
0202-03-27_04:15:48.402000      29535.46        8.56003500e+00        1.66251979e-06  40.0502  39.1237  39.3874  0.0000
0202-03-27_04:15:48.750000      29535.81        8.65970800e+00        2.10261479e-06  40.0502  39.1237  39.3874  0.0000
0202-03-27_04:15:49.098000      29536.16        8.75915200e+00        2.60264119e-06  40.0502  39.1237  39.3874  0.0000
0202-03-27_04:15:49.457000      29536.52        8.85848400e+00        3.20337929e-06  40.0488  39.1248  39.3848  0.0000
0202-03-27_04:15:49.805000      29536.87        8.95788400e+00        4.30240829e-06  40.0488  39.1248  39.3848  0.0000
0202-03-27_04:15:50.152000      29537.21        9.05701600e+00        4.72508799e-06  40.0488  39.1248  39.3848  0.0000
0202-03-27_04:15:50.500000      29537.56        9.15660200e+00        6.17397434e-06  40.0541  39.1257  39.3900  0.0000
0202-03-27_04:15:50.844000      29537.91        9.25618100e+00        7.37272368e-06  40.0541  39.1257  39.3900  0.0000
0202-03-27_04:15:51.215000      29538.28        9.35493600e+00        8.78008577e-06  40.0541  39.1257  39.3900  0.0000
0202-03-27_04:15:51.598000      29538.66        9.45457700e+00        1.03788932e-05  40.0547  39.1267  39.3913  0.0000
0202-03-27_04:15:51.945000      29539.01        9.55411700e+00        1.22335397e-05  40.0547  39.1267  39.3913  0.0000
0202-03-27_04:15:52.297000      29539.36        9.65366200e+00        1.43877816e-05  40.0547  39.1267  39.3913  0.0000
0202-03-27_04:15:52.652000      29539.72        9.75306500e+00        1.69175531e-05  40.0559  39.1278  39.3953  0.0000
0202-03-27_04:15:53.004000      29540.06        9.85202600e+00        1.98511658e-05  40.0559  39.1278  39.3953  0.0000
0202-03-27_04:15:53.360000      29540.42        9.95159700e+00        2.32210956e-05  40.0477  39.1286  39.3855  0.0000

File: chapter 6/data/tapes/ext_ffj51/Ic/anneal/step03/040k/Ic_2025-03-27_04-17-27651183_40k-15e19pm2-03T-0nA.txt
# Ic = 7.38 A, n = 16.22 , Tavg = 40.11 K, 40k-15e19pm2-03T-0nA
#datetime                        t_s     iHTS_A                vHTS_V                tHTS_K  tTAR_K  tHOL_K  tSPA_K
0202-03-27_04:16:52.530000      29599.59        9.74867300e-03       -1.32767556e-08  40.0881  39.1608  39.4213  0.0000
0202-03-27_04:16:52.875000      29599.94        1.12825500e-01       -1.20991556e-08  40.0881  39.1608  39.4213  0.0000
0202-03-27_04:16:53.260000      29600.33        2.12016700e-01       -1.09216556e-08  40.0881  39.1608  39.4213  0.0000
0202-03-27_04:16:53.630000      29600.69        3.11312600e-01       -1.92264556e-08  40.0924  39.1614  39.4221  0.0000
0202-03-27_04:16:53.980000      29601.04        4.10520200e-01       -1.93504556e-08  40.0924  39.1614  39.4221  0.0000
0202-03-27_04:16:54.332000      29601.39        5.10398600e-01       -2.61678556e-08  40.0904  39.1625  39.4204  0.0000
0202-03-27_04:16:54.680000      29601.74        6.09535600e-01       -3.68898556e-08  40.0904  39.1625  39.4204  0.0000
0202-03-27_04:16:55.035000      29602.10        7.08655600e-01       -3.73294556e-08  40.0904  39.1625  39.4204  0.0000
0202-03-27_04:16:55.383000      29602.45        8.07636300e-01       -3.64037556e-08  40.0974  39.1626  39.4268  0.0000
0202-03-27_04:16:55.730000      29602.79        9.07295000e-01       -2.92764556e-08  40.0974  39.1626  39.4268  0.0000
0202-03-27_04:16:56.080000      29603.14        1.00650000e+00       -5.06583556e-08  40.0974  39.1626  39.4268  0.0000
0202-03-27_04:16:56.426000      29603.49        1.10691300e+00       -5.04724556e-08  40.0973  39.1626  39.4317  0.0000
0202-03-27_04:16:56.785000      29603.85        1.20572700e+00       -7.04288556e-08  40.0973  39.1626  39.4317  0.0000
0202-03-27_04:16:57.133000      29604.19        1.30552400e+00       -5.81575556e-08  40.0973  39.1626  39.4317  0.0000
0202-03-27_04:16:57.480000      29604.54        1.40470300e+00       -6.55947556e-08  40.0987  39.1634  39.4313  0.0000
0202-03-27_04:16:57.836000      29604.90        1.50420500e+00       -7.74322556e-08  40.0987  39.1634  39.4313  0.0000
0202-03-27_04:16:58.234000      29605.30        1.60373000e+00       -8.77823556e-08  40.0987  39.1634  39.4313  0.0000
0202-03-27_04:16:58.610000      29605.67        1.70341100e+00       -9.10670556e-08  40.0935  39.1634  39.4242  0.0000
0202-03-27_04:16:58.957000      29606.02        1.80241700e+00       -9.15009556e-08  40.0935  39.1634  39.4242  0.0000
0202-03-27_04:16:59.320000      29606.38        1.90182700e+00       -9.44138556e-08  40.0938  39.1637  39.4225  0.0000
0202-03-27_04:16:59.668000      29606.73        2.00134500e+00       -9.76985556e-08  40.0938  39.1637  39.4225  0.0000
0202-03-27_04:17:00.016000      29607.08        2.10085200e+00       -1.05073756e-07  40.0938  39.1637  39.4225  0.0000
0202-03-27_04:17:00.363000      29607.43        2.19976500e+00       -1.07057056e-07  40.0871  39.1639  39.4188  0.0000
0202-03-27_04:17:00.710000      29607.78        2.29925700e+00       -1.10281756e-07  40.0871  39.1639  39.4188  0.0000
0202-03-27_04:17:01.060000      29608.12        2.39877300e+00       -1.13322656e-07  40.0871  39.1639  39.4188  0.0000
0202-03-27_04:17:01.406000      29608.47        2.49803400e+00       -1.16979856e-07  40.0970  39.1638  39.4258  0.0000
0202-03-27_04:17:01.766000      29608.83        2.59742500e+00       -1.11216056e-07  40.0970  39.1638  39.4258  0.0000
0202-03-27_04:17:02.113000      29609.17        2.69728700e+00       -1.07559456e-07  40.0970  39.1638  39.4258  0.0000
0202-03-27_04:17:02.460000      29609.52        2.79609900e+00       -1.13075356e-07  40.0975  39.1644  39.4282  0.0000
0202-03-27_04:17:02.810000      29609.87        2.89530800e+00       -1.18033456e-07  40.0975  39.1644  39.4282  0.0000
0202-03-27_04:17:03.156000      29610.22        2.99498600e+00       -1.21876056e-07  40.0975  39.1644  39.4282  0.0000
0202-03-27_04:17:03.504000      29610.57        3.09431700e+00       -1.18839156e-07  40.0928  39.1646  39.4252  0.0000
0202-03-27_04:17:03.850000      29610.91        3.19385800e+00       -1.27887756e-07  40.0928  39.1646  39.4252  0.0000
0202-03-27_04:17:04.230000      29611.29        3.29350800e+00       -1.29251256e-07  40.0928  39.1646  39.4252  0.0000
0202-03-27_04:17:04.620000      29611.68        3.39266800e+00       -1.29994956e-07  40.0987  39.1649  39.4321  0.0000
0202-03-27_04:17:04.970000      29612.03        3.49193500e+00       -1.19706856e-07  40.0987  39.1649  39.4321  0.0000
0202-03-27_04:17:05.330000      29612.39        3.59135600e+00       -1.18095456e-07  40.1001  39.1647  39.4334  0.0000
0202-03-27_04:17:05.684000      29612.75        3.69117800e+00       -1.26710256e-07  40.1001  39.1647  39.4334  0.0000
0202-03-27_04:17:06.030000      29613.10        3.78995400e+00       -1.30614756e-07  40.1001  39.1647  39.4334  0.0000
0202-03-27_04:17:06.380000      29613.44        3.88984900e+00       -1.41832556e-07  40.1033  39.1646  39.4346  0.0000
0202-03-27_04:17:06.740000      29613.80        3.98872200e+00       -1.36320856e-07  40.1033  39.1646  39.4346  0.0000
0202-03-27_04:17:07.086000      29614.15        4.08790500e+00       -1.34650356e-07  40.1033  39.1646  39.4346  0.0000
0202-03-27_04:17:07.434000      29614.50        4.18755900e+00       -1.40352156e-07  40.0970  39.1649  39.4263  0.0000
0202-03-27_04:17:07.780000      29614.85        4.28670800e+00       -1.40538156e-07  40.0970  39.1649  39.4263  0.0000
0202-03-27_04:17:08.130000      29615.19        4.38639100e+00       -1.42335456e-07  40.0970  39.1649  39.4263  0.0000
0202-03-27_04:17:08.490000      29615.55        4.48606400e+00       -1.43822856e-07  40.0968  39.1645  39.4270  0.0000
0202-03-27_04:17:08.836000      29615.90        4.58491700e+00       -1.35765956e-07  40.0968  39.1645  39.4270  0.0000
0202-03-27_04:17:09.184000      29616.25        4.68447200e+00       -1.27708956e-07  40.0968  39.1645  39.4270  0.0000
0202-03-27_04:17:09.566000      29616.63        4.78417700e+00       -1.26345456e-07  40.0979  39.1645  39.4248  0.0000
0202-03-27_04:17:09.914000      29616.98        4.88336500e+00       -1.29444256e-07  40.0979  39.1645  39.4248  0.0000
0202-03-27_04:17:10.280000      29617.34        4.98285600e+00       -1.36075756e-07  40.0979  39.1645  39.4248  0.0000
0202-03-27_04:17:10.630000      29617.69        5.08212900e+00       -1.36323656e-07  40.0994  39.1646  39.4271  0.0000
0202-03-27_04:17:10.980000      29618.04        5.18150300e+00       -1.26283456e-07  40.0994  39.1646  39.4271  0.0000
0202-03-27_04:17:11.330000      29618.39        5.28078400e+00       -1.20891556e-07  40.0926  39.1647  39.4226  0.0000
0202-03-27_04:17:11.676000      29618.74        5.38008900e+00       -1.14507956e-07  40.0926  39.1647  39.4226  0.0000
0202-03-27_04:17:12.023000      29619.09        5.47963500e+00       -1.19032256e-07  40.0926  39.1647  39.4226  0.0000
0202-03-27_04:17:12.370000      29619.43        5.57884800e+00       -1.29009656e-07  40.1012  39.1653  39.4300  0.0000
0202-03-27_04:17:12.720000      29619.78        5.67830300e+00       -1.22499856e-07  40.1012  39.1653  39.4300  0.0000
0202-03-27_04:17:13.066000      29620.13        5.77779000e+00       -1.25535956e-07  40.1012  39.1653  39.4300  0.0000
0202-03-27_04:17:13.414000      29620.48        5.87695700e+00       -1.22746956e-07  40.1028  39.1650  39.4335  0.0000
0202-03-27_04:17:13.770000      29620.83        5.97630100e+00       -1.21507456e-07  40.1028  39.1650  39.4335  0.0000
0202-03-27_04:17:14.120000      29621.18        6.07567400e+00       -1.14070256e-07  40.1028  39.1650  39.4335  0.0000
0202-03-27_04:17:14.470000      29621.53        6.17559200e+00       -1.15123856e-07  40.1023  39.1655  39.4301  0.0000
0202-03-27_04:17:14.816000      29621.88        6.27495700e+00       -1.18842456e-07  40.1023  39.1655  39.4301  0.0000
0202-03-27_04:17:15.164000      29622.23        6.37422400e+00       -1.09917856e-07  40.1023  39.1655  39.4301  0.0000
0202-03-27_04:17:15.510000      29622.57        6.47326500e+00       -1.02294656e-07  40.0997  39.1651  39.4260  0.0000
0202-03-27_04:17:15.860000      29622.92        6.57268300e+00       -1.09855856e-07  40.0997  39.1651  39.4260  0.0000
0202-03-27_04:17:16.240000      29623.30        6.67251700e+00       -1.04587856e-07  40.0997  39.1651  39.4260  0.0000
0202-03-27_04:17:16.610000      29623.67        6.77156700e+00       -8.03549556e-08  40.0967  39.1650  39.4251  0.0000
0202-03-27_04:17:16.957000      29624.02        6.87119200e+00       -7.26078556e-08  40.0967  39.1650  39.4251  0.0000
0202-03-27_04:17:17.316000      29624.38        6.97041500e+00       -6.41790556e-08  40.0967  39.1650  39.4251  0.0000
0202-03-27_04:17:17.664000      29624.73        7.06984400e+00       -4.45944556e-08  40.0999  39.1649  39.4260  0.0000
0202-03-27_04:17:18.010000      29625.08        7.16927800e+00       -2.24688556e-08  40.0999  39.1649  39.4260  0.0000
0202-03-27_04:17:18.360000      29625.42        7.26876800e+00        1.15604444e-08  40.1018  39.1646  39.4292  0.0000
0202-03-27_04:17:18.707000      29625.77        7.36824700e+00        4.63355444e-08  40.1018  39.1646  39.4292  0.0000
0202-03-27_04:17:19.066000      29626.13        7.46727900e+00        9.52350444e-08  40.1018  39.1646  39.4292  0.0000
0202-03-27_04:17:19.414000      29626.48        7.56658300e+00        1.52191544e-07  40.0983  39.1648  39.4251  0.0000
0202-03-27_04:17:19.760000      29626.82        7.66605500e+00        2.16833044e-07  40.0983  39.1648  39.4251  0.0000
0202-03-27_04:17:20.110000      29627.17        7.76534800e+00        3.01988944e-07  40.0983  39.1648  39.4251  0.0000
0202-03-27_04:17:20.457000      29627.52        7.86479700e+00        4.12988944e-07  40.1033  39.1652  39.4322  0.0000
0202-03-27_04:17:20.805000      29627.87        7.96475000e+00        5.29690844e-07  40.1033  39.1652  39.4322  0.0000
0202-03-27_04:17:21.152000      29628.22        8.06332400e+00        7.01985744e-07  40.1033  39.1652  39.4322  0.0000
0202-03-27_04:17:21.500000      29628.56        8.16335400e+00        8.97335944e-07  40.1033  39.1658  39.4329  0.0000
0202-03-27_04:17:21.848000      29628.91        8.26257500e+00        1.11375814e-06  40.1033  39.1658  39.4329  0.0000
0202-03-27_04:17:22.277000      29629.34        8.36157400e+00        1.38459574e-06  40.1033  39.1658  39.4329  0.0000
0202-03-27_04:17:22.645000      29629.71        8.46128300e+00        1.71170814e-06  40.1027  39.1658  39.4304  0.0000
0202-03-27_04:17:23             29630.06        8.56118500e+00        2.11114714e-06  40.1027  39.1658  39.4304  0.0000
0202-03-27_04:17:23.350000      29630.41        8.66003200e+00        2.55775034e-06  40.0978  39.1655  39.4246  0.0000
0202-03-27_04:17:23.700000      29630.76        8.75952800e+00        3.08417944e-06  40.0978  39.1655  39.4246  0.0000
0202-03-27_04:17:24.060000      29631.12        8.85874000e+00        3.69365804e-06  40.0978  39.1655  39.4246  0.0000
0202-03-27_04:17:24.406000      29631.47        8.95805000e+00        4.81773504e-06  40.0996  39.1659  39.4253  0.0000
0202-03-27_04:17:24.754000      29631.81        9.05767700e+00        5.27747694e-06  40.0996  39.1659  39.4253  0.0000
0202-03-27_04:17:25.105000      29632.17        9.15707900e+00        6.78747304e-06  40.0996  39.1659  39.4253  0.0000
0202-03-27_04:17:25.453000      29632.51        9.25640000e+00        8.01088967e-06  40.1023  39.1658  39.4289  0.0000
0202-03-27_04:17:25.800000      29632.86        9.35583800e+00        9.45141008e-06  40.1023  39.1658  39.4289  0.0000
0202-03-27_04:17:26.150000      29633.21        9.45496400e+00        1.11195703e-05  40.1023  39.1658  39.4289  0.0000
0202-03-27_04:17:26.496000      29633.56        9.55475500e+00        1.30285093e-05  40.1033  39.1658  39.4312  0.0000
0202-03-27_04:17:26.850000      29633.92        9.65387900e+00        1.52662337e-05  40.1033  39.1658  39.4312  0.0000
0202-03-27_04:17:27.280000      29634.34        9.75327600e+00        1.79342139e-05  40.1033  39.1658  39.4312  0.0000
0202-03-27_04:17:27.633000      29634.69        9.85253900e+00        2.09856465e-05  40.1124  39.1660  39.4354  0.0000

File: chapter 6/data/tapes/ext_ffj51/Ic/anneal/step03/040k/Ic_2025-03-27_04-33-31179143_22k-15e19pm2-03T-0nA-anneal40k-6min.txt
# Ic = 15.74 A, n = 23.95 , Tavg = 22.15 K, 22k-15e19pm2-03T-0nA-anneal40k-6min
#datetime                        t_s     iHTS_A                vHTS_V                tHTS_K  tTAR_K  tHOL_K  tSPA_K
0202-03-27_04:33:08.520000      30575.58        9.34638100e-03        2.31036667e-09  22.1350  20.0276  20.2307  0.0000
0202-03-27_04:33:08.870000      30575.93        3.11005500e-01        1.56972667e-08  22.1350  20.0276  20.2307  0.0000
0202-03-27_04:33:09.280000      30576.34        6.08889300e-01        1.47056667e-08  22.1350  20.0276  20.2307  0.0000
0202-03-27_04:33:09.633000      30576.70        9.07604300e-01        1.91679667e-08  22.1273  20.0327  20.2231  0.0000
0202-03-27_04:33:09.980000      30577.04        1.20551300e+00        1.50775667e-08  22.1273  20.0327  20.2231  0.0000
0202-03-27_04:33:10.332000      30577.40        1.50373900e+00        8.07416667e-09  22.1399  20.0396  20.2493  0.0000
0202-03-27_04:33:10.680000      30577.74        1.80258200e+00        6.52046667e-09  22.1399  20.0396  20.2493  0.0000
0202-03-27_04:33:11.035000      30578.10        2.10027100e+00       -9.21133333e-10  22.1399  20.0396  20.2493  0.0000
0202-03-27_04:33:11.383000      30578.45        2.39841600e+00        1.20319667e-08  22.1255  20.0291  20.2221  0.0000
0202-03-27_04:33:11.730000      30578.79        2.69659400e+00        8.43736667e-09  22.1255  20.0291  20.2221  0.0000
0202-03-27_04:33:12.080000      30579.14        2.99507500e+00        1.33334667e-08  22.1255  20.0291  20.2221  0.0000
0202-03-27_04:33:12.426000      30579.49        3.29284400e+00        1.67422667e-08  22.1329  20.0414  20.2371  0.0000
0202-03-27_04:33:12.785000      30579.85        3.59111800e+00        1.91592667e-08  22.1329  20.0414  20.2371  0.0000
0202-03-27_04:33:13.133000      30580.20        3.88902900e+00        2.06467667e-08  22.1329  20.0414  20.2371  0.0000
0202-03-27_04:33:13.480000      30580.54        4.18734200e+00        1.83535667e-08  22.1318  20.0311  20.2311  0.0000
0202-03-27_04:33:13.830000      30580.89        4.48563900e+00        1.50688667e-08  22.1318  20.0311  20.2311  0.0000
0202-03-27_04:33:14.195000      30581.26        4.78356300e+00        1.32095667e-08  22.1318  20.0311  20.2311  0.0000
0202-03-27_04:33:14.582000      30581.65        5.08218100e+00        1.63703667e-08  22.1286  20.0358  20.2258  0.0000
0202-03-27_04:33:14.930000      30581.99        5.38000700e+00        3.03770667e-08  22.1286  20.0358  20.2258  0.0000
0202-03-27_04:33:15.310000      30582.37        5.67803100e+00        2.72162667e-08  22.1445  20.0422  20.2542  0.0000
0202-03-27_04:33:15.668000      30582.73        5.97619500e+00        2.87656667e-08  22.1445  20.0422  20.2542  0.0000
0202-03-27_04:33:16.027000      30583.09        6.27469000e+00        3.61408667e-08  22.1445  20.0422  20.2542  0.0000
0202-03-27_04:33:16.375000      30583.44        6.57278800e+00        4.14083667e-08  22.1314  20.0312  20.2292  0.0000
0202-03-27_04:33:16.723000      30583.79        6.87058100e+00        4.01670667e-08  22.1314  20.0312  20.2292  0.0000
0202-03-27_04:33:17.070000      30584.13        7.16861600e+00        4.54344667e-08  22.1314  20.0312  20.2292  0.0000
0202-03-27_04:33:17.420000      30584.48        7.46711400e+00        4.37611667e-08  22.1346  20.0432  20.2361  0.0000
0202-03-27_04:33:17.777000      30584.84        7.76523800e+00        5.05165667e-08  22.1346  20.0432  20.2361  0.0000
0202-03-27_04:33:18.125000      30585.19        8.06347800e+00        5.69621667e-08  22.1346  20.0432  20.2361  0.0000
0202-03-27_04:33:18.473000      30585.54        8.36148100e+00        4.89671667e-08  22.1357  20.0355  20.2407  0.0000
0202-03-27_04:33:18.820000      30585.88        8.65969000e+00        5.38013667e-08  22.1357  20.0355  20.2407  0.0000
0202-03-27_04:33:19.168000      30586.23        8.95776100e+00        5.35534667e-08  22.1357  20.0355  20.2407  0.0000
0202-03-27_04:33:19.520000      30586.58        9.25608600e+00        6.11765667e-08  22.1282  20.0371  20.2284  0.0000
0202-03-27_04:33:19.867000      30586.93        9.55437800e+00        5.20659667e-08  22.1282  20.0371  20.2284  0.0000
0202-03-27_04:33:20.254000      30587.32        9.85247300e+00        4.51245667e-08  22.1282  20.0371  20.2284  0.0000
0202-03-27_04:33:20.610000      30587.67        1.01506500e+01        4.76656667e-08  22.1445  20.0430  20.2554  0.0000
0202-03-27_04:33:20.957000      30588.02        1.04484900e+01        4.92150667e-08  22.1445  20.0430  20.2554  0.0000
0202-03-27_04:33:21.324000      30588.39        1.07468100e+01        4.58063667e-08  22.1445  20.0430  20.2554  0.0000
0202-03-27_04:33:21.670000      30588.74        1.10454600e+01        5.00207667e-08  22.1299  20.0329  20.2251  0.0000
0202-03-27_04:33:22.020000      30589.08        1.13430100e+01        5.00827667e-08  22.1299  20.0329  20.2251  0.0000
0202-03-27_04:33:22.370000      30589.43        1.16412500e+01        5.45421667e-08  22.1354  20.0453  20.2407  0.0000
0202-03-27_04:33:22.720000      30589.78        1.19394400e+01        5.79464667e-08  22.1354  20.0453  20.2407  0.0000
0202-03-27_04:33:23.082000      30590.14        1.22376700e+01        6.01776667e-08  22.1354  20.0453  20.2407  0.0000
0202-03-27_04:33:23.434000      30590.50        1.25357700e+01        6.15411667e-08  22.1343  20.0375  20.2403  0.0000
0202-03-27_04:33:23.780000      30590.84        1.28342800e+01        6.58794667e-08  22.1343  20.0375  20.2403  0.0000
0202-03-27_04:33:24.130000      30591.19        1.31344400e+01        7.78409667e-08  22.1343  20.0375  20.2403  0.0000
0202-03-27_04:33:24.477000      30591.54        1.34312100e+01        6.86684667e-08  22.1305  20.0397  20.2239  0.0000
0202-03-27_04:33:24.824000      30591.89        1.37283500e+01        7.46181667e-08  22.1305  20.0397  20.2239  0.0000
0202-03-27_04:33:25.170000      30592.23        1.40258300e+01        7.79649667e-08  22.1305  20.0397  20.2239  0.0000
0202-03-27_04:33:25.520000      30592.58        1.43244300e+01        7.80268667e-08  22.1400  20.0452  20.2503  0.0000
0202-03-27_04:33:25.867000      30592.93        1.46228300e+01        9.53183667e-08  22.1400  20.0452  20.2503  0.0000
0202-03-27_04:33:26.266000      30593.33        1.49203000e+01        1.34363667e-07  22.1400  20.0452  20.2503  0.0000
0202-03-27_04:33:26.617000      30593.68        1.52185800e+01        1.69938267e-07  22.1353  20.0354  20.2307  0.0000
0202-03-27_04:33:26.965000      30594.03        1.55169000e+01        2.34827867e-07  22.1353  20.0354  20.2307  0.0000
0202-03-27_04:33:27.316000      30594.38        1.58146500e+01        3.24693967e-07  22.1353  20.0354  20.2307  0.0000
0202-03-27_04:33:27.664000      30594.73        1.61132800e+01        4.51188267e-07  22.1357  20.0475  20.2426  0.0000
0202-03-27_04:33:28.010000      30595.07        1.64117500e+01        6.40031167e-07  22.1357  20.0475  20.2426  0.0000
0202-03-27_04:33:28.367000      30595.43        1.67102600e+01        9.09438967e-07  22.1461  20.0402  20.2456  0.0000
0202-03-27_04:33:28.715000      30595.78        1.70078500e+01        1.32158077e-06  22.1461  20.0402  20.2456  0.0000
0202-03-27_04:33:29.062000      30596.13        1.73058800e+01        1.88941117e-06  22.1461  20.0402  20.2456  0.0000
0202-03-27_04:33:29.410000      30596.47        1.76042100e+01        3.19482597e-06  22.1395  20.0426  20.2327  0.0000
0202-03-27_04:33:29.758000      30596.82        1.79028600e+01        4.59996137e-06  22.1395  20.0426  20.2327  0.0000
0202-03-27_04:33:30.105000      30597.17        1.82004800e+01        6.59468082e-06  22.1395  20.0426  20.2327  0.0000
0202-03-27_04:33:30.457000      30597.52        1.84986400e+01        9.55010086e-06  22.1501  20.0479  20.2569  0.0000
0202-03-27_04:33:30.805000      30597.87        1.87970900e+01        1.38692558e-05  22.1501  20.0479  20.2569  0.0000
0202-03-27_04:33:31.160000      30598.22        1.90946900e+01        2.08157023e-05  22.1501  20.0479  20.2569  0.0000

File: chapter 6/data/tapes/ext_ffj51/Ic/anneal/step03/040k/Ic_2025-03-27_04-34-06062572_22k-15e19pm2-03T-0nA-anneal40k-6min.txt
# Ic = 15.87 A, n = 25.26 , Tavg = 22.18 K, 22k-15e19pm2-03T-0nA-anneal40k-6min
#datetime                        t_s     iHTS_A                vHTS_V                tHTS_K  tTAR_K  tHOL_K  tSPA_K
0202-03-27_04:33:43.300000      30610.37        9.73522600e-03        1.64375500e-08  22.1599  20.0578  20.2600  0.0000
0202-03-27_04:33:43.656000      30610.72        3.11709100e-01        2.22014500e-08  22.1654  20.0506  20.2619  0.0000
0202-03-27_04:33:44.016000      30611.08        6.09483900e-01        1.27189500e-08  22.1654  20.0506  20.2619  0.0000
0202-03-27_04:33:44.363000      30611.43        9.07495900e-01        2.11477500e-08  22.1489  20.0541  20.2436  0.0000
0202-03-27_04:33:44.710000      30611.77        1.20564800e+00        1.65615500e-08  22.1489  20.0541  20.2436  0.0000
0202-03-27_04:33:45.060000      30612.12        1.50380700e+00        1.25950500e-08  22.1489  20.0541  20.2436  0.0000
0202-03-27_04:33:45.406000      30612.47        1.80211200e+00        2.54241500e-08  22.1613  20.0590  20.2647  0.0000
0202-03-27_04:33:45.766000      30612.83        2.10030200e+00        1.89183500e-08  22.1613  20.0590  20.2647  0.0000
0202-03-27_04:33:46.117000      30613.18        2.39866500e+00        3.24922500e-08  22.1613  20.0590  20.2647  0.0000
0202-03-27_04:33:46.473000      30613.53        2.69667600e+00        4.07351500e-08  22.1508  20.0566  20.2454  0.0000
0202-03-27_04:33:46.830000      30613.89        2.99498800e+00        3.92477500e-08  22.1508  20.0566  20.2454  0.0000
0202-03-27_04:33:47.190000      30614.25        3.29300000e+00        3.37938500e-08  22.1508  20.0566  20.2454  0.0000
0202-03-27_04:33:47.600000      30614.67        3.59082800e+00        4.65609500e-08  22.1554  20.0613  20.2603  0.0000
0202-03-27_04:33:47.950000      30615.01        3.88931200e+00        4.35241500e-08  22.1554  20.0613  20.2603  0.0000
0202-03-27_04:33:48.316000      30615.38        4.18743200e+00        4.03013500e-08  22.1554  20.0613  20.2603  0.0000
0202-03-27_04:33:48.664000      30615.73        4.48563600e+00        3.41036500e-08  22.1641  20.0527  20.2604  0.0000
0202-03-27_04:33:49.020000      30616.08        4.78387500e+00        4.16648500e-08  22.1641  20.0527  20.2604  0.0000
0202-03-27_04:33:49.380000      30616.44        5.08174700e+00        3.65207500e-08  22.1556  20.0554  20.2486  0.0000
0202-03-27_04:33:49.727000      30616.79        5.38008000e+00        3.93097500e-08  22.1556  20.0554  20.2486  0.0000
0202-03-27_04:33:50.074000      30617.14        5.67824500e+00        3.18105500e-08  22.1556  20.0554  20.2486  0.0000
0202-03-27_04:33:50.434000      30617.50        5.97634300e+00        2.91455500e-08  22.1691  20.0597  20.2682  0.0000
0202-03-27_04:33:50.780000      30617.85        6.27445900e+00        4.33381500e-08  22.1691  20.0597  20.2682  0.0000
0202-03-27_04:33:51.130000      30618.19        6.57303200e+00        4.90400500e-08  22.1691  20.0597  20.2682  0.0000
0202-03-27_04:33:51.477000      30618.54        6.87110500e+00        4.92919500e-08  22.1577  20.0501  20.2525  0.0000
0202-03-27_04:33:51.824000      30618.89        7.16893000e+00        5.15911500e-08  22.1577  20.0501  20.2525  0.0000
0202-03-27_04:33:52.200000      30619.26        7.46704900e+00        5.64873500e-08  22.1577  20.0501  20.2525  0.0000
0202-03-27_04:33:52.580000      30619.64        7.76530600e+00        6.72712500e-08  22.1584  20.0622  20.2614  0.0000
0202-03-27_04:33:52.926000      30619.99        8.06339800e+00        6.66514500e-08  22.1584  20.0622  20.2614  0.0000
0202-03-27_04:33:53.277000      30620.34        8.36165600e+00        6.80769500e-08  22.1619  20.0541  20.2627  0.0000
0202-03-27_04:33:53.637000      30620.70        8.65967000e+00        6.96883500e-08  22.1619  20.0541  20.2627  0.0000
0202-03-27_04:33:53.980000      30621.04        8.95801200e+00        8.53063500e-08  22.1619  20.0541  20.2627  0.0000
0202-03-27_04:33:54.330000      30621.39        9.25607900e+00        7.70635500e-08  22.1531  20.0570  20.2443  0.0000
0202-03-27_04:33:54.676000      30621.74        9.55455100e+00        7.38407500e-08  22.1531  20.0570  20.2443  0.0000
0202-03-27_04:33:55.023000      30622.09        9.85231400e+00        6.39244500e-08  22.1531  20.0570  20.2443  0.0000
0202-03-27_04:33:55.370000      30622.43        1.01508100e+01        6.86966500e-08  22.1662  20.0621  20.2712  0.0000
0202-03-27_04:33:55.727000      30622.79        1.04486900e+01        7.11137500e-08  22.1662  20.0621  20.2712  0.0000
0202-03-27_04:33:56.074000      30623.14        1.07467100e+01        7.97904500e-08  22.1662  20.0621  20.2712  0.0000
0202-03-27_04:33:56.426000      30623.49        1.10449500e+01        7.40886500e-08  22.1584  20.0527  20.2510  0.0000
0202-03-27_04:33:56.773000      30623.84        1.13430100e+01        7.45844500e-08  22.1584  20.0527  20.2510  0.0000
0202-03-27_04:33:57.120000      30624.18        1.16411400e+01        7.50802500e-08  22.1584  20.0527  20.2510  0.0000
0202-03-27_04:33:57.477000      30624.54        1.19396300e+01        8.26458500e-08  22.1570  20.0648  20.2621  0.0000
0202-03-27_04:33:57.824000      30624.89        1.22370900e+01        7.72567500e-08  22.1570  20.0648  20.2621  0.0000
0202-03-27_04:33:58.195000      30625.26        1.25355000e+01        6.77124500e-08  22.1570  20.0648  20.2621  0.0000
0202-03-27_04:33:58.574000      30625.64        1.28340500e+01        6.65968500e-08  22.1709  20.0568  20.2669  0.0000
0202-03-27_04:33:58.934000      30626.00        1.31321700e+01        5.33958500e-08  22.1709  20.0568  20.2669  0.0000
0202-03-27_04:33:59.300000      30626.36        1.34304400e+01        5.26521500e-08  22.1709  20.0568  20.2669  0.0000
0202-03-27_04:33:59.668000      30626.73        1.37281600e+01        5.09167500e-08  22.1545  20.0591  20.2475  0.0000
0202-03-27_04:34:00.016000      30627.08        1.40262200e+01        4.49050500e-08  22.1545  20.0591  20.2475  0.0000
0202-03-27_04:34:00.363000      30627.43        1.43247400e+01        4.64544500e-08  22.1690  20.0638  20.2706  0.0000
0202-03-27_04:34:00.720000      30627.78        1.46225900e+01        5.82300500e-08  22.1690  20.0638  20.2706  0.0000
0202-03-27_04:34:01.066000      30628.13        1.49216500e+01        8.32685500e-08  22.1690  20.0638  20.2706  0.0000
0202-03-27_04:34:01.414000      30628.48        1.52175400e+01        1.08926750e-07  22.1579  20.0541  20.2488  0.0000
0202-03-27_04:34:01.760000      30628.83        1.55165400e+01        1.58879850e-07  22.1579  20.0541  20.2488  0.0000
0202-03-27_04:34:02.110000      30629.17        1.58163000e+01        2.36288550e-07  22.1579  20.0541  20.2488  0.0000
0202-03-27_04:34:02.470000      30629.53        1.61137200e+01        3.57700450e-07  22.1485  20.0664  20.2509  0.0000
0202-03-27_04:34:02.816000      30629.88        1.64110200e+01        5.61603150e-07  22.1485  20.0664  20.2509  0.0000
0202-03-27_04:34:03.164000      30630.23        1.67092200e+01        8.36528350e-07  22.1485  20.0664  20.2509  0.0000
0202-03-27_04:34:03.510000      30630.57        1.70078200e+01        1.23050795e-06  22.1582  20.0564  20.2492  0.0000
0202-03-27_04:34:03.860000      30630.92        1.73058100e+01        1.82015195e-06  22.1582  20.0564  20.2492  0.0000
0202-03-27_04:34:04.277000      30631.34        1.76037600e+01        3.16169625e-06  22.1582  20.0564  20.2492  0.0000
0202-03-27_04:34:04.630000      30631.69        1.79018300e+01        4.53664595e-06  22.1588  20.0614  20.2485  0.0000
0202-03-27_04:34:04.990000      30632.05        1.82010300e+01        6.23127067e-06  22.1588  20.0614  20.2485  0.0000
0202-03-27_04:34:05.348000      30632.41        1.84986800e+01        9.62206953e-06  22.1777  20.0665  20.2773  0.0000
0202-03-27_04:34:05.695000      30632.76        1.87970500e+01        1.40561816e-05  22.1777  20.0665  20.2773  0.0000
0202-03-27_04:34:06.043000      30633.11        1.90952300e+01        2.08780413e-05  22.1777  20.0665  20.2773  0.0000
