Repository: shortlab/2025-devitre-PhD

# 2025-devitre-PhD
Data repository for Alexis Devitre's PhD thesis

File: chapter 6/data/tapes/ext_ffj51/Ic/anneal/step03/040k/Ic_2025-03-27_04-34-40802171_22k-15e19pm2-03T-0nA-anneal40k-6min.txt
# Ic = 15.77 A, n = 24.45 , Tavg = 22.20 K, 22k-15e19pm2-03T-0nA-anneal40k-6min
#datetime                        t_s     iHTS_A                vHTS_V                tHTS_K  tTAR_K  tHOL_K  tSPA_K
0202-03-27_04:34:18.070000      30645.13        9.76431600e-03        3.51202500e-09  22.1804  20.0740  20.2715  0.0000
0202-03-27_04:34:18.426000      30645.49        3.11545000e-01        9.21382500e-09  22.1755  20.0667  20.2685  0.0000
0202-03-27_04:34:18.785000      30645.85        6.09943200e-01       -2.49977500e-09  22.1755  20.0667  20.2685  0.0000
0202-03-27_04:34:19.133000      30646.20        9.08270100e-01       -2.86537750e-08  22.1755  20.0667  20.2685  0.0000
0202-03-27_04:34:19.480000      30646.54        1.20584800e+00       -4.06772750e-08  22.1756  20.0690  20.2633  0.0000
0202-03-27_04:34:19.840000      30646.90        1.50419100e+00       -3.05750750e-08  22.1756  20.0690  20.2633  0.0000
0202-03-27_04:34:20.210000      30647.27        1.80244200e+00        5.99125000e-10  22.1756  20.0690  20.2633  0.0000
0202-03-27_04:34:20.594000      30647.65        2.10051500e+00       -5.18075000e-10  22.1837  20.0738  20.2845  0.0000
0202-03-27_04:34:20.940000      30648.00        2.39858800e+00       -1.69797500e-09  22.1837  20.0738  20.2845  0.0000
0202-03-27_04:34:21.310000      30648.37        2.69667800e+00       -5.10667500e-09  22.1837  20.0738  20.2845  0.0000
0202-03-27_04:34:21.656000      30648.72        2.99483700e+00        5.33225000e-10  22.1779  20.0645  20.2671  0.0000
0202-03-27_04:34:22.004000      30649.07        3.29298900e+00        1.46282500e-09  22.1779  20.0645  20.2671  0.0000
0202-03-27_04:34:22.350000      30649.41        3.59158200e+00        1.83472500e-09  22.1819  20.0766  20.2754  0.0000
0202-03-27_04:34:22.700000      30649.76        3.88946800e+00        8.52822500e-09  22.1819  20.0766  20.2754  0.0000
0202-03-27_04:34:23.047000      30650.11        4.18737100e+00        7.72252500e-09  22.1819  20.0766  20.2754  0.0000
0202-03-27_04:34:23.395000      30650.46        4.48549000e+00        2.70242500e-09  22.1907  20.0686  20.2842  0.0000
0202-03-27_04:34:23.742000      30650.80        4.78363200e+00        1.33892500e-09  22.1907  20.0686  20.2842  0.0000
0202-03-27_04:34:24.090000      30651.15        5.08186100e+00        6.91682500e-09  22.1907  20.0686  20.2842  0.0000
0202-03-27_04:34:24.438000      30651.50        5.37999700e+00        3.50812500e-09  22.1806  20.0708  20.2638  0.0000
0202-03-27_04:34:24.785000      30651.85        5.67823800e+00        8.21832500e-09  22.1806  20.0708  20.2638  0.0000
0202-03-27_04:34:25.145000      30652.21        5.97630800e+00        1.03255250e-08  22.1806  20.0708  20.2638  0.0000
0202-03-27_04:34:25.492000      30652.55        6.27486100e+00        2.03657250e-08  22.1755  20.0672  20.2714  0.0000
0202-03-27_04:34:25.840000      30652.90        6.57286700e+00        1.13791250e-08  22.1755  20.0672  20.2714  0.0000
0202-03-27_04:34:26.195000      30653.26        6.87068400e+00        1.39821250e-08  22.1755  20.0672  20.2714  0.0000
0202-03-27_04:34:26.600000      30653.67        7.16898800e+00        1.66522250e-08  22.1746  20.0653  20.2572  0.0000
0202-03-27_04:34:26.950000      30654.01        7.46722200e+00        1.68415250e-08  22.1746  20.0653  20.2572  0.0000
0202-03-27_04:34:27.305000      30654.37        7.76503000e+00        1.57879250e-08  22.1746  20.0653  20.2572  0.0000
0202-03-27_04:34:27.652000      30654.72        8.06337400e+00        1.34328250e-08  22.1761  20.0769  20.2701  0.0000
0202-03-27_04:34:28             30655.06        8.36123900e+00        1.16355250e-08  22.1761  20.0769  20.2701  0.0000
0202-03-27_04:34:28.355000      30655.42        8.65973800e+00        7.73102500e-09  22.1807  20.0688  20.2733  0.0000
0202-03-27_04:34:28.703000      30655.77        8.95789900e+00        8.84662500e-09  22.1807  20.0688  20.2733  0.0000
0202-03-27_04:34:29.050000      30656.11        9.25590600e+00        1.13876250e-08  22.1807  20.0688  20.2733  0.0000
0202-03-27_04:34:29.400000      30656.46        9.55411800e+00        1.58499250e-08  22.1772  20.0708  20.2678  0.0000
0202-03-27_04:34:29.746000      30656.81        9.85222700e+00        1.57260250e-08  22.1772  20.0708  20.2678  0.0000
0202-03-27_04:34:30.094000      30657.15        1.01504800e+01        1.79571250e-08  22.1772  20.0708  20.2678  0.0000
0202-03-27_04:34:30.445000      30657.51        1.04485700e+01        1.51682250e-08  22.1857  20.0760  20.2875  0.0000
0202-03-27_04:34:30.793000      30657.85        1.07467600e+01        2.47745250e-08  22.1857  20.0760  20.2875  0.0000
0202-03-27_04:34:31.140000      30658.20        1.10450500e+01        1.51682250e-08  22.1857  20.0760  20.2875  0.0000
0202-03-27_04:34:31.490000      30658.55        1.13430300e+01        1.23792250e-08  22.1731  20.0733  20.2610  0.0000
0202-03-27_04:34:31.836000      30658.90        1.16412900e+01        1.26891250e-08  22.1731  20.0733  20.2610  0.0000
0202-03-27_04:34:32.277000      30659.34        1.19390300e+01        5.87082500e-09  22.1731  20.0733  20.2610  0.0000
0202-03-27_04:34:32.645000      30659.71        1.22371400e+01        4.93422500e-09  22.1819  20.0783  20.2736  0.0000
0202-03-27_04:34:32.992000      30660.05        1.25356100e+01        4.87142500e-09  22.1819  20.0783  20.2736  0.0000
0202-03-27_04:34:33.350000      30660.41        1.28337400e+01       -6.34637500e-09  22.1833  20.0698  20.2706  0.0000
0202-03-27_04:34:33.695000      30660.76        1.31320400e+01       -2.31787500e-09  22.1833  20.0698  20.2706  0.0000
0202-03-27_04:34:34.047000      30661.11        1.34301400e+01       -1.20481750e-08  22.1833  20.0698  20.2706  0.0000
0202-03-27_04:34:34.395000      30661.46        1.37278400e+01       -1.29158750e-08  22.1700  20.0721  20.2541  0.0000
0202-03-27_04:34:34.742000      30661.80        1.40269000e+01       -8.57747500e-09  22.1700  20.0721  20.2541  0.0000
0202-03-27_04:34:35.086000      30662.15        1.43244200e+01        2.02052500e-09  22.1700  20.0721  20.2541  0.0000
0202-03-27_04:34:35.438000      30662.50        1.46228900e+01        1.13170250e-08  22.1829  20.0767  20.2858  0.0000
0202-03-27_04:34:35.785000      30662.85        1.49209400e+01        3.12114250e-08  22.1829  20.0767  20.2858  0.0000
0202-03-27_04:34:36.133000      30663.19        1.52191000e+01        7.05665250e-08  22.1829  20.0767  20.2858  0.0000
0202-03-27_04:34:36.480000      30663.54        1.55169100e+01        1.31303525e-07  22.1789  20.0674  20.2709  0.0000
0202-03-27_04:34:36.830000      30663.89        1.58149100e+01        2.16521225e-07  22.1789  20.0674  20.2709  0.0000
0202-03-27_04:34:37.195000      30664.26        1.61136500e+01        3.46981825e-07  22.1789  20.0674  20.2709  0.0000
0202-03-27_04:34:37.582000      30664.65        1.64119000e+01        5.64147625e-07  22.1790  20.0791  20.2750  0.0000
0202-03-27_04:34:37.930000      30664.99        1.67095100e+01        8.41802425e-07  22.1790  20.0791  20.2750  0.0000
0202-03-27_04:34:38.297000      30665.36        1.70079700e+01        1.24731433e-06  22.1790  20.0791  20.2750  0.0000
0202-03-27_04:34:38.668000      30665.73        1.73062600e+01        1.83906573e-06  22.1896  20.0713  20.2805  0.0000
0202-03-27_04:34:39.023000      30666.09        1.76041100e+01        3.19697152e-06  22.1896  20.0713  20.2805  0.0000
0202-03-27_04:34:39.375000      30666.44        1.79023400e+01        4.63588073e-06  22.1795  20.0744  20.2652  0.0000
0202-03-27_04:34:39.723000      30666.78        1.82007700e+01        6.70100071e-06  22.1795  20.0744  20.2652  0.0000
0202-03-27_04:34:40.074000      30667.14        1.84987600e+01        9.76859111e-06  22.1795  20.0744  20.2652  0.0000
0202-03-27_04:34:40.426000      30667.49        1.87970400e+01        1.42368511e-05  22.1983  20.0793  20.2871  0.0000
0202-03-27_04:34:40.780000      30667.84        1.90954100e+01        2.12390003e-05  22.1983  20.0793  20.2871  0.0000

File: chapter 6/data/tapes/ext_ffj51/Ic/anneal/step03/040k/Ic_2025-03-27_04-35-15491822_22k-15e19pm2-03T-0nA-anneal40k-6min.txt
# Ic = 15.79 A, n = 24.70 , Tavg = 22.21 K, 22k-15e19pm2-03T-0nA-anneal40k-6min
#datetime                        t_s     iHTS_A                vHTS_V                tHTS_K  tTAR_K  tHOL_K  tSPA_K
0202-03-27_04:34:52.860000      30679.92        9.77271000e-03       -1.43000867e-08  22.1948  20.0865  20.2838  0.0000
0202-03-27_04:34:53.230000      30680.29        3.11412700e-01       -1.76467867e-08  22.1948  20.0865  20.2838  0.0000
0202-03-27_04:34:53.610000      30680.67        6.09538100e-01       -2.73150867e-08  22.1995  20.0784  20.2853  0.0000
0202-03-27_04:34:53.965000      30681.03        9.07473700e-01       -2.24189867e-08  22.1995  20.0784  20.2853  0.0000
0202-03-27_04:34:54.316000      30681.38        1.20581900e+00       -1.88243867e-08  22.1882  20.0820  20.2697  0.0000
0202-03-27_04:34:54.664000      30681.73        1.50391900e+00       -2.77489867e-08  22.1882  20.0820  20.2697  0.0000
0202-03-27_04:34:55.010000      30682.07        1.80235100e+00       -1.54155867e-08  22.1882  20.0820  20.2697  0.0000
0202-03-27_04:34:55.360000      30682.42        2.10037200e+00       -1.93201867e-08  22.2012  20.0859  20.2976  0.0000
0202-03-27_04:34:55.720000      30682.78        2.39848200e+00       -1.51018867e-08  22.2012  20.0859  20.2976  0.0000
0202-03-27_04:34:56.066000      30683.13        2.69661800e+00        1.94431333e-09  22.2012  20.0859  20.2976  0.0000
0202-03-27_04:34:56.414000      30683.48        2.99498800e+00       -4.31528667e-09  22.1948  20.0773  20.2753  0.0000
0202-03-27_04:34:56.760000      30683.82        3.29314000e+00       -4.19138667e-09  22.1948  20.0773  20.2753  0.0000
0202-03-27_04:34:57.110000      30684.17        3.59141400e+00       -1.71228667e-09  22.1948  20.0773  20.2753  0.0000
0202-03-27_04:34:57.470000      30684.53        3.88932100e+00        1.01461333e-09  22.1959  20.0887  20.2869  0.0000
0202-03-27_04:34:57.816000      30684.88        4.18752100e+00        8.88571333e-09  22.1959  20.0887  20.2869  0.0000
0202-03-27_04:34:58.160000      30685.22        4.48607700e+00        4.73321333e-09  22.1959  20.0887  20.2869  0.0000
0202-03-27_04:34:58.508000      30685.57        4.78366600e+00        5.72491333e-09  22.1921  20.0778  20.2712  0.0000
0202-03-27_04:34:58.855000      30685.92        5.08172700e+00        9.25751333e-09  22.1921  20.0778  20.2712  0.0000
0202-03-27_04:34:59.234000      30686.30        5.38028600e+00        1.92357133e-08  22.1921  20.0778  20.2712  0.0000
0202-03-27_04:34:59.610000      30686.67        5.67834600e+00        3.10113133e-08  22.1912  20.0820  20.2712  0.0000
0202-03-27_04:34:59.957000      30687.02        5.97658900e+00        2.56813133e-08  22.1912  20.0820  20.2712  0.0000
0202-03-27_04:35:00.305000      30687.37        6.27470200e+00        2.82223133e-08  22.1946  20.0847  20.2917  0.0000
0202-03-27_04:35:00.652000      30687.72        6.57289800e+00        3.60314133e-08  22.1946  20.0847  20.2917  0.0000
0202-03-27_04:35:01.010000      30688.07        6.87106200e+00        3.82625133e-08  22.1946  20.0847  20.2917  0.0000
0202-03-27_04:35:01.360000      30688.42        7.16882700e+00        4.87974133e-08  22.1869  20.0757  20.2665  0.0000
0202-03-27_04:35:01.707000      30688.77        7.46736200e+00        5.18929133e-08  22.1869  20.0757  20.2665  0.0000
0202-03-27_04:35:02.055000      30689.12        7.76546700e+00        4.82972133e-08  22.1869  20.0757  20.2665  0.0000
0202-03-27_04:35:02.402000      30689.46        8.06324600e+00        4.42687133e-08  22.1936  20.0866  20.2857  0.0000
0202-03-27_04:35:02.758000      30689.82        8.36143100e+00        3.60878133e-08  22.1936  20.0866  20.2857  0.0000
0202-03-27_04:35:03.105000      30690.17        8.65986500e+00        5.24496133e-08  22.1936  20.0866  20.2857  0.0000
0202-03-27_04:35:03.457000      30690.52        8.95782800e+00        5.78416133e-08  22.1995  20.0775  20.2855  0.0000
0202-03-27_04:35:03.805000      30690.87        9.25596400e+00        5.51766133e-08  22.1995  20.0775  20.2855  0.0000
0202-03-27_04:35:04.152000      30691.21        9.55402300e+00        5.28215133e-08  22.1995  20.0775  20.2855  0.0000
0202-03-27_04:35:04.500000      30691.56        9.85228000e+00        6.90593133e-08  22.2028  20.0872  20.2915  0.0000
0202-03-27_04:35:04.848000      30691.91        1.01503500e+01        6.04446133e-08  22.2028  20.0872  20.2915  0.0000
0202-03-27_04:35:05.234000      30692.30        1.04484400e+01        6.27997133e-08  22.2028  20.0872  20.2915  0.0000
0202-03-27_04:35:05.617000      30692.68        1.07462600e+01        6.83156133e-08  22.2010  20.0840  20.2907  0.0000
0202-03-27_04:35:05.965000      30693.03        1.10449800e+01        6.76958133e-08  22.2010  20.0840  20.2907  0.0000
0202-03-27_04:35:06.330000      30693.39        1.13426100e+01        7.68684133e-08  22.2010  20.0840  20.2907  0.0000
0202-03-27_04:35:06.684000      30693.75        1.16405100e+01        7.86037133e-08  22.1860  20.0756  20.2652  0.0000
0202-03-27_04:35:07.035000      30694.10        1.19389500e+01        7.36456133e-08  22.1860  20.0756  20.2652  0.0000
0202-03-27_04:35:07.383000      30694.44        1.22374000e+01        6.47872133e-08  22.1873  20.0867  20.2806  0.0000
0202-03-27_04:35:07.742000      30694.80        1.25355200e+01        5.71684133e-08  22.1873  20.0867  20.2806  0.0000
0202-03-27_04:35:08.086000      30695.15        1.28336500e+01        5.92137133e-08  22.1873  20.0867  20.2806  0.0000
0202-03-27_04:35:08.434000      30695.50        1.31319600e+01        5.14046133e-08  22.1973  20.0776  20.2840  0.0000
0202-03-27_04:35:08.785000      30695.85        1.34300600e+01        5.27681133e-08  22.1973  20.0776  20.2840  0.0000
0202-03-27_04:35:09.130000      30696.19        1.37279400e+01        5.12807133e-08  22.1973  20.0776  20.2840  0.0000
0202-03-27_04:35:09.492000      30696.55        1.40260700e+01        5.67346133e-08  22.1888  20.0828  20.2719  0.0000
0202-03-27_04:35:09.836000      30696.90        1.43242800e+01        7.66910133e-08  22.1888  20.0828  20.2719  0.0000
0202-03-27_04:35:10.195000      30697.26        1.46227700e+01        8.07815133e-08  22.1888  20.0828  20.2719  0.0000
0202-03-27_04:35:10.570000      30697.63        1.49205300e+01        1.13009313e-07  22.2044  20.0852  20.2946  0.0000
0202-03-27_04:35:10.918000      30697.98        1.52185800e+01        1.53108013e-07  22.2044  20.0852  20.2946  0.0000
0202-03-27_04:35:11.280000      30698.34        1.55169600e+01        1.94880213e-07  22.2044  20.0852  20.2946  0.0000
0202-03-27_04:35:11.633000      30698.70        1.58150200e+01        2.86977313e-07  22.1915  20.0774  20.2705  0.0000
0202-03-27_04:35:11.980000      30699.04        1.61137400e+01        4.29585213e-07  22.1915  20.0774  20.2705  0.0000
0202-03-27_04:35:12.330000      30699.39        1.64116400e+01        6.23075813e-07  22.2007  20.0889  20.2872  0.0000
0202-03-27_04:35:12.676000      30699.74        1.67093900e+01        9.07486013e-07  22.2007  20.0889  20.2872  0.0000
0202-03-27_04:35:13.035000      30700.10        1.70077500e+01        1.32465011e-06  22.2007  20.0889  20.2872  0.0000
0202-03-27_04:35:13.383000      30700.45        1.73059500e+01        1.94373521e-06  22.2037  20.0799  20.2809  0.0000
0202-03-27_04:35:13.730000      30700.79        1.76040600e+01        3.31552361e-06  22.2037  20.0799  20.2809  0.0000
0202-03-27_04:35:14.080000      30701.14        1.79022300e+01        4.76416191e-06  22.2037  20.0799  20.2809  0.0000
0202-03-27_04:35:14.426000      30701.49        1.82002300e+01        6.81936395e-06  22.1947  20.0851  20.2710  0.0000
0202-03-27_04:35:14.777000      30701.84        1.84985200e+01        9.93436384e-06  22.1947  20.0851  20.2710  0.0000
0202-03-27_04:35:15.125000      30702.19        1.87967800e+01        1.44468715e-05  22.1947  20.0851  20.2710  0.0000
0202-03-27_04:35:15.473000      30702.53        1.90947100e+01        2.16019127e-05  22.2150  20.0881  20.2983  0.0000

File: chapter 6/data/tapes/ext_ffj51/Ic/anneal/step03/040k/Ic_2025-03-27_04-37-59976852_ffj51-22k-15e19pm2-03T-0nA-anneal40k-6min.txt
# Ic = 15.85 A, n = 24.42 , Tavg = 22.03 K, ffj51-22k-15e19pm2-03T-0nA-anneal40k-6min
#datetime                        t_s     iHTS_A                vHTS_V                tHTS_K  tTAR_K  tHOL_K  tSPA_K
0202-03-27_04:37:35.934000      30843.00        9.57836200e-03        6.99299167e-09  22.0345  19.8897  20.1035  0.0000
0202-03-27_04:37:36.300000      30843.36        3.10940300e-01        3.52239167e-09  22.0345  19.8897  20.1035  0.0000
0202-03-27_04:37:36.652000      30843.72        6.09254400e-01        5.62959167e-09  22.0194  19.8854  20.0797  0.0000
0202-03-27_04:37:37             30844.06        9.07884700e-01        1.48020917e-08  22.0194  19.8854  20.0797  0.0000
0202-03-27_04:37:37.360000      30844.42        1.20604500e+00        1.82727917e-08  22.0348  19.8962  20.1028  0.0000
0202-03-27_04:37:37.730000      30844.79        1.50425200e+00        2.26028917e-08  22.0348  19.8962  20.1028  0.0000
0202-03-27_04:37:38.110000      30845.17        1.80242300e+00        7.47229167e-09  22.0348  19.8962  20.1028  0.0000
0202-03-27_04:37:38.460000      30845.52        2.10046800e+00       -3.80740833e-09  22.0341  19.8841  20.0944  0.0000
0202-03-27_04:37:38.832000      30845.89        2.39877300e+00       -5.17090833e-09  22.0341  19.8841  20.0944  0.0000
0202-03-27_04:37:39.200000      30846.26        2.69690500e+00        5.98489167e-09  22.0341  19.8841  20.0944  0.0000
0202-03-27_04:37:39.586000      30846.65        2.99526200e+00        5.98489167e-09  22.0204  19.8915  20.0832  0.0000
0202-03-27_04:37:39.960000      30847.02        3.29286600e+00        6.54891667e-10  22.0204  19.8915  20.0832  0.0000
0202-03-27_04:37:40.330000      30847.39        3.59149500e+00        2.32829167e-09  22.0204  19.8915  20.0832  0.0000
0202-03-27_04:37:40.695000      30847.76        3.88943200e+00        1.78223917e-08  22.0302  19.8890  20.1025  0.0000
0202-03-27_04:37:41.062000      30848.13        4.18764300e+00        1.14387917e-08  22.0302  19.8890  20.1025  0.0000
0202-03-27_04:37:41.414000      30848.48        4.48576700e+00        1.78843917e-08  22.0136  19.8831  20.0681  0.0000
0202-03-27_04:37:41.760000      30848.82        4.78380300e+00        1.29881917e-08  22.0136  19.8831  20.0681  0.0000
0202-03-27_04:37:42.133000      30849.19        5.08190000e+00        1.43516917e-08  22.0136  19.8831  20.0681  0.0000
0202-03-27_04:37:42.480000      30849.54        5.38030300e+00        2.12930917e-08  22.0171  19.8937  20.0935  0.0000
0202-03-27_04:37:42.860000      30849.92        5.67841400e+00        2.34002917e-08  22.0171  19.8937  20.0935  0.0000
0202-03-27_04:37:43.246000      30850.31        5.97628400e+00        3.23868917e-08  22.0171  19.8937  20.0935  0.0000
0202-03-27_04:37:43.633000      30850.69        6.27440600e+00        2.14776917e-08  22.0249  19.8819  20.0870  0.0000
0202-03-27_04:37:43.984000      30851.05        6.57276500e+00        1.87498917e-08  22.0249  19.8819  20.0870  0.0000
0202-03-27_04:37:44.375000      30851.44        6.87087400e+00        2.97196917e-08  22.0200  19.8893  20.0838  0.0000
0202-03-27_04:37:44.740000      30851.80        7.16852400e+00        4.03796917e-08  22.0200  19.8893  20.0838  0.0000
0202-03-27_04:37:45.105000      30852.17        7.46672600e+00        3.60412917e-08  22.0200  19.8893  20.0838  0.0000
0202-03-27_04:37:45.465000      30852.53        7.76504100e+00        4.76309917e-08  22.0318  19.8876  20.1025  0.0000
0202-03-27_04:37:45.824000      30852.89        8.06315500e+00        4.60815917e-08  22.0318  19.8876  20.1025  0.0000
0202-03-27_04:37:46.180000      30853.24        8.36140500e+00        4.95521917e-08  22.0318  19.8876  20.1025  0.0000
0202-03-27_04:37:46.582000      30853.65        8.65936800e+00        5.91585917e-08  22.0193  19.8820  20.0782  0.0000
0202-03-27_04:37:46.977000      30854.04        8.95746000e+00        5.95924917e-08  22.0193  19.8820  20.0782  0.0000
0202-03-27_04:37:47.355000      30854.42        9.25575000e+00        7.22356917e-08  22.0193  19.8820  20.0782  0.0000
0202-03-27_04:37:47.734000      30854.80        9.55378400e+00        7.07481917e-08  22.0215  19.8926  20.0949  0.0000
0202-03-27_04:37:48.090000      30855.15        9.85209200e+00        7.22356917e-08  22.0215  19.8926  20.0949  0.0000
0202-03-27_04:37:48.470000      30855.53        1.01503900e+01        8.14701917e-08  22.0268  19.8802  20.0892  0.0000
0202-03-27_04:37:48.848000      30855.91        1.04484600e+01        8.55605917e-08  22.0268  19.8802  20.0892  0.0000
0202-03-27_04:37:49.250000      30856.31        1.07467800e+01        8.30196917e-08  22.0268  19.8802  20.0892  0.0000
0202-03-27_04:37:49.645000      30856.71        1.10446700e+01        8.43839917e-08  22.0143  19.8875  20.0746  0.0000
0202-03-27_04:37:50.016000      30857.08        1.13429700e+01        7.12450917e-08  22.0143  19.8875  20.0746  0.0000
0202-03-27_04:37:50.363000      30857.43        1.16407200e+01        7.39100917e-08  22.0235  19.8862  20.0961  0.0000
0202-03-27_04:37:50.734000      30857.80        1.19394300e+01        8.12852917e-08  22.0235  19.8862  20.0961  0.0000
0202-03-27_04:37:51.133000      30858.19        1.22372300e+01        9.39284917e-08  22.0235  19.8862  20.0961  0.0000
0202-03-27_04:37:51.484000      30858.55        1.25353800e+01        9.31227917e-08  22.0151  19.8807  20.0762  0.0000
0202-03-27_04:37:51.850000      30858.91        1.28331400e+01        9.88865917e-08  22.0151  19.8807  20.0762  0.0000
0202-03-27_04:37:52.220000      30859.28        1.31322000e+01        1.01551592e-07  22.0151  19.8807  20.0762  0.0000
0202-03-27_04:37:52.582000      30859.65        1.34301500e+01        1.08183092e-07  22.0211  19.8908  20.0946  0.0000
0202-03-27_04:37:52.960000      30860.02        1.37277500e+01        1.21755992e-07  22.0211  19.8908  20.0946  0.0000
0202-03-27_04:37:53.312000      30860.38        1.40266800e+01        1.14938592e-07  22.0279  19.8791  20.0891  0.0000
0202-03-27_04:37:53.664000      30860.73        1.43248400e+01        1.21260192e-07  22.0279  19.8791  20.0891  0.0000
0202-03-27_04:37:54.023000      30861.08        1.46223800e+01        1.38613592e-07  22.0279  19.8791  20.0891  0.0000
0202-03-27_04:37:54.383000      30861.45        1.49208800e+01        1.71089392e-07  22.0141  19.8870  20.0787  0.0000
0202-03-27_04:37:54.760000      30861.82        1.52189300e+01        1.99350692e-07  22.0141  19.8870  20.0787  0.0000
0202-03-27_04:37:55.133000      30862.20        1.55170200e+01        2.57420192e-07  22.0141  19.8870  20.0787  0.0000
0202-03-27_04:37:55.496000      30862.56        1.58148400e+01        3.28871392e-07  22.0241  19.8859  20.0946  0.0000
0202-03-27_04:37:55.850000      30862.91        1.61130500e+01        4.57470292e-07  22.0241  19.8859  20.0946  0.0000
0202-03-27_04:37:56.242000      30863.31        1.64116200e+01        6.25550992e-07  22.0241  19.8859  20.0946  0.0000
0202-03-27_04:37:56.625000      30863.69        1.67093400e+01        8.66578192e-07  22.0194  19.8807  20.0732  0.0000
0202-03-27_04:37:56.977000      30864.04        1.70082300e+01        1.23484349e-06  22.0194  19.8807  20.0732  0.0000
0202-03-27_04:37:57.350000      30864.41        1.73057900e+01        1.73735019e-06  22.0265  19.8921  20.0920  0.0000
0202-03-27_04:37:57.730000      30864.79        1.76040000e+01        2.96566549e-06  22.0265  19.8921  20.0920  0.0000
0202-03-27_04:37:58.082000      30865.14        1.79023400e+01        4.22106449e-06  22.0265  19.8921  20.0920  0.0000
0202-03-27_04:37:58.460000      30865.52        1.82001600e+01        6.06344448e-06  22.0199  19.8804  20.0807  0.0000
0202-03-27_04:37:58.830000      30865.89        1.84982900e+01        8.73748915e-06  22.0199  19.8804  20.0807  0.0000
0202-03-27_04:37:59.184000      30866.25        1.87966300e+01        1.24675540e-05  22.0199  19.8804  20.0807  0.0000
0202-03-27_04:37:59.613000      30866.68        1.90950100e+01        1.88788163e-05  22.0252  19.8884  20.0811  0.0000
0202-03-27_04:37:59.965000      30867.03        1.93929000e+01        2.92769495e-05  22.0252  19.8884  20.0811  0.0000
