Repository: shortlab/2025-devitre-PhD

# 2025-devitre-PhD
Data repository for Alexis Devitre's PhD thesis

File: chapter 6/data/tapes/ext_ffj51/Ic/anneal/step03/050k/Ic_2025-03-27_04-52-05790851_50k-15e19pm2-03T-0nA.txt
# Ic = 4.56 A, n = 15.81 , Tavg = 50.01 K, 50k-15e19pm2-03T-0nA
#datetime                        t_s     iHTS_A                vHTS_V                tHTS_K  tTAR_K  tHOL_K  tSPA_K
0202-03-27_04:51:43.805000      31690.87        9.30326900e-03       -1.04809556e-08  50.0056  49.1545  49.5037  0.0000
0202-03-27_04:51:44.152000      31691.22        1.12732000e-01       -1.94055556e-08  50.0056  49.1545  49.5037  0.0000
0202-03-27_04:51:44.510000      31691.58        2.12011100e-01       -2.43017556e-08  50.0123  49.1575  49.5160  0.0000
0202-03-27_04:51:44.860000      31691.92        3.11105900e-01       -3.94240556e-08  50.0123  49.1575  49.5160  0.0000
0202-03-27_04:51:45.266000      31692.33        4.10512400e-01       -4.29566556e-08  50.0123  49.1575  49.5160  0.0000
0202-03-27_04:51:45.617000      31692.68        5.09958800e-01       -3.90521556e-08  50.0133  49.1585  49.5152  0.0000
0202-03-27_04:51:45.965000      31693.03        6.08804300e-01       -4.50084556e-08  50.0133  49.1585  49.5152  0.0000
0202-03-27_04:51:46.312000      31693.38        7.08705000e-01       -5.75940556e-08  50.0133  49.1585  49.5152  0.0000
0202-03-27_04:51:46.668000      31693.73        8.08337100e-01       -5.85856556e-08  50.0145  49.1596  49.5185  0.0000
0202-03-27_04:51:47.016000      31694.08        9.07679800e-01       -8.02155556e-08  50.0145  49.1596  49.5185  0.0000
0202-03-27_04:51:47.363000      31694.43        1.00701100e+00       -9.64534556e-08  50.0135  49.1608  49.5112  0.0000
0202-03-27_04:51:47.720000      31694.78        1.10603900e+00       -1.05625956e-07  50.0135  49.1608  49.5112  0.0000
0202-03-27_04:51:48.066000      31695.13        1.20572600e+00       -9.42842556e-08  50.0135  49.1608  49.5112  0.0000
0202-03-27_04:51:48.414000      31695.48        1.30484200e+00       -1.01535556e-07  50.0223  49.1612  49.5193  0.0000
0202-03-27_04:51:48.770000      31695.83        1.40480600e+00       -1.10212256e-07  50.0223  49.1612  49.5193  0.0000
0202-03-27_04:51:49.130000      31696.19        1.50391100e+00       -1.16100056e-07  50.0223  49.1612  49.5193  0.0000
0202-03-27_04:51:49.490000      31696.55        1.60311300e+00       -1.29858856e-07  50.0091  49.1615  49.5031  0.0000
0202-03-27_04:51:49.836000      31696.90        1.70301000e+00       -1.36800256e-07  50.0091  49.1615  49.5031  0.0000
0202-03-27_04:51:50.195000      31697.26        1.80245900e+00       -1.35250856e-07  50.0091  49.1615  49.5031  0.0000
0202-03-27_04:51:50.586000      31697.65        1.90184900e+00       -1.35870656e-07  50.0078  49.1615  49.5057  0.0000
0202-03-27_04:51:50.940000      31698.01        2.00127800e+00       -1.43059956e-07  50.0078  49.1615  49.5057  0.0000
0202-03-27_04:51:51.293000      31698.35        2.10066900e+00       -1.46530556e-07  50.0062  49.1621  49.5105  0.0000
0202-03-27_04:51:51.645000      31698.71        2.20011000e+00       -1.51981256e-07  50.0062  49.1621  49.5105  0.0000
0202-03-27_04:51:51.992000      31699.05        2.29921500e+00       -1.51230956e-07  50.0062  49.1621  49.5105  0.0000
0202-03-27_04:51:52.344000      31699.40        2.39843700e+00       -1.63191356e-07  50.0155  49.1621  49.5132  0.0000
0202-03-27_04:51:52.695000      31699.76        2.49802900e+00       -1.63067356e-07  50.0155  49.1621  49.5132  0.0000
0202-03-27_04:51:53.047000      31700.11        2.59729900e+00       -1.56807756e-07  50.0155  49.1621  49.5132  0.0000
0202-03-27_04:51:53.390000      31700.46        2.69677500e+00       -1.63005356e-07  50.0156  49.1623  49.5194  0.0000
0202-03-27_04:51:53.740000      31700.80        2.79598300e+00       -1.72859656e-07  50.0156  49.1623  49.5194  0.0000
0202-03-27_04:51:54.086000      31701.15        2.89539400e+00       -1.66785956e-07  50.0156  49.1623  49.5194  0.0000
0202-03-27_04:51:54.434000      31701.50        2.99513100e+00       -1.63935056e-07  50.0192  49.1629  49.5152  0.0000
0202-03-27_04:51:54.780000      31701.84        3.09438300e+00       -1.61827856e-07  50.0192  49.1629  49.5152  0.0000
0202-03-27_04:51:55.130000      31702.19        3.19379800e+00       -1.59162856e-07  50.0192  49.1629  49.5152  0.0000
0202-03-27_04:51:55.477000      31702.54        3.29327700e+00       -1.63501156e-07  50.0120  49.1630  49.5085  0.0000
0202-03-27_04:51:55.824000      31702.89        3.39253400e+00       -1.75338756e-07  50.0120  49.1630  49.5085  0.0000
0202-03-27_04:51:56.170000      31703.24        3.49183400e+00       -1.74966856e-07  50.0120  49.1630  49.5085  0.0000
0202-03-27_04:51:56.574000      31703.63        3.59124200e+00       -1.71000356e-07  50.0045  49.1634  49.5043  0.0000
0202-03-27_04:51:56.930000      31703.99        3.69065800e+00       -1.75338756e-07  50.0045  49.1634  49.5043  0.0000
0202-03-27_04:51:57.285000      31704.35        3.78974800e+00       -1.74842956e-07  50.0045  49.1634  49.5043  0.0000
0202-03-27_04:51:57.650000      31704.71        3.88929600e+00       -1.74158056e-07  50.0100  49.1635  49.5110  0.0000
0202-03-27_04:51:57.996000      31705.06        3.98849600e+00       -1.73597156e-07  50.0100  49.1635  49.5110  0.0000
0202-03-27_04:51:58.344000      31705.41        4.08817300e+00       -1.65292356e-07  50.0098  49.1639  49.5081  0.0000
0202-03-27_04:51:58.690000      31705.75        4.18738100e+00       -1.53764656e-07  50.0098  49.1639  49.5081  0.0000
0202-03-27_04:51:59.040000      31706.10        4.28697000e+00       -1.35667456e-07  50.0098  49.1639  49.5081  0.0000
0202-03-27_04:51:59.387000      31706.45        4.38639600e+00       -1.05856756e-07  50.0194  49.1644  49.5206  0.0000
0202-03-27_04:51:59.742000      31706.80        4.48570200e+00       -6.79270556e-08  50.0194  49.1644  49.5206  0.0000
0202-03-27_04:52:00.086000      31707.15        4.58542600e+00       -1.12184556e-08  50.0194  49.1644  49.5206  0.0000
0202-03-27_04:52:00.434000      31707.50        4.68436700e+00        8.42875444e-08  50.0175  49.1648  49.5211  0.0000
0202-03-27_04:52:00.780000      31707.84        4.78394100e+00        1.99997844e-07  50.0175  49.1648  49.5211  0.0000
0202-03-27_04:52:01.130000      31708.19        4.88367400e+00        3.62314544e-07  50.0175  49.1648  49.5211  0.0000
0202-03-27_04:52:01.477000      31708.54        4.98283300e+00        5.81401944e-07  50.0197  49.1650  49.5172  0.0000
0202-03-27_04:52:01.832000      31708.89        5.08218500e+00        8.74737244e-07  50.0197  49.1650  49.5172  0.0000
0202-03-27_04:52:02.176000      31709.24        5.18140200e+00        1.27702744e-06  50.0197  49.1650  49.5172  0.0000
0202-03-27_04:52:02.620000      31709.68        5.28033500e+00        1.77953374e-06  50.0150  49.1655  49.5138  0.0000
0202-03-27_04:52:02.980000      31710.04        5.38026800e+00        2.39843224e-06  50.0150  49.1655  49.5138  0.0000
0202-03-27_04:52:03.344000      31710.40        5.47958900e+00        3.78999374e-06  50.0178  49.1660  49.5141  0.0000
0202-03-27_04:52:03.688000      31710.75        5.57896900e+00        5.00287834e-06  50.0178  49.1660  49.5141  0.0000
0202-03-27_04:52:04.040000      31711.10        5.67840000e+00        6.54095145e-06  50.0178  49.1660  49.5141  0.0000
0202-03-27_04:52:04.387000      31711.45        5.77759500e+00        8.47003491e-06  50.0224  49.1662  49.5193  0.0000
0202-03-27_04:52:04.734000      31711.80        5.87676000e+00        1.09077603e-05  50.0224  49.1662  49.5193  0.0000
0202-03-27_04:52:05.082000      31712.14        5.97622600e+00        1.38686301e-05  50.0224  49.1662  49.5193  0.0000
0202-03-27_04:52:05.430000      31712.49        6.07592900e+00        1.75959797e-05  50.0116  49.1667  49.5099  0.0000
0202-03-27_04:52:05.777000      31712.84        6.17586100e+00        2.21300906e-05  50.0116  49.1667  49.5099  0.0000

File: chapter 6/data/tapes/ext_ffj51/Ic/anneal/step03/050k/Ic_2025-03-27_04-52-39875842_50k-15e19pm2-03T-0nA.txt
# Ic = 4.59 A, n = 16.21 , Tavg = 50.04 K, 50k-15e19pm2-03T-0nA
#datetime                        t_s     iHTS_A                vHTS_V                tHTS_K  tTAR_K  tHOL_K  tSPA_K
0202-03-27_04:52:17.830000      31724.89        9.42755800e-03        4.36756471e-09  50.0116  49.1716  49.5126  0.0000
0202-03-27_04:52:18.200000      31725.26        1.12267400e-01       -2.88373529e-09  50.0116  49.1716  49.5126  0.0000
0202-03-27_04:52:18.625000      31725.69        2.11768700e-01        3.49986471e-09  50.0249  49.1735  49.5227  0.0000
0202-03-27_04:52:18.980000      31726.04        3.11275700e-01       -3.75143529e-09  50.0249  49.1735  49.5227  0.0000
0202-03-27_04:52:19.340000      31726.40        4.11118400e-01        2.26036471e-09  50.0268  49.1742  49.5282  0.0000
0202-03-27_04:52:19.688000      31726.75        5.09601500e-01       -1.43494353e-08  50.0268  49.1742  49.5282  0.0000
0202-03-27_04:52:20.035000      31727.10        6.10072400e-01        2.03574647e-08  50.0268  49.1742  49.5282  0.0000
0202-03-27_04:52:20.387000      31727.45        7.08770800e-01        1.37259647e-08  50.0336  49.1750  49.5358  0.0000
0202-03-27_04:52:20.734000      31727.80        8.08268600e-01        1.42820647e-08  50.0336  49.1750  49.5358  0.0000
0202-03-27_04:52:21.082000      31728.15        9.07410700e-01        4.92938647e-08  50.0336  49.1750  49.5358  0.0000
0202-03-27_04:52:21.434000      31728.49        1.00752800e+00        6.09446471e-09  50.0323  49.1756  49.5315  0.0000
0202-03-27_04:52:21.780000      31728.84        1.10625700e+00       -3.45002353e-08  50.0323  49.1756  49.5315  0.0000
0202-03-27_04:52:22.137000      31729.20        1.20592600e+00       -1.88201353e-08  50.0323  49.1756  49.5315  0.0000
0202-03-27_04:52:22.484000      31729.55        1.30516600e+00       -1.46057353e-08  50.0288  49.1758  49.5189  0.0000
0202-03-27_04:52:22.832000      31729.90        1.40479200e+00       -2.43980353e-08  50.0288  49.1758  49.5189  0.0000
0202-03-27_04:52:23.195000      31730.26        1.50401800e+00       -1.29324353e-08  50.0288  49.1758  49.5189  0.0000
0202-03-27_04:52:23.613000      31730.68        1.60350300e+00       -1.87582353e-08  50.0260  49.1758  49.5280  0.0000
0202-03-27_04:52:23.973000      31731.03        1.70300000e+00       -1.12590353e-08  50.0260  49.1758  49.5280  0.0000
0202-03-27_04:52:24.320000      31731.38        1.80211500e+00       -8.96583529e-09  50.0244  49.1758  49.5220  0.0000
0202-03-27_04:52:24.676000      31731.74        1.90176300e+00       -1.00195353e-08  50.0244  49.1758  49.5220  0.0000
0202-03-27_04:52:25.023000      31732.09        2.00127900e+00       -1.56593353e-08  50.0244  49.1758  49.5220  0.0000
0202-03-27_04:52:25.370000      31732.43        2.10067600e+00       -2.35304353e-08  50.0262  49.1760  49.5301  0.0000
0202-03-27_04:52:25.720000      31732.78        2.19942400e+00       -2.66912353e-08  50.0262  49.1760  49.5301  0.0000
0202-03-27_04:52:26.066000      31733.13        2.29912300e+00       -2.75588353e-08  50.0262  49.1760  49.5301  0.0000
0202-03-27_04:52:26.414000      31733.48        2.39912200e+00       -2.63813353e-08  50.0352  49.1761  49.5352  0.0000
0202-03-27_04:52:26.760000      31733.82        2.49842400e+00       -2.59441353e-08  50.0352  49.1761  49.5352  0.0000
0202-03-27_04:52:27.120000      31734.18        2.59720700e+00       -3.02791353e-08  50.0352  49.1761  49.5352  0.0000
0202-03-27_04:52:27.470000      31734.53        2.69672800e+00       -3.01552353e-08  50.0370  49.1767  49.5300  0.0000
0202-03-27_04:52:27.816000      31734.88        2.79607600e+00       -3.35639353e-08  50.0370  49.1767  49.5300  0.0000
0202-03-27_04:52:28.164000      31735.23        2.89548700e+00       -3.40597353e-08  50.0370  49.1767  49.5300  0.0000
0202-03-27_04:52:28.510000      31735.58        2.99488700e+00       -3.77163353e-08  50.0301  49.1769  49.5301  0.0000
0202-03-27_04:52:28.870000      31735.93        3.09384900e+00       -3.66627353e-08  50.0301  49.1769  49.5301  0.0000
0202-03-27_04:52:29.285000      31736.35        3.19337900e+00       -3.44935353e-08  50.0301  49.1769  49.5301  0.0000
0202-03-27_04:52:29.652000      31736.71        3.29286100e+00       -3.28202353e-08  50.0358  49.1767  49.5259  0.0000
0202-03-27_04:52:30             31737.06        3.39212200e+00       -3.99475353e-08  50.0358  49.1767  49.5259  0.0000
0202-03-27_04:52:30.355000      31737.42        3.49172300e+00       -4.52775353e-08  50.0361  49.1767  49.5291  0.0000
0202-03-27_04:52:30.703000      31737.77        3.59088100e+00       -3.95756353e-08  50.0361  49.1767  49.5291  0.0000
0202-03-27_04:52:31.050000      31738.11        3.69079500e+00       -4.28604353e-08  50.0361  49.1767  49.5291  0.0000
0202-03-27_04:52:31.400000      31738.46        3.78985600e+00       -4.14349353e-08  50.0342  49.1768  49.5287  0.0000
0202-03-27_04:52:31.746000      31738.81        3.88902900e+00       -3.58570353e-08  50.0342  49.1768  49.5287  0.0000
0202-03-27_04:52:32.105000      31739.17        3.98828400e+00       -3.80882353e-08  50.0342  49.1768  49.5287  0.0000
0202-03-27_04:52:32.453000      31739.52        4.08809000e+00       -3.28829353e-08  50.0310  49.1769  49.5324  0.0000
0202-03-27_04:52:32.800000      31739.86        4.18745700e+00       -2.24730353e-08  50.0310  49.1769  49.5324  0.0000
0202-03-27_04:52:33.150000      31740.21        4.28688500e+00       -4.10035294e-10  50.0310  49.1769  49.5324  0.0000
0202-03-27_04:52:33.496000      31740.56        4.38638900e+00        2.36368647e-08  50.0321  49.1774  49.5288  0.0000
0202-03-27_04:52:33.855000      31740.92        4.48579600e+00        6.84460647e-08  50.0321  49.1774  49.5288  0.0000
0202-03-27_04:52:34.242000      31741.31        4.58498900e+00        1.28315465e-07  50.0321  49.1774  49.5288  0.0000
0202-03-27_04:52:34.613000      31741.68        4.68436500e+00        2.14586965e-07  50.0298  49.1774  49.5252  0.0000
0202-03-27_04:52:34.960000      31742.02        4.78352500e+00        3.26826665e-07  50.0298  49.1774  49.5252  0.0000
0202-03-27_04:52:35.310000      31742.37        4.88339800e+00        4.71604065e-07  50.0298  49.1774  49.5252  0.0000
0202-03-27_04:52:35.670000      31742.73        4.98273400e+00        7.25088565e-07  50.0326  49.1773  49.5220  0.0000
0202-03-27_04:52:36.020000      31743.08        5.08173000e+00        1.00925136e-06  50.0326  49.1773  49.5220  0.0000
0202-03-27_04:52:36.367000      31743.43        5.18106000e+00        1.40081986e-06  50.0332  49.1775  49.5270  0.0000
0202-03-27_04:52:36.715000      31743.78        5.28054500e+00        1.90183896e-06  50.0332  49.1775  49.5270  0.0000
0202-03-27_04:52:37.074000      31744.13        5.38019500e+00        2.96647366e-06  50.0332  49.1775  49.5270  0.0000
0202-03-27_04:52:37.418000      31744.48        5.47839400e+00        3.45044926e-06  50.0311  49.1775  49.5286  0.0000
0202-03-27_04:52:37.770000      31744.83        5.57878100e+00        5.12666946e-06  50.0311  49.1775  49.5286  0.0000
0202-03-27_04:52:38.117000      31745.18        5.67801400e+00        6.69281912e-06  50.0311  49.1775  49.5286  0.0000
0202-03-27_04:52:38.465000      31745.53        5.77742900e+00        8.62339611e-06  50.0443  49.1776  49.5403  0.0000
0202-03-27_04:52:38.820000      31745.88        5.87709100e+00        1.10934734e-05  50.0443  49.1776  49.5403  0.0000
0202-03-27_04:52:39.168000      31746.23        5.97637500e+00        1.41280954e-05  50.0443  49.1776  49.5403  0.0000
0202-03-27_04:52:39.516000      31746.58        6.07553200e+00        1.79182895e-05  50.0447  49.1778  49.5360  0.0000
0202-03-27_04:52:39.863000      31746.92        6.17514300e+00        2.24067236e-05  50.0447  49.1778  49.5360  0.0000

File: chapter 6/data/tapes/ext_ffj51/Ic/anneal/step03/050k/Ic_2025-03-27_05-11-37061337_22k-15e19pm2-03T-0nA-anneal50k-6min.txt
# Ic = 15.80 A, n = 24.54 , Tavg = 22.17 K, 22k-15e19pm2-03T-0nA-anneal50k-6min
#datetime                        t_s     iHTS_A                vHTS_V                tHTS_K  tTAR_K  tHOL_K  tSPA_K
0202-03-27_05:11:14.350000      32861.41        8.84863800e-03        2.78897273e-09  22.1646  20.1206  20.3184  0.0000
0202-03-27_05:11:14.695000      32861.76        3.10222800e-01        1.50603727e-08  22.1646  20.1206  20.3184  0.0000
0202-03-27_05:11:15.043000      32862.11        6.08560200e-01        5.76387273e-09  22.1646  20.1206  20.3184  0.0000
0202-03-27_05:11:15.390000      32862.45        9.07279500e-01       -1.37588273e-08  22.1747  20.1200  20.3349  0.0000
0202-03-27_05:11:15.746000      32862.81        1.20473200e+00       -3.53886273e-08  22.1747  20.1200  20.3349  0.0000
0202-03-27_05:11:16.094000      32863.16        1.50355600e+00       -2.39229273e-08  22.1747  20.1200  20.3349  0.0000
0202-03-27_05:11:16.440000      32863.51        1.80140900e+00       -6.81742727e-09  22.1653  20.1161  20.3120  0.0000
0202-03-27_05:11:16.790000      32863.85        2.09981100e+00       -2.35512727e-09  22.1653  20.1161  20.3120  0.0000
0202-03-27_05:11:17.137000      32864.20        2.39772500e+00       -9.85422727e-09  22.1653  20.1161  20.3120  0.0000
0202-03-27_05:11:17.496000      32864.56        2.69568200e+00       -1.37588273e-08  22.1694  20.1264  20.3259  0.0000
0202-03-27_05:11:17.844000      32864.91        2.99494900e+00       -1.48742727e-09  22.1694  20.1264  20.3259  0.0000
0202-03-27_05:11:18.223000      32865.29        3.29255200e+00        1.98327273e-09  22.1694  20.1264  20.3259  0.0000
0202-03-27_05:11:18.620000      32865.68        3.59056300e+00        1.44406727e-08  22.1663  20.1151  20.3136  0.0000
0202-03-27_05:11:18.970000      32866.03        3.88867900e+00        1.53702727e-08  22.1663  20.1151  20.3136  0.0000
0202-03-27_05:11:19.316000      32866.38        4.18697400e+00        1.28911727e-08  22.1614  20.1234  20.3163  0.0000
0202-03-27_05:11:19.664000      32866.73        4.48513500e+00        1.32630727e-08  22.1614  20.1234  20.3163  0.0000
0202-03-27_05:11:20.010000      32867.07        4.78369300e+00        1.28292727e-08  22.1614  20.1234  20.3163  0.0000
0202-03-27_05:11:20.360000      32867.42        5.08177700e+00        8.30497273e-09  22.1739  20.1216  20.3360  0.0000
0202-03-27_05:11:20.707000      32867.77        5.37964700e+00        5.82587273e-09  22.1739  20.1216  20.3360  0.0000
0202-03-27_05:11:21.055000      32868.12        5.67782100e+00        1.17767273e-09  22.1739  20.1216  20.3360  0.0000
0202-03-27_05:11:21.402000      32868.47        5.97628400e+00        6.38367273e-09  22.1632  20.1168  20.3140  0.0000
0202-03-27_05:11:21.750000      32868.81        6.27414400e+00        1.19615727e-08  22.1632  20.1168  20.3140  0.0000
0202-03-27_05:11:22.098000      32869.16        6.57225100e+00        1.12797727e-08  22.1632  20.1168  20.3140  0.0000
0202-03-27_05:11:22.445000      32869.51        6.87009500e+00        1.84071727e-08  22.1685  20.1264  20.3286  0.0000
0202-03-27_05:11:22.797000      32869.86        7.16811300e+00        1.66097727e-08  22.1685  20.1264  20.3286  0.0000
0202-03-27_05:11:23.145000      32870.21        7.46591000e+00        2.36131727e-08  22.1685  20.1264  20.3286  0.0000
0202-03-27_05:11:23.496000      32870.56        7.76520700e+00        1.67957727e-08  22.1694  20.1146  20.3210  0.0000
0202-03-27_05:11:23.844000      32870.90        8.06280500e+00        1.71660727e-08  22.1694  20.1146  20.3210  0.0000
0202-03-27_05:11:24.230000      32871.29        8.36099000e+00        1.58623727e-08  22.1694  20.1146  20.3210  0.0000
0202-03-27_05:11:24.605000      32871.67        8.65881000e+00        2.25558727e-08  22.1619  20.1231  20.3170  0.0000
0202-03-27_05:11:24.953000      32872.02        8.95653600e+00        1.10901727e-08  22.1619  20.1231  20.3170  0.0000
0202-03-27_05:11:25.305000      32872.37        9.25524400e+00        1.20817727e-08  22.1619  20.1231  20.3170  0.0000
0202-03-27_05:11:25.660000      32872.72        9.55317600e+00        2.45390727e-08  22.1681  20.1210  20.3277  0.0000
0202-03-27_05:11:26.008000      32873.07        9.85149400e+00        1.55524727e-08  22.1681  20.1210  20.3277  0.0000
0202-03-27_05:11:26.367000      32873.43        1.01494200e+01        1.72877727e-08  22.1542  20.1168  20.3057  0.0000
0202-03-27_05:11:26.723000      32873.79        1.04478300e+01        1.67919727e-08  22.1542  20.1168  20.3057  0.0000
0202-03-27_05:11:27.070000      32874.13        1.07458300e+01        1.84033727e-08  22.1542  20.1168  20.3057  0.0000
0202-03-27_05:11:27.418000      32874.48        1.10437600e+01        6.19397273e-09  22.1743  20.1269  20.3312  0.0000
0202-03-27_05:11:27.777000      32874.84        1.13420200e+01        5.38827273e-09  22.1743  20.1269  20.3312  0.0000
0202-03-27_05:11:28.120000      32875.19        1.16404900e+01        8.61107273e-09  22.1743  20.1269  20.3312  0.0000
0202-03-27_05:11:28.473000      32875.53        1.19383900e+01       -5.33362727e-09  22.1626  20.1158  20.3160  0.0000
0202-03-27_05:11:28.820000      32875.88        1.22360500e+01       -3.78422727e-09  22.1626  20.1158  20.3160  0.0000
0202-03-27_05:11:29.168000      32876.23        1.25349100e+01       -1.37005273e-08  22.1626  20.1158  20.3160  0.0000
0202-03-27_05:11:29.527000      32876.59        1.28328200e+01       -2.24404273e-08  22.1645  20.1244  20.3176  0.0000
0202-03-27_05:11:29.875000      32876.94        1.31309900e+01       -2.15178273e-08  22.1645  20.1244  20.3176  0.0000
0202-03-27_05:11:30.230000      32877.29        1.34287200e+01       -1.91662273e-08  22.1645  20.1244  20.3176  0.0000
0202-03-27_05:11:30.613000      32877.68        1.37272400e+01       -1.23488273e-08  22.1743  20.1223  20.3312  0.0000
0202-03-27_05:11:30.977000      32878.04        1.40255700e+01       -6.83292727e-09  22.1743  20.1223  20.3312  0.0000
0202-03-27_05:11:31.330000      32878.39        1.43232400e+01        5.43847273e-09  22.1595  20.1186  20.3079  0.0000
0202-03-27_05:11:31.676000      32878.74        1.46209600e+01        1.43631727e-08  22.1595  20.1186  20.3079  0.0000
0202-03-27_05:11:32.023000      32879.09        1.49194400e+01        3.84100727e-08  22.1595  20.1186  20.3079  0.0000
0202-03-27_05:11:32.380000      32879.44        1.52172000e+01        7.61538727e-08  22.1722  20.1290  20.3303  0.0000
0202-03-27_05:11:32.727000      32879.79        1.55152400e+01        1.28772173e-07  22.1722  20.1290  20.3303  0.0000
0202-03-27_05:11:33.082000      32880.15        1.58135500e+01        2.14733873e-07  22.1722  20.1290  20.3303  0.0000
0202-03-27_05:11:33.440000      32880.50        1.61118000e+01        3.39183073e-07  22.1681  20.1178  20.3153  0.0000
0202-03-27_05:11:33.790000      32880.85        1.64106100e+01        5.24617373e-07  22.1681  20.1178  20.3153  0.0000
0202-03-27_05:11:34.137000      32881.20        1.67080700e+01        8.00537673e-07  22.1681  20.1178  20.3153  0.0000
0202-03-27_05:11:34.496000      32881.56        1.70065200e+01        1.19582517e-06  22.1658  20.1263  20.3170  0.0000
0202-03-27_05:11:34.844000      32881.91        1.73046800e+01        1.78627727e-06  22.1658  20.1263  20.3170  0.0000
0202-03-27_05:11:35.234000      32882.30        1.76027200e+01        3.11821887e-06  22.1658  20.1263  20.3170  0.0000
0202-03-27_05:11:35.617000      32882.68        1.79010800e+01        4.52608127e-06  22.1711  20.1247  20.3284  0.0000
0202-03-27_05:11:35.970000      32883.03        1.81995700e+01        6.51063769e-06  22.1711  20.1247  20.3284  0.0000
0202-03-27_05:11:36.316000      32883.38        1.84967800e+01        9.47963221e-06  22.1711  20.1247  20.3284  0.0000
0202-03-27_05:11:36.684000      32883.75        1.87952600e+01        1.34659745e-05  22.1717  20.1210  20.3191  0.0000
0202-03-27_05:11:37.040000      32884.10        1.90934800e+01        2.08356026e-05  22.1717  20.1210  20.3191  0.0000
