Repository: shortlab/2025-devitre-PhD

# 2025-devitre-PhD
Data repository for Alexis Devitre's PhD thesis

File: chapter 6/data/tapes/ext_ffj51/Ic/anneal/step03/090k/Ic_2025-03-27_08-19-41828969_70k-15e19pm2-03T-0nA-afterTc.txt
# Ic = 0.65 A, n = 9.41 , Tavg = 70.26 K, 70k-15e19pm2-03T-0nA-afterTc
#datetime                        t_s     iHTS_A                vHTS_V                tHTS_K  tTAR_K  tHOL_K  tSPA_K
0202-03-27_08:19:29.105000      44156.17        7.45331500e-03        3.23928000e-09  70.3129  69.1275  69.9097  0.0000
0202-03-27_08:19:29.453000      44156.52        4.13256200e-02       -1.34692000e-09  70.3485  69.1325  69.9169  0.0000
0202-03-27_08:19:29.800000      44156.86        7.09057600e-02       -2.93320000e-10  70.3485  69.1325  69.9169  0.0000
0202-03-27_08:19:30.150000      44157.21        1.00533400e-01        1.25608000e-09  70.3485  69.1325  69.9169  0.0000
0202-03-27_08:19:30.496000      44157.56        1.30243300e-01       -6.30512000e-09  70.3144  69.1347  69.8893  0.0000
0202-03-27_08:19:30.850000      44157.91        1.60570000e-01       -1.16102000e-09  70.3144  69.1347  69.8893  0.0000
0202-03-27_08:19:31.220000      44158.28        1.90112700e-01        1.11103800e-08  70.3144  69.1347  69.8893  0.0000
0202-03-27_08:19:31.594000      44158.66        2.19851700e-01        1.95391800e-08  70.3094  69.1355  69.8744  0.0000
0202-03-27_08:19:31.940000      44159.00        2.49957200e-01        8.50738000e-09  70.3094  69.1355  69.8744  0.0000
0202-03-27_08:19:32.305000      44159.37        2.80151600e-01        2.46824800e-08  70.3094  69.1355  69.8744  0.0000
0202-03-27_08:19:32.656000      44159.72        3.09353200e-01        1.81697800e-08  70.3082  69.1345  69.8976  0.0000
0202-03-27_08:19:33.004000      44160.07        3.39213900e-01        2.52325800e-08  70.3082  69.1345  69.8976  0.0000
0202-03-27_08:19:33.350000      44160.41        3.69238400e-01        8.87068000e-09  70.2863  69.1327  69.8845  0.0000
0202-03-27_08:19:33.700000      44160.76        3.98984800e-01        3.72668000e-09  70.2863  69.1327  69.8845  0.0000
0202-03-27_08:19:34.060000      44161.12        4.28523100e-01        2.48607800e-08  70.2863  69.1327  69.8845  0.0000
0202-03-27_08:19:34.406000      44161.47        4.58411900e-01        2.76496800e-08  70.3139  69.1314  69.8819  0.0000
0202-03-27_08:19:34.754000      44161.82        4.88321600e-01        1.33949800e-08  70.3139  69.1314  69.8819  0.0000
0202-03-27_08:19:35.100000      44162.16        5.17979400e-01        6.30384800e-08  70.3139  69.1314  69.8819  0.0000
0202-03-27_08:19:35.457000      44162.52        5.48319400e-01        6.41540800e-08  70.3019  69.1306  69.8706  0.0000
0202-03-27_08:19:35.805000      44162.87        5.77552300e-01        9.05561800e-08  70.3019  69.1306  69.8706  0.0000
0202-03-27_08:19:36.160000      44163.22        6.07854200e-01        1.28361980e-07  70.3019  69.1306  69.8706  0.0000
0202-03-27_08:19:36.520000      44163.58        6.37327500e-01        1.68151080e-07  70.2755  69.1292  69.8427  0.0000
0202-03-27_08:19:36.863000      44163.93        6.66558600e-01        2.77292280e-07  70.2755  69.1292  69.8427  0.0000
0202-03-27_08:19:37.277000      44164.34        6.97194000e-01        4.18971280e-07  70.2755  69.1292  69.8427  0.0000
0202-03-27_08:19:37.630000      44164.69        7.26732600e-01        6.57210180e-07  70.2930  69.1273  69.8471  0.0000
0202-03-27_08:19:37.977000      44165.04        7.56605000e-01        9.39080680e-07  70.2930  69.1273  69.8471  0.0000
0202-03-27_08:19:38.324000      44165.39        7.86529500e-01        1.33697098e-06  70.2838  69.1259  69.8806  0.0000
0202-03-27_08:19:38.670000      44165.74        8.16210600e-01        1.89017488e-06  70.2838  69.1259  69.8806  0.0000
0202-03-27_08:19:39.030000      44166.09        8.46082000e-01        3.01796708e-06  70.2838  69.1259  69.8806  0.0000
0202-03-27_08:19:39.380000      44166.44        8.75574600e-01        3.49878328e-06  70.2525  69.1242  69.8511  0.0000
0202-03-27_08:19:39.727000      44166.79        9.05729600e-01        5.25886308e-06  70.2525  69.1242  69.8511  0.0000
0202-03-27_08:19:40.074000      44167.14        9.35388500e-01        6.96266797e-06  70.2525  69.1242  69.8511  0.0000
0202-03-27_08:19:40.420000      44167.49        9.64891500e-01        8.83740490e-06  70.2783  69.1229  69.8559  0.0000
0202-03-27_08:19:40.773000      44167.83        9.95128100e-01        1.14588386e-05  70.2783  69.1229  69.8559  0.0000
0202-03-27_08:19:41.117000      44168.18        1.02437400e+00        1.42519481e-05  70.2783  69.1229  69.8559  0.0000
0202-03-27_08:19:41.465000      44168.53        1.05449000e+00        1.79657402e-05  70.2647  69.1221  69.8365  0.0000
0202-03-27_08:19:41.812000      44168.88        1.08444100e+00        2.25067473e-05  70.2647  69.1221  69.8365  0.0000

File: chapter 6/data/tapes/ext_ffj51/Ic/anneal/step03/090k/Ic_2025-03-27_08-19-58642034_70k-15e19pm2-03T-0nA-afterTc.txt
# Ic = 0.66 A, n = 9.72 , Tavg = 70.20 K, 70k-15e19pm2-03T-0nA-afterTc
#datetime                        t_s     iHTS_A                vHTS_V                tHTS_K  tTAR_K  tHOL_K  tSPA_K
0202-03-27_08:19:45.836000      44172.90        7.62512300e-03        6.88901538e-09  70.2298  69.1127  69.8294  0.0000
0202-03-27_08:19:46.200000      44173.26        4.08104400e-02        5.33951538e-09  70.2298  69.1127  69.8294  0.0000
0202-03-27_08:19:46.582000      44173.65        7.08848700e-02        7.81861538e-09  70.2621  69.1173  69.8313  0.0000
0202-03-27_08:19:46.930000      44173.99        1.00331400e-01        8.00451538e-09  70.2621  69.1173  69.8313  0.0000
0202-03-27_08:19:47.293000      44174.36        1.30438500e-01        5.40151538e-09  70.2621  69.1173  69.8313  0.0000
0202-03-27_08:19:47.664000      44174.73        1.60176000e-01        1.43501538e-09  70.2731  69.1199  69.8437  0.0000
0202-03-27_08:19:48.010000      44175.08        1.89941500e-01        1.15992154e-08  70.2731  69.1199  69.8437  0.0000
0202-03-27_08:19:48.370000      44175.43        2.20053100e-01        1.74491538e-09  70.2359  69.1209  69.8048  0.0000
0202-03-27_08:19:48.715000      44175.78        2.49798000e-01       -3.64708462e-09  70.2359  69.1209  69.8048  0.0000
0202-03-27_08:19:49.062000      44176.13        2.79547200e-01        7.75661538e-09  70.2359  69.1209  69.8048  0.0000
0202-03-27_08:19:49.410000      44176.47        3.09177800e-01        8.77215385e-10  70.2505  69.1212  69.8174  0.0000
0202-03-27_08:19:49.758000      44176.82        3.39136100e-01        1.08555154e-08  70.2505  69.1212  69.8174  0.0000
0202-03-27_08:19:50.117000      44177.18        3.68459500e-01        1.43289154e-08  70.2505  69.1212  69.8174  0.0000
0202-03-27_08:19:50.465000      44177.53        3.98743200e-01       -9.84028462e-09  70.1985  69.1203  69.7989  0.0000
0202-03-27_08:19:50.812000      44177.88        4.28608800e-01        1.88550154e-08  70.1985  69.1203  69.7989  0.0000
0202-03-27_08:19:51.160000      44178.22        4.58025700e-01        2.20158154e-08  70.1985  69.1203  69.7989  0.0000
0202-03-27_08:19:51.508000      44178.57        4.88322800e-01        3.81918154e-08  70.2475  69.1206  69.8324  0.0000
0202-03-27_08:19:51.863000      44178.93        5.17572000e-01        3.49690154e-08  70.2475  69.1206  69.8324  0.0000
0202-03-27_08:19:52.240000      44179.30        5.48305500e-01        5.08970154e-08  70.2475  69.1206  69.8324  0.0000
0202-03-27_08:19:52.613000      44179.68        5.77372800e-01        6.36643154e-08  70.2326  69.1198  69.8153  0.0000
0202-03-27_08:19:52.970000      44180.03        6.07583800e-01        1.23100015e-07  70.2326  69.1198  69.8153  0.0000
0202-03-27_08:19:53.320000      44180.38        6.37667200e-01        1.50060015e-07  70.2366  69.1196  69.8070  0.0000
0202-03-27_08:19:53.676000      44180.74        6.67305400e-01        2.43273115e-07  70.2366  69.1196  69.8070  0.0000
0202-03-27_08:19:54.035000      44181.10        6.97382800e-01        3.73858315e-07  70.2366  69.1196  69.8070  0.0000
0202-03-27_08:19:54.383000      44181.44        7.26795300e-01        5.45224315e-07  70.2344  69.1197  69.7939  0.0000
0202-03-27_08:19:54.730000      44181.79        7.56977200e-01        8.08873715e-07  70.2344  69.1197  69.7939  0.0000
0202-03-27_08:19:55.086000      44182.15        7.86371900e-01        1.15582012e-06  70.2344  69.1197  69.7939  0.0000
0202-03-27_08:19:55.438000      44182.50        8.16454000e-01        1.66644722e-06  70.2147  69.1179  69.7875  0.0000
0202-03-27_08:19:55.780000      44182.85        8.46041600e-01        2.76982142e-06  70.2147  69.1179  69.7875  0.0000
0202-03-27_08:19:56.130000      44183.19        8.75687100e-01        3.25194032e-06  70.2147  69.1179  69.7875  0.0000
0202-03-27_08:19:56.480000      44183.54        9.05949700e-01        5.08924352e-06  70.1917  69.1167  69.7882  0.0000
0202-03-27_08:19:56.832000      44183.90        9.35387400e-01        6.74452063e-06  70.1917  69.1167  69.7882  0.0000
0202-03-27_08:19:57.200000      44184.26        9.65168000e-01        8.74934703e-06  70.1917  69.1167  69.7882  0.0000
0202-03-27_08:19:57.574000      44184.63        9.95104200e-01        1.13538612e-05  70.2142  69.1163  69.8223  0.0000
0202-03-27_08:19:57.920000      44184.98        1.02484500e+00        1.42950335e-05  70.2142  69.1163  69.8223  0.0000
0202-03-27_08:19:58.280000      44185.34        1.05479700e+00        1.80616318e-05  70.2142  69.1163  69.8223  0.0000
0202-03-27_08:19:58.630000      44185.69        1.08440900e+00        2.19848504e-05  70.1994  69.1167  69.7907  0.0000

File: chapter 6/data/tapes/ext_ffj51/Ic/anneal/step03/090k/Ic_2025-03-27_08-28-50917939_60k-15e19pm2-03T-0nA-afterTc.txt
# Ic = 2.48 A, n = 15.28 , Tavg = 60.00 K, 60k-15e19pm2-03T-0nA-afterTc
#datetime                        t_s     iHTS_A                vHTS_V                tHTS_K  tTAR_K  tHOL_K  tSPA_K
0202-03-27_08:28:38.938000      44706.00        8.00477200e-03        3.19731176e-09  59.9911  59.0615  59.5431  0.0000
0202-03-27_08:28:39.293000      44706.36        1.11391300e-01        5.61441176e-09  59.9911  59.0615  59.5431  0.0000
0202-03-27_08:28:39.645000      44706.71        2.10522800e-01        6.66801176e-09  60.0111  59.0662  59.5540  0.0000
0202-03-27_08:28:39.992000      44707.06        3.09928700e-01        2.60047118e-08  60.0111  59.0662  59.5540  0.0000
0202-03-27_08:28:40.344000      44707.40        4.09321300e-01        2.22241118e-08  60.0137  59.0693  59.5461  0.0000
0202-03-27_08:28:40.688000      44707.75        5.08866200e-01        3.20784118e-08  60.0137  59.0693  59.5461  0.0000
0202-03-27_08:28:41.035000      44708.10        6.08304800e-01        4.14989118e-08  60.0137  59.0693  59.5461  0.0000
0202-03-27_08:28:41.383000      44708.45        7.07382800e-01        3.13481176e-09  59.9985  59.0707  59.5314  0.0000
0202-03-27_08:28:41.730000      44708.79        8.06736400e-01        7.78911765e-10  59.9985  59.0707  59.5314  0.0000
0202-03-27_08:28:42.090000      44709.15        9.06045900e-01        7.28641176e-09  59.9985  59.0707  59.5314  0.0000
0202-03-27_08:28:42.438000      44709.50        1.00527100e+00       -7.34008824e-09  60.0034  59.0720  59.5348  0.0000
0202-03-27_08:28:42.785000      44709.85        1.10493500e+00        3.28208118e-08  60.0034  59.0720  59.5348  0.0000
0202-03-27_08:28:43.133000      44710.20        1.20388700e+00        5.80454118e-08  60.0034  59.0720  59.5348  0.0000
0202-03-27_08:28:43.480000      44710.54        1.30386900e+00        2.46399118e-08  59.9880  59.0725  59.5437  0.0000
0202-03-27_08:28:43.832000      44710.89        1.40291200e+00        1.94339118e-08  59.9880  59.0725  59.5437  0.0000
0202-03-27_08:28:44.184000      44711.24        1.50255700e+00        1.58392118e-08  59.9880  59.0725  59.5437  0.0000
0202-03-27_08:28:44.560000      44711.62        1.60159200e+00        1.53434118e-08  59.9951  59.0728  59.5404  0.0000
0202-03-27_08:28:44.914000      44711.98        1.70150400e+00        1.63350118e-08  59.9951  59.0728  59.5404  0.0000
0202-03-27_08:28:45.277000      44712.34        1.80045600e+00        2.53217118e-08  59.9951  59.0728  59.5404  0.0000
0202-03-27_08:28:45.630000      44712.69        1.89994800e+00        2.38962118e-08  60.0030  59.0737  59.5493  0.0000
0202-03-27_08:28:45.977000      44713.04        1.99911900e+00        2.87304118e-08  60.0030  59.0737  59.5493  0.0000
0202-03-27_08:28:46.324000      44713.39        2.09853000e+00        3.01558118e-08  60.0030  59.0737  59.5493  0.0000
0202-03-27_08:28:46.670000      44713.74        2.19799300e+00        4.75713118e-08  60.0120  59.0750  59.5464  0.0000
0202-03-27_08:28:47.020000      44714.08        2.29732400e+00        7.18662118e-08  60.0120  59.0750  59.5464  0.0000
0202-03-27_08:28:47.380000      44714.44        2.39659800e+00        1.15872712e-07  60.0085  59.0753  59.5403  0.0000
0202-03-27_08:28:47.727000      44714.79        2.49596200e+00        2.19375812e-07  60.0085  59.0753  59.5403  0.0000
0202-03-27_08:28:48.074000      44715.14        2.59535200e+00        3.98798512e-07  60.0085  59.0753  59.5403  0.0000
0202-03-27_08:28:48.420000      44715.49        2.69468400e+00        6.91700612e-07  59.9916  59.0749  59.5317  0.0000
0202-03-27_08:28:48.770000      44715.83        2.79399700e+00        1.18986971e-06  59.9916  59.0749  59.5317  0.0000
0202-03-27_08:28:49.130000      44716.19        2.89341000e+00        2.48815851e-06  59.9916  59.0749  59.5317  0.0000
0202-03-27_08:28:49.477000      44716.54        2.99303600e+00        3.94293861e-06  59.9792  59.0753  59.5249  0.0000
0202-03-27_08:28:49.824000      44716.89        3.09229500e+00        6.16313161e-06  59.9792  59.0753  59.5249  0.0000
0202-03-27_08:28:50.184000      44717.25        3.19184800e+00        9.48279194e-06  59.9792  59.0753  59.5249  0.0000
0202-03-27_08:28:50.555000      44717.62        3.29109300e+00        1.41386709e-05  59.9992  59.0756  59.5492  0.0000
0202-03-27_08:28:50.902000      44717.96        3.39024900e+00        2.09544017e-05  59.9992  59.0756  59.5492  0.0000

File: chapter 6/data/tapes/ext_ffj51/Ic/anneal/step03/090k/Ic_2025-03-27_08-36-53350452_50k-15e19pm2-03T-0nA-afterTc.txt
# Ic = 4.77 A, n = 16.05 , Tavg = 49.94 K, 50k-15e19pm2-03T-0nA-afterTc
#datetime                        t_s     iHTS_A                vHTS_V                tHTS_K  tTAR_K  tHOL_K  tSPA_K
0202-03-27_08:36:30.140000      45177.21        8.46301800e-03        1.86667077e-08  49.9396  49.0742  49.4110  0.0000
0202-03-27_08:36:30.500000      45177.56        1.11600200e-01        2.69716077e-08  49.9422  49.0783  49.4185  0.0000
0202-03-27_08:36:30.855000      45177.92        2.10668100e-01        2.94506077e-08  49.9422  49.0783  49.4185  0.0000
0202-03-27_08:36:31.220000      45178.28        3.10069600e-01        3.01944077e-08  49.9422  49.0783  49.4185  0.0000
0202-03-27_08:36:31.586000      45178.65        4.09531200e-01        3.09381077e-08  49.9467  49.0806  49.4130  0.0000
0202-03-27_08:36:31.945000      45179.01        5.09302300e-01        7.94039077e-08  49.9467  49.0806  49.4130  0.0000
0202-03-27_08:36:32.293000      45179.36        6.08638500e-01        7.45697077e-08  49.9467  49.0806  49.4130  0.0000
0202-03-27_08:36:32.640000      45179.70        7.07752000e-01        6.21744077e-08  49.9412  49.0820  49.3992  0.0000
0202-03-27_08:36:32.990000      45180.05        8.07607700e-01        9.60757077e-08  49.9412  49.0820  49.3992  0.0000
0202-03-27_08:36:33.336000      45180.40        9.06507500e-01        8.86385077e-08  49.9371  49.0832  49.4120  0.0000
0202-03-27_08:36:33.695000      45180.76        1.00572300e+00        7.20287077e-08  49.9371  49.0832  49.4120  0.0000
0202-03-27_08:36:34.043000      45181.11        1.10537800e+00        6.73185077e-08  49.9371  49.0832  49.4120  0.0000
0202-03-27_08:36:34.390000      45181.45        1.20537300e+00        4.13502077e-08  49.9320  49.0843  49.4055  0.0000
0202-03-27_08:36:34.740000      45181.80        1.30387200e+00        2.84544077e-08  49.9320  49.0843  49.4055  0.0000
0202-03-27_08:36:35.086000      45182.15        1.40331500e+00        4.84041077e-08  49.9320  49.0843  49.4055  0.0000
0202-03-27_08:36:35.445000      45182.51        1.50310500e+00        5.06353077e-08  49.9385  49.0853  49.4155  0.0000
0202-03-27_08:36:35.793000      45182.86        1.60233300e+00        4.69167077e-08  49.9385  49.0853  49.4155  0.0000
0202-03-27_08:36:36.140000      45183.21        1.70173900e+00        4.53672077e-08  49.9385  49.0853  49.4155  0.0000
0202-03-27_08:36:36.492000      45183.55        1.80103200e+00        5.10071077e-08  49.9314  49.0865  49.4165  0.0000
0202-03-27_08:36:36.840000      45183.90        1.90038300e+00        5.30524077e-08  49.9314  49.0865  49.4165  0.0000
0202-03-27_08:36:37.195000      45184.26        1.99952700e+00        5.86303077e-08  49.9314  49.0865  49.4165  0.0000
0202-03-27_08:36:37.600000      45184.66        2.09950600e+00        5.59033077e-08  49.9386  49.0880  49.4089  0.0000
0202-03-27_08:36:37.960000      45185.02        2.19878400e+00        5.94980077e-08  49.9386  49.0880  49.4089  0.0000
0202-03-27_08:36:38.320000      45185.38        2.29780000e+00        5.44778077e-08  49.9386  49.0880  49.4089  0.0000
0202-03-27_08:36:38.684000      45185.74        2.39758600e+00        5.34242077e-08  49.9549  49.0888  49.4193  0.0000
0202-03-27_08:36:39.030000      45186.09        2.49684700e+00        4.27642077e-08  49.9549  49.0888  49.4193  0.0000
0202-03-27_08:36:39.380000      45186.44        2.59616600e+00        3.82399077e-08  49.9297  49.0896  49.4074  0.0000
0202-03-27_08:36:39.727000      45186.79        2.69556400e+00        4.77224077e-08  49.9297  49.0896  49.4074  0.0000
0202-03-27_08:36:40.074000      45187.14        2.79497800e+00        4.74745077e-08  49.9297  49.0896  49.4074  0.0000
0202-03-27_08:36:40.434000      45187.50        2.89434900e+00        4.53053077e-08  49.9316  49.0897  49.4013  0.0000
0202-03-27_08:36:40.780000      45187.84        2.99371100e+00        5.58413077e-08  49.9316  49.0897  49.4013  0.0000
0202-03-27_08:36:41.130000      45188.19        3.09329600e+00        5.39200077e-08  49.9316  49.0897  49.4013  0.0000
0202-03-27_08:36:41.477000      45188.54        3.19231600e+00        6.23489077e-08  49.9247  49.0906  49.4097  0.0000
0202-03-27_08:36:41.824000      45188.89        3.29167700e+00        5.69569077e-08  49.9247  49.0906  49.4097  0.0000
0202-03-27_08:36:42.188000      45189.25        3.39122600e+00        5.08212077e-08  49.9247  49.0906  49.4097  0.0000
0202-03-27_08:36:42.594000      45189.66        3.49049400e+00        6.81127077e-08  49.9260  49.0907  49.4116  0.0000
0202-03-27_08:36:42.940000      45190.00        3.58995400e+00        7.34427077e-08  49.9260  49.0907  49.4116  0.0000
0202-03-27_08:36:43.305000      45190.37        3.68921000e+00        7.47442077e-08  49.9260  49.0907  49.4116  0.0000
0202-03-27_08:36:43.664000      45190.73        3.78853700e+00        7.72853077e-08  49.9441  49.0921  49.4200  0.0000
0202-03-27_08:36:44.023000      45191.09        3.88819500e+00        9.03624077e-08  49.9441  49.0921  49.4200  0.0000
0202-03-27_08:36:44.370000      45191.43        3.98751700e+00        1.01890108e-07  49.9473  49.0928  49.4175  0.0000
0202-03-27_08:36:44.720000      45191.78        4.08657200e+00        1.12116308e-07  49.9473  49.0928  49.4175  0.0000
0202-03-27_08:36:45.066000      45192.13        4.18596500e+00        1.23520008e-07  49.9473  49.0928  49.4175  0.0000
0202-03-27_08:36:45.426000      45192.49        4.28570200e+00        1.34056108e-07  49.9492  49.0937  49.4067  0.0000
0202-03-27_08:36:45.770000      45192.83        4.38495900e+00        1.55995908e-07  49.9492  49.0937  49.4067  0.0000
0202-03-27_08:36:46.117000      45193.18        4.48399200e+00        1.76324308e-07  49.9492  49.0937  49.4067  0.0000
0202-03-27_08:36:46.465000      45193.53        4.58332300e+00        2.01235808e-07  49.9293  49.0947  49.4124  0.0000
0202-03-27_08:36:46.812000      45193.88        4.68298700e+00        2.40834408e-07  49.9293  49.0947  49.4124  0.0000
0202-03-27_08:36:47.170000      45194.24        4.78220800e+00        3.00084308e-07  49.9293  49.0947  49.4124  0.0000
0202-03-27_08:36:47.610000      45194.67        4.88161800e+00        3.84124908e-07  49.9317  49.0952  49.4188  0.0000
0202-03-27_08:36:47.965000      45195.03        4.98096100e+00        4.93018208e-07  49.9317  49.0952  49.4188  0.0000
0202-03-27_08:36:48.330000      45195.39        5.08056900e+00        6.34945208e-07  49.9317  49.0952  49.4188  0.0000
0202-03-27_08:36:48.676000      45195.74        5.17964900e+00        8.33395108e-07  49.9322  49.0963  49.4219  0.0000
0202-03-27_08:36:49.023000      45196.08        5.27886200e+00        1.06351521e-06  49.9322  49.0963  49.4219  0.0000
0202-03-27_08:36:49.380000      45196.44        5.37850700e+00        1.42781511e-06  49.9346  49.0971  49.4218  0.0000
0202-03-27_08:36:49.740000      45196.80        5.47777400e+00        1.91327981e-06  49.9346  49.0971  49.4218  0.0000
0202-03-27_08:36:50.098000      45197.16        5.57722600e+00        2.42539461e-06  49.9346  49.0971  49.4218  0.0000
0202-03-27_08:36:50.450000      45197.51        5.67639300e+00        3.65811421e-06  49.9488  49.0980  49.4188  0.0000
0202-03-27_08:36:50.797000      45197.86        5.77600300e+00        4.71562531e-06  49.9488  49.0980  49.4188  0.0000
0202-03-27_08:36:51.150000      45198.21        5.87521700e+00        6.06325001e-06  49.9488  49.0980  49.4188  0.0000
0202-03-27_08:36:51.496000      45198.56        5.97468500e+00        7.74319460e-06  49.9427  49.0983  49.4139  0.0000
0202-03-27_08:36:51.844000      45198.91        6.07433100e+00        9.87928886e-06  49.9427  49.0983  49.4139  0.0000
0202-03-27_08:36:52.277000      45199.34        6.17340600e+00        1.24782265e-05  49.9427  49.0983  49.4139  0.0000
0202-03-27_08:36:52.633000      45199.69        6.27271600e+00        1.57204839e-05  49.9348  49.0990  49.4100  0.0000
0202-03-27_08:36:52.990000      45200.05        6.37204000e+00        1.97936779e-05  49.9348  49.0990  49.4100  0.0000
0202-03-27_08:36:53.336000      45200.40        6.47089800e+00        2.45995767e-05  49.9392  49.0997  49.4209  0.0000

File: chapter 6/data/tapes/ext_ffj51/Ic/anneal/step03/090k/Ic_2025-03-27_08-45-57353397_40k-15e19pm2-03T-0nA-afterTc.txt
# Ic = 7.82 A, n = 17.24 , Tavg = 39.93 K, 40k-15e19pm2-03T-0nA-afterTc
#datetime                        t_s     iHTS_A                vHTS_V                tHTS_K  tTAR_K  tHOL_K  tSPA_K
0202-03-27_08:45:44.953000      45732.02        8.57167800e-03       -6.40544706e-09  39.9135  39.0246  39.2693  0.0000
0202-03-27_08:45:45.310000      45732.37        3.10469100e-01        1.38609529e-08  39.9171  39.0278  39.2746  0.0000
0202-03-27_08:45:45.664000      45732.73        6.08674300e-01        7.97315294e-09  39.9171  39.0278  39.2746  0.0000
0202-03-27_08:45:46.010000      45733.07        9.07018900e-01        2.55125529e-08  39.9171  39.0278  39.2746  0.0000
0202-03-27_08:45:46.367000      45733.43        1.20503000e+00        2.60083529e-08  39.9219  39.0296  39.2767  0.0000
0202-03-27_08:45:46.727000      45733.79        1.50301700e+00        8.09705294e-09  39.9219  39.0296  39.2767  0.0000
0202-03-27_08:45:47.074000      45734.14        1.80104300e+00       -8.38470588e-11  39.9219  39.0296  39.2767  0.0000
0202-03-27_08:45:47.420000      45734.49        2.09913100e+00       -7.89294706e-09  39.9284  39.0311  39.2728  0.0000
0202-03-27_08:45:47.780000      45734.84        2.39785200e+00       -8.76064706e-09  39.9284  39.0311  39.2728  0.0000
0202-03-27_08:45:48.130000      45735.19        2.69561700e+00       -1.07438471e-08  39.9284  39.0311  39.2728  0.0000
0202-03-27_08:45:48.477000      45735.54        2.99339800e+00       -1.74373471e-08  39.9230  39.0324  39.2690  0.0000
0202-03-27_08:45:48.824000      45735.89        3.29270500e+00       -2.35753471e-08  39.9230  39.0324  39.2690  0.0000
0202-03-27_08:45:49.170000      45736.23        3.59120500e+00       -2.24632471e-08  39.9230  39.0324  39.2690  0.0000
0202-03-27_08:45:49.543000      45736.61        3.88947400e+00       -3.39289471e-08  39.9260  39.0328  39.2700  0.0000
0202-03-27_08:45:49.890000      45736.95        4.18711900e+00       -3.54163471e-08  39.9260  39.0328  39.2700  0.0000
0202-03-27_08:45:50.246000      45737.31        4.48525600e+00       -3.94448471e-08  39.9260  39.0328  39.2700  0.0000
0202-03-27_08:45:50.613000      45737.68        4.78314000e+00       -2.37647471e-08  39.9242  39.0340  39.2794  0.0000
0202-03-27_08:45:50.973000      45738.04        5.08196700e+00       -2.63677471e-08  39.9242  39.0340  39.2794  0.0000
0202-03-27_08:45:51.320000      45738.38        5.37969400e+00       -2.50042471e-08  39.9122  39.0346  39.2745  0.0000
0202-03-27_08:45:51.668000      45738.73        5.67810100e+00       -2.95905471e-08  39.9122  39.0346  39.2745  0.0000
0202-03-27_08:45:52.016000      45739.08        5.97573300e+00       -3.56023471e-08  39.9122  39.0346  39.2745  0.0000
0202-03-27_08:45:52.363000      45739.43        6.27428400e+00       -3.29992471e-08  39.9250  39.0355  39.2811  0.0000
0202-03-27_08:45:52.710000      45739.77        6.57269200e+00       -3.23795471e-08  39.9250  39.0355  39.2811  0.0000
0202-03-27_08:45:53.066000      45740.13        6.87014200e+00       -2.55001471e-08  39.9250  39.0355  39.2811  0.0000
0202-03-27_08:45:53.414000      45740.48        7.16853100e+00       -8.96470588e-11  39.9287  39.0365  39.2775  0.0000
0202-03-27_08:45:53.760000      45740.82        7.46641300e+00        3.57949529e-08  39.9287  39.0365  39.2775  0.0000
0202-03-27_08:45:54.110000      45741.17        7.76485100e+00        1.18100053e-07  39.9287  39.0365  39.2775  0.0000
0202-03-27_08:45:54.457000      45741.52        8.06244600e+00        2.73413953e-07  39.9269  39.0372  39.2747  0.0000
0202-03-27_08:45:54.816000      45741.88        8.36065100e+00        5.56581653e-07  39.9269  39.0372  39.2747  0.0000
0202-03-27_08:45:55.164000      45742.23        8.65857100e+00        1.06181375e-06  39.9269  39.0372  39.2747  0.0000
0202-03-27_08:45:55.516000      45742.58        8.95728700e+00        2.40274405e-06  39.9262  39.0379  39.2748  0.0000
0202-03-27_08:45:55.863000      45742.92        9.25491900e+00        4.07332885e-06  39.9262  39.0379  39.2748  0.0000
0202-03-27_08:45:56.273000      45743.34        9.55305400e+00        6.44567715e-06  39.9262  39.0379  39.2748  0.0000
0202-03-27_08:45:56.633000      45743.70        9.85151100e+00        1.05054681e-05  39.9262  39.0388  39.2850  0.0000
0202-03-27_08:45:56.990000      45744.05        1.01491600e+01        1.73352519e-05  39.9262  39.0388  39.2850  0.0000
0202-03-27_08:45:57.340000      45744.40        1.04474600e+01        2.72370362e-05  39.9270  39.0395  39.2833  0.0000

File: chapter 6/data/tapes/ext_ffj51/Ic/anneal/step03/090k/Ic_2025-03-27_08-46-13759262_40k-15e19pm2-03T-0nA-afterTc.txt
# Ic = 7.77 A, n = 16.89 , Tavg = 39.93 K, 40k-15e19pm2-03T-0nA-afterTc
#datetime                        t_s     iHTS_A                vHTS_V                tHTS_K  tTAR_K  tHOL_K  tSPA_K
0202-03-27_08:46:01.363000      45748.42        8.97811200e-03        6.45313333e-09  39.9253  39.0420  39.2812  0.0000
0202-03-27_08:46:01.710000      45748.77        3.10961000e-01        7.07293333e-09  39.9253  39.0420  39.2812  0.0000
0202-03-27_08:46:02.066000      45749.13        6.08694900e-01        1.45721333e-08  39.9253  39.0420  39.2812  0.0000
0202-03-27_08:46:02.414000      45749.48        9.07212500e-01        2.36827333e-08  39.9280  39.0444  39.2889  0.0000
0202-03-27_08:46:02.760000      45749.83        1.20512300e+00        2.68435333e-08  39.9280  39.0444  39.2889  0.0000
0202-03-27_08:46:03.110000      45750.17        1.50361200e+00        3.13058333e-08  39.9280  39.0444  39.2889  0.0000
0202-03-27_08:46:03.470000      45750.53        1.80162700e+00        1.82287333e-08  39.9256  39.0457  39.2873  0.0000
0202-03-27_08:46:03.812000      45750.88        2.09966500e+00        5.65333333e-10  39.9256  39.0457  39.2873  0.0000
0202-03-27_08:46:04.170000      45751.23        2.39805600e+00        8.75233333e-10  39.9256  39.0457  39.2873  0.0000
0202-03-27_08:46:04.530000      45751.59        2.69620900e+00       -4.02096667e-09  39.9369  39.0469  39.2873  0.0000
0202-03-27_08:46:04.880000      45751.94        2.99401800e+00       -7.30566667e-09  39.9369  39.0469  39.2873  0.0000
0202-03-27_08:46:05.254000      45752.32        3.29258600e+00       -1.37512667e-08  39.9369  39.0469  39.2873  0.0000
0202-03-27_08:46:05.613000      45752.68        3.59104200e+00       -5.94216667e-09  39.9347  39.0476  39.2874  0.0000
0202-03-27_08:46:05.973000      45753.04        3.88959000e+00       -1.43710667e-08  39.9347  39.0476  39.2874  0.0000
0202-03-27_08:46:06.320000      45753.38        4.18780600e+00       -2.14352667e-08  39.9299  39.0483  39.2864  0.0000
0202-03-27_08:46:06.668000      45753.73        4.48522100e+00       -2.47184667e-08  39.9299  39.0483  39.2864  0.0000
0202-03-27_08:46:07.027000      45754.09        4.78370000e+00       -2.93046667e-08  39.9299  39.0483  39.2864  0.0000
0202-03-27_08:46:07.375000      45754.44        5.08209800e+00       -2.01321667e-08  39.9346  39.0489  39.2901  0.0000
0202-03-27_08:46:07.723000      45754.79        5.38025200e+00       -2.72594667e-08  39.9346  39.0489  39.2901  0.0000
0202-03-27_08:46:08.070000      45755.13        5.67740400e+00       -3.31472667e-08  39.9346  39.0489  39.2901  0.0000
0202-03-27_08:46:08.418000      45755.48        5.97761700e+00       -2.90567667e-08  39.9301  39.0500  39.2944  0.0000
0202-03-27_08:46:08.766000      45755.83        6.27383700e+00       -2.41606667e-08  39.9301  39.0500  39.2944  0.0000
0202-03-27_08:46:09.113000      45756.18        6.57224900e+00       -1.55458667e-08  39.9301  39.0500  39.2944  0.0000
0202-03-27_08:46:09.465000      45756.53        6.87088800e+00        1.74563333e-09  39.9343  39.0505  39.2990  0.0000
0202-03-27_08:46:09.812000      45756.87        7.16897000e+00        2.26318333e-08  39.9343  39.0505  39.2990  0.0000
0202-03-27_08:46:10.156000      45757.22        7.46678100e+00        6.19251333e-08  39.9343  39.0505  39.2990  0.0000
0202-03-27_08:46:10.508000      45757.57        7.76498800e+00        1.54332533e-07  39.9346  39.0514  39.2898  0.0000
0202-03-27_08:46:10.863000      45757.93        8.06325400e+00        3.21545933e-07  39.9346  39.0514  39.2898  0.0000
0202-03-27_08:46:11.234000      45758.30        8.36112400e+00        6.25542233e-07  39.9346  39.0514  39.2898  0.0000
0202-03-27_08:46:11.605000      45758.67        8.65912500e+00        1.13276033e-06  39.9419  39.0517  39.2962  0.0000
0202-03-27_08:46:11.953000      45759.02        8.95690900e+00        2.49271743e-06  39.9419  39.0517  39.2962  0.0000
0202-03-27_08:46:12.320000      45759.38        9.25544100e+00        4.19349013e-06  39.9419  39.0517  39.2962  0.0000
0202-03-27_08:46:12.668000      45759.73        9.55364800e+00        6.75461853e-06  39.9339  39.0526  39.2919  0.0000
0202-03-27_08:46:13.023000      45760.09        9.85097300e+00        1.04986978e-05  39.9339  39.0526  39.2919  0.0000
0202-03-27_08:46:13.380000      45760.44        1.01493000e+01        1.75069103e-05  39.9324  39.0533  39.2952  0.0000
0202-03-27_08:46:13.740000      45760.80        1.04479000e+01        2.76299483e-05  39.9324  39.0533  39.2952  0.0000

File: chapter 6/data/tapes/ext_ffj51/Ic/anneal/step03/090k/Ic_2025-03-27_08-55-03600485_30k-15e19pm2-03T-0nA-afterTc.txt
# Ic = 11.92 A, n = 19.42 , Tavg = 29.99 K, 30k-15e19pm2-03T-0nA-afterTc
#datetime                        t_s     iHTS_A                vHTS_V                tHTS_K  tTAR_K  tHOL_K  tSPA_K
0202-03-27_08:54:45.527000      46272.59        8.69351500e-03        1.94606471e-09  29.9800  28.7857  28.9777  0.0000
0202-03-27_08:54:45.890000      46272.95        3.10575700e-01        1.23573647e-08  29.9800  28.7857  28.9777  0.0000
0202-03-27_08:54:46.277000      46273.34        6.08825700e-01       -3.75663529e-09  29.9800  28.7857  28.9777  0.0000
0202-03-27_08:54:46.630000      46273.69        9.06382900e-01        3.28717647e-08  29.9821  28.7860  28.9833  0.0000
0202-03-27_08:54:46.977000      46274.04        1.20504700e+00        4.50191647e-08  29.9821  28.7860  28.9833  0.0000
0202-03-27_08:54:47.336000      46274.40        1.50341400e+00        1.06220647e-08  29.9760  28.7886  28.9820  0.0000
0202-03-27_08:54:47.684000      46274.75        1.80179200e+00        2.62401647e-08  29.9760  28.7886  28.9820  0.0000
0202-03-27_08:54:48.030000      46275.09        2.09968200e+00        2.48766647e-08  29.9760  28.7886  28.9820  0.0000
0202-03-27_08:54:48.387000      46275.45        2.39808600e+00        2.78515647e-08  29.9803  28.7875  28.9859  0.0000
0202-03-27_08:54:48.746000      46275.81        2.69675100e+00        2.23976647e-08  29.9803  28.7875  28.9859  0.0000
0202-03-27_08:54:49.105000      46276.17        2.99466500e+00        2.26455647e-08  29.9803  28.7875  28.9859  0.0000
0202-03-27_08:54:49.453000      46276.52        3.29279800e+00        2.90291647e-08  29.9800  28.7894  28.9858  0.0000
0202-03-27_08:54:49.800000      46276.86        3.59134400e+00        1.76873647e-08  29.9800  28.7894  28.9858  0.0000
0202-03-27_08:54:50.150000      46277.21        3.88890000e+00        1.61999647e-08  29.9800  28.7894  28.9858  0.0000
0202-03-27_08:54:50.496000      46277.56        4.18939500e+00        2.27075647e-08  29.9834  28.7899  28.9852  0.0000
0202-03-27_08:54:50.855000      46277.92        4.48722600e+00        2.65500647e-08  29.9834  28.7899  28.9852  0.0000
0202-03-27_08:54:51.250000      46278.31        4.78386800e+00        3.13906647e-08  29.9834  28.7899  28.9852  0.0000
0202-03-27_08:54:51.610000      46278.67        5.08234400e+00        2.88099647e-08  29.9806  28.7895  28.9821  0.0000
0202-03-27_08:54:51.957000      46279.02        5.37982200e+00        2.94949647e-08  29.9806  28.7895  28.9821  0.0000
0202-03-27_08:54:52.320000      46279.38        5.67733300e+00        1.96406647e-08  29.9806  28.7895  28.9821  0.0000
0202-03-27_08:54:52.670000      46279.73        5.97571400e+00        2.49705647e-08  29.9780  28.7914  28.9828  0.0000
0202-03-27_08:54:53.016000      46280.08        6.27347300e+00        2.80694647e-08  29.9780  28.7914  28.9828  0.0000
0202-03-27_08:54:53.363000      46280.43        6.57135100e+00        2.79454647e-08  29.9742  28.7892  28.9830  0.0000
0202-03-27_08:54:53.710000      46280.77        6.86996400e+00        2.55283647e-08  29.9742  28.7892  28.9830  0.0000
0202-03-27_08:54:54.060000      46281.12        7.16790700e+00        2.33592647e-08  29.9742  28.7892  28.9830  0.0000
0202-03-27_08:54:54.406000      46281.47        7.46583900e+00        2.24295647e-08  29.9743  28.7907  28.9877  0.0000
0202-03-27_08:54:54.754000      46281.82        7.76457700e+00        2.25535647e-08  29.9743  28.7907  28.9877  0.0000
0202-03-27_08:54:55.100000      46282.17        8.06251200e+00        2.60242647e-08  29.9743  28.7907  28.9877  0.0000
0202-03-27_08:54:55.450000      46282.51        8.36058300e+00        2.60861647e-08  29.9815  28.7909  28.9876  0.0000
0202-03-27_08:54:55.797000      46282.86        8.65896600e+00        2.52185647e-08  29.9815  28.7909  28.9876  0.0000
0202-03-27_08:54:56.152000      46283.21        8.95714200e+00        2.45987647e-08  29.9815  28.7909  28.9876  0.0000
0202-03-27_08:54:56.500000      46283.56        9.25482700e+00        3.73039647e-08  29.9803  28.7906  28.9835  0.0000
0202-03-27_08:54:56.848000      46283.91        9.55336700e+00        2.76975647e-08  29.9803  28.7906  28.9835  0.0000
0202-03-27_08:54:57.230000      46284.29        9.85105300e+00        3.64326647e-08  29.9803  28.7906  28.9835  0.0000
0202-03-27_08:54:57.610000      46284.67        1.01496900e+01        4.15713647e-08  29.9821  28.7929  28.9861  0.0000
0202-03-27_08:54:57.953000      46285.02        1.04475100e+01        5.62597647e-08  29.9821  28.7929  28.9861  0.0000
0202-03-27_08:54:58.305000      46285.37        1.07458700e+01        6.65479647e-08  29.9783  28.7916  28.9815  0.0000
0202-03-27_08:54:58.652000      46285.72        1.10444800e+01        9.35078647e-08  29.9783  28.7916  28.9815  0.0000
0202-03-27_08:54:59             46286.06        1.13416600e+01        1.29826265e-07  29.9783  28.7916  28.9815  0.0000
0202-03-27_08:54:59.355000      46286.42        1.16396400e+01        1.71908465e-07  29.9786  28.7931  28.9862  0.0000
0202-03-27_08:54:59.703000      46286.77        1.19378200e+01        2.53098065e-07  29.9786  28.7931  28.9862  0.0000
0202-03-27_08:55:00.050000      46287.11        1.22359000e+01        3.91368165e-07  29.9786  28.7931  28.9862  0.0000
0202-03-27_08:55:00.400000      46287.46        1.25343600e+01        5.89941765e-07  29.9766  28.7934  28.9848  0.0000
0202-03-27_08:55:00.742000      46287.81        1.28327000e+01        8.86934465e-07  29.9766  28.7934  28.9848  0.0000
0202-03-27_08:55:01.090000      46288.15        1.31304900e+01        1.33099796e-06  29.9766  28.7934  28.9848  0.0000
0202-03-27_08:55:01.445000      46288.51        1.34286800e+01        1.98330346e-06  29.9828  28.7930  28.9929  0.0000
0202-03-27_08:55:01.793000      46288.85        1.37270200e+01        3.48704586e-06  29.9828  28.7930  28.9929  0.0000
0202-03-27_08:55:02.140000      46289.20        1.40250800e+01        5.04886046e-06  29.9828  28.7930  28.9929  0.0000
0202-03-27_08:55:02.490000      46289.55        1.43231800e+01        7.30066245e-06  29.9815  28.7954  28.9882  0.0000
0202-03-27_08:55:02.832000      46289.90        1.46209700e+01        1.05636774e-05  29.9815  28.7954  28.9882  0.0000
0202-03-27_08:55:03.195000      46290.26        1.49195600e+01        1.53434499e-05  29.9815  28.7954  28.9882  0.0000
0202-03-27_08:55:03.566000      46290.63        1.52174800e+01        2.24288550e-05  29.9856  28.7941  28.9870  0.0000

File: chapter 6/data/tapes/ext_ffj51/Ic/anneal/step03/090k/Ic_2025-03-27_08-56-34018894_30k-15e19pm2-03T-0nA-afterTc.txt
# Ic = 11.91 A, n = 19.46 , Tavg = 30.00 K, 30k-15e19pm2-03T-0nA-afterTc
#datetime                        t_s     iHTS_A                vHTS_V                tHTS_K  tTAR_K  tHOL_K  tSPA_K
0202-03-27_08:56:15.902000      46362.96        8.83035100e-03       -1.16825833e-08  30.0007  28.8214  29.0181  0.0000
0202-03-27_08:56:16.266000      46363.33        3.10609800e-01       -4.86518333e-09  30.0007  28.8214  29.0181  0.0000
0202-03-27_08:56:16.637000      46363.70        6.08935600e-01        1.70431667e-09  29.9993  28.8224  29.0164  0.0000
0202-03-27_08:56:17             46364.06        9.07713500e-01       -4.18033833e-08  29.9993  28.8224  29.0164  0.0000
0202-03-27_08:56:17.344000      46364.41        1.20506100e+00       -2.87881833e-08  30.0012  28.8241  29.0222  0.0000
0202-03-27_08:56:17.690000      46364.76        1.50338800e+00       -2.05452833e-08  30.0012  28.8241  29.0222  0.0000
0202-03-27_08:56:18.040000      46365.10        1.80184600e+00       -1.61449833e-08  30.0012  28.8241  29.0222  0.0000
0202-03-27_08:56:18.387000      46365.45        2.09964700e+00       -2.03593833e-08  30.0033  28.8225  29.0219  0.0000
0202-03-27_08:56:18.746000      46365.81        2.39752500e+00       -2.12876833e-08  30.0033  28.8225  29.0219  0.0000
0202-03-27_08:56:19.094000      46366.16        2.69610600e+00       -1.76920833e-08  30.0033  28.8225  29.0219  0.0000
0202-03-27_08:56:19.445000      46366.51        2.99481400e+00       -2.53152833e-08  30.0041  28.8247  29.0192  0.0000
0202-03-27_08:56:19.793000      46366.85        3.29238300e+00       -2.75464833e-08  30.0041  28.8247  29.0192  0.0000
0202-03-27_08:56:20.140000      46367.20        3.59044900e+00       -3.20707833e-08  30.0041  28.8247  29.0192  0.0000
0202-03-27_08:56:20.496000      46367.56        3.88838800e+00       -3.67809833e-08  30.0053  28.8238  29.0197  0.0000
0202-03-27_08:56:20.844000      46367.91        4.18686200e+00       -2.32700833e-08  30.0053  28.8238  29.0197  0.0000
0202-03-27_08:56:21.200000      46368.26        4.48490600e+00       -2.53152833e-08  30.0053  28.8238  29.0197  0.0000
0202-03-27_08:56:21.580000      46368.64        4.78365700e+00       -3.44258833e-08  29.9975  28.8237  29.0171  0.0000
0202-03-27_08:56:21.926000      46368.99        5.08140700e+00       -3.29383833e-08  29.9975  28.8237  29.0171  0.0000
0202-03-27_08:56:22.297000      46369.36        5.37947800e+00       -4.71930833e-08  29.9975  28.8237  29.0171  0.0000
0202-03-27_08:56:22.664000      46369.73        5.67736700e+00       -3.92600833e-08  30.0008  28.8245  29.0185  0.0000
0202-03-27_08:56:23.023000      46370.09        5.97622100e+00       -5.55599833e-08  30.0008  28.8245  29.0185  0.0000
0202-03-27_08:56:23.370000      46370.43        6.27395000e+00       -4.26067833e-08  30.0052  28.8232  29.0240  0.0000
0202-03-27_08:56:23.730000      46370.79        6.57205900e+00       -5.32667833e-08  30.0052  28.8232  29.0240  0.0000
0202-03-27_08:56:24.080000      46371.14        6.87015200e+00       -5.14074833e-08  30.0052  28.8232  29.0240  0.0000
0202-03-27_08:56:24.426000      46371.49        7.16823300e+00       -5.30782833e-08  30.0026  28.8247  29.0180  0.0000
0202-03-27_08:56:24.773000      46371.84        7.46638000e+00       -5.84031833e-08  30.0026  28.8247  29.0180  0.0000
0202-03-27_08:56:25.120000      46372.18        7.76454900e+00       -6.06954833e-08  30.0026  28.8247  29.0180  0.0000
0202-03-27_08:56:25.480000      46372.54        8.06256500e+00       -6.50338833e-08  30.0046  28.8239  29.0191  0.0000
0202-03-27_08:56:25.830000      46372.89        8.36067500e+00       -5.81543833e-08  30.0046  28.8239  29.0191  0.0000
0202-03-27_08:56:26.200000      46373.26        8.65880000e+00       -7.32147833e-08  30.0046  28.8239  29.0191  0.0000
0202-03-27_08:56:26.610000      46373.67        8.95669600e+00       -6.55296833e-08  30.0006  28.8239  29.0151  0.0000
0202-03-27_08:56:26.965000      46374.03        9.25543900e+00       -5.98277833e-08  30.0006  28.8239  29.0151  0.0000
0202-03-27_08:56:27.320000      46374.38        9.55305800e+00       -6.24927833e-08  30.0006  28.8239  29.0151  0.0000
0202-03-27_08:56:27.668000      46374.73        9.85113600e+00       -6.05095833e-08  29.9952  28.8247  29.0182  0.0000
0202-03-27_08:56:28.016000      46375.08        1.01495500e+01       -5.27624833e-08  29.9952  28.8247  29.0182  0.0000
0202-03-27_08:56:28.363000      46375.42        1.04478500e+01       -4.81761833e-08  30.0009  28.8230  29.0219  0.0000
0202-03-27_08:56:28.715000      46375.78        1.07457300e+01       -3.62146833e-08  30.0009  28.8230  29.0219  0.0000
0202-03-27_08:56:29.062000      46376.13        1.10439100e+01       -1.58862833e-08  30.0009  28.8230  29.0219  0.0000
0202-03-27_08:56:29.414000      46376.48        1.13420300e+01        4.50411667e-09  30.0014  28.8251  29.0192  0.0000
0202-03-27_08:56:29.760000      46376.82        1.16399000e+01        5.95394167e-08  30.0014  28.8251  29.0192  0.0000
0202-03-27_08:56:30.110000      46377.17        1.19379600e+01        1.45935017e-07  30.0014  28.8251  29.0192  0.0000
0202-03-27_08:56:30.470000      46377.53        1.22361600e+01        2.78373017e-07  30.0015  28.8239  29.0197  0.0000
0202-03-27_08:56:30.816000      46377.88        1.25343800e+01        4.84503617e-07  30.0015  28.8239  29.0197  0.0000
0202-03-27_08:56:31.164000      46378.23        1.28321600e+01        7.93457917e-07  30.0015  28.8239  29.0197  0.0000
0202-03-27_08:56:31.510000      46378.57        1.31306000e+01        1.24371932e-06  29.9971  28.8248  29.0148  0.0000
0202-03-27_08:56:31.860000      46378.92        1.34288100e+01        1.89825632e-06  29.9971  28.8248  29.0148  0.0000
0202-03-27_08:56:32.242000      46379.30        1.37267900e+01        3.40218522e-06  29.9971  28.8248  29.0148  0.0000
0202-03-27_08:56:32.613000      46379.67        1.40249900e+01        5.05423862e-06  29.9995  28.8247  29.0145  0.0000
0202-03-27_08:56:32.957000      46380.02        1.43233900e+01        7.34180211e-06  29.9995  28.8247  29.0145  0.0000
0202-03-27_08:56:33.310000      46380.37        1.46213200e+01        1.06384718e-05  30.0022  28.8234  29.0215  0.0000
0202-03-27_08:56:33.656000      46380.72        1.49192700e+01        1.55809972e-05  30.0022  28.8234  29.0215  0.0000
0202-03-27_08:56:34.004000      46381.07        1.52174400e+01        2.25690431e-05  30.0022  28.8234  29.0215  0.0000
