Repository: shortlab/2025-devitre-PhD

# 2025-devitre-PhD
Data repository for Alexis Devitre's PhD thesis

File: chapter 6/data/tapes/ext_ffj51/Ic/anneal/step03/090k/Ic_2025-03-27_08-57-04130197_30k-15e19pm2-03T-0nA-afterTc.txt
# Ic = 11.94 A, n = 19.69 , Tavg = 30.00 K, 30k-15e19pm2-03T-0nA-afterTc
#datetime                        t_s     iHTS_A                vHTS_V                tHTS_K  tTAR_K  tHOL_K  tSPA_K
0202-03-27_08:56:46.043000      46393.11        9.29298000e-03        1.78055412e-08  30.0088  28.8257  29.0296  0.0000
0202-03-27_08:56:46.402000      46393.47        3.11197300e-01        2.43751412e-08  30.0047  28.8271  29.0250  0.0000
0202-03-27_08:56:46.750000      46393.81        6.09278400e-01        1.52025412e-08  30.0047  28.8271  29.0250  0.0000
0202-03-27_08:56:47.098000      46394.16        9.07702200e-01        3.91875412e-08  30.0047  28.8271  29.0250  0.0000
0202-03-27_08:56:47.445000      46394.51        1.20517300e+00        5.41859412e-08  30.0064  28.8284  29.0218  0.0000
0202-03-27_08:56:47.793000      46394.86        1.50358700e+00        4.13554412e-08  30.0064  28.8284  29.0218  0.0000
0202-03-27_08:56:48.152000      46395.22        1.80183400e+00        2.44344412e-08  30.0064  28.8284  29.0218  0.0000
0202-03-27_08:56:48.500000      46395.56        2.10009400e+00        3.98046412e-08  30.0052  28.8267  29.0178  0.0000
0202-03-27_08:56:48.848000      46395.91        2.39795000e+00        4.14780412e-08  30.0052  28.8267  29.0178  0.0000
0202-03-27_08:56:49.240000      46396.30        2.69636000e+00        4.03004412e-08  30.0052  28.8267  29.0178  0.0000
0202-03-27_08:56:49.605000      46396.67        2.99521800e+00        4.08582412e-08  30.0035  28.8287  29.0241  0.0000
0202-03-27_08:56:49.950000      46397.01        3.29301200e+00        4.58164412e-08  30.0035  28.8287  29.0241  0.0000
0202-03-27_08:56:50.300000      46397.36        3.59095100e+00        4.19118412e-08  30.0035  28.8287  29.0241  0.0000
0202-03-27_08:56:50.664000      46397.73        3.88948400e+00        4.37092412e-08  29.9995  28.8272  29.0232  0.0000
0202-03-27_08:56:51.010000      46398.07        4.18728500e+00        3.66438412e-08  29.9995  28.8272  29.0232  0.0000
0202-03-27_08:56:51.370000      46398.43        4.48539500e+00        2.54880412e-08  30.0069  28.8278  29.0238  0.0000
0202-03-27_08:56:51.720000      46398.78        4.78356600e+00        3.86271412e-08  30.0069  28.8278  29.0238  0.0000
0202-03-27_08:56:52.066000      46399.13        5.08187700e+00        2.76572412e-08  30.0069  28.8278  29.0238  0.0000
0202-03-27_08:56:52.414000      46399.48        5.37993300e+00        2.77191412e-08  30.0041  28.8281  29.0222  0.0000
0202-03-27_08:56:52.760000      46399.82        5.67815200e+00        2.65416412e-08  30.0041  28.8281  29.0222  0.0000
0202-03-27_08:56:53.120000      46400.18        5.97619200e+00        2.36907412e-08  30.0041  28.8281  29.0222  0.0000
0202-03-27_08:56:53.470000      46400.53        6.27408600e+00        3.60880412e-08  30.0064  28.8263  29.0229  0.0000
0202-03-27_08:56:53.816000      46400.88        6.57223100e+00        2.92146412e-08  30.0064  28.8263  29.0229  0.0000
0202-03-27_08:56:54.164000      46401.23        6.87020000e+00        1.75649412e-08  30.0064  28.8263  29.0229  0.0000
0202-03-27_08:56:54.516000      46401.58        7.16835700e+00        2.33907412e-08  30.0018  28.8273  29.0187  0.0000
0202-03-27_08:56:54.870000      46401.94        7.46681400e+00        2.43824412e-08  30.0018  28.8273  29.0187  0.0000
0202-03-27_08:56:55.258000      46402.32        7.76494100e+00        2.69234412e-08  30.0018  28.8273  29.0187  0.0000
0202-03-27_08:56:55.610000      46402.67        8.06275100e+00        2.17174412e-08  30.0035  28.8260  29.0253  0.0000
0202-03-27_08:56:55.957000      46403.02        8.36116300e+00        1.88664412e-08  30.0035  28.8260  29.0253  0.0000
0202-03-27_08:56:56.316000      46403.38        8.65934800e+00        2.04158412e-08  30.0035  28.8260  29.0253  0.0000
0202-03-27_08:56:56.664000      46403.73        8.95749100e+00        1.66972412e-08  30.0024  28.8266  29.0245  0.0000
0202-03-27_08:56:57.010000      46404.07        9.25553500e+00        1.52718412e-08  30.0024  28.8266  29.0245  0.0000
0202-03-27_08:56:57.367000      46404.43        9.55374800e+00        1.22969412e-08  30.0069  28.8273  29.0240  0.0000
0202-03-27_08:56:57.727000      46404.79        9.85187200e+00        6.34714118e-09  30.0069  28.8273  29.0240  0.0000
0202-03-27_08:56:58.086000      46405.15        1.01496100e+01        1.47760412e-08  30.0069  28.8273  29.0240  0.0000
0202-03-27_08:56:58.434000      46405.50        1.04474900e+01        1.99200412e-08  30.0026  28.8256  29.0166  0.0000
0202-03-27_08:56:58.780000      46405.84        1.07458200e+01        2.09117412e-08  30.0026  28.8256  29.0166  0.0000
0202-03-27_08:56:59.130000      46406.19        1.10442100e+01        3.18815412e-08  30.0026  28.8256  29.0166  0.0000
0202-03-27_08:56:59.477000      46406.54        1.13425700e+01        6.65258412e-08  30.0044  28.8273  29.0211  0.0000
0202-03-27_08:56:59.836000      46406.90        1.16400900e+01        1.16540441e-07  30.0044  28.8273  29.0211  0.0000
0202-03-27_08:57:00.195000      46407.26        1.19381200e+01        2.12108641e-07  30.0044  28.8273  29.0211  0.0000
0202-03-27_08:57:00.617000      46407.68        1.22360800e+01        3.40152641e-07  29.9971  28.8254  29.0187  0.0000
0202-03-27_08:57:00.965000      46408.03        1.25343100e+01        5.23108041e-07  29.9971  28.8254  29.0187  0.0000
0202-03-27_08:57:01.324000      46408.39        1.28324700e+01        8.43528041e-07  30.0048  28.8261  29.0267  0.0000
0202-03-27_08:57:01.680000      46408.74        1.31311300e+01        1.32744274e-06  30.0048  28.8261  29.0267  0.0000
0202-03-27_08:57:02.027000      46409.09        1.34291700e+01        1.89019184e-06  30.0048  28.8261  29.0267  0.0000
0202-03-27_08:57:02.375000      46409.44        1.37271400e+01        3.46074534e-06  29.9996  28.8268  29.0214  0.0000
0202-03-27_08:57:02.720000      46409.78        1.40250000e+01        5.08366924e-06  29.9996  28.8268  29.0214  0.0000
0202-03-27_08:57:03.070000      46410.13        1.43228800e+01        7.41845842e-06  29.9996  28.8268  29.0214  0.0000
0202-03-27_08:57:03.418000      46410.48        1.46214400e+01        1.07409095e-05  30.0027  28.8257  29.0176  0.0000
0202-03-27_08:57:03.760000      46410.83        1.49197200e+01        1.54741380e-05  30.0027  28.8257  29.0176  0.0000
0202-03-27_08:57:04.110000      46411.17        1.52175100e+01        2.25767775e-05  30.0027  28.8257  29.0176  0.0000

File: chapter 6/data/tapes/ext_ffj51/Ic/anneal/step03/090k/Ic_2025-03-27_09-06-50790623_25k-15e19pm2-03T-0nA-afterTc.txt
# Ic = 14.49 A, n = 22.00 , Tavg = 25.09 K, 25k-15e19pm2-03T-0nA-afterTc
#datetime                        t_s     iHTS_A                vHTS_V                tHTS_K  tTAR_K  tHOL_K  tSPA_K
0202-03-27_09:06:29.430000      46976.49        8.75570400e-03       -2.99544444e-10  25.0982  23.6051  23.7929  0.0000
0202-03-27_09:06:29.790000      46976.85        1.26190800e-02        1.03555556e-11  25.0982  23.6051  23.7929  0.0000
0202-03-27_09:06:30.145000      46977.21        6.09203400e-01        6.20805556e-09  25.0982  23.6051  23.7929  0.0000
0202-03-27_09:06:30.492000      46977.56        9.07051600e-01        8.99925556e-09  25.0950  23.6118  23.8012  0.0000
0202-03-27_09:06:30.840000      46977.90        1.20506600e+00       -2.46314444e-09  25.0950  23.6118  23.8012  0.0000
0202-03-27_09:06:31.258000      46978.32        1.50358600e+00        1.21014556e-08  25.0950  23.6118  23.8012  0.0000
0202-03-27_09:06:31.617000      46978.68        1.80183800e+00        1.24113556e-08  25.0854  23.6095  23.7884  0.0000
0202-03-27_09:06:31.973000      46979.04        2.09991300e+00        2.40009556e-08  25.0854  23.6095  23.7884  0.0000
0202-03-27_09:06:32.324000      46979.39        2.39813300e+00        2.35671556e-08  25.0825  23.6084  23.7910  0.0000
0202-03-27_09:06:32.690000      46979.75        2.69728500e+00        3.18100556e-08  25.0825  23.6084  23.7910  0.0000
0202-03-27_09:06:33.040000      46980.10        2.99510300e+00        3.41032556e-08  25.0825  23.6084  23.7910  0.0000
0202-03-27_09:06:33.387000      46980.45        3.29294400e+00        3.26777556e-08  25.0922  23.6130  23.7877  0.0000
0202-03-27_09:06:33.734000      46980.80        3.59131400e+00        3.70781556e-08  25.0922  23.6130  23.7877  0.0000
0202-03-27_09:06:34.082000      46981.15        3.88908300e+00        3.20579556e-08  25.0922  23.6130  23.7877  0.0000
0202-03-27_09:06:34.440000      46981.50        4.18721100e+00        3.66442556e-08  25.0927  23.6072  23.7888  0.0000
0202-03-27_09:06:34.790000      46981.85        4.48556900e+00        4.31518556e-08  25.0927  23.6072  23.7888  0.0000
0202-03-27_09:06:35.137000      46982.20        4.78352700e+00        3.65203556e-08  25.0927  23.6072  23.7888  0.0000
0202-03-27_09:06:35.490000      46982.55        5.08215000e+00        3.40412556e-08  25.0813  23.6121  23.7827  0.0000
0202-03-27_09:06:35.836000      46982.90        5.38012400e+00        4.42674556e-08  25.0813  23.6121  23.7827  0.0000
0202-03-27_09:06:36.230000      46983.29        5.67775600e+00        5.38111556e-08  25.0813  23.6121  23.7827  0.0000
0202-03-27_09:06:36.630000      46983.69        5.97620700e+00        5.85164556e-08  25.0937  23.6090  23.7892  0.0000
0202-03-27_09:06:36.990000      46984.05        6.27432100e+00        6.42168556e-08  25.0937  23.6090  23.7892  0.0000
0202-03-27_09:06:37.348000      46984.41        6.57258800e+00        6.00024556e-08  25.0937  23.6090  23.7892  0.0000
0202-03-27_09:06:37.695000      46984.76        6.87052900e+00        7.31415556e-08  25.0818  23.6099  23.7934  0.0000
0202-03-27_09:06:38.043000      46985.11        7.16905400e+00        7.82236556e-08  25.0818  23.6099  23.7934  0.0000
0202-03-27_09:06:38.390000      46985.45        7.46684900e+00        7.17780556e-08  25.0851  23.6109  23.7955  0.0000
0202-03-27_09:06:38.740000      46985.80        7.76531200e+00        7.57445556e-08  25.0851  23.6109  23.7955  0.0000
0202-03-27_09:06:39.086000      46986.15        8.06336600e+00        8.36775556e-08  25.0851  23.6109  23.7955  0.0000
0202-03-27_09:06:39.438000      46986.50        8.36117400e+00        8.83258556e-08  25.0825  23.6047  23.7872  0.0000
0202-03-27_09:06:39.785000      46986.85        8.65928800e+00        8.89456556e-08  25.0825  23.6047  23.7872  0.0000
0202-03-27_09:06:40.133000      46987.19        8.95770000e+00        8.44213556e-08  25.0825  23.6047  23.7872  0.0000
0202-03-27_09:06:40.477000      46987.54        9.25585000e+00        9.16726556e-08  25.0940  23.6095  23.7816  0.0000
0202-03-27_09:06:40.824000      46987.89        9.55384300e+00        8.69623556e-08  25.0940  23.6095  23.7816  0.0000
0202-03-27_09:06:41.188000      46988.25        9.85204300e+00        9.55151556e-08  25.0940  23.6095  23.7816  0.0000
0202-03-27_09:06:41.586000      46988.65        1.01497500e+01        1.09707856e-07  25.0903  23.6065  23.7889  0.0000
0202-03-27_09:06:41.938000      46989.00        1.04478800e+01        1.15533656e-07  25.0903  23.6065  23.7889  0.0000
0202-03-27_09:06:42.285000      46989.35        1.07461700e+01        1.12626756e-07  25.0903  23.6065  23.7889  0.0000
0202-03-27_09:06:42.650000      46989.71        1.10441400e+01        9.89357556e-08  25.0854  23.6062  23.7774  0.0000
0202-03-27_09:06:42.996000      46990.06        1.13424200e+01        1.03522056e-07  25.0854  23.6062  23.7774  0.0000
0202-03-27_09:06:43.350000      46990.41        1.16403900e+01        1.01290956e-07  25.0904  23.6107  23.7894  0.0000
0202-03-27_09:06:43.700000      46990.76        1.19381400e+01        9.93696556e-08  25.0904  23.6107  23.7894  0.0000
0202-03-27_09:06:44.043000      46991.11        1.22364800e+01        1.08914056e-07  25.0904  23.6107  23.7894  0.0000
0202-03-27_09:06:44.402000      46991.46        1.25347000e+01        1.07612556e-07  25.0763  23.6047  23.7804  0.0000
0202-03-27_09:06:44.750000      46991.81        1.28332300e+01        1.16475256e-07  25.0763  23.6047  23.7804  0.0000
0202-03-27_09:06:45.094000      46992.16        1.31309800e+01        1.25275956e-07  25.0763  23.6047  23.7804  0.0000
0202-03-27_09:06:45.440000      46992.51        1.34290800e+01        1.50128656e-07  25.0751  23.6104  23.7820  0.0000
0202-03-27_09:06:45.790000      46992.85        1.37277500e+01        1.78266056e-07  25.0751  23.6104  23.7820  0.0000
0202-03-27_09:06:46.137000      46993.20        1.40256400e+01        2.27289756e-07  25.0751  23.6104  23.7820  0.0000
0202-03-27_09:06:46.492000      46993.55        1.43239000e+01        2.86477556e-07  25.0959  23.6060  23.7962  0.0000
0202-03-27_09:06:46.840000      46993.90        1.46220400e+01        3.94441156e-07  25.0959  23.6060  23.7962  0.0000
0202-03-27_09:06:47.200000      46994.26        1.49198700e+01        5.30914156e-07  25.0959  23.6060  23.7962  0.0000
0202-03-27_09:06:47.600000      46994.66        1.52179900e+01        7.51923356e-07  25.0821  23.6074  23.7812  0.0000
0202-03-27_09:06:47.950000      46995.01        1.55161600e+01        1.03057206e-06  25.0821  23.6074  23.7812  0.0000
0202-03-27_09:06:48.300000      46995.36        1.58142900e+01        1.46714236e-06  25.0821  23.6074  23.7812  0.0000
0202-03-27_09:06:48.652000      46995.71        1.61123000e+01        2.09286266e-06  25.1029  23.6113  23.7916  0.0000
0202-03-27_09:06:49.008000      46996.07        1.64107400e+01        3.38018186e-06  25.1029  23.6113  23.7916  0.0000
0202-03-27_09:06:49.367000      46996.43        1.67102900e+01        4.97949201e-06  25.0796  23.6059  23.7731  0.0000
0202-03-27_09:06:49.723000      46996.79        1.70069300e+01        7.09711379e-06  25.0796  23.6059  23.7731  0.0000
0202-03-27_09:06:50.070000      46997.13        1.73041800e+01        1.01081305e-05  25.0796  23.6059  23.7731  0.0000
0202-03-27_09:06:50.418000      46997.48        1.76030500e+01        1.44605735e-05  25.0887  23.6109  23.7821  0.0000
0202-03-27_09:06:50.777000      46997.84        1.79007100e+01        2.09731921e-05  25.0887  23.6109  23.7821  0.0000

File: chapter 6/data/tapes/ext_ffj51/Ic/anneal/step03/090k/Ic_2025-03-27_09-07-57650365_25k-15e19pm2-03T-0nA-afterTc.txt
# Ic =  nan A, n =  nan , Tavg = 25.11 K, 25k-15e19pm2-03T-0nA-afterTc
#datetime                        t_s     iHTS_A                vHTS_V                tHTS_K  tTAR_K  tHOL_K  tSPA_K
0202-03-27_09:07:36.297000      47043.36        9.40142100e-03        2.06245000e-09  25.1018  23.6170  23.8023  0.0000
0202-03-27_09:07:36.650000      47043.71        3.11170700e-01        1.21026500e-08  25.1000  23.6163  23.8018  0.0000
0202-03-27_09:07:36.996000      47044.06        6.09090700e-01        1.91060500e-08  25.1000  23.6163  23.8018  0.0000
0202-03-27_09:07:37.355000      47044.42        9.07583600e-01        3.08196500e-08  25.1120  23.6189  23.8040  0.0000
0202-03-27_09:07:37.715000      47044.78        1.20571400e+00       -4.38315000e-09  25.1120  23.6189  23.8040  0.0000
0202-03-27_09:07:38.060000      47045.12        1.50390500e+00        1.93539500e-08  25.1120  23.6189  23.8040  0.0000
0202-03-27_09:07:38.406000      47045.47        1.80191400e+00        2.30725500e-08  25.1136  23.6225  23.8088  0.0000
0202-03-27_09:07:38.754000      47045.82        2.10015300e+00        1.65030500e-08  25.1136  23.6225  23.8088  0.0000
0202-03-27_09:07:39.113000      47046.17        2.39776400e+00        2.42501500e-08  25.1136  23.6225  23.8088  0.0000
0202-03-27_09:07:39.460000      47046.52        2.69612500e+00        3.59017500e-08  25.1097  23.6181  23.7961  0.0000
0202-03-27_09:07:39.810000      47046.87        2.99510300e+00        2.61094500e-08  25.1097  23.6181  23.7961  0.0000
0202-03-27_09:07:40.156000      47047.22        3.29299500e+00        3.85667500e-08  25.1097  23.6181  23.7961  0.0000
0202-03-27_09:07:40.504000      47047.57        3.59087400e+00        4.56924500e-08  25.1016  23.6223  23.8025  0.0000
0202-03-27_09:07:40.860000      47047.92        3.88892000e+00        3.75718500e-08  25.1016  23.6223  23.8025  0.0000
0202-03-27_09:07:41.234000      47048.30        4.18716400e+00        5.46774500e-08  25.1016  23.6223  23.8025  0.0000
0202-03-27_09:07:41.613000      47048.68        4.48504100e+00        6.18047500e-08  25.1023  23.6189  23.7962  0.0000
0202-03-27_09:07:41.960000      47049.02        4.78345000e+00        6.45317500e-08  25.1023  23.6189  23.7962  0.0000
0202-03-27_09:07:42.330000      47049.39        5.08144800e+00        5.90158500e-08  25.1049  23.6187  23.8010  0.0000
0202-03-27_09:07:42.676000      47049.74        5.37976000e+00        6.02553500e-08  25.1049  23.6187  23.8010  0.0000
0202-03-27_09:07:43.035000      47050.10        5.67767800e+00        6.64530500e-08  25.1049  23.6187  23.8010  0.0000
0202-03-27_09:07:43.390000      47050.45        5.97644000e+00        6.44698500e-08  25.1058  23.6213  23.8089  0.0000
0202-03-27_09:07:43.740000      47050.80        6.27466400e+00        5.90778500e-08  25.1058  23.6213  23.8089  0.0000
0202-03-27_09:07:44.098000      47051.16        6.57276800e+00        4.92854500e-08  25.1058  23.6213  23.8089  0.0000
0202-03-27_09:07:44.445000      47051.51        6.87031800e+00        4.84178500e-08  25.1067  23.6154  23.7980  0.0000
0202-03-27_09:07:44.793000      47051.86        7.16871100e+00        3.78817500e-08  25.1067  23.6154  23.7980  0.0000
0202-03-27_09:07:45.140000      47052.20        7.46653300e+00        2.96388500e-08  25.1067  23.6154  23.7980  0.0000
0202-03-27_09:07:45.492000      47052.55        7.76480500e+00        3.32334500e-08  25.1137  23.6194  23.7932  0.0000
0202-03-27_09:07:45.848000      47052.91        8.06305400e+00        3.01966500e-08  25.1137  23.6194  23.7932  0.0000
0202-03-27_09:07:46.240000      47053.30        8.36110200e+00        2.62296500e-08  25.1137  23.6194  23.7932  0.0000
0202-03-27_09:07:46.610000      47053.67        8.65865200e+00        2.53604500e-08  25.1058  23.6161  23.8011  0.0000
0202-03-27_09:07:46.957000      47054.02        8.95740300e+00        3.14339500e-08  25.1058  23.6161  23.8011  0.0000
0202-03-27_09:07:47.312000      47054.37        9.25523600e+00        2.12077500e-08  25.1058  23.6161  23.8011  0.0000
0202-03-27_09:07:47.660000      47054.72        9.55363500e+00        1.69933500e-08  25.0981  23.6161  23.7832  0.0000
0202-03-27_09:07:48.020000      47055.08        9.85127000e+00        3.06282500e-08  25.0981  23.6161  23.7832  0.0000
0202-03-27_09:07:48.375000      47055.44        1.01496200e+01        2.96985500e-08  25.0917  23.6191  23.7993  0.0000
0202-03-27_09:07:48.727000      47055.79        1.04476500e+01        2.31290500e-08  25.0917  23.6191  23.7993  0.0000
0202-03-27_09:07:49.074000      47056.14        1.07456500e+01        1.22830500e-08  25.0917  23.6191  23.7993  0.0000
0202-03-27_09:07:49.420000      47056.48        1.10440000e+01        1.64355500e-08  25.0929  23.6135  23.7944  0.0000
0202-03-27_09:07:49.770000      47056.83        1.13421300e+01        2.54221500e-08  25.0929  23.6135  23.7944  0.0000
0202-03-27_09:07:50.117000      47057.18        1.16403200e+01        3.21156500e-08  25.0929  23.6135  23.7944  0.0000
0202-03-27_09:07:50.465000      47057.53        1.19384500e+01        2.80252500e-08  25.1038  23.6191  23.7958  0.0000
0202-03-27_09:07:50.824000      47057.89        1.22362200e+01        2.25712500e-08  25.1038  23.6191  23.7958  0.0000
0202-03-27_09:07:51.170000      47058.23        1.25346200e+01        3.76935500e-08  25.1038  23.6191  23.7958  0.0000
0202-03-27_09:07:51.560000      47058.62        1.28323700e+01        5.03988500e-08  25.1114  23.6142  23.8008  0.0000
0202-03-27_09:07:51.914000      47058.98        1.31307900e+01        7.02934500e-08  25.1114  23.6142  23.8008  0.0000
0202-03-27_09:07:52.285000      47059.35        1.34290100e+01        7.58095500e-08  25.1114  23.6142  23.8008  0.0000
0202-03-27_09:07:52.637000      47059.70        1.37266200e+01        9.97327500e-08  25.1017  23.6146  23.7860  0.0000
0202-03-27_09:07:52.984000      47060.05        1.40250500e+01        1.44851950e-07  25.1017  23.6146  23.7860  0.0000
0202-03-27_09:07:53.332000      47060.39        1.43231200e+01        2.07262550e-07  25.1022  23.6164  23.7900  0.0000
0202-03-27_09:07:53.680000      47060.74        1.46215300e+01        3.02273050e-07  25.1022  23.6164  23.7900  0.0000
0202-03-27_09:07:54.035000      47061.10        1.49196700e+01        4.47794650e-07  25.1022  23.6164  23.7900  0.0000
0202-03-27_09:07:54.383000      47061.45        1.52174000e+01        6.65147450e-07  25.0915  23.6112  23.7817  0.0000
0202-03-27_09:07:54.730000      47061.79        1.55159600e+01        9.26131850e-07  25.0915  23.6112  23.7817  0.0000
0202-03-27_09:07:55.086000      47062.15        1.58138900e+01        1.39139195e-06  25.0915  23.6112  23.7817  0.0000
0202-03-27_09:07:55.445000      47062.51        1.61121900e+01        2.05844855e-06  25.1002  23.6168  23.7960  0.0000
0202-03-27_09:07:55.810000      47062.87        1.64101800e+01        3.43898245e-06  25.1002  23.6168  23.7960  0.0000
0202-03-27_09:07:56.156000      47063.22        1.67085500e+01        4.93144649e-06  25.1002  23.6168  23.7960  0.0000
0202-03-27_09:07:56.504000      47063.57        1.70064500e+01        7.06431714e-06  25.1023  23.6119  23.7984  0.0000
0202-03-27_09:07:56.850000      47063.91        1.73045200e+01        1.01080613e-05  25.1023  23.6119  23.7984  0.0000
0202-03-27_09:07:57.260000      47064.32        1.76026700e+01        1.44751367e-05  25.1023  23.6119  23.7984  0.0000
0202-03-27_09:07:57.617000      47064.68        1.79009800e+01        2.12572401e-05  25.1131  23.6144  23.7934  0.0000

File: chapter 6/data/tapes/ext_ffj51/Ic/anneal/step03/090k/Ic_2025-03-27_09-15-17537055_22k-15e19pm2-03T-0nA-afterTc.txt
# Ic = 16.30 A, n = 24.57 , Tavg = 22.07 K, 22k-15e19pm2-03T-0nA-afterTc
#datetime                        t_s     iHTS_A                vHTS_V                tHTS_K  tTAR_K  tHOL_K  tSPA_K
0202-03-27_09:14:54.090000      47481.15        9.50353200e-03        1.56228714e-08  22.0825  20.1720  20.3765  0.0000
0202-03-27_09:14:54.438000      47481.50        3.11052500e-01        1.78540714e-08  22.0736  20.1694  20.3566  0.0000
0202-03-27_09:14:54.785000      47481.85        6.09500800e-01        8.99137143e-09  22.0736  20.1694  20.3566  0.0000
0202-03-27_09:14:55.133000      47482.19        9.07449100e-01        3.76865714e-08  22.0736  20.1694  20.3566  0.0000
0202-03-27_09:14:55.480000      47482.54        1.20570300e+00        3.60751714e-08  22.0670  20.1798  20.3702  0.0000
0202-03-27_09:14:55.830000      47482.89        1.50416300e+00        3.60132714e-08  22.0670  20.1798  20.3702  0.0000
0202-03-27_09:14:56.203000      47483.26        1.80261300e+00        3.29143714e-08  22.0670  20.1798  20.3702  0.0000
0202-03-27_09:14:56.594000      47483.66        2.10049200e+00        3.42158714e-08  22.0666  20.1684  20.3679  0.0000
0202-03-27_09:14:56.940000      47484.01        2.39870400e+00        3.27904714e-08  22.0666  20.1684  20.3679  0.0000
0202-03-27_09:14:57.297000      47484.36        2.69668000e+00        4.00417714e-08  22.0666  20.1684  20.3679  0.0000
0202-03-27_09:14:57.645000      47484.71        2.99464600e+00        4.01656714e-08  22.0671  20.1766  20.3691  0.0000
0202-03-27_09:14:58             47485.06        3.29346300e+00        5.18173714e-08  22.0671  20.1766  20.3691  0.0000
0202-03-27_09:14:58.348000      47485.41        3.59143400e+00        4.76028714e-08  22.0806  20.1755  20.3826  0.0000
0202-03-27_09:14:58.703000      47485.77        3.88900000e+00        5.78924714e-08  22.0806  20.1755  20.3826  0.0000
0202-03-27_09:14:59.062000      47486.13        4.18741000e+00        4.40725714e-08  22.0806  20.1755  20.3826  0.0000
0202-03-27_09:14:59.410000      47486.47        4.48550200e+00        5.48565714e-08  22.0721  20.1707  20.3583  0.0000
0202-03-27_09:14:59.758000      47486.82        4.78407700e+00        4.88447714e-08  22.0721  20.1707  20.3583  0.0000
0202-03-27_09:15:00.117000      47487.18        5.08241900e+00        4.82250714e-08  22.0721  20.1707  20.3583  0.0000
0202-03-27_09:15:00.465000      47487.53        5.38021700e+00        6.04964714e-08  22.0768  20.1805  20.3719  0.0000
0202-03-27_09:15:00.812000      47487.88        5.67840400e+00        6.39671714e-08  22.0768  20.1805  20.3719  0.0000
0202-03-27_09:15:01.160000      47488.22        5.97655800e+00        5.48565714e-08  22.0768  20.1805  20.3719  0.0000
0202-03-27_09:15:01.520000      47488.58        6.27413900e+00        5.73356714e-08  22.0686  20.1688  20.3581  0.0000
0202-03-27_09:15:01.863000      47488.93        6.57268600e+00        6.48967714e-08  22.0686  20.1688  20.3581  0.0000
0202-03-27_09:15:02.246000      47489.31        6.87036500e+00        6.90492714e-08  22.0686  20.1688  20.3581  0.0000
0202-03-27_09:15:02.633000      47489.69        7.16916500e+00        6.00006714e-08  22.0616  20.1764  20.3570  0.0000
0202-03-27_09:15:02.980000      47490.04        7.46703400e+00        5.22535714e-08  22.0616  20.1764  20.3570  0.0000
0202-03-27_09:15:03.344000      47490.41        7.76523900e+00        4.77911714e-08  22.0682  20.1748  20.3773  0.0000
0202-03-27_09:15:03.690000      47490.75        8.06356900e+00        5.69017714e-08  22.0682  20.1748  20.3773  0.0000
0202-03-27_09:15:04.040000      47491.10        8.36140100e+00        5.28113714e-08  22.0682  20.1748  20.3773  0.0000
0202-03-27_09:15:04.387000      47491.45        8.65997800e+00        6.15505714e-08  22.0591  20.1700  20.3539  0.0000
0202-03-27_09:15:04.734000      47491.80        8.95744900e+00        6.28527714e-08  22.0591  20.1700  20.3539  0.0000
0202-03-27_09:15:05.094000      47492.16        9.25542400e+00        6.07455714e-08  22.0591  20.1700  20.3539  0.0000
0202-03-27_09:15:05.440000      47492.50        9.55375400e+00        6.93603714e-08  22.0745  20.1805  20.3767  0.0000
0202-03-27_09:15:05.790000      47492.85        9.85189100e+00        6.92983714e-08  22.0745  20.1805  20.3767  0.0000
0202-03-27_09:15:06.137000      47493.20        1.01504400e+01        6.11794714e-08  22.0745  20.1805  20.3767  0.0000
0202-03-27_09:15:06.484000      47493.55        1.04483100e+01        6.04976714e-08  22.0796  20.1695  20.3733  0.0000
0202-03-27_09:15:06.832000      47493.90        1.07458800e+01        5.60973714e-08  22.0796  20.1695  20.3733  0.0000
0202-03-27_09:15:07.188000      47494.25        1.10443500e+01        5.52296714e-08  22.0796  20.1695  20.3733  0.0000
0202-03-27_09:15:07.613000      47494.68        1.13426400e+01        5.33703714e-08  22.0679  20.1779  20.3542  0.0000
0202-03-27_09:15:07.973000      47495.03        1.16407900e+01        4.72346714e-08  22.0679  20.1779  20.3542  0.0000
0202-03-27_09:15:08.340000      47495.40        1.19387200e+01        5.47338714e-08  22.0766  20.1773  20.3745  0.0000
0202-03-27_09:15:08.688000      47495.75        1.22373200e+01        5.26886714e-08  22.0766  20.1773  20.3745  0.0000
0202-03-27_09:15:09.035000      47496.10        1.25350400e+01        5.21308714e-08  22.0766  20.1773  20.3745  0.0000
0202-03-27_09:15:09.383000      47496.45        1.28332300e+01        5.54155714e-08  22.0636  20.1735  20.3523  0.0000
0202-03-27_09:15:09.730000      47496.79        1.31310500e+01        5.49197714e-08  22.0636  20.1735  20.3523  0.0000
0202-03-27_09:15:10.094000      47497.15        1.34296100e+01        5.27512714e-08  22.0636  20.1735  20.3523  0.0000
0202-03-27_09:15:10.440000      47497.50        1.37274800e+01        6.33536714e-08  22.0693  20.1840  20.3745  0.0000
0202-03-27_09:15:10.790000      47497.85        1.40256200e+01        5.79017714e-08  22.0693  20.1840  20.3745  0.0000
0202-03-27_09:15:11.137000      47498.20        1.43239000e+01        6.31078714e-08  22.0693  20.1840  20.3745  0.0000
0202-03-27_09:15:11.484000      47498.55        1.46218900e+01        6.47192714e-08  22.0703  20.1724  20.3739  0.0000
0202-03-27_09:15:11.844000      47498.91        1.49202600e+01        7.69906714e-08  22.0703  20.1724  20.3739  0.0000
0202-03-27_09:15:12.220000      47499.28        1.52184400e+01        9.83106714e-08  22.0703  20.1724  20.3739  0.0000
0202-03-27_09:15:12.594000      47499.66        1.55165200e+01        1.26014271e-07  22.0712  20.1814  20.3700  0.0000
0202-03-27_09:15:12.953000      47500.01        1.58146800e+01        1.56940671e-07  22.0712  20.1814  20.3700  0.0000
0202-03-27_09:15:13.312000      47500.38        1.61127700e+01        2.24991171e-07  22.0973  20.1806  20.3953  0.0000
0202-03-27_09:15:13.676000      47500.74        1.64111300e+01        3.30227671e-07  22.0973  20.1806  20.3953  0.0000
0202-03-27_09:15:14.023000      47501.08        1.67086700e+01        4.59325271e-07  22.0973  20.1806  20.3953  0.0000
0202-03-27_09:15:14.370000      47501.43        1.70071200e+01        6.50833471e-07  22.0825  20.1773  20.3666  0.0000
0202-03-27_09:15:14.720000      47501.78        1.73055100e+01        9.41504471e-07  22.0825  20.1773  20.3666  0.0000
0202-03-27_09:15:15.080000      47502.14        1.76036100e+01        1.35086097e-06  22.0825  20.1773  20.3666  0.0000
0202-03-27_09:15:15.426000      47502.49        1.79013600e+01        1.95934887e-06  22.0829  20.1888  20.3792  0.0000
0202-03-27_09:15:15.773000      47502.84        1.81996000e+01        3.30263317e-06  22.0829  20.1888  20.3792  0.0000
0202-03-27_09:15:16.120000      47503.18        1.84979900e+01        4.74780681e-06  22.0829  20.1888  20.3792  0.0000
0202-03-27_09:15:16.470000      47503.53        1.87962100e+01        6.76285682e-06  22.0848  20.1789  20.3696  0.0000
0202-03-27_09:15:16.824000      47503.89        1.90944300e+01        9.81843554e-06  22.0848  20.1789  20.3696  0.0000
0202-03-27_09:15:17.170000      47504.23        1.93923400e+01        1.42404227e-05  22.0848  20.1789  20.3696  0.0000
0202-03-27_09:15:17.520000      47504.58        1.96903700e+01        2.11620300e-05  22.0710  20.1878  20.3691  0.0000

File: chapter 6/data/tapes/ext_ffj51/Ic/anneal/step03/090k/Ic_2025-03-27_09-15-53057297_22k-15e19pm2-03T-0nA-afterTc.txt
# Ic = 16.28 A, n = 24.56 , Tavg = 22.11 K, 22k-15e19pm2-03T-0nA-afterTc
#datetime                        t_s     iHTS_A                vHTS_V                tHTS_K  tTAR_K  tHOL_K  tSPA_K
0202-03-27_09:15:29.610000      47516.67        9.76051400e-03        9.94970000e-09  22.0946  20.1917  20.3793  0.0000
0202-03-27_09:15:29.965000      47517.03        3.11377800e-01        1.79447000e-08  22.0946  20.1917  20.3793  0.0000
0202-03-27_09:15:30.320000      47517.38        6.09920700e-01        1.44740000e-08  22.1072  20.2040  20.3996  0.0000
0202-03-27_09:15:30.668000      47517.73        9.07393600e-01        4.71357000e-08  22.1072  20.2040  20.3996  0.0000
0202-03-27_09:15:31.016000      47518.08        1.20604300e+00        4.40989000e-08  22.1072  20.2040  20.3996  0.0000
0202-03-27_09:15:31.363000      47518.43        1.50397200e+00        3.37488000e-08  22.0948  20.1941  20.3905  0.0000
0202-03-27_09:15:31.710000      47518.77        1.80231200e+00        2.89146000e-08  22.0948  20.1941  20.3905  0.0000
0202-03-27_09:15:32.060000      47519.12        2.10058800e+00        2.96583000e-08  22.0948  20.1941  20.3905  0.0000
0202-03-27_09:15:32.406000      47519.47        2.39909700e+00        2.19732000e-08  22.0922  20.2022  20.3869  0.0000
0202-03-27_09:15:32.766000      47519.83        2.69733800e+00        1.56515000e-08  22.0922  20.2022  20.3869  0.0000
0202-03-27_09:15:33.113000      47520.18        2.99519900e+00        2.42043000e-08  22.0922  20.2022  20.3869  0.0000
0202-03-27_09:15:33.460000      47520.52        3.29337800e+00        2.01744000e-08  22.1011  20.2024  20.4075  0.0000
0202-03-27_09:15:33.810000      47520.87        3.59132400e+00        3.54799000e-08  22.1011  20.2024  20.4075  0.0000
0202-03-27_09:15:34.156000      47521.22        3.88940900e+00        3.77726000e-08  22.1011  20.2024  20.4075  0.0000
0202-03-27_09:15:34.516000      47521.58        4.18767700e+00        3.29384000e-08  22.0989  20.1979  20.3929  0.0000
0202-03-27_09:15:34.863000      47521.92        4.48588000e+00        3.54794000e-08  22.0989  20.1979  20.3929  0.0000
0202-03-27_09:15:35.273000      47522.34        4.78399600e+00        3.69049000e-08  22.0989  20.1979  20.3929  0.0000
0202-03-27_09:15:35.625000      47522.69        5.08238200e+00        5.12835000e-08  22.1132  20.2088  20.4124  0.0000
0202-03-27_09:15:35.973000      47523.04        5.38051600e+00        6.11998000e-08  22.1132  20.2088  20.4124  0.0000
0202-03-27_09:15:36.332000      47523.39        5.67844300e+00        6.78933000e-08  22.1112  20.1990  20.4019  0.0000
0202-03-27_09:15:36.688000      47523.75        5.97681500e+00        6.42367000e-08  22.1112  20.1990  20.4019  0.0000
0202-03-27_09:15:37.035000      47524.10        6.27482500e+00        6.54142000e-08  22.1112  20.1990  20.4019  0.0000
0202-03-27_09:15:37.383000      47524.45        6.57307300e+00        6.85131000e-08  22.0948  20.2059  20.3841  0.0000
0202-03-27_09:15:37.742000      47524.80        6.87087100e+00        5.82249000e-08  22.0948  20.2059  20.3841  0.0000
0202-03-27_09:15:38.090000      47525.15        7.16895500e+00        5.90926000e-08  22.0948  20.2059  20.3841  0.0000
0202-03-27_09:15:38.438000      47525.50        7.46750700e+00        5.87207000e-08  22.1081  20.2052  20.4042  0.0000
0202-03-27_09:15:38.785000      47525.85        7.76520000e+00        5.67995000e-08  22.1081  20.2052  20.4042  0.0000
0202-03-27_09:15:39.133000      47526.19        8.06371900e+00        6.18816000e-08  22.1081  20.2052  20.4042  0.0000
0202-03-27_09:15:39.492000      47526.55        8.36135200e+00        6.02129000e-08  22.0861  20.1993  20.3773  0.0000
0202-03-27_09:15:39.836000      47526.90        8.65954200e+00        7.51525000e-08  22.0861  20.1993  20.3773  0.0000
0202-03-27_09:15:40.200000      47527.26        8.95794900e+00        8.25277000e-08  22.0861  20.1993  20.3773  0.0000
0202-03-27_09:15:40.590000      47527.65        9.25607900e+00        8.95311000e-08  22.1075  20.2102  20.4063  0.0000
0202-03-27_09:15:40.945000      47528.01        9.55426000e+00        8.75479000e-08  22.1075  20.2102  20.4063  0.0000
0202-03-27_09:15:41.297000      47528.36        9.85236200e+00        8.77958000e-08  22.1075  20.2102  20.4063  0.0000
0202-03-27_09:15:41.645000      47528.71        1.01506700e+01        8.05445000e-08  22.0995  20.2008  20.3998  0.0000
0202-03-27_09:15:42.004000      47529.07        1.04483100e+01        8.94691000e-08  22.0995  20.2008  20.3998  0.0000
0202-03-27_09:15:42.363000      47529.42        1.07466100e+01        8.36433000e-08  22.0994  20.2077  20.3963  0.0000
0202-03-27_09:15:42.723000      47529.79        1.10447700e+01        8.92212000e-08  22.0994  20.2077  20.3963  0.0000
0202-03-27_09:15:43.070000      47530.13        1.13428000e+01        1.03847800e-07  22.0994  20.2077  20.3963  0.0000
0202-03-27_09:15:43.420000      47530.48        1.16415100e+01        9.95714000e-08  22.1134  20.2083  20.4159  0.0000
0202-03-27_09:15:43.770000      47530.83        1.19393200e+01        1.00996800e-07  22.1134  20.2083  20.4159  0.0000
0202-03-27_09:15:44.117000      47531.18        1.22371900e+01        1.13454200e-07  22.1134  20.2083  20.4159  0.0000
0202-03-27_09:15:44.477000      47531.54        1.25353200e+01        1.16491000e-07  22.1055  20.2033  20.3897  0.0000
0202-03-27_09:15:44.824000      47531.89        1.28338500e+01        1.28514500e-07  22.1055  20.2033  20.3897  0.0000
0202-03-27_09:15:45.170000      47532.23        1.31317700e+01        1.27586800e-07  22.1055  20.2033  20.3897  0.0000
0202-03-27_09:15:45.520000      47532.58        1.34296300e+01        1.20091300e-07  22.1183  20.2140  20.4140  0.0000
0202-03-27_09:15:45.867000      47532.93        1.37281500e+01        1.16621300e-07  22.1183  20.2140  20.4140  0.0000
0202-03-27_09:15:46.266000      47533.33        1.40261300e+01        1.20835700e-07  22.1183  20.2140  20.4140  0.0000
0202-03-27_09:15:46.620000      47533.68        1.43243100e+01        1.43147300e-07  22.1155  20.2042  20.3998  0.0000
0202-03-27_09:15:46.970000      47534.03        1.46218500e+01        1.46308100e-07  22.1155  20.2042  20.3998  0.0000
0202-03-27_09:15:47.320000      47534.38        1.49206200e+01        1.57340000e-07  22.0996  20.2116  20.3945  0.0000
0202-03-27_09:15:47.680000      47534.74        1.52182700e+01        1.77172600e-07  22.0996  20.2116  20.3945  0.0000
0202-03-27_09:15:48.035000      47535.10        1.55164400e+01        2.07107400e-07  22.0996  20.2116  20.3945  0.0000
0202-03-27_09:15:48.395000      47535.46        1.58148100e+01        2.49189600e-07  22.1169  20.2122  20.4146  0.0000
0202-03-27_09:15:48.742000      47535.80        1.61127800e+01        3.07943600e-07  22.1169  20.2122  20.4146  0.0000
0202-03-27_09:15:49.090000      47536.15        1.64109300e+01        4.10701000e-07  22.1169  20.2122  20.4146  0.0000
0202-03-27_09:15:49.445000      47536.51        1.67091800e+01        5.49343100e-07  22.0995  20.2070  20.3934  0.0000
0202-03-27_09:15:49.793000      47536.86        1.70071500e+01        7.67191400e-07  22.0995  20.2070  20.3934  0.0000
0202-03-27_09:15:50.140000      47537.20        1.73053500e+01        1.04813210e-06  22.0995  20.2070  20.3934  0.0000
0202-03-27_09:15:50.490000      47537.55        1.76035900e+01        1.46281860e-06  22.1160  20.2187  20.4181  0.0000
0202-03-27_09:15:50.836000      47537.90        1.79018000e+01        2.07843380e-06  22.1160  20.2187  20.4181  0.0000
0202-03-27_09:15:51.240000      47538.30        1.81992500e+01        3.47582408e-06  22.1160  20.2187  20.4181  0.0000
0202-03-27_09:15:51.630000      47538.69        1.84975200e+01        4.88331640e-06  22.1198  20.2101  20.4150  0.0000
0202-03-27_09:15:51.984000      47539.05        1.87955100e+01        7.07611630e-06  22.1198  20.2101  20.4150  0.0000
0202-03-27_09:15:52.344000      47539.41        1.90940400e+01        1.01575390e-05  22.1122  20.2168  20.4029  0.0000
0202-03-27_09:15:52.690000      47539.76        1.93920700e+01        1.47376319e-05  22.1122  20.2168  20.4029  0.0000
0202-03-27_09:15:53.040000      47540.10        1.96900400e+01        2.19555512e-05  22.1122  20.2168  20.4029  0.0000
