Repository: shortlab/2025-devitre-PhD

# 2025-devitre-PhD
Data repository for Alexis Devitre's PhD thesis

File: chapter 6/data/tapes/ext_ffj51/Ic/anneal/step03/22k/Ic_2025-03-27_03-47-18806448_25k-15e19pm2-03T-0nA.txt
# Ic = 14.04 A, n = 21.66 , Tavg = 25.13 K, 25k-15e19pm2-03T-0nA
#datetime                        t_s     iHTS_A                vHTS_V                tHTS_K  tTAR_K  tHOL_K  tSPA_K
0202-03-27_03:46:57.965000      27805.03        9.21739800e-03       -5.11645455e-10  25.1282  23.3195  23.5031  0.0000
0202-03-27_03:46:58.320000      27805.38        3.10336600e-01        5.06625455e-09  25.1282  23.3195  23.5031  0.0000
0202-03-27_03:46:58.680000      27805.74        6.08846000e-01       -5.77964545e-09  25.1314  23.3254  23.5090  0.0000
0202-03-27_03:46:59.027000      27806.09        9.06897300e-01       -2.74714455e-08  25.1314  23.3254  23.5090  0.0000
0202-03-27_03:46:59.375000      27806.44        1.20498300e+00       -3.86891455e-08  25.1469  23.3250  23.5259  0.0000
0202-03-27_03:46:59.723000      27806.79        1.50374100e+00       -6.27544545e-09  25.1469  23.3250  23.5259  0.0000
0202-03-27_03:47:00.070000      27807.13        1.80160100e+00       -1.81129455e-08  25.1469  23.3250  23.5259  0.0000
0202-03-27_03:47:00.418000      27807.48        2.09972400e+00       -2.19555455e-08  25.1404  23.3231  23.5131  0.0000
0202-03-27_03:47:00.766000      27807.83        2.39789700e+00       -1.91665455e-08  25.1404  23.3231  23.5131  0.0000
0202-03-27_03:47:01.113000      27808.17        2.69628700e+00       -1.78030455e-08  25.1404  23.3231  23.5131  0.0000
0202-03-27_03:47:01.460000      27808.52        2.99455200e+00       -1.83608455e-08  25.1370  23.3288  23.5193  0.0000
0202-03-27_03:47:01.816000      27808.88        3.29303300e+00       -2.65417455e-08  25.1370  23.3288  23.5193  0.0000
0202-03-27_03:47:02.164000      27809.22        3.59059300e+00       -1.81749455e-08  25.1370  23.3288  23.5193  0.0000
0202-03-27_03:47:02.510000      27809.57        3.88872300e+00       -3.10034455e-08  25.1237  23.3243  23.5022  0.0000
0202-03-27_03:47:02.860000      27809.92        4.18713100e+00       -3.44729455e-08  25.1237  23.3243  23.5022  0.0000
0202-03-27_03:47:03.223000      27810.29        4.48481800e+00       -3.52784455e-08  25.1237  23.3243  23.5022  0.0000
0202-03-27_03:47:03.617000      27810.68        4.78336100e+00       -3.79434455e-08  25.1229  23.3268  23.5049  0.0000
0202-03-27_03:47:03.965000      27811.03        5.08142400e+00       -4.04224455e-08  25.1229  23.3268  23.5049  0.0000
0202-03-27_03:47:04.312000      27811.38        5.37954000e+00       -3.92449455e-08  25.1299  23.3258  23.5109  0.0000
0202-03-27_03:47:04.660000      27811.72        5.67791800e+00       -4.90372455e-08  25.1299  23.3258  23.5109  0.0000
0202-03-27_03:47:05.008000      27812.07        5.97622800e+00       -5.70321455e-08  25.1299  23.3258  23.5109  0.0000
0202-03-27_03:47:05.355000      27812.42        6.27407700e+00       -5.99450455e-08  25.1320  23.3234  23.5055  0.0000
0202-03-27_03:47:05.703000      27812.77        6.57242400e+00       -5.63504455e-08  25.1320  23.3234  23.5055  0.0000
0202-03-27_03:47:06.050000      27813.11        6.87071100e+00       -5.84576455e-08  25.1320  23.3234  23.5055  0.0000
0202-03-27_03:47:06.400000      27813.46        7.16879500e+00       -5.49249455e-08  25.1426  23.3298  23.5201  0.0000
0202-03-27_03:47:06.746000      27813.81        7.46714100e+00       -4.97189455e-08  25.1426  23.3298  23.5201  0.0000
0202-03-27_03:47:07.100000      27814.16        7.76472200e+00       -6.76301455e-08  25.1426  23.3298  23.5201  0.0000
0202-03-27_03:47:07.450000      27814.51        8.06326200e+00       -6.32918455e-08  25.1443  23.3245  23.5221  0.0000
0202-03-27_03:47:07.797000      27814.86        8.36061200e+00       -6.81259455e-08  25.1443  23.3245  23.5221  0.0000
0202-03-27_03:47:08.145000      27815.21        8.65929800e+00       -6.71343455e-08  25.1443  23.3245  23.5221  0.0000
0202-03-27_03:47:08.496000      27815.56        8.95759200e+00       -7.12236455e-08  25.1344  23.3292  23.5190  0.0000
0202-03-27_03:47:08.850000      27815.91        9.25548600e+00       -7.92793455e-08  25.1344  23.3292  23.5190  0.0000
0202-03-27_03:47:09.273000      27816.34        9.55346200e+00       -6.84954455e-08  25.1344  23.3292  23.5190  0.0000
0202-03-27_03:47:09.637000      27816.70        9.85204900e+00       -6.65742455e-08  25.1288  23.3289  23.5200  0.0000
0202-03-27_03:47:09.984000      27817.05        1.01498000e+01       -7.65524455e-08  25.1288  23.3289  23.5200  0.0000
0202-03-27_03:47:10.344000      27817.41        1.04482500e+01       -6.89293455e-08  25.1242  23.3268  23.5064  0.0000
0202-03-27_03:47:10.703000      27817.76        1.07460400e+01       -7.87835455e-08  25.1242  23.3268  23.5064  0.0000
0202-03-27_03:47:11.047000      27818.11        1.10446800e+01       -7.44452455e-08  25.1242  23.3268  23.5064  0.0000
0202-03-27_03:47:11.395000      27818.46        1.13424000e+01       -8.50431455e-08  25.1307  23.3322  23.5119  0.0000
0202-03-27_03:47:11.742000      27818.80        1.16409300e+01       -9.18606455e-08  25.1307  23.3322  23.5119  0.0000
0202-03-27_03:47:12.098000      27819.16        1.19385300e+01       -9.48974455e-08  25.1307  23.3322  23.5119  0.0000
0202-03-27_03:47:12.445000      27819.51        1.22373800e+01       -8.83899455e-08  25.1231  23.3261  23.5035  0.0000
0202-03-27_03:47:12.793000      27819.86        1.25351500e+01       -8.22542455e-08  25.1231  23.3261  23.5035  0.0000
0202-03-27_03:47:13.140000      27820.20        1.28334100e+01       -6.26077455e-08  25.1231  23.3261  23.5035  0.0000
0202-03-27_03:47:13.490000      27820.55        1.31316900e+01       -4.20935455e-08  25.1326  23.3314  23.5167  0.0000
0202-03-27_03:47:13.848000      27820.91        1.34295900e+01       -1.99679455e-08  25.1326  23.3314  23.5167  0.0000
0202-03-27_03:47:14.215000      27821.28        1.37277800e+01        2.77573545e-08  25.1326  23.3314  23.5167  0.0000
0202-03-27_03:47:14.590000      27821.65        1.40256800e+01        1.04060355e-07  25.1400  23.3312  23.5263  0.0000
0202-03-27_03:47:14.940000      27822.00        1.43238900e+01        2.24979655e-07  25.1400  23.3312  23.5263  0.0000
0202-03-27_03:47:15.305000      27822.37        1.46222600e+01        3.90208655e-07  25.1400  23.3312  23.5263  0.0000
0202-03-27_03:47:15.652000      27822.72        1.49203400e+01        6.44311955e-07  25.1327  23.3299  23.5143  0.0000
0202-03-27_03:47:16             27823.06        1.52185400e+01        1.01028255e-06  25.1327  23.3299  23.5143  0.0000
0202-03-27_03:47:16.348000      27823.41        1.55164100e+01        1.54247395e-06  25.1356  23.3358  23.5209  0.0000
0202-03-27_03:47:16.695000      27823.76        1.58145200e+01        2.75931855e-06  25.1356  23.3358  23.5209  0.0000
0202-03-27_03:47:17.043000      27824.11        1.61128200e+01        4.04991515e-06  25.1356  23.3358  23.5209  0.0000
0202-03-27_03:47:17.390000      27824.45        1.64112000e+01        5.89891905e-06  25.1351  23.3299  23.5111  0.0000
0202-03-27_03:47:17.740000      27824.80        1.67094200e+01        8.41590461e-06  25.1351  23.3299  23.5111  0.0000
0202-03-27_03:47:18.086000      27825.15        1.70073500e+01        1.22912889e-05  25.1351  23.3299  23.5111  0.0000
0202-03-27_03:47:18.440000      27825.50        1.73054100e+01        1.81208671e-05  25.1346  23.3345  23.5076  0.0000
0202-03-27_03:47:18.790000      27825.85        1.76034900e+01        2.71445612e-05  25.1346  23.3345  23.5076  0.0000

File: chapter 6/data/tapes/ext_ffj51/Ic/anneal/step03/22k/Ic_2025-03-27_03-48-57761474_25k-15e19pm2-03T-0nA.txt
# Ic = 14.09 A, n = 21.80 , Tavg = 25.05 K, 25k-15e19pm2-03T-0nA
#datetime                        t_s     iHTS_A                vHTS_V                tHTS_K  tTAR_K  tHOL_K  tSPA_K
0202-03-27_03:48:36.816000      27903.88        9.18363600e-03        6.15933846e-09  25.0600  23.2258  23.4208  0.0000
0202-03-27_03:48:37.164000      27904.23        3.11122300e-01        2.18393385e-08  25.0600  23.2258  23.4208  0.0000
0202-03-27_03:48:37.510000      27904.57        6.08891700e-01       -8.28116154e-09  25.0581  23.2210  23.4195  0.0000
0202-03-27_03:48:37.860000      27904.92        9.06896100e-01        9.81593846e-09  25.0581  23.2210  23.4195  0.0000
0202-03-27_03:48:38.215000      27905.28        1.20517600e+00        5.19438462e-10  25.0581  23.2210  23.4195  0.0000
0202-03-27_03:48:38.600000      27905.67        1.50339000e+00       -3.19916154e-09  25.0491  23.2271  23.4098  0.0000
0202-03-27_03:48:38.950000      27906.01        1.80165600e+00        2.10336385e-08  25.0491  23.2271  23.4098  0.0000
0202-03-27_03:48:39.300000      27906.36        2.10007500e+00        1.48980385e-08  25.0510  23.2225  23.4086  0.0000
0202-03-27_03:48:39.650000      27906.71        2.39795300e+00        1.61375385e-08  25.0510  23.2225  23.4086  0.0000
0202-03-27_03:48:40.008000      27907.07        2.69655900e+00        1.85546385e-08  25.0510  23.2225  23.4086  0.0000
0202-03-27_03:48:40.350000      27907.42        2.99450200e+00        3.25612385e-08  25.0469  23.2227  23.3973  0.0000
0202-03-27_03:48:40.700000      27907.76        3.29253800e+00        3.46684385e-08  25.0469  23.2227  23.3973  0.0000
0202-03-27_03:48:41.047000      27908.11        3.59084600e+00        3.63418385e-08  25.0469  23.2227  23.3973  0.0000
0202-03-27_03:48:41.395000      27908.46        3.88883400e+00        3.96885385e-08  25.0501  23.2248  23.4111  0.0000
0202-03-27_03:48:41.754000      27908.82        4.18706200e+00        3.04533385e-08  25.0501  23.2248  23.4111  0.0000
0202-03-27_03:48:42.100000      27909.17        4.48508800e+00        4.16706385e-08  25.0501  23.2248  23.4111  0.0000
0202-03-27_03:48:42.450000      27909.51        4.78308000e+00        3.75182385e-08  25.0549  23.2195  23.4113  0.0000
0202-03-27_03:48:42.797000      27909.86        5.08156200e+00        4.05550385e-08  25.0549  23.2195  23.4113  0.0000
0202-03-27_03:48:43.145000      27910.21        5.37946000e+00        4.09269385e-08  25.0549  23.2195  23.4113  0.0000
0202-03-27_03:48:43.504000      27910.57        5.67773700e+00        3.80140385e-08  25.0654  23.2255  23.4206  0.0000
0202-03-27_03:48:43.850000      27910.91        5.97556200e+00        5.03473385e-08  25.0654  23.2255  23.4206  0.0000
0202-03-27_03:48:44.254000      27911.32        6.27417500e+00        5.15248385e-08  25.0654  23.2255  23.4206  0.0000
0202-03-27_03:48:44.620000      27911.69        6.57224700e+00        5.29503385e-08  25.0504  23.2209  23.4152  0.0000
0202-03-27_03:48:44.984000      27912.05        6.87036300e+00        5.27644385e-08  25.0504  23.2209  23.4152  0.0000
0202-03-27_03:48:45.336000      27912.40        7.16878900e+00        5.75985385e-08  25.0518  23.2218  23.4099  0.0000
0202-03-27_03:48:45.680000      27912.74        7.46664500e+00        5.41898385e-08  25.0518  23.2218  23.4099  0.0000
0202-03-27_03:48:46.027000      27913.09        7.76417100e+00        5.06572385e-08  25.0518  23.2218  23.4099  0.0000
0202-03-27_03:48:46.375000      27913.44        8.06307100e+00        4.47074385e-08  25.0467  23.2240  23.4078  0.0000
0202-03-27_03:48:46.734000      27913.80        8.36107800e+00        4.60089385e-08  25.0467  23.2240  23.4078  0.0000
0202-03-27_03:48:47.082000      27914.14        8.65944700e+00        5.96438385e-08  25.0467  23.2240  23.4078  0.0000
0202-03-27_03:48:47.430000      27914.49        8.95749100e+00        6.15638385e-08  25.0383  23.2187  23.3962  0.0000
0202-03-27_03:48:47.777000      27914.84        9.25545900e+00        6.16233385e-08  25.0383  23.2187  23.3962  0.0000
0202-03-27_03:48:48.125000      27915.19        9.55362400e+00        6.52795385e-08  25.0383  23.2187  23.3962  0.0000
0202-03-27_03:48:48.484000      27915.55        9.85187400e+00        6.42259385e-08  25.0447  23.2245  23.4050  0.0000
0202-03-27_03:48:48.832000      27915.89        1.01499500e+01        7.10433385e-08  25.0447  23.2245  23.4050  0.0000
0202-03-27_03:48:49.195000      27916.26        1.04480900e+01        6.67670385e-08  25.0447  23.2245  23.4050  0.0000
0202-03-27_03:48:49.598000      27916.66        1.07459900e+01        6.28005385e-08  25.0545  23.2208  23.4141  0.0000
0202-03-27_03:48:49.945000      27917.01        1.10443800e+01        6.51556385e-08  25.0545  23.2208  23.4141  0.0000
0202-03-27_03:48:50.305000      27917.37        1.13424000e+01        8.17033385e-08  25.0545  23.2208  23.4141  0.0000
0202-03-27_03:48:50.664000      27917.72        1.16405700e+01        8.17033385e-08  25.0567  23.2223  23.4165  0.0000
0202-03-27_03:48:51.008000      27918.07        1.19386600e+01        8.16413385e-08  25.0567  23.2223  23.4165  0.0000
0202-03-27_03:48:51.355000      27918.42        1.22370200e+01        8.39344385e-08  25.0489  23.2241  23.4132  0.0000
0202-03-27_03:48:51.715000      27918.78        1.25349300e+01        9.37887385e-08  25.0489  23.2241  23.4132  0.0000
0202-03-27_03:48:52.062000      27919.13        1.28329600e+01        1.22793738e-07  25.0489  23.2241  23.4132  0.0000
0202-03-27_03:48:52.410000      27919.47        1.31314600e+01        1.22173938e-07  25.0466  23.2195  23.4015  0.0000
0202-03-27_03:48:52.758000      27919.82        1.34294300e+01        1.49505538e-07  25.0466  23.2195  23.4015  0.0000
0202-03-27_03:48:53.105000      27920.17        1.37275200e+01        2.06957738e-07  25.0466  23.2195  23.4015  0.0000
0202-03-27_03:48:53.465000      27920.53        1.40258200e+01        2.79405538e-07  25.0450  23.2254  23.3998  0.0000
0202-03-27_03:48:53.812000      27920.87        1.43240600e+01        3.94184238e-07  25.0450  23.2254  23.3998  0.0000
0202-03-27_03:48:54.160000      27921.22        1.46222000e+01        5.52038338e-07  25.0450  23.2254  23.3998  0.0000
0202-03-27_03:48:54.508000      27921.57        1.49202600e+01        7.99634338e-07  25.0616  23.2212  23.4108  0.0000
0202-03-27_03:48:54.855000      27921.92        1.52182700e+01        1.16052334e-06  25.0616  23.2212  23.4108  0.0000
0202-03-27_03:48:55.273000      27922.34        1.55166400e+01        1.65974384e-06  25.0616  23.2212  23.4108  0.0000
0202-03-27_03:48:55.625000      27922.69        1.58147400e+01        2.81479944e-06  25.0544  23.2226  23.4071  0.0000
0202-03-27_03:48:55.984000      27923.05        1.61128600e+01        4.02854674e-06  25.0544  23.2226  23.4071  0.0000
0202-03-27_03:48:56.340000      27923.40        1.64109000e+01        5.80813924e-06  25.0586  23.2247  23.4140  0.0000
0202-03-27_03:48:56.703000      27923.77        1.67092300e+01        8.32878445e-06  25.0586  23.2247  23.4140  0.0000
0202-03-27_03:48:57.050000      27924.11        1.70072100e+01        1.19276344e-05  25.0586  23.2247  23.4140  0.0000
0202-03-27_03:48:57.400000      27924.46        1.73052200e+01        1.72605948e-05  25.0498  23.2209  23.4032  0.0000
0202-03-27_03:48:57.746000      27924.81        1.76037500e+01        2.54386878e-05  25.0498  23.2209  23.4032  0.0000

File: chapter 6/data/tapes/ext_ffj51/Ic/anneal/step03/22k/Ic_2025-03-27_03-49-30726479_25k-15e19pm2-03T-0nA.txt
# Ic =  nan A, n =  nan , Tavg = 25.06 K, 25k-15e19pm2-03T-0nA
#datetime                        t_s     iHTS_A                vHTS_V                tHTS_K  tTAR_K  tHOL_K  tSPA_K
0202-03-27_03:49:09.790000      27936.85        9.09932800e-03       -1.18286071e-08  25.0671  23.2232  23.4215  0.0000
0202-03-27_03:49:10.140000      27937.20        3.10941300e-01       -4.25007143e-10  25.0671  23.2232  23.4215  0.0000
0202-03-27_03:49:10.490000      27937.55        6.09688400e-01       -2.05053071e-08  25.0592  23.2265  23.4141  0.0000
0202-03-27_03:49:10.844000      27937.91        9.07077800e-01       -2.12426071e-08  25.0592  23.2265  23.4141  0.0000
0202-03-27_03:49:11.220000      27938.28        1.20484600e+00       -2.90307143e-10  25.0592  23.2265  23.4141  0.0000
0202-03-27_03:49:11.605000      27938.67        1.50380700e+00       -1.54745071e-08  25.0621  23.2289  23.4228  0.0000
0202-03-27_03:49:11.953000      27939.02        1.80202900e+00       -1.47928071e-08  25.0621  23.2289  23.4228  0.0000
0202-03-27_03:49:12.305000      27939.37        2.10057300e+00       -2.87994071e-08  25.0550  23.2245  23.4031  0.0000
0202-03-27_03:49:12.652000      27939.72        2.39847800e+00       -3.14644071e-08  25.0550  23.2245  23.4031  0.0000
0202-03-27_03:49:13             27940.06        2.69662400e+00       -3.57408071e-08  25.0550  23.2245  23.4031  0.0000
0202-03-27_03:49:13.360000      27940.42        2.99468700e+00       -3.63606071e-08  25.0587  23.2307  23.4089  0.0000
0202-03-27_03:49:13.715000      27940.78        3.29285200e+00       -4.10708071e-08  25.0587  23.2307  23.4089  0.0000
0202-03-27_03:49:14.080000      27941.14        3.59124200e+00       -4.99954071e-08  25.0587  23.2307  23.4089  0.0000
0202-03-27_03:49:14.426000      27941.49        3.88912500e+00       -5.16068071e-08  25.0599  23.2255  23.4136  0.0000
0202-03-27_03:49:14.773000      27941.84        4.18729900e+00       -5.34661071e-08  25.0599  23.2255  23.4136  0.0000
0202-03-27_03:49:15.120000      27942.18        4.48557000e+00       -5.96017071e-08  25.0599  23.2255  23.4136  0.0000
0202-03-27_03:49:15.470000      27942.53        4.78354000e+00       -5.92299071e-08  25.0613  23.2272  23.4133  0.0000
0202-03-27_03:49:15.830000      27942.89        5.08219300e+00       -6.39401071e-08  25.0613  23.2272  23.4133  0.0000
0202-03-27_03:49:16.184000      27943.24        5.37962900e+00       -6.04694071e-08  25.0613  23.2272  23.4133  0.0000
0202-03-27_03:49:16.570000      27943.63        5.67811600e+00       -5.17324071e-08  25.0659  23.2280  23.4207  0.0000
0202-03-27_03:49:16.918000      27943.98        5.97596700e+00       -5.99777071e-08  25.0659  23.2280  23.4207  0.0000
0202-03-27_03:49:17.290000      27944.35        6.27400800e+00       -6.70430071e-08  25.0659  23.2280  23.4207  0.0000
0202-03-27_03:49:17.637000      27944.70        6.57227600e+00       -6.74768071e-08  25.0581  23.2238  23.4177  0.0000
0202-03-27_03:49:17.984000      27945.05        6.87041300e+00       -8.41485071e-08  25.0581  23.2238  23.4177  0.0000
0202-03-27_03:49:18.332000      27945.40        7.16885600e+00       -8.84248071e-08  25.0588  23.2295  23.4145  0.0000
0202-03-27_03:49:18.680000      27945.74        7.46669700e+00       -8.80530071e-08  25.0588  23.2295  23.4145  0.0000
0202-03-27_03:49:19.027000      27946.09        7.76482700e+00       -8.98503071e-08  25.0588  23.2295  23.4145  0.0000
0202-03-27_03:49:19.380000      27946.44        8.06299900e+00       -1.02803407e-07  25.0485  23.2241  23.4043  0.0000
0202-03-27_03:49:19.723000      27946.79        8.36127500e+00       -1.12099807e-07  25.0485  23.2241  23.4043  0.0000
0202-03-27_03:49:20.070000      27947.13        8.65922900e+00       -1.13029507e-07  25.0485  23.2241  23.4043  0.0000
0202-03-27_03:49:20.420000      27947.48        8.95738900e+00       -1.16996007e-07  25.0472  23.2260  23.4002  0.0000
0202-03-27_03:49:20.770000      27947.83        9.25560300e+00       -1.17119907e-07  25.0472  23.2260  23.4002  0.0000
0202-03-27_03:49:21.130000      27948.19        9.55344800e+00       -1.19351107e-07  25.0472  23.2260  23.4002  0.0000
0202-03-27_03:49:21.477000      27948.54        9.85219700e+00       -1.08753107e-07  25.0551  23.2271  23.4093  0.0000
0202-03-27_03:49:21.824000      27948.89        1.01502900e+01       -1.11728007e-07  25.0551  23.2271  23.4093  0.0000
0202-03-27_03:49:22.190000      27949.25        1.04481000e+01       -1.21086407e-07  25.0551  23.2271  23.4093  0.0000
0202-03-27_03:49:22.586000      27949.65        1.07462700e+01       -1.25366207e-07  25.0571  23.2223  23.4085  0.0000
0202-03-27_03:49:22.934000      27950.00        1.10443200e+01       -1.14708607e-07  25.0571  23.2223  23.4085  0.0000
0202-03-27_03:49:23.290000      27950.35        1.13429100e+01       -1.26670007e-07  25.0571  23.2223  23.4085  0.0000
0202-03-27_03:49:23.660000      27950.72        1.16409100e+01       -1.20534407e-07  25.0580  23.2282  23.4150  0.0000
0202-03-27_03:49:24.008000      27951.07        1.19389100e+01       -1.24191007e-07  25.0580  23.2282  23.4150  0.0000
0202-03-27_03:49:24.367000      27951.43        1.22372000e+01       -1.17993307e-07  25.0552  23.2234  23.4170  0.0000
0202-03-27_03:49:24.727000      27951.79        1.25355000e+01       -1.18675107e-07  25.0552  23.2234  23.4170  0.0000
0202-03-27_03:49:25.074000      27952.14        1.28334400e+01       -1.05350107e-07  25.0552  23.2234  23.4170  0.0000
0202-03-27_03:49:25.418000      27952.48        1.31317300e+01       -1.01569607e-07  25.0568  23.2262  23.4105  0.0000
0202-03-27_03:49:25.766000      27952.83        1.34294400e+01       -7.90101071e-08  25.0568  23.2262  23.4105  0.0000
0202-03-27_03:49:26.125000      27953.19        1.37278100e+01       -2.96769071e-08  25.0568  23.2262  23.4105  0.0000
0202-03-27_03:49:26.473000      27953.53        1.40263400e+01        5.43631929e-08  25.0488  23.2269  23.4055  0.0000
0202-03-27_03:49:26.820000      27953.88        1.43241900e+01        1.54021293e-07  25.0488  23.2269  23.4055  0.0000
0202-03-27_03:49:27.168000      27954.23        1.46226000e+01        3.08590593e-07  25.0488  23.2269  23.4055  0.0000
0202-03-27_03:49:27.516000      27954.58        1.49204600e+01        5.53459593e-07  25.0497  23.2225  23.3996  0.0000
0202-03-27_03:49:27.870000      27954.93        1.52187000e+01        9.06167593e-07  25.0497  23.2225  23.3996  0.0000
0202-03-27_03:49:28.230000      27955.29        1.55171300e+01        1.42713979e-06  25.0497  23.2225  23.3996  0.0000
0202-03-27_03:49:28.586000      27955.65        1.58153300e+01        2.57679579e-06  25.0710  23.2292  23.4214  0.0000
0202-03-27_03:49:28.945000      27956.01        1.61127200e+01        3.68809649e-06  25.0710  23.2292  23.4214  0.0000
0202-03-27_03:49:29.297000      27956.36        1.64112700e+01        5.58804799e-06  25.0710  23.2292  23.4214  0.0000
0202-03-27_03:49:29.656000      27956.72        1.67091800e+01        8.09685671e-06  25.0665  23.2244  23.4167  0.0000
0202-03-27_03:49:30.004000      27957.07        1.70079000e+01        1.17278739e-05  25.0665  23.2244  23.4167  0.0000
0202-03-27_03:49:30.350000      27957.41        1.73061100e+01        1.71230604e-05  25.0646  23.2271  23.4179  0.0000
0202-03-27_03:49:30.700000      27957.76        1.76035700e+01        2.54339730e-05  25.0646  23.2271  23.4179  0.0000
