Repository: shortlab/2025-devitre-PhD

# 2025-devitre-PhD
Data repository for Alexis Devitre's PhD thesis

File: chapter 6/data/tapes/ext_ffj51/Ic/anneal/step03/300k/30 min/Ic_2025-03-27_15-11-29567598_15e19pm2-0nA-anneal300k-30min-22k-.txt
# Ic = 19.51 A, n = 26.06 , Tavg = 22.16 K, 15e19pm2-0nA-anneal300k-30min-22k-
#datetime                        t_s     iHTS_A                vHTS_V                tHTS_K  tTAR_K  tHOL_K  tSPA_K
0202-03-27_15:11:01.900000      16790.73        7.17367400e-03       -9.61666667e-09  22.1728  19.6522  19.8554  0.0000
0202-03-27_15:11:02.258000      16791.09        3.08662700e-01        7.86063333e-09  22.1728  19.6522  19.8554  0.0000
0202-03-27_15:11:02.613000      16791.44        6.07093600e-01       -1.38310667e-08  22.1728  19.6522  19.8554  0.0000
0202-03-27_15:11:02.970000      16791.80        9.05121500e-01       -1.26534667e-08  22.1502  19.6425  19.8215  0.0000
0202-03-27_15:11:03.312000      16792.14        1.20335400e+00       -1.62176667e-09  22.1502  19.6425  19.8215  0.0000
0202-03-27_15:11:03.660000      16792.49        1.50355700e+00        7.98463333e-09  22.1619  19.6550  19.8414  0.0000
0202-03-27_15:11:04.010000      16792.84        1.80083400e+00        1.17031333e-08  22.1619  19.6550  19.8414  0.0000
0202-03-27_15:11:04.360000      16793.19        2.09843700e+00        9.90583333e-09  22.1619  19.6550  19.8414  0.0000
0202-03-27_15:11:04.707000      16793.53        2.39673100e+00        6.93103333e-09  22.1653  19.6437  19.8460  0.0000
0202-03-27_15:11:05.066000      16793.89        2.69423000e+00        6.55913333e-09  22.1653  19.6437  19.8460  0.0000
0202-03-27_15:11:05.410000      16794.24        2.99369300e+00        1.46157333e-08  22.1653  19.6437  19.8460  0.0000
0202-03-27_15:11:05.760000      16794.59        3.29153700e+00        1.30662333e-08  22.1678  19.6479  19.8354  0.0000
0202-03-27_15:11:06.110000      16794.94        3.58976800e+00        8.97583333e-09  22.1678  19.6479  19.8354  0.0000
0202-03-27_15:11:06.453000      16795.28        3.88793400e+00        1.51734333e-08  22.1678  19.6479  19.8354  0.0000
0202-03-27_15:11:06.812000      16795.64        4.18611000e+00        1.08970333e-08  22.1667  19.6502  19.8498  0.0000
0202-03-27_15:11:07.160000      16795.99        4.48367300e+00        1.65989333e-08  22.1667  19.6502  19.8498  0.0000
0202-03-27_15:11:07.523000      16796.35        4.78232400e+00        1.51114333e-08  22.1667  19.6502  19.8498  0.0000
0202-03-27_15:11:07.895000      16796.72        5.08048100e+00        1.79004333e-08  22.1581  19.6405  19.8235  0.0000
0202-03-27_15:11:08.242000      16797.07        5.37802700e+00        1.85821333e-08  22.1581  19.6405  19.8235  0.0000
0202-03-27_15:11:08.613000      16797.44        5.67641400e+00        1.77144333e-08  22.1581  19.6405  19.8235  0.0000
0202-03-27_15:11:08.960000      16797.79        5.97441800e+00        2.13710333e-08  22.1476  19.6527  19.8313  0.0000
0202-03-27_15:11:09.320000      16798.15        6.27256900e+00        3.22789333e-08  22.1476  19.6527  19.8313  0.0000
0202-03-27_15:11:09.680000      16798.51        6.57024700e+00        2.60193333e-08  22.1651  19.6408  19.8390  0.0000
0202-03-27_15:11:10.040000      16798.87        6.86837900e+00        2.49037333e-08  22.1651  19.6408  19.8390  0.0000
0202-03-27_15:11:10.383000      16799.21        7.16702100e+00        2.76926333e-08  22.1651  19.6408  19.8390  0.0000
0202-03-27_15:11:10.734000      16799.56        7.46484500e+00        3.02956333e-08  22.1546  19.6456  19.8235  0.0000
0202-03-27_15:11:11.082000      16799.91        7.76330700e+00        2.97986333e-08  22.1546  19.6456  19.8235  0.0000
0202-03-27_15:11:11.430000      16800.26        8.06070600e+00        2.47147333e-08  22.1546  19.6456  19.8235  0.0000
0202-03-27_15:11:11.785000      16800.62        8.35972100e+00        2.28554333e-08  22.1774  19.6478  19.8537  0.0000
0202-03-27_15:11:12.133000      16800.96        8.65779500e+00        2.70078333e-08  22.1774  19.6478  19.8537  0.0000
0202-03-27_15:11:12.504000      16801.33        8.95582000e+00        2.62641333e-08  22.1774  19.6478  19.8537  0.0000
0202-03-27_15:11:12.875000      16801.70        9.25349100e+00        3.69860333e-08  22.1670  19.6374  19.8259  0.0000
0202-03-27_15:11:13.234000      16802.07        9.55159500e+00        3.14081333e-08  22.1670  19.6374  19.8259  0.0000
0202-03-27_15:11:13.594000      16802.42        9.85036300e+00        3.72959333e-08  22.1670  19.6374  19.8259  0.0000
0202-03-27_15:11:13.957000      16802.79        1.01480800e+01        2.89910333e-08  22.1529  19.6496  19.8348  0.0000
0202-03-27_15:11:14.305000      16803.13        1.04466400e+01        3.99608333e-08  22.1529  19.6496  19.8348  0.0000
0202-03-27_15:11:14.656000      16803.48        1.07441200e+01        2.74416333e-08  22.1462  19.6374  19.8187  0.0000
0202-03-27_15:11:15.010000      16803.84        1.10427000e+01        2.26694333e-08  22.1462  19.6374  19.8187  0.0000
0202-03-27_15:11:15.355000      16804.19        1.13402600e+01        2.67599333e-08  22.1462  19.6374  19.8187  0.0000
0202-03-27_15:11:15.707000      16804.54        1.16389700e+01        2.55204333e-08  22.1411  19.6417  19.8126  0.0000
0202-03-27_15:11:16.055000      16804.88        1.19367600e+01        2.09341333e-08  22.1411  19.6417  19.8126  0.0000
0202-03-27_15:11:16.402000      16805.23        1.22351200e+01        2.83093333e-08  22.1411  19.6417  19.8126  0.0000
0202-03-27_15:11:16.760000      16805.59        1.25329000e+01        2.19887333e-08  22.1689  19.6432  19.8504  0.0000
0202-03-27_15:11:17.110000      16805.94        1.28311300e+01        3.35842333e-08  22.1689  19.6432  19.8504  0.0000
0202-03-27_15:11:17.457000      16806.29        1.31293000e+01        2.46625333e-08  22.1689  19.6432  19.8504  0.0000
0202-03-27_15:11:17.805000      16806.63        1.34276000e+01        1.87748333e-08  22.1592  19.6339  19.8241  0.0000
0202-03-27_15:11:18.152000      16806.98        1.37259500e+01        2.09440333e-08  22.1592  19.6339  19.8241  0.0000
0202-03-27_15:11:18.543000      16807.37        1.40236800e+01        1.57380333e-08  22.1592  19.6339  19.8241  0.0000
0202-03-27_15:11:18.926000      16807.75        1.43220400e+01        3.14799333e-08  22.1738  19.6457  19.8465  0.0000
0202-03-27_15:11:19.270000      16808.10        1.46200600e+01        4.13961333e-08  22.1738  19.6457  19.8465  0.0000
0202-03-27_15:11:19.630000      16808.46        1.49187400e+01        4.05904333e-08  22.1738  19.6457  19.8465  0.0000
0202-03-27_15:11:19.990000      16808.82        1.52166200e+01        2.62120333e-08  22.1606  19.6344  19.8261  0.0000
0202-03-27_15:11:20.336000      16809.16        1.55143700e+01        2.78853333e-08  22.1606  19.6344  19.8261  0.0000
0202-03-27_15:11:20.684000      16809.51        1.58127200e+01        3.16659333e-08  22.1544  19.6382  19.8137  0.0000
0202-03-27_15:11:21.030000      16809.86        1.61106400e+01        3.37731333e-08  22.1544  19.6382  19.8137  0.0000
0202-03-27_15:11:21.380000      16810.21        1.64090900e+01        3.50746333e-08  22.1544  19.6382  19.8137  0.0000
0202-03-27_15:11:21.740000      16810.57        1.67068600e+01        3.24716333e-08  22.1560  19.6397  19.8278  0.0000
0202-03-27_15:11:22.082000      16810.91        1.70056000e+01        4.15201333e-08  22.1560  19.6397  19.8278  0.0000
0202-03-27_15:11:22.430000      16811.26        1.73034800e+01        4.70360333e-08  22.1560  19.6397  19.8278  0.0000
0202-03-27_15:11:22.777000      16811.61        1.76014900e+01        5.48474333e-08  22.1554  19.6303  19.8150  0.0000
0202-03-27_15:11:23.125000      16811.95        1.78997600e+01        6.35277333e-08  22.1554  19.6303  19.8150  0.0000
0202-03-27_15:11:23.496000      16812.32        1.81978100e+01        7.56750333e-08  22.1554  19.6303  19.8150  0.0000
0202-03-27_15:11:23.887000      16812.72        1.84960500e+01        9.94119333e-08  22.1528  19.6422  19.8281  0.0000
0202-03-27_15:11:24.234000      16813.06        1.87941100e+01        1.26495533e-07  22.1528  19.6422  19.8281  0.0000
0202-03-27_15:11:24.590000      16813.42        1.90924100e+01        1.71366333e-07  22.1528  19.6422  19.8281  0.0000
0202-03-27_15:11:24.953000      16813.78        1.93906500e+01        2.26153233e-07  22.1620  19.6311  19.8317  0.0000
0202-03-27_15:11:25.310000      16814.14        1.96891700e+01        3.15275033e-07  22.1620  19.6311  19.8317  0.0000
0202-03-27_15:11:25.660000      16814.49        1.99868000e+01        4.43255933e-07  22.1708  19.6363  19.8243  0.0000
0202-03-27_15:11:26.004000      16814.84        2.02851500e+01        6.15921633e-07  22.1708  19.6363  19.8243  0.0000
0202-03-27_15:11:26.350000      16815.18        2.05833500e+01        8.56699233e-07  22.1708  19.6363  19.8243  0.0000
0202-03-27_15:11:26.710000      16815.54        2.08807500e+01        1.19068893e-06  22.1698  19.6386  19.8398  0.0000
0202-03-27_15:11:27.060000      16815.89        2.11784300e+01        1.67342163e-06  22.1698  19.6386  19.8398  0.0000
0202-03-27_15:11:27.402000      16816.23        2.14773400e+01        2.32280833e-06  22.1698  19.6386  19.8398  0.0000
0202-03-27_15:11:27.754000      16816.58        2.17754500e+01        3.74286916e-06  22.1561  19.6294  19.8077  0.0000
0202-03-27_15:11:28.098000      16816.93        2.20736700e+01        5.13900716e-06  22.1561  19.6294  19.8077  0.0000
0202-03-27_15:11:28.453000      16817.28        2.23716500e+01        7.13798813e-06  22.1561  19.6294  19.8077  0.0000
0202-03-27_15:11:28.800000      16817.63        2.26703400e+01        9.94730914e-06  22.1592  19.6420  19.8167  0.0000
0202-03-27_15:11:29.150000      16817.98        2.29683700e+01        1.40075003e-05  22.1592  19.6420  19.8167  0.0000
0202-03-27_15:11:29.530000      16818.36        2.32668600e+01        2.00533110e-05  22.1592  19.6420  19.8167  0.0000

File: chapter 6/data/tapes/ext_ffj51/Ic/anneal/step03/300k/30 min/Ic_2025-03-27_15-12-14279698_15e19pm2-0nA-anneal300k-30min-22k-.txt
# Ic = 19.57 A, n = 26.54 , Tavg = 22.19 K, 15e19pm2-0nA-anneal300k-30min-22k-
#datetime                        t_s     iHTS_A                vHTS_V                tHTS_K  tTAR_K  tHOL_K  tSPA_K
0202-03-27_15:11:46.610000      16835.44        7.32216700e-03        1.04462000e-08  22.1652  19.6331  19.8279  0.0000
0202-03-27_15:11:46.977000      16835.81        3.08834400e-01        4.18061000e-08  22.1652  19.6331  19.8279  0.0000
0202-03-27_15:11:47.332000      16836.16        6.06750900e-01        8.98377000e-08  22.1652  19.6331  19.8279  0.0000
0202-03-27_15:11:47.680000      16836.51        9.05238800e-01        4.40993000e-08  22.1775  19.6233  19.8120  0.0000
0202-03-27_15:11:48.027000      16836.86        1.20352500e+00        2.83573000e-08  22.1775  19.6233  19.8120  0.0000
0202-03-27_15:11:48.375000      16837.20        1.50202400e+00        2.35851000e-08  22.1775  19.6233  19.8120  0.0000
0202-03-27_15:11:48.723000      16837.55        1.79983400e+00        3.00926000e-08  22.1829  19.6356  19.8341  0.0000
0202-03-27_15:11:49.070000      16837.90        2.09885500e+00        3.23857000e-08  22.1829  19.6356  19.8341  0.0000
0202-03-27_15:11:49.418000      16838.25        2.39664000e+00        3.08983000e-08  22.1829  19.6356  19.8341  0.0000
0202-03-27_15:11:49.766000      16838.60        2.69486300e+00        2.71797000e-08  22.1802  19.6248  19.8305  0.0000
0202-03-27_15:11:50.113000      16838.94        2.99311000e+00        2.35851000e-08  22.1802  19.6248  19.8305  0.0000
0202-03-27_15:11:50.473000      16839.30        3.29121300e+00        2.81714000e-08  22.1802  19.6248  19.8305  0.0000
0202-03-27_15:11:50.820000      16839.65        3.58894000e+00        3.41831000e-08  22.1678  19.6278  19.8081  0.0000
0202-03-27_15:11:51.168000      16840.00        3.88786500e+00        2.43288000e-08  22.1678  19.6278  19.8081  0.0000
0202-03-27_15:11:51.586000      16840.41        4.18566300e+00        2.16639000e-08  22.1678  19.6278  19.8081  0.0000
0202-03-27_15:11:51.934000      16840.76        4.48359900e+00        2.10393000e-08  22.1684  19.6305  19.8254  0.0000
0202-03-27_15:11:52.280000      16841.11        4.78181600e+00        1.57681000e-08  22.1684  19.6305  19.8254  0.0000
0202-03-27_15:11:52.630000      16841.46        5.07981500e+00        1.71936000e-08  22.1608  19.6194  19.7988  0.0000
0202-03-27_15:11:52.977000      16841.81        5.37785900e+00        1.93008000e-08  22.1608  19.6194  19.7988  0.0000
0202-03-27_15:11:53.324000      16842.16        5.67625800e+00        1.76894000e-08  22.1608  19.6194  19.7988  0.0000
0202-03-27_15:11:53.684000      16842.51        5.97426900e+00        1.86190000e-08  22.1530  19.6317  19.8029  0.0000
0202-03-27_15:11:54.030000      16842.86        6.27253000e+00        2.66140000e-08  22.1530  19.6317  19.8029  0.0000
0202-03-27_15:11:54.380000      16843.21        6.57104300e+00        3.87613000e-08  22.1530  19.6317  19.8029  0.0000
0202-03-27_15:11:54.723000      16843.55        6.86932100e+00        3.35553000e-08  22.1653  19.6203  19.8146  0.0000
0202-03-27_15:11:55.070000      16843.90        7.16675200e+00        2.92170000e-08  22.1653  19.6203  19.8146  0.0000
0202-03-27_15:11:55.418000      16844.25        7.46513300e+00        2.46927000e-08  22.1653  19.6203  19.8146  0.0000
0202-03-27_15:11:55.770000      16844.60        7.76334300e+00        2.20897000e-08  22.1719  19.6234  19.8102  0.0000
0202-03-27_15:11:56.117000      16844.95        8.06130200e+00        3.86993000e-08  22.1719  19.6234  19.8102  0.0000
0202-03-27_15:11:56.465000      16845.30        8.35957400e+00        4.00008000e-08  22.1719  19.6234  19.8102  0.0000
0202-03-27_15:11:56.812000      16845.64        8.65740000e+00        3.90712000e-08  22.1793  19.6271  19.8359  0.0000
0202-03-27_15:11:57.160000      16845.99        8.95554000e+00        3.67781000e-08  22.1793  19.6271  19.8359  0.0000
0202-03-27_15:11:57.570000      16846.40        9.25353200e+00        3.92581000e-08  22.1793  19.6271  19.8359  0.0000
0202-03-27_15:11:57.920000      16846.75        9.55218200e+00        4.72599000e-08  22.1692  19.6162  19.8111  0.0000
0202-03-27_15:11:58.270000      16847.10        9.84961100e+00        3.94529000e-08  22.1692  19.6162  19.8111  0.0000
0202-03-27_15:11:58.617000      16847.45        1.01482800e+01        3.88951000e-08  22.1692  19.6162  19.8111  0.0000
0202-03-27_15:11:58.977000      16847.81        1.04460700e+01        4.58984000e-08  22.1703  19.6285  19.8209  0.0000
0202-03-27_15:11:59.324000      16848.15        1.07443200e+01        4.60843000e-08  22.1703  19.6285  19.8209  0.0000
0202-03-27_15:11:59.670000      16848.50        1.10424700e+01        3.82753000e-08  22.1623  19.6181  19.8120  0.0000
0202-03-27_15:12:00.020000      16848.85        1.13404300e+01        4.34193000e-08  22.1623  19.6181  19.8120  0.0000
0202-03-27_15:12:00.367000      16849.19        1.16384900e+01        4.71999000e-08  22.1623  19.6181  19.8120  0.0000
0202-03-27_15:12:00.710000      16849.54        1.19368200e+01        5.80457000e-08  22.1496  19.6197  19.7897  0.0000
0202-03-27_15:12:01.060000      16849.89        1.22349800e+01        3.86472000e-08  22.1496  19.6197  19.7897  0.0000
0202-03-27_15:12:01.406000      16850.24        1.25327900e+01        4.06304000e-08  22.1496  19.6197  19.7897  0.0000
0202-03-27_15:12:01.754000      16850.58        1.28312500e+01        4.16840000e-08  22.1577  19.6235  19.8095  0.0000
0202-03-27_15:12:02.100000      16850.93        1.31293900e+01        3.84612000e-08  22.1577  19.6235  19.8095  0.0000
0202-03-27_15:12:02.450000      16851.28        1.34277100e+01        3.97008000e-08  22.1577  19.6235  19.8095  0.0000
0202-03-27_15:12:02.810000      16851.64        1.37258100e+01        4.01966000e-08  22.1549  19.6126  19.7987  0.0000
0202-03-27_15:12:03.156000      16851.99        1.40239500e+01        4.28615000e-08  22.1549  19.6126  19.7987  0.0000
0202-03-27_15:12:03.594000      16852.42        1.43221800e+01        3.61086000e-08  22.1549  19.6126  19.7987  0.0000
0202-03-27_15:12:03.965000      16852.79        1.46202200e+01        3.74778000e-08  22.1703  19.6254  19.8160  0.0000
0202-03-27_15:12:04.312000      16853.14        1.49179100e+01        3.76638000e-08  22.1703  19.6254  19.8160  0.0000
0202-03-27_15:12:04.664000      16853.49        1.52170500e+01        3.38213000e-08  22.1680  19.6152  19.8212  0.0000
0202-03-27_15:12:05.010000      16853.84        1.55148400e+01        3.80356000e-08  22.1680  19.6152  19.8212  0.0000
0202-03-27_15:12:05.355000      16854.19        1.58126300e+01        4.12584000e-08  22.1680  19.6152  19.8212  0.0000
0202-03-27_15:12:05.715000      16854.54        1.61107500e+01        3.30775000e-08  22.1613  19.6173  19.8004  0.0000
0202-03-27_15:12:06.060000      16854.89        1.64090200e+01        4.81378000e-08  22.1613  19.6173  19.8004  0.0000
0202-03-27_15:12:06.406000      16855.24        1.67074200e+01        4.44192000e-08  22.1613  19.6173  19.8004  0.0000
0202-03-27_15:12:06.758000      16855.59        1.70053600e+01        4.22500000e-08  22.1788  19.6223  19.8309  0.0000
0202-03-27_15:12:07.100000      16855.93        1.73036000e+01        5.22282000e-08  22.1788  19.6223  19.8309  0.0000
0202-03-27_15:12:07.450000      16856.28        1.76018100e+01        4.59066000e-08  22.1788  19.6223  19.8309  0.0000
0202-03-27_15:12:07.805000      16856.63        1.78993600e+01        4.86336000e-08  22.1622  19.6108  19.7965  0.0000
0202-03-27_15:12:08.152000      16856.98        1.81976000e+01        7.06351000e-08  22.1622  19.6108  19.7965  0.0000
0202-03-27_15:12:08.560000      16857.39        1.84957000e+01        8.84223000e-08  22.1622  19.6108  19.7965  0.0000
0202-03-27_15:12:08.920000      16857.75        1.87940400e+01        1.14514300e-07  22.1618  19.6229  19.8010  0.0000
0202-03-27_15:12:09.270000      16858.10        1.90919200e+01        1.42403600e-07  22.1618  19.6229  19.8010  0.0000
0202-03-27_15:12:09.617000      16858.45        1.93903100e+01        2.02087000e-07  22.1618  19.6229  19.8010  0.0000
0202-03-27_15:12:09.977000      16858.80        1.96881400e+01        2.94493700e-07  22.1658  19.6125  19.8036  0.0000
0202-03-27_15:12:10.332000      16859.16        1.99868500e+01        4.14479700e-07  22.1658  19.6125  19.8036  0.0000
0202-03-27_15:12:10.680000      16859.51        2.02846300e+01        5.76919300e-07  22.1531  19.6148  19.7893  0.0000
0202-03-27_15:12:11.035000      16859.86        2.05829400e+01        8.32757100e-07  22.1531  19.6148  19.7893  0.0000
0202-03-27_15:12:11.395000      16860.22        2.08810200e+01        1.19358260e-06  22.1531  19.6148  19.7893  0.0000
0202-03-27_15:12:11.742000      16860.57        2.11793000e+01        1.65425180e-06  22.1832  19.6204  19.8254  0.0000
0202-03-27_15:12:12.086000      16860.92        2.14778500e+01        2.21842120e-06  22.1832  19.6204  19.8254  0.0000
0202-03-27_15:12:12.434000      16861.26        2.17752600e+01        3.58010048e-06  22.1832  19.6204  19.8254  0.0000
0202-03-27_15:12:12.780000      16861.61        2.20727100e+01        5.12169672e-06  22.1720  19.6090  19.7990  0.0000
0202-03-27_15:12:13.130000      16861.96        2.23718700e+01        7.02188730e-06  22.1720  19.6090  19.7990  0.0000
0202-03-27_15:12:13.490000      16862.32        2.26709700e+01        9.64007226e-06  22.1720  19.6090  19.7990  0.0000
0202-03-27_15:12:13.918000      16862.75        2.29692700e+01        1.40915855e-05  22.1886  19.6222  19.8188  0.0000
0202-03-27_15:12:14.266000      16863.10        2.32670600e+01        2.01194898e-05  22.1886  19.6222  19.8188  0.0000

File: chapter 6/data/tapes/ext_ffj51/Ic/anneal/step03/300k/30 min/Ic_2025-03-27_15-15-59313478_15e19pm2-0nA-anneal300k-30min-22k-.txt
# Ic = 19.50 A, n = 25.98 , Tavg = 22.19 K, 15e19pm2-0nA-anneal300k-30min-22k-
#datetime                        t_s     iHTS_A                vHTS_V                tHTS_K  tTAR_K  tHOL_K  tSPA_K
0202-03-27_15:15:31.617000      17060.45        8.09382000e-03        4.33830769e-09  22.1762  19.5564  19.7360  0.0000
0202-03-27_15:15:31.973000      17060.80        3.09575100e-01        4.64820769e-09  22.1944  19.5660  19.7694  0.0000
0202-03-27_15:15:32.320000      17061.15        6.07644800e-01        3.40870769e-09  22.1944  19.5660  19.7694  0.0000
0202-03-27_15:15:32.668000      17061.50        9.05635900e-01       -8.05692308e-10  22.1868  19.5533  19.7492  0.0000
0202-03-27_15:15:33.016000      17061.85        1.20417200e+00        2.04270769e-09  22.1868  19.5533  19.7492  0.0000
0202-03-27_15:15:33.363000      17062.19        1.50229100e+00        1.36284077e-08  22.1868  19.5533  19.7492  0.0000
0202-03-27_15:15:33.723000      17062.55        1.80068800e+00        7.36880769e-09  22.1951  19.5662  19.7582  0.0000
0202-03-27_15:15:34.070000      17062.90        2.09861400e+00        6.50110769e-09  22.1951  19.5662  19.7582  0.0000
0202-03-27_15:15:34.418000      17063.25        2.39694400e+00        3.58820769e-09  22.1951  19.5662  19.7582  0.0000
0202-03-27_15:15:34.766000      17063.59        2.69547500e+00        1.00337077e-08  22.1854  19.5577  19.7591  0.0000
0202-03-27_15:15:35.113000      17063.94        2.99364300e+00       -1.36989231e-09  22.1854  19.5577  19.7591  0.0000
0202-03-27_15:15:35.460000      17064.29        3.29164300e+00       -4.40669231e-09  22.1854  19.5577  19.7591  0.0000
0202-03-27_15:15:35.810000      17064.64        3.58974000e+00       -7.31959231e-09  22.1740  19.5569  19.7299  0.0000
0202-03-27_15:15:36.156000      17064.99        3.88772200e+00       -1.04803923e-08  22.1740  19.5569  19.7299  0.0000
0202-03-27_15:15:36.590000      17065.42        4.18618700e+00       -5.15039231e-09  22.1740  19.5569  19.7299  0.0000
0202-03-27_15:15:36.965000      17065.79        4.48433800e+00        5.51407692e-10  22.1804  19.5642  19.7588  0.0000
0202-03-27_15:15:37.310000      17066.14        4.78238200e+00       -6.82379231e-09  22.1804  19.5642  19.7588  0.0000
0202-03-27_15:15:37.660000      17066.49        5.08084700e+00       -1.48186923e-08  22.1919  19.5503  19.7494  0.0000
0202-03-27_15:15:38.008000      17066.84        5.37883500e+00       -9.36479231e-09  22.1919  19.5503  19.7494  0.0000
0202-03-27_15:15:38.355000      17067.18        5.67681000e+00       -8.43519231e-09  22.1919  19.5503  19.7494  0.0000
0202-03-27_15:15:38.715000      17067.54        5.97506200e+00       -1.59344923e-08  22.1821  19.5630  19.7545  0.0000
0202-03-27_15:15:39.062000      17067.89        6.27302800e+00       -1.08535923e-08  22.1821  19.5630  19.7545  0.0000
0202-03-27_15:15:39.410000      17068.24        6.57130800e+00       -1.48826923e-08  22.1821  19.5630  19.7545  0.0000
0202-03-27_15:15:39.758000      17068.59        6.86948600e+00       -9.36679231e-09  22.1938  19.5547  19.7634  0.0000
0202-03-27_15:15:40.105000      17068.93        7.16749000e+00       -6.63979231e-09  22.1938  19.5547  19.7634  0.0000
0202-03-27_15:15:40.460000      17069.29        7.46529300e+00       -1.04823923e-08  22.1938  19.5547  19.7634  0.0000
0202-03-27_15:15:40.812000      17069.64        7.76375900e+00       -3.72689231e-09  22.1674  19.5552  19.7247  0.0000
0202-03-27_15:15:41.160000      17069.99        8.06217000e+00       -5.58619231e-09  22.1674  19.5552  19.7247  0.0000
0202-03-27_15:15:41.523000      17070.35        8.36054400e+00       -1.37179231e-09  22.1674  19.5552  19.7247  0.0000
0202-03-27_15:15:41.914000      17070.74        8.65852100e+00       -2.11559231e-09  22.1818  19.5618  19.7518  0.0000
0202-03-27_15:15:42.270000      17071.10        8.95649400e+00        1.04520769e-09  22.1818  19.5618  19.7518  0.0000
0202-03-27_15:15:42.633000      17071.46        9.25451000e+00       -3.18192308e-10  22.1642  19.5482  19.7212  0.0000
0202-03-27_15:15:42.980000      17071.81        9.55265700e+00        6.87100769e-09  22.1642  19.5482  19.7212  0.0000
0202-03-27_15:15:43.330000      17072.16        9.85108600e+00        2.78060769e-09  22.1642  19.5482  19.7212  0.0000
0202-03-27_15:15:43.688000      17072.51        1.01489900e+01       -3.72689231e-09  22.1800  19.5617  19.7515  0.0000
0202-03-27_15:15:44.035000      17072.86        1.04472000e+01       -1.86769231e-09  22.1800  19.5617  19.7515  0.0000
0202-03-27_15:15:44.383000      17073.21        1.07449900e+01       -5.52429231e-09  22.1800  19.5617  19.7515  0.0000
0202-03-27_15:15:44.730000      17073.56        1.10432700e+01       -3.12192308e-10  22.1938  19.5539  19.7712  0.0000
0202-03-27_15:15:45.080000      17073.91        1.13416300e+01        7.50607692e-10  22.1938  19.5539  19.7712  0.0000
0202-03-27_15:15:45.434000      17074.26        1.16390900e+01       -3.71169231e-09  22.1938  19.5539  19.7712  0.0000
0202-03-27_15:15:45.780000      17074.61        1.19378900e+01        1.92807692e-10  22.1738  19.5547  19.7346  0.0000
0202-03-27_15:15:46.130000      17074.96        1.22356700e+01       -4.39339231e-09  22.1738  19.5547  19.7346  0.0000
0202-03-27_15:15:46.477000      17075.31        1.25340200e+01       -4.95119231e-09  22.1738  19.5547  19.7346  0.0000
0202-03-27_15:15:46.880000      17075.71        1.28323100e+01       -6.31469231e-09  22.1885  19.5616  19.7620  0.0000
0202-03-27_15:15:47.227000      17076.05        1.31305100e+01       -1.04670923e-08  22.1885  19.5616  19.7620  0.0000
0202-03-27_15:15:47.594000      17076.42        1.34282700e+01       -1.11488923e-08  22.1885  19.5616  19.7620  0.0000
0202-03-27_15:15:47.960000      17076.79        1.37266400e+01       -2.54033923e-08  22.1588  19.5474  19.7263  0.0000
0202-03-27_15:15:48.305000      17077.14        1.40246600e+01       -1.81521923e-08  22.1588  19.5474  19.7263  0.0000
0202-03-27_15:15:48.664000      17077.49        1.43227800e+01       -2.42877923e-08  22.1597  19.5595  19.7290  0.0000
0202-03-27_15:15:49.010000      17077.84        1.46215100e+01       -1.57350923e-08  22.1597  19.5595  19.7290  0.0000
0202-03-27_15:15:49.360000      17078.19        1.49191200e+01       -2.41018923e-08  22.1597  19.5595  19.7290  0.0000
0202-03-27_15:15:49.707000      17078.54        1.52174900e+01       -2.07551923e-08  22.1801  19.5515  19.7544  0.0000
0202-03-27_15:15:50.055000      17078.88        1.55156400e+01       -2.77584923e-08  22.1801  19.5515  19.7544  0.0000
0202-03-27_15:15:50.414000      17079.24        1.58135100e+01       -3.75508923e-08  22.1801  19.5515  19.7544  0.0000
0202-03-27_15:15:50.760000      17079.59        1.61120000e+01       -3.13541923e-08  22.1740  19.5519  19.7327  0.0000
0202-03-27_15:15:51.110000      17079.94        1.64102500e+01       -3.78001923e-08  22.1740  19.5519  19.7327  0.0000
0202-03-27_15:15:51.457000      17080.29        1.67080100e+01       -2.72642923e-08  22.1740  19.5519  19.7327  0.0000
0202-03-27_15:15:51.810000      17080.64        1.70062200e+01       -1.97031923e-08  22.1845  19.5585  19.7599  0.0000
0202-03-27_15:15:52.164000      17081.00        1.73040300e+01       -1.40013923e-08  22.1845  19.5585  19.7599  0.0000
0202-03-27_15:15:52.555000      17081.38        1.76027200e+01        7.49007692e-10  22.1845  19.5585  19.7599  0.0000
0202-03-27_15:15:52.920000      17081.75        1.79007500e+01       -7.38492308e-10  22.1853  19.5453  19.7399  0.0000
0202-03-27_15:15:53.277000      17082.11        1.81989000e+01        7.62830769e-09  22.1853  19.5453  19.7399  0.0000
0202-03-27_15:15:53.633000      17082.46        1.84968800e+01        3.59515077e-08  22.1698  19.5590  19.7375  0.0000
0202-03-27_15:15:53.992000      17082.82        1.87955300e+01        6.39647077e-08  22.1698  19.5590  19.7375  0.0000
0202-03-27_15:15:54.340000      17083.17        1.90936700e+01        1.03815408e-07  22.1698  19.5590  19.7375  0.0000
0202-03-27_15:15:54.688000      17083.52        1.93918000e+01        1.62197008e-07  22.1828  19.5505  19.7489  0.0000
0202-03-27_15:15:55.035000      17083.87        1.96905500e+01        2.46112808e-07  22.1828  19.5505  19.7489  0.0000
0202-03-27_15:15:55.395000      17084.22        1.99877200e+01        3.73535908e-07  22.1828  19.5505  19.7489  0.0000
0202-03-27_15:15:55.742000      17084.57        2.02859300e+01        5.66034108e-07  22.1668  19.5523  19.7233  0.0000
0202-03-27_15:15:56.090000      17084.92        2.05844600e+01        8.14806608e-07  22.1668  19.5523  19.7233  0.0000
0202-03-27_15:15:56.438000      17085.27        2.08822900e+01        1.14030531e-06  22.1668  19.5523  19.7233  0.0000
0202-03-27_15:15:56.785000      17085.61        2.11808500e+01        1.61082821e-06  22.1871  19.5600  19.7609  0.0000
0202-03-27_15:15:57.140000      17085.97        2.14787800e+01        2.26461541e-06  22.1871  19.5600  19.7609  0.0000
0202-03-27_15:15:57.490000      17086.32        2.17771900e+01        3.68349907e-06  22.1871  19.5600  19.7609  0.0000
0202-03-27_15:15:57.875000      17086.70        2.20753300e+01        5.10176296e-06  22.1904  19.5476  19.7479  0.0000
0202-03-27_15:15:58.223000      17087.05        2.23734100e+01        7.11140396e-06  22.1904  19.5476  19.7479  0.0000
0202-03-27_15:15:58.586000      17087.41        2.26729100e+01        9.91403074e-06  22.1904  19.5476  19.7479  0.0000
0202-03-27_15:15:58.945000      17087.77        2.29700100e+01        1.38821862e-05  22.1922  19.5622  19.7532  0.0000
0202-03-27_15:15:59.300000      17088.13        2.32677600e+01        2.01775829e-05  22.1922  19.5622  19.7532  0.0000

File: chapter 6/data/tapes/ext_ffj51/Ic/anneal/step03/300k/30 min/Ic_2025-03-27_15-16-43830081_15e19pm2-0nA-anneal300k-30min-22k-.txt
# Ic = 19.58 A, n = 26.76 , Tavg = 22.21 K, 15e19pm2-0nA-anneal300k-30min-22k-
#datetime                        t_s     iHTS_A                vHTS_V                tHTS_K  tTAR_K  tHOL_K  tSPA_K
0202-03-27_15:16:16.312000      17105.14        8.35874400e-03        9.34414615e-09  22.1734  19.5555  19.7278  0.0000
0202-03-27_15:16:16.668000      17105.50        3.09240600e-01        2.46522462e-08  22.1879  19.5634  19.7566  0.0000
0202-03-27_15:16:17.016000      17105.84        6.08161800e-01        2.27929462e-08  22.1879  19.5634  19.7566  0.0000
0202-03-27_15:16:17.370000      17106.20        9.06295100e-01        1.96941462e-08  22.1879  19.5634  19.7566  0.0000
0202-03-27_15:16:17.720000      17106.55        1.20441900e+00        1.70911462e-08  22.1754  19.5496  19.7304  0.0000
0202-03-27_15:16:18.066000      17106.90        1.50271400e+00        2.57678462e-08  22.1754  19.5496  19.7304  0.0000
0202-03-27_15:16:18.414000      17107.24        1.80077700e+00        3.22753462e-08  22.1754  19.5496  19.7304  0.0000
0202-03-27_15:16:18.760000      17107.59        2.09863700e+00        2.77510462e-08  22.1873  19.5627  19.7465  0.0000
0202-03-27_15:16:19.120000      17107.95        2.39729800e+00        2.80609462e-08  22.1873  19.5627  19.7465  0.0000
0202-03-27_15:16:19.470000      17108.30        2.69623600e+00        4.00852462e-08  22.1873  19.5627  19.7465  0.0000
0202-03-27_15:16:19.812000      17108.64        2.99396800e+00        4.34964462e-08  22.1988  19.5552  19.7605  0.0000
0202-03-27_15:16:20.164000      17108.99        3.29189000e+00        4.29394462e-08  22.1988  19.5552  19.7605  0.0000
0202-03-27_15:16:20.566000      17109.39        3.58987200e+00        4.16379462e-08  22.1988  19.5552  19.7605  0.0000
0202-03-27_15:16:20.920000      17109.75        3.88840900e+00        5.39092462e-08  22.1904  19.5559  19.7433  0.0000
0202-03-27_15:16:21.270000      17110.10        4.18678500e+00        5.45290462e-08  22.1904  19.5559  19.7433  0.0000
0202-03-27_15:16:21.620000      17110.45        4.48416600e+00        4.87032462e-08  22.2020  19.5633  19.7705  0.0000
0202-03-27_15:16:21.970000      17110.80        4.78254200e+00        5.22978462e-08  22.2020  19.5633  19.7705  0.0000
0202-03-27_15:16:22.316000      17111.15        5.08093300e+00        4.50466462e-08  22.2020  19.5633  19.7705  0.0000
0202-03-27_15:16:22.664000      17111.49        5.37863400e+00        4.16999462e-08  22.1816  19.5496  19.7369  0.0000
0202-03-27_15:16:23.010000      17111.84        5.67711600e+00        4.56664462e-08  22.1816  19.5496  19.7369  0.0000
0202-03-27_15:16:23.360000      17112.19        5.97533200e+00        5.39712462e-08  22.1816  19.5496  19.7369  0.0000
0202-03-27_15:16:23.707000      17112.54        6.27377900e+00        5.29176462e-08  22.1800  19.5626  19.7431  0.0000
0202-03-27_15:16:24.055000      17112.88        6.57160800e+00        4.87032462e-08  22.1800  19.5626  19.7431  0.0000
0202-03-27_15:16:24.410000      17113.24        6.86966600e+00        4.52945462e-08  22.1800  19.5626  19.7431  0.0000
0202-03-27_15:16:24.758000      17113.59        7.16767500e+00        4.57903462e-08  22.1818  19.5543  19.7408  0.0000
0202-03-27_15:16:25.105000      17113.93        7.46597100e+00        3.43247462e-08  22.1818  19.5543  19.7408  0.0000
0202-03-27_15:16:25.453000      17114.28        7.76422000e+00        2.68922462e-08  22.1818  19.5543  19.7408  0.0000
0202-03-27_15:16:25.800000      17114.63        8.06233900e+00        3.30967462e-08  22.1722  19.5537  19.7294  0.0000
0202-03-27_15:16:26.156000      17114.99        8.36041100e+00        2.90683462e-08  22.1722  19.5537  19.7294  0.0000
0202-03-27_15:16:26.540000      17115.37        8.65817900e+00        3.53899462e-08  22.1722  19.5537  19.7294  0.0000
0202-03-27_15:16:26.918000      17115.75        8.95667600e+00        2.86964462e-08  22.1942  19.5615  19.7634  0.0000
0202-03-27_15:16:27.266000      17116.09        9.25460400e+00        3.71252462e-08  22.1942  19.5615  19.7634  0.0000
0202-03-27_15:16:27.613000      17116.44        9.55312700e+00        1.57434462e-08  22.1942  19.5615  19.7634  0.0000
0202-03-27_15:16:27.973000      17116.80        9.85120700e+00        7.74854615e-09  22.1866  19.5477  19.7421  0.0000
0202-03-27_15:16:28.332000      17117.16        1.01489500e+01        2.00817462e-08  22.1866  19.5477  19.7421  0.0000
0202-03-27_15:16:28.680000      17117.51        1.04472500e+01        2.33665462e-08  22.1883  19.5606  19.7524  0.0000
0202-03-27_15:16:29.027000      17117.86        1.07451600e+01        1.22107462e-08  22.1883  19.5606  19.7524  0.0000
0202-03-27_15:16:29.383000      17118.21        1.10430700e+01        3.10024615e-09  22.1883  19.5606  19.7524  0.0000
0202-03-27_15:16:29.730000      17118.56        1.13414200e+01        1.67970462e-08  22.1978  19.5535  19.7598  0.0000
0202-03-27_15:16:30.080000      17118.91        1.16403300e+01        1.39461462e-08  22.1978  19.5535  19.7598  0.0000
0202-03-27_15:16:30.426000      17119.25        1.19378600e+01        4.46374615e-09  22.1978  19.5535  19.7598  0.0000
0202-03-27_15:16:30.773000      17119.60        1.22363500e+01       -3.09735385e-09  22.1563  19.5536  19.7167  0.0000
0202-03-27_15:16:31.133000      17119.96        1.25341300e+01        4.52544615e-09  22.1563  19.5536  19.7167  0.0000
0202-03-27_15:16:31.496000      17120.33        1.28324200e+01        5.57546154e-10  22.1563  19.5536  19.7167  0.0000
0202-03-27_15:16:31.887000      17120.71        1.31306700e+01       -4.34853846e-10  22.1773  19.5610  19.7543  0.0000
0202-03-27_15:16:32.230000      17121.06        1.34286100e+01       -7.44753846e-10  22.1773  19.5610  19.7543  0.0000
0202-03-27_15:16:32.586000      17121.42        1.37267300e+01       -8.24385385e-09  22.1773  19.5610  19.7543  0.0000
0202-03-27_15:16:32.940000      17121.77        1.40249400e+01       -7.93395385e-09  22.1651  19.5468  19.7234  0.0000
0202-03-27_15:16:33.285000      17122.12        1.43233200e+01       -1.59908538e-08  22.1651  19.5468  19.7234  0.0000
0202-03-27_15:16:33.637000      17122.47        1.46213000e+01       -1.43795538e-08  22.1769  19.5598  19.7439  0.0000
0202-03-27_15:16:33.984000      17122.81        1.49195100e+01       -1.80980538e-08  22.1769  19.5598  19.7439  0.0000
0202-03-27_15:16:34.332000      17123.16        1.52174800e+01       -1.56190538e-08  22.1769  19.5598  19.7439  0.0000
0202-03-27_15:16:34.680000      17123.51        1.55159200e+01       -3.19807538e-08  22.1836  19.5528  19.7522  0.0000
0202-03-27_15:16:35.027000      17123.86        1.58138000e+01       -3.19807538e-08  22.1836  19.5528  19.7522  0.0000
0202-03-27_15:16:35.375000      17124.20        1.61124400e+01       -2.66508538e-08  22.1836  19.5528  19.7522  0.0000
0202-03-27_15:16:35.723000      17124.55        1.64105100e+01       -3.11130538e-08  22.1727  19.5524  19.7342  0.0000
0202-03-27_15:16:36.070000      17124.90        1.67079900e+01       -3.78685538e-08  22.1727  19.5524  19.7342  0.0000
0202-03-27_15:16:36.430000      17125.26        1.70063200e+01       -3.71247538e-08  22.1727  19.5524  19.7342  0.0000
0202-03-27_15:16:36.773000      17125.60        1.73047500e+01       -3.54514538e-08  22.2002  19.5612  19.7748  0.0000
0202-03-27_15:16:37.120000      17125.95        1.76031300e+01       -3.89208538e-08  22.2002  19.5612  19.7748  0.0000
0202-03-27_15:16:37.470000      17126.30        1.79015100e+01       -2.17508538e-08  22.2002  19.5612  19.7748  0.0000
0202-03-27_15:16:37.816000      17126.65        1.81991500e+01       -1.16482538e-08  22.1867  19.5487  19.7414  0.0000
0202-03-27_15:16:38.176000      17127.00        1.84974700e+01        1.24274615e-09  22.1867  19.5487  19.7414  0.0000
0202-03-27_15:16:38.550000      17127.38        1.87960400e+01        3.30985462e-08  22.1867  19.5487  19.7414  0.0000
0202-03-27_15:16:38.914000      17127.75        1.90937300e+01        7.60480462e-08  22.1881  19.5618  19.7451  0.0000
0202-03-27_15:16:39.266000      17128.09        1.93915200e+01        1.22158346e-07  22.1881  19.5618  19.7451  0.0000
0202-03-27_15:16:39.613000      17128.44        1.96898200e+01        1.93864846e-07  22.1881  19.5618  19.7451  0.0000
0202-03-27_15:16:39.973000      17128.80        1.99883000e+01        3.31080246e-07  22.1853  19.5550  19.7480  0.0000
0202-03-27_15:16:40.316000      17129.15        2.02861500e+01        5.02940246e-07  22.1853  19.5550  19.7480  0.0000
0202-03-27_15:16:40.664000      17129.49        2.05847500e+01        7.47126546e-07  22.1708  19.5543  19.7274  0.0000
0202-03-27_15:16:41.010000      17129.84        2.08827900e+01        1.08700415e-06  22.1708  19.5543  19.7274  0.0000
0202-03-27_15:16:41.360000      17130.19        2.11808400e+01        1.55089625e-06  22.1708  19.5543  19.7274  0.0000
0202-03-27_15:16:41.715000      17130.54        2.14792600e+01        2.20059295e-06  22.1945  19.5637  19.7613  0.0000
0202-03-27_15:16:42.062000      17130.89        2.17772000e+01        3.63447481e-06  22.1945  19.5637  19.7613  0.0000
0202-03-27_15:16:42.410000      17131.24        2.20756000e+01        5.03600508e-06  22.1945  19.5637  19.7613  0.0000
0202-03-27_15:16:42.758000      17131.59        2.23733100e+01        7.03256907e-06  22.1892  19.5500  19.7445  0.0000
0202-03-27_15:16:43.105000      17131.93        2.26721000e+01        9.84318844e-06  22.1892  19.5500  19.7445  0.0000
0202-03-27_15:16:43.457000      17132.28        2.29696300e+01        1.39653579e-05  22.1892  19.5500  19.7445  0.0000
0202-03-27_15:16:43.805000      17132.63        2.32685900e+01        2.01389745e-05  22.2094  19.5636  19.7568  0.0000

File: chapter 6/data/tapes/ext_ffj51/Ic/anneal/step03/300k/30 min/Ic_2025-03-27_15-17-28594011_15e19pm2-0nA-anneal300k-30min-22k-.txt
# Ic = 19.56 A, n = 26.46 , Tavg = 22.20 K, 15e19pm2-0nA-anneal300k-30min-22k-
#datetime                        t_s     iHTS_A                vHTS_V                tHTS_K  tTAR_K  tHOL_K  tSPA_K
0202-03-27_15:17:00.926000      17149.75        8.41514000e-03       -4.23701667e-09  22.1969  19.5570  19.7416  0.0000
0202-03-27_15:17:01.277000      17150.10        3.10071600e-01        1.13189833e-08  22.1969  19.5570  19.7416  0.0000
0202-03-27_15:17:01.633000      17150.46        6.08086000e-01        7.35248333e-09  22.1969  19.5570  19.7416  0.0000
0202-03-27_15:17:01.980000      17150.81        9.06005300e-01        1.08851833e-08  22.1993  19.5661  19.7594  0.0000
0202-03-27_15:17:02.330000      17151.16        1.20478100e+00       -8.90316667e-10  22.1993  19.5661  19.7594  0.0000
0202-03-27_15:17:02.676000      17151.51        1.50256300e+00        6.73278333e-09  22.1873  19.5524  19.7380  0.0000
0202-03-27_15:17:03.035000      17151.86        1.80064900e+00        2.73708833e-08  22.1873  19.5524  19.7380  0.0000
0202-03-27_15:17:03.383000      17152.21        2.09927900e+00        3.53037833e-08  22.1873  19.5524  19.7380  0.0000
0202-03-27_15:17:03.740000      17152.57        2.39703500e+00        3.41262833e-08  22.1844  19.5651  19.7422  0.0000
0202-03-27_15:17:04.098000      17152.93        2.69512200e+00        3.15232833e-08  22.1844  19.5651  19.7422  0.0000
0202-03-27_15:17:04.445000      17153.27        2.99336200e+00        3.66672833e-08  22.1844  19.5651  19.7422  0.0000
0202-03-27_15:17:04.793000      17153.62        3.29200500e+00        3.00977833e-08  22.1932  19.5595  19.7621  0.0000
0202-03-27_15:17:05.150000      17153.98        3.59014400e+00        2.89202833e-08  22.1932  19.5595  19.7621  0.0000
0202-03-27_15:17:05.508000      17154.34        3.88812800e+00        4.38565833e-08  22.1932  19.5595  19.7621  0.0000
0202-03-27_15:17:05.930000      17154.76        4.18628300e+00        5.29050833e-08  22.1944  19.5580  19.7456  0.0000
0202-03-27_15:17:06.277000      17155.11        4.48485500e+00        5.47037833e-08  22.1944  19.5580  19.7456  0.0000
0202-03-27_15:17:06.637000      17155.47        4.78288500e+00        4.66482833e-08  22.2078  19.5668  19.7724  0.0000
0202-03-27_15:17:06.996000      17155.82        5.08084900e+00        4.07605833e-08  22.2078  19.5668  19.7724  0.0000
0202-03-27_15:17:07.344000      17156.17        5.37890400e+00        4.44171833e-08  22.2078  19.5668  19.7724  0.0000
0202-03-27_15:17:07.690000      17156.52        5.67779300e+00        3.42530833e-08  22.1998  19.5524  19.7474  0.0000
0202-03-27_15:17:08.047000      17156.88        5.97579200e+00        4.03886833e-08  22.1998  19.5524  19.7474  0.0000
0202-03-27_15:17:08.395000      17157.22        6.27376400e+00        4.50988833e-08  22.1998  19.5524  19.7474  0.0000
0202-03-27_15:17:08.742000      17157.57        6.57208100e+00        5.35896833e-08  22.1862  19.5643  19.7446  0.0000
0202-03-27_15:17:09.098000      17157.93        6.87009800e+00        6.17704833e-08  22.1862  19.5643  19.7446  0.0000
0202-03-27_15:17:09.457000      17158.29        7.16800700e+00        4.47890833e-08  22.1862  19.5643  19.7446  0.0000
0202-03-27_15:17:09.816000      17158.65        7.46637600e+00        5.04908833e-08  22.1805  19.5577  19.7533  0.0000
0202-03-27_15:17:10.164000      17158.99        7.76435000e+00        5.09866833e-08  22.1805  19.5577  19.7533  0.0000
0202-03-27_15:17:10.523000      17159.35        8.06273900e+00        4.36734833e-08  22.1805  19.5577  19.7533  0.0000
0202-03-27_15:17:10.918000      17159.75        8.36112800e+00        4.72680833e-08  22.1703  19.5556  19.7203  0.0000
0202-03-27_15:17:11.273000      17160.10        8.65888100e+00        4.67102833e-08  22.1703  19.5556  19.7203  0.0000
0202-03-27_15:17:11.620000      17160.45        8.95727700e+00        4.86935833e-08  22.1703  19.5556  19.7203  0.0000
0202-03-27_15:17:11.973000      17160.80        9.25585400e+00        4.29277833e-08  22.1828  19.5648  19.7558  0.0000
0202-03-27_15:17:12.320000      17161.15        9.55373100e+00        4.05066833e-08  22.1828  19.5648  19.7558  0.0000
0202-03-27_15:17:12.668000      17161.50        9.85177000e+00        3.70972833e-08  22.1978  19.5514  19.7513  0.0000
0202-03-27_15:17:13.023000      17161.85        1.01497400e+01        3.75930833e-08  22.1978  19.5514  19.7513  0.0000
0202-03-27_15:17:13.370000      17162.20        1.04477400e+01        4.41625833e-08  22.1978  19.5514  19.7513  0.0000
0202-03-27_15:17:13.720000      17162.55        1.07461400e+01        3.33786833e-08  22.2048  19.5641  19.7626  0.0000
0202-03-27_15:17:14.066000      17162.90        1.10440700e+01        3.51759833e-08  22.2048  19.5641  19.7626  0.0000
0202-03-27_15:17:14.414000      17163.24        1.13421700e+01        3.23870833e-08  22.2048  19.5641  19.7626  0.0000
0202-03-27_15:17:14.760000      17163.59        1.16404500e+01        2.89783833e-08  22.1984  19.5574  19.7659  0.0000
0202-03-27_15:17:15.110000      17163.94        1.19385200e+01        3.15813833e-08  22.1984  19.5574  19.7659  0.0000
0202-03-27_15:17:15.457000      17164.28        1.22368400e+01        3.17672833e-08  22.1984  19.5574  19.7659  0.0000
0202-03-27_15:17:15.805000      17164.63        1.25350400e+01        2.80487833e-08  22.1902  19.5553  19.7373  0.0000
0202-03-27_15:17:16.150000      17164.98        1.28329000e+01        2.51358833e-08  22.1902  19.5553  19.7373  0.0000
0202-03-27_15:17:16.523000      17165.35        1.31312900e+01        2.44540833e-08  22.1902  19.5553  19.7373  0.0000
0202-03-27_15:17:16.910000      17165.74        1.34291400e+01        3.15813833e-08  22.1779  19.5648  19.7526  0.0000
0202-03-27_15:17:17.258000      17166.09        1.37274500e+01        2.34624833e-08  22.1779  19.5648  19.7526  0.0000
0202-03-27_15:17:17.605000      17166.44        1.40257700e+01        2.13552833e-08  22.1779  19.5648  19.7526  0.0000
0202-03-27_15:17:17.957000      17166.79        1.43236000e+01        1.81915833e-08  22.1855  19.5501  19.7372  0.0000
0202-03-27_15:17:18.312000      17167.14        1.46220100e+01        1.42221833e-08  22.1855  19.5501  19.7372  0.0000
0202-03-27_15:17:18.660000      17167.49        1.49200000e+01        9.69798333e-09  22.1702  19.5625  19.7344  0.0000
0202-03-27_15:17:19.008000      17167.84        1.52183600e+01        1.31685833e-08  22.1702  19.5625  19.7344  0.0000
0202-03-27_15:17:19.355000      17168.18        1.55163900e+01        1.19910833e-08  22.1702  19.5625  19.7344  0.0000
0202-03-27_15:17:19.703000      17168.53        1.58143500e+01        5.73148333e-09  22.1987  19.5568  19.7654  0.0000
0202-03-27_15:17:20.062000      17168.89        1.61127200e+01       -5.90116667e-10  22.1987  19.5568  19.7654  0.0000
0202-03-27_15:17:20.410000      17169.24        1.64103100e+01        1.26107833e-08  22.1987  19.5568  19.7654  0.0000
0202-03-27_15:17:20.758000      17169.59        1.67094800e+01        1.09994833e-08  22.1961  19.5554  19.7441  0.0000
0202-03-27_15:17:21.105000      17169.93        1.70074200e+01        9.57398333e-09  22.1961  19.5554  19.7441  0.0000
0202-03-27_15:17:21.453000      17170.28        1.73053400e+01        4.92578333e-09  22.1961  19.5554  19.7441  0.0000
0202-03-27_15:17:21.800000      17170.63        1.76039400e+01        1.23009833e-08  22.1880  19.5649  19.7623  0.0000
0202-03-27_15:17:22.152000      17170.98        1.79021400e+01        5.29758333e-09  22.1880  19.5649  19.7623  0.0000
0202-03-27_15:17:22.527000      17171.36        1.81999600e+01        2.11015833e-08  22.1880  19.5649  19.7623  0.0000
0202-03-27_15:17:22.906000      17171.73        1.84978800e+01        4.98585833e-08  22.1980  19.5513  19.7477  0.0000
0202-03-27_15:17:23.254000      17172.08        1.87965600e+01        6.86993833e-08  22.1980  19.5513  19.7477  0.0000
0202-03-27_15:17:23.613000      17172.44        1.90947500e+01        1.05265383e-07  22.1980  19.5513  19.7477  0.0000
0202-03-27_15:17:23.960000      17172.79        1.93927100e+01        1.69534383e-07  22.1781  19.5639  19.7355  0.0000
0202-03-27_15:17:24.310000      17173.14        1.96911600e+01        2.55557383e-07  22.1781  19.5639  19.7355  0.0000
0202-03-27_15:17:24.656000      17173.49        1.99893500e+01        3.97854983e-07  22.1868  19.5588  19.7546  0.0000
0202-03-27_15:17:25.004000      17173.83        2.02874100e+01        5.64881083e-07  22.1868  19.5588  19.7546  0.0000
0202-03-27_15:17:25.363000      17174.19        2.05851300e+01        8.03427883e-07  22.1868  19.5588  19.7546  0.0000
0202-03-27_15:17:25.710000      17174.54        2.08834600e+01        1.16722868e-06  22.1785  19.5570  19.7250  0.0000
0202-03-27_15:17:26.060000      17174.89        2.11816600e+01        1.63254678e-06  22.1785  19.5570  19.7250  0.0000
0202-03-27_15:17:26.406000      17175.23        2.14798000e+01        2.68806508e-06  22.1785  19.5570  19.7250  0.0000
0202-03-27_15:17:26.760000      17175.59        2.17781100e+01        3.17848358e-06  22.1985  19.5672  19.7647  0.0000
0202-03-27_15:17:27.110000      17175.94        2.20763400e+01        4.70805859e-06  22.1985  19.5672  19.7647  0.0000
0202-03-27_15:17:27.465000      17176.30        2.23744700e+01        6.98971602e-06  22.1985  19.5672  19.7647  0.0000
0202-03-27_15:17:27.816000      17176.65        2.26722400e+01        1.00247573e-05  22.2017  19.5538  19.7532  0.0000
0202-03-27_15:17:28.164000      17176.99        2.29707200e+01        1.40851386e-05  22.2017  19.5538  19.7532  0.0000
0202-03-27_15:17:28.562000      17177.39        2.32688700e+01        2.02538006e-05  22.2017  19.5538  19.7532  0.0000
