Repository: shortlab/2025-devitre-PhD

# 2025-devitre-PhD
Data repository for Alexis Devitre's PhD thesis

File: chapter 6/data/tapes/ext_ffj51/Ic/anneal/step03/300k/720 min/Ic_2025-03-28_21-21-36153167_70k-15e19pm2-03T-anneal300k-720min.txt
# Ic = 1.36 A, n = 13.57 , Tavg = 70.04 K, 70k-15e19pm2-03T-anneal300k-720min
#datetime                        t_s     iHTS_A                vHTS_V                tHTS_K  tTAR_K  tHOL_K  tSPA_K
0202-03-28_21:21:13.098000      11216.96        7.24781800e-03       -6.86696111e-09  70.1376  68.5400  69.3879  0.0000
0202-03-28_21:21:13.445000      11217.31        4.04898700e-02       -2.35561111e-10  70.1376  68.5400  69.3879  0.0000
0202-03-28_21:21:13.797000      11217.65        7.03252000e-02       -4.96611111e-11  70.1171  68.5425  69.3859  0.0000
0202-03-28_21:21:14.152000      11218.01        1.00116400e-01       -1.10193611e-08  70.1171  68.5425  69.3859  0.0000
0202-03-28_21:21:14.547000      11218.41        1.29845400e-01       -5.50356111e-09  70.1171  68.5425  69.3859  0.0000
0202-03-28_21:21:14.934000      11218.79        1.59262100e-01       -6.55716111e-09  70.1319  68.5430  69.3977  0.0000
0202-03-28_21:21:15.280000      11219.14        1.89532800e-01       -1.66106111e-09  70.1319  68.5430  69.3977  0.0000
0202-03-28_21:21:15.650000      11219.51        2.19148900e-01        4.97033889e-09  70.1230  68.5430  69.3896  0.0000
0202-03-28_21:21:15.996000      11219.85        2.48909600e-01        5.15623889e-09  70.1230  68.5430  69.3896  0.0000
0202-03-28_21:21:16.344000      11220.20        2.79248500e-01       -7.67266111e-09  70.1230  68.5430  69.3896  0.0000
0202-03-28_21:21:16.690000      11220.55        3.08930700e-01       -1.46139611e-08  70.1220  68.5423  69.3853  0.0000
0202-03-28_21:21:17.040000      11220.90        3.38690700e-01        9.49453889e-09  70.1220  68.5423  69.3853  0.0000
0202-03-28_21:21:17.395000      11221.25        3.68575500e-01        1.03002389e-08  70.1220  68.5423  69.3853  0.0000
0202-03-28_21:21:17.742000      11221.60        3.98462100e-01        1.22802389e-08  70.1068  68.5417  69.3631  0.0000
0202-03-28_21:21:18.090000      11221.95        4.27751700e-01       -1.02888611e-08  70.1068  68.5417  69.3631  0.0000
0202-03-28_21:21:18.438000      11222.30        4.57727000e-01       -1.18415611e-08  70.1068  68.5417  69.3631  0.0000
0202-03-28_21:21:18.785000      11222.64        4.87561100e-01        8.36253889e-09  70.0878  68.5410  69.3371  0.0000
0202-03-28_21:21:19.140000      11223.00        5.17399800e-01        3.34253889e-09  70.0878  68.5410  69.3371  0.0000
0202-03-28_21:21:19.508000      11223.37        5.47128100e-01        2.78849389e-08  70.0878  68.5410  69.3371  0.0000
0202-03-28_21:21:19.887000      11223.75        5.77358700e-01       -1.73946111e-09  70.0957  68.5407  69.3463  0.0000
0202-03-28_21:21:20.246000      11224.10        6.07210800e-01       -1.42956111e-09  70.0957  68.5407  69.3463  0.0000
0202-03-28_21:21:20.600000      11224.46        6.36499700e-01        5.44973889e-09  70.0747  68.5403  69.3344  0.0000
0202-03-28_21:21:20.965000      11224.83        6.66611600e-01        7.55683889e-09  70.0747  68.5403  69.3344  0.0000
0202-03-28_21:21:21.324000      11225.19        6.96802100e-01       -7.99906111e-09  70.0747  68.5403  69.3344  0.0000
0202-03-28_21:21:21.676000      11225.54        7.25798300e-01        1.69152389e-08  70.0793  68.5398  69.3364  0.0000
0202-03-28_21:21:22.023000      11225.88        7.55809300e-01        7.61883889e-09  70.0793  68.5398  69.3364  0.0000
0202-03-28_21:21:22.387000      11226.24        7.85737300e-01        1.10275389e-08  70.0793  68.5398  69.3364  0.0000
0202-03-28_21:21:22.742000      11226.60        8.15525600e-01        1.85513889e-09  70.1086  68.5405  69.3559  0.0000
0202-03-28_21:21:23.090000      11226.95        8.45398500e-01       -1.61556111e-09  70.1086  68.5405  69.3559  0.0000
0202-03-28_21:21:23.440000      11227.30        8.75057100e-01        5.57363889e-09  70.1086  68.5405  69.3559  0.0000
0202-03-28_21:21:23.790000      11227.65        9.04415000e-01       -1.16456611e-08  70.0799  68.5397  69.3495  0.0000
0202-03-28_21:21:24.137000      11228.00        9.35142800e-01        2.80463889e-09  70.0799  68.5397  69.3495  0.0000
0202-03-28_21:21:24.496000      11228.36        9.64255500e-01        7.57673889e-09  70.0799  68.5397  69.3495  0.0000
0202-03-28_21:21:24.883000      11228.74        9.94907600e-01        5.00920389e-08  70.1057  68.5403  69.3615  0.0000
0202-03-28_21:21:25.240000      11229.10        1.02440900e+00        2.82146389e-08  70.1057  68.5403  69.3615  0.0000
0202-03-28_21:21:25.586000      11229.45        1.05408100e+00        1.27207389e-08  70.0786  68.5409  69.3499  0.0000
0202-03-28_21:21:25.938000      11229.80        1.08370800e+00        2.86485389e-08  70.0786  68.5409  69.3499  0.0000
0202-03-28_21:21:26.297000      11230.16        1.11339700e+00        4.25930389e-08  70.0786  68.5409  69.3499  0.0000
0202-03-28_21:21:26.664000      11230.52        1.14309500e+00        4.05478389e-08  70.0687  68.5405  69.3314  0.0000
0202-03-28_21:21:27.016000      11230.87        1.17352900e+00        6.15575389e-08  70.0687  68.5405  69.3314  0.0000
0202-03-28_21:21:27.367000      11231.23        1.20279600e+00        8.16996389e-08  70.0687  68.5405  69.3314  0.0000
0202-03-28_21:21:27.715000      11231.57        1.23240400e+00        1.16963839e-07  70.0693  68.5407  69.3291  0.0000
0202-03-28_21:21:28.062000      11231.92        1.26213900e+00        1.11324039e-07  70.0693  68.5407  69.3291  0.0000
0202-03-28_21:21:28.410000      11232.27        1.29314900e+00        1.22913539e-07  70.0693  68.5407  69.3291  0.0000
0202-03-28_21:21:28.758000      11232.62        1.32288200e+00        1.82658039e-07  70.0549  68.5410  69.3128  0.0000
0202-03-28_21:21:29.117000      11232.98        1.35148800e+00        1.99019639e-07  70.0549  68.5410  69.3128  0.0000
0202-03-28_21:21:29.465000      11233.32        1.38186900e+00        2.72214039e-07  70.0549  68.5410  69.3128  0.0000
0202-03-28_21:21:29.812000      11233.67        1.41204900e+00        3.86066839e-07  70.0540  68.5409  69.3139  0.0000
0202-03-28_21:21:30.160000      11234.02        1.44161400e+00        4.86654439e-07  70.0540  68.5409  69.3139  0.0000
0202-03-28_21:21:30.520000      11234.38        1.47081600e+00        6.28702639e-07  70.0540  68.5409  69.3139  0.0000
0202-03-28_21:21:30.887000      11234.75        1.50123400e+00        8.14071939e-07  70.0583  68.5425  69.3084  0.0000
0202-03-28_21:21:31.246000      11235.10        1.53140500e+00        1.02540894e-06  70.0583  68.5425  69.3084  0.0000
0202-03-28_21:21:31.605000      11235.46        1.56073600e+00        1.31031114e-06  70.0583  68.5425  69.3084  0.0000
0202-03-28_21:21:31.953000      11235.81        1.59067300e+00        1.61269044e-06  70.0495  68.5426  69.3184  0.0000
0202-03-28_21:21:32.300000      11236.16        1.61985800e+00        1.98739544e-06  70.0495  68.5426  69.3184  0.0000
0202-03-28_21:21:32.650000      11236.51        1.65011400e+00        2.60634644e-06  70.0436  68.5433  69.3237  0.0000
0202-03-28_21:21:32.996000      11236.86        1.67970700e+00        3.68639654e-06  70.0436  68.5433  69.3237  0.0000
0202-03-28_21:21:33.344000      11237.20        1.70966500e+00        4.19162224e-06  70.0436  68.5433  69.3237  0.0000
0202-03-28_21:21:33.690000      11237.55        1.73947900e+00        5.83887364e-06  70.0703  68.5443  69.3404  0.0000
0202-03-28_21:21:34.040000      11237.90        1.76933900e+00        7.24534964e-06  70.0703  68.5443  69.3404  0.0000
0202-03-28_21:21:34.390000      11238.25        1.79934100e+00        8.96746764e-06  70.0703  68.5443  69.3404  0.0000
0202-03-28_21:21:34.740000      11238.60        1.82895400e+00        1.10165074e-05  70.0446  68.5441  69.3295  0.0000
0202-03-28_21:21:35.086000      11238.95        1.85890700e+00        1.34295922e-05  70.0446  68.5441  69.3295  0.0000
0202-03-28_21:21:35.434000      11239.29        1.88847400e+00        1.63113993e-05  70.0446  68.5441  69.3295  0.0000
0202-03-28_21:21:35.785000      11239.64        1.91849900e+00        1.96878960e-05  70.0426  68.5441  69.3096  0.0000
0202-03-28_21:21:36.140000      11240.00        1.94862600e+00        2.36847071e-05  70.0426  68.5441  69.3096  0.0000

File: chapter 6/data/tapes/ext_ffj51/Ic/anneal/step03/300k/720 min/Ic_2025-03-28_21-23-24789336_70k-15e19pm2-03T-anneal300k-720min.txt
# Ic = 1.39 A, n = 14.26 , Tavg = 69.96 K, 70k-15e19pm2-03T-anneal300k-720min
#datetime                        t_s     iHTS_A                vHTS_V                tHTS_K  tTAR_K  tHOL_K  tSPA_K
0202-03-28_21:23:01.734000      11325.59        6.82399700e-03       -1.99212143e-09  69.9552  68.6187  69.2469  0.0000
0202-03-28_21:23:02.082000      11325.94        4.00912700e-02       -4.90492143e-09  69.9552  68.6187  69.2469  0.0000
0202-03-28_21:23:02.430000      11326.29        6.99164100e-02       -1.01728214e-08  69.9552  68.6187  69.2469  0.0000
0202-03-28_21:23:02.777000      11326.64        9.99955800e-02       -6.33042143e-09  69.9471  68.6213  69.2568  0.0000
0202-03-28_21:23:03.137000      11327.00        1.29702800e-01        2.22677857e-09  69.9471  68.6213  69.2568  0.0000
0202-03-28_21:23:03.496000      11327.36        1.59449500e-01       -2.10862143e-09  69.9471  68.6213  69.2568  0.0000
0202-03-28_21:23:03.875000      11327.74        1.89325300e-01       -4.77352143e-09  69.9306  68.6228  69.2570  0.0000
0202-03-28_21:23:04.223000      11328.08        2.18890200e-01       -1.05992214e-08  69.9306  68.6228  69.2570  0.0000
0202-03-28_21:23:04.590000      11328.45        2.48841700e-01        3.40727857e-09  69.9306  68.6228  69.2570  0.0000
0202-03-28_21:23:04.940000      11328.80        2.78189100e-01        4.33687857e-09  69.9498  68.6236  69.2805  0.0000
0202-03-28_21:23:05.290000      11329.15        3.08541600e-01       -9.73162143e-09  69.9498  68.6236  69.2805  0.0000
0202-03-28_21:23:05.650000      11329.51        3.38542100e-01       -8.05822143e-09  69.9541  68.6243  69.2642  0.0000
0202-03-28_21:23:06.008000      11329.87        3.67855100e-01        1.14640786e-08  69.9541  68.6243  69.2642  0.0000
0202-03-28_21:23:06.367000      11330.23        3.97907600e-01        1.23317786e-08  69.9541  68.6243  69.2642  0.0000
0202-03-28_21:23:06.715000      11330.58        4.27485100e-01       -2.60442143e-09  69.9633  68.6253  69.2700  0.0000
0202-03-28_21:23:07.062000      11330.92        4.57187800e-01       -3.90582143e-09  69.9633  68.6253  69.2700  0.0000
0202-03-28_21:23:07.410000      11331.27        4.87298100e-01       -2.12590214e-08  69.9633  68.6253  69.2700  0.0000
0202-03-28_21:23:07.758000      11331.62        5.16734600e-01       -2.84482214e-08  69.9721  68.6262  69.2719  0.0000
0202-03-28_21:23:08.117000      11331.98        5.46348100e-01       -1.42558214e-08  69.9721  68.6262  69.2719  0.0000
0202-03-28_21:23:08.465000      11332.32        5.76540100e-01       -3.16709214e-08  69.9721  68.6262  69.2719  0.0000
0202-03-28_21:23:08.812000      11332.67        6.06253300e-01       -3.34727214e-08  69.9593  68.6262  69.2735  0.0000
0202-03-28_21:23:09.160000      11333.02        6.36253800e-01       -1.48889214e-08  69.9593  68.6262  69.2735  0.0000
0202-03-28_21:23:09.543000      11333.40        6.66248400e-01        2.48360786e-08  69.9593  68.6262  69.2735  0.0000
0202-03-28_21:23:09.920000      11333.78        6.96009000e-01       -1.13577214e-08  69.9546  68.6258  69.2676  0.0000
0202-03-28_21:23:10.270000      11334.13        7.25996100e-01        1.29986786e-08  69.9546  68.6258  69.2676  0.0000
0202-03-28_21:23:10.617000      11334.48        7.55606300e-01       -2.51783214e-08  69.9546  68.6258  69.2676  0.0000
0202-03-28_21:23:10.970000      11334.83        7.85382300e-01       -4.19737214e-08  69.9466  68.6266  69.2711  0.0000
0202-03-28_21:23:11.316000      11335.18        8.15835500e-01        2.49599786e-08  69.9466  68.6266  69.2711  0.0000
0202-03-28_21:23:11.676000      11335.54        8.44742000e-01       -1.50362143e-09  69.9559  68.6271  69.2660  0.0000
0202-03-28_21:23:12.035000      11335.89        8.75429800e-01        7.91667857e-09  69.9559  68.6271  69.2660  0.0000
0202-03-28_21:23:12.380000      11336.24        9.04970200e-01        2.58276786e-08  69.9559  68.6271  69.2660  0.0000
0202-03-28_21:23:12.730000      11336.59        9.34922200e-01        2.24809786e-08  69.9484  68.6279  69.2707  0.0000
0202-03-28_21:23:13.086000      11336.95        9.64933100e-01        5.68774786e-08  69.9484  68.6279  69.2707  0.0000
0202-03-28_21:23:13.434000      11337.29        9.94190000e-01        9.57981786e-08  69.9484  68.6279  69.2707  0.0000
0202-03-28_21:23:13.780000      11337.64        1.02412900e+00        6.01001786e-08  69.9595  68.6283  69.2716  0.0000
0202-03-28_21:23:14.130000      11337.99        1.05437800e+00        5.83028786e-08  69.9595  68.6283  69.2716  0.0000
0202-03-28_21:23:14.477000      11338.34        1.08355100e+00        8.22874786e-08  69.9595  68.6283  69.2716  0.0000
0202-03-28_21:23:14.880000      11338.74        1.11418800e+00        4.15051786e-08  69.9478  68.6288  69.2654  0.0000
0202-03-28_21:23:15.234000      11339.10        1.14367700e+00        7.50324786e-08  69.9478  68.6288  69.2654  0.0000
0202-03-28_21:23:15.594000      11339.45        1.17323000e+00        8.40188786e-08  69.9478  68.6288  69.2654  0.0000
0202-03-28_21:23:15.953000      11339.81        1.20279800e+00        8.58781786e-08  69.9502  68.6287  69.2642  0.0000
0202-03-28_21:23:16.300000      11340.16        1.23324300e+00        1.17671679e-07  69.9502  68.6287  69.2642  0.0000
0202-03-28_21:23:16.652000      11340.51        1.26257600e+00        1.18167479e-07  69.9647  68.6288  69.2790  0.0000
0202-03-28_21:23:17             11340.86        1.29264800e+00        1.38495579e-07  69.9647  68.6288  69.2790  0.0000
0202-03-28_21:23:17.344000      11341.20        1.32254700e+00        1.55538879e-07  69.9647  68.6288  69.2790  0.0000
0202-03-28_21:23:17.703000      11341.56        1.35217900e+00        1.76920479e-07  69.9602  68.6298  69.2699  0.0000
0202-03-28_21:23:18.047000      11341.91        1.38178500e+00        2.27988379e-07  69.9602  68.6298  69.2699  0.0000
0202-03-28_21:23:18.406000      11342.27        1.41193500e+00        3.07565179e-07  69.9602  68.6298  69.2699  0.0000
0202-03-28_21:23:18.760000      11342.62        1.44143700e+00        4.11746279e-07  69.9425  68.6308  69.2736  0.0000
0202-03-28_21:23:19.110000      11342.97        1.47155300e+00        5.25967479e-07  69.9425  68.6308  69.2736  0.0000
0202-03-28_21:23:19.457000      11343.32        1.50137600e+00        6.80348879e-07  69.9425  68.6308  69.2736  0.0000
0202-03-28_21:23:19.816000      11343.68        1.53079200e+00        8.75448379e-07  69.9416  68.6313  69.2561  0.0000
0202-03-28_21:23:20.164000      11344.02        1.56018100e+00        1.14721168e-06  69.9416  68.6313  69.2561  0.0000
0202-03-28_21:23:20.570000      11344.43        1.59084700e+00        1.48832718e-06  69.9416  68.6313  69.2561  0.0000
0202-03-28_21:23:20.918000      11344.78        1.62041100e+00        1.90387728e-06  69.9558  68.6316  69.2695  0.0000
0202-03-28_21:23:21.266000      11345.13        1.65027600e+00        2.44244588e-06  69.9558  68.6316  69.2695  0.0000
0202-03-28_21:23:21.617000      11345.48        1.68028700e+00        3.09802448e-06  69.9558  68.6316  69.2695  0.0000
0202-03-28_21:23:21.970000      11345.83        1.70995500e+00        4.35135838e-06  69.9577  68.6323  69.2665  0.0000
0202-03-28_21:23:22.312000      11346.17        1.73984800e+00        5.41696798e-06  69.9577  68.6323  69.2665  0.0000
0202-03-28_21:23:22.660000      11346.52        1.76969900e+00        6.58620088e-06  69.9409  68.6330  69.2557  0.0000
0202-03-28_21:23:23.020000      11346.88        1.79941500e+00        8.36298128e-06  69.9409  68.6330  69.2557  0.0000
0202-03-28_21:23:23.375000      11347.24        1.82878400e+00        1.03362865e-05  69.9409  68.6330  69.2557  0.0000
0202-03-28_21:23:23.727000      11347.58        1.85929500e+00        1.26183544e-05  69.9487  68.6333  69.2701  0.0000
0202-03-28_21:23:24.074000      11347.93        1.88892600e+00        1.53198117e-05  69.9487  68.6333  69.2701  0.0000
0202-03-28_21:23:24.420000      11348.28        1.91888800e+00        1.85494876e-05  69.9487  68.6333  69.2701  0.0000
0202-03-28_21:23:24.770000      11348.63        1.94841800e+00        2.23642139e-05  69.9581  68.6339  69.2697  0.0000

File: chapter 6/data/tapes/ext_ffj51/Ic/anneal/step03/300k/720 min/Ic_2025-03-28_22-13-01950187_25k-15e19pm2-03T-anneal300k-720min.txt
# Ic =  nan A, n =  nan , Tavg = 25.23 K, 25k-15e19pm2-03T-anneal300k-720min
#datetime                        t_s     iHTS_A                vHTS_V                tHTS_K  tTAR_K  tHOL_K  tSPA_K
0202-03-28_22:12:34.930000      14298.79        9.35296100e-03        4.58175000e-09  25.2145  22.6426  22.8323  0.0000
0202-03-28_22:12:35.293000      14299.15        3.11122900e-01        1.36302500e-08  25.2145  22.6426  22.8323  0.0000
0202-03-28_22:12:35.640000      14299.50        6.08873000e-01        3.06735500e-08  25.2145  22.6412  22.8188  0.0000
0202-03-28_22:12:35.990000      14299.85        9.07180200e-01        3.06735500e-08  25.2145  22.6412  22.8188  0.0000
0202-03-28_22:12:36.336000      14300.20        1.20560000e+00        1.67909500e-08  25.2145  22.6412  22.8188  0.0000
0202-03-28_22:12:36.684000      14300.54        1.50351400e+00        3.74288500e-08  25.2252  22.6488  22.8328  0.0000
0202-03-28_22:12:37.043000      14300.90        1.80173700e+00        3.65611500e-08  25.2252  22.6488  22.8328  0.0000
0202-03-28_22:12:37.390000      14301.25        2.10030800e+00        4.87084500e-08  25.2252  22.6488  22.8328  0.0000
0202-03-28_22:12:37.740000      14301.60        2.39830700e+00        6.30268500e-08  25.2110  22.6419  22.8101  0.0000
0202-03-28_22:12:38.086000      14301.94        2.69623800e+00        6.37746500e-08  25.2110  22.6419  22.8101  0.0000
0202-03-28_22:12:38.434000      14302.29        2.99483800e+00        6.29077500e-08  25.2110  22.6419  22.8101  0.0000
0202-03-28_22:12:38.790000      14302.65        3.29298200e+00        6.73079500e-08  25.2109  22.6488  22.8142  0.0000
0202-03-28_22:12:39.137000      14303.00        3.59109700e+00        7.96411500e-08  25.2109  22.6488  22.8142  0.0000
0202-03-28_22:12:39.504000      14303.36        3.88907300e+00        9.42053500e-08  25.2109  22.6488  22.8142  0.0000
0202-03-28_22:12:39.918000      14303.78        4.18740300e+00        1.07901950e-07  25.2204  22.6476  22.8244  0.0000
0202-03-28_22:12:40.277000      14304.14        4.48605400e+00        1.15277050e-07  25.2204  22.6476  22.8244  0.0000
0202-03-28_22:12:40.630000      14304.49        4.78389800e+00        1.25565050e-07  25.2086  22.6451  22.8098  0.0000
0202-03-28_22:12:40.977000      14304.84        5.08206100e+00        1.17198350e-07  25.2086  22.6451  22.8098  0.0000
0202-03-28_22:12:41.324000      14305.18        5.38030500e+00        1.14285450e-07  25.2086  22.6451  22.8098  0.0000
0202-03-28_22:12:41.670000      14305.53        5.67847800e+00        1.23829750e-07  25.2127  22.6518  22.8233  0.0000
0202-03-28_22:12:42.030000      14305.89        5.97670500e+00        1.26866550e-07  25.2127  22.6518  22.8233  0.0000
0202-03-28_22:12:42.375000      14306.24        6.27509200e+00        1.40005350e-07  25.2127  22.6518  22.8233  0.0000
0202-03-28_22:12:42.727000      14306.58        6.57308900e+00        1.27424250e-07  25.2254  22.6444  22.8345  0.0000
0202-03-28_22:12:43.074000      14306.93        6.87079600e+00        1.28353950e-07  25.2254  22.6444  22.8345  0.0000
0202-03-28_22:12:43.420000      14307.28        7.16951400e+00        1.35171250e-07  25.2254  22.6444  22.8345  0.0000
0202-03-28_22:12:43.780000      14307.64        7.46739100e+00        1.32378250e-07  25.2170  22.6507  22.8313  0.0000
0202-03-28_22:12:44.130000      14307.99        7.76544600e+00        1.33862950e-07  25.2170  22.6507  22.8313  0.0000
0202-03-28_22:12:44.477000      14308.34        8.06390700e+00        1.38387250e-07  25.2170  22.6507  22.8313  0.0000
0202-03-28_22:12:44.863000      14308.72        8.36191500e+00        1.46691950e-07  25.2187  22.6487  22.8362  0.0000
0202-03-28_22:12:45.223000      14309.08        8.66013200e+00        1.57103850e-07  25.2187  22.6487  22.8362  0.0000
0202-03-28_22:12:45.600000      14309.46        8.95849100e+00        1.51278150e-07  25.2187  22.6487  22.8362  0.0000
0202-03-28_22:12:45.965000      14309.82        9.25662100e+00        1.53199350e-07  25.2077  22.6466  22.8145  0.0000
0202-03-28_22:12:46.312000      14310.17        9.55478200e+00        1.56298150e-07  25.2077  22.6466  22.8145  0.0000
0202-03-28_22:12:46.660000      14310.52        9.85296000e+00        1.65780450e-07  25.2112  22.6532  22.8205  0.0000
0202-03-28_22:12:47.010000      14310.87        1.01511100e+01        1.66710050e-07  25.2112  22.6532  22.8205  0.0000
0202-03-28_22:12:47.360000      14311.22        1.04489800e+01        1.80096750e-07  25.2112  22.6532  22.8205  0.0000
0202-03-28_22:12:47.710000      14311.57        1.07474700e+01        1.77183950e-07  25.2096  22.6461  22.8139  0.0000
0202-03-28_22:12:48.060000      14311.92        1.10454200e+01        1.79972850e-07  25.2096  22.6461  22.8139  0.0000
0202-03-28_22:12:48.406000      14312.26        1.13437300e+01        1.84187150e-07  25.2096  22.6461  22.8139  0.0000
0202-03-28_22:12:48.760000      14312.62        1.16418200e+01        1.85612650e-07  25.2080  22.6526  22.8163  0.0000
0202-03-28_22:12:49.110000      14312.97        1.19398000e+01        1.92677850e-07  25.2080  22.6526  22.8163  0.0000
0202-03-28_22:12:49.457000      14313.32        1.22388200e+01        1.93979850e-07  25.2080  22.6526  22.8163  0.0000
0202-03-28_22:12:49.805000      14313.66        1.25368500e+01        1.87349450e-07  25.2175  22.6464  22.8258  0.0000
0202-03-28_22:12:50.152000      14314.01        1.28341100e+01        1.88403250e-07  25.2175  22.6464  22.8258  0.0000
0202-03-28_22:12:50.530000      14314.39        1.31327800e+01        1.99496850e-07  25.2175  22.6464  22.8258  0.0000
0202-03-28_22:12:50.906000      14314.77        1.34310500e+01        2.21312250e-07  25.2128  22.6481  22.8205  0.0000
0202-03-28_22:12:51.254000      14315.11        1.37293100e+01        2.13503350e-07  25.2128  22.6481  22.8205  0.0000
0202-03-28_22:12:51.613000      14315.47        1.40268300e+01        2.10714450e-07  25.2128  22.6481  22.8205  0.0000
0202-03-28_22:12:51.970000      14315.83        1.43249600e+01        2.21498250e-07  25.2178  22.6551  22.8354  0.0000
0202-03-28_22:12:52.316000      14316.17        1.46238600e+01        2.21560150e-07  25.2178  22.6551  22.8354  0.0000
0202-03-28_22:12:52.668000      14316.53        1.49215000e+01        2.24225150e-07  25.2166  22.6483  22.8330  0.0000
0202-03-28_22:12:53.027000      14316.89        1.52202100e+01        2.37054150e-07  25.2166  22.6483  22.8330  0.0000
0202-03-28_22:12:53.383000      14317.24        1.55174700e+01        2.29555050e-07  25.2166  22.6483  22.8330  0.0000
0202-03-28_22:12:53.742000      14317.60        1.58156100e+01        2.41206450e-07  25.2133  22.6555  22.8340  0.0000
0202-03-28_22:12:54.090000      14317.95        1.61142400e+01        2.43437550e-07  25.2133  22.6555  22.8340  0.0000
0202-03-28_22:12:54.438000      14318.30        1.64129500e+01        2.41268450e-07  25.2133  22.6555  22.8340  0.0000
0202-03-28_22:12:54.785000      14318.65        1.67103300e+01        2.44305250e-07  25.2173  22.6538  22.8308  0.0000
0202-03-28_22:12:55.133000      14318.99        1.70087400e+01        2.57382150e-07  25.2173  22.6538  22.8308  0.0000
0202-03-28_22:12:55.500000      14319.36        1.73070100e+01        2.66122150e-07  25.2173  22.6538  22.8308  0.0000
0202-03-28_22:12:55.887000      14319.75        1.76051600e+01        2.99466050e-07  25.2101  22.6521  22.8177  0.0000
0202-03-28_22:12:56.234000      14320.09        1.79034900e+01        3.32251150e-07  25.2101  22.6521  22.8177  0.0000
0202-03-28_22:12:56.590000      14320.45        1.82017300e+01        3.74704450e-07  25.2101  22.6521  22.8177  0.0000
0202-03-28_22:12:56.940000      14320.80        1.84997600e+01        4.46162350e-07  25.2189  22.6594  22.8269  0.0000
0202-03-28_22:12:57.290000      14321.15        1.87976800e+01        5.53504050e-07  25.2189  22.6594  22.8269  0.0000
0202-03-28_22:12:57.640000      14321.50        1.90960500e+01        6.76339650e-07  25.2191  22.6525  22.8248  0.0000
0202-03-28_22:12:57.984000      14321.85        1.93943800e+01        8.39273550e-07  25.2191  22.6525  22.8248  0.0000
0202-03-28_22:12:58.344000      14322.20        1.96917900e+01        1.11394935e-06  25.2191  22.6525  22.8248  0.0000
0202-03-28_22:12:58.688000      14322.55        1.99906000e+01        1.44105655e-06  25.2206  22.6586  22.8307  0.0000
0202-03-28_22:12:59.047000      14322.91        2.02889800e+01        1.93655145e-06  25.2206  22.6586  22.8307  0.0000
0202-03-28_22:12:59.402000      14323.26        2.05869200e+01        2.61784925e-06  25.2206  22.6586  22.8307  0.0000
0202-03-28_22:12:59.750000      14323.61        2.08850200e+01        3.93749565e-06  25.2200  22.6573  22.8324  0.0000
0202-03-28_22:13:00.098000      14323.96        2.11835100e+01        5.31670054e-06  25.2200  22.6573  22.8324  0.0000
0202-03-28_22:13:00.450000      14324.31        2.14816400e+01        7.18582258e-06  25.2200  22.6573  22.8324  0.0000
0202-03-28_22:13:00.797000      14324.66        2.17798300e+01        9.75588861e-06  25.2286  22.6612  22.8389  0.0000
0202-03-28_22:13:01.145000      14325.00        2.20777200e+01        1.32281955e-05  25.2286  22.6612  22.8389  0.0000
0202-03-28_22:13:01.504000      14325.36        2.23758100e+01        1.81884368e-05  25.2286  22.6612  22.8389  0.0000
0202-03-28_22:13:01.918000      14325.78        2.26739600e+01        2.56049112e-05  25.2332  22.6634  22.8457  0.0000

File: chapter 6/data/tapes/ext_ffj51/Ic/anneal/step03/300k/720 min/Ic_2025-03-28_22-14-45386990_25k-15e19pm2-03T-anneal300k-720min.txt
# Ic =  nan A, n =  nan , Tavg = 25.27 K, 25k-15e19pm2-03T-anneal300k-720min
#datetime                        t_s     iHTS_A                vHTS_V                tHTS_K  tTAR_K  tHOL_K  tSPA_K
0202-03-28_22:14:31.918000      14415.78        9.34323600e-03        8.36670000e-09  25.2629  22.6894  22.8599  0.0000
0202-03-28_22:14:32.273000      14416.13        3.10988500e-01        3.83629000e-08  25.2629  22.6894  22.8599  0.0000
0202-03-28_22:14:32.630000      14416.49        6.08788000e-01        4.00363000e-08  25.2650  22.6833  22.8600  0.0000
0202-03-28_22:14:32.977000      14416.84        9.07834400e-01        3.56360000e-08  25.2650  22.6833  22.8600  0.0000
0202-03-28_22:14:33.332000      14417.19        1.20567600e+00        1.76631000e-08  25.2650  22.6833  22.8600  0.0000
0202-03-28_22:14:33.680000      14417.54        1.50408300e+00        5.09440000e-08  25.2559  22.6868  22.8544  0.0000
0202-03-28_22:14:34.027000      14417.89        1.80226300e+00        4.15237000e-08  25.2559  22.6868  22.8544  0.0000
0202-03-28_22:14:34.375000      14418.24        2.10032200e+00        3.30334000e-08  25.2559  22.6868  22.8544  0.0000
0202-03-28_22:14:34.723000      14418.58        2.39869000e+00        2.26221000e-08  25.2643  22.6878  22.8629  0.0000
0202-03-28_22:14:35.082000      14418.94        2.69679100e+00        2.69604000e-08  25.2643  22.6878  22.8629  0.0000
0202-03-28_22:14:35.430000      14419.29        2.99499900e+00        5.03252000e-08  25.2643  22.6878  22.8629  0.0000
0202-03-28_22:14:35.777000      14419.64        3.29313800e+00        4.44995000e-08  25.2619  22.6821  22.8567  0.0000
0202-03-28_22:14:36.125000      14419.98        3.59152100e+00        4.93956000e-08  25.2619  22.6821  22.8567  0.0000
0202-03-28_22:14:36.473000      14420.33        3.88966900e+00        5.66468000e-08  25.2619  22.6821  22.8567  0.0000
0202-03-28_22:14:36.824000      14420.68        4.18774800e+00        5.96216000e-08  25.2712  22.6862  22.8718  0.0000
0202-03-28_22:14:37.170000      14421.03        4.48592800e+00        5.84441000e-08  25.2712  22.6862  22.8718  0.0000
0202-03-28_22:14:37.547000      14421.41        4.78431800e+00        6.27204000e-08  25.2712  22.6862  22.8718  0.0000
0202-03-28_22:14:37.920000      14421.78        5.08238600e+00        6.17907000e-08  25.2677  22.6827  22.8661  0.0000
0202-03-28_22:14:38.270000      14422.13        5.38047000e+00        5.31761000e-08  25.2677  22.6827  22.8661  0.0000
0202-03-28_22:14:38.633000      14422.49        5.67881600e+00        5.96216000e-08  25.2677  22.6827  22.8661  0.0000
0202-03-28_22:14:38.980000      14422.84        5.97681600e+00        7.30703000e-08  25.2621  22.6860  22.8589  0.0000
0202-03-28_22:14:39.330000      14423.19        6.27494900e+00        7.49916000e-08  25.2621  22.6860  22.8589  0.0000
0202-03-28_22:14:39.676000      14423.54        6.57280500e+00        7.11491000e-08  25.2661  22.6862  22.8660  0.0000
0202-03-28_22:14:40.023000      14423.88        6.87098400e+00        8.00116000e-08  25.2661  22.6862  22.8660  0.0000
0202-03-28_22:14:40.383000      14424.24        7.16954200e+00        8.02000000e-08  25.2661  22.6862  22.8660  0.0000
0202-03-28_22:14:40.730000      14424.59        7.46783400e+00        7.93960000e-08  25.2544  22.6817  22.8441  0.0000
0202-03-28_22:14:41.082000      14424.94        7.76591400e+00        8.04496000e-08  25.2544  22.6817  22.8441  0.0000
0202-03-28_22:14:41.430000      14425.29        8.06370200e+00        9.47040000e-08  25.2544  22.6817  22.8441  0.0000
0202-03-28_22:14:41.777000      14425.64        8.36252900e+00        9.73069000e-08  25.2641  22.6885  22.8529  0.0000
0202-03-28_22:14:42.133000      14425.99        8.66049600e+00        8.96839000e-08  25.2641  22.6885  22.8529  0.0000
0202-03-28_22:14:42.496000      14426.35        8.95881200e+00        1.01459300e-07  25.2641  22.6885  22.8529  0.0000
0202-03-28_22:14:42.902000      14426.76        9.25665800e+00        9.68731000e-08  25.2597  22.6825  22.8579  0.0000
0202-03-28_22:14:43.258000      14427.12        9.55485000e+00        9.38363000e-08  25.2597  22.6825  22.8579  0.0000
0202-03-28_22:14:43.620000      14427.48        9.85248900e+00        8.73908000e-08  25.2597  22.6825  22.8579  0.0000
0202-03-28_22:14:43.980000      14427.84        1.01509000e+01        9.82986000e-08  25.2606  22.6862  22.8602  0.0000
0202-03-28_22:14:44.330000      14428.19        1.04495000e+01        1.01645200e-07  25.2606  22.6862  22.8602  0.0000
0202-03-28_22:14:44.676000      14428.53        1.07474600e+01        9.83605000e-08  25.2684  22.6875  22.8733  0.0000
0202-03-28_22:14:45.023000      14428.88        1.10457400e+01        9.74309000e-08  25.2684  22.6875  22.8733  0.0000
0202-03-28_22:14:45.380000      14429.24        1.13437200e+01        1.02760800e-07  25.2684  22.6875  22.8733  0.0000
