Repository: shortlab/2025-devitre-PhD

# 2025-devitre-PhD
Data repository for Alexis Devitre's PhD thesis

File: chapter 6/data/tapes/ext_ffj51/Ic/anneal/step06/030k/Ic_2025-03-29_03-07-12940049_30k-30p4pm2-03T-0nA.txt
# Ic = 6.04 A, n = 16.71 , Tavg = 30.21 K, 30k-30p4pm2-03T-0nA
#datetime                        t_s     iHTS_A                vHTS_V                tHTS_K  tTAR_K  tHOL_K  tSPA_K
0202-03-29_03:07:03.285000      4501.05        7.55956100e-03       -1.40602200e-08  30.2019  28.6761  28.8681  0.0000
0202-03-29_03:07:03.650000      4501.42        3.09131200e-01       -1.77168200e-08  30.1950  28.6775  28.8612  0.0000
0202-03-29_03:07:04             4501.77        6.07237200e-01       -1.47420200e-08  30.1950  28.6775  28.8612  0.0000
0202-03-29_03:07:04.348000      4502.12        9.05697200e-01       -8.23452000e-09  30.1950  28.6775  28.8612  0.0000
0202-03-29_03:07:04.695000      4502.46        1.20397400e+00       -1.83985200e-08  30.1974  28.6781  28.8603  0.0000
0202-03-29_03:07:05.043000      4502.81        1.50205800e+00       -1.93902200e-08  30.1974  28.6781  28.8603  0.0000
0202-03-29_03:07:05.400000      4503.17        1.79970700e+00       -2.47821200e-08  30.1974  28.6781  28.8603  0.0000
0202-03-29_03:07:05.746000      4503.52        2.09836000e+00       -2.16833200e-08  30.1965  28.6804  28.8615  0.0000
0202-03-29_03:07:06.094000      4503.86        2.39685800e+00       -2.25511200e-08  30.1965  28.6804  28.8615  0.0000
0202-03-29_03:07:06.440000      4504.21        2.69496300e+00       -3.02983200e-08  30.1965  28.6804  28.8615  0.0000
0202-03-29_03:07:06.793000      4504.56        2.99319700e+00       -4.34993200e-08  30.1978  28.6795  28.8670  0.0000
0202-03-29_03:07:07.150000      4504.92        3.29111300e+00       -4.62262200e-08  30.1978  28.6795  28.8670  0.0000
0202-03-29_03:07:07.570000      4505.34        3.58915500e+00       -4.18259200e-08  30.1978  28.6795  28.8670  0.0000
0202-03-29_03:07:07.938000      4505.71        3.88745100e+00       -5.03786200e-08  30.2025  28.6818  28.8675  0.0000
0202-03-29_03:07:08.300000      4506.07        4.18512500e+00       -5.53986200e-08  30.2025  28.6818  28.8675  0.0000
0202-03-29_03:07:08.650000      4506.41        4.48354700e+00       -6.06046200e-08  30.2028  28.6817  28.8712  0.0000
0202-03-29_03:07:08.992000      4506.76        4.78162700e+00       -7.28138200e-08  30.2028  28.6817  28.8712  0.0000
0202-03-29_03:07:09.340000      4507.11        5.07996500e+00       -7.21321200e-08  30.2028  28.6817  28.8712  0.0000
0202-03-29_03:07:09.688000      4507.46        5.37820100e+00       -5.27337200e-08  30.2070  28.6813  28.8744  0.0000
0202-03-29_03:07:10.035000      4507.80        5.67642800e+00       -1.58580200e-08  30.2070  28.6813  28.8744  0.0000
0202-03-29_03:07:10.390000      4508.16        5.97430000e+00        6.23554800e-08  30.2070  28.6813  28.8744  0.0000
0202-03-29_03:07:10.740000      4508.50        6.27265400e+00        2.69912680e-07  30.2056  28.6836  28.8712  0.0000
0202-03-29_03:07:11.086000      4508.85        6.57063100e+00        6.60484580e-07  30.2056  28.6836  28.8712  0.0000
0202-03-29_03:07:11.434000      4509.20        6.86918900e+00        1.92051598e-06  30.2056  28.6836  28.8712  0.0000
0202-03-29_03:07:11.780000      4509.55        7.16694200e+00        3.81363084e-06  30.2043  28.6825  28.8677  0.0000
0202-03-29_03:07:12.133000      4509.90        7.46517200e+00        7.11279187e-06  30.2043  28.6825  28.8677  0.0000
0202-03-29_03:07:12.496000      4510.27        7.76332000e+00        1.27575629e-05  30.2043  28.6825  28.8677  0.0000
0202-03-29_03:07:12.926000      4510.69        8.06156000e+00        2.23801806e-05  30.2067  28.6841  28.8754  0.0000

File: chapter 6/data/tapes/ext_ffj51/Ic/anneal/step06/030k/Ic_2025-03-29_03-23-46152556_22k-30p4pm2-03T-0nA-anneal30k-6min.txt
# Ic = 8.64 A, n = 20.60 , Tavg = 22.31 K, 22k-30p4pm2-03T-0nA-anneal30k-6min
#datetime                        t_s     iHTS_A                vHTS_V                tHTS_K  tTAR_K  tHOL_K  tSPA_K
0202-03-29_03:23:33.047000      5490.81        7.64117500e-03        1.90152105e-09  22.2992  19.7838  19.9700  0.0000
0202-03-29_03:23:33.395000      5491.16        3.09542700e-01        1.41107211e-08  22.2992  19.7838  19.9700  0.0000
0202-03-29_03:23:33.740000      5491.51        6.06962100e-01        8.22302105e-09  22.3128  19.7787  19.9886  0.0000
0202-03-29_03:23:34.086000      5491.86        9.06000800e-01        2.19197211e-08  22.3128  19.7787  19.9886  0.0000
0202-03-29_03:23:34.434000      5492.20        1.20391600e+00       -1.20429789e-08  22.3128  19.7787  19.9886  0.0000
0202-03-29_03:23:34.785000      5492.55        1.50208700e+00       -9.56397895e-09  22.2941  19.7762  19.9543  0.0000
0202-03-29_03:23:35.130000      5492.90        1.80009800e+00        1.33670211e-08  22.2941  19.7762  19.9543  0.0000
0202-03-29_03:23:35.496000      5493.26        2.09799000e+00        2.40889211e-08  22.2941  19.7762  19.9543  0.0000
0202-03-29_03:23:35.875000      5493.64        2.39615500e+00        2.47706211e-08  22.3084  19.7862  19.9871  0.0000
0202-03-29_03:23:36.234000      5494.00        2.69447500e+00        6.11592105e-09  22.3084  19.7862  19.9871  0.0000
0202-03-29_03:23:36.586000      5494.35        2.99298900e+00        1.70856211e-08  22.3084  19.7862  19.9871  0.0000
0202-03-29_03:23:36.957000      5494.72        3.29084200e+00        1.86970211e-08  22.2993  19.7725  19.9615  0.0000
0202-03-29_03:23:37.316000      5495.08        3.58916000e+00        1.49164211e-08  22.2993  19.7725  19.9615  0.0000
0202-03-29_03:23:37.680000      5495.45        3.88709000e+00        2.70636211e-08  22.2943  19.7842  19.9625  0.0000
0202-03-29_03:23:38.023000      5495.79        4.18533100e+00        4.31766211e-08  22.2943  19.7842  19.9625  0.0000
0202-03-29_03:23:38.370000      5496.14        4.48355900e+00        2.66908211e-08  22.2943  19.7842  19.9625  0.0000
0202-03-29_03:23:38.723000      5496.49        4.78186000e+00        2.37779211e-08  22.3067  19.7792  19.9800  0.0000
0202-03-29_03:23:39.066000      5496.84        5.07956300e+00        3.53054211e-08  22.3067  19.7792  19.9800  0.0000
0202-03-29_03:23:39.426000      5497.19        5.37775100e+00        3.00375211e-08  22.3067  19.7792  19.9800  0.0000
0202-03-29_03:23:39.773000      5497.54        5.67597100e+00        2.90458211e-08  22.2929  19.7770  19.9510  0.0000
0202-03-29_03:23:40.120000      5497.89        5.97450600e+00        2.42737211e-08  22.2929  19.7770  19.9510  0.0000
0202-03-29_03:23:40.470000      5498.24        6.27244000e+00        2.41498211e-08  22.2929  19.7770  19.9510  0.0000
0202-03-29_03:23:40.830000      5498.59        6.57079300e+00        3.72266211e-08  22.3093  19.7782  19.9806  0.0000
0202-03-29_03:23:41.170000      5498.94        6.86851900e+00        3.97677211e-08  22.3093  19.7782  19.9806  0.0000
0202-03-29_03:23:41.560000      5499.32        7.16679400e+00        4.23706211e-08  22.3093  19.7782  19.9806  0.0000
0202-03-29_03:23:41.930000      5499.70        7.46498600e+00        5.24107211e-08  22.3023  19.7729  19.9642  0.0000
0202-03-29_03:23:42.290000      5500.06        7.76318700e+00        7.20570211e-08  22.3023  19.7729  19.9642  0.0000
0202-03-29_03:23:42.650000      5500.42        8.06109000e+00        9.75291211e-08  22.2997  19.7852  19.9690  0.0000
0202-03-29_03:23:42.996000      5500.77        8.35935600e+00        1.59319021e-07  22.2997  19.7852  19.9690  0.0000
0202-03-29_03:23:43.344000      5501.11        8.65704300e+00        2.57178721e-07  22.2997  19.7852  19.9690  0.0000
0202-03-29_03:23:43.695000      5501.46        8.95534000e+00        4.55685901e-07  22.3118  19.7803  19.9886  0.0000
0202-03-29_03:23:44.043000      5501.81        9.25371700e+00        8.17250781e-07  22.3118  19.7803  19.9886  0.0000
0202-03-29_03:23:44.400000      5502.17        9.55192700e+00        1.91874698e-06  22.3118  19.7803  19.9886  0.0000
0202-03-29_03:23:44.750000      5502.52        9.85035700e+00        3.31853279e-06  22.2971  19.7778  19.9557  0.0000
0202-03-29_03:23:45.098000      5502.86        1.01481500e+01        5.73428817e-06  22.2971  19.7778  19.9557  0.0000
0202-03-29_03:23:45.440000      5503.21        1.04462600e+01        9.87123599e-06  22.2971  19.7778  19.9557  0.0000
0202-03-29_03:23:45.790000      5503.56        1.07442200e+01        1.70613407e-05  22.3112  19.7871  19.9843  0.0000
0202-03-29_03:23:46.140000      5503.91        1.10427200e+01        3.09870800e-05  22.3112  19.7871  19.9843  0.0000

File: chapter 6/data/tapes/ext_ffj51/Ic/anneal/step06/030k/Ic_2025-03-29_03-24-02342202_22k-30p4pm2-03T-0nA-anneal30k-6min.txt
# Ic =  nan A, n =  nan , Tavg = 22.31 K, 22k-30p4pm2-03T-0nA-anneal30k-6min
#datetime                        t_s     iHTS_A                vHTS_V                tHTS_K  tTAR_K  tHOL_K  tSPA_K
0202-03-29_03:23:49.180000      5506.95        7.44809000e-03        1.71631733e-08  22.3104  19.7786  19.9830  0.0000
0202-03-29_03:23:49.586000      5507.35        3.09289500e-01        3.09206733e-08  22.3104  19.7786  19.9830  0.0000
0202-03-29_03:23:49.950000      5507.72        6.07166700e-01        4.34382733e-08  22.2997  19.7771  19.9592  0.0000
0202-03-29_03:23:50.293000      5508.06        9.05381800e-01        2.89978733e-08  22.2997  19.7771  19.9592  0.0000
0202-03-29_03:23:50.645000      5508.41        1.20352900e+00        1.32559733e-08  22.3111  19.7867  19.9881  0.0000
0202-03-29_03:23:50.992000      5508.76        1.50199100e+00        4.20747733e-08  22.3111  19.7867  19.9881  0.0000
0202-03-29_03:23:51.340000      5509.11        1.80002500e+00        3.65588733e-08  22.3111  19.7867  19.9881  0.0000
0202-03-29_03:23:51.695000      5509.46        2.09805300e+00        3.09810733e-08  22.3049  19.7726  19.9675  0.0000
0202-03-29_03:23:52.040000      5509.81        2.39621900e+00        3.69307733e-08  22.3049  19.7726  19.9675  0.0000
0202-03-29_03:23:52.387000      5510.16        2.69434200e+00        3.72406733e-08  22.3049  19.7726  19.9675  0.0000
0202-03-29_03:23:52.734000      5510.50        2.99298800e+00        4.26325733e-08  22.2998  19.7845  19.9688  0.0000
0202-03-29_03:23:53.082000      5510.85        3.29098600e+00        3.35840733e-08  22.2998  19.7845  19.9688  0.0000
0202-03-29_03:23:53.430000      5511.20        3.58894200e+00        2.81301733e-08  22.2998  19.7845  19.9688  0.0000
0202-03-29_03:23:53.780000      5511.55        3.88732700e+00        2.32340733e-08  22.3112  19.7787  19.9820  0.0000
0202-03-29_03:23:54.130000      5511.90        4.18550400e+00        3.70546733e-08  22.3112  19.7787  19.9820  0.0000
0202-03-29_03:23:54.477000      5512.25        4.48337000e+00        3.11050733e-08  22.3112  19.7787  19.9820  0.0000
0202-03-29_03:23:54.914000      5512.68        4.78126900e+00        3.83561733e-08  22.2949  19.7770  19.9528  0.0000
0202-03-29_03:23:55.270000      5513.04        5.07940800e+00        4.40584733e-08  22.2949  19.7770  19.9528  0.0000
0202-03-29_03:23:55.630000      5513.40        5.37804100e+00        3.07369733e-08  22.3067  19.7870  19.9810  0.0000
0202-03-29_03:23:55.977000      5513.74        5.67593700e+00        2.86926733e-08  22.3067  19.7870  19.9810  0.0000
0202-03-29_03:23:56.324000      5514.09        5.97441500e+00        2.99321733e-08  22.3067  19.7870  19.9810  0.0000
0202-03-29_03:23:56.680000      5514.45        6.27235400e+00        3.14196733e-08  22.3011  19.7738  19.9588  0.0000
0202-03-29_03:23:57.027000      5514.80        6.57079700e+00        3.78650733e-08  22.3011  19.7738  19.9588  0.0000
0202-03-29_03:23:57.375000      5515.14        6.86849500e+00        3.06139733e-08  22.3011  19.7738  19.9588  0.0000
0202-03-29_03:23:57.727000      5515.49        7.16685100e+00        4.85869733e-08  22.2997  19.7858  19.9675  0.0000
0202-03-29_03:23:58.070000      5515.84        7.46504800e+00        5.30491733e-08  22.2997  19.7858  19.9675  0.0000
0202-03-29_03:23:58.418000      5516.19        7.76296500e+00        6.40188733e-08  22.2997  19.7858  19.9675  0.0000
0202-03-29_03:23:58.766000      5516.53        8.06118600e+00        8.55864733e-08  22.3114  19.7801  19.9851  0.0000
0202-03-29_03:23:59.117000      5516.88        8.35926900e+00        1.39815273e-07  22.3114  19.7801  19.9851  0.0000
0202-03-29_03:23:59.465000      5517.23        8.65790500e+00        2.47281353e-07  22.3114  19.7801  19.9851  0.0000
0202-03-29_03:23:59.812000      5517.58        8.95536100e+00        4.51181753e-07  22.3025  19.7867  19.9739  0.0000
0202-03-29_03:24:00.160000      5517.93        9.25351100e+00        8.26879083e-07  22.3025  19.7867  19.9739  0.0000
0202-03-29_03:24:00.547000      5518.32        9.55171900e+00        1.89311083e-06  22.3025  19.7867  19.9739  0.0000
0202-03-29_03:24:00.918000      5518.69        9.85001400e+00        3.29655293e-06  22.3114  19.7869  19.9873  0.0000
0202-03-29_03:24:01.266000      5519.03        1.01480800e+01        5.70152464e-06  22.3114  19.7869  19.9873  0.0000
0202-03-29_03:24:01.613000      5519.38        1.04463600e+01        9.90119053e-06  22.3114  19.7869  19.9873  0.0000
0202-03-29_03:24:01.970000      5519.74        1.07444000e+01        1.73130423e-05  22.3053  19.7729  19.9615  0.0000
0202-03-29_03:24:02.316000      5520.08        1.10423600e+01        3.08900960e-05  22.3053  19.7729  19.9615  0.0000

File: chapter 6/data/tapes/ext_ffj51/Ic/anneal/step06/030k/Ic_2025-03-29_03-24-18429938_22k-30p4pm2-03T-0nA-anneal30k-6min.txt
# Ic = 8.66 A, n = 20.75 , Tavg = 22.30 K, 22k-30p4pm2-03T-0nA-anneal30k-6min
#datetime                        t_s     iHTS_A                vHTS_V                tHTS_K  tTAR_K  tHOL_K  tSPA_K
0202-03-29_03:24:05.332000      5523.10        7.24430200e-03       -5.36087500e-09  22.2961  19.7766  19.9510  0.0000
0202-03-29_03:24:05.680000      5523.45        3.09449100e-01       -1.63925750e-08  22.3106  19.7870  19.9861  0.0000
0202-03-29_03:24:06.035000      5523.80        6.07243100e-01        4.19266250e-08  22.3106  19.7870  19.9861  0.0000
0202-03-29_03:24:06.383000      5524.15        9.05746200e-01        4.81861250e-08  22.3106  19.7870  19.9861  0.0000
0202-03-29_03:24:06.730000      5524.50        1.20375100e+00        5.48482500e-09  22.3058  19.7738  19.9660  0.0000
0202-03-29_03:24:07.080000      5524.85        1.50194800e+00        2.63302500e-09  22.3058  19.7738  19.9660  0.0000
0202-03-29_03:24:07.426000      5525.20        1.80010300e+00        9.06250000e-11  22.3058  19.7738  19.9660  0.0000
0202-03-29_03:24:07.785000      5525.55        2.09812600e+00        1.64002500e-09  22.3046  19.7862  19.9692  0.0000
0202-03-29_03:24:08.133000      5525.90        2.39603200e+00        8.20952500e-09  22.3046  19.7862  19.9692  0.0000
0202-03-29_03:24:08.484000      5526.25        2.69471900e+00       -9.52750000e-11  22.3046  19.7862  19.9692  0.0000
0202-03-29_03:24:08.867000      5526.64        2.99257900e+00        7.52772500e-09  22.3142  19.7806  19.9857  0.0000
0202-03-29_03:24:09.230000      5527.00        3.29080900e+00        1.05645250e-08  22.3142  19.7806  19.9857  0.0000
0202-03-29_03:24:09.582000      5527.35        3.58879700e+00        1.81256250e-08  22.3142  19.7806  19.9857  0.0000
0202-03-29_03:24:09.953000      5527.72        3.88691400e+00        1.45310250e-08  22.2995  19.7790  19.9550  0.0000
0202-03-29_03:24:10.310000      5528.08        4.18537000e+00        1.00687250e-08  22.2995  19.7790  19.9550  0.0000
0202-03-29_03:24:10.656000      5528.42        4.48326400e+00        5.54452500e-09  22.3138  19.7881  19.9896  0.0000
0202-03-29_03:24:11.016000      5528.78        4.78135300e+00        7.15592500e-09  22.3138  19.7881  19.9896  0.0000
0202-03-29_03:24:11.363000      5529.13        5.07976700e+00        9.88282500e-09  22.3138  19.7881  19.9896  0.0000
0202-03-29_03:24:11.710000      5529.48        5.37782700e+00        9.69692500e-09  22.3067  19.7743  19.9649  0.0000
0202-03-29_03:24:12.060000      5529.83        5.67586700e+00        9.63492500e-09  22.3067  19.7743  19.9649  0.0000
0202-03-29_03:24:12.406000      5530.17        5.97416900e+00        6.72202500e-09  22.3067  19.7743  19.9649  0.0000
0202-03-29_03:24:12.766000      5530.53        6.27193800e+00        9.07702500e-09  22.3035  19.7863  19.9689  0.0000
0202-03-29_03:24:13.113000      5530.88        6.56989400e+00        2.26487250e-08  22.3035  19.7863  19.9689  0.0000
0202-03-29_03:24:13.460000      5531.23        6.86858300e+00        1.65745250e-08  22.3035  19.7863  19.9689  0.0000
0202-03-29_03:24:13.810000      5531.58        7.16656100e+00        1.76281250e-08  22.3035  19.7737  19.9605  0.0000
0202-03-29_03:24:14.156000      5531.92        7.46445100e+00        2.22143250e-08  22.3035  19.7737  19.9605  0.0000
0202-03-29_03:24:14.547000      5532.31        7.76254800e+00        2.73583250e-08  22.3035  19.7737  19.9605  0.0000
0202-03-29_03:24:14.920000      5532.69        8.06073500e+00        5.04753250e-08  22.2988  19.7781  19.9532  0.0000
0202-03-29_03:24:15.270000      5533.04        8.35906200e+00        1.11335525e-07  22.2988  19.7781  19.9532  0.0000
0202-03-29_03:24:15.617000      5533.39        8.65704400e+00        2.09257335e-07  22.3141  19.7875  19.9870  0.0000
0202-03-29_03:24:15.970000      5533.74        8.95498300e+00        4.27969955e-07  22.3141  19.7875  19.9870  0.0000
0202-03-29_03:24:16.316000      5534.08        9.25338700e+00        8.05092745e-07  22.3141  19.7875  19.9870  0.0000
0202-03-29_03:24:16.664000      5534.43        9.55157500e+00        1.45304980e-06  22.3074  19.7738  19.9633  0.0000
0202-03-29_03:24:17.010000      5534.78        9.85012300e+00        3.29621030e-06  22.3074  19.7738  19.9633  0.0000
0202-03-29_03:24:17.360000      5535.13        1.01479800e+01        5.76526448e-06  22.3074  19.7738  19.9633  0.0000
0202-03-29_03:24:17.707000      5535.48        1.04461400e+01        9.90382310e-06  22.3045  19.7860  19.9689  0.0000
0202-03-29_03:24:18.060000      5535.83        1.07442400e+01        1.72921889e-05  22.3045  19.7860  19.9689  0.0000
0202-03-29_03:24:18.406000      5536.18        1.10425200e+01        3.05772782e-05  22.3045  19.7860  19.9689  0.0000
