Repository: shortlab/2025-devitre-PhD

# 2025-devitre-PhD
Data repository for Alexis Devitre's PhD thesis

File: chapter 6/data/tapes/ext_ffj51/Ic/anneal/step06/040k/Ic_2025-03-29_03-32-45415435_40k-30p4pm2-03T-0nA-anneal30k-6min.txt
# Ic = 3.78 A, n = 15.06 , Tavg = 40.06 K, 40k-30p4pm2-03T-0nA-anneal30k-6min
#datetime                        t_s     iHTS_A                vHTS_V                tHTS_K  tTAR_K  tHOL_K  tSPA_K
0202-03-29_03:32:39.060000      6036.83        7.52868100e-03       -1.36718733e-08  40.0679  38.9093  39.1860  0.0000
0202-03-29_03:32:39.406000      6037.17        3.09168200e-01       -1.18745733e-08  40.0679  38.9093  39.1860  0.0000
0202-03-29_03:32:39.766000      6037.53        6.07408600e-01       -1.90653733e-08  40.0654  38.9095  39.1847  0.0000
0202-03-29_03:32:40.113000      6037.88        9.05848200e-01       -2.79992733e-08  40.0654  38.9095  39.1847  0.0000
0202-03-29_03:32:40.460000      6038.23        1.20383200e+00       -2.06288733e-08  40.0654  38.9095  39.1847  0.0000
0202-03-29_03:32:40.810000      6038.58        1.50230000e+00       -2.94914733e-08  40.0628  38.9099  39.1800  0.0000
0202-03-29_03:32:41.156000      6038.92        1.80033300e+00       -4.41797733e-08  40.0628  38.9099  39.1800  0.0000
0202-03-29_03:32:41.523000      6039.29        2.09886300e+00       -5.89300733e-08  40.0628  38.9099  39.1800  0.0000
0202-03-29_03:32:41.902000      6039.67        2.39671500e+00       -5.22366733e-08  40.0606  38.9098  39.1792  0.0000
0202-03-29_03:32:42.258000      6040.03        2.69473400e+00       -5.63890733e-08  40.0606  38.9098  39.1792  0.0000
0202-03-29_03:32:42.613000      6040.38        2.99313100e+00       -5.32902733e-08  40.0606  38.9098  39.1792  0.0000
0202-03-29_03:32:42.965000      6040.73        3.29110600e+00       -4.23204733e-08  40.0599  38.9097  39.1805  0.0000
0202-03-29_03:32:43.312000      6041.08        3.58933200e+00        6.76452667e-09  40.0599  38.9097  39.1805  0.0000
0202-03-29_03:32:43.664000      6041.43        3.88764700e+00        2.04281927e-07  40.0570  38.9100  39.1751  0.0000
0202-03-29_03:32:44.008000      6041.78        4.18569200e+00        7.91504127e-07  40.0570  38.9100  39.1751  0.0000
0202-03-29_03:32:44.355000      6042.12        4.48373600e+00        3.27221617e-06  40.0570  38.9100  39.1751  0.0000
0202-03-29_03:32:44.703000      6042.47        4.78188500e+00        7.71223638e-06  40.0572  38.9101  39.1780  0.0000
0202-03-29_03:32:45.050000      6042.82        5.07998000e+00        1.70124420e-05  40.0572  38.9101  39.1780  0.0000
0202-03-29_03:32:45.400000      6043.17        5.37837700e+00        3.45275123e-05  40.0572  38.9101  39.1780  0.0000

File: chapter 6/data/tapes/ext_ffj51/Ic/anneal/step06/040k/Ic_2025-03-29_03-51-52036224_22k-30p4pm2-03T-0nA-anneal40k-6min.txt
# Ic = 8.67 A, n = 20.83 , Tavg = 22.27 K, 22k-30p4pm2-03T-0nA-anneal40k-6min
#datetime                        t_s     iHTS_A                vHTS_V                tHTS_K  tTAR_K  tHOL_K  tSPA_K
0202-03-29_03:51:38.957000      7176.72        7.53135700e-03        1.27230882e-09  22.2553  19.7542  19.9345  0.0000
0202-03-29_03:51:39.305000      7177.07        3.09067200e-01        8.52351882e-09  22.2553  19.7542  19.9345  0.0000
0202-03-29_03:51:39.664000      7177.43        6.06658700e-01       -8.51989118e-09  22.2678  19.7523  19.9566  0.0000
0202-03-29_03:51:40.010000      7177.78        9.05202500e-01       -5.35909118e-09  22.2678  19.7523  19.9566  0.0000
0202-03-29_03:51:40.360000      7178.13        1.20321700e+00        2.19103188e-08  22.2678  19.7523  19.9566  0.0000
0202-03-29_03:51:40.707000      7178.48        1.50148000e+00        2.73641988e-08  22.2525  19.7474  19.9232  0.0000
0202-03-29_03:51:41.055000      7178.82        1.79942200e+00        3.31840882e-09  22.2525  19.7474  19.9232  0.0000
0202-03-29_03:51:41.410000      7179.18        2.09787300e+00        2.82340882e-09  22.2525  19.7474  19.9232  0.0000
0202-03-29_03:51:41.758000      7179.53        2.39589000e+00        4.43470882e-09  22.2652  19.7592  19.9566  0.0000
0202-03-29_03:51:42.105000      7179.87        2.69419600e+00       -1.70089118e-09  22.2652  19.7592  19.9566  0.0000
0202-03-29_03:51:42.453000      7180.22        2.99242200e+00       -2.81639118e-09  22.2652  19.7592  19.9566  0.0000
0202-03-29_03:51:42.800000      7180.57        3.29080600e+00       -6.90689118e-09  22.2515  19.7485  19.9253  0.0000
0202-03-29_03:51:43.160000      7180.93        3.58890300e+00       -1.06873912e-08  22.2515  19.7485  19.9253  0.0000
0202-03-29_03:51:43.530000      7181.30        3.88671800e+00       -3.74609118e-09  22.2515  19.7485  19.9253  0.0000
0202-03-29_03:51:43.890000      7181.66        4.18535700e+00       -1.26699118e-09  22.2555  19.7548  19.9374  0.0000
0202-03-29_03:51:44.240000      7182.01        4.48324400e+00       -1.39099118e-09  22.2555  19.7548  19.9374  0.0000
0202-03-29_03:51:44.590000      7182.36        4.78186900e+00        2.82408824e-10  22.2555  19.7548  19.9374  0.0000
0202-03-29_03:51:44.945000      7182.71        5.08002900e+00       -7.71191176e-10  22.2684  19.7523  19.9600  0.0000
0202-03-29_03:51:45.297000      7183.06        5.37762400e+00       -7.27869118e-09  22.2684  19.7523  19.9600  0.0000
0202-03-29_03:51:45.640000      7183.41        5.67566200e+00       -1.17409912e-08  22.2525  19.7472  19.9233  0.0000
0202-03-29_03:51:45.990000      7183.76        5.97421100e+00       -2.87839118e-09  22.2525  19.7472  19.9233  0.0000
0202-03-29_03:51:46.336000      7184.10        6.27210900e+00        4.68308824e-10  22.2525  19.7472  19.9233  0.0000
0202-03-29_03:51:46.700000      7184.47        6.57108300e+00       -3.43619118e-09  22.2634  19.7583  19.9537  0.0000
0202-03-29_03:51:47.047000      7184.81        6.86909300e+00       -2.87819118e-09  22.2634  19.7583  19.9537  0.0000
0202-03-29_03:51:47.395000      7185.16        7.16681400e+00       -7.34039118e-09  22.2634  19.7583  19.9537  0.0000
0202-03-29_03:51:47.742000      7185.51        7.46530500e+00        1.58410882e-09  22.2590  19.7451  19.9378  0.0000
0202-03-29_03:51:48.090000      7185.86        7.76222900e+00        1.91232888e-08  22.2590  19.7451  19.9378  0.0000
0202-03-29_03:51:48.445000      7186.21        8.06200800e+00        4.33558688e-08  22.2590  19.7451  19.9378  0.0000
0202-03-29_03:51:48.797000      7186.56        8.35951200e+00        9.78327088e-08  22.2640  19.7575  19.9557  0.0000
0202-03-29_03:51:49.145000      7186.91        8.65752800e+00        2.04245359e-07  22.2640  19.7575  19.9557  0.0000
0202-03-29_03:51:49.500000      7187.27        8.95562100e+00        3.83851579e-07  22.2640  19.7575  19.9557  0.0000
0202-03-29_03:51:49.887000      7187.65        9.25408700e+00        7.72998389e-07  22.2655  19.7514  19.9553  0.0000
0202-03-29_03:51:50.234000      7188.00        9.55214700e+00        1.41736204e-06  22.2655  19.7514  19.9553  0.0000
0202-03-29_03:51:50.610000      7188.38        9.85021200e+00        3.22891821e-06  22.2655  19.7514  19.9553  0.0000
0202-03-29_03:51:50.960000      7188.73        1.01482900e+01        5.66141114e-06  22.2539  19.7461  19.9265  0.0000
0202-03-29_03:51:51.310000      7189.08        1.04461800e+01        9.79105286e-06  22.2539  19.7461  19.9265  0.0000
0202-03-29_03:51:51.668000      7189.43        1.07447400e+01        1.70782874e-05  22.2661  19.7575  19.9550  0.0000
0202-03-29_03:51:52.016000      7189.78        1.10427200e+01        3.02994416e-05  22.2661  19.7575  19.9550  0.0000

File: chapter 6/data/tapes/ext_ffj51/Ic/anneal/step06/040k/Ic_2025-03-29_03-52-56580764_22k-30p4pm2-03T-0nA-anneal40k-6min.txt
# Ic = 8.69 A, n = 21.14 , Tavg = 22.27 K, 22k-30p4pm2-03T-0nA-anneal40k-6min
#datetime                        t_s     iHTS_A                vHTS_V                tHTS_K  tTAR_K  tHOL_K  tSPA_K
0202-03-29_03:52:43.434000      7241.20        8.10855900e-03        1.62465000e-09  22.2713  19.7504  19.9437  0.0000
0202-03-29_03:52:43.793000      7241.56        3.09966100e-01        8.13211000e-09  22.2774  19.7639  19.9653  0.0000
0202-03-29_03:52:44.140000      7241.91        6.08181300e-01        2.79643700e-08  22.2774  19.7639  19.9653  0.0000
0202-03-29_03:52:44.500000      7242.27        9.06176000e-01        6.58272000e-09  22.2774  19.7639  19.9653  0.0000
0202-03-29_03:52:44.887000      7242.66        1.20396700e+00        1.05491700e-08  22.2756  19.7576  19.9569  0.0000
0202-03-29_03:52:45.250000      7243.02        1.50204400e+00        1.37619000e-09  22.2756  19.7576  19.9569  0.0000
0202-03-29_03:52:45.613000      7243.38        1.80026300e+00        4.34768000e-09  22.2756  19.7576  19.9569  0.0000
0202-03-29_03:52:45.960000      7243.73        2.09802000e+00        6.26725000e-09  22.2614  19.7539  19.9279  0.0000
0202-03-29_03:52:46.316000      7244.09        2.39642700e+00        1.52537500e-08  22.2614  19.7539  19.9279  0.0000
0202-03-29_03:52:46.680000      7244.45        2.69431900e+00        7.87863000e-09  22.2743  19.7646  19.9621  0.0000
0202-03-29_03:52:47.035000      7244.80        2.99252700e+00        7.38282000e-09  22.2743  19.7646  19.9621  0.0000
0202-03-29_03:52:47.383000      7245.15        3.29093700e+00        1.18450800e-08  22.2743  19.7646  19.9621  0.0000
0202-03-29_03:52:47.730000      7245.50        3.58887200e+00        1.28986700e-08  22.2711  19.7513  19.9436  0.0000
0202-03-29_03:52:48.080000      7245.85        3.88715000e+00        2.21330700e-08  22.2711  19.7513  19.9436  0.0000
0202-03-29_03:52:48.426000      7246.19        4.18539800e+00        2.49219800e-08  22.2711  19.7513  19.9436  0.0000
0202-03-29_03:52:48.777000      7246.54        4.48357800e+00        1.09774200e-08  22.2766  19.7643  19.9644  0.0000
0202-03-29_03:52:49.125000      7246.89        4.78151000e+00        9.30407000e-09  22.2766  19.7643  19.9644  0.0000
0202-03-29_03:52:49.473000      7247.24        5.07943600e+00        7.56875000e-09  22.2766  19.7643  19.9644  0.0000
0202-03-29_03:52:49.820000      7247.59        5.37781300e+00        8.37443000e-09  22.2704  19.7507  19.9410  0.0000
0202-03-29_03:52:50.168000      7247.93        5.67598600e+00        8.80826000e-09  22.2704  19.7507  19.9410  0.0000
0202-03-29_03:52:50.566000      7248.34        5.97406800e+00        1.04196400e-08  22.2704  19.7507  19.9410  0.0000
0202-03-29_03:52:50.920000      7248.69        6.27206400e+00        2.10794800e-08  22.2625  19.7536  19.9304  0.0000
0202-03-29_03:52:51.270000      7249.04        6.57031600e+00        1.58054800e-08  22.2625  19.7536  19.9304  0.0000
0202-03-29_03:52:51.630000      7249.40        6.86823900e+00        1.30694800e-08  22.2731  19.7642  19.9587  0.0000
0202-03-29_03:52:51.980000      7249.75        7.16677700e+00        2.34194600e-08  22.2731  19.7642  19.9587  0.0000
0202-03-29_03:52:52.330000      7250.09        7.46472800e+00        3.40793200e-08  22.2731  19.7642  19.9587  0.0000
0202-03-29_03:52:52.676000      7250.44        7.76285200e+00        3.76739300e-08  22.2687  19.7501  19.9413  0.0000
0202-03-29_03:52:53.023000      7250.79        8.06112800e+00        5.78780900e-08  22.2687  19.7501  19.9413  0.0000
0202-03-29_03:52:53.370000      7251.14        8.35925700e+00        1.08078600e-07  22.2687  19.7501  19.9413  0.0000
0202-03-29_03:52:53.720000      7251.49        8.65712700e+00        2.01662270e-07  22.2618  19.7606  19.9366  0.0000
0202-03-29_03:52:54.066000      7251.83        8.95570700e+00        4.15045430e-07  22.2618  19.7606  19.9366  0.0000
0202-03-29_03:52:54.414000      7252.18        9.25384300e+00        7.86467240e-07  22.2618  19.7606  19.9366  0.0000
0202-03-29_03:52:54.760000      7252.53        9.55179800e+00        1.43925982e-06  22.2770  19.7568  19.9607  0.0000
0202-03-29_03:52:55.110000      7252.88        9.84972100e+00        3.26742611e-06  22.2770  19.7568  19.9607  0.0000
0202-03-29_03:52:55.457000      7253.22        1.01482700e+01        5.71708713e-06  22.2770  19.7568  19.9607  0.0000
0202-03-29_03:52:55.810000      7253.58        1.04463700e+01        9.93157653e-06  22.2675  19.7620  19.9431  0.0000
0202-03-29_03:52:56.156000      7253.93        1.07444300e+01        1.71375624e-05  22.2675  19.7620  19.9431  0.0000
0202-03-29_03:52:56.530000      7254.30        1.10426400e+01        3.10967347e-05  22.2675  19.7620  19.9431  0.0000
