Repository: shortlab/2025-devitre-PhD

# 2025-devitre-PhD
Data repository for Alexis Devitre's PhD thesis

File: chapter 6/data/tapes/ext_ffj51/Ic/anneal/step06/050k/Ic_2025-03-29_04-03-59286172_50k-30p4pm2-03T-0nA-anneal40k-6min.txt
# Ic = 2.05 A, n = 13.16 , Tavg = 50.06 K, 50k-30p4pm2-03T-0nA-anneal40k-6min
#datetime                        t_s     iHTS_A                vHTS_V                tHTS_K  tTAR_K  tHOL_K  tSPA_K
0202-03-29_04:03:48.625000      7906.39        8.30774600e-03       -1.22758889e-08  50.1080  48.9912  49.4302  0.0000
0202-03-29_04:03:48.977000      7906.75        1.11286900e-01       -1.85973889e-08  50.1047  48.9917  49.4284  0.0000
0202-03-29_04:03:49.324000      7907.09        2.10722400e-01       -2.46090889e-08  50.1047  48.9917  49.4284  0.0000
0202-03-29_04:03:49.684000      7907.45        3.10129000e-01       -3.57026889e-08  50.1008  48.9916  49.4208  0.0000
0202-03-29_04:03:50.030000      7907.80        4.09326400e-01       -4.23341889e-08  50.1008  48.9916  49.4208  0.0000
0202-03-29_04:03:50.380000      7908.15        5.08856900e-01       -2.13242889e-08  50.1008  48.9916  49.4208  0.0000
0202-03-29_04:03:50.740000      7908.50        6.08024500e-01       -2.05805889e-08  50.0961  48.9905  49.4202  0.0000
0202-03-29_04:03:51.094000      7908.86        7.07470900e-01       -3.23559889e-08  50.0961  48.9905  49.4202  0.0000
0202-03-29_04:03:51.457000      7909.22        8.06966600e-01       -6.71864889e-08  50.0961  48.9905  49.4202  0.0000
0202-03-29_04:03:51.805000      7909.57        9.06386600e-01       -7.64828889e-08  50.0891  48.9891  49.4132  0.0000
0202-03-29_04:03:52.152000      7909.92        1.00613900e+00       -5.98732889e-08  50.0891  48.9891  49.4132  0.0000
0202-03-29_04:03:52.523000      7910.29        1.10510200e+00       -9.27824889e-08  50.0891  48.9891  49.4132  0.0000
0202-03-29_04:03:52.910000      7910.68        1.20496400e+00       -1.45523989e-07  50.0888  48.9881  49.4130  0.0000
0202-03-29_04:03:53.258000      7911.03        1.30411900e+00       -1.04681889e-07  50.0888  48.9881  49.4130  0.0000
0202-03-29_04:03:53.613000      7911.38        1.40328500e+00       -1.13854289e-07  50.0888  48.9881  49.4130  0.0000
0202-03-29_04:03:53.960000      7911.73        1.50260700e+00       -1.14725089e-07  50.0817  48.9867  49.4088  0.0000
0202-03-29_04:03:54.310000      7912.08        1.60198300e+00       -1.19501889e-07  50.0817  48.9867  49.4088  0.0000
0202-03-29_04:03:54.664000      7912.43        1.70142900e+00       -1.23716289e-07  50.0776  48.9856  49.4036  0.0000
0202-03-29_04:03:55.016000      7912.78        1.80115400e+00       -1.14543889e-07  50.0776  48.9856  49.4036  0.0000
0202-03-29_04:03:55.360000      7913.13        1.90023700e+00       -8.90717889e-08  50.0776  48.9856  49.4036  0.0000
0202-03-29_04:03:55.710000      7913.48        1.99954700e+00       -2.62281889e-08  50.0742  48.9847  49.4005  0.0000
0202-03-29_04:03:56.060000      7913.82        2.09895000e+00        1.06648211e-07  50.0742  48.9847  49.4005  0.0000
0202-03-29_04:03:56.406000      7914.17        2.19824600e+00        3.00756711e-07  50.0742  48.9847  49.4005  0.0000
0202-03-29_04:03:56.754000      7914.52        2.29771600e+00        7.17978611e-07  50.0699  48.9842  49.3945  0.0000
0202-03-29_04:03:57.100000      7914.87        2.39728600e+00        1.36897361e-06  50.0699  48.9842  49.3945  0.0000
0202-03-29_04:03:57.450000      7915.22        2.49654600e+00        3.00811254e-06  50.0699  48.9842  49.3945  0.0000
0202-03-29_04:03:57.797000      7915.56        2.59598300e+00        4.93742272e-06  50.0658  48.9831  49.3892  0.0000
0202-03-29_04:03:58.145000      7915.91        2.69527300e+00        7.71419155e-06  50.0658  48.9831  49.3892  0.0000
0202-03-29_04:03:58.527000      7916.29        2.79484000e+00        1.18641004e-05  50.0658  48.9831  49.3892  0.0000
0202-03-29_04:03:58.906000      7916.67        2.89402800e+00        1.75204901e-05  50.0604  48.9825  49.3867  0.0000
0202-03-29_04:03:59.270000      7917.04        2.99327000e+00        2.55224961e-05  50.0604  48.9825  49.3867  0.0000

File: chapter 6/data/tapes/ext_ffj51/Ic/anneal/step06/050k/Ic_2025-03-29_04-26-14040417_22k-30p4pm2-03T-0nA-anneal50k-6min.txt
# Ic = 8.69 A, n = 21.03 , Tavg = 22.25 K, 22k-30p4pm2-03T-0nA-anneal50k-6min
#datetime                        t_s     iHTS_A                vHTS_V                tHTS_K  tTAR_K  tHOL_K  tSPA_K
0202-03-29_04:26:00.902000      9238.67        7.85186800e-03       -1.07030231e-08  22.2541  19.7325  19.9244  0.0000
0202-03-29_04:26:01.258000      9239.03        3.09342900e-01        9.68707692e-09  22.2541  19.7325  19.9244  0.0000
0202-03-29_04:26:01.610000      9239.38        6.07291200e-01        7.70387692e-09  22.2541  19.7325  19.9244  0.0000
0202-03-29_04:26:01.960000      9239.73        9.05248200e-01        4.97687692e-09  22.2445  19.7449  19.9219  0.0000
0202-03-29_04:26:02.310000      9240.08        1.20358500e+00        6.46427692e-09  22.2445  19.7449  19.9219  0.0000
0202-03-29_04:26:02.656000      9240.42        1.50164800e+00       -4.38142308e-09  22.2572  19.7392  19.9394  0.0000
0202-03-29_04:26:03.004000      9240.77        1.80012800e+00        2.12597692e-09  22.2572  19.7392  19.9394  0.0000
0202-03-29_04:26:03.350000      9241.12        2.09785200e+00        8.32357692e-09  22.2572  19.7392  19.9394  0.0000
0202-03-29_04:26:03.700000      9241.47        2.39599800e+00        3.55147692e-09  22.2424  19.7376  19.9118  0.0000
0202-03-29_04:26:04.047000      9241.81        2.69452800e+00        1.03687769e-08  22.2424  19.7376  19.9118  0.0000
0202-03-29_04:26:04.400000      9242.17        2.99213700e+00        5.34877692e-09  22.2424  19.7376  19.9118  0.0000
0202-03-29_04:26:04.750000      9242.52        3.29065200e+00        8.13767692e-09  22.2581  19.7474  19.9471  0.0000
0202-03-29_04:26:05.098000      9242.86        3.58871100e+00        8.81937692e-09  22.2581  19.7474  19.9471  0.0000
0202-03-29_04:26:05.445000      9243.21        3.88650800e+00        7.76607692e-09  22.2581  19.7474  19.9471  0.0000
0202-03-29_04:26:05.793000      9243.56        4.18507300e+00       -2.39752308e-09  22.2435  19.7389  19.9147  0.0000
0202-03-29_04:26:06.150000      9243.92        4.48340100e+00       -6.92182308e-09  22.2435  19.7389  19.9147  0.0000
0202-03-29_04:26:06.547000      9244.31        4.78139200e+00        4.04797692e-09  22.2435  19.7389  19.9147  0.0000
0202-03-29_04:26:06.926000      9244.69        5.07950800e+00        1.08033769e-08  22.2483  19.7454  19.9304  0.0000
0202-03-29_04:26:07.273000      9245.04        5.37789200e+00        5.72127692e-09  22.2483  19.7454  19.9304  0.0000
0202-03-29_04:26:07.630000      9245.40        5.67608300e+00        8.07637692e-09  22.2573  19.7391  19.9413  0.0000
0202-03-29_04:26:07.980000      9245.75        5.97389700e+00       -5.24842308e-09  22.2573  19.7391  19.9413  0.0000
0202-03-29_04:26:08.330000      9246.09        6.27238000e+00       -8.34722308e-09  22.2573  19.7391  19.9413  0.0000
0202-03-29_04:26:08.676000      9246.44        6.57065000e+00       -1.12601231e-08  22.2456  19.7376  19.9153  0.0000
0202-03-29_04:26:09.023000      9246.79        6.86879600e+00       -1.04423077e-10  22.2456  19.7376  19.9153  0.0000
0202-03-29_04:26:09.380000      9247.15        7.16737400e+00        8.44827692e-09  22.2456  19.7376  19.9153  0.0000
0202-03-29_04:26:09.727000      9247.49        7.46484300e+00        1.37781769e-08  22.2562  19.7479  19.9463  0.0000
0202-03-29_04:26:10.074000      9247.84        7.76294200e+00        1.96658769e-08  22.2562  19.7479  19.9463  0.0000
0202-03-29_04:26:10.420000      9248.19        8.06125600e+00        3.70811769e-08  22.2562  19.7479  19.9463  0.0000
0202-03-29_04:26:10.770000      9248.54        8.35965100e+00        8.70957769e-08  22.2441  19.7396  19.9164  0.0000
0202-03-29_04:26:11.130000      9248.90        8.65765800e+00        1.82290577e-07  22.2441  19.7396  19.9164  0.0000
0202-03-29_04:26:11.492000      9249.26        8.95585300e+00        3.84330997e-07  22.2441  19.7396  19.9164  0.0000
0202-03-29_04:26:11.914000      9249.68        9.25373900e+00        7.42117677e-07  22.2481  19.7462  19.9286  0.0000
0202-03-29_04:26:12.260000      9250.03        9.55173700e+00        1.32934005e-06  22.2481  19.7462  19.9286  0.0000
0202-03-29_04:26:12.625000      9250.39        9.84998300e+00        2.98893273e-06  22.2481  19.7462  19.9286  0.0000
0202-03-29_04:26:12.980000      9250.75        1.01482900e+01        5.56824890e-06  22.2594  19.7403  19.9425  0.0000
0202-03-29_04:26:13.324000      9251.09        1.04462600e+01        9.62872891e-06  22.2594  19.7403  19.9425  0.0000
0202-03-29_04:26:13.676000      9251.44        1.07443000e+01        1.65808614e-05  22.2478  19.7389  19.9145  0.0000
0202-03-29_04:26:14.020000      9251.79        1.10432300e+01        2.96591719e-05  22.2478  19.7389  19.9145  0.0000

File: chapter 6/data/tapes/ext_ffj51/Ic/anneal/step06/050k/Ic_2025-03-29_04-26-46280165_22k-30p4pm2-03T-0nA-anneal50k-6min.txt
# Ic =  nan A, n =  nan , Tavg = 22.26 K, 22k-30p4pm2-03T-0nA-anneal50k-6min
#datetime                        t_s     iHTS_A                vHTS_V                tHTS_K  tTAR_K  tHOL_K  tSPA_K
0202-03-29_04:26:33.156000      9270.93        7.68807100e-03        7.42983529e-09  22.2622  19.7424  19.9431  0.0000
0202-03-29_04:26:33.540000      9271.31        3.09593400e-01        2.45351353e-08  22.2622  19.7424  19.9431  0.0000
0202-03-29_04:26:33.918000      9271.69        6.07754700e-01        2.92453353e-08  22.2496  19.7423  19.9198  0.0000
0202-03-29_04:26:34.266000      9272.03        9.06316300e-01        2.65803353e-08  22.2496  19.7423  19.9198  0.0000
0202-03-29_04:26:34.613000      9272.38        1.20383500e+00        1.30072353e-08  22.2496  19.7423  19.9198  0.0000
0202-03-29_04:26:34.960000      9272.73        1.50205600e+00        3.46360353e-08  22.2639  19.7506  19.9516  0.0000
0202-03-29_04:26:35.310000      9273.08        1.80027300e+00        3.33963353e-08  22.2639  19.7506  19.9516  0.0000
0202-03-29_04:26:35.664000      9273.43        2.09819200e+00        3.64332353e-08  22.2546  19.7375  19.9265  0.0000
0202-03-29_04:26:36.010000      9273.78        2.39666400e+00        3.99658353e-08  22.2546  19.7375  19.9265  0.0000
0202-03-29_04:26:36.360000      9274.13        2.69503100e+00        3.42640353e-08  22.2546  19.7375  19.9265  0.0000
0202-03-29_04:26:36.707000      9274.47        2.99280000e+00        3.20948353e-08  22.2562  19.7508  19.9364  0.0000
0202-03-29_04:26:37.055000      9274.82        3.29139200e+00        2.65170353e-08  22.2562  19.7508  19.9364  0.0000
0202-03-29_04:26:37.402000      9275.17        3.58894900e+00        2.86862353e-08  22.2562  19.7508  19.9364  0.0000
0202-03-29_04:26:37.750000      9275.52        3.88712200e+00        2.59592353e-08  22.2629  19.7430  19.9447  0.0000
0202-03-29_04:26:38.098000      9275.86        4.18523100e+00        3.06074353e-08  22.2629  19.7430  19.9447  0.0000
0202-03-29_04:26:38.445000      9276.21        4.48340200e+00        2.89341353e-08  22.2629  19.7430  19.9447  0.0000
0202-03-29_04:26:38.793000      9276.56        4.78152100e+00        2.66410353e-08  22.2594  19.7518  19.9414  0.0000
0202-03-29_04:26:39.140000      9276.91        5.07942300e+00        2.92439353e-08  22.2594  19.7518  19.9414  0.0000
0202-03-29_04:26:39.540000      9277.31        5.37780600e+00        2.65790353e-08  22.2594  19.7518  19.9414  0.0000
0202-03-29_04:26:39.910000      9277.68        5.67583500e+00        2.89341353e-08  22.2647  19.7514  19.9519  0.0000
0202-03-29_04:26:40.254000      9278.02        5.97416700e+00        2.42859353e-08  22.2647  19.7514  19.9519  0.0000
0202-03-29_04:26:40.613000      9278.38        6.27253600e+00        1.99474353e-08  22.2647  19.7514  19.9519  0.0000
0202-03-29_04:26:40.965000      9278.73        6.57033400e+00        1.69104353e-08  22.2560  19.7382  19.9263  0.0000
0202-03-29_04:26:41.312000      9279.08        6.86828400e+00        2.11868353e-08  22.2560  19.7382  19.9263  0.0000
0202-03-29_04:26:41.660000      9279.43        7.16724700e+00        2.14966353e-08  22.2538  19.7512  19.9329  0.0000
0202-03-29_04:26:42.008000      9279.78        7.46515800e+00        2.18065353e-08  22.2538  19.7512  19.9329  0.0000
0202-03-29_04:26:42.355000      9280.12        7.76307300e+00        2.86239353e-08  22.2538  19.7512  19.9329  0.0000
0202-03-29_04:26:42.710000      9280.48        8.06127100e+00        5.47157353e-08  22.2614  19.7430  19.9419  0.0000
0202-03-29_04:26:43.060000      9280.82        8.35936600e+00        1.14832435e-07  22.2614  19.7430  19.9419  0.0000
0202-03-29_04:26:43.402000      9281.17        8.65742600e+00        2.16844835e-07  22.2614  19.7430  19.9419  0.0000
0202-03-29_04:26:43.750000      9281.52        8.95593100e+00        4.06119425e-07  22.2492  19.7439  19.9165  0.0000
0202-03-29_04:26:44.098000      9281.87        9.25376900e+00        7.57585035e-07  22.2492  19.7439  19.9165  0.0000
0202-03-29_04:26:44.445000      9282.21        9.55202800e+00        1.39352027e-06  22.2492  19.7439  19.9165  0.0000
0202-03-29_04:26:44.800000      9282.57        9.85009100e+00        3.18865369e-06  22.2640  19.7424  19.9420  0.0000
0202-03-29_04:26:45.150000      9282.92        1.01479800e+01        5.57001762e-06  22.2640  19.7424  19.9420  0.0000
0202-03-29_04:26:45.504000      9283.27        1.04463200e+01        9.64884086e-06  22.2640  19.7424  19.9420  0.0000
0202-03-29_04:26:45.895000      9283.66        1.07441500e+01        1.68041911e-05  22.2576  19.7384  19.9252  0.0000
0202-03-29_04:26:46.254000      9284.02        1.10425600e+01        3.00808839e-05  22.2576  19.7384  19.9252  0.0000
