Repository: shortlab/2025-devitre-PhD

# 2025-devitre-PhD
Data repository for Alexis Devitre's PhD thesis

File: chapter 6/data/tapes/ext_ffj51/Ic/anneal/step06/060k/Ic_2025-03-29_04-40-50155600_60k-30p4pm2-03T-0nA-anneal50k-6min.txt
# Ic = 0.74 A, n = 9.21 , Tavg = 60.12 K, 60k-30p4pm2-03T-0nA-anneal50k-6min
#datetime                        t_s     iHTS_A                vHTS_V                tHTS_K  tTAR_K  tHOL_K  tSPA_K
0202-03-29_04:40:45.590000      10123.36        7.85781400e-03       -2.58207188e-08  60.1418  58.9521  59.5920  0.0000
0202-03-29_04:40:45.945000      10123.71        1.10596600e-01       -3.95794188e-08  60.1395  58.9524  59.5840  0.0000
0202-03-29_04:40:46.293000      10124.06        2.10236400e-01       -3.33818188e-08  60.1395  58.9524  59.5840  0.0000
0202-03-29_04:40:46.650000      10124.42        3.09460900e-01       -4.45375188e-08  60.1395  58.9524  59.5840  0.0000
0202-03-29_04:40:47             10124.77        4.09130400e-01       -5.06112188e-08  60.1366  58.9516  59.5790  0.0000
0202-03-29_04:40:47.348000      10125.11        5.08282800e-01       -4.01372188e-08  60.1366  58.9516  59.5790  0.0000
0202-03-29_04:40:47.695000      10125.46        6.07469900e-01       -2.28459188e-08  60.1339  58.9508  59.5860  0.0000
0202-03-29_04:40:48.043000      10125.81        7.07281900e-01        3.93160812e-08  60.1339  58.9508  59.5860  0.0000
0202-03-29_04:40:48.402000      10126.17        8.06677400e-01        3.10459681e-07  60.1339  58.9508  59.5860  0.0000
0202-03-29_04:40:48.750000      10126.52        9.06502700e-01        1.59509890e-06  60.1245  58.9499  59.5715  0.0000
0202-03-29_04:40:49.098000      10126.86        1.00534100e+00        4.23286312e-06  60.1245  58.9499  59.5715  0.0000
0202-03-29_04:40:49.445000      10127.21        1.10442700e+00        9.04041014e-06  60.1245  58.9499  59.5715  0.0000
0202-03-29_04:40:49.790000      10127.56        1.20412700e+00        1.76594699e-05  60.1176  58.9490  59.5637  0.0000
0202-03-29_04:40:50.137000      10127.91        1.30336700e+00        3.25260103e-05  60.1176  58.9490  59.5637  0.0000

File: chapter 6/data/tapes/ext_ffj51/Ic/anneal/step06/060k/Ic_2025-03-29_05-06-11823885_22k-30p4pm2-03T-0nA-anneal60k-6min.txt
# Ic = 8.70 A, n = 20.78 , Tavg = 22.22 K, 22k-30p4pm2-03T-0nA-anneal60k-6min
#datetime                        t_s     iHTS_A                vHTS_V                tHTS_K  tTAR_K  tHOL_K  tSPA_K
0202-03-29_05:05:58.720000      11636.49        7.54841300e-03       -2.67780667e-09  22.2083  19.8031  19.9901  0.0000
0202-03-29_05:05:59.082000      11636.85        3.09179500e-01        6.24674333e-09  22.2083  19.8031  19.9901  0.0000
0202-03-29_05:05:59.430000      11637.20        6.07675000e-01        1.34979433e-08  22.2083  19.8031  19.9901  0.0000
0202-03-29_05:05:59.777000      11637.54        9.05241300e-01        7.54824333e-09  22.2122  19.7940  19.9897  0.0000
0202-03-29_05:06:00.125000      11637.89        1.20336300e+00        8.78776333e-09  22.2122  19.7940  19.9897  0.0000
0202-03-29_05:06:00.473000      11638.24        1.50167500e+00        4.20993333e-10  22.2122  19.7940  19.9897  0.0000
0202-03-29_05:06:00.820000      11638.59        1.79976500e+00        2.09970433e-08  22.1985  19.7953  19.9677  0.0000
0202-03-29_05:06:01.168000      11638.94        2.09785800e+00        1.87039233e-08  22.1985  19.7953  19.9677  0.0000
0202-03-29_05:06:01.555000      11639.32        2.39569700e+00        1.31260833e-08  22.1985  19.7953  19.9677  0.0000
0202-03-29_05:06:01.920000      11639.69        2.69434800e+00        7.05243333e-09  22.2146  19.8031  20.0013  0.0000
0202-03-29_05:06:02.270000      11640.04        2.99228100e+00       -2.98768667e-09  22.2146  19.8031  20.0013  0.0000
0202-03-29_05:06:02.630000      11640.40        3.29050600e+00        3.70572333e-09  22.2059  19.7908  19.9730  0.0000
0202-03-29_05:06:02.977000      11640.74        3.58855900e+00        1.70305733e-08  22.2059  19.7908  19.9730  0.0000
0202-03-29_05:06:03.324000      11641.09        3.88679200e+00        2.21126033e-08  22.2059  19.7908  19.9730  0.0000
0202-03-29_05:06:03.670000      11641.44        4.18507300e+00        2.46536233e-08  22.2076  19.8044  19.9888  0.0000
0202-03-29_05:06:04.020000      11641.79        4.48288300e+00        2.61410533e-08  22.2076  19.8044  19.9888  0.0000
0202-03-29_05:06:04.380000      11642.15        4.78099300e+00        2.65701833e-08  22.2076  19.8044  19.9888  0.0000
0202-03-29_05:06:04.730000      11642.50        5.07934600e+00        3.61733333e-08  22.2122  19.7960  19.9916  0.0000
0202-03-29_05:06:05.080000      11642.84        5.37743200e+00        4.03877133e-08  22.2122  19.7960  19.9916  0.0000
0202-03-29_05:06:05.426000      11643.19        5.67638700e+00        4.00778333e-08  22.2122  19.7960  19.9916  0.0000
0202-03-29_05:06:05.773000      11643.54        5.97372300e+00        4.23089633e-08  22.1996  19.7962  19.9671  0.0000
0202-03-29_05:06:06.130000      11643.90        6.27227700e+00        4.47260333e-08  22.1996  19.7962  19.9671  0.0000
0202-03-29_05:06:06.477000      11644.25        6.57055900e+00        5.66254433e-08  22.1996  19.7962  19.9671  0.0000
0202-03-29_05:06:06.883000      11644.65        6.86838900e+00        6.02820333e-08  22.2142  19.8033  20.0002  0.0000
0202-03-29_05:06:07.240000      11645.01        7.16661100e+00        5.44562833e-08  22.2142  19.8033  20.0002  0.0000
0202-03-29_05:06:07.613000      11645.38        7.46457700e+00        5.76790333e-08  22.2142  19.8033  20.0002  0.0000
0202-03-29_05:06:07.965000      11645.73        7.76271900e+00        7.54661733e-08  22.2060  19.7899  19.9760  0.0000
0202-03-29_05:06:08.312000      11646.08        8.06138500e+00        9.90790533e-08  22.2060  19.7899  19.9760  0.0000
0202-03-29_05:06:08.664000      11646.43        8.35900400e+00        1.47854233e-07  22.2076  19.8033  19.9868  0.0000
0202-03-29_05:06:09.010000      11646.78        8.65729800e+00        2.54824943e-07  22.2076  19.8033  19.9868  0.0000
0202-03-29_05:06:09.370000      11647.14        8.95547700e+00        4.40195403e-07  22.2076  19.8033  19.9868  0.0000
0202-03-29_05:06:09.720000      11647.49        9.25369800e+00        7.79204553e-07  22.2183  19.7966  19.9994  0.0000
0202-03-29_05:06:10.066000      11647.83        9.55170100e+00        1.37324433e-06  22.2183  19.7966  19.9994  0.0000
0202-03-29_05:06:10.414000      11648.18        9.85017500e+00        3.07169711e-06  22.2183  19.7966  19.9994  0.0000
0202-03-29_05:06:10.760000      11648.53        1.01478900e+01        5.31597582e-06  22.2043  19.7967  19.9717  0.0000
0202-03-29_05:06:11.110000      11648.88        1.04460100e+01        9.14616106e-06  22.2043  19.7967  19.9717  0.0000
0202-03-29_05:06:11.457000      11649.23        1.07439700e+01        1.56789752e-05  22.2043  19.7967  19.9717  0.0000
0202-03-29_05:06:11.805000      11649.57        1.10420700e+01        2.76362824e-05  22.2183  19.7955  19.9909  0.0000

File: chapter 6/data/tapes/ext_ffj51/Ic/anneal/step06/060k/Ic_2025-03-29_05-06-44286915_22k-30p4pm2-03T-0nA-anneal60k-6min.txt
# Ic = 8.72 A, n = 21.06 , Tavg = 22.22 K, 22k-30p4pm2-03T-0nA-anneal60k-6min
#datetime                        t_s     iHTS_A                vHTS_V                tHTS_K  tTAR_K  tHOL_K  tSPA_K
0202-03-29_05:06:31.080000      11668.85        7.18775100e-03        1.22668486e-08  22.2065  19.7973  19.9683  0.0000
0202-03-29_05:06:31.426000      11669.19        3.09371100e-01        3.07977086e-08  22.2065  19.7973  19.9683  0.0000
0202-03-29_05:06:31.773000      11669.54        6.07249200e-01        3.91025186e-08  22.2179  19.8071  19.9999  0.0000
0202-03-29_05:06:32.120000      11669.89        9.05537000e-01        2.76989086e-08  22.2179  19.8071  19.9999  0.0000
0202-03-29_05:06:32.510000      11670.28        1.20309000e+00        1.26387086e-08  22.2179  19.8071  19.9999  0.0000
0202-03-29_05:06:32.926000      11670.69        1.50156300e+00        5.51144857e-09  22.2106  19.7937  19.9779  0.0000
0202-03-29_05:06:33.273000      11671.04        1.79974200e+00        8.36234857e-09  22.2106  19.7937  19.9779  0.0000
0202-03-29_05:06:33.640000      11671.41        2.09788300e+00        9.48232857e-09  22.2094  19.8068  19.9840  0.0000
0202-03-29_05:06:33.990000      11671.76        2.39581700e+00        6.01460857e-09  22.2094  19.8068  19.9840  0.0000
0202-03-29_05:06:34.340000      11672.11        2.69428500e+00        1.45053386e-08  22.2094  19.8068  19.9840  0.0000
0202-03-29_05:06:34.688000      11672.45        2.99234100e+00        1.43813886e-08  22.2268  19.8003  20.0059  0.0000
0202-03-29_05:06:35.035000      11672.80        3.29049100e+00        3.28766857e-09  22.2268  19.8003  20.0059  0.0000
0202-03-29_05:06:35.395000      11673.16        3.58860100e+00       -7.93001143e-09  22.2268  19.8003  20.0059  0.0000
0202-03-29_05:06:35.742000      11673.51        3.88678000e+00        9.32578571e-10  22.2090  19.7990  19.9749  0.0000
0202-03-29_05:06:36.090000      11673.86        4.18512400e+00       -1.17461143e-09  22.2090  19.7990  19.9749  0.0000
0202-03-29_05:06:36.445000      11674.21        4.48322800e+00        1.67628857e-09  22.2090  19.7990  19.9749  0.0000
0202-03-29_05:06:36.805000      11674.57        4.78119400e+00        4.98738571e-10  22.2244  19.8082  20.0088  0.0000
0202-03-29_05:06:37.168000      11674.93        5.07931800e+00        2.50838571e-10  22.2244  19.8082  20.0088  0.0000
0202-03-29_05:06:37.540000      11675.31        5.37780600e+00        1.11849857e-09  22.2244  19.8082  20.0088  0.0000
0202-03-29_05:06:37.920000      11675.69        5.67574200e+00        1.30442857e-09  22.2144  19.7950  19.9820  0.0000
0202-03-29_05:06:38.270000      11676.04        5.97379100e+00       -8.64731429e-10  22.2144  19.7950  19.9820  0.0000
0202-03-29_05:06:38.630000      11676.40        6.27230700e+00       -8.79767143e-09  22.2124  19.8076  19.9868  0.0000
0202-03-29_05:06:38.980000      11676.75        6.57025300e+00       -1.62348014e-08  22.2124  19.8076  19.9868  0.0000
0202-03-29_05:06:39.330000      11677.10        6.86804900e+00       -1.80933414e-08  22.2124  19.8076  19.9868  0.0000
0202-03-29_05:06:39.676000      11677.44        7.16639900e+00       -1.74101114e-08  22.2216  19.8011  20.0010  0.0000
0202-03-29_05:06:40.023000      11677.79        7.46445200e+00       -1.48688414e-08  22.2216  19.8011  20.0010  0.0000
0202-03-29_05:06:40.383000      11678.15        7.76282700e+00       -6.44009143e-09  22.2216  19.8011  20.0010  0.0000
0202-03-29_05:06:40.730000      11678.50        8.06094400e+00        1.54994386e-08  22.2071  19.7992  19.9693  0.0000
0202-03-29_05:06:41.080000      11678.85        8.35946900e+00        6.97904686e-08  22.2071  19.7992  19.9693  0.0000
0202-03-29_05:06:41.426000      11679.19        8.65715800e+00        1.66287219e-07  22.2071  19.7992  19.9693  0.0000
0202-03-29_05:06:41.773000      11679.54        8.95528700e+00        3.47257349e-07  22.2230  19.8089  20.0058  0.0000
0202-03-29_05:06:42.120000      11679.89        9.25321400e+00        6.49452679e-07  22.2230  19.8089  20.0058  0.0000
0202-03-29_05:06:42.470000      11680.24        9.55150300e+00        1.29003736e-06  22.2230  19.8089  20.0058  0.0000
0202-03-29_05:06:42.816000      11680.59        9.84968300e+00        2.98675629e-06  22.2065  19.8005  19.9709  0.0000
0202-03-29_05:06:43.164000      11680.93        1.01481800e+01        5.22650957e-06  22.2065  19.8005  19.9709  0.0000
0202-03-29_05:06:43.530000      11681.30        1.04455000e+01        8.97407871e-06  22.2065  19.8005  19.9709  0.0000
0202-03-29_05:06:43.918000      11681.69        1.07438700e+01        1.57074443e-05  22.2183  19.8080  19.9911  0.0000
0202-03-29_05:06:44.270000      11682.04        1.10422400e+01        2.78908973e-05  22.2183  19.8080  19.9911  0.0000
