Repository: shortlab/2025-devitre-PhD

# 2025-devitre-PhD
Data repository for Alexis Devitre's PhD thesis

File: chapter 6/data/tapes/ext_ffj51/Ic/anneal/step06/070k/Ic_2025-03-29_05-50-14438444_22k-30p4pm2-03T-0nA-anneal70k-6min.txt
# Ic = 8.79 A, n = 21.16 , Tavg = 22.18 K, 22k-30p4pm2-03T-0nA-anneal70k-6min
#datetime                        t_s     iHTS_A                vHTS_V                tHTS_K  tTAR_K  tHOL_K  tSPA_K
0202-03-29_05:50:01.375000      14279.14        7.16444000e-03       -7.87615083e-09  22.1747  19.8845  20.0673  0.0000
0202-03-29_05:50:01.723000      14279.49        1.10758500e-02        3.96131917e-09  22.1903  19.8904  20.0950  0.0000
0202-03-29_05:50:02.070000      14279.84        6.06853200e-01        8.17569917e-09  22.1903  19.8904  20.0950  0.0000
0202-03-29_05:50:02.426000      14280.20        9.05216100e-01        5.01490917e-09  22.1903  19.8904  20.0950  0.0000
0202-03-29_05:50:02.777000      14280.54        1.20362500e+00        7.43197917e-09  22.1768  19.8798  20.0664  0.0000
0202-03-29_05:50:03.125000      14280.89        1.50150800e+00       -6.20279083e-09  22.1768  19.8798  20.0664  0.0000
0202-03-29_05:50:03.473000      14281.24        1.79960600e+00        3.03166917e-09  22.1768  19.8798  20.0664  0.0000
0202-03-29_05:50:03.820000      14281.59        2.09762900e+00        4.76700917e-09  22.1818  19.8934  20.0826  0.0000
0202-03-29_05:50:04.180000      14281.95        2.39604900e+00        3.69609167e-10  22.1818  19.8934  20.0826  0.0000
0202-03-29_05:50:04.555000      14282.32        2.69368000e+00        3.03653917e-09  22.1818  19.8934  20.0826  0.0000
0202-03-29_05:50:04.920000      14282.69        2.99188700e+00        2.23084917e-09  22.1855  19.8838  20.0827  0.0000
0202-03-29_05:50:05.270000      14283.04        3.28997200e+00       -1.85958083e-09  22.1855  19.8838  20.0827  0.0000
0202-03-29_05:50:05.625000      14283.39        3.58828000e+00       -1.51844608e-08  22.1855  19.8838  20.0827  0.0000
0202-03-29_05:50:05.973000      14283.74        3.88619200e+00       -2.16946083e-09  22.1719  19.8872  20.0621  0.0000
0202-03-29_05:50:06.320000      14284.09        4.18437400e+00       -9.73056083e-09  22.1719  19.8872  20.0621  0.0000
0202-03-29_05:50:06.668000      14284.44        4.48265300e+00       -8.61499083e-09  22.1869  19.8916  20.0908  0.0000
0202-03-29_05:50:07.023000      14284.79        4.78094800e+00       -1.73563083e-09  22.1869  19.8916  20.0908  0.0000
0202-03-29_05:50:07.370000      14285.14        5.07896000e+00       -1.22715808e-08  22.1869  19.8916  20.0908  0.0000
0202-03-29_05:50:07.730000      14285.50        5.37696200e+00        7.43419167e-10  22.1744  19.8809  20.0637  0.0000
0202-03-29_05:50:08.090000      14285.86        5.67485700e+00       -1.54323708e-08  22.1744  19.8809  20.0637  0.0000
0202-03-29_05:50:08.438000      14286.20        5.97306200e+00       -5.02037083e-09  22.1744  19.8809  20.0637  0.0000
0202-03-29_05:50:08.785000      14286.55        6.27100300e+00       -6.19792083e-09  22.1814  19.8938  20.0813  0.0000
0202-03-29_05:50:09.145000      14286.91        6.56972300e+00       -1.48745808e-08  22.1814  19.8938  20.0813  0.0000
0202-03-29_05:50:09.492000      14287.26        6.86774200e+00       -6.01199083e-09  22.1814  19.8938  20.0813  0.0000
0202-03-29_05:50:09.870000      14287.64        7.16552100e+00       -4.08901083e-09  22.1846  19.8838  20.0819  0.0000
0202-03-29_05:50:10.230000      14288.00        7.46372400e+00        2.53319167e-10  22.1846  19.8838  20.0819  0.0000
0202-03-29_05:50:10.594000      14288.36        7.76205200e+00        1.59332892e-08  22.1846  19.8838  20.0819  0.0000
0202-03-29_05:50:10.945000      14288.71        8.06011800e+00        3.08695492e-08  22.1740  19.8871  20.0648  0.0000
0202-03-29_05:50:11.293000      14289.06        8.35803800e+00        6.76214092e-08  22.1740  19.8871  20.0648  0.0000
0202-03-29_05:50:11.640000      14289.41        8.65679200e+00        1.46269159e-07  22.1884  19.8907  20.0943  0.0000
0202-03-29_05:50:11.990000      14289.76        8.95475400e+00        3.04928139e-07  22.1884  19.8907  20.0943  0.0000
0202-03-29_05:50:12.336000      14290.10        9.25279500e+00        5.55807649e-07  22.1884  19.8907  20.0943  0.0000
0202-03-29_05:50:12.684000      14290.45        9.55014700e+00        1.09927663e-06  22.1748  19.8799  20.0620  0.0000
0202-03-29_05:50:13.035000      14290.80        9.84881300e+00        2.56575660e-06  22.1748  19.8799  20.0620  0.0000
0202-03-29_05:50:13.383000      14291.15        1.01469600e+01        4.52525695e-06  22.1748  19.8799  20.0620  0.0000
0202-03-29_05:50:13.730000      14291.50        1.04448200e+01        7.79059506e-06  22.1820  19.8930  20.0828  0.0000
0202-03-29_05:50:14.080000      14291.84        1.07433800e+01        1.33733702e-05  22.1820  19.8930  20.0828  0.0000
0202-03-29_05:50:14.426000      14292.19        1.10414600e+01        2.36118317e-05  22.1820  19.8930  20.0828  0.0000

File: chapter 6/data/tapes/ext_ffj51/Ic/anneal/step06/070k/Ic_2025-03-29_05-50-30606666_22k-30p4pm2-03T-0nA-anneal70k-6min.txt
# Ic = 8.80 A, n = 21.27 , Tavg = 22.19 K, 22k-30p4pm2-03T-0nA-anneal70k-6min
#datetime                        t_s     iHTS_A                vHTS_V                tHTS_K  tTAR_K  tHOL_K  tSPA_K
0202-03-29_05:50:17.465000      14295.23        7.24948100e-03        1.78697820e-08  22.1889  19.8900  20.0936  0.0000
0202-03-29_05:50:17.812000      14295.58        3.09302000e-01        2.71042320e-08  22.1790  19.8811  20.0671  0.0000
0202-03-29_05:50:18.160000      14295.93        6.07752300e-01        3.05749020e-08  22.1790  19.8811  20.0671  0.0000
0202-03-29_05:50:18.520000      14296.29        9.04767300e-01        3.32398720e-08  22.1790  19.8811  20.0671  0.0000
0202-03-29_05:50:18.900000      14296.66        1.20378900e+00        3.87557520e-08  22.1828  19.8949  20.0830  0.0000
0202-03-29_05:50:19.242000      14297.01        1.50171700e+00        3.54090420e-08  22.1828  19.8949  20.0830  0.0000
0202-03-29_05:50:19.598000      14297.37        1.79970100e+00        3.83219220e-08  22.1828  19.8949  20.0830  0.0000
0202-03-29_05:50:19.957000      14297.72        2.09772300e+00        2.92734020e-08  22.1867  19.8851  20.0810  0.0000
0202-03-29_05:50:20.305000      14298.07        2.39599600e+00        3.08228020e-08  22.1867  19.8851  20.0810  0.0000
0202-03-29_05:50:20.652000      14298.42        2.69436500e+00        3.55949720e-08  22.1764  19.8895  20.0677  0.0000
0202-03-29_05:50:21             14298.77        2.99245200e+00        4.17925920e-08  22.1764  19.8895  20.0677  0.0000
0202-03-29_05:50:21.348000      14299.11        3.29052900e+00        3.85698320e-08  22.1764  19.8895  20.0677  0.0000
0202-03-29_05:50:21.707000      14299.47        3.58857700e+00        3.00141420e-08  22.1915  19.8926  20.0948  0.0000
0202-03-29_05:50:22.050000      14299.82        3.88678300e+00        3.81310420e-08  22.1915  19.8926  20.0948  0.0000
0202-03-29_05:50:22.400000      14300.17        4.18552700e+00        3.87508020e-08  22.1915  19.8926  20.0948  0.0000
0202-03-29_05:50:22.746000      14300.52        4.48356100e+00        3.86888320e-08  22.1798  19.8826  20.0687  0.0000
0202-03-29_05:50:23.098000      14300.86        4.78137100e+00        4.04241620e-08  22.1798  19.8826  20.0687  0.0000
0202-03-29_05:50:23.453000      14301.22        5.07949700e+00        3.79451120e-08  22.1798  19.8826  20.0687  0.0000
0202-03-29_05:50:23.800000      14301.57        5.37797500e+00        4.81092120e-08  22.1845  19.8956  20.0862  0.0000
0202-03-29_05:50:24.150000      14301.92        5.67533400e+00        4.85430420e-08  22.1845  19.8956  20.0862  0.0000
0202-03-29_05:50:24.500000      14302.27        5.97355400e+00        4.40807620e-08  22.1845  19.8956  20.0862  0.0000
0202-03-29_05:50:24.883000      14302.65        6.27217300e+00        5.16418520e-08  22.1867  19.8842  20.0815  0.0000
0202-03-29_05:50:25.242000      14303.01        6.57028600e+00        4.54442320e-08  22.1867  19.8842  20.0815  0.0000
0202-03-29_05:50:25.600000      14303.37        6.86827500e+00        5.02164020e-08  22.1867  19.8842  20.0815  0.0000
0202-03-29_05:50:25.965000      14303.73        7.16641100e+00        4.55062120e-08  22.1745  19.8887  20.0646  0.0000
0202-03-29_05:50:26.324000      14304.09        7.46477100e+00        4.77373520e-08  22.1745  19.8887  20.0646  0.0000
0202-03-29_05:50:26.688000      14304.45        7.76263300e+00        5.88311020e-08  22.1881  19.8922  20.0912  0.0000
0202-03-29_05:50:27.030000      14304.80        8.06066000e+00        8.22581020e-08  22.1881  19.8922  20.0912  0.0000
0202-03-29_05:50:27.380000      14305.15        8.35888600e+00        1.17273412e-07  22.1881  19.8922  20.0912  0.0000
0202-03-29_05:50:27.727000      14305.50        8.65741000e+00        1.93687602e-07  22.1773  19.8831  20.0626  0.0000
0202-03-29_05:50:28.074000      14305.84        8.95495800e+00        3.51168812e-07  22.1773  19.8831  20.0626  0.0000
0202-03-29_05:50:28.434000      14306.20        9.25340000e+00        6.39234372e-07  22.1773  19.8831  20.0626  0.0000
0202-03-29_05:50:28.780000      14306.55        9.55129900e+00        1.16095034e-06  22.1853  19.8967  20.0860  0.0000
0202-03-29_05:50:29.130000      14306.90        9.84908100e+00        2.64224441e-06  22.1853  19.8967  20.0860  0.0000
0202-03-29_05:50:29.477000      14307.24        1.01476800e+01        4.56797009e-06  22.1853  19.8967  20.0860  0.0000
0202-03-29_05:50:29.880000      14307.65        1.04453600e+01        7.89181773e-06  22.1928  19.8952  20.0958  0.0000
0202-03-29_05:50:30.227000      14307.99        1.07436100e+01        1.34913958e-05  22.1928  19.8952  20.0958  0.0000
0202-03-29_05:50:30.586000      14308.35        1.10416300e+01        2.40371497e-05  22.1928  19.8952  20.0958  0.0000

File: chapter 6/data/tapes/ext_ffj51/Ic/anneal/step06/070k/Ic_2025-03-29_05-51-19107380_22k-30p4pm2-03T-0nA-anneal70k-6min.txt
# Ic = 8.79 A, n = 21.18 , Tavg = 22.19 K, 22k-30p4pm2-03T-0nA-anneal70k-6min
#datetime                        t_s     iHTS_A                vHTS_V                tHTS_K  tTAR_K  tHOL_K  tSPA_K
0202-03-29_05:51:05.990000      14343.76        6.90119800e-03        1.49410338e-08  22.1901  19.8849  20.0726  0.0000
0202-03-29_05:51:06.340000      14344.11        3.08871300e-01        5.39669385e-09  22.1901  19.8849  20.0726  0.0000
0202-03-29_05:51:06.688000      14344.45        6.06717000e-01       -1.55512662e-08  22.1900  19.8980  20.0861  0.0000
0202-03-29_05:51:07.047000      14344.81        9.04927500e-01        1.71102038e-08  22.1900  19.8980  20.0861  0.0000
0202-03-29_05:51:07.395000      14345.16        1.20413100e+00        3.64467938e-08  22.1900  19.8980  20.0861  0.0000
0202-03-29_05:51:07.742000      14345.51        1.50202300e+00        2.68404738e-08  22.1966  19.8899  20.0888  0.0000
0202-03-29_05:51:08.090000      14345.86        1.79996000e+00        1.58087038e-08  22.1966  19.8899  20.0888  0.0000
0202-03-29_05:51:08.438000      14346.20        2.09793600e+00        1.84146738e-08  22.1966  19.8899  20.0888  0.0000
0202-03-29_05:51:08.797000      14346.56        2.39602800e+00        2.38715438e-08  22.1936  19.8992  20.0924  0.0000
0202-03-29_05:51:09.140000      14346.91        2.69430700e+00        3.50892338e-08  22.1936  19.8992  20.0924  0.0000
0202-03-29_05:51:09.492000      14347.26        2.99214500e+00        3.77542038e-08  22.1936  19.8992  20.0924  0.0000
0202-03-29_05:51:09.867000      14347.63        3.29026200e+00        4.22164938e-08  22.1998  19.8978  20.1001  0.0000
0202-03-29_05:51:10.215000      14347.98        3.58841600e+00        3.37877338e-08  22.1998  19.8978  20.1001  0.0000
0202-03-29_05:51:10.580000      14348.35        3.88672100e+00        3.37877338e-08  22.1998  19.8978  20.1001  0.0000
0202-03-29_05:51:10.934000      14348.70        4.18480100e+00        3.40356338e-08  22.1875  19.8853  20.0723  0.0000
0202-03-29_05:51:11.280000      14349.05        4.48274300e+00        2.15784238e-08  22.1875  19.8853  20.0723  0.0000
0202-03-29_05:51:11.633000      14349.40        4.78127700e+00        2.10206338e-08  22.1918  19.8981  20.0857  0.0000
0202-03-29_05:51:11.977000      14349.75        5.07925200e+00        2.77760438e-08  22.1918  19.8981  20.0857  0.0000
0202-03-29_05:51:12.336000      14350.10        5.37701000e+00        2.24460838e-08  22.1918  19.8981  20.0857  0.0000
0202-03-29_05:51:12.684000      14350.45        5.67552500e+00        3.53991138e-08  22.2003  19.8898  20.0941  0.0000
0202-03-29_05:51:13.030000      14350.80        5.97374700e+00        3.38497038e-08  22.2003  19.8898  20.0941  0.0000
0202-03-29_05:51:13.380000      14351.15        6.27154500e+00        2.52350138e-08  22.2003  19.8898  20.0941  0.0000
0202-03-29_05:51:13.727000      14351.49        6.56947000e+00        3.01931138e-08  22.1840  19.8903  20.0672  0.0000
0202-03-29_05:51:14.086000      14351.86        6.86770200e+00        3.99235838e-08  22.1840  19.8903  20.0672  0.0000
0202-03-29_05:51:14.434000      14352.20        7.16586800e+00        4.79197738e-08  22.1840  19.8903  20.0672  0.0000
0202-03-29_05:51:14.780000      14352.55        7.46431300e+00        4.04832638e-08  22.1957  19.8884  20.0879  0.0000
0202-03-29_05:51:15.133000      14352.90        7.76193600e+00        4.82922638e-08  22.1957  19.8884  20.0879  0.0000
0202-03-29_05:51:15.500000      14353.27        8.06057900e+00        7.35165638e-08  22.1957  19.8884  20.0879  0.0000
0202-03-29_05:51:15.906000      14353.67        8.35854900e+00        1.21176244e-07  22.1879  19.8853  20.0717  0.0000
0202-03-29_05:51:16.254000      14354.02        8.65628400e+00        2.00629704e-07  22.1879  19.8853  20.0717  0.0000
0202-03-29_05:51:16.610000      14354.38        8.95475200e+00        3.64308774e-07  22.1879  19.8853  20.0717  0.0000
0202-03-29_05:51:16.973000      14354.74        9.25256900e+00        6.22005714e-07  22.1899  19.8987  20.0834  0.0000
0202-03-29_05:51:17.330000      14355.10        9.55095900e+00        1.13386694e-06  22.1899  19.8987  20.0834  0.0000
0202-03-29_05:51:17.688000      14355.46        9.84899700e+00        2.63833859e-06  22.1991  19.8904  20.0904  0.0000
0202-03-29_05:51:18.035000      14355.80        1.01473700e+01        4.62436512e-06  22.1991  19.8904  20.0904  0.0000
0202-03-29_05:51:18.383000      14356.15        1.04451800e+01        7.96804173e-06  22.1991  19.8904  20.0904  0.0000
0202-03-29_05:51:18.734000      14356.50        1.07439200e+01        1.36973318e-05  22.1880  19.8915  20.0706  0.0000
0202-03-29_05:51:19.090000      14356.86        1.10416500e+01        2.41139158e-05  22.1880  19.8915  20.0706  0.0000
