Repository: shortlab/2025-devitre-PhD

# 2025-devitre-PhD
Data repository for Alexis Devitre's PhD thesis

File: chapter 6/data/tapes/ext_ffj51/Ic/anneal/step06/090k/Ic_2025-03-29_07-34-35141617_40k-30p3pm2-03T-0nA-anneal95k-afterTc.txt
# Ic = 3.96 A, n = 14.73 , Tavg = 39.94 K, 40k-30p3pm2-03T-0nA-anneal95k-afterTc
#datetime                        t_s     iHTS_A                vHTS_V                tHTS_K  tTAR_K  tHOL_K  tSPA_K
0202-03-29_07:34:28.438000      20546.20        7.66801200e-03       -1.61990687e-08  39.9302  38.8090  39.0484  0.0000
0202-03-29_07:34:28.785000      20546.55        3.09900800e-01       -1.34720687e-08  39.9313  38.8111  39.0513  0.0000
0202-03-29_07:34:29.145000      20546.91        6.08015100e-01       -1.04352687e-08  39.9313  38.8111  39.0513  0.0000
0202-03-29_07:34:29.500000      20547.27        9.06196000e-01        2.61931313e-08  39.9313  38.8111  39.0513  0.0000
0202-03-29_07:34:29.906000      20547.67        1.20360800e+00        7.22943125e-09  39.9352  38.8124  39.0597  0.0000
0202-03-29_07:34:30.250000      20548.02        1.50231300e+00       -2.39444688e-08  39.9352  38.8124  39.0597  0.0000
0202-03-29_07:34:30.605000      20548.37        1.80005000e+00       -2.30148687e-08  39.9352  38.8124  39.0597  0.0000
0202-03-29_07:34:30.957000      20548.72        2.09829800e+00       -1.46480687e-08  39.9366  38.8131  39.0603  0.0000
0202-03-29_07:34:31.305000      20549.07        2.39621900e+00       -1.61354687e-08  39.9366  38.8131  39.0603  0.0000
0202-03-29_07:34:31.652000      20549.42        2.69491200e+00       -2.02878687e-08  39.9403  38.8146  39.0651  0.0000
0202-03-29_07:34:32             20549.77        2.99231200e+00       -2.18372687e-08  39.9403  38.8146  39.0651  0.0000
0202-03-29_07:34:32.348000      20550.11        3.29086800e+00       -1.10534687e-08  39.9403  38.8146  39.0651  0.0000
0202-03-29_07:34:32.695000      20550.46        3.58881400e+00        1.34892313e-08  39.9429  38.8156  39.0704  0.0000
0202-03-29_07:34:33.043000      20550.81        3.88692100e+00        8.97202313e-08  39.9429  38.8156  39.0704  0.0000
0202-03-29_07:34:33.390000      20551.16        4.18552100e+00        3.44753131e-07  39.9429  38.8156  39.0704  0.0000
0202-03-29_07:34:33.740000      20551.51        4.48305300e+00        1.52453583e-06  39.9391  38.8170  39.0661  0.0000
0202-03-29_07:34:34.086000      20551.85        4.78154000e+00        3.78146843e-06  39.9391  38.8170  39.0661  0.0000
0202-03-29_07:34:34.434000      20552.20        5.07974300e+00        8.56809169e-06  39.9391  38.8170  39.0661  0.0000
0202-03-29_07:34:34.780000      20552.55        5.37764400e+00        1.79309455e-05  39.9445  38.8182  39.0709  0.0000
0202-03-29_07:34:35.130000      20552.90        5.67575100e+00        3.56512197e-05  39.9445  38.8182  39.0709  0.0000

File: chapter 6/data/tapes/ext_ffj51/Ic/anneal/step06/090k/Ic_2025-03-29_07-34-56797210_40k-30p3pm2-03T-0nA-anneal95k-afterTc.txt
# Ic = 3.96 A, n = 14.82 , Tavg = 39.95 K, 40k-30p3pm2-03T-0nA-anneal95k-afterTc
#datetime                        t_s     iHTS_A                vHTS_V                tHTS_K  tTAR_K  tHOL_K  tSPA_K
0202-03-29_07:34:50.027000      20567.80        7.89339400e-03        1.03899214e-08  39.9480  38.8316  39.0776  0.0000
0202-03-29_07:34:50.375000      20568.14        3.09908300e-01        2.32190214e-08  39.9480  38.8316  39.0776  0.0000
0202-03-29_07:34:50.734000      20568.50        6.07942200e-01        2.00582214e-08  39.9474  38.8321  39.0784  0.0000
0202-03-29_07:34:51.082000      20568.85        9.05755200e-01        1.49142214e-08  39.9474  38.8321  39.0784  0.0000
0202-03-29_07:34:51.430000      20569.20        1.20393500e+00       -1.94827786e-08  39.9474  38.8321  39.0784  0.0000
0202-03-29_07:34:51.777000      20569.55        1.50257600e+00        4.50212143e-09  39.9488  38.8334  39.0807  0.0000
0202-03-29_07:34:52.125000      20569.89        1.80028800e+00        2.68756214e-08  39.9488  38.8334  39.0807  0.0000
0202-03-29_07:34:52.500000      20570.27        2.09852000e+00        1.45423214e-08  39.9488  38.8334  39.0807  0.0000
0202-03-29_07:34:52.900000      20570.67        2.39678900e+00        1.73921214e-08  39.9477  38.8343  39.0787  0.0000
0202-03-29_07:34:53.258000      20571.03        2.69464800e+00        2.45790214e-08  39.9477  38.8343  39.0787  0.0000
0202-03-29_07:34:53.620000      20571.39        2.99297900e+00        2.63759214e-08  39.9477  38.8343  39.0787  0.0000
0202-03-29_07:34:53.980000      20571.75        3.29072600e+00        3.10862214e-08  39.9500  38.8351  39.0845  0.0000
0202-03-29_07:34:54.330000      20572.10        3.58906300e+00        5.50711214e-08  39.9500  38.8351  39.0845  0.0000
0202-03-29_07:34:54.676000      20572.44        3.88695900e+00        1.35578521e-07  39.9489  38.8360  39.0799  0.0000
0202-03-29_07:34:55.023000      20572.79        4.18538200e+00        3.86273421e-07  39.9489  38.8360  39.0799  0.0000
0202-03-29_07:34:55.370000      20573.14        4.48352400e+00        1.59537282e-06  39.9489  38.8360  39.0799  0.0000
0202-03-29_07:34:55.720000      20573.49        4.78123000e+00        3.88974262e-06  39.9508  38.8365  39.0826  0.0000
0202-03-29_07:34:56.066000      20573.84        5.07935900e+00        8.44675009e-06  39.9508  38.8365  39.0826  0.0000
0202-03-29_07:34:56.426000      20574.19        5.37758100e+00        1.82518842e-05  39.9508  38.8365  39.0826  0.0000
0202-03-29_07:34:56.780000      20574.55        5.67551400e+00        3.64662023e-05  39.9548  38.8374  39.0865  0.0000

File: chapter 6/data/tapes/ext_ffj51/Ic/anneal/step06/090k/Ic_2025-03-29_07-43-05854919_30k-30p3pm2-03T-0nA-anneal95k-afterTc.txt
# Ic = 6.36 A, n = 17.01 , Tavg = 30.03 K, 30k-30p3pm2-03T-0nA-anneal95k-afterTc
#datetime                        t_s     iHTS_A                vHTS_V                tHTS_K  tTAR_K  tHOL_K  tSPA_K
0202-03-29_07:42:55.600000      21053.37        8.09725400e-03        1.31099231e-09  30.0206  28.5331  28.7261  0.0000
0202-03-29_07:42:55.957000      21053.73        3.10072300e-01        1.12891923e-08  30.0229  28.5333  28.7282  0.0000
0202-03-29_07:42:56.312000      21054.08        6.07795500e-01        9.67789231e-09  30.0229  28.5333  28.7282  0.0000
0202-03-29_07:42:56.660000      21054.43        9.06233700e-01        1.79206923e-08  30.0219  28.5352  28.7278  0.0000
0202-03-29_07:42:57.008000      21054.78        1.20399700e+00        5.27709231e-09  30.0219  28.5352  28.7278  0.0000
0202-03-29_07:42:57.355000      21055.12        1.50236300e+00        1.78574923e-08  30.0219  28.5352  28.7278  0.0000
0202-03-29_07:42:57.703000      21055.47        1.80049200e+00        6.82549231e-09  30.0221  28.5340  28.7270  0.0000
0202-03-29_07:42:58.062000      21055.83        2.09801800e+00        7.44529231e-09  30.0221  28.5340  28.7270  0.0000
0202-03-29_07:42:58.410000      21056.18        2.39674100e+00        1.34569923e-08  30.0221  28.5340  28.7270  0.0000
0202-03-29_07:42:58.758000      21056.52        2.69469600e+00        1.76093923e-08  30.0213  28.5364  28.7246  0.0000
0202-03-29_07:42:59.105000      21056.87        2.99265500e+00        1.68036923e-08  30.0213  28.5364  28.7246  0.0000
0202-03-29_07:42:59.453000      21057.22        3.29080200e+00        6.88749231e-09  30.0213  28.5364  28.7246  0.0000
0202-03-29_07:42:59.800000      21057.57        3.58887100e+00        9.61449231e-09  30.0207  28.5358  28.7249  0.0000
0202-03-29_07:43:00.150000      21057.91        3.88778000e+00        1.12258923e-08  30.0207  28.5358  28.7249  0.0000
0202-03-29_07:43:00.504000      21058.27        4.18539700e+00        1.32092308e-10  30.0207  28.5358  28.7249  0.0000
0202-03-29_07:43:00.918000      21058.69        4.48365600e+00        6.88749231e-09  30.0198  28.5361  28.7230  0.0000
0202-03-29_07:43:01.266000      21059.03        4.78158500e+00        7.50729231e-09  30.0198  28.5361  28.7230  0.0000
0202-03-29_07:43:01.630000      21059.40        5.07909500e+00        1.43866923e-08  30.0198  28.5361  28.7230  0.0000
0202-03-29_07:43:01.984000      21059.75        5.37808500e+00        1.76093923e-08  30.0226  28.5386  28.7286  0.0000
0202-03-29_07:43:02.332000      21060.10        5.67607500e+00        2.54184923e-08  30.0226  28.5386  28.7286  0.0000
0202-03-29_07:43:02.680000      21060.45        5.97414100e+00        5.64686923e-08  30.0247  28.5373  28.7323  0.0000
0202-03-29_07:43:03.040000      21060.81        6.27264400e+00        1.45161692e-07  30.0247  28.5373  28.7323  0.0000
0202-03-29_07:43:03.387000      21061.15        6.57078700e+00        3.31899792e-07  30.0247  28.5373  28.7323  0.0000
0202-03-29_07:43:03.734000      21061.50        6.86871900e+00        6.86032892e-07  30.0234  28.5393  28.7299  0.0000
0202-03-29_07:43:04.082000      21061.85        7.16700000e+00        1.83749259e-06  30.0234  28.5393  28.7299  0.0000
0202-03-29_07:43:04.430000      21062.20        7.46482400e+00        3.49585726e-06  30.0234  28.5393  28.7299  0.0000
0202-03-29_07:43:04.780000      21062.55        7.76277900e+00        6.38674673e-06  30.0275  28.5392  28.7362  0.0000
0202-03-29_07:43:05.130000      21062.90        8.06156300e+00        1.13297990e-05  30.0275  28.5392  28.7362  0.0000
0202-03-29_07:43:05.477000      21063.24        8.35945100e+00        1.96605206e-05  30.0275  28.5392  28.7362  0.0000
0202-03-29_07:43:05.836000      21063.60        8.65740900e+00        3.46603258e-05  30.0282  28.5398  28.7337  0.0000

File: chapter 6/data/tapes/ext_ffj51/Ic/anneal/step06/090k/Ic_2025-03-29_07-52-58348016_25k-30p3pm2-03T-0nA-anneal95k-afterTc.txt
# Ic = 7.93 A, n = 19.49 , Tavg = 25.10 K, 25k-30p3pm2-03T-0nA-anneal95k-afterTc
#datetime                        t_s     iHTS_A                vHTS_V                tHTS_K  tTAR_K  tHOL_K  tSPA_K
0202-03-29_07:52:46.297000      21644.06        8.37791100e-03        9.83485000e-09  25.1089  23.2570  23.4370  0.0000
0202-03-29_07:52:46.645000      21644.41        3.10195300e-01        1.54747500e-08  25.1115  23.2559  23.4433  0.0000
0202-03-29_07:52:47.004000      21644.77        6.08386800e-01        4.13188500e-08  25.1115  23.2559  23.4433  0.0000
0202-03-29_07:52:47.350000      21645.12        9.06672600e-01        6.69771500e-08  25.1115  23.2559  23.4433  0.0000
0202-03-29_07:52:47.700000      21645.47        1.20486100e+00        4.70207500e-08  25.1025  23.2538  23.4274  0.0000
0202-03-29_07:52:48.047000      21645.81        1.50255300e+00        2.83038500e-08  25.1025  23.2538  23.4274  0.0000
0202-03-29_07:52:48.402000      21646.17        1.80059700e+00        2.53289500e-08  25.1025  23.2538  23.4274  0.0000
0202-03-29_07:52:48.750000      21646.52        2.09883400e+00        1.68381500e-08  25.1034  23.2594  23.4313  0.0000
0202-03-29_07:52:49.110000      21646.88        2.39713200e+00        2.44612500e-08  25.1034  23.2594  23.4313  0.0000
0202-03-29_07:52:49.465000      21647.23        2.69511900e+00        2.57008500e-08  25.1034  23.2594  23.4313  0.0000
0202-03-29_07:52:49.812000      21647.58        2.99345900e+00        2.87376500e-08  25.0998  23.2553  23.4250  0.0000
0202-03-29_07:52:50.160000      21647.93        3.29169200e+00        3.03490500e-08  25.0998  23.2553  23.4250  0.0000
0202-03-29_07:52:50.547000      21648.31        3.59022000e+00        3.17745500e-08  25.0998  23.2553  23.4250  0.0000
0202-03-29_07:52:50.918000      21648.68        3.88818300e+00        4.25584500e-08  25.0993  23.2595  23.4246  0.0000
0202-03-29_07:52:51.266000      21649.03        4.18586100e+00        3.67959500e-08  25.0993  23.2595  23.4246  0.0000
0202-03-29_07:52:51.617000      21649.39        4.48437900e+00        3.65500500e-08  25.0993  23.2595  23.4246  0.0000
0202-03-29_07:52:51.977000      21649.74        4.78330900e+00        3.38850500e-08  25.1064  23.2584  23.4354  0.0000
0202-03-29_07:52:52.320000      21650.09        5.08033300e+00        4.65282500e-08  25.1064  23.2584  23.4354  0.0000
0202-03-29_07:52:52.670000      21650.44        5.37858500e+00        4.46069500e-08  25.1060  23.2571  23.4337  0.0000
0202-03-29_07:52:53.020000      21650.79        5.67733400e+00        3.80994500e-08  25.1060  23.2571  23.4337  0.0000
0202-03-29_07:52:53.367000      21651.13        5.97518700e+00        3.72937500e-08  25.1060  23.2571  23.4337  0.0000
0202-03-29_07:52:53.715000      21651.48        6.27341300e+00        3.52485500e-08  25.1128  23.2630  23.4454  0.0000
0202-03-29_07:52:54.060000      21651.83        6.57178300e+00        3.97728500e-08  25.1128  23.2630  23.4454  0.0000
0202-03-29_07:52:54.406000      21652.18        6.86942000e+00        5.07426500e-08  25.1128  23.2630  23.4454  0.0000
0202-03-29_07:52:54.754000      21652.52        7.16767200e+00        6.04729500e-08  25.1070  23.2571  23.4371  0.0000
0202-03-29_07:52:55.100000      21652.87        7.46590200e+00        9.27006500e-08  25.1070  23.2571  23.4371  0.0000
0202-03-29_07:52:55.450000      21653.22        7.76403500e+00        1.68187950e-07  25.1070  23.2571  23.4371  0.0000
0202-03-29_07:52:55.810000      21653.58        8.06195800e+00        3.14700250e-07  25.1109  23.2644  23.4446  0.0000
0202-03-29_07:52:56.152000      21653.92        8.36016400e+00        6.03758250e-07  25.1109  23.2644  23.4446  0.0000
0202-03-29_07:52:56.562000      21654.33        8.65844600e+00        1.10248255e-06  25.1109  23.2644  23.4446  0.0000
0202-03-29_07:52:56.918000      21654.69        8.95601400e+00        2.53091515e-06  25.1091  23.2617  23.4367  0.0000
0202-03-29_07:52:57.270000      21655.04        9.25416400e+00        4.48299106e-06  25.1091  23.2617  23.4367  0.0000
0202-03-29_07:52:57.620000      21655.39        9.55232800e+00        7.56067620e-06  25.1091  23.2617  23.4367  0.0000
0202-03-29_07:52:57.980000      21655.75        9.85047500e+00        1.32786298e-05  25.1007  23.2602  23.4239  0.0000
0202-03-29_07:52:58.330000      21656.10        1.01489000e+01        2.26899238e-05  25.1007  23.2602  23.4239  0.0000

File: chapter 6/data/tapes/ext_ffj51/Ic/anneal/step06/090k/Ic_2025-03-29_07-53-22415418_25k-30p3pm2-03T-0nA-anneal95k-afterTc.txt
# Ic = 7.90 A, n = 19.15 , Tavg = 25.12 K, 25k-30p3pm2-03T-0nA-anneal95k-afterTc
#datetime                        t_s     iHTS_A                vHTS_V                tHTS_K  tTAR_K  tHOL_K  tSPA_K
0202-03-29_07:53:10.383000      21668.15        8.81767200e-03        2.69257222e-09  25.1077  23.2636  23.4373  0.0000
0202-03-29_07:53:10.730000      21668.50        3.10363300e-01        4.79977222e-09  25.1105  23.2700  23.4428  0.0000
0202-03-29_07:53:11.080000      21668.85        6.08426700e-01       -6.29402778e-09  25.1105  23.2700  23.4428  0.0000
0202-03-29_07:53:11.430000      21669.20        9.06270200e-01        5.17157222e-09  25.1105  23.2700  23.4428  0.0000
0202-03-29_07:53:11.777000      21669.54        1.20499400e+00       -4.06327778e-10  25.1127  23.2675  23.4443  0.0000
0202-03-29_07:53:12.125000      21669.89        1.50279200e+00       -2.77998278e-08  25.1127  23.2675  23.4443  0.0000
0202-03-29_07:53:12.473000      21670.24        1.80094300e+00        3.56017222e-09  25.1127  23.2675  23.4443  0.0000
0202-03-29_07:53:12.820000      21670.59        2.09892500e+00        4.67577222e-09  25.1083  23.2706  23.4421  0.0000
0202-03-29_07:53:13.180000      21670.95        2.39693200e+00       -1.58427778e-10  25.1083  23.2706  23.4421  0.0000
0202-03-29_07:53:13.562000      21671.33        2.69516200e+00        8.58027222e-09  25.1083  23.2706  23.4421  0.0000
0202-03-29_07:53:13.920000      21671.69        2.99333700e+00        1.36623722e-08  25.1101  23.2710  23.4437  0.0000
0202-03-29_07:53:14.270000      21672.04        3.29145000e+00       -6.54227778e-10  25.1101  23.2710  23.4437  0.0000
0202-03-29_07:53:14.630000      21672.39        3.58945000e+00       -5.36362778e-09  25.1108  23.2643  23.4432  0.0000
0202-03-29_07:53:14.977000      21672.74        3.88809100e+00        1.27340722e-08  25.1108  23.2643  23.4432  0.0000
0202-03-29_07:53:15.324000      21673.09        4.18586200e+00        5.54487222e-09  25.1108  23.2643  23.4432  0.0000
0202-03-29_07:53:15.670000      21673.44        4.48389900e+00        4.30527222e-09  25.1045  23.2709  23.4360  0.0000
0202-03-29_07:53:16.020000      21673.79        4.78225500e+00        6.90827222e-09  25.1045  23.2709  23.4360  0.0000
0202-03-29_07:53:16.380000      21674.15        5.08056900e+00        9.13947222e-09  25.1045  23.2709  23.4360  0.0000
0202-03-29_07:53:16.727000      21674.49        5.37807200e+00        1.07508722e-08  25.1083  23.2687  23.4402  0.0000
0202-03-29_07:53:17.074000      21674.84        5.67656700e+00        6.35047222e-09  25.1083  23.2687  23.4402  0.0000
0202-03-29_07:53:17.430000      21675.20        5.97482800e+00        2.38898722e-08  25.1083  23.2687  23.4402  0.0000
0202-03-29_07:53:17.790000      21675.56        6.27267500e+00        2.51913722e-08  25.1084  23.2724  23.4444  0.0000
0202-03-29_07:53:18.152000      21675.92        6.57123800e+00        3.15749722e-08  25.1084  23.2724  23.4444  0.0000
0202-03-29_07:53:18.535000      21676.30        6.86888300e+00        5.07876722e-08  25.1084  23.2724  23.4444  0.0000
0202-03-29_07:53:18.902000      21676.67        7.16758400e+00        7.22934722e-08  25.1102  23.2731  23.4448  0.0000
0202-03-29_07:53:19.250000      21677.02        7.46557800e+00        1.00368772e-07  25.1102  23.2731  23.4448  0.0000
0202-03-29_07:53:19.613000      21677.38        7.76354500e+00        1.80938172e-07  25.1095  23.2675  23.4421  0.0000
0202-03-29_07:53:19.960000      21677.73        8.06151000e+00        3.35631372e-07  25.1095  23.2675  23.4421  0.0000
0202-03-29_07:53:20.310000      21678.08        8.35967400e+00        6.17248472e-07  25.1095  23.2675  23.4421  0.0000
0202-03-29_07:53:20.656000      21678.42        8.65781800e+00        1.13511637e-06  25.1086  23.2736  23.4435  0.0000
0202-03-29_07:53:21.004000      21678.77        8.95629600e+00        2.60110764e-06  25.1086  23.2736  23.4435  0.0000
0202-03-29_07:53:21.360000      21679.13        9.25416800e+00        4.55126074e-06  25.1086  23.2736  23.4435  0.0000
0202-03-29_07:53:21.707000      21679.47        9.55191400e+00        7.80738301e-06  25.1153  23.2716  23.4496  0.0000
0202-03-29_07:53:22.055000      21679.82        9.84979600e+00        1.33066346e-05  25.1153  23.2716  23.4496  0.0000
0202-03-29_07:53:22.402000      21680.17        1.01487800e+01        2.26258515e-05  25.1153  23.2716  23.4496  0.0000

File: chapter 6/data/tapes/ext_ffj51/Ic/anneal/step06/090k/Ic_2025-03-29_08-05-16093424_22k-30p3pm2-03T-0nA-anneal95k-afterTc.txt
# Ic = 8.97 A, n = 21.24 , Tavg = 22.23 K, 22k-30p3pm2-03T-0nA-anneal95k-afterTc
#datetime                        t_s     iHTS_A                vHTS_V                tHTS_K  tTAR_K  tHOL_K  tSPA_K
0202-03-29_08:05:02.633000      22380.40        7.82615500e-03       -4.97878444e-09  22.2180  20.0334  20.2110  0.0000
0202-03-29_08:05:02.996000      22380.76        3.10038200e-01        1.04533756e-08  22.2180  20.0334  20.2110  0.0000
0202-03-29_08:05:03.344000      22381.11        6.08034000e-01        1.54734756e-08  22.2180  20.0334  20.2110  0.0000
0202-03-29_08:05:03.690000      22381.46        9.06471700e-01        1.11351156e-08  22.2291  20.0304  20.2295  0.0000
0202-03-29_08:05:04.040000      22381.81        1.20431000e+00       -3.18146244e-08  22.2291  20.0304  20.2295  0.0000
0202-03-29_08:05:04.387000      22382.15        1.50240200e+00       -2.05936244e-08  22.2291  20.0304  20.2295  0.0000
0202-03-29_08:05:04.746000      22382.51        1.80050700e+00        1.10796256e-08  22.2158  20.0279  20.2006  0.0000
0202-03-29_08:05:05.090000      22382.86        2.09866300e+00        1.72152956e-08  22.2158  20.0279  20.2006  0.0000
0202-03-29_08:05:05.438000      22383.21        2.39701800e+00        1.34347256e-08  22.2158  20.0279  20.2006  0.0000
0202-03-29_08:05:05.790000      22383.55        2.69517000e+00        7.05114556e-09  22.2298  20.0379  20.2309  0.0000
0202-03-29_08:05:06.137000      22383.90        2.99317200e+00        1.02119456e-08  22.2298  20.0379  20.2309  0.0000
0202-03-29_08:05:06.500000      22384.27        3.29190900e+00        9.65416556e-09  22.2298  20.0379  20.2309  0.0000
0202-03-29_08:05:06.918000      22384.68        3.58956500e+00        2.13057456e-08  22.2228  20.0246  20.2134  0.0000
0202-03-29_08:05:07.273000      22385.04        3.88793200e+00        1.59757656e-08  22.2228  20.0246  20.2134  0.0000
0202-03-29_08:05:07.625000      22385.39        4.18659800e+00        2.13677156e-08  22.2228  20.0246  20.2134  0.0000
0202-03-29_08:05:07.984000      22385.75        4.48444600e+00        9.59218556e-09  22.2192  20.0343  20.2140  0.0000
0202-03-29_08:05:08.332000      22386.10        4.78278500e+00        1.73392456e-08  22.2192  20.0343  20.2140  0.0000
0202-03-29_08:05:08.680000      22386.45        5.08151400e+00        1.93844756e-08  22.2311  20.0309  20.2310  0.0000
0202-03-29_08:05:09.027000      22386.80        5.37879700e+00        1.23811256e-08  22.2311  20.0309  20.2310  0.0000
0202-03-29_08:05:09.375000      22387.14        5.67694600e+00        1.35586856e-08  22.2311  20.0309  20.2310  0.0000
0202-03-29_08:05:09.734000      22387.50        5.97476300e+00        1.91365656e-08  22.2160  20.0277  20.2032  0.0000
0202-03-29_08:05:10.082000      22387.85        6.27283700e+00        3.29568756e-08  22.2160  20.0277  20.2032  0.0000
0202-03-29_08:05:10.430000      22388.20        6.57132800e+00        3.04764656e-08  22.2160  20.0277  20.2032  0.0000
0202-03-29_08:05:10.777000      22388.55        6.86958600e+00        2.83688156e-08  22.2298  20.0380  20.2330  0.0000
0202-03-29_08:05:11.125000      22388.89        7.16782200e+00        2.27289556e-08  22.2298  20.0380  20.2330  0.0000
0202-03-29_08:05:11.496000      22389.26        7.46576800e+00        1.65312956e-08  22.2298  20.0380  20.2330  0.0000
0202-03-29_08:05:11.883000      22389.65        7.76367700e+00        3.05379856e-08  22.2237  20.0257  20.2122  0.0000
0202-03-29_08:05:12.230000      22390.00        8.06174900e+00        4.49165356e-08  22.2237  20.0257  20.2122  0.0000
0202-03-29_08:05:12.582000      22390.35        8.35996000e+00        6.59265756e-08  22.2237  20.0257  20.2122  0.0000
0202-03-29_08:05:12.938000      22390.70        8.65779300e+00        1.14888016e-07  22.2189  20.0360  20.2130  0.0000
0202-03-29_08:05:13.285000      22391.05        8.95592800e+00        2.26941536e-07  22.2189  20.0360  20.2130  0.0000
0202-03-29_08:05:13.633000      22391.40        9.25411400e+00        4.23407056e-07  22.2307  20.0328  20.2300  0.0000
0202-03-29_08:05:13.980000      22391.75        9.55235600e+00        7.84420186e-07  22.2307  20.0328  20.2300  0.0000
0202-03-29_08:05:14.330000      22392.10        9.85070700e+00        1.40957719e-06  22.2307  20.0328  20.2300  0.0000
0202-03-29_08:05:14.676000      22392.44        1.01487700e+01        3.14646873e-06  22.2167  20.0295  20.1996  0.0000
0202-03-29_08:05:15.030000      22392.80        1.04470600e+01        5.45211864e-06  22.2167  20.0295  20.1996  0.0000
0202-03-29_08:05:15.380000      22393.15        1.07445800e+01        9.35998518e-06  22.2167  20.0295  20.1996  0.0000
0202-03-29_08:05:15.727000      22393.50        1.10432400e+01        1.60894344e-05  22.2323  20.0401  20.2333  0.0000
0202-03-29_08:05:16.074000      22393.84        1.13409800e+01        2.80703676e-05  22.2323  20.0401  20.2333  0.0000

File: chapter 6/data/tapes/ext_ffj51/Ic/anneal/step06/090k/Ic_2025-03-29_15-14-26016960_afterTc-77k-.txt
# Ic = 0.09 A, n = 6.86 , Tavg = 70.12 K, afterTc-77k-
#datetime                        t_s     iHTS_A                vHTS_V                tHTS_K  tTAR_K  tHOL_K  tSPA_K
0202-03-29_15:14:19.598000      680.89        7.56191600e-03       -2.34710665e-08  70.1528  68.9343  69.7362  0.0000
0202-03-29_15:14:19.953000      681.25        2.13930900e-02       -2.48345565e-08  70.1537  68.9360  69.7284  0.0000
0202-03-29_15:14:20.300000      681.60        3.14478900e-02       -2.99786065e-08  70.1537  68.9360  69.7284  0.0000
0202-03-29_15:14:20.660000      681.95        4.16665400e-02       -4.16922265e-08  70.1440  68.9351  69.7320  0.0000
0202-03-29_15:14:21.008000      682.30        5.11054000e-02       -6.06571965e-08  70.1440  68.9351  69.7320  0.0000
0202-03-29_15:14:21.355000      682.65        6.10554200e-02       -6.40039565e-08  70.1440  68.9351  69.7320  0.0000
0202-03-29_15:14:21.703000      683.00        7.11850200e-02       -6.42518665e-08  70.1395  68.9361  69.7202  0.0000
0202-03-29_15:14:22.050000      683.35        8.11081800e-02       -5.48313565e-08  70.1395  68.9361  69.7202  0.0000
0202-03-29_15:14:22.410000      683.70        9.10300000e-02        1.14220735e-08  70.1395  68.9361  69.7202  0.0000
0202-03-29_15:14:22.758000      684.05        1.01327300e-01        1.62460064e-07  70.1404  68.9364  69.7318  0.0000
0202-03-29_15:14:23.105000      684.40        1.11091100e-01        5.04511224e-07  70.1404  68.9364  69.7318  0.0000
0202-03-29_15:14:23.453000      684.75        1.20974400e-01        1.05034280e-06  70.1404  68.9364  69.7318  0.0000
0202-03-29_15:14:23.800000      685.09        1.31005700e-01        2.39412848e-06  70.1324  68.9366  69.7149  0.0000
0202-03-29_15:14:24.150000      685.44        1.40596600e-01        3.86905753e-06  70.1324  68.9366  69.7149  0.0000
0202-03-29_15:14:24.566000      685.86        1.50459000e-01        5.93902791e-06  70.1324  68.9366  69.7149  0.0000
0202-03-29_15:14:24.934000      686.23        1.60500800e-01        8.51362726e-06  70.1266  68.9360  69.7050  0.0000
0202-03-29_15:14:25.290000      686.58        1.70538400e-01        1.17983669e-05  70.1266  68.9360  69.7050  0.0000
0202-03-29_15:14:25.652000      686.95        1.80415700e-01        1.56969926e-05  70.1241  68.9354  69.7053  0.0000
0202-03-29_15:14:26             687.29        1.90598500e-01        2.03451724e-05  70.1241  68.9354  69.7053  0.0000

File: chapter 6/data/tapes/ext_ffj51/Ic/anneal/step06/090k/Ic_2025-03-29_15-14-35796591_afterTc-77k-.txt
# Ic = 0.09 A, n = 6.72 , Tavg = 70.09 K, afterTc-77k-
#datetime                        t_s     iHTS_A                vHTS_V                tHTS_K  tTAR_K  tHOL_K  tSPA_K
0202-03-29_15:14:29.080000      690.37        7.37631800e-03       -3.54959200e-08  70.1169  68.9332  69.6944  0.0000
0202-03-29_15:14:29.440000      690.74        2.11154100e-02       -4.43586400e-08  70.1169  68.9332  69.6944  0.0000
0202-03-29_15:14:29.790000      691.08        3.08383500e-02       -5.11761100e-08  70.1099  68.9336  69.6995  0.0000
0202-03-29_15:14:30.137000      691.43        4.12083900e-02       -5.57004300e-08  70.1099  68.9336  69.6995  0.0000
0202-03-29_15:14:30.504000      691.80        5.08964000e-02       -6.58646600e-08  70.1099  68.9336  69.6995  0.0000
0202-03-29_15:14:30.895000      692.19        6.11432600e-02       -7.83220400e-08  70.0991  68.9349  69.6800  0.0000
0202-03-29_15:14:31.242000      692.54        7.08806800e-02       -7.95615800e-08  70.0991  68.9349  69.6800  0.0000
0202-03-29_15:14:31.598000      692.89        8.09301500e-02       -6.96452600e-08  70.0991  68.9349  69.6800  0.0000
0202-03-29_15:14:31.945000      693.24        9.07822200e-02       -1.73990900e-08  70.0963  68.9352  69.6746  0.0000
0202-03-29_15:14:32.293000      693.59        1.00873400e-01        1.25705170e-07  70.0963  68.9352  69.6746  0.0000
0202-03-29_15:14:32.652000      693.95        1.11074300e-01        4.12596810e-07  70.0911  68.9355  69.6686  0.0000
0202-03-29_15:14:32.996000      694.29        1.20706700e-01        9.05747980e-07  70.0911  68.9355  69.6686  0.0000
0202-03-29_15:14:33.348000      694.64        1.30380800e-01        2.14299528e-06  70.0911  68.9355  69.6686  0.0000
0202-03-29_15:14:33.695000      694.99        1.40479300e-01        3.52105438e-06  70.0981  68.9362  69.6731  0.0000
0202-03-29_15:14:34.043000      695.34        1.50359600e-01        5.36685407e-06  70.0981  68.9362  69.6731  0.0000
0202-03-29_15:14:34.390000      695.68        1.60548600e-01        6.40410426e-06  70.0981  68.9362  69.6731  0.0000
0202-03-29_15:14:34.740000      696.03        1.70188400e-01        1.09583843e-05  70.1048  68.9367  69.6921  0.0000
0202-03-29_15:14:35.086000      696.38        1.80744000e-01        1.47106817e-05  70.1048  68.9367  69.6921  0.0000
0202-03-29_15:14:35.434000      696.73        1.90277000e-01        1.91766487e-05  70.1048  68.9367  69.6921  0.0000
0202-03-29_15:14:35.780000      697.07        2.00393300e-01        2.44435495e-05  70.0896  68.9369  69.6691  0.0000

File: chapter 6/data/tapes/ext_ffj51/Ic/anneal/step06/090k/Ic_2025-03-30_15-33-12669851_ffj51-30p4pm2-0T-afterTc-0nA-21k.txt
# Ic = 9.35 A, n = 20.67 , Tavg = 21.09 K, ffj51-30p4pm2-0T-afterTc-0nA-21k
#datetime                        t_s     iHTS_A                vHTS_V                tHTS_K  tTAR_K  tHOL_K  tSPA_K
0202-03-30_15:30:54.105000      935.64        7.52663900e-03        6.85530833e-09  21.0759  18.7322  18.9250  0.0000
0202-03-30_15:30:54.453000      935.99        4.09954100e-02        7.22716833e-09  21.0759  18.7322  18.9250  0.0000
0202-03-30_15:30:54.800000      936.34        7.07977000e-02        1.16925883e-08  21.0759  18.7322  18.9250  0.0000
0202-03-30_15:30:55.210000      936.75        1.01022000e-01        1.31227183e-08  21.0636  18.7392  18.9164  0.0000
0202-03-30_15:30:55.560000      937.10        1.30449300e-01        1.33706183e-08  21.0636  18.7392  18.9164  0.0000
0202-03-30_15:30:55.914000      937.45        1.60501200e-01        1.67793283e-08  21.0636  18.7392  18.9164  0.0000
0202-03-30_15:30:56.280000      937.82        1.90203000e-01        1.60975883e-08  21.0840  18.7413  18.9531  0.0000
0202-03-30_15:30:56.630000      938.16        2.19975000e-01        2.15515283e-08  21.0840  18.7413  18.9531  0.0000
0202-03-30_15:30:56.984000      938.52        2.50331400e-01        1.78329383e-08  21.0604  18.7315  18.9015  0.0000
0202-03-30_15:30:57.332000      938.87        2.80125300e-01        2.03119983e-08  21.0604  18.7315  18.9015  0.0000
0202-03-30_15:30:57.680000      939.22        3.10235200e-01        2.31009383e-08  21.0604  18.7315  18.9015  0.0000
0202-03-30_15:30:58.030000      939.57        3.39871800e-01        2.16754783e-08  21.0791  18.7469  18.9454  0.0000
0202-03-30_15:30:58.380000      939.91        3.69524700e-01        3.57441683e-08  21.0791  18.7469  18.9454  0.0000
0202-03-30_15:30:58.734000      940.27        3.98857400e-01        1.91344383e-08  21.0791  18.7469  18.9454  0.0000
0202-03-30_15:30:59.082000      940.62        4.29237500e-01        6.65418333e-10  21.0752  18.7350  18.9279  0.0000
0202-03-30_15:30:59.430000      940.97        4.59240600e-01        1.50439883e-08  21.0752  18.7350  18.9279  0.0000
0202-03-30_15:30:59.780000      941.32        4.88706500e-01        2.26051283e-08  21.0752  18.7350  18.9279  0.0000
0202-03-30_15:31:00.125000      941.66        5.18696200e-01        2.63856983e-08  21.0790  18.7473  18.9483  0.0000
0202-03-30_15:31:00.490000      942.02        5.48250600e-01       -1.72455817e-08  21.0790  18.7473  18.9483  0.0000
0202-03-30_15:31:00.840000      942.38        5.78106800e-01       -1.22860717e-08  21.0790  18.7473  18.9483  0.0000
0202-03-30_15:31:01.230000      942.77        6.07638000e-01        5.53930283e-08  21.0850  18.7427  18.9534  0.0000
0202-03-30_15:31:01.580000      943.11        6.37702000e-01        5.26660583e-08  21.0850  18.7427  18.9534  0.0000
0202-03-30_15:31:01.938000      943.47        6.67682900e-01        3.12841483e-08  21.0850  18.7427  18.9534  0.0000
0202-03-30_15:31:02.285000      943.82        6.98028800e-01        5.58888383e-08  21.0589  18.7316  18.9013  0.0000
0202-03-30_15:31:02.633000      944.17        7.27215600e-01        4.35555083e-08  21.0589  18.7316  18.9013  0.0000
0202-03-30_15:31:02.980000      944.52        7.57163900e-01        4.41132883e-08  21.0748  18.7458  18.9414  0.0000
0202-03-30_15:31:03.330000      944.87        7.86990000e-01        5.58268583e-08  21.0748  18.7458  18.9414  0.0000
0202-03-30_15:31:03.676000      945.21        8.16650300e-01        4.49809683e-08  21.0748  18.7458  18.9414  0.0000
0202-03-30_15:31:04.023000      945.56        8.46537600e-01        2.76895083e-08  21.0719  18.7329  18.9287  0.0000
0202-03-30_15:31:04.375000      945.91        8.76711300e-01        2.77514783e-08  21.0719  18.7329  18.9287  0.0000
0202-03-30_15:31:04.723000      946.26        9.05501900e-01        1.49223283e-08  21.0719  18.7329  18.9287  0.0000
0202-03-30_15:31:05.070000      946.61        9.36340900e-01        1.85169683e-08  21.0599  18.7380  18.9128  0.0000
0202-03-30_15:31:05.418000      946.95        9.65495000e-01        3.57464583e-08  21.0599  18.7380  18.9128  0.0000
0202-03-30_15:31:05.777000      947.31        9.95683700e-01        4.03327183e-08  21.0599  18.7380  18.9128  0.0000
0202-03-30_15:31:06.125000      947.66        1.02548600e+00        3.94650483e-08  21.0718  18.7314  18.9232  0.0000
0202-03-30_15:31:06.473000      948.01        1.05520600e+00        7.39856083e-08  21.0718  18.7314  18.9232  0.0000
0202-03-30_15:31:06.836000      948.37        1.08509200e+00        3.57452983e-08  21.0718  18.7314  18.9232  0.0000
0202-03-30_15:31:07.230000      948.77        1.11470600e+00        2.01890483e-08  21.0577  18.7300  18.9028  0.0000
0202-03-30_15:31:07.580000      949.11        1.14443400e+00        2.66965883e-08  21.0577  18.7300  18.9028  0.0000
0202-03-30_15:31:07.930000      949.47        1.17434300e+00        2.95475083e-08  21.0577  18.7300  18.9028  0.0000
0202-03-30_15:31:08.277000      949.81        1.20410400e+00        3.71086583e-08  21.0732  18.7444  18.9380  0.0000
0202-03-30_15:31:08.625000      950.16        1.23426600e+00        3.34520383e-08  21.0732  18.7444  18.9380  0.0000
0202-03-30_15:31:08.973000      950.51        1.26417100e+00        3.17166883e-08  21.0731  18.7322  18.9307  0.0000
0202-03-30_15:31:09.324000      950.86        1.29385200e+00        3.82862083e-08  21.0731  18.7322  18.9307  0.0000
0202-03-30_15:31:09.670000      951.21        1.32352600e+00        4.13230583e-08  21.0731  18.7322  18.9307  0.0000
0202-03-30_15:31:10.020000      951.55        1.35346000e+00        4.26245683e-08  21.0576  18.7363  18.9077  0.0000
0202-03-30_15:31:10.367000      951.90        1.38312500e+00        4.16949183e-08  21.0576  18.7363  18.9077  0.0000
0202-03-30_15:31:10.715000      952.25        1.41309100e+00        3.22125083e-08  21.0576  18.7363  18.9077  0.0000
0202-03-30_15:31:11.070000      952.61        1.44280500e+00        2.94855383e-08  21.0819  18.7400  18.9517  0.0000
0202-03-30_15:31:11.418000      952.95        1.47281700e+00        2.91756483e-08  21.0819  18.7400  18.9517  0.0000
0202-03-30_15:31:11.766000      953.30        1.50255000e+00        2.45274083e-08  21.0819  18.7400  18.9517  0.0000
0202-03-30_15:31:12.113000      953.65        1.53220100e+00        2.36597383e-08  21.0594  18.7379  18.9118  0.0000
0202-03-30_15:31:12.460000      954.00        1.56199700e+00        2.71327783e-08  21.0594  18.7379  18.9118  0.0000
0202-03-30_15:31:12.840000      954.38        1.59195500e+00        2.61435183e-08  21.0594  18.7379  18.9118  0.0000
0202-03-30_15:31:13.220000      954.76        1.62167500e+00        2.06895783e-08  21.0687  18.7423  18.9352  0.0000
0202-03-30_15:31:13.566000      955.10        1.65142300e+00        2.16192283e-08  21.0687  18.7423  18.9352  0.0000
0202-03-30_15:31:13.918000      955.45        1.68122100e+00        2.29827083e-08  21.0702  18.7299  18.9248  0.0000
0202-03-30_15:31:14.273000      955.81        1.71063400e+00        1.95120283e-08  21.0702  18.7299  18.9248  0.0000
0202-03-30_15:31:14.620000      956.16        1.74075000e+00        2.03796983e-08  21.0702  18.7299  18.9248  0.0000
0202-03-30_15:31:14.970000      956.51        1.77036700e+00        1.77147083e-08  21.0523  18.7342  18.9038  0.0000
0202-03-30_15:31:15.330000      956.86        1.80019500e+00        1.46778583e-08  21.0523  18.7342  18.9038  0.0000
0202-03-30_15:31:15.684000      957.22        1.83000600e+00        1.38721583e-08  21.0523  18.7342  18.9038  0.0000
0202-03-30_15:31:16.047000      957.58        1.85986300e+00        1.00915883e-08  21.0817  18.7384  18.9512  0.0000
0202-03-30_15:31:16.402000      957.94        1.88965200e+00        9.34787833e-09  21.0817  18.7384  18.9512  0.0000
0202-03-30_15:31:16.750000      958.29        1.91981600e+00        8.17031833e-09  21.0817  18.7384  18.9512  0.0000
0202-03-30_15:31:17.100000      958.64        1.94924400e+00        7.42659833e-09  21.0561  18.7264  18.9043  0.0000
0202-03-30_15:31:17.450000      958.98        1.97935400e+00        1.91068833e-09  21.0561  18.7264  18.9043  0.0000
0202-03-30_15:31:17.810000      959.34        2.00914300e+00        6.74485833e-09  21.0561  18.7264  18.9043  0.0000
0202-03-30_15:31:18.190000      959.73        2.03912700e+00        4.88398833e-09  21.0691  18.7418  18.9378  0.0000
0202-03-30_15:31:18.550000      960.09        2.06880400e+00       -2.74464167e-09  21.0691  18.7418  18.9378  0.0000
0202-03-30_15:31:18.900000      960.43        2.09869300e+00        9.11188333e-10  21.0691  18.7418  18.9378  0.0000
0202-03-30_15:31:19.258000      960.80        2.12877100e+00        9.15407833e-09  21.0730  18.7305  18.9327  0.0000
0202-03-30_15:31:19.610000      961.14        2.15832700e+00        1.12612783e-08  21.0730  18.7305  18.9327  0.0000
0202-03-30_15:31:19.957000      961.49        2.18808400e+00        7.91453833e-09  21.0546  18.7344  18.9055  0.0000
0202-03-30_15:31:20.305000      961.84        2.21784700e+00        3.70013833e-09  21.0546  18.7344  18.9055  0.0000
0202-03-30_15:31:20.652000      962.19        2.24776100e+00        6.11721833e-09  21.0546  18.7344  18.9055  0.0000
0202-03-30_15:31:21             962.54        2.27767600e+00        2.95641833e-09  21.0763  18.7391  18.9465  0.0000
0202-03-30_15:31:21.348000      962.89        2.30732500e+00        1.01456983e-08  21.0763  18.7391  18.9465  0.0000
0202-03-30_15:31:21.695000      963.23        2.33723300e+00        1.13232583e-08  21.0763  18.7391  18.9465  0.0000
0202-03-30_15:31:22.047000      963.58        2.36666900e+00        7.17081833e-09  21.0561  18.7269  18.9040  0.0000
0202-03-30_15:31:22.395000      963.93        2.39653000e+00        6.63278333e-10  21.0561  18.7269  18.9040  0.0000
0202-03-30_15:31:22.742000      964.28        2.42662500e+00        7.79058833e-09  21.0561  18.7269  18.9040  0.0000
0202-03-30_15:31:23.100000      964.64        2.45660000e+00        8.59628833e-09  21.0648  18.7422  18.9314  0.0000
0202-03-30_15:31:23.450000      964.98        2.48585700e+00        5.55942833e-09  21.0648  18.7422  18.9314  0.0000
0202-03-30_15:31:23.797000      965.33        2.51561400e+00        8.16244833e-09  21.0648  18.7422  18.9314  0.0000
0202-03-30_15:31:24.188000      965.73        2.54546900e+00        3.51478833e-09  21.0717  18.7311  18.9308  0.0000
0202-03-30_15:31:24.550000      966.09        2.57527800e+00        7.91570833e-09  21.0717  18.7311  18.9308  0.0000
0202-03-30_15:31:24.910000      966.45        2.60521800e+00        1.65606833e-09  21.0717  18.7311  18.9308  0.0000
0202-03-30_15:31:25.260000      966.80        2.63487100e+00        5.56059833e-09  21.0538  18.7343  18.9056  0.0000
0202-03-30_15:31:25.620000      967.16        2.66484400e+00        4.94082833e-09  21.0538  18.7343  18.9056  0.0000
0202-03-30_15:31:25.970000      967.51        2.69478700e+00        5.80850833e-09  21.0758  18.7387  18.9460  0.0000
0202-03-30_15:31:26.324000      967.86        2.72454900e+00        4.50699833e-09  21.0758  18.7387  18.9460  0.0000
0202-03-30_15:31:26.676000      968.21        2.75455100e+00        6.61419833e-09  21.0758  18.7387  18.9460  0.0000
0202-03-30_15:31:27.023000      968.56        2.78414400e+00        2.64769833e-09  21.0540  18.7266  18.9033  0.0000
0202-03-30_15:31:27.370000      968.91        2.81392800e+00       -8.22991667e-10  21.0540  18.7266  18.9033  0.0000
0202-03-30_15:31:27.720000      969.26        2.84385200e+00       -1.56671167e-09  21.0540  18.7266  18.9033  0.0000
0202-03-30_15:31:28.080000      969.61        2.87326300e+00       -3.17810167e-09  21.0647  18.7415  18.9316  0.0000
0202-03-30_15:31:28.426000      969.96        2.90336000e+00       -2.18647167e-09  21.0647  18.7415  18.9316  0.0000
0202-03-30_15:31:28.773000      970.31        2.93348500e+00        4.50699833e-09  21.0647  18.7415  18.9316  0.0000
0202-03-30_15:31:29.120000      970.66        2.96301900e+00        1.29977883e-08  21.0500  18.7270  18.8962  0.0000
0202-03-30_15:31:29.470000      971.01        2.99251100e+00        1.05187283e-08  21.0500  18.7270  18.8962  0.0000
0202-03-30_15:31:29.880000      971.42        3.02249300e+00        6.30445833e-09  21.0500  18.7270  18.8962  0.0000
0202-03-30_15:31:30.242000      971.78        3.05225400e+00        1.25650883e-08  21.0486  18.7327  18.9023  0.0000
0202-03-30_15:31:30.590000      972.12        3.08239500e+00        1.75234983e-08  21.0486  18.7327  18.9023  0.0000
0202-03-30_15:31:30.940000      972.48        3.11193500e+00        1.60980283e-08  21.0486  18.7327  18.9023  0.0000
0202-03-30_15:31:31.297000      972.83        3.14203400e+00        1.59120983e-08  21.0758  18.7378  18.9461  0.0000
0202-03-30_15:31:31.645000      973.18        3.17178700e+00        2.01265083e-08  21.0758  18.7378  18.9461  0.0000
0202-03-30_15:31:31.992000      973.53        3.20160400e+00        1.76474483e-08  21.0538  18.7253  18.9023  0.0000
0202-03-30_15:31:32.340000      973.88        3.23121000e+00        1.05201383e-08  21.0538  18.7253  18.9023  0.0000
0202-03-30_15:31:32.688000      974.23        3.26087100e+00        1.29992083e-08  21.0538  18.7253  18.9023  0.0000
0202-03-30_15:31:33.035000      974.57        3.29086600e+00        2.00025583e-08  21.0643  18.7402  18.9297  0.0000
0202-03-30_15:31:33.383000      974.92        3.32063800e+00        2.22956883e-08  21.0643  18.7402  18.9297  0.0000
0202-03-30_15:31:33.730000      975.27        3.35068400e+00        2.54564983e-08  21.0643  18.7402  18.9297  0.0000
0202-03-30_15:31:34.082000      975.62        3.38005200e+00        2.15519683e-08  21.0687  18.7290  18.9312  0.0000
0202-03-30_15:31:34.430000      975.97        3.41016100e+00        2.58903283e-08  21.0687  18.7290  18.9312  0.0000
0202-03-30_15:31:34.777000      976.31        3.44027400e+00        2.98568283e-08  21.0687  18.7290  18.9312  0.0000
0202-03-30_15:31:35.137000      976.67        3.46997600e+00        2.77496283e-08  21.0672  18.7413  18.9384  0.0000
0202-03-30_15:31:35.484000      977.02        3.49987500e+00        3.23358983e-08  21.0672  18.7413  18.9384  0.0000
0202-03-30_15:31:35.880000      977.42        3.52965900e+00        3.36384483e-08  21.0672  18.7413  18.9384  0.0000
0202-03-30_15:31:36.227000      977.76        3.55953200e+00        3.66157683e-08  21.0746  18.7388  18.9484  0.0000
0202-03-30_15:31:36.586000      978.12        3.58896400e+00        4.09541283e-08  21.0746  18.7388  18.9484  0.0000
0202-03-30_15:31:36.934000      978.47        3.61861100e+00        4.29993483e-08  21.0520  18.7259  18.8978  0.0000
0202-03-30_15:31:37.280000      978.82        3.64832200e+00        3.82271583e-08  21.0520  18.7259  18.8978  0.0000
0202-03-30_15:31:37.630000      979.17        3.67822100e+00        3.50663483e-08  21.0520  18.7259  18.8978  0.0000
0202-03-30_15:31:37.977000      979.51        3.70833200e+00        4.51065583e-08  21.0662  18.7405  18.9338  0.0000
0202-03-30_15:31:38.324000      979.86        3.73776700e+00        4.87011983e-08  21.0662  18.7405  18.9338  0.0000
0202-03-30_15:31:38.670000      980.21        3.76760000e+00        4.66559683e-08  21.0662  18.7405  18.9338  0.0000
0202-03-30_15:31:39.020000      980.56        3.79745500e+00        5.03125883e-08  21.0673  18.7300  18.9306  0.0000
0202-03-30_15:31:39.370000      980.91        3.82736600e+00        4.43008583e-08  21.0673  18.7300  18.9306  0.0000
0202-03-30_15:31:39.720000      981.25        3.85749500e+00        4.54784083e-08  21.0673  18.7300  18.9306  0.0000
0202-03-30_15:31:40.066000      981.60        3.88732900e+00        4.53544583e-08  21.0524  18.7340  18.9047  0.0000
0202-03-30_15:31:40.426000      981.96        3.91725100e+00        4.84532883e-08  21.0524  18.7340  18.9047  0.0000
0202-03-30_15:31:40.773000      982.31        3.94712200e+00        4.58502683e-08  21.0524  18.7340  18.9047  0.0000
0202-03-30_15:31:41.120000      982.66        3.97688100e+00        4.49825983e-08  21.0652  18.7292  18.9231  0.0000
0202-03-30_15:31:41.470000      983.00        4.00662400e+00        5.06224683e-08  21.0652  18.7292  18.9231  0.0000
0202-03-30_15:31:41.855000      983.39        4.03642600e+00        4.73391883e-08  21.0652  18.7292  18.9231  0.0000
0202-03-30_15:31:42.230000      983.77        4.06593000e+00        4.82083383e-08  21.0536  18.7264  18.9019  0.0000
0202-03-30_15:31:42.580000      984.12        4.09601600e+00        3.81681483e-08  21.0536  18.7264  18.9019  0.0000
0202-03-30_15:31:42.930000      984.47        4.12595600e+00        3.92217483e-08  21.0632  18.7413  18.9343  0.0000
0202-03-30_15:31:43.277000      984.81        4.15541300e+00        3.76103583e-08  21.0632  18.7413  18.9343  0.0000
0202-03-30_15:31:43.637000      985.17        4.18547000e+00        3.32100183e-08  21.0632  18.7413  18.9343  0.0000
0202-03-30_15:31:43.984000      985.52        4.21555600e+00        2.86857383e-08  21.0694  18.7302  18.9302  0.0000
0202-03-30_15:31:44.332000      985.87        4.24497100e+00        2.25500583e-08  21.0694  18.7302  18.9302  0.0000
0202-03-30_15:31:44.688000      986.22        4.27481000e+00        2.63306283e-08  21.0694  18.7302  18.9302  0.0000
0202-03-30_15:31:45.047000      986.58        4.30465200e+00        2.88096883e-08  21.0502  18.7332  18.9027  0.0000
0202-03-30_15:31:45.410000      986.95        4.33432500e+00        2.19922683e-08  21.0502  18.7332  18.9027  0.0000
0202-03-30_15:31:45.766000      987.30        4.36428200e+00        1.52988083e-08  21.0502  18.7332  18.9027  0.0000
0202-03-30_15:31:46.113000      987.65        4.39404300e+00        2.25500583e-08  21.0678  18.7291  18.9236  0.0000
0202-03-30_15:31:46.460000      988.00        4.42392000e+00        2.60827183e-08  21.0678  18.7291  18.9236  0.0000
0202-03-30_15:31:46.810000      988.35        4.45377500e+00        2.37276183e-08  21.0678  18.7291  18.9236  0.0000
0202-03-30_15:31:47.223000      988.76        4.48402700e+00        1.36254383e-08  21.0558  18.7266  18.9036  0.0000
0202-03-30_15:31:47.570000      989.11        4.51362100e+00        1.54837383e-08  21.0558  18.7266  18.9036  0.0000
0202-03-30_15:31:47.920000      989.46        4.54325300e+00        1.95721883e-08  21.0646  18.7420  18.9367  0.0000
0202-03-30_15:31:48.273000      989.81        4.57328600e+00        1.42418783e-08  21.0646  18.7420  18.9367  0.0000
0202-03-30_15:31:48.630000      990.16        4.60307000e+00        1.28164183e-08  21.0646  18.7420  18.9367  0.0000
0202-03-30_15:31:48.977000      990.51        4.63252400e+00        1.38700183e-08  21.0681  18.7315  18.9295  0.0000
0202-03-30_15:31:49.324000      990.86        4.66231300e+00        1.17628083e-08  21.0681  18.7315  18.9295  0.0000
0202-03-30_15:31:49.670000      991.21        4.69219200e+00        6.99061833e-09  21.0681  18.7315  18.9295  0.0000
0202-03-30_15:31:50.020000      991.56        4.72233700e+00        8.91188833e-09  21.0500  18.7346  18.9058  0.0000
0202-03-30_15:31:50.367000      991.90        4.75215700e+00        6.61875833e-09  21.0500  18.7346  18.9058  0.0000
0202-03-30_15:31:50.715000      992.25        4.78134700e+00       -4.35109167e-09  21.0500  18.7346  18.9058  0.0000
0202-03-30_15:31:51.066000      992.60        4.81115200e+00       -4.16516167e-09  21.0745  18.7405  18.9507  0.0000
0202-03-30_15:31:51.414000      992.95        4.84102100e+00        1.16481833e-09  21.0745  18.7405  18.9507  0.0000
0202-03-30_15:31:51.760000      993.30        4.87102200e+00       -3.54539167e-09  21.0745  18.7405  18.9507  0.0000
0202-03-30_15:31:52.113000      993.65        4.90093900e+00       -1.17263017e-08  21.0525  18.7269  18.8985  0.0000
0202-03-30_15:31:52.470000      994.01        4.93047300e+00       -1.11065317e-08  21.0525  18.7269  18.8985  0.0000
0202-03-30_15:31:52.840000      994.38        4.96053600e+00       -1.79859317e-08  21.0525  18.7269  18.8985  0.0000
0202-03-30_15:31:53.227000      994.76        4.99049100e+00       -1.19742117e-08  21.0600  18.7414  18.9295  0.0000
0202-03-30_15:31:53.574000      995.11        5.02022800e+00       -1.14161417e-08  21.0600  18.7414  18.9295  0.0000
0202-03-30_15:31:53.940000      995.48        5.05010700e+00       -1.16017917e-08  21.0600  18.7414  18.9295  0.0000
0202-03-30_15:31:54.290000      995.83        5.08018500e+00       -1.32751617e-08  21.0669  18.7308  18.9270  0.0000
0202-03-30_15:31:54.637000      996.17        5.10989000e+00       -9.30866167e-09  21.0669  18.7308  18.9270  0.0000
0202-03-30_15:31:54.990000      996.52        5.13946200e+00       -1.05481917e-08  21.0498  18.7331  18.9053  0.0000
0202-03-30_15:31:55.336000      996.87        5.16936100e+00       -1.80473517e-08  21.0498  18.7331  18.9053  0.0000
0202-03-30_15:31:55.695000      997.23        5.19936300e+00       -1.16017917e-08  21.0498  18.7331  18.9053  0.0000
0202-03-30_15:31:56.043000      997.58        5.22893000e+00       -1.03622617e-08  21.0747  18.7388  18.9503  0.0000
0202-03-30_15:31:56.402000      997.94        5.25877000e+00       -9.92843167e-09  21.0747  18.7388  18.9503  0.0000
0202-03-30_15:31:56.758000      998.30        5.28849300e+00       -8.37901167e-09  21.0747  18.7388  18.9503  0.0000
0202-03-30_15:31:57.105000      998.64        5.31827900e+00       -1.24074917e-08  21.0545  18.7261  18.9034  0.0000
0202-03-30_15:31:57.470000      999.00        5.34804400e+00       -1.30272517e-08  21.0545  18.7261  18.9034  0.0000
0202-03-30_15:31:57.848000      999.38        5.37800500e+00       -8.68890167e-09  21.0545  18.7261  18.9034  0.0000
0202-03-30_15:31:58.210000      999.75        5.40788500e+00       -1.85431717e-08  21.0603  18.7410  18.9303  0.0000
0202-03-30_15:31:58.560000      1000.10        5.43747800e+00       -1.57542217e-08  21.0603  18.7410  18.9303  0.0000
0202-03-30_15:31:58.926000      1000.46        5.46702500e+00       -1.12299317e-08  21.0603  18.7410  18.9303  0.0000
0202-03-30_15:31:59.277000      1000.81        5.49726900e+00       -8.99946167e-09  21.0672  18.7309  18.9293  0.0000
0202-03-30_15:31:59.625000      1001.16        5.52684800e+00        1.03870833e-09  21.0672  18.7309  18.9293  0.0000
0202-03-30_15:31:59.973000      1001.51        5.55682200e+00       -2.43266167e-09  21.0523  18.7343  18.9078  0.0000
0202-03-30_15:32:00.320000      1001.86        5.58625600e+00       -5.22161167e-09  21.0523  18.7343  18.9078  0.0000
0202-03-30_15:32:00.680000      1002.22        5.61624500e+00       -6.02730167e-09  21.0523  18.7343  18.9078  0.0000
0202-03-30_15:32:01.027000      1002.57        5.64591400e+00       -5.40754167e-09  21.0738  18.7405  18.9487  0.0000
0202-03-30_15:32:01.375000      1002.91        5.67572000e+00       -5.73361667e-10  21.0738  18.7405  18.9487  0.0000
0202-03-30_15:32:01.723000      1003.26        5.70568100e+00        4.63983333e-11  21.0738  18.7405  18.9487  0.0000
0202-03-30_15:32:02.082000      1003.62        5.73534200e+00       -6.35341667e-10  21.0555  18.7268  18.9029  0.0000
0202-03-30_15:32:02.430000      1003.97        5.76500200e+00       -1.19313167e-09  21.0555  18.7268  18.9029  0.0000
0202-03-30_15:32:02.777000      1004.31        5.79507900e+00       -2.24673167e-09  21.0555  18.7268  18.9029  0.0000
0202-03-30_15:32:03.137000      1004.67        5.82479500e+00       -5.46951167e-09  21.0748  18.7378  18.9494  0.0000
0202-03-30_15:32:03.492000      1005.03        5.85472900e+00       -4.72579167e-09  21.0748  18.7378  18.9494  0.0000
0202-03-30_15:32:03.860000      1005.40        5.88444900e+00       -5.11391667e-10  21.0748  18.7378  18.9494  0.0000
0202-03-30_15:32:04.242000      1005.78        5.91415200e+00        2.09162833e-09  21.0678  18.7308  18.9278  0.0000
0202-03-30_15:32:04.600000      1006.14        5.94389500e+00        1.02105583e-08  21.0678  18.7308  18.9278  0.0000
0202-03-30_15:32:04.950000      1006.48        5.97409500e+00        5.37638833e-09  21.0499  18.7334  18.9043  0.0000
0202-03-30_15:32:05.297000      1006.83        6.00364300e+00        4.78698333e-10  21.0499  18.7334  18.9043  0.0000
0202-03-30_15:32:05.656000      1007.19        6.03351200e+00       -4.52491667e-10  21.0499  18.7334  18.9043  0.0000
0202-03-30_15:32:06.004000      1007.54        6.06318900e+00       -4.91480167e-09  21.0750  18.7404  18.9498  0.0000
0202-03-30_15:32:06.350000      1007.89        6.09325900e+00       -5.90643167e-09  21.0750  18.7404  18.9498  0.0000
0202-03-30_15:32:06.700000      1008.24        6.12293400e+00       -5.16271167e-09  21.0750  18.7404  18.9498  0.0000
0202-03-30_15:32:07.047000      1008.58        6.15259800e+00       -5.96841167e-09  21.0527  18.7266  18.8993  0.0000
0202-03-30_15:32:07.406000      1008.94        6.18261400e+00       -3.11748167e-09  21.0527  18.7266  18.8993  0.0000
0202-03-30_15:32:07.754000      1009.29        6.21224500e+00       -8.26154167e-09  21.0527  18.7266  18.8993  0.0000
0202-03-30_15:32:08.100000      1009.64        6.24202400e+00       -1.63004167e-09  21.0608  18.7420  18.9324  0.0000
0202-03-30_15:32:08.450000      1009.99        6.27180600e+00        4.77158333e-10  21.0608  18.7420  18.9324  0.0000
0202-03-30_15:32:08.800000      1010.34        6.30176700e+00       -7.95166167e-09  21.0608  18.7420  18.9324  0.0000
0202-03-30_15:32:09.207000      1010.74        6.33135800e+00       -8.63340167e-09  21.0683  18.7312  18.9288  0.0000
0202-03-30_15:32:09.555000      1011.09        6.36127500e+00       -8.86321667e-10  21.0683  18.7312  18.9288  0.0000
0202-03-30_15:32:09.920000      1011.46        6.39104400e+00        7.87038333e-10  21.0683  18.7312  18.9288  0.0000
0202-03-30_15:32:10.285000      1011.82        6.42116300e+00        1.53075833e-09  21.0504  18.7329  18.9032  0.0000
0202-03-30_15:32:10.650000      1012.18        6.45079900e+00        4.13377833e-09  21.0504  18.7329  18.9032  0.0000
0202-03-30_15:32:10.996000      1012.53        6.48067300e+00        2.89448833e-09  21.0739  18.7395  18.9495  0.0000
0202-03-30_15:32:11.344000      1012.88        6.51030100e+00       -8.23361667e-10  21.0739  18.7395  18.9495  0.0000
0202-03-30_15:32:11.690000      1013.23        6.54004300e+00       -3.67404167e-09  21.0739  18.7395  18.9495  0.0000
0202-03-30_15:32:12.040000      1013.58        6.57021400e+00       -4.16985167e-09  21.0512  18.7252  18.8997  0.0000
0202-03-30_15:32:12.400000      1013.94        6.59997300e+00        2.46163833e-09  21.0512  18.7252  18.8997  0.0000
0202-03-30_15:32:12.746000      1014.28        6.62989300e+00        5.40368333e-10  21.0512  18.7252  18.8997  0.0000
0202-03-30_15:32:13.094000      1014.63        6.65938200e+00       -4.60369167e-09  21.0617  18.7404  18.9318  0.0000
0202-03-30_15:32:13.445000      1014.98        6.68933200e+00        7.66767833e-09  21.0617  18.7404  18.9318  0.0000
0202-03-30_15:32:13.793000      1015.33        6.71928000e+00        7.35778833e-09  21.0617  18.7404  18.9318  0.0000
0202-03-30_15:32:14.140000      1015.68        6.74883900e+00        8.78324833e-09  21.0533  18.7265  18.8986  0.0000
0202-03-30_15:32:14.490000      1016.03        6.77884900e+00        6.79999833e-09  21.0533  18.7265  18.8986  0.0000
0202-03-30_15:32:14.855000      1016.39        6.80845800e+00        1.26877783e-08  21.0533  18.7265  18.8986  0.0000
0202-03-30_15:32:15.230000      1016.77        6.83836100e+00        1.46090483e-08  21.0490  18.7324  18.8980  0.0000
0202-03-30_15:32:15.580000      1017.11        6.86807400e+00        1.49809083e-08  21.0490  18.7324  18.8980  0.0000
0202-03-30_15:32:15.938000      1017.48        6.89817400e+00        2.03108983e-08  21.0490  18.7324  18.8980  0.0000
0202-03-30_15:32:16.290000      1017.82        6.92782400e+00        1.46090483e-08  21.0701  18.7393  18.9448  0.0000
0202-03-30_15:32:16.637000      1018.17        6.95769300e+00        2.36576383e-08  21.0701  18.7393  18.9448  0.0000
0202-03-30_15:32:16.984000      1018.52        6.98750100e+00        2.50825283e-08  21.0513  18.7246  18.8997  0.0000
0202-03-30_15:32:17.332000      1018.87        7.01735100e+00        2.09912383e-08  21.0513  18.7246  18.8997  0.0000
0202-03-30_15:32:17.690000      1019.23        7.04728300e+00        2.28505383e-08  21.0513  18.7246  18.8997  0.0000
0202-03-30_15:32:18.043000      1019.58        7.07698400e+00        1.57851983e-08  21.0608  18.7400  18.9263  0.0000
0202-03-30_15:32:18.390000      1019.93        7.10697100e+00        2.13630983e-08  21.0608  18.7400  18.9263  0.0000
0202-03-30_15:32:18.740000      1020.28        7.13656800e+00        2.79945883e-08  21.0608  18.7400  18.9263  0.0000
0202-03-30_15:32:19.086000      1020.62        7.16662600e+00        3.54317783e-08  21.0679  18.7304  18.9320  0.0000
0202-03-30_15:32:19.438000      1020.97        7.19665600e+00        3.67952683e-08  21.0679  18.7304  18.9320  0.0000
0202-03-30_15:32:19.785000      1021.32        7.22630000e+00        2.99778383e-08  21.0679  18.7304  18.9320  0.0000
0202-03-30_15:32:20.133000      1021.67        7.25577600e+00        2.53295983e-08  21.0643  18.7408  18.9351  0.0000
0202-03-30_15:32:20.480000      1022.02        7.28609400e+00        2.40900683e-08  21.0643  18.7408  18.9351  0.0000
0202-03-30_15:32:20.883000      1022.42        7.31566300e+00        2.71888983e-08  21.0643  18.7408  18.9351  0.0000
0202-03-30_15:32:21.246000      1022.78        7.34565200e+00        3.41922483e-08  21.0743  18.7395  18.9517  0.0000
0202-03-30_15:32:21.598000      1023.13        7.37544600e+00        3.49979483e-08  21.0743  18.7395  18.9517  0.0000
0202-03-30_15:32:21.945000      1023.48        7.40556900e+00        3.27048083e-08  21.0532  18.7250  18.9034  0.0000
0202-03-30_15:32:22.293000      1023.83        7.43508400e+00        3.81587583e-08  21.0532  18.7250  18.9034  0.0000
0202-03-30_15:32:22.645000      1024.18        7.46469300e+00        3.71051483e-08  21.0532  18.7250  18.9034  0.0000
0202-03-30_15:32:23             1024.54        7.49454400e+00        2.69401583e-08  21.0592  18.7402  18.9250  0.0000
0202-03-30_15:32:23.348000      1024.88        7.52453900e+00        2.74973983e-08  21.0592  18.7402  18.9250  0.0000
0202-03-30_15:32:23.695000      1025.23        7.55417200e+00        3.37570283e-08  21.0592  18.7402  18.9250  0.0000
0202-03-30_15:32:24.047000      1025.58        7.58423500e+00        3.90250483e-08  21.0691  18.7307  18.9315  0.0000
0202-03-30_15:32:24.395000      1025.93        7.61419600e+00        3.56163283e-08  21.0691  18.7307  18.9315  0.0000
0202-03-30_15:32:24.750000      1026.29        7.64384200e+00        2.75593683e-08  21.0691  18.7307  18.9315  0.0000
0202-03-30_15:32:25.098000      1026.64        7.67379500e+00        2.81171583e-08  21.0463  18.7315  18.8951  0.0000
0202-03-30_15:32:25.445000      1026.98        7.70339700e+00        2.65677483e-08  21.0463  18.7315  18.8951  0.0000
0202-03-30_15:32:25.810000      1027.35        7.73321800e+00        2.24772883e-08  21.0463  18.7315  18.8951  0.0000
0202-03-30_15:32:26.230000      1027.77        7.76297200e+00        1.99362483e-08  21.0767  18.7402  18.9504  0.0000
0202-03-30_15:32:26.590000      1028.12        7.79287300e+00        2.39647283e-08  21.0767  18.7402  18.9504  0.0000
0202-03-30_15:32:26.940000      1028.48        7.82251100e+00        2.47084483e-08  21.0767  18.7402  18.9504  0.0000
0202-03-30_15:32:27.290000      1028.83        7.85196300e+00        2.61339083e-08  21.0561  18.7259  18.9053  0.0000
0202-03-30_15:32:27.637000      1029.17        7.88193500e+00        2.48323983e-08  21.0561  18.7259  18.9053  0.0000
0202-03-30_15:32:27.992000      1029.53        7.91169900e+00        1.94404383e-08  21.0639  18.7412  18.9285  0.0000
0202-03-30_15:32:28.340000      1029.88        7.94135400e+00        2.73734383e-08  21.0639  18.7412  18.9285  0.0000
0202-03-30_15:32:28.688000      1030.23        7.97175200e+00        2.91723583e-08  21.0639  18.7412  18.9285  0.0000
0202-03-30_15:32:29.040000      1030.57        8.00139300e+00        3.63648283e-08  21.0703  18.7318  18.9350  0.0000
0202-03-30_15:32:29.387000      1030.92        8.03135400e+00        3.73569783e-08  21.0703  18.7318  18.9350  0.0000
0202-03-30_15:32:29.742000      1031.28        8.06093700e+00        3.03536283e-08  21.0703  18.7318  18.9350  0.0000
0202-03-30_15:32:30.090000      1031.63        8.09059300e+00        2.52095783e-08  21.0515  18.7328  18.9006  0.0000
0202-03-30_15:32:30.440000      1031.98        8.12062200e+00        3.26467583e-08  21.0515  18.7328  18.9006  0.0000
0202-03-30_15:32:30.790000      1032.32        8.15042100e+00        2.72547983e-08  21.0515  18.7328  18.9006  0.0000
0202-03-30_15:32:31.137000      1032.67        8.17995500e+00        2.14909783e-08  21.0680  18.7314  18.9274  0.0000
0202-03-30_15:32:31.484000      1033.02        8.21028200e+00        2.03753983e-08  21.0680  18.7314  18.9274  0.0000
0202-03-30_15:32:31.880000      1033.42        8.23972800e+00        2.91760783e-08  21.0680  18.7314  18.9274  0.0000
0202-03-30_15:32:32.234000      1033.77        8.26954000e+00        3.52497783e-08  21.0593  18.7272  18.9055  0.0000
0202-03-30_15:32:32.582000      1034.12        8.29904100e+00        4.58477683e-08  21.0593  18.7272  18.9055  0.0000
0202-03-30_15:32:32.940000      1034.48        8.32914800e+00        4.58477683e-08  21.0593  18.7272  18.9055  0.0000
0202-03-30_15:32:33.290000      1034.83        8.35898100e+00        4.06417383e-08  21.0668  18.7430  18.9298  0.0000
0202-03-30_15:32:33.637000      1035.17        8.38882100e+00        4.05177883e-08  21.0668  18.7430  18.9298  0.0000
0202-03-30_15:32:33.984000      1035.52        8.41867300e+00        4.54759083e-08  21.0768  18.7344  18.9400  0.0000
0202-03-30_15:32:34.332000      1035.87        8.44863600e+00        4.35546383e-08  21.0768  18.7344  18.9400  0.0000
0202-03-30_15:32:34.680000      1036.22        8.47846500e+00        4.07028683e-08  21.0768  18.7344  18.9400  0.0000
0202-03-30_15:32:35.040000      1036.58        8.50812100e+00        4.43586383e-08  21.0555  18.7344  18.9041  0.0000
0202-03-30_15:32:35.387000      1036.92        8.53766400e+00        4.66517683e-08  21.0555  18.7344  18.9041  0.0000
0202-03-30_15:32:35.734000      1037.27        8.56771500e+00        4.51023583e-08  21.0555  18.7344  18.9041  0.0000
0202-03-30_15:32:36.086000      1037.62        8.59728800e+00        4.73335083e-08  21.0777  18.7429  18.9510  0.0000
0202-03-30_15:32:36.434000      1037.97        8.62738900e+00        5.73737183e-08  21.0777  18.7429  18.9510  0.0000
0202-03-30_15:32:36.793000      1038.33        8.65747200e+00        4.96886183e-08  21.0777  18.7429  18.9510  0.0000
0202-03-30_15:32:37.140000      1038.68        8.68703100e+00        5.34691983e-08  21.0569  18.7357  18.9058  0.0000
0202-03-30_15:32:37.500000      1039.04        8.71660400e+00        6.35713783e-08  21.0569  18.7357  18.9058  0.0000
0202-03-30_15:32:37.863000      1039.40        8.74640100e+00        7.07606583e-08  21.0569  18.7357  18.9058  0.0000
0202-03-30_15:32:38.240000      1039.77        8.77629000e+00        7.14423983e-08  21.0653  18.7429  18.9272  0.0000
0202-03-30_15:32:38.586000      1040.12        8.80618300e+00        7.64005283e-08  21.0653  18.7429  18.9272  0.0000
0202-03-30_15:32:38.934000      1040.47        8.83617200e+00        8.69365483e-08  21.0653  18.7429  18.9272  0.0000
0202-03-30_15:32:39.285000      1040.82        8.86550100e+00        9.28243183e-08  21.0743  18.7347  18.9370  0.0000
0202-03-30_15:32:39.633000      1041.17        8.89583900e+00        9.55512883e-08  21.0743  18.7347  18.9370  0.0000
0202-03-30_15:32:39.980000      1041.52        8.92547300e+00        1.07760678e-07  21.0528  18.7349  18.9009  0.0000
0202-03-30_15:32:40.340000      1041.88        8.95512700e+00        1.13958468e-07  21.0528  18.7349  18.9009  0.0000
0202-03-30_15:32:40.688000      1042.22        8.98498100e+00        1.13711318e-07  21.0528  18.7349  18.9009  0.0000
0202-03-30_15:32:41.035000      1042.57        9.01516300e+00        1.16190768e-07  21.0820  18.7442  18.9522  0.0000
0202-03-30_15:32:41.383000      1042.92        9.04476700e+00        1.23318068e-07  21.0820  18.7442  18.9522  0.0000
0202-03-30_15:32:41.734000      1043.27        9.07423100e+00        1.29825608e-07  21.0820  18.7442  18.9522  0.0000
0202-03-30_15:32:42.094000      1043.63        9.10433100e+00        1.43832318e-07  21.0640  18.7289  18.9105  0.0000
0202-03-30_15:32:42.440000      1043.98        9.13389000e+00        1.54368328e-07  21.0640  18.7289  18.9105  0.0000
0202-03-30_15:32:42.790000      1044.33        9.16374200e+00        1.53934498e-07  21.0640  18.7289  18.9105  0.0000
0202-03-30_15:32:43.137000      1044.67        9.19368900e+00        1.64036678e-07  21.0810  18.7427  18.9525  0.0000
0202-03-30_15:32:43.496000      1045.03        9.22367300e+00        1.74386768e-07  21.0810  18.7427  18.9525  0.0000
0202-03-30_15:32:43.883000      1045.42        9.25340300e+00        1.85604528e-07  21.0810  18.7427  18.9525  0.0000
0202-03-30_15:32:44.254000      1045.79        9.28323500e+00        2.03081918e-07  21.0783  18.7352  18.9409  0.0000
0202-03-30_15:32:44.610000      1046.15        9.31319400e+00        2.22356628e-07  21.0783  18.7352  18.9409  0.0000
0202-03-30_15:32:44.957000      1046.50        9.34271800e+00        2.35681598e-07  21.0576  18.7357  18.9054  0.0000
0202-03-30_15:32:45.316000      1046.85        9.37215000e+00        2.44358318e-07  21.0576  18.7357  18.9054  0.0000
0202-03-30_15:32:45.664000      1047.20        9.40258500e+00        2.60472218e-07  21.0576  18.7357  18.9054  0.0000
0202-03-30_15:32:46.016000      1047.55        9.43221400e+00        2.77143918e-07  21.0803  18.7451  18.9510  0.0000
0202-03-30_15:32:46.363000      1047.90        9.46192000e+00        2.94623178e-07  21.0803  18.7451  18.9510  0.0000
0202-03-30_15:32:46.710000      1048.25        9.49138200e+00        3.07021278e-07  21.0803  18.7451  18.9510  0.0000
0202-03-30_15:32:47.070000      1048.61        9.52159500e+00        3.21089958e-07  21.0655  18.7305  18.9118  0.0000
0202-03-30_15:32:47.418000      1048.95        9.55109300e+00        3.39682918e-07  21.0655  18.7305  18.9118  0.0000
0202-03-30_15:32:47.766000      1049.30        9.58107100e+00        3.59949238e-07  21.0655  18.7305  18.9118  0.0000
0202-03-30_15:32:48.113000      1049.65        9.61131900e+00        3.74699658e-07  21.0689  18.7454  18.9265  0.0000
0202-03-30_15:32:48.460000      1050.00        9.64050800e+00        4.04386418e-07  21.0689  18.7454  18.9265  0.0000
0202-03-30_15:32:48.816000      1050.35        9.67086300e+00        4.29548888e-07  21.0689  18.7454  18.9265  0.0000
0202-03-30_15:32:49.215000      1050.75        9.70026800e+00        4.59731458e-07  21.0796  18.7365  18.9384  0.0000
0202-03-30_15:32:49.566000      1051.10        9.73037100e+00        4.89976008e-07  21.0796  18.7365  18.9384  0.0000
0202-03-30_15:32:49.920000      1051.46        9.75997300e+00        5.18361268e-07  21.0796  18.7365  18.9384  0.0000
0202-03-30_15:32:50.277000      1051.81        9.78947700e+00        5.45197108e-07  21.0618  18.7369  18.9060  0.0000
0202-03-30_15:32:50.625000      1052.16        9.81953700e+00        5.69615858e-07  21.0618  18.7369  18.9060  0.0000
0202-03-30_15:32:50.973000      1052.51        9.84971000e+00        6.10148508e-07  21.0869  18.7467  18.9576  0.0000
0202-03-30_15:32:51.320000      1052.86        9.87923600e+00        6.54213828e-07  21.0869  18.7467  18.9576  0.0000
0202-03-30_15:32:51.668000      1053.20        9.90910400e+00        6.97535428e-07  21.0869  18.7467  18.9576  0.0000
0202-03-30_15:32:52.016000      1053.55        9.93863700e+00        7.42840268e-07  21.0707  18.7316  18.9137  0.0000
0202-03-30_15:32:52.375000      1053.91        9.96855400e+00        7.82999148e-07  21.0707  18.7316  18.9137  0.0000
0202-03-30_15:32:52.723000      1054.26        9.99835700e+00        8.31277598e-07  21.0707  18.7316  18.9137  0.0000
0202-03-30_15:32:53.070000      1054.61        1.00283300e+01        8.85259178e-07  21.0708  18.7460  18.9299  0.0000
0202-03-30_15:32:53.418000      1054.96        1.00578500e+01        9.45500398e-07  21.0708  18.7460  18.9299  0.0000
0202-03-30_15:32:53.766000      1055.30        1.00880400e+01        1.01032789e-06  21.0708  18.7460  18.9299  0.0000
0202-03-30_15:32:54.125000      1055.66        1.01173700e+01        1.07614699e-06  21.0809  18.7374  18.9404  0.0000
0202-03-30_15:32:54.473000      1056.01        1.01470000e+01        1.14382540e-06  21.0809  18.7374  18.9404  0.0000
0202-03-30_15:32:54.867000      1056.40        1.01778600e+01        1.19935640e-06  21.0809  18.7374  18.9404  0.0000
0202-03-30_15:32:55.246000      1056.78        1.02073600e+01        1.28060767e-06  21.0613  18.7375  18.9050  0.0000
0202-03-30_15:32:55.590000      1057.13        1.02369700e+01        1.35628105e-06  21.0613  18.7375  18.9050  0.0000
0202-03-30_15:32:55.950000      1057.49        1.02666800e+01        1.45271658e-06  21.0613  18.7375  18.9050  0.0000
0202-03-30_15:32:56.310000      1057.85        1.02969100e+01        1.54444189e-06  21.0882  18.7477  18.9558  0.0000
0202-03-30_15:32:56.656000      1058.19        1.03263200e+01        1.63238663e-06  21.0882  18.7477  18.9558  0.0000
0202-03-30_15:32:57.004000      1058.54        1.03560200e+01        1.72485566e-06  21.0696  18.7325  18.9125  0.0000
0202-03-30_15:32:57.363000      1058.90        1.03860600e+01        1.82315049e-06  21.0696  18.7325  18.9125  0.0000
0202-03-30_15:32:57.710000      1059.25        1.04162100e+01        1.93204331e-06  21.0696  18.7325  18.9125  0.0000
0202-03-30_15:32:58.060000      1059.60        1.04457300e+01        2.04533686e-06  21.0760  18.7468  18.9287  0.0000
0202-03-30_15:32:58.406000      1059.94        1.04756000e+01        2.17003447e-06  21.0760  18.7468  18.9287  0.0000
0202-03-30_15:32:58.754000      1060.29        1.05052900e+01        2.30985369e-06  21.0760  18.7468  18.9287  0.0000
0202-03-30_15:32:59.113000      1060.65        1.05348900e+01        2.45252371e-06  21.0867  18.7390  18.9442  0.0000
0202-03-30_15:32:59.465000      1061.00        1.05637500e+01        2.58341818e-06  21.0867  18.7390  18.9442  0.0000
0202-03-30_15:32:59.820000      1061.36        1.05953900e+01        2.72689389e-06  21.0867  18.7390  18.9442  0.0000
0202-03-30_15:33:00.227000      1061.76        1.06249400e+01        2.88146340e-06  21.0648  18.7389  18.9037  0.0000
0202-03-30_15:33:00.574000      1062.11        1.06543700e+01        3.03776825e-06  21.0648  18.7389  18.9037  0.0000
0202-03-30_15:33:00.934000      1062.47        1.06841200e+01        3.22970962e-06  21.0648  18.7389  18.9037  0.0000
0202-03-30_15:33:01.293000      1062.83        1.07145200e+01        3.42003960e-06  21.0888  18.7495  18.9561  0.0000
0202-03-30_15:33:01.640000      1063.18        1.07438500e+01        3.60553541e-06  21.0888  18.7495  18.9561  0.0000
0202-03-30_15:33:01.990000      1063.53        1.07735200e+01        3.80032770e-06  21.0755  18.7347  18.9176  0.0000
0202-03-30_15:33:02.348000      1063.88        1.08028200e+01        4.00751530e-06  21.0755  18.7347  18.9176  0.0000
0202-03-30_15:33:02.695000      1064.23        1.08330900e+01        4.23534109e-06  21.0755  18.7347  18.9176  0.0000
0202-03-30_15:33:03.050000      1064.59        1.08629000e+01        4.48541646e-06  21.0771  18.7494  18.9291  0.0000
0202-03-30_15:33:03.400000      1064.93        1.08924800e+01        4.74856888e-06  21.0771  18.7494  18.9291  0.0000
0202-03-30_15:33:03.746000      1065.28        1.09225500e+01        5.02046000e-06  21.0771  18.7494  18.9291  0.0000
0202-03-30_15:33:04.105000      1065.64        1.09527200e+01        5.29898336e-06  21.0904  18.7419  18.9466  0.0000
0202-03-30_15:33:04.453000      1065.99        1.09822600e+01        5.57831208e-06  21.0904  18.7419  18.9466  0.0000
0202-03-30_15:33:04.800000      1066.34        1.10118600e+01        5.87542752e-06  21.0904  18.7419  18.9466  0.0000
0202-03-30_15:33:05.195000      1066.73        1.10422700e+01        6.21047259e-06  21.0676  18.7407  18.9057  0.0000
0202-03-30_15:33:05.560000      1067.09        1.10716900e+01        6.56119772e-06  21.0676  18.7407  18.9057  0.0000
0202-03-30_15:33:05.918000      1067.46        1.11013000e+01        6.94421261e-06  21.0676  18.7407  18.9057  0.0000
0202-03-30_15:33:06.285000      1067.82        1.11322600e+01        7.32177358e-06  21.0976  18.7513  18.9574  0.0000
0202-03-30_15:33:06.633000      1068.17        1.11614700e+01        7.71526251e-06  21.0976  18.7513  18.9574  0.0000
0202-03-30_15:33:06.980000      1068.52        1.11909000e+01        8.16515056e-06  21.0806  18.7358  18.9203  0.0000
0202-03-30_15:33:07.344000      1068.88        1.12208700e+01        8.60140520e-06  21.0806  18.7358  18.9203  0.0000
0202-03-30_15:33:07.690000      1069.23        1.12504300e+01        9.07379308e-06  21.0806  18.7358  18.9203  0.0000
0202-03-30_15:33:08.043000      1069.58        1.12803200e+01        9.59099026e-06  21.0854  18.7510  18.9344  0.0000
0202-03-30_15:33:08.390000      1069.93        1.13103600e+01        1.01459314e-05  21.0854  18.7510  18.9344  0.0000
0202-03-30_15:33:08.740000      1070.27        1.13402700e+01        1.07310552e-05  21.0854  18.7510  18.9344  0.0000
0202-03-30_15:33:09.100000      1070.64        1.13695500e+01        1.13117787e-05  21.1000  18.7446  18.9514  0.0000
0202-03-30_15:33:09.450000      1070.98        1.13995400e+01        1.19191523e-05  21.1000  18.7446  18.9514  0.0000
0202-03-30_15:33:09.797000      1071.33        1.14289900e+01        1.29948855e-05  21.1000  18.7446  18.9514  0.0000
0202-03-30_15:33:10.152000      1071.69        1.14591000e+01        1.33011141e-05  21.0777  18.7434  18.9130  0.0000
0202-03-30_15:33:10.500000      1072.04        1.14891000e+01        1.44860507e-05  21.0777  18.7434  18.9130  0.0000
0202-03-30_15:33:10.880000      1072.41        1.15193000e+01        1.49412091e-05  21.0777  18.7434  18.9130  0.0000
0202-03-30_15:33:11.242000      1072.78        1.15490800e+01        1.57452356e-05  21.1045  18.7544  18.9577  0.0000
0202-03-30_15:33:11.600000      1073.14        1.15788800e+01        1.70311324e-05  21.1045  18.7544  18.9577  0.0000
0202-03-30_15:33:11.953000      1073.49        1.16078400e+01        1.80605688e-05  21.0886  18.7387  18.9219  0.0000
0202-03-30_15:33:12.300000      1073.84        1.16381800e+01        1.92512692e-05  21.0886  18.7387  18.9219  0.0000
0202-03-30_15:33:12.650000      1074.19        1.16677800e+01        2.04039776e-05  21.0886  18.7387  18.9219  0.0000
