Repository: shortlab/2025-devitre-PhD

# 2025-devitre-PhD
Data repository for Alexis Devitre's PhD thesis

File: chapter 6/data/tapes/ext_ffj51/Ic/anneal/step06/090k/Ic_2025-03-30_15-37-03997751_ffj51-30p4pm2-0T-afterTc-0nA-21k.txt
# Ic = 9.35 A, n = 20.66 , Tavg = 21.10 K, ffj51-30p4pm2-0T-afterTc-0nA-21k
#datetime                        t_s     iHTS_A                vHTS_V                tHTS_K  tTAR_K  tHOL_K  tSPA_K
0202-03-30_15:34:44.977000      1166.51        8.64714800e-03        5.34031667e-09  21.0635  18.7279  18.9018  0.0000
0202-03-30_15:34:45.324000      1166.86        4.23507000e-02        2.17950667e-09  21.0635  18.7279  18.9018  0.0000
0202-03-30_15:34:45.676000      1167.21        7.20541000e-02        4.47263667e-09  21.0635  18.7279  18.9018  0.0000
0202-03-30_15:34:46.023000      1167.56        1.02327400e-01       -1.53908333e-09  21.0768  18.7424  18.9417  0.0000
0202-03-30_15:34:46.383000      1167.92        1.31757800e-01       -1.22920333e-09  21.0768  18.7424  18.9417  0.0000
0202-03-30_15:34:46.730000      1168.27        1.61214900e-01       -6.24930333e-09  21.0768  18.7424  18.9417  0.0000
0202-03-30_15:34:47.080000      1168.61        1.91420900e-01       -8.57343333e-10  21.0739  18.7300  18.9235  0.0000
0202-03-30_15:34:47.426000      1168.96        2.21231200e-01        6.92066667e-10  21.0739  18.7300  18.9235  0.0000
0202-03-30_15:34:47.773000      1169.31        2.50946500e-01        1.61862067e-08  21.0739  18.7300  18.9235  0.0000
0202-03-30_15:34:48.133000      1169.67        2.80813000e-01        1.78596967e-08  21.0615  18.7367  18.9089  0.0000
0202-03-30_15:34:48.480000      1170.02        3.10489700e-01       -5.62932333e-09  21.0615  18.7367  18.9089  0.0000
0202-03-30_15:34:48.902000      1170.44        3.40316200e-01       -1.41201133e-08  21.0615  18.7367  18.9089  0.0000
0202-03-30_15:34:49.254000      1170.79        3.69871200e-01        9.40186667e-10  21.0839  18.7369  18.9476  0.0000
0202-03-30_15:34:49.600000      1171.14        3.99467800e-01        3.97703667e-09  21.0839  18.7369  18.9476  0.0000
0202-03-30_15:34:49.950000      1171.49        4.29655700e-01       -2.84038333e-09  21.0626  18.7287  18.9008  0.0000
0202-03-30_15:34:50.297000      1171.84        4.59523800e-01       -2.70112333e-08  21.0626  18.7287  18.9008  0.0000
0202-03-30_15:34:50.656000      1172.19        4.89527000e-01       -1.13413333e-10  21.0626  18.7287  18.9008  0.0000
0202-03-30_15:34:51.016000      1172.55        5.19457900e-01       -1.97271333e-09  21.0771  18.7424  18.9415  0.0000
0202-03-30_15:34:51.375000      1172.91        5.49180600e-01        1.99378667e-09  21.0771  18.7424  18.9415  0.0000
0202-03-30_15:34:51.723000      1173.26        5.78409000e-01        1.36453767e-08  21.0771  18.7424  18.9415  0.0000
0202-03-30_15:34:52.070000      1173.61        6.08385700e-01       -2.59247333e-09  21.0712  18.7287  18.9178  0.0000
0202-03-30_15:34:52.420000      1173.96        6.38296900e-01       -2.44082133e-08  21.0712  18.7287  18.9178  0.0000
0202-03-30_15:34:52.770000      1174.30        6.68254600e-01       -2.53049333e-09  21.0712  18.7287  18.9178  0.0000
0202-03-30_15:34:53.130000      1174.66        6.98634800e-01       -1.02775633e-08  21.0621  18.7360  18.9125  0.0000
0202-03-30_15:34:53.477000      1175.01        7.28062100e-01       -1.75393333e-10  21.0621  18.7360  18.9125  0.0000
0202-03-30_15:34:53.880000      1175.42        7.58198500e-01       -2.01939233e-08  21.0621  18.7360  18.9125  0.0000
0202-03-30_15:34:54.230000      1175.77        7.88042900e-01       -3.54404133e-08  21.0820  18.7366  18.9471  0.0000
0202-03-30_15:34:54.586000      1176.12        8.17189800e-01       -3.83238333e-09  21.0820  18.7366  18.9471  0.0000
0202-03-30_15:34:54.938000      1176.48        8.46873500e-01        1.44506967e-08  21.0820  18.7366  18.9471  0.0000
0202-03-30_15:34:55.285000      1176.82        8.76712000e-01        1.01123467e-08  21.0589  18.7286  18.8995  0.0000
0202-03-30_15:34:55.633000      1177.17        9.06950600e-01       -1.13783333e-10  21.0589  18.7286  18.8995  0.0000
0202-03-30_15:34:55.980000      1177.52        9.36242900e-01       -2.47804533e-08  21.0742  18.7433  18.9404  0.0000
0202-03-30_15:34:56.330000      1177.87        9.66933300e-01       -3.37670533e-08  21.0742  18.7433  18.9404  0.0000
0202-03-30_15:34:56.676000      1178.21        9.96437300e-01       -2.22394133e-08  21.0742  18.7433  18.9404  0.0000
0202-03-30_15:34:57.027000      1178.56        1.02640800e+00       -1.25090933e-08  21.0716  18.7297  18.9207  0.0000
0202-03-30_15:34:57.375000      1178.91        1.05619400e+00       -1.30668833e-08  21.0716  18.7297  18.9207  0.0000
0202-03-30_15:34:57.723000      1179.26        1.08575000e+00       -1.35007233e-08  21.0716  18.7297  18.9207  0.0000
0202-03-30_15:34:58.070000      1179.61        1.11545900e+00       -2.56481233e-08  21.0606  18.7364  18.9117  0.0000
0202-03-30_15:34:58.430000      1179.97        1.14582500e+00       -1.92025633e-08  21.0606  18.7364  18.9117  0.0000
0202-03-30_15:34:58.777000      1180.31        1.17531900e+00       -4.88598333e-09  21.0606  18.7364  18.9117  0.0000
0202-03-30_15:34:59.125000      1180.66        1.20545000e+00       -1.25710733e-08  21.0826  18.7372  18.9460  0.0000
0202-03-30_15:34:59.473000      1181.01        1.23501500e+00       -1.64136133e-08  21.0826  18.7372  18.9460  0.0000
0202-03-30_15:34:59.855000      1181.39        1.26477200e+00       -1.15797833e-08  21.0826  18.7372  18.9460  0.0000
0202-03-30_15:35:00.240000      1181.78        1.29477200e+00       -9.96873333e-09  21.0567  18.7283  18.9004  0.0000
0202-03-30_15:35:00.586000      1182.12        1.32451500e+00       -9.96873333e-09  21.0567  18.7283  18.9004  0.0000
0202-03-30_15:35:00.940000      1182.48        1.35465500e+00       -1.53606933e-08  21.0567  18.7283  18.9004  0.0000
0202-03-30_15:35:01.290000      1182.82        1.38400800e+00       -1.64142933e-08  21.0731  18.7422  18.9407  0.0000
0202-03-30_15:35:01.645000      1183.18        1.41406500e+00       -1.27576733e-08  21.0731  18.7422  18.9407  0.0000
0202-03-30_15:35:01.992000      1183.53        1.44364400e+00       -1.69101033e-08  21.0720  18.7291  18.9219  0.0000
0202-03-30_15:35:02.340000      1183.87        1.47378700e+00       -2.52769333e-08  21.0720  18.7291  18.9219  0.0000
0202-03-30_15:35:02.695000      1184.23        1.50375900e+00       -3.06069233e-08  21.0720  18.7291  18.9219  0.0000
0202-03-30_15:35:03.055000      1184.59        1.53319000e+00       -2.23640433e-08  21.0583  18.7356  18.9111  0.0000
0202-03-30_15:35:03.414000      1184.95        1.56289100e+00       -1.88933533e-08  21.0583  18.7356  18.9111  0.0000
0202-03-30_15:35:03.760000      1185.30        1.59280600e+00       -2.10625333e-08  21.0583  18.7356  18.9111  0.0000
0202-03-30_15:35:04.110000      1185.65        1.62247900e+00       -1.79637033e-08  21.0795  18.7364  18.9428  0.0000
0202-03-30_15:35:04.457000      1186.00        1.65251500e+00       -2.14963633e-08  21.0795  18.7364  18.9428  0.0000
0202-03-30_15:35:04.820000      1186.36        1.68224200e+00       -2.91814633e-08  21.0795  18.7364  18.9428  0.0000
0202-03-30_15:35:05.227000      1186.76        1.71204200e+00       -2.96772733e-08  21.0574  18.7271  18.9004  0.0000
0202-03-30_15:35:05.570000      1187.11        1.74162700e+00       -2.26115733e-08  21.0574  18.7271  18.9004  0.0000
0202-03-30_15:35:05.930000      1187.47        1.77163600e+00       -1.49877233e-08  21.0574  18.7271  18.9004  0.0000
0202-03-30_15:35:06.280000      1187.82        1.80145500e+00       -2.01936333e-08  21.0716  18.7409  18.9363  0.0000
0202-03-30_15:35:06.630000      1188.16        1.83086300e+00       -2.18050233e-08  21.0716  18.7409  18.9363  0.0000
0202-03-30_15:35:06.977000      1188.51        1.86080000e+00       -1.98837533e-08  21.0703  18.7281  18.9219  0.0000
0202-03-30_15:35:07.324000      1188.86        1.89085100e+00       -1.48016733e-08  21.0703  18.7281  18.9219  0.0000
0202-03-30_15:35:07.670000      1189.21        1.92061700e+00       -1.88301533e-08  21.0703  18.7281  18.9219  0.0000
0202-03-30_15:35:08.020000      1189.56        1.95068300e+00       -2.76927933e-08  21.0578  18.7349  18.9106  0.0000
0202-03-30_15:35:08.367000      1189.90        1.98060000e+00       -2.99239533e-08  21.0578  18.7349  18.9106  0.0000
0202-03-30_15:35:08.715000      1190.25        2.00991600e+00       -2.89943033e-08  21.0578  18.7349  18.9106  0.0000
0202-03-30_15:35:09.062000      1190.60        2.04006900e+00       -2.42840833e-08  21.0781  18.7359  18.9440  0.0000
0202-03-30_15:35:09.414000      1190.95        2.06988900e+00       -2.14951433e-08  21.0781  18.7359  18.9440  0.0000
0202-03-30_15:35:09.760000      1191.30        2.09991600e+00       -2.15571233e-08  21.0781  18.7359  18.9440  0.0000
0202-03-30_15:35:10.110000      1191.65        2.12939700e+00       -1.90160833e-08  21.0556  18.7274  18.9026  0.0000
0202-03-30_15:35:10.470000      1192.00        2.15914600e+00       -1.59792333e-08  21.0556  18.7274  18.9026  0.0000
0202-03-30_15:35:10.840000      1192.38        2.18902900e+00       -2.27346733e-08  21.0556  18.7274  18.9026  0.0000
0202-03-30_15:35:11.207000      1192.75        2.21907300e+00       -2.27966533e-08  21.0692  18.7419  18.9347  0.0000
0202-03-30_15:35:11.555000      1193.09        2.24909400e+00       -1.62254133e-08  21.0692  18.7419  18.9347  0.0000
0202-03-30_15:35:11.920000      1193.46        2.27870300e+00       -1.55419533e-08  21.0692  18.7419  18.9347  0.0000
0202-03-30_15:35:12.273000      1193.81        2.30825800e+00       -1.12035933e-08  21.0706  18.7285  18.9255  0.0000
0202-03-30_15:35:12.620000      1194.16        2.33803700e+00       -1.03979033e-08  21.0706  18.7285  18.9255  0.0000
0202-03-30_15:35:12.970000      1194.51        2.36767700e+00       -1.34347433e-08  21.0581  18.7358  18.9097  0.0000
0202-03-30_15:35:13.316000      1194.85        2.39748700e+00       -1.08317333e-08  21.0581  18.7358  18.9097  0.0000
0202-03-30_15:35:13.676000      1195.21        2.42720700e+00       -1.07077833e-08  21.0581  18.7358  18.9097  0.0000
0202-03-30_15:35:14.023000      1195.56        2.45687900e+00       -1.04598733e-08  21.0810  18.7360  18.9490  0.0000
0202-03-30_15:35:14.370000      1195.91        2.48688700e+00       -1.10796433e-08  21.0810  18.7360  18.9490  0.0000
0202-03-30_15:35:14.720000      1196.26        2.51670800e+00       -1.62236933e-08  21.0810  18.7360  18.9490  0.0000
0202-03-30_15:35:15.066000      1196.60        2.54682700e+00       -1.58518333e-08  21.0542  18.7262  18.8985  0.0000
0202-03-30_15:35:15.414000      1196.95        2.57642100e+00       -1.63476433e-08  21.0542  18.7262  18.8985  0.0000
0202-03-30_15:35:15.770000      1197.31        2.60634600e+00       -1.23191733e-08  21.0542  18.7262  18.8985  0.0000
0202-03-30_15:35:16.117000      1197.66        2.63624800e+00       -1.05838233e-08  21.0713  18.7407  18.9375  0.0000
0202-03-30_15:35:16.465000      1198.00        2.66615800e+00       -1.30628933e-08  21.0713  18.7407  18.9375  0.0000
0202-03-30_15:35:16.816000      1198.35        2.69590900e+00       -1.10796433e-08  21.0713  18.7407  18.9375  0.0000
0202-03-30_15:35:17.210000      1198.75        2.72538600e+00       -1.25051033e-08  21.0681  18.7275  18.9204  0.0000
0202-03-30_15:35:17.570000      1199.11        2.75557300e+00       -7.54591333e-09  21.0681  18.7275  18.9204  0.0000
0202-03-30_15:35:17.918000      1199.46        2.78511700e+00       -6.12000333e-09  21.0538  18.7348  18.9063  0.0000
0202-03-30_15:35:18.273000      1199.81        2.81482000e+00       -1.09990333e-09  21.0538  18.7348  18.9063  0.0000
0202-03-30_15:35:18.620000      1200.16        2.84506200e+00       -1.53373333e-09  21.0538  18.7348  18.9063  0.0000
0202-03-30_15:35:18.970000      1200.51        2.87470600e+00       -8.97091333e-09  21.0766  18.7350  18.9467  0.0000
0202-03-30_15:35:19.316000      1200.85        2.90475500e+00       -1.15739333e-08  21.0766  18.7350  18.9467  0.0000
0202-03-30_15:35:19.668000      1201.20        2.93422900e+00       -1.47967133e-08  21.0766  18.7350  18.9467  0.0000
0202-03-30_15:35:20.010000      1201.55        2.96412300e+00       -1.23176533e-08  21.0549  18.7266  18.8972  0.0000
0202-03-30_15:35:20.370000      1201.91        2.99411800e+00       -1.44248533e-08  21.0549  18.7266  18.8972  0.0000
0202-03-30_15:35:20.720000      1202.26        3.02398300e+00       -1.07682333e-08  21.0549  18.7266  18.8972  0.0000
0202-03-30_15:35:21.080000      1202.61        3.05357800e+00       -1.15119533e-08  21.0689  18.7404  18.9396  0.0000
0202-03-30_15:35:21.438000      1202.97        3.08332400e+00       -1.46107833e-08  21.0689  18.7404  18.9396  0.0000
0202-03-30_15:35:21.785000      1203.32        3.11321800e+00       -1.28134633e-08  21.0689  18.7404  18.9396  0.0000
0202-03-30_15:35:22.133000      1203.67        3.14298800e+00       -1.44868233e-08  21.0663  18.7274  18.9191  0.0000
0202-03-30_15:35:22.490000      1204.03        3.17262600e+00       -1.47347333e-08  21.0663  18.7274  18.9191  0.0000
0202-03-30_15:35:22.880000      1204.41        3.20275400e+00       -1.70898433e-08  21.0663  18.7274  18.9191  0.0000
0202-03-30_15:35:23.230000      1204.77        3.23258300e+00       -8.28690333e-09  21.0542  18.7341  18.9068  0.0000
0202-03-30_15:35:23.580000      1205.12        3.26252700e+00       -1.27458133e-08  21.0542  18.7341  18.9068  0.0000
0202-03-30_15:35:23.940000      1205.48        3.29195700e+00       -1.99970633e-08  21.0542  18.7341  18.9068  0.0000
0202-03-30_15:35:24.290000      1205.82        3.32197800e+00       -2.02449633e-08  21.0727  18.7338  18.9391  0.0000
0202-03-30_15:35:24.637000      1206.17        3.35169500e+00       -2.71243533e-08  21.0727  18.7338  18.9391  0.0000
0202-03-30_15:35:24.984000      1206.52        3.38126900e+00       -2.76201633e-08  21.0559  18.7250  18.8980  0.0000
0202-03-30_15:35:25.332000      1206.87        3.41126400e+00       -2.83019033e-08  21.0559  18.7250  18.8980  0.0000
0202-03-30_15:35:25.680000      1207.22        3.44126200e+00       -3.77223233e-08  21.0559  18.7250  18.8980  0.0000
0202-03-30_15:35:26.027000      1207.56        3.47071000e+00       -4.03253333e-08  21.0662  18.7385  18.9352  0.0000
0202-03-30_15:35:26.375000      1207.91        3.50069300e+00       -3.35699033e-08  21.0662  18.7385  18.9352  0.0000
0202-03-30_15:35:26.723000      1208.26        3.53064300e+00       -2.90456233e-08  21.0662  18.7385  18.9352  0.0000
0202-03-30_15:35:27.074000      1208.61        3.56037500e+00       -3.28261833e-08  21.0653  18.7257  18.9180  0.0000
0202-03-30_15:35:27.420000      1208.96        3.59031700e+00       -3.72884933e-08  21.0653  18.7257  18.9180  0.0000
0202-03-30_15:35:27.780000      1209.32        3.62032300e+00       -3.80941833e-08  21.0653  18.7257  18.9180  0.0000
0202-03-30_15:35:28.130000      1209.66        3.65008000e+00       -4.28043933e-08  21.0554  18.7333  18.9122  0.0000
0202-03-30_15:35:28.477000      1210.01        3.68010800e+00       -3.98295233e-08  21.0554  18.7333  18.9122  0.0000
0202-03-30_15:35:28.860000      1210.39        3.70928700e+00       -4.48496233e-08  21.0554  18.7333  18.9122  0.0000
0202-03-30_15:35:29.240000      1210.77        3.73939500e+00       -3.32620333e-08  21.0743  18.7337  18.9442  0.0000
0202-03-30_15:35:29.586000      1211.12        3.76924100e+00       -3.42550033e-08  21.0743  18.7337  18.9442  0.0000
0202-03-30_15:35:29.940000      1211.48        3.79930600e+00       -4.33035733e-08  21.0743  18.7337  18.9442  0.0000
0202-03-30_15:35:30.285000      1211.82        3.82885000e+00       -4.21260233e-08  21.0515  18.7255  18.8986  0.0000
0202-03-30_15:35:30.633000      1212.17        3.85877700e+00       -4.07625433e-08  21.0515  18.7255  18.8986  0.0000
0202-03-30_15:35:30.990000      1212.53        3.88843100e+00       -4.13203233e-08  21.0665  18.7396  18.9342  0.0000
0202-03-30_15:35:31.336000      1212.87        3.91857200e+00       -4.59685633e-08  21.0665  18.7396  18.9342  0.0000
0202-03-30_15:35:31.684000      1213.22        3.94803600e+00       -4.92533133e-08  21.0665  18.7396  18.9342  0.0000
0202-03-30_15:35:32.040000      1213.58        3.97795400e+00       -3.82215033e-08  21.0673  18.7269  18.9239  0.0000
0202-03-30_15:35:32.400000      1213.94        4.00764600e+00       -4.09484633e-08  21.0673  18.7269  18.9239  0.0000
0202-03-30_15:35:32.760000      1214.30        4.03756900e+00       -4.31176433e-08  21.0673  18.7269  18.9239  0.0000
0202-03-30_15:35:33.113000      1214.65        4.06751300e+00       -4.90673833e-08  21.0543  18.7348  18.9100  0.0000
0202-03-30_15:35:33.460000      1215.00        4.09706300e+00       -5.07407533e-08  21.0543  18.7348  18.9100  0.0000
0202-03-30_15:35:33.820000      1215.36        4.12706500e+00       -4.68362333e-08  21.0543  18.7348  18.9100  0.0000
0202-03-30_15:35:34.190000      1215.73        4.15679300e+00       -4.64643733e-08  21.0748  18.7345  18.9450  0.0000
0202-03-30_15:35:34.547000      1216.08        4.18632200e+00       -4.74560033e-08  21.0748  18.7345  18.9450  0.0000
0202-03-30_15:35:34.910000      1216.45        4.21627900e+00       -5.35301133e-08  21.0748  18.7345  18.9450  0.0000
0202-03-30_15:35:35.266000      1216.80        4.24650000e+00       -5.67537233e-08  21.0505  18.7260  18.8955  0.0000
0202-03-30_15:35:35.613000      1217.15        4.27623500e+00       -5.32831733e-08  21.0505  18.7260  18.8955  0.0000
0202-03-30_15:35:35.970000      1217.51        4.30573200e+00       -5.50185133e-08  21.0674  18.7394  18.9351  0.0000
0202-03-30_15:35:36.316000      1217.85        4.33564400e+00       -6.16500033e-08  21.0674  18.7394  18.9351  0.0000
0202-03-30_15:35:36.664000      1218.20        4.36559500e+00       -5.71876933e-08  21.0674  18.7394  18.9351  0.0000
0202-03-30_15:35:37.010000      1218.55        4.39528800e+00       -4.85729633e-08  21.0647  18.7263  18.9190  0.0000
0202-03-30_15:35:37.360000      1218.90        4.42518900e+00       -4.82011033e-08  21.0647  18.7263  18.9190  0.0000
0202-03-30_15:35:37.707000      1219.24        4.45480800e+00       -5.36550333e-08  21.0647  18.7263  18.9190  0.0000
0202-03-30_15:35:38.055000      1219.59        4.48452700e+00       -4.08259033e-08  21.0530  18.7343  18.9059  0.0000
0202-03-30_15:35:38.402000      1219.94        4.51462500e+00       -4.21274033e-08  21.0530  18.7343  18.9059  0.0000
0202-03-30_15:35:38.750000      1220.29        4.54426500e+00       -4.54121633e-08  21.0530  18.7343  18.9059  0.0000
0202-03-30_15:35:39.100000      1220.64        4.57440500e+00       -4.32429833e-08  21.0757  18.7347  18.9489  0.0000
0202-03-30_15:35:39.450000      1220.98        4.60405900e+00       -3.41944133e-08  21.0757  18.7347  18.9489  0.0000
0202-03-30_15:35:39.816000      1221.35        4.63392000e+00       -3.06617533e-08  21.0757  18.7347  18.9489  0.0000
0202-03-30_15:35:40.207000      1221.74        4.66368900e+00       -3.43183733e-08  21.0530  18.7271  18.8994  0.0000
0202-03-30_15:35:40.555000      1222.09        4.69366700e+00       -3.72312633e-08  21.0530  18.7271  18.8994  0.0000
0202-03-30_15:35:40.906000      1222.44        4.72325900e+00       -3.17781333e-08  21.0530  18.7271  18.8994  0.0000
0202-03-30_15:35:41.260000      1222.80        4.75332000e+00       -3.55595033e-08  21.0663  18.7410  18.9397  0.0000
0202-03-30_15:35:41.613000      1223.15        4.78267100e+00       -3.17789333e-08  21.0663  18.7410  18.9397  0.0000
0202-03-30_15:35:41.965000      1223.50        4.81246200e+00       -3.13451033e-08  21.0640  18.7276  18.9196  0.0000
0202-03-30_15:35:42.312000      1223.85        4.84238800e+00       -3.54355533e-08  21.0640  18.7276  18.9196  0.0000
0202-03-30_15:35:42.660000      1224.20        4.87240100e+00       -3.88442533e-08  21.0640  18.7276  18.9196  0.0000
0202-03-30_15:35:43.016000      1224.55        4.90196900e+00       -4.19430833e-08  21.0536  18.7353  18.9116  0.0000
0202-03-30_15:35:43.363000      1224.90        4.93151600e+00       -3.66750833e-08  21.0536  18.7353  18.9116  0.0000
0202-03-30_15:35:43.710000      1225.25        4.96154000e+00       -3.61792633e-08  21.0536  18.7353  18.9116  0.0000
0202-03-30_15:35:44.060000      1225.60        4.99152600e+00       -3.09732433e-08  21.0717  18.7348  18.9415  0.0000
0202-03-30_15:35:44.406000      1225.94        5.02098900e+00       -3.59313633e-08  21.0717  18.7348  18.9415  0.0000
0202-03-30_15:35:44.754000      1226.29        5.05075800e+00       -3.77286833e-08  21.0717  18.7348  18.9415  0.0000
0202-03-30_15:35:45.110000      1226.65        5.08078300e+00       -4.33065633e-08  21.0503  18.7268  18.8979  0.0000
0202-03-30_15:35:45.457000      1226.99        5.11057100e+00       -3.90921633e-08  21.0503  18.7268  18.8979  0.0000
0202-03-30_15:35:45.812000      1227.35        5.14024400e+00       -3.97119233e-08  21.0503  18.7268  18.8979  0.0000
0202-03-30_15:35:46.227000      1227.76        5.17032000e+00       -4.15712233e-08  21.0664  18.7406  18.9351  0.0000
0202-03-30_15:35:46.574000      1228.11        5.19979500e+00       -4.00845333e-08  21.0664  18.7406  18.9351  0.0000
0202-03-30_15:35:46.938000      1228.47        5.22951000e+00       -4.13285333e-08  21.0664  18.7406  18.9351  0.0000
0202-03-30_15:35:47.297000      1228.83        5.25968800e+00       -3.66205433e-08  21.0654  18.7278  18.9218  0.0000
0202-03-30_15:35:47.652000      1229.19        5.28928200e+00       -3.90996033e-08  21.0654  18.7278  18.9218  0.0000
0202-03-30_15:35:48.016000      1229.55        5.31918400e+00       -4.16406433e-08  21.0513  18.7369  18.9112  0.0000
0202-03-30_15:35:48.363000      1229.90        5.34884300e+00       -4.65367933e-08  21.0513  18.7369  18.9112  0.0000
0202-03-30_15:35:48.710000      1230.25        5.37884900e+00       -4.33759933e-08  21.0513  18.7369  18.9112  0.0000
0202-03-30_15:35:49.060000      1230.60        5.40877900e+00       -3.76121733e-08  21.0737  18.7364  18.9428  0.0000
0202-03-30_15:35:49.406000      1230.94        5.43842000e+00       -3.95334433e-08  21.0737  18.7364  18.9428  0.0000
0202-03-30_15:35:49.754000      1231.29        5.46830200e+00       -3.84178633e-08  21.0737  18.7364  18.9428  0.0000
0202-03-30_15:35:50.100000      1231.64        5.49832900e+00       -2.94932433e-08  21.0506  18.7283  18.8989  0.0000
0202-03-30_15:35:50.450000      1231.99        5.52793200e+00       -2.44111633e-08  21.0506  18.7283  18.8989  0.0000
0202-03-30_15:35:50.800000      1232.34        5.55783300e+00       -2.59605733e-08  21.0506  18.7283  18.8989  0.0000
0202-03-30_15:35:51.190000      1232.73        5.58771300e+00       -2.75099933e-08  21.0711  18.7413  18.9408  0.0000
0202-03-30_15:35:51.550000      1233.09        5.61738800e+00       -2.07545433e-08  21.0711  18.7413  18.9408  0.0000
0202-03-30_15:35:51.918000      1233.45        5.64678500e+00       -2.52788333e-08  21.0711  18.7413  18.9408  0.0000
0202-03-30_15:35:52.280000      1233.82        5.67718600e+00       -3.17863733e-08  21.0640  18.7271  18.9202  0.0000
0202-03-30_15:35:52.640000      1234.18        5.70632000e+00       -3.06674733e-08  21.0640  18.7271  18.9202  0.0000
0202-03-30_15:35:53             1234.54        5.73645800e+00       -2.03760533e-08  21.0539  18.7361  18.9117  0.0000
0202-03-30_15:35:53.348000      1234.89        5.76648800e+00       -1.25670133e-08  21.0539  18.7361  18.9117  0.0000
0202-03-30_15:35:53.695000      1235.23        5.79641700e+00       -1.56038633e-08  21.0539  18.7361  18.9117  0.0000
0202-03-30_15:35:54.047000      1235.58        5.82579700e+00       -1.07077133e-08  21.0732  18.7343  18.9461  0.0000
0202-03-30_15:35:54.395000      1235.93        5.85611400e+00       -9.59214333e-09  21.0732  18.7343  18.9461  0.0000
0202-03-30_15:35:54.754000      1236.29        5.88531900e+00       -1.18852733e-08  21.0732  18.7343  18.9461  0.0000
0202-03-30_15:35:55.100000      1236.64        5.91544200e+00       -6.86517333e-09  21.0473  18.7264  18.8938  0.0000
0202-03-30_15:35:55.450000      1236.98        5.94528800e+00       -2.83670333e-09  21.0473  18.7264  18.8938  0.0000
0202-03-30_15:35:55.797000      1237.33        5.97541400e+00       -7.11307333e-09  21.0473  18.7264  18.8938  0.0000
0202-03-30_15:35:56.184000      1237.72        6.00474100e+00       -3.08460333e-09  21.0667  18.7397  18.9384  0.0000
0202-03-30_15:35:56.547000      1238.08        6.03453000e+00        2.00146667e-10  21.0667  18.7397  18.9384  0.0000
0202-03-30_15:35:56.902000      1238.44        6.06442200e+00       -5.93552333e-09  21.0667  18.7397  18.9384  0.0000
0202-03-30_15:35:57.270000      1238.81        6.09448800e+00        5.28222667e-09  21.0636  18.7263  18.9168  0.0000
0202-03-30_15:35:57.630000      1239.17        6.12430800e+00        9.24871667e-09  21.0636  18.7263  18.9168  0.0000
0202-03-30_15:35:57.992000      1239.53        6.15404700e+00       -3.02262333e-09  21.0535  18.7345  18.9132  0.0000
0202-03-30_15:35:58.340000      1239.87        6.18378700e+00       -6.18474333e-09  21.0535  18.7345  18.9132  0.0000
0202-03-30_15:35:58.688000      1240.22        6.21376400e+00       -4.82521333e-09  21.0535  18.7345  18.9132  0.0000
0202-03-30_15:35:59.035000      1240.57        6.24333700e+00       -7.92535333e-09  21.0751  18.7335  18.9427  0.0000
0202-03-30_15:35:59.383000      1240.92        6.27318900e+00       -1.54177333e-09  21.0751  18.7335  18.9427  0.0000
0202-03-30_15:35:59.742000      1241.28        6.30317000e+00       -3.02233333e-10  21.0751  18.7335  18.9427  0.0000
0202-03-30_15:36:00.090000      1241.63        6.33268400e+00       -2.53339333e-09  21.0491  18.7266  18.8969  0.0000
0202-03-30_15:36:00.438000      1241.97        6.36263400e+00       -5.44629333e-09  21.0491  18.7266  18.8969  0.0000
0202-03-30_15:36:00.785000      1242.32        6.39224800e+00        8.13336667e-10  21.0491  18.7266  18.8969  0.0000
0202-03-30_15:36:01.133000      1242.67        6.42219800e+00       -2.09955333e-09  21.0674  18.7393  18.9346  0.0000
0202-03-30_15:36:01.480000      1243.02        6.45203900e+00       -6.25198333e-09  21.0674  18.7393  18.9346  0.0000
0202-03-30_15:36:01.887000      1243.43        6.48163400e+00       -8.11128333e-09  21.0674  18.7393  18.9346  0.0000
0202-03-30_15:36:02.240000      1243.77        6.51182000e+00       -1.11481333e-08  21.0630  18.7255  18.9146  0.0000
0202-03-30_15:36:02.594000      1244.13        6.54124100e+00       -1.15819733e-08  21.0630  18.7255  18.9146  0.0000
0202-03-30_15:36:02.950000      1244.49        6.57097100e+00       -2.07545033e-08  21.0525  18.7346  18.9110  0.0000
0202-03-30_15:36:03.312000      1244.85        6.60095200e+00       -2.22419433e-08  21.0525  18.7346  18.9110  0.0000
0202-03-30_15:36:03.668000      1245.20        6.63064400e+00       -1.44948733e-08  21.0525  18.7346  18.9110  0.0000
0202-03-30_15:36:04.016000      1245.55        6.66090000e+00       -1.72218433e-08  21.0752  18.7337  18.9424  0.0000
0202-03-30_15:36:04.363000      1245.90        6.69054800e+00       -2.11892433e-08  21.0752  18.7337  18.9424  0.0000
0202-03-30_15:36:04.723000      1246.26        6.72039700e+00       -2.68300133e-08  21.0752  18.7337  18.9424  0.0000
0202-03-30_15:36:05.070000      1246.61        6.75003200e+00       -2.79455933e-08  21.0495  18.7266  18.8977  0.0000
0202-03-30_15:36:05.418000      1246.96        6.77986800e+00       -2.29254933e-08  21.0495  18.7266  18.8977  0.0000
0202-03-30_15:36:05.766000      1247.30        6.80987300e+00       -2.20578233e-08  21.0495  18.7266  18.8977  0.0000
0202-03-30_15:36:06.113000      1247.65        6.83961200e+00       -3.53208033e-08  21.0682  18.7401  18.9382  0.0000
0202-03-30_15:36:06.473000      1248.01        6.86930000e+00       -3.89154433e-08  21.0682  18.7401  18.9382  0.0000
0202-03-30_15:36:06.840000      1248.38        6.89865400e+00       -3.21600033e-08  21.0682  18.7401  18.9382  0.0000
0202-03-30_15:36:07.246000      1248.78        6.92891100e+00       -3.34615133e-08  21.0614  18.7259  18.9174  0.0000
0202-03-30_15:36:07.600000      1249.14        6.95887500e+00       -3.51968533e-08  21.0614  18.7259  18.9174  0.0000
0202-03-30_15:36:07.965000      1249.50        6.98880300e+00       -3.98450933e-08  21.0515  18.7348  18.9069  0.0000
0202-03-30_15:36:08.312000      1249.85        7.01849700e+00       -3.72420833e-08  21.0515  18.7348  18.9069  0.0000
0202-03-30_15:36:08.668000      1250.21        7.04831700e+00       -3.89154433e-08  21.0515  18.7348  18.9069  0.0000
0202-03-30_15:36:09.016000      1250.55        7.07787100e+00       -3.91013733e-08  21.0716  18.7328  18.9411  0.0000
0202-03-30_15:36:09.363000      1250.90        7.10771400e+00       -4.31918333e-08  21.0716  18.7328  18.9411  0.0000
0202-03-30_15:36:09.710000      1251.25        7.13808400e+00       -4.12085833e-08  21.0716  18.7328  18.9411  0.0000
0202-03-30_15:36:10.060000      1251.60        7.16738800e+00       -4.33779233e-08  21.0489  18.7259  18.8922  0.0000
0202-03-30_15:36:10.406000      1251.94        7.19733100e+00       -4.89562933e-08  21.0489  18.7259  18.8922  0.0000
0202-03-30_15:36:10.754000      1252.29        7.22752800e+00       -3.97219433e-08  21.0489  18.7259  18.8922  0.0000
0202-03-30_15:36:11.105000      1252.64        7.25741000e+00       -4.10854333e-08  21.0690  18.7394  18.9413  0.0000
0202-03-30_15:36:11.460000      1253.00        7.28709300e+00       -3.58174233e-08  21.0690  18.7394  18.9413  0.0000
0202-03-30_15:36:11.812000      1253.35        7.31683800e+00       -3.41440533e-08  21.0690  18.7394  18.9413  0.0000
0202-03-30_15:36:12.240000      1253.77        7.34643800e+00       -3.65611433e-08  21.0628  18.7249  18.9137  0.0000
0202-03-30_15:36:12.586000      1254.12        7.37639200e+00       -3.25946433e-08  21.0628  18.7249  18.9137  0.0000
0202-03-30_15:36:12.945000      1254.48        7.40619600e+00       -3.44539433e-08  21.0628  18.7249  18.9137  0.0000
0202-03-30_15:36:13.293000      1254.83        7.43603000e+00       -2.57152433e-08  21.0560  18.7354  18.9146  0.0000
0202-03-30_15:36:13.640000      1255.18        7.46585100e+00       -2.81943033e-08  21.0560  18.7354  18.9146  0.0000
0202-03-30_15:36:13.990000      1255.53        7.49590200e+00       -2.46616333e-08  21.0744  18.7333  18.9405  0.0000
0202-03-30_15:36:14.340000      1255.88        7.52582200e+00       -2.17487433e-08  21.0744  18.7333  18.9405  0.0000
0202-03-30_15:36:14.700000      1256.23        7.55518600e+00       -2.83182533e-08  21.0744  18.7333  18.9405  0.0000
0202-03-30_15:36:15.047000      1256.58        7.58496400e+00       -2.36700133e-08  21.0499  18.7262  18.8941  0.0000
0202-03-30_15:36:15.400000      1256.93        7.61464800e+00       -2.24304833e-08  21.0499  18.7262  18.8941  0.0000
0202-03-30_15:36:15.750000      1257.28        7.64446100e+00       -1.82160733e-08  21.0499  18.7262  18.8941  0.0000
0202-03-30_15:36:16.098000      1257.63        7.67432600e+00       -1.62338933e-08  21.0677  18.7389  18.9379  0.0000
0202-03-30_15:36:16.457000      1257.99        7.70360200e+00       -2.53455333e-08  21.0677  18.7389  18.9379  0.0000
0202-03-30_15:36:16.810000      1258.35        7.73444900e+00       -2.02634433e-08  21.0677  18.7389  18.9379  0.0000
0202-03-30_15:36:17.207000      1258.74        7.76411800e+00       -1.27023033e-08  21.0634  18.7249  18.9152  0.0000
0202-03-30_15:36:17.555000      1259.09        7.79399800e+00       -1.15867233e-08  21.0634  18.7249  18.9152  0.0000
0202-03-30_15:36:17.914000      1259.45        7.82393200e+00       -7.55824333e-09  21.0533  18.7353  18.9128  0.0000
0202-03-30_15:36:18.266000      1259.80        7.85387900e+00       -7.24836333e-09  21.0533  18.7353  18.9128  0.0000
0202-03-30_15:36:18.613000      1260.15        7.88339100e+00       -6.87650333e-09  21.0533  18.7353  18.9128  0.0000
0202-03-30_15:36:18.973000      1260.51        7.91340200e+00       -5.54893333e-10  21.0749  18.7331  18.9408  0.0000
0202-03-30_15:36:19.330000      1260.87        7.94317800e+00        1.49033667e-09  21.0749  18.7331  18.9408  0.0000
0202-03-30_15:36:19.688000      1261.22        7.97302600e+00        5.14695667e-09  21.0749  18.7331  18.9408  0.0000
0202-03-30_15:36:20.047000      1261.58        8.00247600e+00        6.51044667e-09  21.0495  18.7265  18.8977  0.0000
0202-03-30_15:36:20.395000      1261.93        8.03270700e+00        1.06008967e-08  21.0495  18.7265  18.8977  0.0000
0202-03-30_15:36:20.742000      1262.28        8.06203800e+00        1.02290367e-08  21.0495  18.7265  18.8977  0.0000
0202-03-30_15:36:21.090000      1262.63        8.09180100e+00        1.43194967e-08  21.0685  18.7392  18.9372  0.0000
0202-03-30_15:36:21.450000      1262.98        8.12137700e+00        1.95255267e-08  21.0685  18.7392  18.9372  0.0000
0202-03-30_15:36:21.797000      1263.33        8.15167100e+00        1.73570567e-08  21.0685  18.7392  18.9372  0.0000
0202-03-30_15:36:22.195000      1263.73        8.18146200e+00        1.29591767e-08  21.0650  18.7249  18.9155  0.0000
0202-03-30_15:36:22.543000      1264.08        8.21140000e+00        1.15960467e-08  21.0650  18.7249  18.9155  0.0000
0202-03-30_15:36:22.910000      1264.44        8.24069200e+00        4.28280667e-09  21.0650  18.7249  18.9155  0.0000
0202-03-30_15:36:23.260000      1264.80        8.27089700e+00        6.26186667e-10  21.0554  18.7346  18.9104  0.0000
0202-03-30_15:36:23.620000      1265.16        8.30080800e+00        1.45089367e-08  21.0554  18.7346  18.9104  0.0000
0202-03-30_15:36:23.977000      1265.51        8.33028700e+00        1.35792967e-08  21.0752  18.7320  18.9413  0.0000
0202-03-30_15:36:24.332000      1265.87        8.36024400e+00        1.27735967e-08  21.0752  18.7320  18.9413  0.0000
0202-03-30_15:36:24.684000      1266.22        8.39022100e+00        8.99302667e-09  21.0752  18.7320  18.9413  0.0000
0202-03-30_15:36:25.030000      1266.57        8.42005300e+00        8.55918667e-09  21.0512  18.7268  18.8957  0.0000
0202-03-30_15:36:25.380000      1266.91        8.44952700e+00        1.41990567e-08  21.0512  18.7268  18.8957  0.0000
0202-03-30_15:36:25.727000      1267.26        8.47949300e+00        1.69260267e-08  21.0512  18.7268  18.8957  0.0000
0202-03-30_15:36:26.074000      1267.61        8.50921700e+00        1.89712567e-08  21.0705  18.7396  18.9365  0.0000
0202-03-30_15:36:26.434000      1267.97        8.53875500e+00        2.16362467e-08  21.0705  18.7396  18.9365  0.0000
0202-03-30_15:36:26.780000      1268.32        8.56859200e+00        2.15742667e-08  21.0705  18.7396  18.9365  0.0000
0202-03-30_15:36:27.130000      1268.67        8.59856300e+00        2.57886767e-08  21.0668  18.7256  18.9179  0.0000
0202-03-30_15:36:27.477000      1269.01        8.62830500e+00        3.83699167e-08  21.0668  18.7256  18.9179  0.0000
0202-03-30_15:36:27.883000      1269.42        8.65828400e+00        3.54583667e-08  21.0668  18.7256  18.9179  0.0000
0202-03-30_15:36:28.242000      1269.78        8.68814800e+00        4.06037567e-08  21.0595  18.7365  18.9141  0.0000
0202-03-30_15:36:28.586000      1270.12        8.71825200e+00        4.48801367e-08  21.0595  18.7365  18.9141  0.0000
0202-03-30_15:36:28.945000      1270.48        8.74785400e+00        4.32687467e-08  21.0595  18.7365  18.9141  0.0000
0202-03-30_15:36:29.293000      1270.83        8.77746100e+00        4.61816467e-08  21.0757  18.7333  18.9422  0.0000
0202-03-30_15:36:29.645000      1271.18        8.80724000e+00        4.66154767e-08  21.0757  18.7333  18.9422  0.0000
0202-03-30_15:36:29.992000      1271.53        8.83714300e+00        4.87846567e-08  21.0534  18.7270  18.8944  0.0000
0202-03-30_15:36:30.340000      1271.88        8.86676300e+00        5.54161467e-08  21.0534  18.7270  18.8944  0.0000
0202-03-30_15:36:30.700000      1272.24        8.89646400e+00        6.63240267e-08  21.0534  18.7270  18.8944  0.0000
0202-03-30_15:36:31.060000      1272.59        8.92643200e+00        6.81833167e-08  21.0721  18.7398  18.9425  0.0000
0202-03-30_15:36:31.418000      1272.96        8.95587100e+00        7.51246967e-08  21.0721  18.7398  18.9425  0.0000
0202-03-30_15:36:31.766000      1273.30        8.98608900e+00        8.19421167e-08  21.0721  18.7398  18.9425  0.0000
0202-03-30_15:36:32.117000      1273.65        9.01605700e+00        8.47310567e-08  21.0657  18.7258  18.9137  0.0000
0202-03-30_15:36:32.465000      1274.00        9.04545500e+00        9.06188367e-08  21.0657  18.7258  18.9137  0.0000
0202-03-30_15:36:32.820000      1274.36        9.07546400e+00        9.91096167e-08  21.0657  18.7258  18.9137  0.0000
0202-03-30_15:36:33.210000      1274.75        9.10539700e+00        1.10451327e-07  21.0543  18.7364  18.9116  0.0000
0202-03-30_15:36:33.570000      1275.11        9.13496700e+00        1.19810147e-07  21.0543  18.7364  18.9116  0.0000
0202-03-30_15:36:33.926000      1275.46        9.16477000e+00        1.31586417e-07  21.0767  18.7338  18.9385  0.0000
0202-03-30_15:36:34.277000      1275.81        9.19433300e+00        1.36730597e-07  21.0767  18.7338  18.9385  0.0000
0202-03-30_15:36:34.625000      1276.16        9.22378700e+00        1.45841147e-07  21.0767  18.7338  18.9385  0.0000
0202-03-30_15:36:34.977000      1276.51        9.25476100e+00        1.54455887e-07  21.0569  18.7283  18.9013  0.0000
0202-03-30_15:36:35.324000      1276.86        9.28460000e+00        1.56996917e-07  21.0569  18.7283  18.9013  0.0000
0202-03-30_15:36:35.670000      1277.21        9.31456900e+00        1.66913167e-07  21.0569  18.7283  18.9013  0.0000
0202-03-30_15:36:36.020000      1277.56        9.34387900e+00        1.86931597e-07  21.0760  18.7406  18.9406  0.0000
0202-03-30_15:36:36.367000      1277.90        9.37396400e+00        2.08499427e-07  21.0760  18.7406  18.9406  0.0000
0202-03-30_15:36:36.730000      1278.27        9.40384300e+00        2.23001937e-07  21.0760  18.7406  18.9406  0.0000
0202-03-30_15:36:37.094000      1278.63        9.43351500e+00        2.33042137e-07  21.0668  18.7255  18.9159  0.0000
0202-03-30_15:36:37.465000      1279.00        9.46336400e+00        2.46924887e-07  21.0668  18.7255  18.9159  0.0000
0202-03-30_15:36:37.812000      1279.35        9.49356200e+00        2.58700427e-07  21.0668  18.7255  18.9159  0.0000
0202-03-30_15:36:38.210000      1279.75        9.52301200e+00        2.75434097e-07  21.0595  18.7365  18.9124  0.0000
0202-03-30_15:36:38.560000      1280.10        9.55282800e+00        2.94027057e-07  21.0595  18.7365  18.9124  0.0000
0202-03-30_15:36:38.918000      1280.46        9.58241000e+00        3.16896407e-07  21.0595  18.7365  18.9124  0.0000
0202-03-30_15:36:39.297000      1280.83        9.61237700e+00        3.46831077e-07  21.0810  18.7337  18.9415  0.0000
0202-03-30_15:36:39.660000      1281.20        9.64253300e+00        3.75400087e-07  21.0810  18.7337  18.9415  0.0000
0202-03-30_15:36:40.008000      1281.54        9.67209300e+00        4.03660467e-07  21.0544  18.7291  18.8952  0.0000
0202-03-30_15:36:40.355000      1281.89        9.70189200e+00        4.33967007e-07  21.0544  18.7291  18.8952  0.0000
0202-03-30_15:36:40.710000      1282.25        9.73205300e+00        4.55968687e-07  21.0544  18.7291  18.8952  0.0000
0202-03-30_15:36:41.062000      1282.60        9.76157700e+00        4.82370707e-07  21.0795  18.7419  18.9448  0.0000
0202-03-30_15:36:41.410000      1282.95        9.79138800e+00        5.19742577e-07  21.0795  18.7419  18.9448  0.0000
0202-03-30_15:36:41.758000      1283.30        9.82113600e+00        5.51598537e-07  21.0795  18.7419  18.9448  0.0000
0202-03-30_15:36:42.105000      1283.64        9.85129800e+00        5.83702397e-07  21.0690  18.7271  18.9149  0.0000
0202-03-30_15:36:42.465000      1284.00        9.88095800e+00        6.24544957e-07  21.0690  18.7271  18.9149  0.0000
0202-03-30_15:36:42.812000      1284.35        9.91018900e+00        6.73258537e-07  21.0690  18.7271  18.9149  0.0000
0202-03-30_15:36:43.234000      1284.77        9.94062900e+00        7.25194897e-07  21.0637  18.7385  18.9171  0.0000
0202-03-30_15:36:43.582000      1285.12        9.96990200e+00        7.67710827e-07  21.0637  18.7385  18.9171  0.0000
0202-03-30_15:36:43.940000      1285.48        9.99987500e+00        8.20762767e-07  21.0637  18.7385  18.9171  0.0000
0202-03-30_15:36:44.293000      1285.83        1.00295600e+01        8.85218397e-07  21.0811  18.7350  18.9415  0.0000
0202-03-30_15:36:44.650000      1286.19        1.00595100e+01        9.39943707e-07  21.0811  18.7350  18.9415  0.0000
0202-03-30_15:36:45.004000      1286.54        1.00893500e+01        9.99999007e-07  21.0592  18.7304  18.8953  0.0000
0202-03-30_15:36:45.355000      1286.89        1.01193600e+01        1.06321631e-06  21.0592  18.7304  18.8953  0.0000
0202-03-30_15:36:45.710000      1287.25        1.01493900e+01        1.12953302e-06  21.0592  18.7304  18.8953  0.0000
0202-03-30_15:36:46.060000      1287.60        1.01790200e+01        1.20842916e-06  21.0802  18.7425  18.9449  0.0000
0202-03-30_15:36:46.426000      1287.96        1.02089600e+01        1.27685126e-06  21.0802  18.7425  18.9449  0.0000
0202-03-30_15:36:46.777000      1288.31        1.02382600e+01        1.35351624e-06  21.0802  18.7425  18.9449  0.0000
0202-03-30_15:36:47.125000      1288.66        1.02682000e+01        1.43879596e-06  21.0737  18.7280  18.9159  0.0000
0202-03-30_15:36:47.490000      1289.02        1.02982400e+01        1.53343414e-06  21.0737  18.7280  18.9159  0.0000
0202-03-30_15:36:47.870000      1289.41        1.03281800e+01        1.61009913e-06  21.0737  18.7280  18.9159  0.0000
0202-03-30_15:36:48.260000      1289.80        1.03577100e+01        1.71880598e-06  21.0658  18.7400  18.9187  0.0000
0202-03-30_15:36:48.630000      1290.17        1.03874700e+01        1.81945588e-06  21.0658  18.7400  18.9187  0.0000
0202-03-30_15:36:48.990000      1290.52        1.04171500e+01        1.91787463e-06  21.0891  18.7366  18.9463  0.0000
0202-03-30_15:36:49.336000      1290.87        1.04469500e+01        2.04083609e-06  21.0891  18.7366  18.9463  0.0000
0202-03-30_15:36:49.684000      1291.22        1.04765000e+01        2.16652452e-06  21.0891  18.7366  18.9463  0.0000
0202-03-30_15:36:50.030000      1291.57        1.05060400e+01        2.29686119e-06  21.0622  18.7318  18.9017  0.0000
0202-03-30_15:36:50.380000      1291.91        1.05362500e+01        2.42168194e-06  21.0622  18.7318  18.9017  0.0000
0202-03-30_15:36:50.734000      1292.27        1.05665100e+01        2.55474558e-06  21.0622  18.7318  18.9017  0.0000
0202-03-30_15:36:51.082000      1292.62        1.05960900e+01        2.70162905e-06  21.0814  18.7442  18.9433  0.0000
0202-03-30_15:36:51.430000      1292.97        1.06254500e+01        2.85421257e-06  21.0814  18.7442  18.9433  0.0000
0202-03-30_15:36:51.777000      1293.32        1.06560000e+01        3.02161042e-06  21.0814  18.7442  18.9433  0.0000
0202-03-30_15:36:52.130000      1293.66        1.06854600e+01        3.20338778e-06  21.0758  18.7292  18.9189  0.0000
0202-03-30_15:36:52.484000      1294.02        1.07154400e+01        3.38318188e-06  21.0758  18.7292  18.9189  0.0000
0202-03-30_15:36:52.902000      1294.44        1.07450800e+01        3.55541484e-06  21.0758  18.7292  18.9189  0.0000
0202-03-30_15:36:53.266000      1294.80        1.07751000e+01        3.74549706e-06  21.0690  18.7414  18.9177  0.0000
0202-03-30_15:36:53.613000      1295.15        1.08048000e+01        3.95311865e-06  21.0690  18.7414  18.9177  0.0000
0202-03-30_15:36:53.973000      1295.51        1.08345700e+01        4.18571681e-06  21.0892  18.7372  18.9458  0.0000
0202-03-30_15:36:54.332000      1295.87        1.08645600e+01        4.43560644e-06  21.0892  18.7372  18.9458  0.0000
0202-03-30_15:36:54.676000      1296.21        1.08941400e+01        4.69082606e-06  21.0892  18.7372  18.9458  0.0000
0202-03-30_15:36:55.023000      1296.56        1.09238700e+01        4.95757333e-06  21.0678  18.7332  18.9013  0.0000
0202-03-30_15:36:55.370000      1296.91        1.09537000e+01        5.22853500e-06  21.0678  18.7332  18.9013  0.0000
0202-03-30_15:36:55.730000      1297.27        1.09834600e+01        5.50792550e-06  21.0678  18.7332  18.9013  0.0000
0202-03-30_15:36:56.082000      1297.62        1.10136900e+01        5.81700278e-06  21.0876  18.7459  18.9499  0.0000
0202-03-30_15:36:56.430000      1297.97        1.10433400e+01        6.16388578e-06  21.0876  18.7459  18.9499  0.0000
0202-03-30_15:36:56.777000      1298.31        1.10732400e+01        6.52421770e-06  21.0876  18.7459  18.9499  0.0000
0202-03-30_15:36:57.125000      1298.66        1.11030500e+01        6.90029162e-06  21.0777  18.7313  18.9155  0.0000
0202-03-30_15:36:57.484000      1299.02        1.11330100e+01        7.28603391e-06  21.0777  18.7313  18.9155  0.0000
0202-03-30_15:36:57.860000      1299.40        1.11630100e+01        7.67846975e-06  21.0777  18.7313  18.9155  0.0000
0202-03-30_15:36:58.230000      1299.77        1.11925100e+01        8.11373176e-06  21.0775  18.7441  18.9248  0.0000
0202-03-30_15:36:58.580000      1300.12        1.12220700e+01        8.54236375e-06  21.0775  18.7441  18.9248  0.0000
0202-03-30_15:36:58.940000      1300.48        1.12519700e+01        9.02181764e-06  21.0775  18.7441  18.9248  0.0000
0202-03-30_15:36:59.293000      1300.83        1.12819500e+01        9.54986147e-06  21.0954  18.7389  18.9467  0.0000
0202-03-30_15:36:59.664000      1301.20        1.13118200e+01        1.00328480e-05  21.0954  18.7389  18.9467  0.0000
0202-03-30_15:37:00.023000      1301.56        1.13414000e+01        1.06812512e-05  21.0731  18.7354  18.9054  0.0000
0202-03-30_15:37:00.370000      1301.91        1.13713600e+01        1.12529268e-05  21.0731  18.7354  18.9054  0.0000
0202-03-30_15:37:00.730000      1302.27        1.14012600e+01        1.18523061e-05  21.0731  18.7354  18.9054  0.0000
0202-03-30_15:37:01.080000      1302.62        1.14315800e+01        1.29253135e-05  21.0945  18.7468  18.9477  0.0000
0202-03-30_15:37:01.434000      1302.97        1.14612600e+01        1.32391649e-05  21.0945  18.7468  18.9477  0.0000
0202-03-30_15:37:01.780000      1303.32        1.14910400e+01        1.44035883e-05  21.0945  18.7468  18.9477  0.0000
0202-03-30_15:37:02.130000      1303.66        1.15211300e+01        1.48302997e-05  21.0846  18.7309  18.9184  0.0000
0202-03-30_15:37:02.490000      1304.02        1.15505600e+01        1.60000531e-05  21.0846  18.7309  18.9184  0.0000
0202-03-30_15:37:02.890000      1304.43        1.15806600e+01        1.65655317e-05  21.0846  18.7309  18.9184  0.0000
0202-03-30_15:37:03.254000      1304.79        1.16101900e+01        1.79256194e-05  21.0824  18.7431  18.9233  0.0000
0202-03-30_15:37:03.613000      1305.15        1.16399600e+01        1.89807777e-05  21.0824  18.7431  18.9233  0.0000
0202-03-30_15:37:03.973000      1305.51        1.16698100e+01        2.01153906e-05  21.1008  18.7375  18.9444  0.0000
