Repository: shortlab/2025-devitre-PhD

# 2025-devitre-PhD
Data repository for Alexis Devitre's PhD thesis

File: chapter 6/data/tapes/ext_ffj51/Ic/anneal/step06/090k/Ic_2025-03-30_15-44-47799441_ffj51-30p4pm2-0T-afterTc-0nA-21k.txt
# Ic = 9.29 A, n = 20.01 , Tavg = 21.10 K, ffj51-30p4pm2-0T-afterTc-0nA-21k
#datetime                        t_s     iHTS_A                vHTS_V                tHTS_K  tTAR_K  tHOL_K  tSPA_K
0202-03-30_15:42:28.120000      1629.66        1.03005400e-02        2.97044571e-09  21.0767  18.7399  18.9331  0.0000
0202-03-30_15:42:28.477000      1630.01        4.43867200e-02        4.76873571e-09  21.0767  18.7399  18.9331  0.0000
0202-03-30_15:42:28.880000      1630.41        7.42429200e-02        2.16669571e-09  21.0767  18.7399  18.9331  0.0000
0202-03-30_15:42:29.250000      1630.78        1.03892800e-01        8.48829571e-09  21.0803  18.7297  18.9310  0.0000
0202-03-30_15:42:29.598000      1631.13        1.33921200e-01        1.09053757e-08  21.0803  18.7297  18.9310  0.0000
0202-03-30_15:42:29.970000      1631.50        1.63473500e-01        5.63737571e-09  21.0803  18.7297  18.9310  0.0000
0202-03-30_15:42:30.330000      1631.86        1.93522600e-01       -6.22254286e-10  21.0592  18.7329  18.9025  0.0000
0202-03-30_15:42:30.688000      1632.22        2.22944000e-01       -1.98573429e-09  21.0592  18.7329  18.9025  0.0000
0202-03-30_15:42:31.035000      1632.57        2.52706200e-01        8.67422571e-09  21.0846  18.7386  18.9472  0.0000
0202-03-30_15:42:31.383000      1632.92        2.82786500e-01        1.35703657e-08  21.0846  18.7386  18.9472  0.0000
0202-03-30_15:42:31.740000      1633.28        3.12852800e-01        7.74457571e-09  21.0846  18.7386  18.9472  0.0000
0202-03-30_15:42:32.086000      1633.62        3.42499700e-01        1.05954957e-08  21.0626  18.7262  18.9013  0.0000
0202-03-30_15:42:32.434000      1633.97        3.72045700e-01        2.50360157e-08  21.0626  18.7262  18.9013  0.0000
0202-03-30_15:42:32.780000      1634.32        4.02385600e-01        1.59254757e-08  21.0626  18.7262  18.9013  0.0000
0202-03-30_15:42:33.133000      1634.67        4.31833700e-01       -2.20041443e-08  21.0751  18.7414  18.9326  0.0000
0202-03-30_15:42:33.490000      1635.03        4.61615700e-01       -8.86512429e-09  21.0751  18.7414  18.9326  0.0000
0202-03-30_15:42:33.902000      1635.44        4.91706000e-01        1.54692571e-09  21.0751  18.7414  18.9326  0.0000
0202-03-30_15:42:34.254000      1635.79        5.20983300e-01        5.32675571e-09  21.0761  18.7292  18.9282  0.0000
0202-03-30_15:42:34.610000      1636.15        5.51048000e-01       -6.20198429e-09  21.0761  18.7292  18.9282  0.0000
0202-03-30_15:42:34.960000      1636.50        5.80478300e-01       -8.10034286e-10  21.0608  18.7320  18.9023  0.0000
0202-03-30_15:42:35.310000      1636.84        6.10788600e-01        1.95802457e-08  21.0608  18.7320  18.9023  0.0000
0202-03-30_15:42:35.660000      1637.20        6.40300700e-01        4.12100457e-08  21.0608  18.7320  18.9023  0.0000
0202-03-30_15:42:36.008000      1637.54        6.70287500e-01        2.22452257e-08  21.0799  18.7367  18.9464  0.0000
0202-03-30_15:42:36.355000      1637.89        7.00204500e-01        1.27628257e-08  21.0799  18.7367  18.9464  0.0000
0202-03-30_15:42:36.707000      1638.24        7.29793500e-01        1.40023557e-08  21.0799  18.7367  18.9464  0.0000
0202-03-30_15:42:37.060000      1638.59        7.59646800e-01       -3.99172043e-08  21.0613  18.7245  18.9019  0.0000
0202-03-30_15:42:37.426000      1638.96        7.89699800e-01       -2.81416743e-08  21.0613  18.7245  18.9019  0.0000
0202-03-30_15:42:37.777000      1639.32        8.19195300e-01        5.07773571e-09  21.0613  18.7245  18.9019  0.0000
0202-03-30_15:42:38.125000      1639.66        8.49627400e-01        3.85450557e-08  21.0694  18.7398  18.9319  0.0000
0202-03-30_15:42:38.484000      1640.02        8.79005500e-01        2.58398657e-08  21.0694  18.7398  18.9319  0.0000
0202-03-30_15:42:38.895000      1640.43        9.08754800e-01        7.80470571e-09  21.0694  18.7398  18.9319  0.0000
0202-03-30_15:42:39.273000      1640.81        9.38906400e-01        2.54060357e-08  21.0725  18.7283  18.9220  0.0000
0202-03-30_15:42:39.637000      1641.17        9.68279100e-01        3.07979857e-08  21.0725  18.7283  18.9220  0.0000
0202-03-30_15:42:39.984000      1641.52        9.97927600e-01        1.22676757e-08  21.0591  18.7324  18.9058  0.0000
0202-03-30_15:42:40.332000      1641.87        1.02816400e+00        1.74756957e-08  21.0591  18.7324  18.9058  0.0000
0202-03-30_15:42:40.680000      1642.22        1.05793800e+00        2.58431857e-08  21.0591  18.7324  18.9058  0.0000
0202-03-30_15:42:41.027000      1642.56        1.08789100e+00        2.33021557e-08  21.0841  18.7378  18.9468  0.0000
0202-03-30_15:42:41.387000      1642.92        1.11766900e+00        2.29302957e-08  21.0841  18.7378  18.9468  0.0000
0202-03-30_15:42:41.734000      1643.27        1.14753800e+00        2.11329757e-08  21.0841  18.7378  18.9468  0.0000
0202-03-30_15:42:42.082000      1643.62        1.17723400e+00        3.06153757e-08  21.0600  18.7255  18.9017  0.0000
0202-03-30_15:42:42.430000      1643.97        1.20732100e+00        3.48917557e-08  21.0600  18.7255  18.9017  0.0000
0202-03-30_15:42:42.777000      1644.31        1.23728700e+00        3.29704857e-08  21.0600  18.7255  18.9017  0.0000
0202-03-30_15:42:43.130000      1644.66        1.26712500e+00        3.52636157e-08  21.0703  18.7394  18.9296  0.0000
0202-03-30_15:42:43.477000      1645.01        1.29671400e+00        3.42719857e-08  21.0703  18.7394  18.9296  0.0000
0202-03-30_15:42:43.836000      1645.37        1.32660200e+00        3.40240857e-08  21.0703  18.7394  18.9296  0.0000
0202-03-30_15:42:44.227000      1645.76        1.35672700e+00        3.63791857e-08  21.0716  18.7264  18.9196  0.0000
0202-03-30_15:42:44.574000      1646.11        1.38614100e+00        3.57594257e-08  21.0716  18.7264  18.9196  0.0000
0202-03-30_15:42:44.934000      1646.47        1.41595400e+00        3.49537257e-08  21.0580  18.7218  18.9003  0.0000
0202-03-30_15:42:45.285000      1646.82        1.44600300e+00        3.27845557e-08  21.0580  18.7218  18.9003  0.0000
0202-03-30_15:42:45.637000      1647.17        1.47587300e+00        2.49135357e-08  21.0580  18.7218  18.9003  0.0000
0202-03-30_15:42:45.990000      1647.52        1.50557500e+00        2.14426557e-08  21.0683  18.7375  18.9243  0.0000
0202-03-30_15:42:46.336000      1647.87        1.53509000e+00        2.83217357e-08  21.0683  18.7375  18.9243  0.0000
0202-03-30_15:42:46.690000      1648.23        1.56474000e+00        3.26600957e-08  21.0683  18.7375  18.9243  0.0000
0202-03-30_15:42:47.040000      1648.58        1.59504600e+00        3.20403257e-08  21.0589  18.7237  18.8979  0.0000
0202-03-30_15:42:47.387000      1648.92        1.62469200e+00        2.98091757e-08  21.0589  18.7237  18.8979  0.0000
0202-03-30_15:42:47.734000      1649.27        1.65428700e+00        2.91894057e-08  21.0589  18.7237  18.8979  0.0000
0202-03-30_15:42:48.082000      1649.62        1.68390700e+00        2.83837157e-08  21.0730  18.7390  18.9367  0.0000
0202-03-30_15:42:48.430000      1649.97        1.71361200e+00        3.16064957e-08  21.0730  18.7390  18.9367  0.0000
0202-03-30_15:42:48.777000      1650.31        1.74380500e+00        2.91894057e-08  21.0730  18.7390  18.9367  0.0000
0202-03-30_15:42:49.130000      1650.66        1.77382000e+00        3.32798557e-08  21.0745  18.7276  18.9255  0.0000
0202-03-30_15:42:49.477000      1651.01        1.80306000e+00        3.74942557e-08  21.0745  18.7276  18.9255  0.0000
0202-03-30_15:42:49.840000      1651.38        1.83314400e+00        3.81759957e-08  21.0745  18.7276  18.9255  0.0000
0202-03-30_15:42:50.234000      1651.77        1.86298100e+00        3.60068257e-08  21.0616  18.7239  18.9028  0.0000
0202-03-30_15:42:50.582000      1652.12        1.89257200e+00        3.95394857e-08  21.0616  18.7239  18.9028  0.0000
0202-03-30_15:42:50.934000      1652.47        1.92279500e+00        3.68125157e-08  21.0616  18.7239  18.9028  0.0000
0202-03-30_15:42:51.280000      1652.82        1.95233100e+00        3.16064957e-08  21.0676  18.7396  18.9298  0.0000
0202-03-30_15:42:51.630000      1653.17        1.98208400e+00        2.85696457e-08  21.0676  18.7396  18.9298  0.0000
0202-03-30_15:42:51.990000      1653.53        2.01160700e+00        2.70853557e-08  21.0611  18.7255  18.9010  0.0000
0202-03-30_15:42:52.340000      1653.87        2.04175100e+00        2.72114057e-08  21.0611  18.7255  18.9010  0.0000
0202-03-30_15:42:52.688000      1654.22        2.07152400e+00        3.19216157e-08  21.0611  18.7255  18.9010  0.0000
0202-03-30_15:42:53.035000      1654.57        2.10155600e+00        3.86770457e-08  21.0565  18.7316  18.9032  0.0000
0202-03-30_15:42:53.383000      1654.92        2.13143300e+00        3.57641557e-08  21.0565  18.7316  18.9032  0.0000
0202-03-30_15:42:53.746000      1655.28        2.16104400e+00        3.56401957e-08  21.0565  18.7316  18.9032  0.0000
0202-03-30_15:42:54.094000      1655.63        2.19079100e+00        4.10941257e-08  21.0737  18.7282  18.9253  0.0000
0202-03-30_15:42:54.470000      1656.01        2.22069600e+00        4.07842457e-08  21.0737  18.7282  18.9253  0.0000
0202-03-30_15:42:54.830000      1656.36        2.25038300e+00        3.75614657e-08  21.0737  18.7282  18.9253  0.0000
0202-03-30_15:42:55.234000      1656.77        2.28045500e+00        4.34492257e-08  21.0594  18.7244  18.9040  0.0000
0202-03-30_15:42:55.582000      1657.12        2.31006900e+00        4.30153957e-08  21.0594  18.7244  18.9040  0.0000
0202-03-30_15:42:55.930000      1657.47        2.33958400e+00        3.81812357e-08  21.0594  18.7244  18.9040  0.0000
0202-03-30_15:42:56.285000      1657.82        2.36967000e+00        3.71896057e-08  21.0637  18.7394  18.9258  0.0000
0202-03-30_15:42:56.633000      1658.17        2.39963100e+00        3.97926157e-08  21.0637  18.7394  18.9258  0.0000
0202-03-30_15:42:56.984000      1658.52        2.42929600e+00        3.98545957e-08  21.0735  18.7294  18.9285  0.0000
0202-03-30_15:42:57.332000      1658.87        2.45942900e+00        3.14877757e-08  21.0735  18.7294  18.9285  0.0000
0202-03-30_15:42:57.680000      1659.22        2.48904600e+00        3.49571757e-08  21.0735  18.7294  18.9285  0.0000
0202-03-30_15:42:58.027000      1659.57        2.51859100e+00        4.23917857e-08  21.0706  18.7406  18.9332  0.0000
0202-03-30_15:42:58.375000      1659.91        2.54902300e+00        4.00362457e-08  21.0706  18.7406  18.9332  0.0000
0202-03-30_15:42:58.730000      1660.27        2.57868900e+00        3.43344157e-08  21.0706  18.7406  18.9332  0.0000
0202-03-30_15:42:59.080000      1660.62        2.60833200e+00        3.17313957e-08  21.0803  18.7388  18.9466  0.0000
0202-03-30_15:42:59.426000      1660.96        2.63794900e+00        3.32808157e-08  21.0803  18.7388  18.9466  0.0000
0202-03-30_15:42:59.777000      1661.31        2.66823800e+00        3.14834957e-08  21.0803  18.7388  18.9466  0.0000
0202-03-30_15:43:00.125000      1661.66        2.69781400e+00        3.33427857e-08  21.0587  18.7334  18.9088  0.0000
0202-03-30_15:43:00.473000      1662.01        2.72766300e+00        3.27850057e-08  21.0587  18.7334  18.9088  0.0000
0202-03-30_15:43:00.863000      1662.40        2.75730200e+00        3.66275457e-08  21.0587  18.7334  18.9088  0.0000
0202-03-30_15:43:01.234000      1662.77        2.78727000e+00        4.04700857e-08  21.0662  18.7395  18.9284  0.0000
0202-03-30_15:43:01.590000      1663.13        2.81689900e+00        4.00362457e-08  21.0662  18.7395  18.9284  0.0000
0202-03-30_15:43:01.940000      1663.48        2.84711000e+00        4.13997357e-08  21.0711  18.7291  18.9291  0.0000
0202-03-30_15:43:02.310000      1663.85        2.87665000e+00        4.47464657e-08  21.0711  18.7291  18.9291  0.0000
0202-03-30_15:43:02.664000      1664.20        2.90653300e+00        3.58838257e-08  21.0711  18.7291  18.9291  0.0000
0202-03-30_15:43:03.016000      1664.55        2.93633800e+00        4.03461357e-08  21.0699  18.7397  18.9350  0.0000
0202-03-30_15:43:03.363000      1664.90        2.96632400e+00        4.10898457e-08  21.0699  18.7397  18.9350  0.0000
0202-03-30_15:43:03.727000      1665.26        2.99575100e+00        3.11087657e-08  21.0699  18.7397  18.9350  0.0000
0202-03-30_15:43:04.080000      1665.61        3.02604600e+00        2.90616357e-08  21.0745  18.7377  18.9427  0.0000
0202-03-30_15:43:04.430000      1665.97        3.05560100e+00        3.29661557e-08  21.0745  18.7377  18.9427  0.0000
0202-03-30_15:43:04.777000      1666.31        3.08559800e+00        3.53212657e-08  21.0745  18.7377  18.9427  0.0000
0202-03-30_15:43:05.125000      1666.66        3.11534400e+00        3.27802257e-08  21.0568  18.7327  18.9067  0.0000
0202-03-30_15:43:05.480000      1667.02        3.14514000e+00        3.20984857e-08  21.0568  18.7327  18.9067  0.0000
0202-03-30_15:43:05.890000      1667.43        3.17515400e+00        3.53212657e-08  21.0568  18.7327  18.9067  0.0000
0202-03-30_15:43:06.260000      1667.80        3.20478700e+00        3.50733557e-08  21.0662  18.7392  18.9315  0.0000
0202-03-30_15:43:06.610000      1668.15        3.23471600e+00        3.89778757e-08  21.0662  18.7392  18.9315  0.0000
0202-03-30_15:43:06.970000      1668.51        3.26427500e+00        3.74284657e-08  21.0662  18.7392  18.9315  0.0000
0202-03-30_15:43:07.330000      1668.87        3.29422300e+00        4.21386757e-08  21.0730  18.7290  18.9294  0.0000
0202-03-30_15:43:07.676000      1669.21        3.32414600e+00        3.29661557e-08  21.0730  18.7290  18.9294  0.0000
0202-03-30_15:43:08.035000      1669.57        3.35372100e+00        3.31520857e-08  21.0521  18.7313  18.9028  0.0000
0202-03-30_15:43:08.380000      1669.92        3.38353600e+00        3.22844157e-08  21.0521  18.7313  18.9028  0.0000
0202-03-30_15:43:08.740000      1670.27        3.41344900e+00        2.77601257e-08  21.0521  18.7313  18.9028  0.0000
0202-03-30_15:43:09.098000      1670.63        3.44322300e+00        2.03229457e-08  21.0682  18.7277  18.9197  0.0000
0202-03-30_15:43:09.457000      1670.99        3.47299200e+00        2.29283257e-08  21.0682  18.7277  18.9197  0.0000
0202-03-30_15:43:09.812000      1671.35        3.50326700e+00        1.97710657e-08  21.0682  18.7277  18.9197  0.0000
0202-03-30_15:43:10.260000      1671.80        3.53278600e+00        1.47509657e-08  21.0600  18.7249  18.9045  0.0000
0202-03-30_15:43:10.610000      1672.15        3.56249300e+00        1.54946857e-08  21.0600  18.7249  18.9045  0.0000
0202-03-30_15:43:10.960000      1672.50        3.59212600e+00        1.41312057e-08  21.0633  18.7403  18.9289  0.0000
0202-03-30_15:43:11.330000      1672.86        3.62222700e+00        1.61144457e-08  21.0633  18.7403  18.9289  0.0000
0202-03-30_15:43:11.676000      1673.21        3.65207700e+00        1.37593457e-08  21.0633  18.7403  18.9289  0.0000
0202-03-30_15:43:12.035000      1673.57        3.68173400e+00        1.36973657e-08  21.0742  18.7296  18.9314  0.0000
0202-03-30_15:43:12.390000      1673.93        3.71145200e+00        1.10943557e-08  21.0742  18.7296  18.9314  0.0000
0202-03-30_15:43:12.740000      1674.28        3.74119600e+00        1.62384057e-08  21.0742  18.7296  18.9314  0.0000
0202-03-30_15:43:13.110000      1674.64        3.77099800e+00        1.18380757e-08  21.0680  18.7407  18.9338  0.0000
0202-03-30_15:43:13.457000      1674.99        3.80082000e+00        1.52467757e-08  21.0680  18.7407  18.9338  0.0000
0202-03-30_15:43:13.824000      1675.36        3.83038200e+00        1.33874857e-08  21.0680  18.7407  18.9338  0.0000
0202-03-30_15:43:14.246000      1675.78        3.86041800e+00        5.33054571e-09  21.0812  18.7383  18.9484  0.0000
0202-03-30_15:43:14.610000      1676.14        3.89022800e+00        2.16974571e-09  21.0812  18.7383  18.9484  0.0000
0202-03-30_15:43:14.957000      1676.49        3.92003800e+00        1.86495714e-10  21.0559  18.7250  18.9028  0.0000
0202-03-30_15:43:15.310000      1676.85        3.94967700e+00       -2.97757429e-09  21.0559  18.7250  18.9028  0.0000
0202-03-30_15:43:15.656000      1677.19        3.97967800e+00       -1.74293429e-09  21.0559  18.7250  18.9028  0.0000
0202-03-30_15:43:16.016000      1677.55        4.00948100e+00       -3.47827429e-09  21.0650  18.7398  18.9269  0.0000
0202-03-30_15:43:16.363000      1677.90        4.03956700e+00       -4.34595429e-09  21.0650  18.7398  18.9269  0.0000
0202-03-30_15:43:16.710000      1678.25        4.06948900e+00       -4.22199429e-09  21.0650  18.7398  18.9269  0.0000
0202-03-30_15:43:17.060000      1678.60        4.09943400e+00        1.78335714e-10  21.0709  18.7289  18.9287  0.0000
0202-03-30_15:43:17.410000      1678.94        4.12884200e+00        2.47146571e-09  21.0709  18.7289  18.9287  0.0000
0202-03-30_15:43:17.758000      1679.29        4.15864000e+00        1.47984571e-09  21.0709  18.7289  18.9287  0.0000
0202-03-30_15:43:18.110000      1679.65        4.18881400e+00       -1.06119429e-09  21.0716  18.7399  18.9374  0.0000
0202-03-30_15:43:18.457000      1679.99        4.21818400e+00       -1.49503429e-09  21.0716  18.7399  18.9374  0.0000
0202-03-30_15:43:18.812000      1680.35        4.24819900e+00        5.44634571e-09  21.0716  18.7399  18.9374  0.0000
0202-03-30_15:43:19.230000      1680.77        4.27746200e+00        1.05903957e-08  21.0756  18.7376  18.9466  0.0000
0202-03-30_15:43:19.580000      1681.11        4.30758000e+00        1.47984571e-09  21.0756  18.7376  18.9466  0.0000
0202-03-30_15:43:19.926000      1681.46        4.33764500e+00       -5.03404286e-10  21.0756  18.7376  18.9466  0.0000
0202-03-30_15:43:20.277000      1681.82        4.36763600e+00        1.85170571e-09  21.0564  18.7337  18.9103  0.0000
0202-03-30_15:43:20.637000      1682.17        4.39691200e+00        4.45471571e-09  21.0564  18.7337  18.9103  0.0000
0202-03-30_15:43:20.984000      1682.52        4.42713800e+00        4.76459571e-09  21.0645  18.7401  18.9283  0.0000
0202-03-30_15:43:21.332000      1682.87        4.45673700e+00        2.59418571e-09  21.0645  18.7401  18.9283  0.0000
0202-03-30_15:43:21.690000      1683.23        4.48642900e+00       -2.05487429e-09  21.0645  18.7401  18.9283  0.0000
0202-03-30_15:43:22.050000      1683.59        4.51587200e+00        3.62215714e-10  21.0684  18.7294  18.9290  0.0000
0202-03-30_15:43:22.395000      1683.93        4.54599400e+00        6.24998571e-09  21.0684  18.7294  18.9290  0.0000
0202-03-30_15:43:22.760000      1684.30        4.57564200e+00        6.72095714e-10  21.0684  18.7294  18.9290  0.0000
0202-03-30_15:43:23.110000      1684.65        4.60567000e+00       -7.53364286e-10  21.0685  18.7404  18.9377  0.0000
0202-03-30_15:43:23.457000      1684.99        4.63536700e+00       -9.73996429e-09  21.0685  18.7404  18.9377  0.0000
0202-03-30_15:43:23.810000      1685.35        4.66546400e+00       -1.11034443e-08  21.0685  18.7404  18.9377  0.0000
0202-03-30_15:43:24.210000      1685.75        4.69525900e+00       -1.68301429e-09  21.0775  18.7380  18.9477  0.0000
0202-03-30_15:43:24.560000      1686.09        4.72481800e+00       -9.73996429e-09  21.0775  18.7380  18.9477  0.0000
0202-03-30_15:43:24.920000      1686.46        4.75450800e+00       -1.14753043e-08  21.0775  18.7380  18.9477  0.0000
0202-03-30_15:43:25.280000      1686.82        4.78472000e+00       -2.61266429e-09  21.0573  18.7252  18.9019  0.0000
0202-03-30_15:43:25.630000      1687.17        4.81454800e+00       -7.26090429e-09  21.0573  18.7252  18.9019  0.0000
0202-03-30_15:43:25.990000      1687.53        4.84444900e+00       -1.20950743e-08  21.0658  18.7401  18.9334  0.0000
0202-03-30_15:43:26.336000      1687.87        4.87396500e+00       -8.68636429e-09  21.0658  18.7401  18.9334  0.0000
0202-03-30_15:43:26.684000      1688.22        4.90353600e+00       -7.81869429e-09  21.0658  18.7401  18.9334  0.0000
0202-03-30_15:43:27.030000      1688.57        4.93340100e+00       -5.83584429e-09  21.0730  18.7294  18.9293  0.0000
0202-03-30_15:43:27.380000      1688.92        4.96315500e+00       -4.72087429e-09  21.0730  18.7294  18.9293  0.0000
0202-03-30_15:43:27.740000      1689.27        4.99303600e+00       -9.24516429e-09  21.0730  18.7294  18.9293  0.0000
0202-03-30_15:43:28.086000      1689.62        5.02289100e+00       -1.16002743e-08  21.0690  18.7405  18.9360  0.0000
0202-03-30_15:43:28.434000      1689.97        5.05307800e+00       -6.27028429e-09  21.0690  18.7405  18.9360  0.0000
0202-03-30_15:43:28.780000      1690.32        5.08261000e+00        2.99225714e-10  21.0690  18.7405  18.9360  0.0000
0202-03-30_15:43:29.130000      1690.67        5.11226200e+00       -8.06760429e-09  21.0687  18.7278  18.9208  0.0000
0202-03-30_15:43:29.477000      1691.01        5.14217300e+00       -5.83645429e-09  21.0687  18.7278  18.9208  0.0000
0202-03-30_15:43:29.832000      1691.37        5.17222300e+00       -2.98552429e-09  21.0687  18.7278  18.9208  0.0000
0202-03-30_15:43:30.203000      1691.74        5.20204400e+00       -7.32388429e-09  21.0534  18.7248  18.8994  0.0000
0202-03-30_15:43:30.562000      1692.10        5.23181700e+00       -4.47296429e-09  21.0534  18.7248  18.8994  0.0000
0202-03-30_15:43:30.910000      1692.45        5.26174900e+00       -6.02238429e-09  21.0661  18.7400  18.9308  0.0000
0202-03-30_15:43:31.270000      1692.81        5.29131600e+00       -9.92690429e-09  21.0661  18.7400  18.9308  0.0000
0202-03-30_15:43:31.630000      1693.16        5.32085700e+00       -1.23439843e-08  21.0661  18.7400  18.9308  0.0000
0202-03-30_15:43:31.977000      1693.51        5.35110200e+00       -1.43892143e-08  21.0706  18.7296  18.9297  0.0000
0202-03-30_15:43:32.332000      1693.87        5.38090800e+00       -6.76609429e-09  21.0706  18.7296  18.9297  0.0000
0202-03-30_15:43:32.680000      1694.22        5.41077800e+00       -1.00508543e-08  21.0706  18.7296  18.9297  0.0000
0202-03-30_15:43:33.035000      1694.57        5.44035500e+00       -8.75295429e-09  21.0515  18.7328  18.9061  0.0000
0202-03-30_15:43:33.395000      1694.93        5.47035900e+00       -1.27838443e-08  21.0515  18.7328  18.9061  0.0000
0202-03-30_15:43:33.758000      1695.29        5.50026200e+00       -1.49530243e-08  21.0515  18.7328  18.9061  0.0000
0202-03-30_15:43:34.105000      1695.64        5.52984700e+00       -1.16682643e-08  21.0657  18.7280  18.9217  0.0000
0202-03-30_15:43:34.460000      1696.00        5.55977300e+00       -1.25979143e-08  21.0657  18.7280  18.9217  0.0000
0202-03-30_15:43:34.812000      1696.35        5.58969700e+00       -8.63140429e-09  21.0657  18.7280  18.9217  0.0000
0202-03-30_15:43:35.215000      1696.75        5.61926900e+00       -1.65024343e-08  21.0526  18.7255  18.9014  0.0000
0202-03-30_15:43:35.570000      1697.11        5.64893700e+00       -1.25359343e-08  21.0526  18.7255  18.9014  0.0000
0202-03-30_15:43:35.920000      1697.46        5.67914800e+00       -4.10711429e-09  21.0526  18.7255  18.9014  0.0000
0202-03-30_15:43:36.293000      1697.83        5.70903400e+00       -5.09874429e-09  21.0662  18.7398  18.9285  0.0000
0202-03-30_15:43:36.640000      1698.18        5.73871400e+00       -1.13224429e-09  21.0662  18.7398  18.9285  0.0000
0202-03-30_15:43:36.990000      1698.52        5.76837000e+00       -8.56943429e-09  21.0668  18.7284  18.9240  0.0000
0202-03-30_15:43:37.336000      1698.87        5.79810300e+00       -1.09865243e-08  21.0668  18.7284  18.9240  0.0000
0202-03-30_15:43:37.695000      1699.23        5.82837300e+00       -9.99489429e-09  21.0668  18.7284  18.9240  0.0000
0202-03-30_15:43:38.060000      1699.59        5.85806400e+00       -1.05526843e-08  21.0535  18.7314  18.9020  0.0000
0202-03-30_15:43:38.414000      1699.95        5.88761200e+00       -1.94773143e-08  21.0535  18.7314  18.9020  0.0000
0202-03-30_15:43:38.773000      1700.31        5.91774200e+00       -5.34363429e-09  21.0535  18.7314  18.9020  0.0000
0202-03-30_15:43:39.137000      1700.67        5.94729800e+00       -6.58013429e-09  21.0643  18.7264  18.9181  0.0000
0202-03-30_15:43:39.484000      1701.02        5.97737800e+00       -9.49303429e-09  21.0643  18.7264  18.9181  0.0000
0202-03-30_15:43:39.836000      1701.37        6.00670600e+00       -7.69571429e-09  21.0643  18.7264  18.9181  0.0000
0202-03-30_15:43:40.227000      1701.76        6.03664200e+00       -6.89002429e-09  21.0564  18.7242  18.9012  0.0000
0202-03-30_15:43:40.590000      1702.12        6.06673800e+00       -1.62201429e-09  21.0564  18.7242  18.9012  0.0000
0202-03-30_15:43:40.938000      1702.47        6.09633600e+00       -2.73759429e-09  21.0564  18.7242  18.9012  0.0000
0202-03-30_15:43:41.310000      1702.84        6.12600300e+00       -3.72921429e-09  21.0619  18.7393  18.9316  0.0000
0202-03-30_15:43:41.660000      1703.19        6.15597500e+00       -7.69571429e-09  21.0619  18.7393  18.9316  0.0000
0202-03-30_15:43:42.008000      1703.54        6.18594400e+00       -6.27025429e-09  21.0704  18.7283  18.9245  0.0000
0202-03-30_15:43:42.363000      1703.90        6.21580500e+00       -9.36908429e-09  21.0704  18.7283  18.9245  0.0000
0202-03-30_15:43:42.710000      1704.25        6.24553500e+00       -9.55501429e-09  21.0704  18.7283  18.9245  0.0000
0202-03-30_15:43:43.062000      1704.60        6.27558700e+00       -1.79838243e-08  21.0534  18.7320  18.9064  0.0000
0202-03-30_15:43:43.410000      1704.95        6.30492800e+00       -1.32116343e-08  21.0534  18.7320  18.9064  0.0000
0202-03-30_15:43:43.758000      1705.29        6.33477400e+00       -8.43943429e-09  21.0534  18.7320  18.9064  0.0000
0202-03-30_15:43:44.117000      1705.65        6.36425800e+00       -1.00508243e-08  21.0681  18.7266  18.9194  0.0000
0202-03-30_15:43:44.465000      1706.00        6.39430600e+00       -3.72889429e-09  21.0681  18.7266  18.9194  0.0000
0202-03-30_15:43:44.810000      1706.35        6.42431100e+00        7.34365714e-10  21.0681  18.7266  18.9194  0.0000
0202-03-30_15:43:45.156000      1706.69        6.45443400e+00        5.48755714e-10  21.0529  18.7245  18.8987  0.0000
0202-03-30_15:43:45.510000      1707.05        6.48368800e+00       -7.81807429e-09  21.0529  18.7245  18.8987  0.0000
0202-03-30_15:43:45.906000      1707.44        6.51362900e+00       -1.94696643e-08  21.0529  18.7245  18.8987  0.0000
0202-03-30_15:43:46.260000      1707.80        6.54333200e+00       -1.04830643e-08  21.0637  18.7395  18.9310  0.0000
0202-03-30_15:43:46.613000      1708.15        6.57300000e+00       -9.98725429e-09  21.0637  18.7395  18.9310  0.0000
0202-03-30_15:43:46.970000      1708.51        6.60304600e+00       -1.90978043e-08  21.0699  18.7287  18.9264  0.0000
0202-03-30_15:43:47.330000      1708.86        6.63258200e+00       -2.25684943e-08  21.0699  18.7287  18.9264  0.0000
0202-03-30_15:43:47.676000      1709.21        6.66270000e+00       -2.01514043e-08  21.0699  18.7287  18.9264  0.0000
0202-03-30_15:43:48.030000      1709.57        6.69247600e+00       -2.48616243e-08  21.0507  18.7330  18.9035  0.0000
0202-03-30_15:43:48.390000      1709.93        6.72253300e+00       -2.36220943e-08  21.0507  18.7330  18.9035  0.0000
0202-03-30_15:43:48.740000      1710.28        6.75238000e+00       -1.88499043e-08  21.0507  18.7330  18.9035  0.0000
0202-03-30_15:43:49.105000      1710.64        6.78197900e+00       -1.72385143e-08  21.0770  18.7372  18.9448  0.0000
0202-03-30_15:43:49.453000      1710.99        6.81183800e+00       -1.48834043e-08  21.0770  18.7372  18.9448  0.0000
0202-03-30_15:43:49.816000      1711.35        6.84146500e+00       -1.12887643e-08  21.0770  18.7372  18.9448  0.0000
0202-03-30_15:43:50.190000      1711.73        6.87140900e+00       -1.80442043e-08  21.0537  18.7257  18.9030  0.0000
0202-03-30_15:43:50.555000      1712.09        6.90161800e+00       -2.19480243e-08  21.0537  18.7257  18.9030  0.0000
0202-03-30_15:43:50.914000      1712.45        6.93120100e+00       -1.79810543e-08  21.0664  18.7403  18.9313  0.0000
0202-03-30_15:43:51.280000      1712.82        6.96100700e+00       -1.81669843e-08  21.0664  18.7403  18.9313  0.0000
0202-03-30_15:43:51.637000      1713.17        6.99070000e+00       -1.82909443e-08  21.0664  18.7403  18.9313  0.0000
0202-03-30_15:43:52.004000      1713.54        7.02068800e+00       -1.94065143e-08  21.0683  18.7289  18.9250  0.0000
0202-03-30_15:43:52.355000      1713.89        7.05047000e+00       -1.88487243e-08  21.0683  18.7289  18.9250  0.0000
0202-03-30_15:43:52.703000      1714.24        7.08023800e+00       -1.91586143e-08  21.0683  18.7289  18.9250  0.0000
0202-03-30_15:43:53.050000      1714.59        7.11004700e+00       -2.15137243e-08  21.0555  18.7324  18.9039  0.0000
0202-03-30_15:43:53.410000      1714.95        7.13967300e+00       -2.49844043e-08  21.0555  18.7324  18.9039  0.0000
0202-03-30_15:43:53.758000      1715.29        7.16955300e+00       -2.24433643e-08  21.0555  18.7324  18.9039  0.0000
0202-03-30_15:43:54.120000      1715.66        7.19950300e+00       -2.30011543e-08  21.0647  18.7267  18.9184  0.0000
0202-03-30_15:43:54.477000      1716.01        7.22896700e+00       -2.13277943e-08  21.0647  18.7267  18.9184  0.0000
0202-03-30_15:43:54.824000      1716.36        7.25877600e+00       -2.07700043e-08  21.0647  18.7267  18.9184  0.0000
0202-03-30_15:43:55.203000      1716.74        7.28887400e+00       -3.09961343e-08  21.0554  18.7258  18.8961  0.0000
0202-03-30_15:43:55.562000      1717.10        7.31869700e+00       -2.03361643e-08  21.0554  18.7258  18.8961  0.0000
0202-03-30_15:43:55.920000      1717.46        7.34844200e+00       -1.94684943e-08  21.0663  18.7415  18.9361  0.0000
0202-03-30_15:43:56.270000      1717.80        7.37861700e+00       -1.99650443e-08  21.0663  18.7415  18.9361  0.0000
0202-03-30_15:43:56.617000      1718.15        7.40831500e+00       -1.71152343e-08  21.0663  18.7415  18.9361  0.0000
0202-03-30_15:43:56.977000      1718.51        7.43816000e+00       -1.77349943e-08  21.0737  18.7302  18.9303  0.0000
0202-03-30_15:43:57.324000      1718.86        7.46773600e+00       -1.71152343e-08  21.0737  18.7302  18.9303  0.0000
0202-03-30_15:43:57.670000      1719.21        7.49780900e+00       -1.53179143e-08  21.0737  18.7302  18.9303  0.0000
0202-03-30_15:43:58.020000      1719.56        7.52753300e+00       -1.30867543e-08  21.0535  18.7343  18.9068  0.0000
0202-03-30_15:43:58.367000      1719.90        7.55733600e+00       -5.89747429e-09  21.0535  18.7343  18.9068  0.0000
0202-03-30_15:43:58.715000      1720.25        7.58717800e+00       -2.24085429e-09  21.0535  18.7343  18.9068  0.0000
0202-03-30_15:43:59.066000      1720.60        7.61726200e+00       -1.33654286e-10  21.0775  18.7384  18.9464  0.0000
0202-03-30_15:43:59.414000      1720.95        7.64682700e+00        4.57656571e-09  21.0775  18.7384  18.9464  0.0000
0202-03-30_15:43:59.760000      1721.30        7.67673900e+00        3.46098571e-09  21.0775  18.7384  18.9464  0.0000
0202-03-30_15:44:00.110000      1721.65        7.70650700e+00       -3.04655429e-09  21.0566  18.7367  18.9117  0.0000
0202-03-30_15:44:00.457000      1721.99        7.73635500e+00       -1.12894343e-08  21.0566  18.7367  18.9117  0.0000
0202-03-30_15:44:00.832000      1722.37        7.76612300e+00       -9.61606429e-09  21.0566  18.7367  18.9117  0.0000
0202-03-30_15:44:01.223000      1722.76        7.79608400e+00       -4.03817429e-09  21.0694  18.7422  18.9361  0.0000
0202-03-30_15:44:01.574000      1723.11        7.82597100e+00       -1.95634286e-10  21.0694  18.7422  18.9361  0.0000
0202-03-30_15:44:01.926000      1723.46        7.85548500e+00       -4.59596429e-09  21.0694  18.7422  18.9361  0.0000
0202-03-30_15:44:02.277000      1723.82        7.88575000e+00       -6.93774286e-10  21.0726  18.7303  18.9257  0.0000
0202-03-30_15:44:02.630000      1724.17        7.91508600e+00        1.04000571e-09  21.0726  18.7303  18.9257  0.0000
0202-03-30_15:44:02.984000      1724.52        7.94489600e+00       -3.11242429e-09  21.0578  18.7349  18.9114  0.0000
0202-03-30_15:44:03.332000      1724.87        7.97489300e+00        7.30125714e-10  21.0578  18.7349  18.9114  0.0000
0202-03-30_15:44:03.680000      1725.22        8.00436500e+00        5.68824571e-09  21.0578  18.7349  18.9114  0.0000
0202-03-30_15:44:04.035000      1725.57        8.03443900e+00       -6.83101429e-09  21.0801  18.7385  18.9475  0.0000
0202-03-30_15:44:04.383000      1725.92        8.06429600e+00       -1.04256643e-08  21.0801  18.7385  18.9475  0.0000
0202-03-30_15:44:04.730000      1726.27        8.09372800e+00       -1.99684429e-09  21.0801  18.7385  18.9475  0.0000
0202-03-30_15:44:05.090000      1726.63        8.12397600e+00        1.84570571e-09  21.0574  18.7274  18.9029  0.0000
0202-03-30_15:44:05.450000      1726.99        8.15382200e+00       -6.45915429e-09  21.0574  18.7274  18.9029  0.0000
0202-03-30_15:44:05.812000      1727.35        8.18323200e+00       -1.87289429e-09  21.0574  18.7274  18.9029  0.0000
0202-03-30_15:44:06.210000      1727.75        8.21321400e+00        5.37836571e-09  21.0702  18.7419  18.9319  0.0000
0202-03-30_15:44:06.562000      1728.10        8.24307300e+00        5.37836571e-09  21.0702  18.7419  18.9319  0.0000
0202-03-30_15:44:06.918000      1728.45        8.27258200e+00        1.25056757e-08  21.0702  18.7419  18.9319  0.0000
0202-03-30_15:44:07.273000      1728.81        8.30274900e+00        7.60952571e-09  21.0662  18.7301  18.9212  0.0000
0202-03-30_15:44:07.630000      1729.17        8.33229000e+00        1.49227557e-08  21.0662  18.7301  18.9212  0.0000
0202-03-30_15:44:07.980000      1729.52        8.36261500e+00        1.60381557e-08  21.0612  18.7354  18.9082  0.0000
0202-03-30_15:44:08.330000      1729.87        8.39205000e+00        1.27530157e-08  21.0612  18.7354  18.9082  0.0000
0202-03-30_15:44:08.676000      1730.21        8.42169000e+00        1.35586557e-08  21.0612  18.7354  18.9082  0.0000
0202-03-30_15:44:09.030000      1730.57        8.45181500e+00        1.25050457e-08  21.0802  18.7393  18.9489  0.0000
0202-03-30_15:44:09.380000      1730.92        8.48154900e+00        1.41784157e-08  21.0802  18.7393  18.9489  0.0000
0202-03-30_15:44:09.727000      1731.26        8.51123100e+00        2.08718857e-08  21.0802  18.7393  18.9489  0.0000
0202-03-30_15:44:10.080000      1731.61        8.54101800e+00        2.81851257e-08  21.0611  18.7282  18.9045  0.0000
0202-03-30_15:44:10.426000      1731.96        8.57089100e+00        3.41348757e-08  21.0611  18.7282  18.9045  0.0000
0202-03-30_15:44:10.773000      1732.31        8.60068200e+00        3.40109257e-08  21.0611  18.7282  18.9045  0.0000
0202-03-30_15:44:11.125000      1732.66        8.63058300e+00        3.25854657e-08  21.0812  18.7372  18.9467  0.0000
0202-03-30_15:44:11.473000      1733.01        8.66008100e+00        4.20678757e-08  21.0812  18.7372  18.9467  0.0000
0202-03-30_15:44:11.830000      1733.37        8.69020000e+00        4.59724057e-08  21.0812  18.7372  18.9467  0.0000
0202-03-30_15:44:12.207000      1733.75        8.71992100e+00        5.09305257e-08  21.0725  18.7307  18.9222  0.0000
0202-03-30_15:44:12.570000      1734.11        8.74989800e+00        5.60126057e-08  21.0725  18.7307  18.9222  0.0000
0202-03-30_15:44:12.930000      1734.47        8.77966000e+00        6.38216557e-08  21.0576  18.7361  18.9097  0.0000
0202-03-30_15:44:13.277000      1734.81        8.80931800e+00        6.45653757e-08  21.0576  18.7361  18.9097  0.0000
0202-03-30_15:44:13.630000      1735.17        8.83906700e+00        6.33878257e-08  21.0576  18.7361  18.9097  0.0000
0202-03-30_15:44:13.977000      1735.51        8.86876100e+00        6.86563357e-08  21.0844  18.7400  18.9480  0.0000
0202-03-30_15:44:14.332000      1735.87        8.89881300e+00        7.55362257e-08  21.0844  18.7400  18.9480  0.0000
0202-03-30_15:44:14.680000      1736.22        8.92838500e+00        7.68997157e-08  21.0844  18.7400  18.9480  0.0000
0202-03-30_15:44:15.027000      1736.56        8.95847100e+00        8.92950257e-08  21.0617  18.7296  18.9044  0.0000
0202-03-30_15:44:15.375000      1736.91        8.98800600e+00        9.82816357e-08  21.0617  18.7296  18.9044  0.0000
0202-03-30_15:44:15.730000      1737.27        9.01729600e+00        1.01876276e-07  21.0617  18.7296  18.9044  0.0000
0202-03-30_15:44:16.086000      1737.62        9.04751100e+00        1.16502746e-07  21.0759  18.7447  18.9408  0.0000
0202-03-30_15:44:16.434000      1737.97        9.07762800e+00        1.23630056e-07  21.0759  18.7447  18.9408  0.0000
0202-03-30_15:44:16.780000      1738.32        9.10707600e+00        1.31934916e-07  21.0759  18.7447  18.9408  0.0000
0202-03-30_15:44:17.130000      1738.66        9.13687900e+00        1.34661886e-07  21.0593  18.7325  18.9027  0.0000
0202-03-30_15:44:17.477000      1739.01        9.16657100e+00        1.45135926e-07  21.0593  18.7325  18.9027  0.0000
0202-03-30_15:44:17.832000      1739.37        9.19666900e+00        1.56477636e-07  21.0593  18.7325  18.9027  0.0000
0202-03-30_15:44:18.227000      1739.76        9.22591100e+00        1.59638446e-07  21.0595  18.7389  18.9095  0.0000
0202-03-30_15:44:18.582000      1740.12        9.25680300e+00        1.75256536e-07  21.0595  18.7389  18.9095  0.0000
0202-03-30_15:44:18.930000      1740.47        9.28607500e+00        1.84429076e-07  21.0856  18.7417  18.9505  0.0000
0202-03-30_15:44:19.277000      1740.81        9.31593800e+00        1.99365426e-07  21.0856  18.7417  18.9505  0.0000
0202-03-30_15:44:19.640000      1741.18        9.34597200e+00        2.14116126e-07  21.0856  18.7417  18.9505  0.0000
0202-03-30_15:44:19.990000      1741.53        9.37541500e+00        2.33454446e-07  21.0625  18.7318  18.9036  0.0000
0202-03-30_15:44:20.336000      1741.87        9.40529800e+00        2.50436836e-07  21.0625  18.7318  18.9036  0.0000
0202-03-30_15:44:20.684000      1742.22        9.43520900e+00        2.74731646e-07  21.0625  18.7318  18.9036  0.0000
0202-03-30_15:44:21.030000      1742.57        9.46506500e+00        2.90535666e-07  21.0803  18.7463  18.9417  0.0000
0202-03-30_15:44:21.390000      1742.93        9.49466300e+00        3.09748396e-07  21.0803  18.7463  18.9417  0.0000
0202-03-30_15:44:21.742000      1743.28        9.52478800e+00        3.29580896e-07  21.0803  18.7463  18.9417  0.0000
0202-03-30_15:44:22.090000      1743.63        9.55415700e+00        3.53503846e-07  21.0765  18.7342  18.9278  0.0000
0202-03-30_15:44:22.438000      1743.97        9.58430000e+00        3.73522266e-07  21.0765  18.7342  18.9278  0.0000
0202-03-30_15:44:22.793000      1744.33        9.61420200e+00        3.97941036e-07  21.0765  18.7342  18.9278  0.0000
0202-03-30_15:44:23.156000      1744.69        9.64400700e+00        4.20438526e-07  21.0655  18.7398  18.9126  0.0000
0202-03-30_15:44:23.527000      1745.06        9.67378100e+00        4.49939356e-07  21.0655  18.7398  18.9126  0.0000
0202-03-30_15:44:23.883000      1745.42        9.70379400e+00        4.81237516e-07  21.0655  18.7398  18.9126  0.0000
0202-03-30_15:44:24.250000      1745.78        9.73391600e+00        5.18485426e-07  21.0828  18.7417  18.9468  0.0000
0202-03-30_15:44:24.594000      1746.13        9.76372800e+00        5.47428476e-07  21.0828  18.7417  18.9468  0.0000
0202-03-30_15:44:24.965000      1746.50        9.79347200e+00        5.83188946e-07  21.0679  18.7323  18.9044  0.0000
0202-03-30_15:44:25.312000      1746.85        9.82313500e+00        6.18825466e-07  21.0679  18.7323  18.9044  0.0000
0202-03-30_15:44:25.660000      1747.20        9.85281000e+00        6.56383676e-07  21.0679  18.7323  18.9044  0.0000
0202-03-30_15:44:26.008000      1747.55        9.88283600e+00        7.08754476e-07  21.0809  18.7475  18.9435  0.0000
0202-03-30_15:44:26.367000      1747.90        9.91233700e+00        7.55670726e-07  21.0809  18.7475  18.9435  0.0000
0202-03-30_15:44:26.727000      1748.26        9.94231300e+00        8.05561836e-07  21.0809  18.7475  18.9435  0.0000
0202-03-30_15:44:27.074000      1748.61        9.97214700e+00        8.48945426e-07  21.0812  18.7359  18.9283  0.0000
0202-03-30_15:44:27.440000      1748.98        1.00022500e+01        8.89664016e-07  21.0812  18.7359  18.9283  0.0000
0202-03-30_15:44:27.812000      1749.35        1.00314700e+01        9.32117946e-07  21.0812  18.7359  18.9283  0.0000
0202-03-30_15:44:28.207000      1749.74        1.00615800e+01        9.91863336e-07  21.0688  18.7423  18.9190  0.0000
0202-03-30_15:44:28.555000      1750.09        1.00915300e+01        1.04634072e-06  21.0688  18.7423  18.9190  0.0000
0202-03-30_15:44:28.930000      1750.46        1.01212800e+01        1.11724189e-06  21.0688  18.7423  18.9190  0.0000
0202-03-30_15:44:29.277000      1750.82        1.01510300e+01        1.18572597e-06  21.0909  18.7442  18.9505  0.0000
0202-03-30_15:44:29.630000      1751.17        1.01806800e+01        1.26524188e-06  21.0909  18.7442  18.9505  0.0000
0202-03-30_15:44:29.980000      1751.52        1.02108100e+01        1.33589514e-06  21.0697  18.7351  18.9082  0.0000
0202-03-30_15:44:30.336000      1751.87        1.02404800e+01        1.41212629e-06  21.0697  18.7351  18.9082  0.0000
0202-03-30_15:44:30.695000      1752.23        1.02703800e+01        1.49567067e-06  21.0697  18.7351  18.9082  0.0000
0202-03-30_15:44:31.062000      1752.60        1.02998800e+01        1.57022845e-06  21.0829  18.7497  18.9436  0.0000
0202-03-30_15:44:31.410000      1752.95        1.03302000e+01        1.66474280e-06  21.0829  18.7497  18.9436  0.0000
0202-03-30_15:44:31.760000      1753.30        1.03599600e+01        1.76657059e-06  21.0829  18.7497  18.9436  0.0000
0202-03-30_15:44:32.110000      1753.65        1.03900400e+01        1.87335628e-06  21.0683  18.7368  18.9075  0.0000
0202-03-30_15:44:32.460000      1754.00        1.04193900e+01        1.97995593e-06  21.0683  18.7368  18.9075  0.0000
0202-03-30_15:44:32.830000      1754.37        1.04492400e+01        2.07756898e-06  21.0683  18.7368  18.9075  0.0000
0202-03-30_15:44:33.230000      1754.77        1.04792200e+01        2.20393914e-06  21.0712  18.7428  18.9149  0.0000
0202-03-30_15:44:33.574000      1755.11        1.05091300e+01        2.32820211e-06  21.0712  18.7428  18.9149  0.0000
0202-03-30_15:44:33.926000      1755.46        1.05387900e+01        2.45643157e-06  21.0966  18.7446  18.9542  0.0000
0202-03-30_15:44:34.277000      1755.81        1.05682500e+01        2.59476320e-06  21.0966  18.7446  18.9542  0.0000
0202-03-30_15:44:34.630000      1756.17        1.05984000e+01        2.76253369e-06  21.0966  18.7446  18.9542  0.0000
0202-03-30_15:44:34.977000      1756.51        1.06281900e+01        2.91381843e-06  21.0715  18.7356  18.9073  0.0000
0202-03-30_15:44:35.336000      1756.87        1.06577300e+01        3.07879998e-06  21.0715  18.7356  18.9073  0.0000
0202-03-30_15:44:35.695000      1757.23        1.06878000e+01        3.25803613e-06  21.0715  18.7356  18.9073  0.0000
0202-03-30_15:44:36.060000      1757.59        1.07169900e+01        3.42493895e-06  21.0878  18.7499  18.9432  0.0000
0202-03-30_15:44:36.410000      1757.95        1.07472100e+01        3.62927560e-06  21.0878  18.7499  18.9432  0.0000
0202-03-30_15:44:36.760000      1758.30        1.07771800e+01        3.83472783e-06  21.0878  18.7499  18.9432  0.0000
0202-03-30_15:44:37.110000      1758.64        1.08069500e+01        4.06565241e-06  21.0739  18.7385  18.9077  0.0000
0202-03-30_15:44:37.457000      1758.99        1.08371200e+01        4.28591686e-06  21.0739  18.7385  18.9077  0.0000
0202-03-30_15:44:37.816000      1759.35        1.08664700e+01        4.51225501e-06  21.0739  18.7385  18.9077  0.0000
0202-03-30_15:44:38.215000      1759.75        1.08965200e+01        4.77565533e-06  21.0742  18.7453  18.9171  0.0000
0202-03-30_15:44:38.562000      1760.10        1.09260700e+01        5.03062684e-06  21.0742  18.7453  18.9171  0.0000
0202-03-30_15:44:38.920000      1760.46        1.09557800e+01        5.30722816e-06  21.1002  18.7473  18.9568  0.0000
0202-03-30_15:44:39.273000      1760.81        1.09856400e+01        5.60781440e-06  21.1002  18.7473  18.9568  0.0000
0202-03-30_15:44:39.633000      1761.17        1.10154600e+01        5.93232360e-06  21.1002  18.7473  18.9568  0.0000
0202-03-30_15:44:39.990000      1761.53        1.10455000e+01        6.21419292e-06  21.0764  18.7379  18.9112  0.0000
0202-03-30_15:44:40.348000      1761.88        1.10753700e+01        6.61356978e-06  21.0764  18.7379  18.9112  0.0000
0202-03-30_15:44:40.695000      1762.23        1.11050400e+01        6.95890309e-06  21.0764  18.7379  18.9112  0.0000
0202-03-30_15:44:41.060000      1762.60        1.11354600e+01        7.32537040e-06  21.0958  18.7521  18.9490  0.0000
0202-03-30_15:44:41.410000      1762.95        1.11647700e+01        7.74234859e-06  21.0958  18.7521  18.9490  0.0000
0202-03-30_15:44:41.760000      1763.30        1.11945600e+01        8.18591531e-06  21.0958  18.7521  18.9490  0.0000
0202-03-30_15:44:42.110000      1763.65        1.12243200e+01        8.65551356e-06  21.0788  18.7401  18.9100  0.0000
0202-03-30_15:44:42.460000      1764.00        1.12541300e+01        9.13961527e-06  21.0788  18.7401  18.9100  0.0000
0202-03-30_15:44:42.824000      1764.36        1.12840400e+01        9.62724967e-06  21.0788  18.7401  18.9100  0.0000
0202-03-30_15:44:43.230000      1764.77        1.13136100e+01        1.01730185e-05  21.0832  18.7465  18.9231  0.0000
0202-03-30_15:44:43.580000      1765.11        1.13438300e+01        1.07148828e-05  21.0832  18.7465  18.9231  0.0000
0202-03-30_15:44:43.934000      1765.47        1.13735900e+01        1.13247977e-05  21.0832  18.7465  18.9231  0.0000
0202-03-30_15:44:44.290000      1765.82        1.14032300e+01        1.23823100e-05  21.1068  18.7492  18.9592  0.0000
0202-03-30_15:44:44.637000      1766.17        1.14330000e+01        1.26959752e-05  21.1068  18.7492  18.9592  0.0000
0202-03-30_15:44:44.984000      1766.52        1.14627400e+01        1.33954467e-05  21.0803  18.7398  18.9130  0.0000
0202-03-30_15:44:45.332000      1766.87        1.14927500e+01        1.41393557e-05  21.0803  18.7398  18.9130  0.0000
0202-03-30_15:44:45.680000      1767.22        1.15226800e+01        1.53464802e-05  21.0803  18.7398  18.9130  0.0000
0202-03-30_15:44:46.027000      1767.56        1.15525500e+01        1.56628724e-05  21.1008  18.7540  18.9474  0.0000
0202-03-30_15:44:46.375000      1767.91        1.15824700e+01        1.72760077e-05  21.1008  18.7540  18.9474  0.0000
0202-03-30_15:44:46.730000      1768.27        1.16120700e+01        1.77219937e-05  21.1008  18.7540  18.9474  0.0000
0202-03-30_15:44:47.082000      1768.62        1.16420100e+01        1.91059383e-05  21.0999  18.7419  18.9375  0.0000
0202-03-30_15:44:47.426000      1768.96        1.16718400e+01        1.97951217e-05  21.0999  18.7419  18.9375  0.0000
0202-03-30_15:44:47.773000      1769.31        1.17012300e+01        2.13325212e-05  21.0999  18.7419  18.9375  0.0000
