Repository: shortlab/2025-devitre-PhD

# 2025-devitre-PhD
Data repository for Alexis Devitre's PhD thesis

File: chapter 6/data/tapes/ext_ffj51/Ic/anneal/step06/300k/6 min/Ic_2025-03-30_21-31-44022048_ffj51-ffj51-30p4pm2-03T-afterTc-0nA-anneal300k-6min-22k.txt (part 1 of 2)
# Ic = 12.09 A, n = 20.60 , Tavg = 22.03 K, ffj51-ffj51-30p4pm2-03T-afterTc-0nA-anneal300k-6min-22k
#datetime                        t_s     iHTS_A                vHTS_V                tHTS_K  tTAR_K  tHOL_K  tSPA_K
0202-03-30_21:28:38.540000      6278.14        1.51667200e-02        6.81287889e-09  22.0128  18.8490  19.0278  0.0000
0202-03-30_21:28:38.934000      6278.53        4.94206200e-02        4.45843889e-09  22.0128  18.8490  19.0278  0.0000
0202-03-30_21:28:39.300000      6278.90        7.92536900e-02        9.25778889e-10  22.0168  18.8399  19.0288  0.0000
0202-03-30_21:28:39.680000      6279.28        1.09207900e-01        4.76831889e-09  22.0168  18.8399  19.0288  0.0000
0202-03-30_21:28:40.040000      6279.64        1.39083400e-01        6.13180889e-09  22.0019  18.8424  19.0030  0.0000
0202-03-30_21:28:40.414000      6280.01        1.68637700e-01        1.13998089e-08  22.0019  18.8424  19.0030  0.0000
0202-03-30_21:28:40.785000      6280.38        1.98621500e-01        1.38788689e-08  22.0019  18.8424  19.0030  0.0000
0202-03-30_21:28:41.140000      6280.74        2.28099000e-01        8.48690889e-09  22.0144  18.8395  19.0264  0.0000
0202-03-30_21:28:41.490000      6281.09        2.58170500e-01        2.78507889e-09  22.0144  18.8395  19.0264  0.0000
0202-03-30_21:28:41.836000      6281.44        2.87767000e-01        8.36295889e-09  22.0144  18.8395  19.0264  0.0000
0202-03-30_21:28:42.210000      6281.81        3.17453000e-01       -3.35060111e-09  22.0115  18.8362  19.0100  0.0000
0202-03-30_21:28:42.590000      6282.19        3.47454700e-01       -1.40725311e-08  22.0115  18.8362  19.0100  0.0000
0202-03-30_21:28:42.945000      6282.54        3.77379200e-01        1.38168889e-08  22.0104  18.8507  19.0287  0.0000
0202-03-30_21:28:43.293000      6282.89        4.07269500e-01        3.77669889e-09  22.0104  18.8507  19.0287  0.0000
0202-03-30_21:28:43.656000      6283.25        4.37088700e-01        4.14855889e-09  22.0104  18.8507  19.0287  0.0000
0202-03-30_21:28:44.004000      6283.60        4.67003500e-01        8.17700889e-09  22.0174  18.8404  19.0307  0.0000
0202-03-30_21:28:44.355000      6283.95        4.96604400e-01       -9.11449111e-09  22.0174  18.8404  19.0307  0.0000
0202-03-30_21:28:44.715000      6284.31        5.26954900e-01       -5.73322211e-08  22.0174  18.8404  19.0307  0.0000
0202-03-30_21:28:45.074000      6284.67        5.56516400e-01       -3.42769611e-08  21.9971  18.8428  19.0025  0.0000
0202-03-30_21:28:45.434000      6285.03        5.86225800e-01        5.69786889e-09  21.9971  18.8428  19.0025  0.0000
0202-03-30_21:28:45.793000      6285.39        6.15755500e-01       -1.29570511e-08  21.9971  18.8428  19.0025  0.0000
0202-03-30_21:28:46.152000      6285.75        6.45840800e-01       -8.61870111e-09  22.0119  18.8391  19.0223  0.0000
0202-03-30_21:28:46.500000      6286.10        6.75996900e-01       -1.27921111e-10  22.0119  18.8391  19.0223  0.0000
0202-03-30_21:28:46.895000      6286.49        7.05470500e-01        1.35951889e-09  22.0119  18.8391  19.0223  0.0000
0202-03-30_21:28:47.270000      6286.87        7.35182800e-01       -2.18816611e-08  22.0013  18.8359  19.0031  0.0000
0202-03-30_21:28:47.637000      6287.23        7.65113300e-01        1.02841289e-08  22.0013  18.8359  19.0031  0.0000
0202-03-30_21:28:47.992000      6287.59        7.95198100e-01       -2.91686111e-09  22.0105  18.8502  19.0318  0.0000
0202-03-30_21:28:48.355000      6287.95        8.24502200e-01        1.97927889e-09  22.0105  18.8502  19.0318  0.0000
0202-03-30_21:28:48.710000      6288.31        8.54293200e-01        6.00775889e-09  22.0105  18.8502  19.0318  0.0000
0202-03-30_21:28:49.082000      6288.68        8.83754400e-01        2.50345389e-08  22.0117  18.8397  19.0289  0.0000
0202-03-30_21:28:49.445000      6289.04        9.13950600e-01        9.04459889e-09  22.0117  18.8397  19.0289  0.0000
0202-03-30_21:28:49.820000      6289.42        9.44070300e-01       -8.72841111e-10  22.0117  18.8397  19.0289  0.0000
0202-03-30_21:28:50.168000      6289.77        9.73607500e-01       -9.80465111e-09  21.9984  18.8424  19.0026  0.0000
0202-03-30_21:28:50.530000      6290.13        1.00388100e+00       -1.24732411e-08  21.9984  18.8424  19.0026  0.0000
0202-03-30_21:28:50.895000      6290.49        1.03332300e+00        1.70895889e-08  21.9984  18.8424  19.0026  0.0000
0202-03-30_21:28:51.277000      6290.88        1.06357400e+00        9.15658889e-09  22.0132  18.8473  19.0450  0.0000
0202-03-30_21:28:51.637000      6291.23        1.09277900e+00        1.04580989e-08  22.0132  18.8473  19.0450  0.0000
0202-03-30_21:28:52             6291.60        1.12285700e+00       -5.96570111e-09  22.0057  18.8351  19.0079  0.0000
0202-03-30_21:28:52.363000      6291.96        1.15245500e+00       -1.25971911e-08  22.0057  18.8351  19.0079  0.0000
0202-03-30_21:28:52.715000      6292.31        1.18260000e+00        2.93938889e-10  22.0057  18.8351  19.0079  0.0000
0202-03-30_21:28:53.074000      6292.67        1.21211800e+00        9.40449889e-09  22.0074  18.8496  19.0321  0.0000
0202-03-30_21:28:53.434000      6293.03        1.24235700e+00        1.21934389e-08  22.0074  18.8496  19.0321  0.0000
0202-03-30_21:28:53.790000      6293.39        1.27205100e+00        5.19008889e-09  22.0074  18.8496  19.0321  0.0000
0202-03-30_21:28:54.145000      6293.74        1.30180700e+00        7.66914889e-09  21.9999  18.8374  19.0009  0.0000
0202-03-30_21:28:54.510000      6294.11        1.33173200e+00        3.88857889e-09  21.9999  18.8374  19.0009  0.0000
0202-03-30_21:28:54.914000      6294.51        1.36139100e+00        4.50834889e-09  21.9999  18.8374  19.0009  0.0000
0202-03-30_21:28:55.290000      6294.89        1.39129200e+00       -1.93722111e-09  21.9949  18.8433  19.0052  0.0000
0202-03-30_21:28:55.652000      6295.25        1.42134900e+00       -3.11477111e-09  21.9949  18.8433  19.0052  0.0000
0202-03-30_21:28:56.008000      6295.61        1.45085100e+00        1.03633889e-09  22.0119  18.8479  19.0434  0.0000
0202-03-30_21:28:56.387000      6295.98        1.48067600e+00        5.93192889e-09  22.0119  18.8479  19.0434  0.0000
0202-03-30_21:28:56.750000      6296.35        1.51064000e+00        8.10110889e-09  22.0119  18.8479  19.0434  0.0000
0202-03-30_21:28:57.113000      6296.71        1.54056200e+00        5.80796889e-09  21.9976  18.8362  19.0036  0.0000
0202-03-30_21:28:57.490000      6297.09        1.57052000e+00        6.11785889e-09  21.9976  18.8362  19.0036  0.0000
0202-03-30_21:28:57.883000      6297.48        1.60021800e+00        4.25855889e-09  21.9976  18.8362  19.0036  0.0000
0202-03-30_21:28:58.266000      6297.86        1.62989900e+00        4.25855889e-09  22.0088  18.8506  19.0347  0.0000
0202-03-30_21:28:58.625000      6298.22        1.65967600e+00       -2.43491111e-09  22.0088  18.8506  19.0347  0.0000
0202-03-30_21:28:58.992000      6298.59        1.68937100e+00       -4.17026111e-09  22.0082  18.8394  19.0279  0.0000
0202-03-30_21:28:59.350000      6298.95        1.71929600e+00        7.35738889e-09  22.0082  18.8394  19.0279  0.0000
0202-03-30_21:28:59.700000      6299.30        1.74926400e+00        9.65051889e-09  22.0082  18.8394  19.0279  0.0000
0202-03-30_21:29:00.062000      6299.66        1.77880300e+00        3.01902889e-09  21.9929  18.8430  19.0037  0.0000
0202-03-30_21:29:00.426000      6300.02        1.80856700e+00        4.25855889e-09  21.9929  18.8430  19.0037  0.0000
0202-03-30_21:29:00.785000      6300.38        1.83832800e+00        8.16307889e-09  21.9929  18.8430  19.0037  0.0000
0202-03-30_21:29:01.145000      6300.74        1.86854600e+00        9.09272889e-09  22.0030  18.8371  19.0194  0.0000
0202-03-30_21:29:01.523000      6301.12        1.89825200e+00        5.12564889e-09  22.0030  18.8371  19.0194  0.0000
0202-03-30_21:29:01.918000      6301.51        1.92785600e+00       -2.06714111e-09  22.0030  18.8371  19.0194  0.0000
0202-03-30_21:29:02.290000      6301.89        1.95789000e+00        3.81888889e-09  21.9975  18.8365  19.0017  0.0000
0202-03-30_21:29:02.650000      6302.25        1.98777600e+00        1.28054989e-08  21.9975  18.8365  19.0017  0.0000
0202-03-30_21:29:03.016000      6302.61        2.01739900e+00        1.30534089e-08  22.0005  18.8497  19.0316  0.0000
0202-03-30_21:29:03.370000      6302.97        2.04735300e+00        1.49746789e-08  22.0005  18.8497  19.0316  0.0000
0202-03-30_21:29:03.746000      6303.34        2.07718000e+00        1.44788689e-08  22.0005  18.8497  19.0316  0.0000
0202-03-30_21:29:04.098000      6303.69        2.10682500e+00        1.48507289e-08  22.0077  18.8380  19.0286  0.0000
0202-03-30_21:29:04.477000      6304.08        2.13708400e+00        8.28119889e-09  22.0077  18.8380  19.0286  0.0000
0202-03-30_21:29:04.938000      6304.54        2.16674300e+00        1.11321289e-08  22.0077  18.8380  19.0286  0.0000
0202-03-30_21:29:05.324000      6304.92        2.19649900e+00        1.34252689e-08  21.9932  18.8426  19.0084  0.0000
0202-03-30_21:29:05.684000      6305.28        2.22621900e+00        6.85573889e-09  21.9932  18.8426  19.0084  0.0000
0202-03-30_21:29:06.043000      6305.64        2.25576300e+00        1.26195689e-08  22.0120  18.8462  19.0463  0.0000
0202-03-30_21:29:06.390000      6305.99        2.28592800e+00        1.02024789e-08  22.0120  18.8462  19.0463  0.0000
0202-03-30_21:29:06.750000      6306.35        2.31579900e+00        8.96294889e-09  22.0120  18.8462  19.0463  0.0000
0202-03-30_21:29:07.110000      6306.71        2.34527400e+00        7.16561889e-09  21.9906  18.8454  19.0090  0.0000
0202-03-30_21:29:07.480000      6307.08        2.37537300e+00        9.14851889e-09  21.9906  18.8454  19.0090  0.0000
0202-03-30_21:29:07.940000      6307.54        2.40532700e+00        8.15604889e-09  21.9906  18.8454  19.0090  0.0000
0202-03-30_21:29:08.324000      6307.92        2.43494800e+00        7.18848889e-10  22.0002  18.8504  19.0327  0.0000
0202-03-30_21:29:08.688000      6308.29        2.46456200e+00       -1.94615111e-09  22.0002  18.8504  19.0327  0.0000
0202-03-30_21:29:09.040000      6308.64        2.49438900e+00       -3.86743111e-09  22.0017  18.8389  19.0259  0.0000
0202-03-30_21:29:09.395000      6308.99        2.52421500e+00       -8.63963111e-09  22.0017  18.8389  19.0259  0.0000
0202-03-30_21:29:09.766000      6309.36        2.55469100e+00       -1.62627611e-08  22.0017  18.8389  19.0259  0.0000
0202-03-30_21:29:10.120000      6309.72        2.58436900e+00       -2.24604311e-08  22.0067  18.8514  19.0436  0.0000
0202-03-30_21:29:10.484000      6310.08        2.61406100e+00       -8.08184111e-09  22.0067  18.8514  19.0436  0.0000
0202-03-30_21:29:10.900000      6310.50        2.64401400e+00       -6.71835111e-09  22.0067  18.8514  19.0436  0.0000
0202-03-30_21:29:11.280000      6310.88        2.67356100e+00       -4.48719111e-09  22.0113  18.8478  19.0497  0.0000
0202-03-30_21:29:11.650000      6311.24        2.70311800e+00       -1.51471811e-08  22.0113  18.8478  19.0497  0.0000
0202-03-30_21:29:12.004000      6311.60        2.73319100e+00       -2.47535611e-08  21.9906  18.8378  19.0009  0.0000
0202-03-30_21:29:12.367000      6311.96        2.76292700e+00       -2.44436811e-08  21.9906  18.8378  19.0009  0.0000
0202-03-30_21:29:12.727000      6312.32        2.79318800e+00       -3.16329711e-08  21.9906  18.8378  19.0009  0.0000
0202-03-30_21:29:13.086000      6312.69        2.82265600e+00       -3.56614511e-08  21.9970  18.8512  19.0350  0.0000
0202-03-30_21:29:13.445000      6313.04        2.85260600e+00       -3.23108811e-08  21.9970  18.8512  19.0350  0.0000
0202-03-30_21:29:13.850000      6313.45        2.88226400e+00       -4.20373611e-08  21.9970  18.8512  19.0350  0.0000
0202-03-30_21:29:14.246000      6313.84        2.91238100e+00       -4.21613211e-08  22.0019  18.8387  19.0265  0.0000
0202-03-30_21:29:14.594000      6314.19        2.94199400e+00       -3.90624911e-08  22.0019  18.8387  19.0265  0.0000
0202-03-30_21:29:14.945000      6314.54        2.97193500e+00       -3.65834211e-08  21.9857  18.8437  19.0060  0.0000
0202-03-30_21:29:15.293000      6314.89        3.00173700e+00       -3.55298211e-08  21.9857  18.8437  19.0060  0.0000
0202-03-30_21:29:15.650000      6315.24        3.03142800e+00       -3.59636611e-08  21.9857  18.8437  19.0060  0.0000
0202-03-30_21:29:16.010000      6315.61        3.06126400e+00       -3.11914611e-08  22.0072  18.8456  19.0463  0.0000
0202-03-30_21:29:16.367000      6315.96        3.09114300e+00       -3.21830911e-08  22.0072  18.8456  19.0463  0.0000
0202-03-30_21:29:16.746000      6316.34        3.12088800e+00       -3.06956511e-08  22.0072  18.8456  19.0463  0.0000
0202-03-30_21:29:17.113000      6316.71        3.15034800e+00       -3.44142411e-08  21.9878  18.8370  19.0025  0.0000
0202-03-30_21:29:17.477000      6317.08        3.18064400e+00       -3.46001711e-08  21.9878  18.8370  19.0025  0.0000
0202-03-30_21:29:17.855000      6317.45        3.21057300e+00       -2.74108911e-08  21.9878  18.8370  19.0025  0.0000
0202-03-30_21:29:18.273000      6317.87        3.24019800e+00       -2.02216011e-08  21.9969  18.8506  19.0341  0.0000
0202-03-30_21:29:18.650000      6318.24        3.26988300e+00       -3.05716911e-08  21.9969  18.8506  19.0341  0.0000
0202-03-30_21:29:19.010000      6318.61        3.29990900e+00       -2.93321611e-08  21.9967  18.8381  19.0254  0.0000
0202-03-30_21:29:19.380000      6318.98        3.32988300e+00       -2.51181711e-08  21.9967  18.8381  19.0254  0.0000
0202-03-30_21:29:19.746000      6319.34        3.35942700e+00       -2.40028711e-08  21.9967  18.8381  19.0254  0.0000
0202-03-30_21:29:20.094000      6319.69        3.38926400e+00       -2.68538011e-08  21.9858  18.8442  19.0064  0.0000
0202-03-30_21:29:20.465000      6320.06        3.41944400e+00       -2.31352011e-08  21.9858  18.8442  19.0064  0.0000
0202-03-30_21:29:20.883000      6320.48        3.44874500e+00       -2.66678711e-08  21.9858  18.8442  19.0064  0.0000
0202-03-30_21:29:21.273000      6320.87        3.47920200e+00       -4.51988711e-08  22.0029  18.8456  19.0447  0.0000
0202-03-30_21:29:21.650000      6321.25        3.50840800e+00       -4.61905011e-08  22.0029  18.8456  19.0447  0.0000
0202-03-30_21:29:22.010000      6321.61        3.53865400e+00       -4.03647011e-08  21.9874  18.8368  19.0020  0.0000
0202-03-30_21:29:22.380000      6321.98        3.56836400e+00       -4.60045711e-08  21.9874  18.8368  19.0020  0.0000
0202-03-30_21:29:22.746000      6322.34        3.59794600e+00       -3.81335411e-08  21.9874  18.8368  19.0020  0.0000
0202-03-30_21:29:23.098000      6322.69        3.62797800e+00       -3.73898211e-08  21.9954  18.8513  19.0368  0.0000
0202-03-30_21:29:23.480000      6323.08        3.65773500e+00       -3.25556411e-08  21.9954  18.8513  19.0368  0.0000
0202-03-30_21:29:23.926000      6323.53        3.68758100e+00       -3.19978511e-08  21.9954  18.8513  19.0368  0.0000
0202-03-30_21:29:24.290000      6323.89        3.71747000e+00       -2.97047211e-08  21.9994  18.8395  19.0276  0.0000
0202-03-30_21:29:24.650000      6324.25        3.74704200e+00       -3.78236611e-08  21.9994  18.8395  19.0276  0.0000
0202-03-30_21:29:25             6324.60        3.77686800e+00       -4.30286911e-08  21.9828  18.8464  19.0105  0.0000
0202-03-30_21:29:25.355000      6324.95        3.80675700e+00       -5.06498211e-08  21.9828  18.8464  19.0105  0.0000
0202-03-30_21:29:25.710000      6325.31        3.83658500e+00       -4.37081111e-08  21.9828  18.8464  19.0105  0.0000
0202-03-30_21:29:26.080000      6325.68        3.86647300e+00       -3.80682511e-08  22.0036  18.8467  19.0474  0.0000
0202-03-30_21:29:26.445000      6326.04        3.89664100e+00       -4.04233611e-08  22.0036  18.8467  19.0474  0.0000
0202-03-30_21:29:26.797000      6326.40        3.92616300e+00       -3.83781311e-08  22.0036  18.8467  19.0474  0.0000
0202-03-30_21:29:27.164000      6326.76        3.95612800e+00       -3.88119611e-08  21.9830  18.8385  19.0025  0.0000
0202-03-30_21:29:27.523000      6327.12        3.98596000e+00       -3.57751111e-08  21.9830  18.8385  19.0025  0.0000
0202-03-30_21:29:27.940000      6327.54        4.01573500e+00       -3.77583611e-08  21.9830  18.8385  19.0025  0.0000
0202-03-30_21:29:28.293000      6327.89        4.04590100e+00       -4.66210111e-08  21.9971  18.8514  19.0386  0.0000
0202-03-30_21:29:28.656000      6328.25        4.07520800e+00       -3.70146411e-08  21.9971  18.8514  19.0386  0.0000
0202-03-30_21:29:29.010000      6328.61        4.10503200e+00       -3.34819811e-08  21.9914  18.8387  19.0225  0.0000
0202-03-30_21:29:29.375000      6328.97        4.13486700e+00       -3.53412811e-08  21.9914  18.8387  19.0225  0.0000
0202-03-30_21:29:29.746000      6329.35        4.16480400e+00       -3.10648911e-08  21.9914  18.8387  19.0225  0.0000
0202-03-30_21:29:30.098000      6329.69        4.19469200e+00       -3.57131411e-08  21.9833  18.8459  19.0110  0.0000
0202-03-30_21:29:30.465000      6330.06        4.22439300e+00       -3.44116311e-08  21.9833  18.8459  19.0110  0.0000
0202-03-30_21:29:30.830000      6330.43        4.25421300e+00       -3.50308011e-08  21.9833  18.8459  19.0110  0.0000
0202-03-30_21:29:31.270000      6330.87        4.28391000e+00       -3.64539211e-08  21.9984  18.8462  19.0452  0.0000
0202-03-30_21:29:31.625000      6331.22        4.31391500e+00       -2.75292911e-08  21.9984  18.8462  19.0452  0.0000
0202-03-30_21:29:31.977000      6331.58        4.34396600e+00       -3.00083511e-08  21.9819  18.8388  18.9996  0.0000
0202-03-30_21:29:32.348000      6331.94        4.37332300e+00       -3.11239311e-08  21.9819  18.8388  18.9996  0.0000
0202-03-30_21:29:32.695000      6332.29        4.40337500e+00       -3.65158911e-08  21.9819  18.8388  18.9996  0.0000
0202-03-30_21:29:33.055000      6332.65        4.43304200e+00       -2.56700011e-08  21.9907  18.8516  19.0364  0.0000
0202-03-30_21:29:33.414000      6333.01        4.46254800e+00       -2.32529111e-08  21.9907  18.8516  19.0364  0.0000
0202-03-30_21:29:33.790000      6333.39        4.49243400e+00       -2.16415211e-08  21.9907  18.8516  19.0364  0.0000
0202-03-30_21:29:34.140000      6333.74        4.52223500e+00       -1.99061811e-08  21.9818  18.8399  19.0003  0.0000
0202-03-30_21:29:34.490000      6334.09        4.55191700e+00       -2.21373311e-08  21.9818  18.8399  19.0003  0.0000
0202-03-30_21:29:34.902000      6334.50        4.58176600e+00       -1.97822211e-08  21.9818  18.8399  19.0003  0.0000
0202-03-30_21:29:35.285000      6334.88        4.61201000e+00       -1.58777011e-08  21.9762  18.8460  19.0087  0.0000
0202-03-30_21:29:35.650000      6335.24        4.64170500e+00       -2.25711711e-08  21.9762  18.8460  19.0087  0.0000
0202-03-30_21:29:36.010000      6335.61        4.67134200e+00       -2.82110311e-08  21.9955  18.8449  19.0426  0.0000
0202-03-30_21:29:36.370000      6335.97        4.70121700e+00       -2.31289611e-08  21.9955  18.8449  19.0426  0.0000
0202-03-30_21:29:36.746000      6336.34        4.73067800e+00       -1.06715311e-08  21.9955  18.8449  19.0426  0.0000
0202-03-30_21:29:37.094000      6336.69        4.76076600e+00       -3.04809111e-09  21.9775  18.8378  19.0015  0.0000
0202-03-30_21:29:37.457000      6337.05        4.79083000e+00       -1.02993411e-08  21.9775  18.8378  19.0015  0.0000
0202-03-30_21:29:37.805000      6337.40        4.82055500e+00       -9.86551111e-09  21.9775  18.8378  19.0015  0.0000
0202-03-30_21:29:38.207000      6337.81        4.85026500e+00       -9.74156111e-09  21.9954  18.8514  19.0430  0.0000
0202-03-30_21:29:38.570000      6338.17        4.88017700e+00       -1.35221211e-08  21.9954  18.8514  19.0430  0.0000
0202-03-30_21:29:38.934000      6338.53        4.91037400e+00       -1.33981711e-08  21.9954  18.8514  19.0430  0.0000
0202-03-30_21:29:39.300000      6338.90        4.93999000e+00        1.10433889e-09  21.9898  18.8389  19.0235  0.0000
0202-03-30_21:29:39.684000      6339.28        4.96969100e+00       -2.98611111e-09  21.9898  18.8389  19.0235  0.0000
0202-03-30_21:29:40.043000      6339.64        4.99951500e+00       -1.34601511e-08  21.9817  18.8475  19.0150  0.0000
0202-03-30_21:29:40.410000      6340.01        5.02922500e+00       -1.32742211e-08  21.9817  18.8475  19.0150  0.0000
0202-03-30_21:29:40.777000      6340.37        5.05868200e+00       -1.15388811e-08  21.9817  18.8475  19.0150  0.0000
0202-03-30_21:29:41.137000      6340.73        5.08905300e+00       -1.16008511e-08  21.9843  18.8379  19.0149  0.0000
0202-03-30_21:29:41.492000      6341.09        5.11855400e+00       -1.22206211e-08  21.9843  18.8379  19.0149  0.0000
0202-03-30_21:29:41.920000      6341.52        5.14873400e+00       -1.39559611e-08  21.9843  18.8379  19.0149  0.0000
0202-03-30_21:29:42.280000      6341.88        5.17842600e+00       -4.59750111e-09  21.9753  18.8394  19.0008  0.0000
0202-03-30_21:29:42.645000      6342.24        5.20826800e+00        1.02167589e-08  21.9753  18.8394  19.0008  0.0000
0202-03-30_21:29:43.010000      6342.61        5.23785400e+00        3.83503889e-09  21.9885  18.8521  19.0392  0.0000
0202-03-30_21:29:43.367000      6342.96        5.26784500e+00        9.84118889e-10  21.9885  18.8521  19.0392  0.0000
0202-03-30_21:29:43.727000      6343.32        5.29754700e+00        1.09623389e-08  21.9885  18.8521  19.0392  0.0000
0202-03-30_21:29:44.090000      6343.69        5.32713900e+00        6.37607889e-09  21.9882  18.8386  19.0225  0.0000
0202-03-30_21:29:44.438000      6344.03        5.35683000e+00       -1.68087111e-09  21.9882  18.8386  19.0225  0.0000
0202-03-30_21:29:44.793000      6344.39        5.38698200e+00       -5.03311111e-10  21.9882  18.8386  19.0225  0.0000
0202-03-30_21:29:45.145000      6344.74        5.41669300e+00        9.97071889e-09  21.9910  18.8522  19.0448  0.0000
0202-03-30_21:29:45.492000      6345.09        5.44644400e+00        1.56725589e-08  21.9910  18.8522  19.0448  0.0000
0202-03-30_21:29:45.920000      6345.52        5.47638500e+00        8.04944889e-09  21.9910  18.8522  19.0448  0.0000
0202-03-30_21:29:46.273000      6345.87        5.50623000e+00        2.47155889e-09  21.9945  18.8469  19.0463  0.0000
0202-03-30_21:29:46.650000      6346.25        5.53584500e+00        1.74078989e-08  21.9945  18.8469  19.0463  0.0000
0202-03-30_21:29:47.010000      6346.61        5.56564500e+00        2.03771889e-09  21.9751  18.8403  19.0006  0.0000
0202-03-30_21:29:47.370000      6346.97        5.59530800e+00        2.22364889e-09  21.9751  18.8403  19.0006  0.0000
0202-03-30_21:29:47.746000      6347.34        5.62522500e+00        2.59550889e-09  21.9751  18.8403  19.0006  0.0000
0202-03-30_21:29:48.120000      6347.72        5.65512100e+00        5.44642889e-09  21.9852  18.8524  19.0376  0.0000
0202-03-30_21:29:48.470000      6348.07        5.68463200e+00        6.93386889e-09  21.9852  18.8524  19.0376  0.0000
0202-03-30_21:29:48.832000      6348.43        5.71488100e+00       -2.98236111e-09  21.9852  18.8524  19.0376  0.0000
0202-03-30_21:29:49.260000      6348.86        5.74454900e+00       -6.57700111e-09  21.9874  18.8392  19.0238  0.0000
0202-03-30_21:29:49.625000      6349.22        5.77447800e+00        1.47994889e-09  21.9874  18.8392  19.0238  0.0000
0202-03-30_21:29:49.980000      6349.58        5.80444600e+00        6.06620889e-09  21.9764  18.8482  19.0139  0.0000
0202-03-30_21:29:50.348000      6349.94        5.83421200e+00        6.68597889e-09  21.9764  18.8482  19.0139  0.0000
0202-03-30_21:29:50.710000      6350.31        5.86413500e+00        1.72785889e-09  21.9764  18.8482  19.0139  0.0000
0202-03-30_21:29:51.086000      6350.69        5.89364600e+00       -5.58537111e-09  21.9946  18.8457  19.0478  0.0000
0202-03-30_21:29:51.445000      6351.04        5.92339200e+00       -1.61887111e-09  21.9946  18.8457  19.0478  0.0000
0202-03-30_21:29:51.816000      6351.41        5.95333300e+00        1.10863089e-08  21.9946  18.8457  19.0478  0.0000
0202-03-30_21:29:52.250000      6351.85        5.98329300e+00        8.23538889e-09  21.9745  18.8400  19.0021  0.0000
0202-03-30_21:29:52.625000      6352.22        6.01311700e+00        1.41851389e-08  21.9745  18.8400  19.0021  0.0000
0202-03-30_21:29:52.984000      6352.58        6.04285600e+00        2.17462689e-08  21.9861  18.8530  19.0408  0.0000
0202-03-30_21:29:53.348000      6352.94        6.07278000e+00        1.92672089e-08  21.9861  18.8530  19.0408  0.0000
0202-03-30_21:29:53.710000      6353.31        6.10256100e+00        3.07328689e-08  21.9861  18.8530  19.0408  0.0000
0202-03-30_21:29:54.080000      6353.67        6.13248100e+00        3.33358789e-08  21.9813  18.8385  19.0197  0.0000
0202-03-30_21:29:54.445000      6354.04        6.16233900e+00        2.69522289e-08  21.9813  18.8385  19.0197  0.0000
0202-03-30_21:29:54.793000      6354.39        6.19183400e+00        2.85015989e-08  21.9813  18.8385  19.0197  0.0000
0202-03-30_21:29:55.150000      6354.75        6.22193000e+00        3.02369389e-08  21.9741  18.8475  19.0136  0.0000
0202-03-30_21:29:55.510000      6355.11        6.25158700e+00        3.52570389e-08  21.9741  18.8475  19.0136  0.0000
0202-03-30_21:29:55.914000      6355.51        6.28144100e+00        5.07511689e-08  21.9741  18.8475  19.0136  0.0000
0202-03-30_21:29:56.285000      6355.88        6.31126500e+00        4.45535189e-08  21.9921  18.8448  19.0461  0.0000
0202-03-30_21:29:56.650000      6356.24        6.34067100e+00        4.02771389e-08  21.9921  18.8448  19.0461  0.0000
0202-03-30_21:29:57.016000      6356.61        6.37094300e+00        4.26942289e-08  21.9712  18.8386  18.9989  0.0000
0202-03-30_21:29:57.383000      6356.98        6.40103900e+00        4.69086289e-08  21.9712  18.8386  18.9989  0.0000
0202-03-30_21:29:57.746000      6357.34        6.43055300e+00        4.33759689e-08  21.9712  18.8386  18.9989  0.0000
0202-03-30_21:29:58.094000      6357.69        6.46062400e+00        3.96573789e-08  21.9853  18.8510  19.0410  0.0000
0202-03-30_21:29:58.465000      6358.06        6.49036100e+00        3.63726189e-08  21.9853  18.8510  19.0410  0.0000
0202-03-30_21:29:58.832000      6358.43        6.52022200e+00        3.54429689e-08  21.9853  18.8510  19.0410  0.0000
0202-03-30_21:29:59.246000      6358.85        6.54994300e+00        4.21364389e-08  21.9802  18.8375  19.0159  0.0000
0202-03-30_21:29:59.594000      6359.19        6.58008100e+00        4.17645789e-08  21.9802  18.8375  19.0159  0.0000
0202-03-30_21:29:59.945000      6359.54        6.60972100e+00        4.14546989e-08  21.9802  18.8375  19.0159  0.0000
0202-03-30_21:30:00.312000      6359.91        6.63966800e+00        4.71548789e-08  21.9726  18.8468  19.0161  0.0000
0202-03-30_21:30:00.695000      6360.30        6.66931100e+00        4.68438889e-08  21.9726  18.8468  19.0161  0.0000
0202-03-30_21:30:01.060000      6360.66        6.69924100e+00        4.70917989e-08  21.9894  18.8439  19.0420  0.0000
0202-03-30_21:30:01.426000      6361.02        6.72886400e+00        4.25675089e-08  21.9894  18.8439  19.0420  0.0000
0202-03-30_21:30:01.780000      6361.38        6.75884500e+00        4.34351789e-08  21.9894  18.8439  19.0420  0.0000
0202-03-30_21:30:02.130000      6361.73        6.78840400e+00        4.17618189e-08  21.9764  18.8491  19.0214  0.0000
0202-03-30_21:30:02.480000      6362.08        6.81825800e+00        4.39929689e-08  21.9764  18.8491  19.0214  0.0000
0202-03-30_21:30:02.880000      6362.48        6.84834500e+00        4.91370289e-08  21.9764  18.8491  19.0214  0.0000
0202-03-30_21:30:03.270000      6362.87        6.87794300e+00        5.35373589e-08  21.9859  18.8510  19.0402  0.0000
0202-03-30_21:30:03.625000      6363.22        6.90782000e+00        5.05005089e-08  21.9859  18.8510  19.0402  0.0000
0202-03-30_21:30:03.984000      6363.58        6.93764000e+00        5.52107289e-08  21.9794  18.8373  19.0192  0.0000
0202-03-30_21:30:04.348000      6363.95        6.96727500e+00        5.19879489e-08  21.9794  18.8373  19.0192  0.0000
0202-03-30_21:30:04.695000      6364.29        6.99723600e+00        5.75658389e-08  21.9794  18.8373  19.0192  0.0000
0202-03-30_21:30:05.066000      6364.66        7.02721500e+00        5.53966589e-08  21.9733  18.8481  19.0162  0.0000
0202-03-30_21:30:05.426000      6365.02        7.05704600e+00        5.72559489e-08  21.9733  18.8481  19.0162  0.0000
0202-03-30_21:30:05.790000      6365.39        7.08664700e+00        6.14703589e-08  21.9733  18.8481  19.0162  0.0000
0202-03-30_21:30:06.137000      6365.73        7.11702200e+00        5.21122789e-08  21.9741  18.8371  19.0127  0.0000
0202-03-30_21:30:06.484000      6366.08        7.14674300e+00        3.80439789e-08  21.9741  18.8371  19.0127  0.0000
0202-03-30_21:30:06.920000      6366.52        7.17647900e+00        5.27943989e-08  21.9741  18.8371  19.0127  0.0000
0202-03-30_21:30:07.273000      6366.87        7.20600600e+00        5.44057889e-08  21.9702  18.8408  19.0009  0.0000
0202-03-30_21:30:07.650000      6367.24        7.23625000e+00        5.17407989e-08  21.9702  18.8408  19.0009  0.0000
0202-03-30_21:30:07.996000      6367.59        7.26597000e+00        4.54811689e-08  21.9825  18.8536  19.0403  0.0000
0202-03-30_21:30:08.363000      6367.96        7.29563500e+00        4.30640789e-08  21.9825  18.8536  19.0403  0.0000
0202-03-30_21:30:08.727000      6368.32        7.32543700e+00        4.43655889e-08  21.9825  18.8536  19.0403  0.0000
0202-03-30_21:30:09.080000      6368.68        7.35566500e+00        4.65967389e-08  21.9836  18.8399  19.0206  0.0000
0202-03-30_21:30:09.445000      6369.04        7.38546900e+00        5.49015989e-08  21.9836  18.8399  19.0206  0.0000
0202-03-30_21:30:09.805000      6369.40        7.41525600e+00        5.11830089e-08  21.9836  18.8399  19.0206  0.0000
0202-03-30_21:30:10.227000      6369.82        7.44468400e+00        5.00054489e-08  21.9740  18.8510  19.0169  0.0000
0202-03-30_21:30:10.582000      6370.18        7.47485700e+00        4.21344289e-08  21.9740  18.8510  19.0169  0.0000
0202-03-30_21:30:10.938000      6370.54        7.50478000e+00        4.05850189e-08  21.9740  18.8510  19.0169  0.0000
0202-03-30_21:30:11.290000      6370.89        7.53429000e+00        3.76721189e-08  21.9869  18.8462  19.0440  0.0000
0202-03-30_21:30:11.650000      6371.25        7.56435900e+00        4.68446489e-08  21.9869  18.8462  19.0440  0.0000
0202-03-30_21:30:12.010000      6371.61        7.59383800e+00        4.58527689e-08  21.9695  18.8419  19.0027  0.0000
0202-03-30_21:30:12.375000      6371.97        7.62386300e+00        4.41171689e-08  21.9695  18.8419  19.0027  0.0000
0202-03-30_21:30:12.746000      6372.35        7.65379100e+00        5.37855089e-08  21.9695  18.8419  19.0027  0.0000
0202-03-30_21:30:13.117000      6372.72        7.68342600e+00        5.10585389e-08  21.9858  18.8542  19.0458  0.0000
0202-03-30_21:30:13.473000      6373.07        7.71299000e+00        4.43650689e-08  21.9858  18.8542  19.0458  0.0000
0202-03-30_21:30:13.832000      6373.43        7.74312600e+00        5.06866789e-08  21.9858  18.8542  19.0458  0.0000
0202-03-30_21:30:14.250000      6373.85        7.77265700e+00        4.72159889e-08  21.9775  18.8395  19.0189  0.0000
0202-03-30_21:30:14.600000      6374.20        7.80268700e+00        4.80216889e-08  21.9775  18.8395  19.0189  0.0000
0202-03-30_21:30:14.980000      6374.58        7.83253600e+00        4.56045989e-08  21.9751  18.8506  19.0211  0.0000
0202-03-30_21:30:15.348000      6374.95        7.86227300e+00        4.20719389e-08  21.9751  18.8506  19.0211  0.0000
0202-03-30_21:30:15.710000      6375.31        7.89222300e+00        4.24437989e-08  21.9751  18.8506  19.0211  0.0000
0202-03-30_21:30:16.080000      6375.68        7.92176400e+00        5.28558589e-08  21.9875  18.8464  19.0432  0.0000
0202-03-30_21:30:16.450000      6376.05        7.95179200e+00        5.36615489e-08  21.9875  18.8464  19.0432  0.0000
0202-03-30_21:30:16.797000      6376.39        7.98140800e+00        5.35375989e-08  21.9875  18.8464  19.0432  0.0000
0202-03-30_21:30:17.184000      6376.78        8.01133000e+00        4.54186689e-08  21.9672  18.8423  19.0008  0.0000
0202-03-30_21:30:17.547000      6377.15        8.04122200e+00        4.86414489e-08  21.9672  18.8423  19.0008  0.0000
0202-03-30_21:30:17.910000      6377.51        8.07102900e+00        4.49852189e-08  21.9672  18.8423  19.0008  0.0000
0202-03-30_21:30:18.277000      6377.88        8.10116100e+00        3.63087689e-08  21.9832  18.8544  19.0429  0.0000
0202-03-30_21:30:18.650000      6378.25        8.13063200e+00        4.27543289e-08  21.9832  18.8544  19.0429  0.0000
0202-03-30_21:30:19.010000      6378.61        8.16070000e+00        4.61010589e-08  21.9800  18.8402  19.0206  0.0000
0202-03-30_21:30:19.375000      6378.97        8.19037500e+00        4.99435989e-08  21.9800  18.8402  19.0206  0.0000
0202-03-30_21:30:19.746000      6379.34        8.22018700e+00        5.93020589e-08  21.9800  18.8402  19.0206  0.0000
0202-03-30_21:30:20.094000      6379.69        8.24987200e+00        6.07894989e-08  21.9757  18.8520  19.0235  0.0000
0202-03-30_21:30:20.470000      6380.07        8.27998400e+00        5.29184789e-08  21.9757  18.8520  19.0235  0.0000
0202-03-30_21:30:20.900000      6380.50        8.30947300e+00        5.42819589e-08  21.9757  18.8520  19.0235  0.0000
0202-03-30_21:30:21.280000      6380.88        8.33977600e+00        5.53355589e-08  21.9888  18.8476  19.0468  0.0000
0202-03-30_21:30:21.650000      6381.25        8.36898200e+00        5.34762689e-08  21.9888  18.8476  19.0468  0.0000
0202-03-30_21:30:22.010000      6381.61        8.39919900e+00        5.50256789e-08  21.9694  18.8440  19.0036  0.0000
0202-03-30_21:30:22.375000      6381.97        8.42878700e+00        6.25248389e-08  21.9694  18.8440  19.0036  0.0000
0202-03-30_21:30:22.746000      6382.35        8.45845600e+00        6.66772689e-08  21.9694  18.8440  19.0036  0.0000
0202-03-30_21:30:23.094000      6382.69        8.48833700e+00        6.90943489e-08  21.9835  18.8555  19.0470  0.0000
0202-03-30_21:30:23.477000      6383.07        8.51811800e+00        7.36807289e-08  21.9835  18.8555  19.0470  0.0000
0202-03-30_21:30:23.887000      6383.48        8.54807700e+00        7.64084989e-08  21.9835  18.8555  19.0470  0.0000
0202-03-30_21:30:24.258000      6383.86        8.57803000e+00        7.23182789e-08  21.9784  18.8413  19.0196  0.0000
0202-03-30_21:30:24.613000      6384.21        8.60796400e+00        6.73601589e-08  21.9784  18.8413  19.0196  0.0000
0202-03-30_21:30:24.990000      6384.59        8.63749400e+00        8.16147589e-08  21.9700  18.8534  19.0191  0.0000
0202-03-30_21:30:25.348000      6384.94        8.66740900e+00        8.07470889e-08  21.9700  18.8534  19.0191  0.0000
0202-03-30_21:30:25.695000      6385.29        8.69697900e+00        7.19464189e-08  21.9700  18.8534  19.0191  0.0000
0202-03-30_21:30:26.055000      6385.65        8.72692900e+00        7.91356989e-08  21.9930  18.8484  19.0495  0.0000
0202-03-30_21:30:26.414000      6386.01        8.75680900e+00        8.46516089e-08  21.9930  18.8484  19.0495  0.0000
0202-03-30_21:30:26.790000      6386.39        8.78645900e+00        8.96717089e-08  21.9930  18.8484  19.0495  0.0000
0202-03-30_21:30:27.137000      6386.74        8.81629800e+00        9.04154289e-08  21.9756  18.8559  19.0276  0.0000
0202-03-30_21:30:27.484000      6387.08        8.84612300e+00        7.70904789e-08  21.9756  18.8559  19.0276  0.0000
0202-03-30_21:30:27.920000      6387.52        8.87562200e+00        8.39078889e-08  21.9756  18.8559  19.0276  0.0000
0202-03-30_21:30:28.285000      6387.88        8.90597100e+00        9.59313389e-08  21.9868  18.8568  19.0462  0.0000
0202-03-30_21:30:28.650000      6388.24        8.93538900e+00        9.28325089e-08  21.9868  18.8568  19.0462  0.0000
0202-03-30_21:30:29.010000      6388.61        8.96549000e+00        9.26465789e-08  21.9763  18.8413  19.0187  0.0000
0202-03-30_21:30:29.370000      6388.97        8.99499000e+00        8.81840989e-08  21.9763  18.8413  19.0187  0.0000
0202-03-30_21:30:29.746000      6389.35        9.02523400e+00        9.21500789e-08  21.9763  18.8413  19.0187  0.0000
0202-03-30_21:30:30.098000      6389.70        9.05491800e+00        8.89271189e-08  21.9747  18.8536  19.0232  0.0000
0202-03-30_21:30:30.470000      6390.07        9.08453600e+00        9.15301389e-08  21.9747  18.8536  19.0232  0.0000
0202-03-30_21:30:30.848000      6390.45        9.11445700e+00        8.27294689e-08  21.9747  18.8536  19.0232  0.0000
0202-03-30_21:30:31.242000      6390.84        9.14414500e+00        8.89890989e-08  21.9887  18.8477  19.0444  0.0000
0202-03-30_21:30:31.590000      6391.19        9.17403900e+00        9.27076889e-08  21.9887  18.8477  19.0444  0.0000
0202-03-30_21:30:31.938000      6391.54        9.20382500e+00        9.27696689e-08  21.9723  18.8437  19.0045  0.0000
0202-03-30_21:30:32.312000      6391.91        9.23369900e+00        8.84932889e-08  21.9723  18.8437  19.0045  0.0000
0202-03-30_21:30:32.688000      6392.29        9.26336700e+00        8.61381789e-08  21.9723  18.8437  19.0045  0.0000
0202-03-30_21:30:33.047000      6392.65        9.29363000e+00        8.43408589e-08  21.9843  18.8546  19.0441  0.0000
0202-03-30_21:30:33.426000      6393.02        9.32337100e+00        8.51465589e-08  21.9843  18.8546  19.0441  0.0000
0202-03-30_21:30:33.785000      6393.38        9.35330100e+00        8.89271189e-08  21.9843  18.8546  19.0441  0.0000
0202-03-30_21:30:34.145000      6393.74        9.38277700e+00        8.37210989e-08  21.9695  18.8445  19.0034  0.0000
0202-03-30_21:30:34.492000      6394.09        9.41262700e+00        8.55803889e-08  21.9695  18.8445  19.0034  0.0000
0202-03-30_21:30:34.906000      6394.50        9.44249500e+00        9.04765389e-08  21.9695  18.8445  19.0034  0.0000
0202-03-30_21:30:35.273000      6394.87        9.47217800e+00        8.83690289e-08  21.9716  18.8512  19.0209  0.0000
0202-03-30_21:30:35.650000      6395.25        9.50221100e+00        8.35962289e-08  21.9716  18.8512  19.0209  0.0000
0202-03-30_21:30:36.010000      6395.61        9.53195300e+00        7.71505689e-08  21.9875  18.8459  19.0454  0.0000
0202-03-30_21:30:36.367000      6395.96        9.56144800e+00        7.49194189e-08  21.9875  18.8459  19.0454  0.0000
0202-03-30_21:30:36.727000      6396.32        9.59141800e+00        7.93817289e-08  21.9875  18.8459  19.0454  0.0000
0202-03-30_21:30:37.086000      6396.69        9.62138100e+00        8.47736889e-08  21.9727  18.8439  19.0082  0.0000
0202-03-30_21:30:37.445000      6397.05        9.65125200e+00        7.93817289e-08  21.9727  18.8439  19.0082  0.0000
0202-03-30_21:30:37.797000      6397.40        9.68084200e+00        8.60132189e-08  21.9727  18.8439  19.0082  0.0000
0202-03-30_21:30:38.164000      6397.76        9.71061500e+00        8.96698289e-08  21.9867  18.8555  19.0497  0.0000
0202-03-30_21:30:38.530000      6398.13        9.74044000e+00        8.78725089e-08  21.9867  18.8555  19.0497  0.0000
0202-03-30_21:30:38.918000      6398.52        9.77019800e+00        9.66731789e-08  21.9867  18.8555  19.0497  0.0000
0202-03-30_21:30:39.285000      6398.88        9.80015500e+00        9.73549289e-08  21.9797  18.8407  19.0171  0.0000
0202-03-30_21:30:39.650000      6399.25        9.82997100e+00        1.01569329e-07  21.9797  18.8407  19.0171  0.0000
0202-03-30_21:30:39.996000      6399.59        9.85983300e+00        1.06403499e-07  21.9719  18.8530  19.0215  0.0000
0202-03-30_21:30:40.367000      6399.97        9.88942400e+00        1.06651409e-07  21.9719  18.8530  19.0215  0.0000
0202-03-30_21:30:40.727000      6400.32        9.91934800e+00        1.06217569e-07  21.9719  18.8530  19.0215  0.0000
0202-03-30_21:30:41.090000      6400.69        9.94932800e+00        1.13716139e-07  21.9896  18.8469  19.0435  0.0000
