Repository: shortlab/2025-devitre-PhD

# 2025-devitre-PhD
Data repository for Alexis Devitre's PhD thesis

File: chapter 6/data/tapes/ext_ffj51/Ic/anneal/step06/300k/6 min/Ic_2025-03-30_21-08-53589261_ffj51-ffj51-30p4pm2-03T-afterTc-0nA-anneal300k-6min-22k.txt (part 2 of 2)
# Ic = 12.31 A, n = 21.75 , Tavg = 21.80 K, ffj51-ffj51-30p4pm2-03T-afterTc-0nA-anneal300k-6min-22k
#datetime                        t_s     iHTS_A                vHTS_V                tHTS_K  tTAR_K  tHOL_K  tSPA_K
0202-03-30_21:07:51.490000      5031.08        9.97064900e+00       -1.38607689e-07  21.7617  18.5235  18.7212  0.0000
0202-03-30_21:07:51.850000      5031.45        1.00004600e+01       -1.39599309e-07  21.7617  18.5235  18.7212  0.0000
0202-03-30_21:07:52.215000      5031.81        1.00299000e+01       -1.35137009e-07  21.7414  18.5241  18.6846  0.0000
0202-03-30_21:07:52.574000      5032.17        1.00597000e+01       -1.33091779e-07  21.7414  18.5241  18.6846  0.0000
0202-03-30_21:07:52.938000      5032.54        1.00899800e+01       -1.40219069e-07  21.7414  18.5241  18.6846  0.0000
0202-03-30_21:07:53.290000      5032.89        1.01195800e+01       -1.35756769e-07  21.7634  18.5340  18.7363  0.0000
0202-03-30_21:07:53.645000      5033.24        1.01493800e+01       -1.40033139e-07  21.7634  18.5340  18.7363  0.0000
0202-03-30_21:07:53.992000      5033.59        1.01789700e+01       -1.41644529e-07  21.7491  18.5182  18.6893  0.0000
0202-03-30_21:07:54.348000      5033.95        1.02093300e+01       -1.41148719e-07  21.7491  18.5182  18.6893  0.0000
0202-03-30_21:07:54.707000      5034.30        1.02388500e+01       -1.41210699e-07  21.7491  18.5182  18.6893  0.0000
0202-03-30_21:07:55.055000      5034.65        1.02687400e+01       -1.43999639e-07  21.7466  18.5341  18.7079  0.0000
0202-03-30_21:07:55.402000      5035.00        1.02985800e+01       -1.45053229e-07  21.7466  18.5341  18.7079  0.0000
0202-03-30_21:07:55.760000      5035.36        1.03283200e+01       -1.37058769e-07  21.7466  18.5341  18.7079  0.0000
0202-03-30_21:07:56.113000      5035.71        1.03578900e+01       -1.39168969e-07  21.7627  18.5253  18.7206  0.0000
0202-03-30_21:07:56.460000      5036.06        1.03879900e+01       -1.37001289e-07  21.7627  18.5253  18.7206  0.0000
0202-03-30_21:07:56.810000      5036.41        1.04173100e+01       -1.37497099e-07  21.7627  18.5253  18.7206  0.0000
0202-03-30_21:07:57.220000      5036.82        1.04471800e+01       -1.35637809e-07  21.7418  18.5250  18.6851  0.0000
0202-03-30_21:07:57.566000      5037.17        1.04770800e+01       -1.36009669e-07  21.7418  18.5250  18.6851  0.0000
0202-03-30_21:07:57.920000      5037.52        1.05068800e+01       -1.39108489e-07  21.7418  18.5250  18.6851  0.0000
0202-03-30_21:07:58.270000      5037.87        1.05367000e+01       -1.43074989e-07  21.7620  18.5340  18.7320  0.0000
0202-03-30_21:07:58.617000      5038.22        1.05664700e+01       -1.39046509e-07  21.7620  18.5340  18.7320  0.0000
0202-03-30_21:07:58.965000      5038.56        1.05963700e+01       -1.29688069e-07  21.7476  18.5187  18.6908  0.0000
0202-03-30_21:07:59.312000      5038.91        1.06259800e+01       -1.27332959e-07  21.7476  18.5187  18.6908  0.0000
0202-03-30_21:07:59.660000      5039.26        1.06560800e+01       -1.31733289e-07  21.7476  18.5187  18.6908  0.0000
0202-03-30_21:08:00.008000      5039.61        1.06859100e+01       -1.31485389e-07  21.7514  18.5337  18.7098  0.0000
0202-03-30_21:08:00.355000      5039.95        1.07154700e+01       -1.33964439e-07  21.7514  18.5337  18.7098  0.0000
0202-03-30_21:08:00.703000      5040.30        1.07453500e+01       -1.30059929e-07  21.7514  18.5337  18.7098  0.0000
0202-03-30_21:08:01.062000      5040.66        1.07751900e+01       -1.30059929e-07  21.7602  18.5246  18.7211  0.0000
0202-03-30_21:08:01.410000      5041.01        1.08048700e+01       -1.29812019e-07  21.7602  18.5246  18.7211  0.0000
0202-03-30_21:08:01.758000      5041.36        1.08346900e+01       -1.32166869e-07  21.7602  18.5246  18.7211  0.0000
0202-03-30_21:08:02.105000      5041.70        1.08645400e+01       -1.37062509e-07  21.7415  18.5245  18.6805  0.0000
0202-03-30_21:08:02.453000      5042.05        1.08941900e+01       -1.42144489e-07  21.7415  18.5245  18.6805  0.0000
0202-03-30_21:08:02.816000      5042.41        1.09241000e+01       -1.45491219e-07  21.7415  18.5245  18.6805  0.0000
0202-03-30_21:08:03.210000      5042.81        1.09540400e+01       -1.56151169e-07  21.7637  18.5333  18.7342  0.0000
0202-03-30_21:08:03.555000      5043.15        1.09837700e+01       -1.55469429e-07  21.7637  18.5333  18.7342  0.0000
0202-03-30_21:08:03.906000      5043.51        1.10133700e+01       -1.61357199e-07  21.7637  18.5333  18.7342  0.0000
0202-03-30_21:08:04.270000      5043.87        1.10434200e+01       -1.63650319e-07  21.7506  18.5185  18.6936  0.0000
0202-03-30_21:08:04.625000      5044.22        1.10731600e+01       -1.56708959e-07  21.7506  18.5185  18.6936  0.0000
0202-03-30_21:08:04.984000      5044.58        1.11032700e+01       -1.49147829e-07  21.7519  18.5340  18.7122  0.0000
0202-03-30_21:08:05.332000      5044.93        1.11325300e+01       -1.51007129e-07  21.7519  18.5340  18.7122  0.0000
0202-03-30_21:08:05.680000      5045.28        1.11623900e+01       -1.51750839e-07  21.7519  18.5340  18.7122  0.0000
0202-03-30_21:08:06.040000      5045.64        1.11921400e+01       -1.53052349e-07  21.7605  18.5244  18.7182  0.0000
0202-03-30_21:08:06.387000      5045.98        1.12221000e+01       -1.49891549e-07  21.7605  18.5244  18.7182  0.0000
0202-03-30_21:08:06.734000      5046.33        1.12518300e+01       -1.51378989e-07  21.7605  18.5244  18.7182  0.0000
0202-03-30_21:08:07.082000      5046.68        1.12819900e+01       -1.45243319e-07  21.7436  18.5248  18.6822  0.0000
0202-03-30_21:08:07.430000      5047.03        1.13118100e+01       -1.43817859e-07  21.7436  18.5248  18.6822  0.0000
0202-03-30_21:08:07.790000      5047.39        1.13417200e+01       -1.42513679e-07  21.7436  18.5248  18.6822  0.0000
0202-03-30_21:08:08.137000      5047.73        1.13715400e+01       -1.36066349e-07  21.7615  18.5342  18.7315  0.0000
0202-03-30_21:08:08.484000      5048.08        1.14010300e+01       -1.36686119e-07  21.7615  18.5342  18.7315  0.0000
0202-03-30_21:08:08.883000      5048.48        1.14309200e+01       -1.42016089e-07  21.7615  18.5342  18.7315  0.0000
0202-03-30_21:08:09.250000      5048.85        1.14604900e+01       -1.46850249e-07  21.7534  18.5194  18.6917  0.0000
0202-03-30_21:08:09.598000      5049.20        1.14904700e+01       -1.38731339e-07  21.7534  18.5194  18.6917  0.0000
0202-03-30_21:08:09.950000      5049.55        1.15204000e+01       -1.36190309e-07  21.7534  18.5194  18.6917  0.0000
0202-03-30_21:08:10.310000      5049.90        1.15508300e+01       -1.30860329e-07  21.7561  18.5350  18.7152  0.0000
0202-03-30_21:08:10.664000      5050.26        1.15802900e+01       -1.30984289e-07  21.7561  18.5350  18.7152  0.0000
0202-03-30_21:08:11.027000      5050.63        1.16102600e+01       -1.30364519e-07  21.7654  18.5252  18.7208  0.0000
0202-03-30_21:08:11.375000      5050.97        1.16399800e+01       -1.22803399e-07  21.7654  18.5252  18.7208  0.0000
0202-03-30_21:08:11.723000      5051.32        1.16698800e+01       -1.23918969e-07  21.7654  18.5252  18.7208  0.0000
0202-03-30_21:08:12.070000      5051.67        1.16998300e+01       -1.20510269e-07  21.7466  18.5268  18.6871  0.0000
0202-03-30_21:08:12.418000      5052.02        1.17295600e+01       -1.15490179e-07  21.7466  18.5268  18.6871  0.0000
0202-03-30_21:08:12.777000      5052.38        1.17590300e+01       -1.12515309e-07  21.7466  18.5268  18.6871  0.0000
0202-03-30_21:08:13.125000      5052.72        1.17893100e+01       -1.09974279e-07  21.7671  18.5351  18.7322  0.0000
0202-03-30_21:08:13.473000      5053.07        1.18191400e+01       -1.07558639e-07  21.7671  18.5351  18.7322  0.0000
0202-03-30_21:08:13.832000      5053.43        1.18486200e+01       -1.06507919e-07  21.7671  18.5351  18.7322  0.0000
0202-03-30_21:08:14.230000      5053.83        1.18788300e+01       -9.72119294e-08  21.7509  18.5197  18.6904  0.0000
0202-03-30_21:08:14.582000      5054.18        1.19084100e+01       -9.28735794e-08  21.7509  18.5197  18.6904  0.0000
0202-03-30_21:08:14.938000      5054.54        1.19383700e+01       -8.06642194e-08  21.7509  18.5197  18.6904  0.0000
0202-03-30_21:08:15.290000      5054.89        1.19682900e+01       -7.52102894e-08  21.7549  18.5356  18.7104  0.0000
0202-03-30_21:08:15.637000      5055.23        1.19979900e+01       -7.37228494e-08  21.7549  18.5356  18.7104  0.0000
0202-03-30_21:08:15.984000      5055.58        1.20280800e+01       -6.16994194e-08  21.7683  18.5259  18.7236  0.0000
0202-03-30_21:08:16.340000      5055.94        1.20577200e+01       -5.72990894e-08  21.7683  18.5259  18.7236  0.0000
0202-03-30_21:08:16.700000      5056.30        1.20873900e+01       -5.53158394e-08  21.7683  18.5259  18.7236  0.0000
0202-03-30_21:08:17.047000      5056.64        1.21175500e+01       -4.47798394e-08  21.7476  18.5272  18.6889  0.0000
0202-03-30_21:08:17.395000      5056.99        1.21471800e+01       -3.64749994e-08  21.7476  18.5272  18.6889  0.0000
0202-03-30_21:08:17.754000      5057.35        1.21767700e+01       -2.77982894e-08  21.7476  18.5272  18.6889  0.0000
0202-03-30_21:08:18.100000      5057.70        1.22070400e+01       -1.68284594e-08  21.7680  18.5364  18.7361  0.0000
0202-03-30_21:08:18.450000      5058.05        1.22365800e+01       -1.02445944e-09  21.7680  18.5364  18.7361  0.0000
0202-03-30_21:08:18.797000      5058.39        1.22664500e+01        8.58189056e-09  21.7680  18.5364  18.7361  0.0000
0202-03-30_21:08:19.150000      5058.75        1.22966400e+01        1.88699806e-08  21.7522  18.5212  18.6919  0.0000
0202-03-30_21:08:19.508000      5059.11        1.23264400e+01        2.68666006e-08  21.7522  18.5212  18.6919  0.0000
0202-03-30_21:08:19.900000      5059.50        1.23561000e+01        4.98609706e-08  21.7522  18.5212  18.6919  0.0000
0202-03-30_21:08:20.246000      5059.85        1.23856100e+01        6.13885806e-08  21.7608  18.5372  18.7142  0.0000
0202-03-30_21:08:20.594000      5060.19        1.24155300e+01        6.29379906e-08  21.7608  18.5372  18.7142  0.0000
0202-03-30_21:08:20.960000      5060.56        1.24457500e+01        7.57671206e-08  21.7608  18.5372  18.7142  0.0000
0202-03-30_21:08:21.310000      5060.91        1.24750400e+01        8.58692806e-08  21.7664  18.5271  18.7176  0.0000
0202-03-30_21:08:21.656000      5061.25        1.25049400e+01        1.09234391e-07  21.7664  18.5271  18.7176  0.0000
0202-03-30_21:08:22.004000      5061.60        1.25345300e+01        1.23922811e-07  21.7518  18.5279  18.6855  0.0000
0202-03-30_21:08:22.360000      5061.96        1.25643200e+01        1.39912731e-07  21.7518  18.5279  18.6855  0.0000
0202-03-30_21:08:22.707000      5062.30        1.25947200e+01        1.66996441e-07  21.7518  18.5279  18.6855  0.0000
0202-03-30_21:08:23.062000      5062.66        1.26243800e+01        1.94204091e-07  21.7722  18.5364  18.7365  0.0000
0202-03-30_21:08:23.420000      5063.02        1.26542300e+01        2.07033221e-07  21.7722  18.5364  18.7365  0.0000
0202-03-30_21:08:23.770000      5063.37        1.26835600e+01        2.27299511e-07  21.7722  18.5364  18.7365  0.0000
0202-03-30_21:08:24.117000      5063.72        1.27135100e+01        2.48371501e-07  21.7614  18.5220  18.6957  0.0000
0202-03-30_21:08:24.477000      5064.07        1.27432700e+01        2.66096761e-07  21.7614  18.5220  18.6957  0.0000
0202-03-30_21:08:24.830000      5064.43        1.27731000e+01        2.89028041e-07  21.7614  18.5220  18.6957  0.0000
0202-03-30_21:08:25.254000      5064.85        1.28027700e+01        3.12950761e-07  21.7604  18.5381  18.7160  0.0000
0202-03-30_21:08:25.600000      5065.20        1.28328800e+01        3.38732671e-07  21.7604  18.5381  18.7160  0.0000
0202-03-30_21:08:25.960000      5065.56        1.28622400e+01        3.70650541e-07  21.7724  18.5282  18.7194  0.0000
0202-03-30_21:08:26.320000      5065.92        1.28923300e+01        4.01328881e-07  21.7724  18.5282  18.7194  0.0000
0202-03-30_21:08:26.668000      5066.27        1.29218600e+01        4.31821291e-07  21.7724  18.5282  18.7194  0.0000
0202-03-30_21:08:27.016000      5066.61        1.29518900e+01        4.59152901e-07  21.7564  18.5298  18.6913  0.0000
0202-03-30_21:08:27.375000      5066.98        1.29817300e+01        4.85492891e-07  21.7564  18.5298  18.6913  0.0000
0202-03-30_21:08:27.723000      5067.32        1.30114200e+01        5.13816121e-07  21.7564  18.5298  18.6913  0.0000
0202-03-30_21:08:28.070000      5067.67        1.30418100e+01        5.53605001e-07  21.7759  18.5374  18.7337  0.0000
0202-03-30_21:08:28.418000      5068.02        1.30710400e+01        5.94509451e-07  21.7759  18.5374  18.7337  0.0000
0202-03-30_21:08:28.766000      5068.36        1.31008600e+01        6.37087271e-07  21.7759  18.5374  18.7337  0.0000
0202-03-30_21:08:29.113000      5068.71        1.31307200e+01        6.79851021e-07  21.7608  18.5225  18.6929  0.0000
0202-03-30_21:08:29.470000      5069.07        1.31604400e+01        7.17036881e-07  21.7608  18.5225  18.6929  0.0000
0202-03-30_21:08:29.848000      5069.45        1.31899200e+01        7.55400301e-07  21.7608  18.5225  18.6929  0.0000
0202-03-30_21:08:30.246000      5069.85        1.32201200e+01        7.96614631e-07  21.7651  18.5385  18.7164  0.0000
0202-03-30_21:08:30.594000      5070.19        1.32501300e+01        8.46071841e-07  21.7651  18.5385  18.7164  0.0000
0202-03-30_21:08:30.945000      5070.54        1.32799100e+01        8.99185001e-07  21.7651  18.5385  18.7164  0.0000
0202-03-30_21:08:31.312000      5070.91        1.33097500e+01        9.44857151e-07  21.7768  18.5270  18.7221  0.0000
0202-03-30_21:08:31.656000      5071.26        1.33393500e+01        9.98093681e-07  21.7768  18.5270  18.7221  0.0000
0202-03-30_21:08:32.008000      5071.60        1.33689300e+01        1.05467823e-06  21.7559  18.5283  18.6883  0.0000
0202-03-30_21:08:32.363000      5071.96        1.33990600e+01        1.11188255e-06  21.7559  18.5283  18.6883  0.0000
0202-03-30_21:08:32.710000      5072.31        1.34289900e+01        1.17385906e-06  21.7559  18.5283  18.6883  0.0000
0202-03-30_21:08:33.060000      5072.66        1.34593100e+01        1.23633138e-06  21.7816  18.5368  18.7376  0.0000
0202-03-30_21:08:33.406000      5073.01        1.34888300e+01        1.30351392e-06  21.7816  18.5368  18.7376  0.0000
0202-03-30_21:08:33.754000      5073.35        1.35185600e+01        1.36530450e-06  21.7816  18.5368  18.7376  0.0000
0202-03-30_21:08:34.100000      5073.70        1.35486600e+01        1.44822906e-06  21.7600  18.5221  18.6897  0.0000
0202-03-30_21:08:34.450000      5074.05        1.35782700e+01        1.53518211e-06  21.7600  18.5221  18.6897  0.0000
0202-03-30_21:08:34.797000      5074.40        1.36080900e+01        1.60323231e-06  21.7600  18.5221  18.6897  0.0000
0202-03-30_21:08:35.152000      5074.75        1.36380800e+01        1.68497933e-06  21.7701  18.5385  18.7150  0.0000
0202-03-30_21:08:35.510000      5075.11        1.36672900e+01        1.77304795e-06  21.7701  18.5385  18.7150  0.0000
0202-03-30_21:08:35.880000      5075.48        1.36973200e+01        1.87326396e-06  21.7701  18.5385  18.7150  0.0000
0202-03-30_21:08:36.240000      5075.84        1.37271600e+01        1.98519353e-06  21.7801  18.5283  18.7251  0.0000
0202-03-30_21:08:36.586000      5076.18        1.37573200e+01        2.07196065e-06  21.7801  18.5283  18.7251  0.0000
0202-03-30_21:08:36.938000      5076.53        1.37868000e+01        2.16226237e-06  21.7801  18.5283  18.7251  0.0000
0202-03-30_21:08:37.285000      5076.88        1.38166800e+01        2.27208761e-06  21.7625  18.5304  18.6903  0.0000
0202-03-30_21:08:37.640000      5077.24        1.38465100e+01        2.38593834e-06  21.7625  18.5304  18.6903  0.0000
0202-03-30_21:08:37.990000      5077.59        1.38763600e+01        2.50555289e-06  21.7837  18.5381  18.7405  0.0000
0202-03-30_21:08:38.336000      5077.94        1.39063000e+01        2.63601330e-06  21.7837  18.5381  18.7405  0.0000
0202-03-30_21:08:38.684000      5078.28        1.39357500e+01        2.77744355e-06  21.7837  18.5381  18.7405  0.0000
0202-03-30_21:08:39.030000      5078.63        1.39658400e+01        2.90939141e-06  21.7687  18.5234  18.6956  0.0000
0202-03-30_21:08:39.380000      5078.98        1.39955900e+01        3.02132087e-06  21.7687  18.5234  18.6956  0.0000
0202-03-30_21:08:39.727000      5079.33        1.40256400e+01        3.17272933e-06  21.7687  18.5234  18.6956  0.0000
0202-03-30_21:08:40.074000      5079.67        1.40552600e+01        3.34545768e-06  21.7731  18.5392  18.7125  0.0000
0202-03-30_21:08:40.420000      5080.02        1.40847600e+01        3.51583093e-06  21.7731  18.5392  18.7125  0.0000
0202-03-30_21:08:40.773000      5080.37        1.41151100e+01        3.68366315e-06  21.7731  18.5392  18.7125  0.0000
0202-03-30_21:08:41.120000      5080.72        1.41454100e+01        3.85738313e-06  21.7818  18.5286  18.7227  0.0000
0202-03-30_21:08:41.477000      5081.08        1.41747500e+01        4.02980160e-06  21.7818  18.5286  18.7227  0.0000
0202-03-30_21:08:41.848000      5081.45        1.42041600e+01        4.22261033e-06  21.7818  18.5286  18.7227  0.0000
0202-03-30_21:08:42.240000      5081.84        1.42343000e+01        4.42948770e-06  21.7691  18.5304  18.6902  0.0000
0202-03-30_21:08:42.586000      5082.19        1.42643000e+01        4.64045553e-06  21.7691  18.5304  18.6902  0.0000
0202-03-30_21:08:42.938000      5082.54        1.42940900e+01        4.89022099e-06  21.7691  18.5304  18.6902  0.0000
0202-03-30_21:08:43.290000      5082.89        1.43239300e+01        5.13013202e-06  21.7889  18.5387  18.7420  0.0000
0202-03-30_21:08:43.637000      5083.24        1.43536200e+01        5.36062235e-06  21.7889  18.5387  18.7420  0.0000
0202-03-30_21:08:43.984000      5083.58        1.43832700e+01        5.60121484e-06  21.7694  18.5238  18.6906  0.0000
0202-03-30_21:08:44.332000      5083.93        1.44131400e+01        5.85283913e-06  21.7694  18.5238  18.6906  0.0000
0202-03-30_21:08:44.688000      5084.28        1.44428800e+01        6.14171126e-06  21.7694  18.5238  18.6906  0.0000
0202-03-30_21:08:45.030000      5084.63        1.44727000e+01        6.46467042e-06  21.7793  18.5400  18.7194  0.0000
0202-03-30_21:08:45.380000      5084.98        1.45027200e+01        6.75310871e-06  21.7793  18.5400  18.7194  0.0000
0202-03-30_21:08:45.740000      5085.34        1.45323900e+01        7.06615209e-06  21.7793  18.5400  18.7194  0.0000
0202-03-30_21:08:46.098000      5085.70        1.45621200e+01        7.43472775e-06  21.7901  18.5303  18.7271  0.0000
0202-03-30_21:08:46.460000      5086.06        1.45917500e+01        7.69949265e-06  21.7901  18.5303  18.7271  0.0000
0202-03-30_21:08:46.848000      5086.45        1.46213700e+01        8.10215592e-06  21.7901  18.5303  18.7271  0.0000
0202-03-30_21:08:47.220000      5086.82        1.46515500e+01        8.48318929e-06  21.7711  18.5321  18.6893  0.0000
0202-03-30_21:08:47.562000      5087.16        1.46814900e+01        8.89533501e-06  21.7711  18.5321  18.6893  0.0000
0202-03-30_21:08:47.934000      5087.53        1.47111900e+01        9.35724810e-06  21.7711  18.5321  18.6893  0.0000
0202-03-30_21:08:48.280000      5087.88        1.47411800e+01        9.80602211e-06  21.7937  18.5407  18.7411  0.0000
0202-03-30_21:08:48.630000      5088.23        1.47708300e+01        1.02454378e-05  21.7937  18.5407  18.7411  0.0000
0202-03-30_21:08:48.977000      5088.58        1.48006400e+01        1.07033847e-05  21.7827  18.5264  18.7003  0.0000
0202-03-30_21:08:49.324000      5088.92        1.48303200e+01        1.11850685e-05  21.7827  18.5264  18.7003  0.0000
0202-03-30_21:08:49.684000      5089.28        1.48600500e+01        1.17226554e-05  21.7827  18.5264  18.7003  0.0000
0202-03-30_21:08:50.030000      5089.63        1.48902500e+01        1.23330030e-05  21.7899  18.5425  18.7210  0.0000
0202-03-30_21:08:50.380000      5089.98        1.49198200e+01        1.29497962e-05  21.7899  18.5425  18.7210  0.0000
0202-03-30_21:08:50.727000      5090.33        1.49498000e+01        1.35668993e-05  21.7899  18.5425  18.7210  0.0000
0202-03-30_21:08:51.074000      5090.67        1.49797200e+01        1.42009840e-05  21.7974  18.5334  18.7272  0.0000
0202-03-30_21:08:51.420000      5091.02        1.50094300e+01        1.47590851e-05  21.7974  18.5334  18.7272  0.0000
0202-03-30_21:08:51.770000      5091.37        1.50390300e+01        1.61205297e-05  21.7974  18.5334  18.7272  0.0000
0202-03-30_21:08:52.117000      5091.72        1.50688300e+01        1.64152914e-05  21.7843  18.5353  18.6968  0.0000
0202-03-30_21:08:52.465000      5092.06        1.50991800e+01        1.76876132e-05  21.7843  18.5353  18.6968  0.0000
0202-03-30_21:08:52.830000      5092.43        1.51291200e+01        1.81229383e-05  21.7843  18.5353  18.6968  0.0000
0202-03-30_21:08:53.207000      5092.81        1.51580500e+01        1.89629720e-05  21.8048  18.5443  18.7456  0.0000
0202-03-30_21:08:53.566000      5093.17        1.51882100e+01        2.03161736e-05  21.8048  18.5443  18.7456  0.0000
