Repository: shortlab/2025-devitre-PhD

# 2025-devitre-PhD
Data repository for Alexis Devitre's PhD thesis

File: chapter 6/data/tapes/ext_ffj51/Ic/anneal/step06/300k/6 min/Ic_2025-03-30_21-11-55996946_ffj51-ffj51-30p4pm2-03T-afterTc-0nA-anneal300k-6min-22k.txt (part 2 of 2)
# Ic = 12.18 A, n = 20.89 , Tavg = 21.90 K, ffj51-ffj51-30p4pm2-03T-afterTc-0nA-anneal300k-6min-22k
#datetime                        t_s     iHTS_A                vHTS_V                tHTS_K  tTAR_K  tHOL_K  tSPA_K
0202-03-30_21:10:54.100000      5213.70        9.97229900e+00       -7.37951544e-08  21.8333  18.6121  18.8116  0.0000
0202-03-30_21:10:54.445000      5214.04        1.00019900e+01       -7.65221244e-08  21.8333  18.6121  18.8116  0.0000
0202-03-30_21:10:54.793000      5214.39        1.00319800e+01       -7.66460744e-08  21.8333  18.6121  18.8116  0.0000
0202-03-30_21:10:55.140000      5214.74        1.00614100e+01       -7.03244744e-08  21.8168  18.6154  18.7755  0.0000
0202-03-30_21:10:55.490000      5215.09        1.00912900e+01       -7.00765644e-08  21.8168  18.6154  18.7755  0.0000
0202-03-30_21:10:55.850000      5215.45        1.01215800e+01       -6.55522844e-08  21.8168  18.6154  18.7755  0.0000
0202-03-30_21:10:56.250000      5215.85        1.01509000e+01       -7.77616544e-08  21.8364  18.6279  18.8238  0.0000
0202-03-30_21:10:56.598000      5216.19        1.01810600e+01       -7.81954944e-08  21.8364  18.6279  18.8238  0.0000
0202-03-30_21:10:56.950000      5216.55        1.02107600e+01       -7.83194444e-08  21.8312  18.6154  18.7896  0.0000
0202-03-30_21:10:57.297000      5216.89        1.02405600e+01       -7.27415544e-08  21.8312  18.6154  18.7896  0.0000
0202-03-30_21:10:57.656000      5217.25        1.02703800e+01       -7.60261344e-08  21.8312  18.6154  18.7896  0.0000
0202-03-30_21:10:58.004000      5217.60        1.03000900e+01       -6.36917644e-08  21.8280  18.6329  18.8059  0.0000
0202-03-30_21:10:58.350000      5217.95        1.03299000e+01       -6.43109944e-08  21.8280  18.6329  18.8059  0.0000
0202-03-30_21:10:58.700000      5218.30        1.03597600e+01       -7.16862044e-08  21.8280  18.6329  18.8059  0.0000
0202-03-30_21:10:59.047000      5218.65        1.03895200e+01       -7.36074744e-08  21.8482  18.6277  18.8251  0.0000
0202-03-30_21:10:59.406000      5219.01        1.04195100e+01       -6.02205444e-08  21.8482  18.6277  18.8251  0.0000
0202-03-30_21:10:59.754000      5219.35        1.04493500e+01       -5.54483544e-08  21.8482  18.6277  18.8251  0.0000
0202-03-30_21:11:00.100000      5219.70        1.04787800e+01       -5.27213944e-08  21.8394  18.6403  18.8195  0.0000
0202-03-30_21:11:00.450000      5220.05        1.05086700e+01       -6.22037944e-08  21.8394  18.6403  18.8195  0.0000
0202-03-30_21:11:00.820000      5220.42        1.05386100e+01       -5.73696244e-08  21.8394  18.6403  18.8195  0.0000
0202-03-30_21:11:01.227000      5220.83        1.05682800e+01       -5.74935844e-08  21.8502  18.6426  18.8393  0.0000
0202-03-30_21:11:01.586000      5221.18        1.05983800e+01       -6.49927444e-08  21.8502  18.6426  18.8393  0.0000
0202-03-30_21:11:01.938000      5221.54        1.06280500e+01       -6.54885544e-08  21.8502  18.6426  18.8393  0.0000
0202-03-30_21:11:02.285000      5221.88        1.06580500e+01       -6.97029544e-08  21.8409  18.6304  18.8061  0.0000
0202-03-30_21:11:02.640000      5222.24        1.06876200e+01       -6.81535444e-08  21.8409  18.6304  18.8061  0.0000
0202-03-30_21:11:02.992000      5222.59        1.07178300e+01       -7.06326044e-08  21.8427  18.6474  18.8204  0.0000
0202-03-30_21:11:03.340000      5222.94        1.07474400e+01       -6.36292544e-08  21.8427  18.6474  18.8204  0.0000
0202-03-30_21:11:03.688000      5223.29        1.07772600e+01       -6.23882444e-08  21.8427  18.6474  18.8204  0.0000
0202-03-30_21:11:04.035000      5223.63        1.08068800e+01       -5.71800044e-08  21.8564  18.6412  18.8369  0.0000
0202-03-30_21:11:04.395000      5223.99        1.08372200e+01       -6.07746444e-08  21.8564  18.6412  18.8369  0.0000
0202-03-30_21:11:04.742000      5224.34        1.08666200e+01       -6.04027844e-08  21.8564  18.6412  18.8369  0.0000
0202-03-30_21:11:05.090000      5224.69        1.08964600e+01       -6.92034444e-08  21.8401  18.6438  18.8030  0.0000
0202-03-30_21:11:05.438000      5225.04        1.09262400e+01       -6.18282444e-08  21.8401  18.6438  18.8030  0.0000
0202-03-30_21:11:05.785000      5225.38        1.09563800e+01       -6.11465044e-08  21.8401  18.6438  18.8030  0.0000
0202-03-30_21:11:06.137000      5225.73        1.09863900e+01       -6.61046144e-08  21.8590  18.6444  18.8351  0.0000
0202-03-30_21:11:06.484000      5226.08        1.10159300e+01       -6.13944044e-08  21.8590  18.6444  18.8351  0.0000
0202-03-30_21:11:06.867000      5226.46        1.10458100e+01       -5.64982644e-08  21.8590  18.6444  18.8351  0.0000
0202-03-30_21:11:07.258000      5226.86        1.10756600e+01       -5.57545444e-08  21.8496  18.6409  18.8120  0.0000
0202-03-30_21:11:07.605000      5227.20        1.11056300e+01       -5.34614144e-08  21.8496  18.6409  18.8120  0.0000
0202-03-30_21:11:07.965000      5227.56        1.11354700e+01       -5.47009444e-08  21.8479  18.6540  18.8239  0.0000
0202-03-30_21:11:08.320000      5227.92        1.11654600e+01       -4.44748244e-08  21.8479  18.6540  18.8239  0.0000
0202-03-30_21:11:08.668000      5228.27        1.11949300e+01       -2.55100244e-08  21.8479  18.6540  18.8239  0.0000
0202-03-30_21:11:09.016000      5228.61        1.12246500e+01       -2.39606144e-08  21.8571  18.6412  18.8297  0.0000
0202-03-30_21:11:09.375000      5228.97        1.12545700e+01       -2.87331244e-08  21.8571  18.6412  18.8297  0.0000
0202-03-30_21:11:09.723000      5229.32        1.12845700e+01       -1.43564944e-08  21.8571  18.6412  18.8297  0.0000
0202-03-30_21:11:10.070000      5229.67        1.13139000e+01       -9.08944444e-09  21.8372  18.6369  18.7919  0.0000
0202-03-30_21:11:10.418000      5230.01        1.13438700e+01       -5.06097444e-09  21.8372  18.6369  18.7919  0.0000
0202-03-30_21:11:10.766000      5230.36        1.13734700e+01       -2.14808444e-09  21.8372  18.6369  18.7919  0.0000
0202-03-30_21:11:11.120000      5230.72        1.14037300e+01       -1.15645444e-09  21.8454  18.6288  18.8111  0.0000
0202-03-30_21:11:11.470000      5231.07        1.14334800e+01        6.40865556e-10  21.8454  18.6288  18.8111  0.0000
0202-03-30_21:11:11.890000      5231.49        1.14631200e+01        7.70618556e-09  21.8454  18.6288  18.8111  0.0000
0202-03-30_21:11:12.250000      5231.85        1.14927000e+01        1.06810556e-08  21.8350  18.6198  18.7867  0.0000
0202-03-30_21:11:12.610000      5232.21        1.15224200e+01        1.89859056e-08  21.8350  18.6198  18.7867  0.0000
0202-03-30_21:11:12.965000      5232.56        1.15519600e+01        1.89859056e-08  21.8338  18.6306  18.8003  0.0000
0202-03-30_21:11:13.316000      5232.91        1.15822400e+01        1.37179056e-08  21.8338  18.6306  18.8003  0.0000
0202-03-30_21:11:13.664000      5233.26        1.16120600e+01        1.70026556e-08  21.8338  18.6306  18.8003  0.0000
0202-03-30_21:11:14.010000      5233.61        1.16414600e+01        2.37580956e-08  21.8423  18.6174  18.8063  0.0000
0202-03-30_21:11:14.363000      5233.96        1.16717200e+01        3.29925956e-08  21.8423  18.6174  18.8063  0.0000
0202-03-30_21:11:14.710000      5234.31        1.17015300e+01        3.61533956e-08  21.8423  18.6174  18.8063  0.0000
0202-03-30_21:11:15.060000      5234.66        1.17312700e+01        3.05755156e-08  21.8233  18.6140  18.7696  0.0000
0202-03-30_21:11:15.406000      5235.01        1.17612300e+01        3.46665956e-08  21.8233  18.6140  18.7696  0.0000
0202-03-30_21:11:15.754000      5235.35        1.17908400e+01        4.74347056e-08  21.8233  18.6140  18.7696  0.0000
0202-03-30_21:11:16.113000      5235.71        1.18208600e+01        5.58635156e-08  21.8329  18.6078  18.7911  0.0000
0202-03-30_21:11:16.460000      5236.06        1.18505600e+01        5.57395556e-08  21.8329  18.6078  18.7911  0.0000
0202-03-30_21:11:16.824000      5236.42        1.18801900e+01        6.15033756e-08  21.8329  18.6078  18.7911  0.0000
0202-03-30_21:11:17.227000      5236.82        1.19101300e+01        7.03660056e-08  21.8209  18.6001  18.7686  0.0000
0202-03-30_21:11:17.574000      5237.17        1.19399300e+01        7.50762256e-08  21.8209  18.6001  18.7686  0.0000
0202-03-30_21:11:17.940000      5237.54        1.19700000e+01        7.63157556e-08  21.8209  18.6001  18.7686  0.0000
0202-03-30_21:11:18.300000      5237.90        1.19993400e+01        8.36909556e-08  21.8249  18.6128  18.7846  0.0000
0202-03-30_21:11:18.650000      5238.24        1.20296500e+01        8.93927856e-08  21.8249  18.6128  18.7846  0.0000
0202-03-30_21:11:18.996000      5238.59        1.20592200e+01        9.67060156e-08  21.8306  18.6006  18.7927  0.0000
0202-03-30_21:11:19.350000      5238.95        1.20893600e+01        9.98668156e-08  21.8306  18.6006  18.7927  0.0000
0202-03-30_21:11:19.703000      5239.30        1.21188900e+01        1.01664136e-07  21.8306  18.6006  18.7927  0.0000
0202-03-30_21:11:20.050000      5239.65        1.21489000e+01        1.04329126e-07  21.8111  18.5987  18.7542  0.0000
0202-03-30_21:11:20.400000      5240.00        1.21789100e+01        1.14617216e-07  21.8111  18.5987  18.7542  0.0000
0202-03-30_21:11:20.746000      5240.34        1.22085100e+01        1.26764616e-07  21.8111  18.5987  18.7542  0.0000
0202-03-30_21:11:21.110000      5240.71        1.22387400e+01        1.31660166e-07  21.8263  18.5957  18.7835  0.0000
0202-03-30_21:11:21.457000      5241.05        1.22683700e+01        1.49010086e-07  21.8263  18.5957  18.7835  0.0000
0202-03-30_21:11:21.805000      5241.40        1.22982400e+01        1.66671636e-07  21.8263  18.5957  18.7835  0.0000
0202-03-30_21:11:22.234000      5241.83        1.23279900e+01        1.72931266e-07  21.8202  18.5923  18.7620  0.0000
0202-03-30_21:11:22.580000      5242.18        1.23575000e+01        1.90904466e-07  21.8202  18.5923  18.7620  0.0000
0202-03-30_21:11:22.945000      5242.54        1.23875500e+01        2.04911166e-07  21.8264  18.6096  18.7872  0.0000
0202-03-30_21:11:23.310000      5242.91        1.24173400e+01        2.22574476e-07  21.8264  18.6096  18.7872  0.0000
0202-03-30_21:11:23.656000      5243.25        1.24471900e+01        2.37944656e-07  21.8264  18.6096  18.7872  0.0000
0202-03-30_21:11:24.004000      5243.60        1.24768400e+01        2.47117186e-07  21.8357  18.6027  18.7988  0.0000
0202-03-30_21:11:24.360000      5243.96        1.25068500e+01        2.70420366e-07  21.8357  18.6027  18.7988  0.0000
0202-03-30_21:11:24.703000      5244.30        1.25365600e+01        2.92050176e-07  21.8357  18.6027  18.7988  0.0000
0202-03-30_21:11:25.050000      5244.65        1.25662900e+01        3.05065246e-07  21.8218  18.6067  18.7692  0.0000
0202-03-30_21:11:25.400000      5245.00        1.25962700e+01        3.22108796e-07  21.8218  18.6067  18.7692  0.0000
0202-03-30_21:11:25.750000      5245.35        1.26258800e+01        3.47271276e-07  21.8218  18.6067  18.7692  0.0000
0202-03-30_21:11:26.105000      5245.71        1.26558600e+01        3.62331566e-07  21.8390  18.6077  18.7954  0.0000
0202-03-30_21:11:26.453000      5246.05        1.26857500e+01        3.79684996e-07  21.8390  18.6077  18.7954  0.0000
0202-03-30_21:11:26.800000      5246.40        1.27153900e+01        3.98401916e-07  21.8390  18.6077  18.7954  0.0000
0202-03-30_21:11:27.195000      5246.79        1.27448800e+01        4.27655846e-07  21.8339  18.6053  18.7813  0.0000
0202-03-30_21:11:27.560000      5247.16        1.27752200e+01        4.57343606e-07  21.8339  18.6053  18.7813  0.0000
0202-03-30_21:11:27.918000      5247.52        1.28051200e+01        4.84179436e-07  21.8352  18.6224  18.7995  0.0000
0202-03-30_21:11:28.285000      5247.88        1.28344300e+01        4.99549616e-07  21.8352  18.6224  18.7995  0.0000
0202-03-30_21:11:28.640000      5248.24        1.28646800e+01        5.28740556e-07  21.8352  18.6224  18.7995  0.0000
0202-03-30_21:11:29.004000      5248.60        1.28941200e+01        5.53407206e-07  21.8440  18.6149  18.8054  0.0000
0202-03-30_21:11:29.350000      5248.95        1.29239300e+01        5.74851086e-07  21.8440  18.6149  18.8054  0.0000
0202-03-30_21:11:29.700000      5249.30        1.29538600e+01        6.08938166e-07  21.8440  18.6149  18.8054  0.0000
0202-03-30_21:11:30.047000      5249.64        1.29838800e+01        6.60812516e-07  21.8351  18.6180  18.7817  0.0000
0202-03-30_21:11:30.395000      5249.99        1.30133400e+01        6.85479166e-07  21.8351  18.6180  18.7817  0.0000
0202-03-30_21:11:30.742000      5250.34        1.30434900e+01        7.16653356e-07  21.8351  18.6180  18.7817  0.0000
0202-03-30_21:11:31.094000      5250.69        1.30731500e+01        7.51856026e-07  21.8525  18.6282  18.8268  0.0000
0202-03-30_21:11:31.440000      5251.04        1.31029200e+01        7.92450646e-07  21.8525  18.6282  18.8268  0.0000
0202-03-30_21:11:31.790000      5251.39        1.31332700e+01        8.37197686e-07  21.8525  18.6282  18.8268  0.0000
0202-03-30_21:11:32.137000      5251.74        1.31628100e+01        8.77606376e-07  21.8324  18.6240  18.7835  0.0000
0202-03-30_21:11:32.484000      5252.08        1.31916700e+01        9.26443876e-07  21.8324  18.6240  18.7835  0.0000
0202-03-30_21:11:32.855000      5252.45        1.32222600e+01        9.83958056e-07  21.8324  18.6240  18.7835  0.0000
0202-03-30_21:11:33.234000      5252.83        1.32522400e+01        1.03942687e-06  21.8468  18.6335  18.8124  0.0000
0202-03-30_21:11:33.594000      5253.19        1.32820200e+01        1.09161101e-06  21.8468  18.6335  18.8124  0.0000
0202-03-30_21:11:33.945000      5253.54        1.33116600e+01        1.14181199e-06  21.8545  18.6260  18.8146  0.0000
0202-03-30_21:11:34.300000      5253.90        1.33416500e+01        1.20719723e-06  21.8545  18.6260  18.8146  0.0000
0202-03-30_21:11:34.650000      5254.24        1.33712000e+01        1.27599117e-06  21.8545  18.6260  18.8146  0.0000
0202-03-30_21:11:34.996000      5254.59        1.34012700e+01        1.33536467e-06  21.8391  18.6290  18.7899  0.0000
0202-03-30_21:11:35.344000      5254.94        1.34311800e+01        1.39783701e-06  21.8391  18.6290  18.7899  0.0000
0202-03-30_21:11:35.690000      5255.29        1.34609400e+01        1.45640482e-06  21.8391  18.6290  18.7899  0.0000
0202-03-30_21:11:36.040000      5255.64        1.34911100e+01        1.54156056e-06  21.8657  18.6395  18.8379  0.0000
0202-03-30_21:11:36.387000      5255.99        1.35206000e+01        1.60644998e-06  21.8657  18.6395  18.8379  0.0000
0202-03-30_21:11:36.734000      5256.33        1.35505900e+01        1.68373471e-06  21.8657  18.6395  18.8379  0.0000
0202-03-30_21:11:37.086000      5256.68        1.35799200e+01        1.77843483e-06  21.8551  18.6261  18.8017  0.0000
0202-03-30_21:11:37.434000      5257.03        1.36101700e+01        1.86383848e-06  21.8551  18.6261  18.8017  0.0000
0202-03-30_21:11:37.790000      5257.39        1.36399000e+01        1.95618350e-06  21.8551  18.6261  18.8017  0.0000
0202-03-30_21:11:38.145000      5257.74        1.36698700e+01        2.03780658e-06  21.8681  18.6405  18.8430  0.0000
0202-03-30_21:11:38.492000      5258.09        1.36986900e+01        2.13473786e-06  21.8681  18.6405  18.8430  0.0000
0202-03-30_21:11:38.918000      5258.52        1.37291200e+01        2.24065592e-06  21.8681  18.6405  18.8430  0.0000
0202-03-30_21:11:39.290000      5258.89        1.37589600e+01        2.34558261e-06  21.8692  18.6348  18.8330  0.0000
0202-03-30_21:11:39.645000      5259.24        1.37888200e+01        2.47244853e-06  21.8692  18.6348  18.8330  0.0000
0202-03-30_21:11:39.996000      5259.59        1.38185400e+01        2.59386052e-06  21.8494  18.6372  18.7937  0.0000
0202-03-30_21:11:40.363000      5259.96        1.38485100e+01        2.72382528e-06  21.8494  18.6372  18.7937  0.0000
0202-03-30_21:11:40.715000      5260.31        1.38783600e+01        2.84151868e-06  21.8494  18.6372  18.7937  0.0000
0202-03-30_21:11:41.080000      5260.68        1.39083400e+01        2.96336450e-06  21.8717  18.6476  18.8440  0.0000
0202-03-30_21:11:41.440000      5261.04        1.39377400e+01        3.10182004e-06  21.8717  18.6476  18.8440  0.0000
0202-03-30_21:11:41.793000      5261.39        1.39677400e+01        3.26853686e-06  21.8717  18.6476  18.8440  0.0000
0202-03-30_21:11:42.180000      5261.78        1.39976900e+01        3.41430562e-06  21.8609  18.6437  18.8057  0.0000
0202-03-30_21:11:42.535000      5262.13        1.40274000e+01        3.58982311e-06  21.8609  18.6437  18.8057  0.0000
0202-03-30_21:11:42.914000      5262.51        1.40572800e+01        3.76627025e-06  21.8609  18.6437  18.8057  0.0000
0202-03-30_21:11:43.273000      5262.87        1.40870400e+01        3.95158003e-06  21.8670  18.6529  18.8272  0.0000
0202-03-30_21:11:43.620000      5263.22        1.41172100e+01        4.12046603e-06  21.8670  18.6529  18.8272  0.0000
0202-03-30_21:11:43.980000      5263.58        1.41468600e+01        4.29232691e-06  21.8793  18.6450  18.8397  0.0000
0202-03-30_21:11:44.340000      5263.94        1.41764500e+01        4.47931005e-06  21.8793  18.6450  18.8397  0.0000
0202-03-30_21:11:44.695000      5264.29        1.42065100e+01        4.69808812e-06  21.8793  18.6450  18.8397  0.0000
0202-03-30_21:11:45.050000      5264.65        1.42365200e+01        4.93174137e-06  21.8654  18.6475  18.8089  0.0000
0202-03-30_21:11:45.400000      5265.00        1.42659600e+01        5.16508295e-06  21.8654  18.6475  18.8089  0.0000
0202-03-30_21:11:45.770000      5265.37        1.42957100e+01        5.41472402e-06  21.8654  18.6475  18.8089  0.0000
0202-03-30_21:11:46.125000      5265.72        1.43259000e+01        5.66752589e-06  21.8811  18.6473  18.8379  0.0000
0202-03-30_21:11:46.473000      5266.07        1.43559300e+01        5.90718875e-06  21.8811  18.6473  18.8379  0.0000
0202-03-30_21:11:46.870000      5266.47        1.43858400e+01        6.17498892e-06  21.8811  18.6473  18.8379  0.0000
0202-03-30_21:11:47.260000      5266.86        1.44153600e+01        6.43510400e-06  21.8708  18.6445  18.8136  0.0000
0202-03-30_21:11:47.617000      5267.22        1.44448400e+01        6.78483700e-06  21.8708  18.6445  18.8136  0.0000
0202-03-30_21:11:47.973000      5267.57        1.44750400e+01        7.09354176e-06  21.8803  18.6617  18.8386  0.0000
0202-03-30_21:11:48.324000      5267.92        1.45046800e+01        7.43379346e-06  21.8803  18.6617  18.8386  0.0000
0202-03-30_21:11:48.690000      5268.29        1.45341100e+01        7.78904439e-06  21.8803  18.6617  18.8386  0.0000
0202-03-30_21:11:49.047000      5268.64        1.45643000e+01        8.12378112e-06  21.8881  18.6538  18.8464  0.0000
0202-03-30_21:11:49.406000      5269.00        1.45941300e+01        8.47655310e-06  21.8881  18.6538  18.8464  0.0000
0202-03-30_21:11:49.766000      5269.36        1.46236200e+01        8.89718968e-06  21.8881  18.6538  18.8464  0.0000
0202-03-30_21:11:50.125000      5269.72        1.46537400e+01        9.28689983e-06  21.8857  18.6650  18.8481  0.0000
0202-03-30_21:11:50.477000      5270.07        1.46836600e+01        9.75222175e-06  21.8857  18.6650  18.8481  0.0000
0202-03-30_21:11:50.863000      5270.46        1.47134600e+01        1.02379962e-05  21.8857  18.6650  18.8481  0.0000
0202-03-30_21:11:51.260000      5270.86        1.47433100e+01        1.07137922e-05  21.8995  18.6659  18.8656  0.0000
0202-03-30_21:11:51.640000      5271.24        1.47729600e+01        1.12213823e-05  21.8995  18.6659  18.8656  0.0000
0202-03-30_21:11:51.996000      5271.60        1.48028700e+01        1.17692573e-05  21.8862  18.6532  18.8238  0.0000
0202-03-30_21:11:52.348000      5271.95        1.48323900e+01        1.22913500e-05  21.8862  18.6532  18.8238  0.0000
0202-03-30_21:11:52.700000      5272.30        1.48622600e+01        1.28291847e-05  21.8862  18.6532  18.8238  0.0000
0202-03-30_21:11:53.047000      5272.64        1.48916900e+01        1.38968593e-05  21.8944  18.6706  18.8495  0.0000
0202-03-30_21:11:53.395000      5272.99        1.49220000e+01        1.41548687e-05  21.8944  18.6706  18.8495  0.0000
0202-03-30_21:11:53.742000      5273.34        1.49516600e+01        1.48610325e-05  21.8944  18.6706  18.8495  0.0000
0202-03-30_21:11:54.090000      5273.69        1.49817600e+01        1.55762449e-05  21.9064  18.6637  18.8605  0.0000
0202-03-30_21:11:54.438000      5274.04        1.50115100e+01        1.63102363e-05  21.9064  18.6637  18.8605  0.0000
0202-03-30_21:11:54.785000      5274.38        1.50412200e+01        1.75104791e-05  21.9064  18.6637  18.8605  0.0000
0202-03-30_21:11:55.140000      5274.74        1.50713000e+01        1.85039674e-05  21.9015  18.6760  18.8596  0.0000
0202-03-30_21:11:55.490000      5275.09        1.51011100e+01        1.94618810e-05  21.9015  18.6760  18.8596  0.0000
0202-03-30_21:11:55.887000      5275.48        1.51307700e+01        2.05652541e-05  21.9015  18.6760  18.8596  0.0000
