Repository: shortlab/2025-devitre-PhD

# 2025-devitre-PhD
Data repository for Alexis Devitre's PhD thesis

File: chapter 6/data/tapes/ext_ffj51/Ic/anneal/step06/300k/6 min/Ic_2025-03-30_21-31-44022048_ffj51-ffj51-30p4pm2-03T-afterTc-0nA-anneal300k-6min-22k.txt (part 2 of 2)
# Ic = 12.09 A, n = 20.60 , Tavg = 22.03 K, ffj51-ffj51-30p4pm2-03T-afterTc-0nA-anneal300k-6min-22k
#datetime                        t_s     iHTS_A                vHTS_V                tHTS_K  tTAR_K  tHOL_K  tSPA_K
0202-03-30_21:30:41.450000      6401.05        9.97907000e+00        1.16069189e-07  21.9896  18.8469  19.0435  0.0000
0202-03-30_21:30:41.797000      6401.40        1.00089000e+01        1.20469229e-07  21.9896  18.8469  19.0435  0.0000
0202-03-30_21:30:42.168000      6401.76        1.00388000e+01        1.22204569e-07  21.9684  18.8445  19.0026  0.0000
0202-03-30_21:30:42.523000      6402.12        1.00682300e+01        1.15635059e-07  21.9684  18.8445  19.0026  0.0000
0202-03-30_21:30:42.914000      6402.51        1.00984000e+01        1.12784129e-07  21.9684  18.8445  19.0026  0.0000
0202-03-30_21:30:43.277000      6402.87        1.01282400e+01        1.12474249e-07  21.9838  18.8560  19.0450  0.0000
0202-03-30_21:30:43.650000      6403.25        1.01582000e+01        1.15077269e-07  21.9838  18.8560  19.0450  0.0000
0202-03-30_21:30:44.008000      6403.61        1.01882200e+01        1.11978439e-07  21.9803  18.8408  19.0210  0.0000
0202-03-30_21:30:44.363000      6403.96        1.02177800e+01        1.07640079e-07  21.9803  18.8408  19.0210  0.0000
0202-03-30_21:30:44.730000      6404.33        1.02479800e+01        1.06524499e-07  21.9803  18.8408  19.0210  0.0000
0202-03-30_21:30:45.090000      6404.69        1.02777300e+01        1.12102389e-07  21.9780  18.8535  19.0256  0.0000
0202-03-30_21:30:45.450000      6405.05        1.03074300e+01        1.07082289e-07  21.9780  18.8535  19.0256  0.0000
0202-03-30_21:30:45.797000      6405.40        1.03368400e+01        1.20903059e-07  21.9780  18.8535  19.0256  0.0000
0202-03-30_21:30:46.188000      6405.79        1.03668300e+01        1.30633389e-07  21.9880  18.8470  19.0428  0.0000
0202-03-30_21:30:46.550000      6406.15        1.03969000e+01        1.33360349e-07  21.9880  18.8470  19.0428  0.0000
0202-03-30_21:30:46.914000      6406.51        1.04267300e+01        1.23072159e-07  21.9880  18.8470  19.0428  0.0000
0202-03-30_21:30:47.280000      6406.88        1.04563500e+01        1.27348289e-07  21.9745  18.8447  19.0099  0.0000
0202-03-30_21:30:47.650000      6407.25        1.04864600e+01        1.30818889e-07  21.9745  18.8447  19.0099  0.0000
0202-03-30_21:30:48.010000      6407.61        1.05162600e+01        1.31934469e-07  21.9867  18.8557  19.0441  0.0000
0202-03-30_21:30:48.370000      6407.97        1.05457800e+01        1.29455409e-07  21.9867  18.8557  19.0441  0.0000
0202-03-30_21:30:48.746000      6408.35        1.05759500e+01        1.31500629e-07  21.9867  18.8557  19.0441  0.0000
0202-03-30_21:30:49.098000      6408.69        1.06054000e+01        1.40859099e-07  21.9799  18.8404  19.0184  0.0000
0202-03-30_21:30:49.465000      6409.06        1.06353200e+01        1.37450379e-07  21.9799  18.8404  19.0184  0.0000
0202-03-30_21:30:49.850000      6409.45        1.06653800e+01        1.40983049e-07  21.9799  18.8404  19.0184  0.0000
0202-03-30_21:30:50.273000      6409.87        1.06948800e+01        1.38565959e-07  21.9767  18.8527  19.0214  0.0000
0202-03-30_21:30:50.650000      6410.25        1.07248900e+01        1.44639669e-07  21.9767  18.8527  19.0214  0.0000
0202-03-30_21:30:51.016000      6410.61        1.07548200e+01        1.45197459e-07  21.9900  18.8470  19.0445  0.0000
0202-03-30_21:30:51.375000      6410.97        1.07841500e+01        1.44825599e-07  21.9900  18.8470  19.0445  0.0000
0202-03-30_21:30:51.746000      6411.35        1.08141300e+01        1.56787069e-07  21.9900  18.8470  19.0445  0.0000
0202-03-30_21:30:52.110000      6411.71        1.08439700e+01        1.61683219e-07  21.9748  18.8443  19.0063  0.0000
0202-03-30_21:30:52.484000      6412.08        1.08740700e+01        1.60195789e-07  21.9748  18.8443  19.0063  0.0000
0202-03-30_21:30:52.920000      6412.52        1.09041200e+01        1.63169829e-07  21.9748  18.8443  19.0063  0.0000
0202-03-30_21:30:53.280000      6412.88        1.09337600e+01        1.76059719e-07  21.9885  18.8557  19.0471  0.0000
0202-03-30_21:30:53.650000      6413.25        1.09634000e+01        1.76431579e-07  21.9885  18.8557  19.0471  0.0000
0202-03-30_21:30:54.016000      6413.61        1.09931600e+01        1.80274129e-07  21.9825  18.8414  19.0186  0.0000
0202-03-30_21:30:54.370000      6413.97        1.10230500e+01        1.72279149e-07  21.9825  18.8414  19.0186  0.0000
0202-03-30_21:30:54.727000      6414.32        1.10525100e+01        1.70357869e-07  21.9825  18.8414  19.0186  0.0000
0202-03-30_21:30:55.080000      6414.68        1.10826100e+01        1.69428219e-07  21.9797  18.8547  19.0247  0.0000
0202-03-30_21:30:55.445000      6415.05        1.11124500e+01        1.79530409e-07  21.9797  18.8547  19.0247  0.0000
0202-03-30_21:30:55.797000      6415.39        1.11422100e+01        1.78290879e-07  21.9797  18.8547  19.0247  0.0000
0202-03-30_21:30:56.160000      6415.76        1.11723100e+01        1.81823539e-07  21.9928  18.8494  19.0477  0.0000
0202-03-30_21:30:56.523000      6416.12        1.12017900e+01        1.94776649e-07  21.9928  18.8494  19.0477  0.0000
0202-03-30_21:30:56.920000      6416.52        1.12317500e+01        1.96202109e-07  21.9928  18.8494  19.0477  0.0000
0202-03-30_21:30:57.285000      6416.88        1.12613300e+01        1.95520369e-07  21.9747  18.8463  19.0070  0.0000
0202-03-30_21:30:57.650000      6417.25        1.12914300e+01        2.00912329e-07  21.9747  18.8463  19.0070  0.0000
0202-03-30_21:30:58.004000      6417.60        1.13213000e+01        2.15972639e-07  21.9919  18.8575  19.0498  0.0000
0202-03-30_21:30:58.355000      6417.95        1.13509000e+01        2.21798439e-07  21.9919  18.8575  19.0498  0.0000
0202-03-30_21:30:58.715000      6418.31        1.13808000e+01        2.25083819e-07  21.9919  18.8575  19.0498  0.0000
0202-03-30_21:30:59.066000      6418.67        1.14106800e+01        2.33761469e-07  21.9854  18.8436  19.0214  0.0000
0202-03-30_21:30:59.426000      6419.02        1.14404400e+01        2.36426459e-07  21.9854  18.8436  19.0214  0.0000
0202-03-30_21:30:59.800000      6419.40        1.14700900e+01        2.39525289e-07  21.9854  18.8436  19.0214  0.0000
0202-03-30_21:31:00.164000      6419.76        1.15005900e+01        2.44421439e-07  21.9838  18.8563  19.0274  0.0000
0202-03-30_21:31:00.523000      6420.12        1.15299000e+01        2.39835179e-07  21.9838  18.8563  19.0274  0.0000
0202-03-30_21:31:00.900000      6420.50        1.15597600e+01        2.37789949e-07  21.9838  18.8563  19.0274  0.0000
0202-03-30_21:31:01.270000      6420.87        1.15899500e+01        2.28989279e-07  21.9960  18.8511  19.0461  0.0000
0202-03-30_21:31:01.625000      6421.22        1.16194200e+01        2.27687769e-07  21.9960  18.8511  19.0461  0.0000
0202-03-30_21:31:01.992000      6421.59        1.16493500e+01        2.40640869e-07  21.9781  18.8474  19.0069  0.0000
0202-03-30_21:31:02.348000      6421.95        1.16789500e+01        2.42810049e-07  21.9781  18.8474  19.0069  0.0000
0202-03-30_21:31:02.723000      6422.32        1.17091500e+01        2.53346069e-07  21.9781  18.8474  19.0069  0.0000
0202-03-30_21:31:03.090000      6422.69        1.17385700e+01        2.57436519e-07  21.9941  18.8587  19.0486  0.0000
0202-03-30_21:31:03.450000      6423.05        1.17685000e+01        2.66299169e-07  21.9941  18.8587  19.0486  0.0000
0202-03-30_21:31:03.830000      6423.43        1.17984600e+01        2.72806709e-07  21.9941  18.8587  19.0486  0.0000
0202-03-30_21:31:04.242000      6423.84        1.18276700e+01        2.79376229e-07  21.9851  18.8436  19.0222  0.0000
0202-03-30_21:31:04.600000      6424.20        1.18577200e+01        2.81482739e-07  21.9851  18.8436  19.0222  0.0000
0202-03-30_21:31:04.984000      6424.58        1.18880200e+01        2.90034459e-07  21.9836  18.8557  19.0238  0.0000
0202-03-30_21:31:05.348000      6424.95        1.19176100e+01        3.01748039e-07  21.9836  18.8557  19.0238  0.0000
0202-03-30_21:31:05.715000      6425.31        1.19470900e+01        3.22634149e-07  21.9836  18.8557  19.0238  0.0000
0202-03-30_21:31:06.080000      6425.68        1.19770700e+01        3.25423099e-07  21.9945  18.8500  19.0463  0.0000
0202-03-30_21:31:06.445000      6426.04        1.20070200e+01        3.30133319e-07  21.9945  18.8500  19.0463  0.0000
0202-03-30_21:31:06.793000      6426.39        1.20367200e+01        3.37136669e-07  21.9945  18.8500  19.0463  0.0000
0202-03-30_21:31:07.164000      6426.76        1.20665300e+01        3.41289099e-07  21.9810  18.8466  19.0086  0.0000
0202-03-30_21:31:07.523000      6427.12        1.20964500e+01        3.51143379e-07  21.9810  18.8466  19.0086  0.0000
0202-03-30_21:31:07.938000      6427.54        1.21265700e+01        3.66265669e-07  21.9810  18.8466  19.0086  0.0000
0202-03-30_21:31:08.293000      6427.89        1.21562000e+01        3.78722959e-07  22.0008  18.8582  19.0538  0.0000
0202-03-30_21:31:08.650000      6428.25        1.21859900e+01        3.86284109e-07  22.0008  18.8582  19.0538  0.0000
0202-03-30_21:31:08.996000      6428.59        1.22157500e+01        4.04381269e-07  21.9919  18.8434  19.0264  0.0000
0202-03-30_21:31:09.355000      6428.95        1.22455400e+01        4.18635889e-07  21.9919  18.8434  19.0264  0.0000
0202-03-30_21:31:09.727000      6429.32        1.22753000e+01        4.32952479e-07  21.9919  18.8434  19.0264  0.0000
0202-03-30_21:31:10.082000      6429.68        1.23052600e+01        4.51235569e-07  21.9841  18.8552  19.0221  0.0000
0202-03-30_21:31:10.450000      6430.05        1.23348500e+01        4.66296979e-07  21.9841  18.8552  19.0221  0.0000
0202-03-30_21:31:10.797000      6430.39        1.23647300e+01        4.75533129e-07  21.9841  18.8552  19.0221  0.0000
0202-03-30_21:31:11.176000      6430.77        1.23943500e+01        4.86317059e-07  22.0005  18.8513  19.0472  0.0000
0202-03-30_21:31:11.547000      6431.15        1.24240300e+01        5.12966979e-07  22.0005  18.8513  19.0472  0.0000
0202-03-30_21:31:11.953000      6431.55        1.24540200e+01        5.31931809e-07  22.0005  18.8513  19.0472  0.0000
0202-03-30_21:31:12.324000      6431.92        1.24839100e+01        5.44946889e-07  21.9832  18.8475  19.0100  0.0000
0202-03-30_21:31:12.690000      6432.29        1.25136800e+01        5.72340529e-07  21.9832  18.8475  19.0100  0.0000
0202-03-30_21:31:13.040000      6432.64        1.25440100e+01        5.84983749e-07  21.9981  18.8599  19.0506  0.0000
0202-03-30_21:31:13.387000      6432.98        1.25732100e+01        6.06675549e-07  21.9981  18.8599  19.0506  0.0000
0202-03-30_21:31:13.746000      6433.35        1.26030400e+01        6.37539879e-07  21.9981  18.8599  19.0506  0.0000
0202-03-30_21:31:14.094000      6433.69        1.26330100e+01        6.66730839e-07  21.9917  18.8457  19.0246  0.0000
0202-03-30_21:31:14.477000      6434.07        1.26629900e+01        6.89042399e-07  21.9917  18.8457  19.0246  0.0000
0202-03-30_21:31:14.895000      6434.49        1.26927200e+01        7.14700699e-07  21.9917  18.8457  19.0246  0.0000
0202-03-30_21:31:15.270000      6434.87        1.27227700e+01        7.34657159e-07  21.9898  18.8572  19.0273  0.0000
0202-03-30_21:31:15.625000      6435.22        1.27524400e+01        7.67194849e-07  21.9898  18.8572  19.0273  0.0000
0202-03-30_21:31:15.990000      6435.59        1.27824700e+01        7.93472919e-07  22.0078  18.8531  19.0536  0.0000
0202-03-30_21:31:16.348000      6435.95        1.28121300e+01        8.22852729e-07  22.0078  18.8531  19.0536  0.0000
0202-03-30_21:31:16.727000      6436.32        1.28423400e+01        8.60599359e-07  22.0078  18.8531  19.0536  0.0000
0202-03-30_21:31:17.086000      6436.69        1.28718200e+01        8.89046579e-07  21.9863  18.8485  19.0063  0.0000
0202-03-30_21:31:17.445000      6437.05        1.29016900e+01        9.19291119e-07  21.9863  18.8485  19.0063  0.0000
0202-03-30_21:31:17.793000      6437.39        1.29315700e+01        9.61063289e-07  21.9863  18.8485  19.0063  0.0000
0202-03-30_21:31:18.156000      6437.75        1.29610800e+01        9.95460249e-07  22.0053  18.8607  19.0537  0.0000
0202-03-30_21:31:18.510000      6438.11        1.29907700e+01        1.02440328e-06  22.0053  18.8607  19.0537  0.0000
0202-03-30_21:31:18.906000      6438.51        1.30208700e+01        1.06140326e-06  22.0053  18.8607  19.0537  0.0000
0202-03-30_21:31:19.280000      6438.88        1.30504800e+01        1.10999284e-06  22.0000  18.8461  19.0301  0.0000
0202-03-30_21:31:19.650000      6439.25        1.30803900e+01        1.15498779e-06  22.0000  18.8461  19.0301  0.0000
0202-03-30_21:31:19.996000      6439.59        1.31100000e+01        1.20054053e-06  21.9898  18.8567  19.0234  0.0000
0202-03-30_21:31:20.355000      6439.95        1.31400600e+01        1.24336630e-06  21.9898  18.8567  19.0234  0.0000
0202-03-30_21:31:20.727000      6440.32        1.31700300e+01        1.29090228e-06  21.9898  18.8567  19.0234  0.0000
0202-03-30_21:31:21.094000      6440.69        1.31998600e+01        1.35492402e-06  22.0050  18.8531  19.0495  0.0000
0202-03-30_21:31:21.450000      6441.05        1.32292900e+01        1.41516519e-06  22.0050  18.8531  19.0495  0.0000
0202-03-30_21:31:21.797000      6441.39        1.32590000e+01        1.46183350e-06  22.0050  18.8531  19.0495  0.0000
0202-03-30_21:31:22.170000      6441.77        1.32891600e+01        1.52969725e-06  21.9884  18.8480  19.0099  0.0000
0202-03-30_21:31:22.547000      6442.15        1.33186100e+01        1.60047391e-06  21.9884  18.8480  19.0099  0.0000
0202-03-30_21:31:22.920000      6442.52        1.33491400e+01        1.67323434e-06  21.9884  18.8480  19.0099  0.0000
0202-03-30_21:31:23.277000      6442.88        1.33790200e+01        1.73217402e-06  22.0033  18.8608  19.0518  0.0000
0202-03-30_21:31:23.645000      6443.24        1.34085900e+01        1.81007850e-06  22.0033  18.8608  19.0518  0.0000
0202-03-30_21:31:24.010000      6443.61        1.34385500e+01        1.88686742e-06  22.0032  18.8470  19.0287  0.0000
0202-03-30_21:31:24.380000      6443.98        1.34686300e+01        1.97822081e-06  22.0032  18.8470  19.0287  0.0000
0202-03-30_21:31:24.746000      6444.35        1.34979800e+01        2.04800637e-06  22.0032  18.8470  19.0287  0.0000
0202-03-30_21:31:25.117000      6444.72        1.35278100e+01        2.14642509e-06  21.9935  18.8577  19.0233  0.0000
0202-03-30_21:31:25.484000      6445.08        1.35572900e+01        2.22761434e-06  21.9935  18.8577  19.0233  0.0000
0202-03-30_21:31:25.875000      6445.47        1.35875400e+01        2.33241664e-06  21.9935  18.8577  19.0233  0.0000
0202-03-30_21:31:26.250000      6445.85        1.36173400e+01        2.42928594e-06  22.0173  18.8549  19.0558  0.0000
0202-03-30_21:31:26.598000      6446.19        1.36470200e+01        2.53266278e-06  22.0173  18.8549  19.0558  0.0000
0202-03-30_21:31:26.980000      6446.58        1.36769600e+01        2.64174146e-06  21.9933  18.8502  19.0084  0.0000
0202-03-30_21:31:27.348000      6446.95        1.37068000e+01        2.74759736e-06  21.9933  18.8502  19.0084  0.0000
0202-03-30_21:31:27.695000      6447.29        1.37365300e+01        2.86721205e-06  21.9933  18.8502  19.0084  0.0000
0202-03-30_21:31:28.055000      6447.65        1.37666200e+01        2.97108686e-06  22.0077  18.8628  19.0503  0.0000
0202-03-30_21:31:28.426000      6448.02        1.37964300e+01        3.10260311e-06  22.0077  18.8628  19.0503  0.0000
0202-03-30_21:31:28.777000      6448.38        1.38260900e+01        3.25332986e-06  22.0077  18.8628  19.0503  0.0000
0202-03-30_21:31:29.130000      6448.73        1.38560200e+01        3.40256919e-06  21.9966  18.8517  19.0145  0.0000
0202-03-30_21:31:29.477000      6449.07        1.38857300e+01        3.54331774e-06  21.9966  18.8517  19.0145  0.0000
0202-03-30_21:31:29.910000      6449.51        1.39155900e+01        3.69131753e-06  21.9966  18.8517  19.0145  0.0000
0202-03-30_21:31:30.285000      6449.88        1.39454300e+01        3.87340438e-06  21.9957  18.8586  19.0237  0.0000
0202-03-30_21:31:30.650000      6450.25        1.39749600e+01        4.01595025e-06  21.9957  18.8586  19.0237  0.0000
0202-03-30_21:31:30.996000      6450.59        1.40049900e+01        4.19419455e-06  22.0132  18.8565  19.0515  0.0000
0202-03-30_21:31:31.355000      6450.95        1.40348600e+01        4.37126131e-06  22.0132  18.8565  19.0515  0.0000
0202-03-30_21:31:31.727000      6451.32        1.40647300e+01        4.56847042e-06  22.0132  18.8565  19.0515  0.0000
0202-03-30_21:31:32.080000      6451.68        1.40950200e+01        4.76822056e-06  22.0004  18.8504  19.0139  0.0000
0202-03-30_21:31:32.450000      6452.05        1.41248100e+01        4.98092378e-06  22.0004  18.8504  19.0139  0.0000
0202-03-30_21:31:32.797000      6452.39        1.41542100e+01        5.19368898e-06  22.0004  18.8504  19.0139  0.0000
0202-03-30_21:31:33.170000      6452.77        1.41840200e+01        5.40038048e-06  22.0163  18.8622  19.0540  0.0000
0202-03-30_21:31:33.547000      6453.15        1.42138500e+01        5.65708699e-06  22.0163  18.8622  19.0540  0.0000
0202-03-30_21:31:33.906000      6453.50        1.42437200e+01        5.87629748e-06  22.0163  18.8622  19.0540  0.0000
0202-03-30_21:31:34.290000      6453.89        1.42734700e+01        6.14118466e-06  22.0125  18.8478  19.0299  0.0000
0202-03-30_21:31:34.650000      6454.25        1.43034000e+01        6.40693983e-06  22.0125  18.8478  19.0299  0.0000
0202-03-30_21:31:35.004000      6454.60        1.43331900e+01        6.70380720e-06  22.0025  18.8574  19.0231  0.0000
0202-03-30_21:31:35.380000      6454.98        1.43627100e+01        7.00240990e-06  22.0025  18.8574  19.0231  0.0000
0202-03-30_21:31:35.746000      6455.35        1.43928500e+01        7.34662734e-06  22.0025  18.8574  19.0231  0.0000
0202-03-30_21:31:36.094000      6455.69        1.44225400e+01        7.64430118e-06  22.0257  18.8552  19.0592  0.0000
0202-03-30_21:31:36.477000      6456.07        1.44522600e+01        7.97680696e-06  22.0257  18.8552  19.0592  0.0000
0202-03-30_21:31:36.832000      6456.43        1.44823200e+01        8.31960097e-06  22.0257  18.8552  19.0592  0.0000
0202-03-30_21:31:37.250000      6456.85        1.45117800e+01        8.70404342e-06  22.0056  18.8492  19.0091  0.0000
0202-03-30_21:31:37.598000      6457.20        1.45418800e+01        9.05669174e-06  22.0056  18.8492  19.0091  0.0000
0202-03-30_21:31:37.970000      6457.57        1.45716300e+01        9.47931194e-06  22.0150  18.8617  19.0466  0.0000
0202-03-30_21:31:38.324000      6457.92        1.46015200e+01        9.91048494e-06  22.0150  18.8617  19.0466  0.0000
0202-03-30_21:31:38.688000      6458.29        1.46310000e+01        1.03882645e-05  22.0150  18.8617  19.0466  0.0000
0202-03-30_21:31:39.047000      6458.65        1.46607600e+01        1.08857528e-05  22.0209  18.8488  19.0351  0.0000
0202-03-30_21:31:39.395000      6458.99        1.46906400e+01        1.13368203e-05  22.0209  18.8488  19.0351  0.0000
0202-03-30_21:31:39.754000      6459.35        1.47207800e+01        1.18061735e-05  22.0209  18.8488  19.0351  0.0000
0202-03-30_21:31:40.120000      6459.72        1.47506800e+01        1.23275876e-05  22.0095  18.8578  19.0231  0.0000
0202-03-30_21:31:40.473000      6460.07        1.47798700e+01        1.29212645e-05  22.0095  18.8578  19.0231  0.0000
0202-03-30_21:31:40.832000      6460.43        1.48101600e+01        1.35468596e-05  22.0095  18.8578  19.0231  0.0000
0202-03-30_21:31:41.273000      6460.87        1.48401000e+01        1.41747478e-05  22.0324  18.8564  19.0586  0.0000
0202-03-30_21:31:41.650000      6461.25        1.48700000e+01        1.48855611e-05  22.0324  18.8564  19.0586  0.0000
0202-03-30_21:31:41.996000      6461.59        1.48999200e+01        1.55448716e-05  22.0149  18.8503  19.0126  0.0000
0202-03-30_21:31:42.375000      6461.97        1.49297000e+01        1.62798560e-05  22.0149  18.8503  19.0126  0.0000
0202-03-30_21:31:42.746000      6462.35        1.49594400e+01        1.70217197e-05  22.0149  18.8503  19.0126  0.0000
0202-03-30_21:31:43.098000      6462.69        1.49893100e+01        1.82302077e-05  22.0259  18.8631  19.0489  0.0000
0202-03-30_21:31:43.480000      6463.08        1.50190400e+01        1.92176860e-05  22.0259  18.8631  19.0489  0.0000
0202-03-30_21:31:43.910000      6463.51        1.50489900e+01        2.01959918e-05  22.0259  18.8631  19.0489  0.0000
