Repository: shortlab/2025-devitre-PhD

# 2025-devitre-PhD
Data repository for Alexis Devitre's PhD thesis

File: chapter 6/data/tapes/ext_ffj51/Ic/anneal/step06/300k/720 min/Ic_2025-04-01_20-17-30616738_40k-anneal300k-720min-03T.txt
# Ic = 6.23 A, n = 16.27 , Tavg = 40.08 K, 40k-anneal300k-720min-03T
#datetime                        t_s     iHTS_A                vHTS_V                tHTS_K  tTAR_K  tHOL_K  tSPA_K
0202-04-01_20:17:20.656000      37959.78        8.99600900e-03       -9.90683846e-09  40.0670  38.6975  38.9415  0.0000
0202-04-01_20:17:21.020000      37960.14        3.11057100e-01       -8.29543846e-09  40.0670  38.6975  38.9415  0.0000
0202-04-01_20:17:21.414000      37960.54        6.08821100e-01       -1.13323385e-08  40.0670  38.6975  38.9415  0.0000
0202-04-01_20:17:21.766000      37960.89        9.07478400e-01       -2.71743846e-09  40.0706  38.6981  38.9428  0.0000
0202-04-01_20:17:22.113000      37961.24        1.20541200e+00        1.37306154e-09  40.0706  38.6981  38.9428  0.0000
0202-04-01_20:17:22.473000      37961.60        1.50343400e+00       -1.36268385e-08  40.0824  38.6993  38.9475  0.0000
0202-04-01_20:17:22.820000      37961.95        1.80152300e+00       -7.56123846e-09  40.0824  38.6993  38.9475  0.0000
0202-04-01_20:17:23.168000      37962.29        2.09972600e+00       -2.23779385e-08  40.0824  38.6993  38.9475  0.0000
0202-04-01_20:17:23.516000      37962.64        2.39788200e+00       -3.58270385e-08  40.0638  38.7000  38.9411  0.0000
0202-04-01_20:17:23.863000      37962.99        2.69610100e+00       -3.63228385e-08  40.0638  38.7000  38.9411  0.0000
0202-04-01_20:17:24.223000      37963.35        2.99380600e+00       -4.66730385e-08  40.0638  38.7000  38.9411  0.0000
0202-04-01_20:17:24.570000      37963.70        3.29193600e+00       -4.50616385e-08  40.0668  38.7010  38.9491  0.0000
0202-04-01_20:17:24.918000      37964.04        3.58989000e+00       -4.60532385e-08  40.0668  38.7010  38.9491  0.0000
0202-04-01_20:17:25.266000      37964.39        3.88818900e+00       -4.19627385e-08  40.0668  38.7010  38.9491  0.0000
0202-04-01_20:17:25.620000      37964.75        4.18622000e+00       -3.07448385e-08  40.0741  38.7006  38.9422  0.0000
0202-04-01_20:17:25.970000      37965.09        4.48476500e+00       -4.51236385e-08  40.0741  38.7006  38.9422  0.0000
0202-04-01_20:17:26.370000      37965.50        4.78263300e+00       -4.15909385e-08  40.0741  38.7006  38.9422  0.0000
0202-04-01_20:17:26.750000      37965.88        5.08115800e+00       -4.00414385e-08  40.0660  38.7014  38.9379  0.0000
0202-04-01_20:17:27.098000      37966.22        5.37930800e+00       -4.92141385e-08  40.0660  38.7014  38.9379  0.0000
0202-04-01_20:17:27.457000      37966.58        5.67711900e+00       -3.55791385e-08  40.0876  38.7017  38.9521  0.0000
0202-04-01_20:17:27.805000      37966.93        5.97504200e+00        2.71420615e-08  40.0876  38.7017  38.9521  0.0000
0202-04-01_20:17:28.152000      37967.28        6.27334500e+00        1.35044762e-07  40.0876  38.7017  38.9521  0.0000
0202-04-01_20:17:28.500000      37967.63        6.57167300e+00        3.65355062e-07  40.0705  38.7029  38.9488  0.0000
0202-04-01_20:17:28.848000      37967.97        6.86971900e+00        8.37068362e-07  40.0705  38.7029  38.9488  0.0000
0202-04-01_20:17:29.207000      37968.33        7.16767300e+00        2.26428446e-06  40.0705  38.7029  38.9488  0.0000
0202-04-01_20:17:29.555000      37968.68        7.46581500e+00        4.20436366e-06  40.0914  38.7040  38.9514  0.0000
0202-04-01_20:17:29.902000      37969.03        7.76418200e+00        7.42861516e-06  40.0914  38.7040  38.9514  0.0000
0202-04-01_20:17:30.250000      37969.37        8.06226500e+00        1.26921717e-05  40.0914  38.7040  38.9514  0.0000
0202-04-01_20:17:30.598000      37969.72        8.36022000e+00        2.10707970e-05  40.0790  38.7044  38.9462  0.0000

File: chapter 6/data/tapes/ext_ffj51/Ic/anneal/step06/300k/720 min/Ic_2025-04-01_20-18-36584320_40k-anneal300k-720min-03T.txt
# Ic = 6.23 A, n = 16.35 , Tavg = 40.10 K, 40k-anneal300k-720min-03T
#datetime                        t_s     iHTS_A                vHTS_V                tHTS_K  tTAR_K  tHOL_K  tSPA_K
0202-04-01_20:18:26.620000      38025.75        9.19357000e-03       -3.62966667e-10  40.0953  38.7244  38.9676  0.0000
0202-04-01_20:18:26.977000      38026.10        3.11147300e-01        1.07966333e-08  40.0953  38.7244  38.9676  0.0000
0202-04-01_20:18:27.350000      38026.48        6.09011400e-01       -1.63494667e-08  40.0953  38.7244  38.9676  0.0000
0202-04-01_20:18:27.720000      38026.84        9.07653200e-01       -9.40796667e-09  40.1063  38.7246  38.9759  0.0000
0202-04-01_20:18:28.066000      38027.19        1.20510700e+00       -1.58536667e-08  40.1063  38.7246  38.9759  0.0000
0202-04-01_20:18:28.440000      38027.57        1.50323300e+00       -6.30916667e-09  40.1063  38.7246  38.9759  0.0000
0202-04-01_20:18:28.793000      38027.92        1.80135800e+00       -1.05235667e-08  40.0981  38.7248  38.9738  0.0000
0202-04-01_20:18:29.137000      38028.26        2.10001800e+00       -3.39616667e-09  40.0981  38.7248  38.9738  0.0000
0202-04-01_20:18:29.496000      38028.62        2.39810000e+00        6.14833333e-09  40.0903  38.7249  38.9686  0.0000
0202-04-01_20:18:29.844000      38028.97        2.69601400e+00       -6.24716667e-09  40.0903  38.7249  38.9686  0.0000
0202-04-01_20:18:30.200000      38029.32        2.99426800e+00       -6.92886667e-09  40.0903  38.7249  38.9686  0.0000
0202-04-01_20:18:30.555000      38029.68        3.29229600e+00       -1.98821667e-08  40.1074  38.7251  38.9694  0.0000
0202-04-01_20:18:30.902000      38030.03        3.59064600e+00       -1.62255667e-08  40.1074  38.7251  38.9694  0.0000
0202-04-01_20:18:31.254000      38030.38        3.88862700e+00       -1.61635667e-08  40.1074  38.7251  38.9694  0.0000
0202-04-01_20:18:31.610000      38030.74        4.18703700e+00       -2.69475667e-08  40.1104  38.7257  38.9637  0.0000
0202-04-01_20:18:31.957000      38031.08        4.48489500e+00       -2.38487667e-08  40.1104  38.7257  38.9637  0.0000
0202-04-01_20:18:32.310000      38031.43        4.78305200e+00       -3.05440667e-08  40.1104  38.7257  38.9637  0.0000
0202-04-01_20:18:32.700000      38031.82        5.08125000e+00       -1.73469667e-08  40.1050  38.7253  38.9640  0.0000
0202-04-01_20:18:33.060000      38032.18        5.37942600e+00       -1.00335667e-08  40.1050  38.7253  38.9640  0.0000
0202-04-01_20:18:33.414000      38032.54        5.67742100e+00        1.82900333e-08  40.1167  38.7254  38.9767  0.0000
0202-04-01_20:18:33.766000      38032.89        5.97573500e+00        6.85537333e-08  40.1167  38.7254  38.9767  0.0000
0202-04-01_20:18:34.120000      38033.25        6.27344900e+00        1.77819933e-07  40.1167  38.7254  38.9767  0.0000
0202-04-01_20:18:34.473000      38033.60        6.57186100e+00        4.03169733e-07  40.1051  38.7257  38.9748  0.0000
0202-04-01_20:18:34.830000      38033.95        6.87025300e+00        8.95828233e-07  40.1051  38.7257  38.9748  0.0000
0202-04-01_20:18:35.176000      38034.30        7.16853600e+00        2.35366083e-06  40.1051  38.7257  38.9748  0.0000
0202-04-01_20:18:35.523000      38034.65        7.46638500e+00        4.30762253e-06  40.1034  38.7258  38.9717  0.0000
0202-04-01_20:18:35.870000      38035.00        7.76477500e+00        7.53931053e-06  40.1034  38.7258  38.9717  0.0000
0202-04-01_20:18:36.220000      38035.34        8.06215100e+00        1.29022777e-05  40.1034  38.7258  38.9717  0.0000
0202-04-01_20:18:36.566000      38035.69        8.36064300e+00        2.17612888e-05  40.1018  38.7260  38.9719  0.0000

File: chapter 6/data/tapes/ext_ffj51/Ic/anneal/step06/300k/720 min/Ic_2025-04-02_00-39-21429624_ffj51-30p3e19pm2-anneal300k-720min-03T-22k.txt
# Ic =  nan A, n =  nan , Tavg = 22.10 K, ffj51-30p3e19pm2-anneal300k-720min-03T-22k
#datetime                        t_s     iHTS_A                vHTS_V                tHTS_K  tTAR_K  tHOL_K  tSPA_K
0202-04-02_00:38:22.880000      53622.00        8.57742500e-03        3.65326111e-09  22.0853  19.1415  19.3168  0.0000
0202-04-02_00:38:23.227000      53622.35        1.11742600e-01        5.20266111e-09  22.0853  19.1415  19.3168  0.0000
0202-04-02_00:38:23.574000      53622.70        2.11705100e-01       -3.40893889e-09  22.0918  19.1567  19.3374  0.0000
0202-04-02_00:38:23.934000      53623.06        3.10866100e-01        1.30804611e-08  22.0918  19.1567  19.3374  0.0000
0202-04-02_00:38:24.280000      53623.41        4.09798700e-01        4.08465611e-08  22.0918  19.1567  19.3374  0.0000
0202-04-02_00:38:24.630000      53623.75        5.09339600e-01        4.77546111e-09  22.1029  19.1421  19.3368  0.0000
0202-04-02_00:38:24.977000      53624.10        6.09449100e-01       -1.03471389e-08  22.1029  19.1421  19.3368  0.0000
0202-04-02_00:38:25.330000      53624.45        7.08543400e-01        1.64272611e-08  22.1029  19.1421  19.3368  0.0000
0202-04-02_00:38:25.727000      53624.85        8.07705900e-01        2.08276611e-08  22.0925  19.1474  19.3199  0.0000
0202-04-02_00:38:26.074000      53625.20        9.06941800e-01        1.24606611e-08  22.0925  19.1474  19.3199  0.0000
0202-04-02_00:38:26.450000      53625.57        1.00670000e+00       -1.91813889e-09  22.0925  19.1474  19.3199  0.0000
0202-04-02_00:38:26.800000      53625.93        1.10592000e+00       -2.66193889e-09  22.1139  19.1570  19.3610  0.0000
0202-04-02_00:38:27.156000      53626.28        1.20552900e+00        7.19256111e-09  22.1139  19.1570  19.3610  0.0000
0202-04-02_00:38:27.508000      53626.63        1.30497100e+00        4.58946111e-09  22.0985  19.1412  19.3193  0.0000
0202-04-02_00:38:27.855000      53626.98        1.40443100e+00       -1.98013889e-09  22.0985  19.1412  19.3193  0.0000
0202-04-02_00:38:28.203000      53627.33        1.50353600e+00       -8.02538889e-10  22.0985  19.1412  19.3193  0.0000
0202-04-02_00:38:28.555000      53627.68        1.60241300e+00        6.75876111e-09  22.1051  19.1556  19.3343  0.0000
0202-04-02_00:38:28.914000      53628.04        1.70223600e+00        7.19256111e-09  22.1051  19.1556  19.3343  0.0000
0202-04-02_00:38:29.258000      53628.38        1.80162700e+00        9.48616111e-09  22.1051  19.1556  19.3343  0.0000
0202-04-02_00:38:29.605000      53628.73        1.90130500e+00        8.24776111e-09  22.0994  19.1417  19.3160  0.0000
0202-04-02_00:38:29.957000      53629.08        2.00032600e+00       -2.53603889e-09  22.0994  19.1417  19.3160  0.0000
0202-04-02_00:38:30.310000      53629.43        2.09991200e+00       -5.51093889e-09  22.0994  19.1417  19.3160  0.0000
0202-04-02_00:38:30.664000      53629.79        2.19908100e+00        1.10991611e-08  22.0926  19.1475  19.3194  0.0000
0202-04-02_00:38:31.010000      53630.14        2.29815000e+00        2.31228611e-08  22.0926  19.1475  19.3194  0.0000
0202-04-02_00:38:31.400000      53630.52        2.39775300e+00        1.63052611e-08  22.0926  19.1475  19.3194  0.0000
0202-04-02_00:38:31.760000      53630.89        2.49691000e+00        8.68196111e-09  22.0946  19.1571  19.3529  0.0000
0202-04-02_00:38:32.110000      53631.23        2.59632400e+00        4.96336111e-09  22.0946  19.1571  19.3529  0.0000
0202-04-02_00:38:32.460000      53631.59        2.69551400e+00        4.09566111e-09  22.0912  19.1409  19.3284  0.0000
0202-04-02_00:38:32.810000      53631.93        2.79501200e+00        5.58306111e-09  22.0912  19.1409  19.3284  0.0000
0202-04-02_00:38:33.156000      53632.28        2.89470200e+00        9.34761111e-10  22.0912  19.1409  19.3284  0.0000
0202-04-02_00:38:33.504000      53632.63        2.99395100e+00       -3.71353889e-09  22.1025  19.1554  19.3393  0.0000
0202-04-02_00:38:33.855000      53632.98        3.09355900e+00        4.34356111e-09  22.1025  19.1554  19.3393  0.0000
0202-04-02_00:38:34.203000      53633.33        3.19215300e+00       -8.00638889e-10  22.1025  19.1554  19.3393  0.0000
0202-04-02_00:38:34.550000      53633.68        3.29186600e+00       -1.85423889e-09  22.1031  19.1485  19.3452  0.0000
0202-04-02_00:38:34.902000      53634.03        3.39103000e+00        1.80246111e-09  22.1031  19.1485  19.3452  0.0000
0202-04-02_00:38:35.250000      53634.37        3.49075200e+00        5.58636111e-09  22.1031  19.1485  19.3452  0.0000
0202-04-02_00:38:35.598000      53634.72        3.59005400e+00        9.49586111e-09  22.0926  19.1478  19.3058  0.0000
0202-04-02_00:38:35.953000      53635.08        3.68918400e+00        1.48878611e-08  22.0926  19.1478  19.3058  0.0000
0202-04-02_00:38:36.300000      53635.43        3.78872300e+00        1.94122611e-08  22.0926  19.1478  19.3058  0.0000
0202-04-02_00:38:36.652000      53635.78        3.88796100e+00        1.36483611e-08  22.1053  19.1573  19.3542  0.0000
0202-04-02_00:38:37             53636.13        3.98724600e+00        6.64486111e-09  22.1053  19.1573  19.3542  0.0000
0202-04-02_00:38:37.355000      53636.48        4.08666100e+00        1.87256111e-09  22.1053  19.1573  19.3542  0.0000
0202-04-02_00:38:37.740000      53636.86        4.18591100e+00        3.48396111e-09  22.1001  19.1409  19.3255  0.0000
0202-04-02_00:38:38.086000      53637.21        4.28539500e+00        2.18246111e-09  22.1001  19.1409  19.3255  0.0000
0202-04-02_00:38:38.445000      53637.57        4.38471700e+00       -2.03203889e-09  22.0880  19.1554  19.3282  0.0000
0202-04-02_00:38:38.820000      53637.94        4.48373700e+00       -4.82638889e-10  22.0880  19.1554  19.3282  0.0000
0202-04-02_00:38:39.176000      53638.30        4.58407400e+00        2.18246111e-09  22.0880  19.1554  19.3282  0.0000
0202-04-02_00:38:39.535000      53638.66        4.68322800e+00        8.19426111e-09  22.1087  19.1474  19.3572  0.0000
0202-04-02_00:38:39.883000      53639.01        4.78239600e+00        5.46726111e-09  22.1087  19.1474  19.3572  0.0000
0202-04-02_00:38:40.230000      53639.36        4.88177200e+00       -3.70543889e-09  22.1087  19.1474  19.3572  0.0000
0202-04-02_00:38:40.580000      53639.70        4.98085900e+00        7.01666111e-09  22.0849  19.1456  19.3114  0.0000
0202-04-02_00:38:40.940000      53640.07        5.08023800e+00        1.01165611e-08  22.0849  19.1456  19.3114  0.0000
0202-04-02_00:38:41.290000      53640.41        5.17974900e+00        1.63817611e-08  22.0849  19.1456  19.3114  0.0000
0202-04-02_00:38:41.637000      53640.76        5.27927700e+00        2.66108611e-08  22.0988  19.1450  19.3414  0.0000
0202-04-02_00:38:41.984000      53641.11        5.37872400e+00        2.17146611e-08  22.0988  19.1450  19.3414  0.0000
0202-04-02_00:38:42.360000      53641.48        5.47779700e+00        1.53929611e-08  22.0988  19.1450  19.3414  0.0000
0202-04-02_00:38:42.746000      53641.87        5.57726700e+00        2.86561611e-08  22.0928  19.1388  19.3096  0.0000
0202-04-02_00:38:43.094000      53642.22        5.67681200e+00        1.60746611e-08  22.0928  19.1388  19.3096  0.0000
0202-04-02_00:38:43.445000      53642.57        5.77586600e+00        1.01867611e-08  22.0928  19.1388  19.3096  0.0000
0202-04-02_00:38:43.816000      53642.94        5.87506900e+00        1.06825611e-08  22.0919  19.1533  19.3267  0.0000
0202-04-02_00:38:44.176000      53643.30        5.97455700e+00        7.08786111e-09  22.0919  19.1533  19.3267  0.0000
0202-04-02_00:38:44.523000      53643.65        6.07360100e+00        1.03107611e-08  22.0971  19.1455  19.3422  0.0000
0202-04-02_00:38:44.870000      53644.00        6.17328700e+00        1.75776111e-09  22.0971  19.1455  19.3422  0.0000
0202-04-02_00:38:45.220000      53644.35        6.27214500e+00        5.80261111e-10  22.0971  19.1455  19.3422  0.0000
0202-04-02_00:38:45.570000      53644.69        6.37202600e+00        1.34096611e-08  22.0809  19.1445  19.3079  0.0000
0202-04-02_00:38:45.926000      53645.05        6.47128200e+00        7.89356111e-09  22.0809  19.1445  19.3079  0.0000
0202-04-02_00:38:46.273000      53645.40        6.57052200e+00       -9.07238889e-10  22.0809  19.1445  19.3079  0.0000
0202-04-02_00:38:46.625000      53645.75        6.66972100e+00       -2.76653889e-09  22.1049  19.1444  19.3534  0.0000
0202-04-02_00:38:46.973000      53646.10        6.76947500e+00        5.04076111e-09  22.1049  19.1444  19.3534  0.0000
0202-04-02_00:38:47.324000      53646.45        6.86851700e+00       -1.14480389e-08  22.1049  19.1444  19.3534  0.0000
0202-04-02_00:38:47.715000      53646.84        6.96803100e+00       -9.46473889e-09  22.1000  19.1398  19.3302  0.0000
0202-04-02_00:38:48.074000      53647.20        7.06716800e+00       -8.65903889e-09  22.1000  19.1398  19.3302  0.0000
0202-04-02_00:38:48.420000      53647.55        7.16685000e+00       -4.19663889e-09  22.1000  19.1398  19.3302  0.0000
0202-04-02_00:38:48.777000      53647.90        7.26603800e+00       -2.92038889e-10  22.0856  19.1543  19.3308  0.0000
0202-04-02_00:38:49.133000      53648.26        7.36496000e+00       -1.38651389e-08  22.0856  19.1543  19.3308  0.0000
0202-04-02_00:38:49.480000      53648.61        7.46460300e+00       -6.86163889e-09  22.1242  19.1470  19.3589  0.0000
0202-04-02_00:38:49.836000      53648.96        7.56406900e+00       -1.20678389e-08  22.1242  19.1470  19.3589  0.0000
0202-04-02_00:38:50.195000      53649.32        7.66317700e+00       -1.75218389e-08  22.1242  19.1470  19.3589  0.0000
0202-04-02_00:38:50.543000      53649.67        7.76284000e+00       -2.19842389e-08  22.0894  19.1461  19.3057  0.0000
0202-04-02_00:38:50.900000      53650.02        7.86212100e+00       -3.28303389e-08  22.0894  19.1461  19.3057  0.0000
0202-04-02_00:38:51.250000      53650.38        7.96131300e+00       -2.27279389e-08  22.0894  19.1461  19.3057  0.0000
0202-04-02_00:38:51.598000      53650.72        8.06082600e+00       -2.94835389e-08  22.0924  19.1563  19.3519  0.0000
0202-04-02_00:38:51.950000      53651.07        8.15999000e+00       -3.80984389e-08  22.0924  19.1563  19.3519  0.0000
0202-04-02_00:38:52.297000      53651.42        8.25939600e+00       -3.90901389e-08  22.0924  19.1563  19.3519  0.0000
0202-04-02_00:38:52.656000      53651.78        8.35913800e+00       -4.03925389e-08  22.0894  19.1479  19.3245  0.0000
0202-04-02_00:38:53.004000      53652.13        8.45811200e+00       -3.89726389e-08  22.0894  19.1479  19.3245  0.0000
0202-04-02_00:38:53.406000      53652.53        8.55747700e+00       -4.67225389e-08  22.0894  19.1479  19.3245  0.0000
0202-04-02_00:38:53.754000      53652.88        8.65671600e+00       -5.02553389e-08  22.0782  19.1550  19.3253  0.0000
0202-04-02_00:38:54.110000      53653.23        8.75613200e+00       -5.99238389e-08  22.0782  19.1550  19.3253  0.0000
0202-04-02_00:38:54.465000      53653.59        8.85589200e+00       -4.80241389e-08  22.1013  19.1466  19.3649  0.0000
0202-04-02_00:38:54.812000      53653.94        8.95474400e+00       -4.76522389e-08  22.1013  19.1466  19.3649  0.0000
0202-04-02_00:38:55.160000      53654.28        9.05387600e+00       -5.62051389e-08  22.1013  19.1466  19.3649  0.0000
0202-04-02_00:38:55.516000      53654.64        9.15332700e+00       -5.73827389e-08  22.0859  19.1459  19.3108  0.0000
0202-04-02_00:38:55.863000      53654.99        9.25258900e+00       -5.80025389e-08  22.0859  19.1459  19.3108  0.0000
0202-04-02_00:38:56.227000      53655.35        9.35212200e+00       -6.50680389e-08  22.0859  19.1459  19.3108  0.0000
0202-04-02_00:38:56.582000      53655.71        9.45176400e+00       -6.15972389e-08  22.1070  19.1555  19.3586  0.0000
0202-04-02_00:38:56.930000      53656.05        9.55099000e+00       -6.72992389e-08  22.1070  19.1555  19.3586  0.0000
0202-04-02_00:38:57.277000      53656.40        9.65016500e+00       -7.10178389e-08  22.1070  19.1555  19.3586  0.0000
0202-04-02_00:38:57.637000      53656.76        9.74919800e+00       -7.18236389e-08  22.0830  19.1472  19.3098  0.0000
0202-04-02_00:38:57.984000      53657.11        9.84898700e+00       -7.54803389e-08  22.0830  19.1472  19.3098  0.0000
0202-04-02_00:38:58.340000      53657.47        9.94847100e+00       -8.22358389e-08  22.0830  19.1472  19.3098  0.0000
0202-04-02_00:38:58.742000      53657.87        1.00475600e+01       -7.51757389e-08  22.0847  19.1547  19.3249  0.0000
0202-04-02_00:38:59.090000      53658.22        1.01470000e+01       -7.32597389e-08  22.0847  19.1547  19.3249  0.0000
0202-04-02_00:38:59.445000      53658.57        1.02464100e+01       -7.74742389e-08  22.0847  19.1547  19.3249  0.0000
0202-04-02_00:38:59.797000      53658.92        1.03458600e+01       -7.57388389e-08  22.0960  19.1461  19.3435  0.0000
0202-04-02_00:39:00.160000      53659.28        1.04449700e+01       -7.77221389e-08  22.0960  19.1461  19.3435  0.0000
0202-04-02_00:39:00.508000      53659.63        1.05443900e+01       -8.00773389e-08  22.0882  19.1456  19.3211  0.0000
0202-04-02_00:39:00.863000      53659.99        1.06441200e+01       -7.58008389e-08  22.0882  19.1456  19.3211  0.0000
0202-04-02_00:39:01.210000      53660.34        1.07433200e+01       -7.42513389e-08  22.0882  19.1456  19.3211  0.0000
0202-04-02_00:39:01.562000      53660.69        1.08426700e+01       -8.93739389e-08  22.1019  19.1566  19.3638  0.0000
0202-04-02_00:39:01.910000      53661.03        1.09422300e+01       -8.91880389e-08  22.1019  19.1566  19.3638  0.0000
0202-04-02_00:39:02.258000      53661.38        1.10417600e+01       -8.10069389e-08  22.1019  19.1566  19.3638  0.0000
0202-04-02_00:39:02.617000      53661.74        1.11406000e+01       -8.41678389e-08  22.0947  19.1490  19.3146  0.0000
0202-04-02_00:39:02.965000      53662.09        1.12402600e+01       -9.41462389e-08  22.0947  19.1490  19.3146  0.0000
0202-04-02_00:39:03.312000      53662.44        1.13392000e+01       -7.86518389e-08  22.0947  19.1490  19.3146  0.0000
0202-04-02_00:39:03.660000      53662.79        1.14388300e+01       -8.77625389e-08  22.1036  19.1563  19.3294  0.0000
0202-04-02_00:39:04.008000      53663.13        1.15383300e+01       -8.92500389e-08  22.1036  19.1563  19.3294  0.0000
0202-04-02_00:39:04.406000      53663.53        1.16379300e+01       -7.75362389e-08  22.1036  19.1563  19.3294  0.0000
0202-04-02_00:39:04.760000      53663.89        1.17368100e+01       -7.00373389e-08  22.1073  19.1476  19.3398  0.0000
0202-04-02_00:39:05.110000      53664.24        1.18358600e+01       -7.85284389e-08  22.1073  19.1476  19.3398  0.0000
0202-04-02_00:39:05.465000      53664.59        1.19351300e+01       -8.23090389e-08  22.0950  19.1467  19.3155  0.0000
0202-04-02_00:39:05.816000      53664.94        1.20344300e+01       -7.44379389e-08  22.0950  19.1467  19.3155  0.0000
0202-04-02_00:39:06.164000      53665.29        1.21336300e+01       -6.66906389e-08  22.0950  19.1467  19.3155  0.0000
0202-04-02_00:39:06.516000      53665.64        1.22331600e+01       -7.35082389e-08  22.0838  19.1567  19.3541  0.0000
0202-04-02_00:39:06.860000      53665.99        1.23325300e+01       -6.57609389e-08  22.0838  19.1567  19.3541  0.0000
0202-04-02_00:39:07.207000      53666.33        1.24319800e+01       -5.98111389e-08  22.0838  19.1567  19.3541  0.0000
0202-04-02_00:39:07.560000      53666.68        1.25314100e+01       -4.22094389e-08  22.0913  19.1407  19.3226  0.0000
0202-04-02_00:39:07.906000      53667.03        1.26307900e+01       -3.99162389e-08  22.0913  19.1407  19.3226  0.0000
0202-04-02_00:39:08.258000      53667.38        1.27302200e+01       -2.41738389e-08  22.0913  19.1407  19.3226  0.0000
0202-04-02_00:39:08.605000      53667.73        1.28294600e+01       -3.59713889e-09  22.0915  19.1562  19.3300  0.0000
0202-04-02_00:39:08.957000      53668.08        1.29292000e+01        2.09460611e-08  22.0915  19.1562  19.3300  0.0000
0202-04-02_00:39:09.305000      53668.43        1.30281800e+01        3.25359611e-08  22.0915  19.1562  19.3300  0.0000
0202-04-02_00:39:09.660000      53668.79        1.31278200e+01        5.49719611e-08  22.1034  19.1477  19.3543  0.0000
0202-04-02_00:39:10.008000      53669.13        1.32265600e+01        6.81112611e-08  22.1034  19.1477  19.3543  0.0000
0202-04-02_00:39:10.402000      53669.53        1.33261000e+01        9.85430611e-08  22.1034  19.1477  19.3543  0.0000
0202-04-02_00:39:10.758000      53669.88        1.34256200e+01        1.32260661e-07  22.0956  19.1477  19.3079  0.0000
0202-04-02_00:39:11.113000      53670.24        1.35246900e+01        1.70377061e-07  22.0956  19.1477  19.3079  0.0000
0202-04-02_00:39:11.460000      53670.59        1.36241500e+01        2.32912661e-07  22.1119  19.1571  19.3565  0.0000
0202-04-02_00:39:11.812000      53670.94        1.37231800e+01        2.96563961e-07  22.1119  19.1571  19.3565  0.0000
0202-04-02_00:39:12.156000      53671.28        1.38224900e+01        3.59161661e-07  22.1119  19.1571  19.3565  0.0000
0202-04-02_00:39:12.508000      53671.63        1.39224000e+01        4.34092861e-07  22.1023  19.1416  19.3148  0.0000
0202-04-02_00:39:12.850000      53671.98        1.40216400e+01        5.08404361e-07  22.1023  19.1416  19.3148  0.0000
0202-04-02_00:39:13.203000      53672.33        1.41211200e+01        6.16245861e-07  22.1023  19.1416  19.3148  0.0000
0202-04-02_00:39:13.555000      53672.68        1.42199500e+01        7.48940461e-07  22.0952  19.1572  19.3236  0.0000
0202-04-02_00:39:13.906000      53673.03        1.43200600e+01        9.00910161e-07  22.0952  19.1572  19.3236  0.0000
0202-04-02_00:39:14.254000      53673.38        1.44189900e+01        1.07097746e-06  22.0952  19.1572  19.3236  0.0000
0202-04-02_00:39:14.600000      53673.73        1.45183500e+01        1.24910186e-06  22.0965  19.1488  19.3369  0.0000
0202-04-02_00:39:14.953000      53674.08        1.46180500e+01        1.45307106e-06  22.0965  19.1488  19.3369  0.0000
0202-04-02_00:39:15.300000      53674.43        1.47169900e+01        1.69273946e-06  22.0965  19.1488  19.3369  0.0000
0202-04-02_00:39:15.650000      53674.78        1.48164400e+01        1.98217616e-06  22.0962  19.1488  19.3213  0.0000
0202-04-02_00:39:15.996000      53675.12        1.49147200e+01        2.30520476e-06  22.0962  19.1488  19.3213  0.0000
0202-04-02_00:39:16.400000      53675.53        1.50165100e+01        2.68444806e-06  22.0962  19.1488  19.3213  0.0000
0202-04-02_00:39:16.760000      53675.89        1.51144900e+01        3.11606256e-06  22.1058  19.1578  19.3565  0.0000
0202-04-02_00:39:17.110000      53676.23        1.52132400e+01        3.58356166e-06  22.1058  19.1578  19.3565  0.0000
0202-04-02_00:39:17.457000      53676.58        1.53133300e+01        4.14018486e-06  22.1116  19.1438  19.3306  0.0000
0202-04-02_00:39:17.810000      53676.93        1.54133100e+01        4.77093356e-06  22.1116  19.1438  19.3306  0.0000
0202-04-02_00:39:18.164000      53677.29        1.55126500e+01        5.90835131e-06  22.1116  19.1438  19.3306  0.0000
0202-04-02_00:39:18.516000      53677.64        1.56118000e+01        6.35434402e-06  22.1141  19.1593  19.3362  0.0000
0202-04-02_00:39:18.860000      53677.99        1.57097000e+01        7.84757670e-06  22.1141  19.1593  19.3362  0.0000
0202-04-02_00:39:19.207000      53678.33        1.58106400e+01        8.93689964e-06  22.1141  19.1593  19.3362  0.0000
0202-04-02_00:39:19.566000      53678.69        1.59104200e+01        1.03393348e-05  22.1223  19.1510  19.3483  0.0000
0202-04-02_00:39:19.926000      53679.05        1.60100900e+01        1.18946692e-05  22.1223  19.1510  19.3483  0.0000
0202-04-02_00:39:20.277000      53679.40        1.61083200e+01        1.38948189e-05  22.1223  19.1510  19.3483  0.0000
0202-04-02_00:39:20.630000      53679.76        1.62078700e+01        1.59309859e-05  22.1008  19.1597  19.3393  0.0000
0202-04-02_00:39:20.977000      53680.10        1.63071100e+01        1.88016938e-05  22.1008  19.1597  19.3393  0.0000
0202-04-02_00:39:21.336000      53680.46        1.64065500e+01        2.18111091e-05  22.1008  19.1597  19.3393  0.0000
