Repository: shortlab/2025-devitre-PhD

# 2025-devitre-PhD
Data repository for Alexis Devitre's PhD thesis

File: chapter 6/data/tapes/ext_ffj51/Ic/anneal/step09/030k/Ic_2025-04-02_05-22-52169637_30k-45e19pm2-03T-0nA.txt
# Ic = 4.13 A, n = 16.33 , Tavg = 30.21 K, 30k-45e19pm2-03T-0nA
#datetime                        t_s     iHTS_A                vHTS_V                tHTS_K  tTAR_K  tHOL_K  tSPA_K
0202-04-02_05:22:42.203000      70681.33        8.96342700e-03        2.46193333e-09  30.1971  28.4968  28.6592  0.0000
0202-04-02_05:22:42.550000      70681.68        2.11743100e-01        1.56632333e-08  30.1959  28.4970  28.6564  0.0000
0202-04-02_05:22:42.900000      70682.02        4.10956700e-01        2.66334333e-08  30.1959  28.4970  28.6564  0.0000
0202-04-02_05:22:43.254000      70682.38        6.09472400e-01        7.60613333e-09  30.1959  28.4970  28.6564  0.0000
0202-04-02_05:22:43.605000      70682.73        8.07737600e-01        8.34983333e-09  30.2083  28.4961  28.6427  0.0000
0202-04-02_05:22:43.953000      70683.08        1.00638200e+00       -2.30110667e-08  30.2083  28.4961  28.6427  0.0000
0202-04-02_05:22:44.297000      70683.42        1.20554700e+00       -8.84866667e-10  30.2083  28.4961  28.6427  0.0000
0202-04-02_05:22:44.650000      70683.77        1.40429600e+00       -1.07394667e-08  30.2009  28.4962  28.6586  0.0000
0202-04-02_05:22:45.008000      70684.13        1.60297200e+00       -1.90356667e-08  30.2009  28.4962  28.6586  0.0000
0202-04-02_05:22:45.390000      70684.52        1.80205600e+00       -6.13836667e-09  30.2009  28.4962  28.6586  0.0000
0202-04-02_05:22:45.750000      70684.88        2.00040800e+00       -7.31596667e-09  30.2045  28.4950  28.6576  0.0000
0202-04-02_05:22:46.098000      70685.22        2.19926700e+00       -4.58896667e-09  30.2045  28.4950  28.6576  0.0000
0202-04-02_05:22:46.457000      70685.58        2.39829000e+00       -5.20866667e-09  30.2045  28.4950  28.6576  0.0000
0202-04-02_05:22:46.805000      70685.93        2.59726600e+00       -6.51026667e-09  30.2124  28.4964  28.6464  0.0000
0202-04-02_05:22:47.152000      70686.28        2.79610800e+00       -3.72126667e-09  30.2124  28.4964  28.6464  0.0000
0202-04-02_05:22:47.500000      70686.62        2.99509200e+00       -3.41136667e-09  30.2175  28.4963  28.6788  0.0000
0202-04-02_05:22:47.855000      70686.98        3.19362900e+00       -2.72956667e-09  30.2175  28.4963  28.6788  0.0000
0202-04-02_05:22:48.203000      70687.33        3.39181200e+00       -8.24566667e-09  30.2175  28.4963  28.6788  0.0000
0202-04-02_05:22:48.562000      70687.69        3.59069700e+00       -6.69616667e-09  30.2013  28.4952  28.6614  0.0000
0202-04-02_05:22:48.918000      70688.04        3.78950000e+00        2.94370333e-08  30.2013  28.4952  28.6614  0.0000
0202-04-02_05:22:49.266000      70688.39        3.98799800e+00        9.94103333e-08  30.2013  28.4952  28.6614  0.0000
0202-04-02_05:22:49.617000      70688.74        4.18700000e+00        2.24420133e-07  30.2083  28.4969  28.6651  0.0000
0202-04-02_05:22:49.973000      70689.10        4.38529200e+00        5.09953133e-07  30.2083  28.4969  28.6651  0.0000
0202-04-02_05:22:50.332000      70689.46        4.58485200e+00        1.05957483e-06  30.2083  28.4969  28.6651  0.0000
0202-04-02_05:22:50.723000      70689.85        4.78311200e+00        2.67069523e-06  30.2089  28.4956  28.6474  0.0000
0202-04-02_05:22:51.070000      70690.19        4.98205800e+00        4.75681573e-06  30.2089  28.4956  28.6474  0.0000
0202-04-02_05:22:51.438000      70690.56        5.18074000e+00        8.43757017e-06  30.2101  28.4978  28.6590  0.0000
0202-04-02_05:22:51.797000      70690.92        5.37966800e+00        1.44373586e-05  30.2101  28.4978  28.6590  0.0000
0202-04-02_05:22:52.156000      70691.28        5.57826100e+00        2.40183512e-05  30.2101  28.4978  28.6590  0.0000

File: chapter 6/data/tapes/ext_ffj51/Ic/anneal/step09/030k/Ic_2025-04-02_05-46-51215862_anneal30k-6min-22k-45e19pm2-03T-0nA.txt
# Ic = 6.00 A, n = 19.15 , Tavg = 22.37 K, anneal30k-6min-22k-45e19pm2-03T-0nA
#datetime                        t_s     iHTS_A                vHTS_V                tHTS_K  tTAR_K  tHOL_K  tSPA_K
0202-04-02_05:46:37.400000      72116.52        8.20759500e-03       -1.80621429e-09  22.3321  19.5744  19.7770  0.0000
0202-04-02_05:46:37.758000      72116.88        2.11240900e-01        2.06298857e-08  22.3222  19.5838  19.7860  0.0000
0202-04-02_05:46:38.105000      72117.23        4.09352200e-01        3.97811857e-08  22.3222  19.5838  19.7860  0.0000
0202-04-02_05:46:38.453000      72117.58        6.08551400e-01        1.86465857e-08  22.3222  19.5838  19.7860  0.0000
0202-04-02_05:46:38.800000      72117.93        8.07217300e-01        8.11028571e-09  22.3136  19.5698  19.7820  0.0000
0202-04-02_05:46:39.150000      72118.27        1.00621900e+00        1.51750857e-08  22.3136  19.5698  19.7820  0.0000
0202-04-02_05:46:39.496000      72118.62        1.20466700e+00        2.97387857e-08  22.3273  19.5827  19.7641  0.0000
0202-04-02_05:46:39.850000      72118.98        1.40339600e+00        2.61440857e-08  22.3273  19.5827  19.7641  0.0000
0202-04-02_05:46:40.200000      72119.32        1.60193600e+00        2.98627857e-08  22.3273  19.5827  19.7641  0.0000
0202-04-02_05:46:40.547000      72119.67        1.80068600e+00        2.23013857e-08  22.3741  19.5735  19.7672  0.0000
0202-04-02_05:46:40.895000      72120.02        1.99972500e+00        2.18675857e-08  22.3741  19.5735  19.7672  0.0000
0202-04-02_05:46:41.242000      72120.37        2.19815800e+00        2.58341857e-08  22.3741  19.5735  19.7672  0.0000
0202-04-02_05:46:41.590000      72120.72        2.39777600e+00        2.71356857e-08  22.3427  19.5737  19.7399  0.0000
0202-04-02_05:46:41.938000      72121.06        2.59612800e+00        2.77554857e-08  22.3427  19.5737  19.7399  0.0000
0202-04-02_05:46:42.285000      72121.41        2.79508500e+00        2.99866857e-08  22.3427  19.5737  19.7399  0.0000
0202-04-02_05:46:42.633000      72121.76        2.99402800e+00        2.09378857e-08  22.3366  19.5815  19.8039  0.0000
0202-04-02_05:46:42.980000      72122.11        3.19285900e+00        2.67018857e-08  22.3366  19.5815  19.8039  0.0000
0202-04-02_05:46:43.406000      72122.53        3.39150600e+00        2.49044857e-08  22.3366  19.5815  19.8039  0.0000
0202-04-02_05:46:43.760000      72122.89        3.59017400e+00        2.36029857e-08  22.3569  19.5680  19.7606  0.0000
0202-04-02_05:46:44.120000      72123.25        3.78912800e+00        2.23633857e-08  22.3569  19.5680  19.7606  0.0000
0202-04-02_05:46:44.477000      72123.60        3.98810700e+00        2.23013857e-08  22.3719  19.5825  19.7648  0.0000
0202-04-02_05:46:44.840000      72123.97        4.18613300e+00        2.11862857e-08  22.3719  19.5825  19.7648  0.0000
0202-04-02_05:46:45.188000      72124.31        4.38623400e+00        2.05074857e-08  22.3719  19.5825  19.7648  0.0000
0202-04-02_05:46:45.535000      72124.66        4.58417300e+00        3.08592857e-08  22.4015  19.5748  19.7346  0.0000
0202-04-02_05:46:45.883000      72125.01        4.78238700e+00        3.45159857e-08  22.4015  19.5748  19.7346  0.0000
0202-04-02_05:46:46.234000      72125.36        4.98165700e+00        3.34623857e-08  22.4015  19.5748  19.7346  0.0000
0202-04-02_05:46:46.590000      72125.72        5.18009600e+00        4.26970857e-08  22.3746  19.5751  19.7002  0.0000
0202-04-02_05:46:46.940000      72126.06        5.37962300e+00        6.07947857e-08  22.3746  19.5751  19.7002  0.0000
0202-04-02_05:46:47.285000      72126.41        5.57725300e+00        7.82725857e-08  22.3746  19.5751  19.7002  0.0000
0202-04-02_05:46:47.645000      72126.77        5.77663700e+00        1.28041086e-07  22.3540  19.5834  19.7927  0.0000
0202-04-02_05:46:48             72127.13        5.97536800e+00        2.22743786e-07  22.3540  19.5834  19.7927  0.0000
0202-04-02_05:46:48.410000      72127.53        6.17409400e+00        3.76945486e-07  22.3540  19.5834  19.7927  0.0000
0202-04-02_05:46:48.760000      72127.89        6.37256800e+00        6.65887786e-07  22.3566  19.5708  19.7530  0.0000
0202-04-02_05:46:49.110000      72128.23        6.57096500e+00        1.14088869e-06  22.3566  19.5708  19.7530  0.0000
0202-04-02_05:46:49.460000      72128.59        6.76907000e+00        2.36235489e-06  22.3440  19.5840  19.7597  0.0000
0202-04-02_05:46:49.812000      72128.94        6.96823300e+00        3.95451269e-06  22.3440  19.5840  19.7597  0.0000
0202-04-02_05:46:50.160000      72129.28        7.16665500e+00        6.39453213e-06  22.3440  19.5840  19.7597  0.0000
0202-04-02_05:46:50.508000      72129.63        7.36552800e+00        1.03409315e-05  22.3741  19.5752  19.7869  0.0000
0202-04-02_05:46:50.855000      72129.98        7.56445000e+00        1.63902047e-05  22.3741  19.5752  19.7869  0.0000
0202-04-02_05:46:51.203000      72130.33        7.76374700e+00        2.65435420e-05  22.3741  19.5752  19.7869  0.0000

File: chapter 6/data/tapes/ext_ffj51/Ic/anneal/step09/030k/Ic_2025-04-02_05-47-27095759_anneal30k-6min-22k-45e19pm2-03T-0nA.txt
# Ic = 6.01 A, n = 19.41 , Tavg = 22.37 K, anneal30k-6min-22k-45e19pm2-03T-0nA
#datetime                        t_s     iHTS_A                vHTS_V                tHTS_K  tTAR_K  tHOL_K  tSPA_K
0202-04-02_05:47:13.234000      72152.36        8.21880900e-03       -3.08435294e-09  22.3349  19.5846  19.7815  0.0000
0202-04-02_05:47:13.582000      72152.71        2.10989300e-01       -1.78275294e-09  22.3804  19.5695  19.7413  0.0000
0202-04-02_05:47:13.930000      72153.06        4.09517000e-01       -5.87245294e-09  22.3804  19.5695  19.7413  0.0000
0202-04-02_05:47:14.277000      72153.40        6.08498400e-01       -2.35349529e-08  22.3804  19.5695  19.7413  0.0000
0202-04-02_05:47:14.637000      72153.76        8.07417500e-01       -2.71025294e-09  22.3582  19.5839  19.7843  0.0000
0202-04-02_05:47:14.984000      72154.11        1.00605500e+00        1.25983471e-08  22.3582  19.5839  19.7843  0.0000
0202-04-02_05:47:15.367000      72154.49        1.20461400e+00        2.43384706e-09  22.3582  19.5839  19.7843  0.0000
0202-04-02_05:47:15.754000      72154.88        1.40350900e+00        2.12404706e-09  22.3574  19.5760  19.7896  0.0000
0202-04-02_05:47:16.100000      72155.23        1.60242500e+00       -1.07252941e-10  22.3574  19.5760  19.7896  0.0000
0202-04-02_05:47:16.457000      72155.58        1.80120400e+00        5.22294706e-09  22.3574  19.5760  19.7896  0.0000
0202-04-02_05:47:16.812000      72155.94        1.99964400e+00        8.87964706e-09  22.3278  19.5767  19.7857  0.0000
0202-04-02_05:47:17.164000      72156.29        2.19839800e+00       -6.86285294e-09  22.3278  19.5767  19.7857  0.0000
0202-04-02_05:47:17.510000      72156.64        2.39740600e+00       -6.55295294e-09  22.3332  19.5852  19.8147  0.0000
0202-04-02_05:47:17.867000      72156.99        2.59606100e+00       -8.41225294e-09  22.3332  19.5852  19.8147  0.0000
0202-04-02_05:47:18.215000      72157.34        2.79551300e+00        2.86774706e-09  22.3332  19.5852  19.8147  0.0000
0202-04-02_05:47:18.562000      72157.69        2.99399700e+00        7.51614706e-09  22.3710  19.5718  19.7719  0.0000
0202-04-02_05:47:18.910000      72158.04        3.19266500e+00        6.02864706e-09  22.3710  19.5718  19.7719  0.0000
0202-04-02_05:47:19.258000      72158.38        3.39164400e+00       -2.58635294e-09  22.3710  19.5718  19.7719  0.0000
0202-04-02_05:47:19.617000      72158.74        3.59030100e+00        5.16064706e-09  22.3435  19.5846  19.7726  0.0000
0202-04-02_05:47:19.965000      72159.09        3.78891400e+00        7.08054706e-09  22.3435  19.5846  19.7726  0.0000
0202-04-02_05:47:20.330000      72159.45        3.98767100e+00        3.86147059e-10  22.3435  19.5846  19.7726  0.0000
0202-04-02_05:47:20.740000      72159.87        4.18606500e+00        8.00944706e-09  22.3755  19.5767  19.7776  0.0000
0202-04-02_05:47:21.086000      72160.21        4.38508300e+00       -3.57552941e-10  22.3755  19.5767  19.7776  0.0000
0202-04-02_05:47:21.438000      72160.56        4.58442100e+00       -7.29452941e-10  22.3263  19.5771  19.7853  0.0000
0202-04-02_05:47:21.785000      72160.91        4.78305400e+00        8.00944706e-09  22.3263  19.5771  19.7853  0.0000
0202-04-02_05:47:22.140000      72161.27        4.98033500e+00        9.12504706e-09  22.3263  19.5771  19.7853  0.0000
0202-04-02_05:47:22.490000      72161.62        5.18092500e+00        1.47031471e-08  22.3382  19.5846  19.7979  0.0000
0202-04-02_05:47:22.848000      72161.97        5.37827300e+00        1.78639471e-08  22.3382  19.5846  19.7979  0.0000
0202-04-02_05:47:23.195000      72162.32        5.57774400e+00        3.75730471e-08  22.3382  19.5846  19.7979  0.0000
0202-04-02_05:47:23.543000      72162.67        5.77634000e+00        8.26931471e-08  22.3779  19.5710  19.7684  0.0000
0202-04-02_05:47:23.890000      72163.02        5.97468200e+00        1.76590147e-07  22.3779  19.5710  19.7684  0.0000
0202-04-02_05:47:24.240000      72163.36        6.17313500e+00        3.33271047e-07  22.3779  19.5710  19.7684  0.0000
0202-04-02_05:47:24.598000      72163.72        6.37406800e+00        6.11615147e-07  22.3386  19.5846  19.7561  0.0000
0202-04-02_05:47:24.945000      72164.07        6.57167100e+00        1.09182215e-06  22.3386  19.5846  19.7561  0.0000
0202-04-02_05:47:25.293000      72164.42        6.76904700e+00        2.32289505e-06  22.3386  19.5846  19.7561  0.0000
0202-04-02_05:47:25.640000      72164.77        6.96753500e+00        3.85679115e-06  22.3368  19.5759  19.7793  0.0000
0202-04-02_05:47:25.990000      72165.11        7.16690300e+00        6.29835807e-06  22.3368  19.5759  19.7793  0.0000
0202-04-02_05:47:26.355000      72165.48        7.36551600e+00        1.03789427e-05  22.3368  19.5759  19.7793  0.0000
0202-04-02_05:47:26.727000      72165.85        7.56458500e+00        1.67286916e-05  22.3670  19.5761  19.7306  0.0000
0202-04-02_05:47:27.074000      72166.20        7.76258300e+00        2.67217494e-05  22.3670  19.5761  19.7306  0.0000

File: chapter 6/data/tapes/ext_ffj51/Ic/anneal/step09/030k/Ic_2025-04-02_05-48-02905880_anneal30k-6min-22k-45e19pm2-03T-0nA.txt
# Ic = 6.01 A, n = 19.32 , Tavg = 22.33 K, anneal30k-6min-22k-45e19pm2-03T-0nA
#datetime                        t_s     iHTS_A                vHTS_V                tHTS_K  tTAR_K  tHOL_K  tSPA_K
0202-04-02_05:47:49.090000      72188.22        8.30572200e-03        3.79708000e-09  22.3697  19.5716  19.7423  0.0000
0202-04-02_05:47:49.457000      72188.58        2.10991900e-01        1.09865800e-08  22.3697  19.5716  19.7423  0.0000
0202-04-02_05:47:49.812000      72188.94        4.10208300e-01       -2.64862000e-09  22.3822  19.5864  19.7414  0.0000
0202-04-02_05:47:50.160000      72189.29        6.08464400e-01        2.24768000e-09  22.3822  19.5864  19.7414  0.0000
0202-04-02_05:47:50.508000      72189.63        8.07530700e-01        1.44198000e-09  22.3587  19.5780  19.7693  0.0000
0202-04-02_05:47:50.870000      72189.99        1.00594600e+00       -1.67176200e-08  22.3587  19.5780  19.7693  0.0000
0202-04-02_05:47:51.215000      72190.34        1.20461700e+00        2.64380000e-10  22.3587  19.5780  19.7693  0.0000
0202-04-02_05:47:51.562000      72190.69        1.40316000e+00       -9.13220000e-10  22.3590  19.5785  19.7556  0.0000
0202-04-02_05:47:51.910000      72191.04        1.60232600e+00       -4.07412000e-09  22.3590  19.5785  19.7556  0.0000
0202-04-02_05:47:52.258000      72191.38        1.80116000e+00       -7.35892000e-09  22.3590  19.5785  19.7556  0.0000
0202-04-02_05:47:52.605000      72191.73        2.00004400e+00       -9.40422000e-09  22.3796  19.5867  19.7869  0.0000
0202-04-02_05:47:52.960000      72192.09        2.19868000e+00       -1.64697200e-08  22.3796  19.5867  19.7869  0.0000
0202-04-02_05:47:53.310000      72192.43        2.39724400e+00       -2.21472000e-09  22.3796  19.5867  19.7869  0.0000
0202-04-02_05:47:53.695000      72192.82        2.59582600e+00       -7.54492000e-09  22.3808  19.5742  19.7460  0.0000
0202-04-02_05:47:54.043000      72193.17        2.79509800e+00       -2.27672000e-09  22.3808  19.5742  19.7460  0.0000
0202-04-02_05:47:54.414000      72193.54        2.99371700e+00       -5.62392000e-09  22.3808  19.5742  19.7460  0.0000
0202-04-02_05:47:54.760000      72193.89        3.19211100e+00       -1.45508200e-08  22.3763  19.5881  19.7390  0.0000
0202-04-02_05:47:55.110000      72194.24        3.39117200e+00       -1.24446200e-08  22.3763  19.5881  19.7390  0.0000
0202-04-02_05:47:55.457000      72194.58        3.58958500e+00       -1.21967200e-08  22.3679  19.5785  19.7638  0.0000
0202-04-02_05:47:55.805000      72194.93        3.78783800e+00       -1.50477200e-08  22.3679  19.5785  19.7638  0.0000
0202-04-02_05:47:56.160000      72195.29        3.98776200e+00       -1.41180200e-08  22.3679  19.5785  19.7638  0.0000
0202-04-02_05:47:56.508000      72195.63        4.18591500e+00       -5.13122000e-09  22.3484  19.5791  19.7123  0.0000
0202-04-02_05:47:56.855000      72195.98        4.38490100e+00       -1.34363200e-08  22.3484  19.5791  19.7123  0.0000
0202-04-02_05:47:57.203000      72196.33        4.58423600e+00       -1.26305200e-08  22.3484  19.5791  19.7123  0.0000
0202-04-02_05:47:57.562000      72196.69        4.78228200e+00       -7.73432000e-09  22.3420  19.5857  19.7994  0.0000
0202-04-02_05:47:57.906000      72197.03        4.98208200e+00       -3.14792000e-09  22.3420  19.5857  19.7994  0.0000
0202-04-02_05:47:58.266000      72197.39        5.18003900e+00        2.36818000e-09  22.3420  19.5857  19.7994  0.0000
0202-04-02_05:47:58.620000      72197.75        5.37954200e+00        5.77698000e-09  22.3588  19.5723  19.7662  0.0000
0202-04-02_05:47:58.970000      72198.10        5.57642700e+00        3.26135800e-08  22.3588  19.5723  19.7662  0.0000
0202-04-02_05:47:59.332000      72198.46        5.77727100e+00        7.74857800e-08  22.3588  19.5723  19.7662  0.0000
0202-04-02_05:47:59.742000      72198.87        5.97415500e+00        1.58925180e-07  22.3652  19.5854  19.7488  0.0000
0202-04-02_05:48:00.090000      72199.22        6.17348400e+00        3.15482180e-07  22.3652  19.5854  19.7488  0.0000
0202-04-02_05:48:00.450000      72199.58        6.37055500e+00        6.01446080e-07  22.3652  19.5854  19.7488  0.0000
0202-04-02_05:48:00.797000      72199.92        6.57018000e+00        1.05815828e-06  22.3850  19.5764  19.7354  0.0000
0202-04-02_05:48:01.150000      72200.27        6.76931800e+00        2.29214558e-06  22.3850  19.5764  19.7354  0.0000
0202-04-02_05:48:01.492000      72200.62        6.96830800e+00        3.82840098e-06  22.3292  19.5774  19.7848  0.0000
0202-04-02_05:48:01.840000      72200.97        7.16760800e+00        6.25918859e-06  22.3292  19.5774  19.7848  0.0000
0202-04-02_05:48:02.188000      72201.31        7.36602900e+00        1.02134020e-05  22.3292  19.5774  19.7848  0.0000
0202-04-02_05:48:02.535000      72201.66        7.56456700e+00        1.66922552e-05  22.3270  19.5856  19.8223  0.0000
0202-04-02_05:48:02.895000      72202.02        7.76250100e+00        2.64382102e-05  22.3270  19.5856  19.8223  0.0000
