Repository: shortlab/2025-devitre-PhD

# 2025-devitre-PhD
Data repository for Alexis Devitre's PhD thesis

File: chapter 6/data/tapes/ext_ffj51/Ic/anneal/step09/040k/Ic_2025-04-02_05-56-39514347_40k-45e19pm2-03T-0nA.txt
# Ic = 2.43 A, n = 13.73 , Tavg = 40.04 K, 40k-45e19pm2-03T-0nA
#datetime                        t_s     iHTS_A                vHTS_V                tHTS_K  tTAR_K  tHOL_K  tSPA_K
0202-04-02_05:56:33.070000      72712.20        8.73417200e-03       -2.26131929e-08  40.0385  38.8303  39.0749  0.0000
0202-04-02_05:56:33.434000      72712.56        2.11740200e-01       -7.86279286e-09  40.0385  38.8303  39.0749  0.0000
0202-04-02_05:56:33.793000      72712.92        4.10231400e-01       -3.84832929e-08  40.0646  38.8312  39.0541  0.0000
0202-04-02_05:56:34.140000      72713.26        6.09239500e-01       -4.11492929e-08  40.0646  38.8312  39.0541  0.0000
0202-04-02_05:56:34.490000      72713.61        8.07816800e-01       -6.38952929e-08  40.0887  38.8325  39.0492  0.0000
0202-04-02_05:56:34.844000      72713.97        1.00648700e+00       -6.13541929e-08  40.0887  38.8325  39.0492  0.0000
0202-04-02_05:56:35.195000      72714.32        1.20510900e+00       -4.79668929e-08  40.0887  38.8325  39.0492  0.0000
0202-04-02_05:56:35.543000      72714.67        1.40383600e+00       -6.24697929e-08  40.0214  38.8339  39.0968  0.0000
0202-04-02_05:56:35.890000      72715.01        1.60243600e+00       -8.13110929e-08  40.0214  38.8339  39.0968  0.0000
0202-04-02_05:56:36.246000      72715.37        1.80120300e+00       -8.67031929e-08  40.0214  38.8339  39.0968  0.0000
0202-04-02_05:56:36.594000      72715.72        2.00015100e+00       -7.93897929e-08  40.0168  38.8347  39.1223  0.0000
0202-04-02_05:56:36.950000      72716.08        2.19904200e+00       -6.36472929e-08  40.0168  38.8347  39.1223  0.0000
0202-04-02_05:56:37.310000      72716.43        2.39770000e+00        1.61806071e-08  40.0168  38.8347  39.1223  0.0000
0202-04-02_05:56:37.707000      72716.83        2.59658900e+00        2.84422207e-07  40.0095  38.8359  39.1309  0.0000
0202-04-02_05:56:38.066000      72717.19        2.79519400e+00        1.51357391e-06  40.0095  38.8359  39.1309  0.0000
0202-04-02_05:56:38.430000      72717.55        2.99408800e+00        3.85349881e-06  40.0095  38.8359  39.1309  0.0000
0202-04-02_05:56:38.790000      72717.92        3.19310300e+00        8.94438820e-06  40.0481  38.8369  39.0902  0.0000
0202-04-02_05:56:39.137000      72718.26        3.39177600e+00        1.84287418e-05  40.0481  38.8369  39.0902  0.0000
0202-04-02_05:56:39.500000      72718.62        3.58954800e+00        3.64284395e-05  40.0351  38.8382  39.0967  0.0000

File: chapter 6/data/tapes/ext_ffj51/Ic/anneal/step09/040k/Ic_2025-04-02_05-57-07867530_40k-45e19pm2-03T-0nA.txt
# Ic = 2.44 A, n = 13.86 , Tavg = 40.08 K, 40k-45e19pm2-03T-0nA
#datetime                        t_s     iHTS_A                vHTS_V                tHTS_K  tTAR_K  tHOL_K  tSPA_K
0202-04-02_05:57:01.516000      72740.64        8.50665900e-03       -1.24138412e-08  40.0604  38.8611  39.1299  0.0000
0202-04-02_05:57:01.863000      72740.99        2.11836300e-01       -4.91454118e-09  40.0604  38.8611  39.1299  0.0000
0202-04-02_05:57:02.210000      72741.34        4.09952300e-01       -8.32334118e-09  40.0604  38.8611  39.1299  0.0000
0202-04-02_05:57:02.570000      72741.70        6.09076100e-01       -1.22292412e-08  40.0723  38.8616  39.0900  0.0000
0202-04-02_05:57:02.918000      72742.04        8.08023500e-01       -2.15268412e-08  40.0723  38.8616  39.0900  0.0000
0202-04-02_05:57:03.266000      72742.39        1.00662000e+00       -2.87783412e-08  40.0723  38.8616  39.0900  0.0000
0202-04-02_05:57:03.613000      72742.74        1.20505100e+00       -2.35721412e-08  40.0679  38.8617  39.1096  0.0000
0202-04-02_05:57:03.960000      72743.09        1.40380800e+00       -2.72288412e-08  40.0679  38.8617  39.1096  0.0000
0202-04-02_05:57:04.324000      72743.45        1.60269500e+00       -3.24350412e-08  40.0679  38.8617  39.1096  0.0000
0202-04-02_05:57:04.720000      72743.84        1.80131000e+00       -3.31167412e-08  40.0635  38.8635  39.1055  0.0000
0202-04-02_05:57:05.066000      72744.19        2.00005100e+00       -3.29928412e-08  40.0635  38.8635  39.1055  0.0000
0202-04-02_05:57:05.414000      72744.54        2.19905700e+00       -1.32837412e-08  40.0635  38.8635  39.1055  0.0000
0202-04-02_05:57:05.766000      72744.89        2.39783700e+00        6.45609588e-08  40.0774  38.8636  39.0872  0.0000
0202-04-02_05:57:06.113000      72745.24        2.59631700e+00        3.39124559e-07  40.0774  38.8636  39.0872  0.0000
0202-04-02_05:57:06.465000      72745.59        2.79514600e+00        1.56678956e-06  40.0743  38.8635  39.0998  0.0000
0202-04-02_05:57:06.810000      72745.93        2.99417800e+00        3.89828706e-06  40.0743  38.8635  39.0998  0.0000
0202-04-02_05:57:07.156000      72746.28        3.19274400e+00        8.77913555e-06  40.0743  38.8635  39.0998  0.0000
0202-04-02_05:57:07.504000      72746.63        3.39191000e+00        1.92096572e-05  40.0797  38.8655  39.0992  0.0000
0202-04-02_05:57:07.850000      72746.98        3.59009200e+00        3.71965941e-05  40.0797  38.8655  39.0992  0.0000
