Repository: shortlab/2025-devitre-PhD

# 2025-devitre-PhD
Data repository for Alexis Devitre's PhD thesis

File: chapter 6/data/tapes/ext_ffj51/Ic/anneal/step09/050k/Ic_2025-04-02_06-36-13231703_50k-45e19pm2-03T-0nA.txt
# Ic = 1.18 A, n = 11.01 , Tavg = 50.05 K, 50k-45e19pm2-03T-0nA
#datetime                        t_s     iHTS_A                vHTS_V                tHTS_K  tTAR_K  tHOL_K  tSPA_K
0202-04-02_06:36:10.047000      75089.17        7.86017600e-03       -2.02668111e-08  49.9640  48.9616  49.3626  0.0000
0202-04-02_06:36:10.410000      75089.54        2.10865700e-01       -2.11964111e-08  49.9640  48.9616  49.3626  0.0000
0202-04-02_06:36:10.760000      75089.89        4.09731500e-01       -4.38803111e-08  50.0374  48.9631  49.3189  0.0000
0202-04-02_06:36:11.110000      75090.23        6.08183600e-01       -8.32983111e-08  50.0374  48.9631  49.3189  0.0000
0202-04-02_06:36:11.465000      75090.59        8.06793000e-01       -8.64592111e-08  50.0374  48.9631  49.3189  0.0000
0202-04-02_06:36:11.824000      75090.95        1.00570600e+00       -4.46861111e-08  50.0341  48.9667  49.3090  0.0000
0202-04-02_06:36:12.170000      75091.30        1.20452400e+00        5.75774889e-08  50.0341  48.9667  49.3090  0.0000
0202-04-02_06:36:12.520000      75091.65        1.40301500e+00        1.25263569e-06  50.0521  48.9666  49.3087  0.0000
0202-04-02_06:36:12.875000      75092.00        1.60199300e+00        6.10817144e-06  50.0521  48.9666  49.3087  0.0000
0202-04-02_06:36:13.223000      75092.35        1.80049800e+00        2.08221979e-05  50.0521  48.9666  49.3087  0.0000

File: chapter 6/data/tapes/ext_ffj51/Ic/anneal/step09/050k/Ic_2025-04-02_07-06-56602343_anneal50k-6min-22k-45e19pm2-03T-0nA.txt
# Ic = 6.01 A, n = 19.39 , Tavg = 22.32 K, anneal50k-6min-22k-45e19pm2-03T-0nA
#datetime                        t_s     iHTS_A                vHTS_V                tHTS_K  tTAR_K  tHOL_K  tSPA_K
0202-04-02_07:06:42.830000      76921.95        7.66916500e-03       -8.60827778e-10  22.3340  19.5736  19.7809  0.0000
0202-04-02_07:06:43.176000      76922.30        2.10501700e-01       -3.71182778e-09  22.3340  19.5736  19.7809  0.0000
0202-04-02_07:06:43.535000      76922.66        4.09313000e-01       -2.73873278e-08  22.3459  19.5608  19.7544  0.0000
0202-04-02_07:06:43.883000      76923.01        6.07512800e-01        2.67197222e-09  22.3459  19.5608  19.7544  0.0000
0202-04-02_07:06:44.230000      76923.36        8.05966100e-01        9.05567222e-09  22.3459  19.5608  19.7544  0.0000
0202-04-02_07:06:44.580000      76923.70        1.00534100e+00       -1.29462778e-09  22.3457  19.5708  19.7616  0.0000
0202-04-02_07:06:44.926000      76924.05        1.20402500e+00        8.93167222e-09  22.3457  19.5708  19.7616  0.0000
0202-04-02_07:06:45.285000      76924.41        1.40265900e+00        1.35180722e-08  22.3457  19.5708  19.7616  0.0000
0202-04-02_07:06:45.633000      76924.76        1.60117800e+00        8.31187222e-09  22.3579  19.5689  19.7783  0.0000
0202-04-02_07:06:45.980000      76925.10        1.80008900e+00        3.47657222e-09  22.3579  19.5689  19.7783  0.0000
0202-04-02_07:06:46.350000      76925.48        1.99843400e+00        4.46607222e-09  22.3579  19.5689  19.7783  0.0000
0202-04-02_07:06:46.740000      76925.86        2.19732800e+00        3.78397222e-09  22.3245  19.5625  19.7470  0.0000
0202-04-02_07:06:47.086000      76926.21        2.39644500e+00        1.29566722e-08  22.3245  19.5625  19.7470  0.0000
0202-04-02_07:06:47.438000      76926.56        2.59569400e+00        1.69232722e-08  22.3251  19.5735  19.7596  0.0000
0202-04-02_07:06:47.785000      76926.91        2.79440200e+00        1.29566722e-08  22.3251  19.5735  19.7596  0.0000
0202-04-02_07:06:48.133000      76927.26        2.99321700e+00        1.69852722e-08  22.3251  19.5735  19.7596  0.0000
0202-04-02_07:06:48.480000      76927.61        3.19135600e+00        1.06015722e-08  22.3278  19.5607  19.7525  0.0000
0202-04-02_07:06:48.830000      76927.95        3.39036000e+00        1.02296722e-08  22.3278  19.5607  19.7525  0.0000
0202-04-02_07:06:49.176000      76928.30        3.58980600e+00        4.40377222e-09  22.3278  19.5607  19.7525  0.0000
0202-04-02_07:06:49.523000      76928.65        3.78752300e+00        9.23807222e-09  22.3294  19.5699  19.7532  0.0000
0202-04-02_07:06:49.870000      76929.00        3.98701800e+00        1.10973722e-08  22.3294  19.5699  19.7532  0.0000
0202-04-02_07:06:50.220000      76929.34        4.18560400e+00        1.83487722e-08  22.3294  19.5699  19.7532  0.0000
0202-04-02_07:06:50.580000      76929.70        4.38432000e+00        1.73571722e-08  22.3566  19.5678  19.7873  0.0000
0202-04-02_07:06:50.926000      76930.05        4.58261200e+00        1.35764722e-08  22.3566  19.5678  19.7873  0.0000
0202-04-02_07:06:51.273000      76930.40        4.78203300e+00        7.13077222e-09  22.3566  19.5678  19.7873  0.0000
0202-04-02_07:06:51.620000      76930.75        4.98069200e+00        1.00437722e-08  22.3332  19.5626  19.7417  0.0000
0202-04-02_07:06:51.970000      76931.09        5.17925900e+00        2.31208722e-08  22.3332  19.5626  19.7417  0.0000
0202-04-02_07:06:52.332000      76931.46        5.37808800e+00        3.40288722e-08  22.3332  19.5626  19.7417  0.0000
0202-04-02_07:06:52.723000      76931.85        5.57658300e+00        6.79307722e-08  22.3506  19.5747  19.7843  0.0000
0202-04-02_07:06:53.070000      76932.20        5.77561200e+00        1.13112572e-07  22.3506  19.5747  19.7843  0.0000
0202-04-02_07:06:53.426000      76932.55        5.97434800e+00        1.96534772e-07  22.3437  19.5619  19.7429  0.0000
0202-04-02_07:06:53.777000      76932.90        6.17293900e+00        3.51913272e-07  22.3437  19.5619  19.7429  0.0000
0202-04-02_07:06:54.125000      76933.25        6.37176600e+00        6.43705072e-07  22.3437  19.5619  19.7429  0.0000
0202-04-02_07:06:54.473000      76933.60        6.56987600e+00        1.04928827e-06  22.3286  19.5713  19.7519  0.0000
0202-04-02_07:06:54.830000      76933.96        6.76939800e+00        2.33068057e-06  22.3286  19.5713  19.7519  0.0000
0202-04-02_07:06:55.184000      76934.31        6.96757100e+00        3.90163357e-06  22.3286  19.5713  19.7519  0.0000
0202-04-02_07:06:55.543000      76934.67        7.16628000e+00        6.43578453e-06  22.3454  19.5685  19.7766  0.0000
0202-04-02_07:06:55.890000      76935.02        7.36516100e+00        1.03811715e-05  22.3454  19.5685  19.7766  0.0000
0202-04-02_07:06:56.240000      76935.36        7.56541000e+00        1.67691266e-05  22.3454  19.5685  19.7766  0.0000
0202-04-02_07:06:56.586000      76935.71        7.76251900e+00        2.65905699e-05  22.3249  19.5635  19.7412  0.0000

File: chapter 6/data/tapes/ext_ffj51/Ic/anneal/step09/050k/Ic_2025-04-02_07-08-08419096_anneal50k-6min-22k-45e19pm2-03T-0nA.txt
# Ic =  nan A, n =  nan , Tavg = 22.34 K, anneal50k-6min-22k-45e19pm2-03T-0nA
#datetime                        t_s     iHTS_A                vHTS_V                tHTS_K  tTAR_K  tHOL_K  tSPA_K
0202-04-02_07:07:54.535000      76993.66        7.43155900e-03       -2.82339444e-09  22.3251  19.5735  19.7517  0.0000
0202-04-02_07:07:54.890000      76994.02        2.10080600e-01        6.96910556e-09  22.3251  19.5735  19.7517  0.0000
0202-04-02_07:07:55.250000      76994.37        4.09192100e-01       -2.72426944e-08  22.3251  19.5735  19.7517  0.0000
0202-04-02_07:07:55.598000      76994.72        6.06966900e-01       -4.79405944e-08  22.3375  19.5736  19.7720  0.0000
0202-04-02_07:07:55.940000      76995.07        8.06606800e-01       -3.82059944e-08  22.3375  19.5736  19.7720  0.0000
0202-04-02_07:07:56.300000      76995.43        1.00495700e+00       -3.37494444e-10  22.3375  19.5736  19.7720  0.0000
0202-04-02_07:07:56.652000      76995.78        1.20391900e+00        2.26550556e-09  22.3331  19.5651  19.7482  0.0000
0202-04-02_07:07:57             76996.12        1.40251400e+00       -4.42809444e-09  22.3331  19.5651  19.7482  0.0000
0202-04-02_07:07:57.370000      76996.50        1.60109400e+00       -4.42809444e-09  22.3331  19.5651  19.7482  0.0000
0202-04-02_07:07:57.754000      76996.88        1.80005500e+00        5.05450556e-09  22.3396  19.5771  19.7705  0.0000
0202-04-02_07:07:58.100000      76997.23        1.99938500e+00       -1.63909444e-09  22.3396  19.5771  19.7705  0.0000
0202-04-02_07:07:58.457000      76997.58        2.19792600e+00       -5.23494444e-10  22.3396  19.5771  19.7705  0.0000
0202-04-02_07:07:58.805000      76997.93        2.39626400e+00        4.12490556e-09  22.3493  19.5647  19.7757  0.0000
0202-04-02_07:07:59.160000      76998.29        2.59509600e+00        9.33100556e-09  22.3493  19.5647  19.7757  0.0000
0202-04-02_07:07:59.508000      76998.63        2.79412600e+00        4.43480556e-09  22.3387  19.5720  19.7527  0.0000
0202-04-02_07:07:59.867000      76998.99        2.99292000e+00        1.08800556e-09  22.3387  19.5720  19.7527  0.0000
0202-04-02_07:08:00.223000      76999.35        3.19138200e+00       -8.20869444e-09  22.3387  19.5720  19.7527  0.0000
0202-04-02_07:08:00.570000      76999.70        3.39015700e+00       -5.48169444e-09  22.3536  19.5729  19.7849  0.0000
0202-04-02_07:08:00.918000      77000.04        3.58898800e+00       -1.08129444e-09  22.3536  19.5729  19.7849  0.0000
0202-04-02_07:08:01.277000      77000.40        3.78744200e+00       -2.44459444e-09  22.3536  19.5729  19.7849  0.0000
0202-04-02_07:08:01.625000      77000.75        3.98637500e+00        1.08920556e-09  22.3409  19.5637  19.7447  0.0000
0202-04-02_07:08:01.973000      77001.10        4.18504900e+00       -1.42187944e-08  22.3409  19.5637  19.7447  0.0000
0202-04-02_07:08:02.336000      77001.46        4.38451600e+00       -1.65738944e-08  22.3409  19.5637  19.7447  0.0000
0202-04-02_07:08:02.715000      77001.84        4.58299800e+00       -5.16999444e-09  22.3320  19.5761  19.7648  0.0000
0202-04-02_07:08:03.074000      77002.20        4.78160600e+00       -1.32739444e-09  22.3320  19.5761  19.7648  0.0000
0202-04-02_07:08:03.430000      77002.55        4.98027700e+00       -9.55494444e-10  22.3320  19.5761  19.7648  0.0000
0202-04-02_07:08:03.800000      77002.92        5.17896700e+00        4.49850556e-09  22.3269  19.5639  19.7439  0.0000
0202-04-02_07:08:04.150000      77003.27        5.37778400e+00        1.36093056e-08  22.3269  19.5639  19.7439  0.0000
0202-04-02_07:08:04.508000      77003.63        5.57664500e+00        3.36901056e-08  22.3304  19.5712  19.7427  0.0000
0202-04-02_07:08:04.855000      77003.98        5.77464500e+00        7.99875056e-08  22.3304  19.5712  19.7427  0.0000
0202-04-02_07:08:05.203000      77004.33        5.97389000e+00        1.67562206e-07  22.3304  19.5712  19.7427  0.0000
0202-04-02_07:08:05.550000      77004.68        6.17232900e+00        3.31493506e-07  22.3435  19.5727  19.7838  0.0000
0202-04-02_07:08:05.900000      77005.02        6.37117200e+00        6.08596306e-07  22.3435  19.5727  19.7838  0.0000
0202-04-02_07:08:06.254000      77005.38        6.57038800e+00        1.07466941e-06  22.3435  19.5727  19.7838  0.0000
0202-04-02_07:08:06.600000      77005.73        6.76930300e+00        2.32699301e-06  22.3286  19.5646  19.7532  0.0000
0202-04-02_07:08:06.950000      77006.07        6.96704400e+00        3.86553021e-06  22.3286  19.5646  19.7532  0.0000
0202-04-02_07:08:07.297000      77006.42        7.16618800e+00        6.33596496e-06  22.3286  19.5646  19.7532  0.0000
0202-04-02_07:08:07.645000      77006.77        7.36519600e+00        1.02665976e-05  22.3448  19.5773  19.7717  0.0000
0202-04-02_07:08:07.996000      77007.12        7.56335400e+00        1.66076308e-05  22.3448  19.5773  19.7717  0.0000
0202-04-02_07:08:08.390000      77007.52        7.76218800e+00        2.67245802e-05  22.3448  19.5773  19.7717  0.0000

File: chapter 6/data/tapes/ext_ffj51/Ic/anneal/step09/050k/Ic_2025-04-02_07-08-44210601_anneal50k-6min-22k-45e19pm2-03T-0nA.txt
# Ic = 6.02 A, n = 19.56 , Tavg = 22.33 K, anneal50k-6min-22k-45e19pm2-03T-0nA
#datetime                        t_s     iHTS_A                vHTS_V                tHTS_K  tTAR_K  tHOL_K  tSPA_K
0202-04-02_07:08:30.430000      77029.55        7.63732300e-03        5.68310000e-09  22.3412  19.5740  19.7871  0.0000
0202-04-02_07:08:30.793000      77029.92        2.10556600e-01        4.93590000e-09  22.3412  19.5740  19.7871  0.0000
0202-04-02_07:08:31.140000      77030.26        4.09528500e-01       -1.63380000e-09  22.3412  19.5740  19.7871  0.0000
0202-04-02_07:08:31.490000      77030.61        6.08002800e-01        4.44010000e-09  22.3301  19.5656  19.7475  0.0000
0202-04-02_07:08:31.836000      77030.96        8.07015800e-01        2.52647000e-08  22.3301  19.5656  19.7475  0.0000
0202-04-02_07:08:32.184000      77031.31        1.00556000e+00        2.48928000e-08  22.3301  19.5656  19.7475  0.0000
0202-04-02_07:08:32.543000      77031.67        1.20383700e+00        1.52710000e-09  22.3533  19.5787  19.7861  0.0000
0202-04-02_07:08:32.890000      77032.01        1.40264900e+00        6.05150000e-09  22.3533  19.5787  19.7861  0.0000
0202-04-02_07:08:33.246000      77032.37        1.60138600e+00        1.10717000e-08  22.3533  19.5787  19.7861  0.0000
0202-04-02_07:08:33.605000      77032.73        1.80017400e+00        8.15880000e-09  22.3444  19.5674  19.7762  0.0000
0202-04-02_07:08:33.953000      77033.08        1.99896300e+00        3.38650000e-09  22.3444  19.5674  19.7762  0.0000
0202-04-02_07:08:34.320000      77033.44        2.19802700e+00        5.35500000e-10  22.3444  19.5674  19.7762  0.0000
0202-04-02_07:08:34.703000      77033.83        2.39693900e+00       -3.12120000e-09  22.3429  19.5722  19.7498  0.0000
0202-04-02_07:08:35.055000      77034.18        2.59546800e+00       -5.47640000e-09  22.3429  19.5722  19.7498  0.0000
0202-04-02_07:08:35.414000      77034.54        2.79408200e+00       -1.03726000e-08  22.3624  19.5739  19.7825  0.0000
0202-04-02_07:08:35.766000      77034.89        2.99314600e+00       -9.62890000e-09  22.3624  19.5739  19.7825  0.0000
0202-04-02_07:08:36.113000      77035.24        3.19188600e+00       -7.45890000e-09  22.3624  19.5739  19.7825  0.0000
0202-04-02_07:08:36.460000      77035.59        3.39085800e+00       -4.60550000e-09  22.3238  19.5636  19.7313  0.0000
0202-04-02_07:08:36.810000      77035.94        3.58836200e+00       -1.35915000e-08  22.3238  19.5636  19.7313  0.0000
0202-04-02_07:08:37.156000      77036.28        3.78785900e+00       -1.78679000e-08  22.3238  19.5636  19.7313  0.0000
0202-04-02_07:08:37.510000      77036.64        3.98683200e+00       -1.48930000e-08  22.3824  19.5769  19.7326  0.0000
0202-04-02_07:08:37.860000      77036.98        4.18528200e+00       -8.50930000e-09  22.3824  19.5769  19.7326  0.0000
0202-04-02_07:08:38.207000      77037.33        4.38435900e+00       -1.19800000e-08  22.3824  19.5769  19.7326  0.0000
0202-04-02_07:08:38.555000      77037.68        4.58277300e+00       -2.21444000e-08  22.3284  19.5658  19.7605  0.0000
0202-04-02_07:08:38.902000      77038.03        4.78184900e+00       -2.68547000e-08  22.3284  19.5658  19.7605  0.0000
0202-04-02_07:08:39.246000      77038.37        4.98058600e+00       -2.48714000e-08  22.3284  19.5658  19.7605  0.0000
0202-04-02_07:08:39.598000      77038.72        5.17969300e+00       -2.15246000e-08  22.3276  19.5707  19.7542  0.0000
0202-04-02_07:08:39.940000      77039.07        5.37773400e+00       -1.25378000e-08  22.3276  19.5707  19.7542  0.0000
0202-04-02_07:08:40.293000      77039.42        5.57621500e+00        1.22533000e-08  22.3276  19.5707  19.7542  0.0000
0202-04-02_07:08:40.640000      77039.76        5.77523500e+00        5.35926000e-08  22.3503  19.5727  19.7828  0.0000
0202-04-02_07:08:40.990000      77040.11        5.97448500e+00        1.31560800e-07  22.3503  19.5727  19.7828  0.0000
0202-04-02_07:08:41.395000      77040.52        6.17277600e+00        2.80121900e-07  22.3503  19.5727  19.7828  0.0000
0202-04-02_07:08:41.754000      77040.88        6.37103400e+00        5.59456400e-07  22.3382  19.5637  19.7644  0.0000
0202-04-02_07:08:42.098000      77041.22        6.57017000e+00        1.04195640e-06  22.3382  19.5637  19.7644  0.0000
0202-04-02_07:08:42.453000      77041.58        6.76883900e+00        2.27755070e-06  22.3382  19.5637  19.7644  0.0000
0202-04-02_07:08:42.800000      77041.93        6.96727800e+00        3.84745090e-06  22.3547  19.5767  19.7846  0.0000
0202-04-02_07:08:43.150000      77042.27        7.16557000e+00        6.28355422e-06  22.3547  19.5767  19.7846  0.0000
0202-04-02_07:08:43.496000      77042.62        7.36516700e+00        1.02288814e-05  22.3346  19.5650  19.7456  0.0000
0202-04-02_07:08:43.844000      77042.97        7.56391400e+00        1.65484770e-05  22.3346  19.5650  19.7456  0.0000
0202-04-02_07:08:44.190000      77043.32        7.76252400e+00        2.69706810e-05  22.3346  19.5650  19.7456  0.0000
