Repository: shortlab/2025-devitre-PhD

# 2025-devitre-PhD
Data repository for Alexis Devitre's PhD thesis

File: chapter 6/data/tapes/ext_ffj51/Ic/anneal/step09/300k/6 min/Ic_2025-04-02_17-26-27430489_ffj51-45e19pm2-anneal300k-6min-0nA-03T-22k.txt
# Ic = 8.10 A, n = 20.71 , Tavg = 21.98 K, ffj51-45e19pm2-anneal300k-6min-0nA-03T-22k
#datetime                        t_s     iHTS_A                vHTS_V                tHTS_K  tTAR_K  tHOL_K  tSPA_K
0202-04-02_17:26:09.130000      114088.26        7.18632100e-03        1.63104250e-08  22.0061  19.0974  19.2820  0.0000
0202-04-02_17:26:09.484000      114088.61        2.09343500e-01        1.44511250e-08  21.9789  19.0903  19.2482  0.0000
0202-04-02_17:26:09.840000      114088.97        4.08570100e-01        6.82832500e-09  21.9789  19.0903  19.2482  0.0000
0202-04-02_17:26:10.188000      114089.31        6.07222400e-01        2.34408250e-08  21.9789  19.0903  19.2482  0.0000
0202-04-02_17:26:10.540000      114089.66        8.05898800e-01        2.38140250e-08  21.9919  19.1026  19.2828  0.0000
0202-04-02_17:26:10.887000      114090.01        1.00461200e+00        3.08794250e-08  21.9919  19.1026  19.2828  0.0000
0202-04-02_17:26:11.240000      114090.36        1.20418600e+00        1.92277250e-08  21.9919  19.1026  19.2828  0.0000
0202-04-02_17:26:11.594000      114090.72        1.40254400e+00        2.05912250e-08  21.9908  19.0904  19.2684  0.0000
0202-04-02_17:26:11.940000      114091.07        1.60156800e+00        1.69965250e-08  21.9908  19.0904  19.2684  0.0000
0202-04-02_17:26:12.290000      114091.41        1.80093700e+00        1.93516250e-08  21.9908  19.0904  19.2684  0.0000
0202-04-02_17:26:12.637000      114091.76        2.00016800e+00        2.12729250e-08  21.9982  19.1030  19.2835  0.0000
0202-04-02_17:26:12.992000      114092.12        2.19819900e+00        2.00953250e-08  21.9982  19.1030  19.2835  0.0000
0202-04-02_17:26:13.355000      114092.48        2.39700000e+00        9.24932500e-09  21.9982  19.1030  19.2835  0.0000
0202-04-02_17:26:13.734000      114092.86        2.59596000e+00        4.97282500e-09  21.9978  19.0981  19.2800  0.0000
0202-04-02_17:26:14.082000      114093.21        2.79438800e+00        1.71824250e-08  21.9978  19.0981  19.2800  0.0000
0202-04-02_17:26:14.450000      114093.58        2.99255600e+00        8.38162500e-09  21.9978  19.0981  19.2800  0.0000
0202-04-02_17:26:14.820000      114093.95        3.19151300e+00       -5.50137500e-09  21.9814  19.0908  19.2439  0.0000
0202-04-02_17:26:15.170000      114094.30        3.39066000e+00       -1.16287500e-09  21.9814  19.0908  19.2439  0.0000
0202-04-02_17:26:15.520000      114094.64        3.58909500e+00        9.06332500e-09  22.0017  19.1030  19.2784  0.0000
0202-04-02_17:26:15.867000      114094.99        3.78736600e+00        2.79681250e-08  22.0017  19.1030  19.2784  0.0000
0202-04-02_17:26:16.223000      114095.35        3.98578700e+00        2.06572250e-08  22.0017  19.1030  19.2784  0.0000
0202-04-02_17:26:16.574000      114095.70        4.18498400e+00        1.19184250e-08  21.9893  19.0896  19.2654  0.0000
0202-04-02_17:26:16.920000      114096.05        4.38315800e+00        1.29720250e-08  21.9893  19.0896  19.2654  0.0000
0202-04-02_17:26:17.273000      114096.40        4.58326400e+00        1.73104250e-08  21.9893  19.0896  19.2654  0.0000
0202-04-02_17:26:17.633000      114096.76        4.78085700e+00        1.34678250e-08  21.9962  19.1020  19.2858  0.0000
0202-04-02_17:26:17.980000      114097.11        4.98171600e+00        1.80541250e-08  21.9962  19.1020  19.2858  0.0000
0202-04-02_17:26:18.350000      114097.48        5.17762300e+00        2.54295250e-08  21.9962  19.1020  19.2858  0.0000
0202-04-02_17:26:18.760000      114097.89        5.37794900e+00        1.93557250e-08  21.9979  19.0974  19.2826  0.0000
0202-04-02_17:26:19.113000      114098.24        5.58063000e+00        8.75752500e-09  21.9979  19.0974  19.2826  0.0000
0202-04-02_17:26:19.470000      114098.60        5.77233400e+00        5.78262500e-09  21.9805  19.0899  19.2389  0.0000
0202-04-02_17:26:19.820000      114098.95        5.97287800e+00       -2.70827500e-09  21.9805  19.0899  19.2389  0.0000
0202-04-02_17:26:20.170000      114099.30        6.17136900e+00        5.22482500e-09  21.9805  19.0899  19.2389  0.0000
0202-04-02_17:26:20.530000      114099.66        6.37048400e+00        3.92332500e-09  21.9933  19.1016  19.2794  0.0000
0202-04-02_17:26:20.880000      114100.00        6.57027300e+00        2.12770250e-08  21.9933  19.1016  19.2794  0.0000
0202-04-02_17:26:21.240000      114100.36        6.76726500e+00        2.49336250e-08  21.9933  19.1016  19.2794  0.0000
0202-04-02_17:26:21.586000      114100.71        6.96602000e+00        1.84882250e-08  21.9936  19.0886  19.2747  0.0000
0202-04-02_17:26:21.945000      114101.07        7.16472200e+00        1.50188250e-08  21.9936  19.0886  19.2747  0.0000
0202-04-02_17:26:22.300000      114101.43        7.36512700e+00        3.13816250e-08  21.9936  19.0886  19.2747  0.0000
0202-04-02_17:26:22.676000      114101.80        7.56292400e+00        5.50570250e-08  21.9752  19.0974  19.2645  0.0000
0202-04-02_17:26:23.040000      114102.16        7.76249800e+00        8.26989250e-08  21.9752  19.0974  19.2645  0.0000
0202-04-02_17:26:23.438000      114102.56        7.96059400e+00        1.67794025e-07  21.9752  19.0974  19.2645  0.0000
0202-04-02_17:26:23.816000      114102.94        8.15949600e+00        2.52145425e-07  21.9985  19.0974  19.2940  0.0000
0202-04-02_17:26:24.170000      114103.30        8.35742500e+00        3.81430425e-07  21.9985  19.0974  19.2940  0.0000
0202-04-02_17:26:24.520000      114103.64        8.55632100e+00        6.40434425e-07  21.9756  19.0913  19.2490  0.0000
0202-04-02_17:26:24.867000      114103.99        8.75532500e+00        9.87322425e-07  21.9756  19.0913  19.2490  0.0000
0202-04-02_17:26:25.223000      114104.35        8.95350400e+00        1.51661022e-06  21.9756  19.0913  19.2490  0.0000
0202-04-02_17:26:25.566000      114104.69        9.15282600e+00        2.72975762e-06  21.9897  19.1048  19.2822  0.0000
0202-04-02_17:26:25.920000      114105.05        9.35119400e+00        3.97036112e-06  21.9897  19.1048  19.2822  0.0000
0202-04-02_17:26:26.270000      114105.39        9.55025600e+00        6.11738542e-06  21.9897  19.1048  19.2822  0.0000
0202-04-02_17:26:26.630000      114105.76        9.74880000e+00        9.36773304e-06  21.9824  19.0918  19.2615  0.0000
0202-04-02_17:26:26.980000      114106.10        9.94732300e+00        1.37021290e-05  21.9824  19.0918  19.2615  0.0000
0202-04-02_17:26:27.383000      114106.51        1.01449000e+01        2.01303254e-05  21.9824  19.0918  19.2615  0.0000

File: chapter 6/data/tapes/ext_ffj51/Ic/anneal/step09/300k/6 min/Ic_2025-04-02_17-26-56586448_ffj51-45e19pm2-anneal300k-6min-0nA-03T-22k.txt
# Ic = 8.15 A, n = 21.36 , Tavg = 21.99 K, ffj51-45e19pm2-anneal300k-6min-0nA-03T-22k
#datetime                        t_s     iHTS_A                vHTS_V                tHTS_K  tTAR_K  tHOL_K  tSPA_K
0202-04-02_17:26:38.200000      114117.33        6.52734700e-03        2.04520625e-09  21.9792  19.1010  19.2633  0.0000
0202-04-02_17:26:38.555000      114117.68        2.09819300e-01        7.18940625e-09  22.0102  19.1008  19.2927  0.0000
0202-04-02_17:26:38.906000      114118.03        4.08520600e-01        6.69360625e-09  22.0102  19.1008  19.2927  0.0000
0202-04-02_17:26:39.273000      114118.40        6.07469800e-01        5.08150625e-09  22.0102  19.1008  19.2927  0.0000
0202-04-02_17:26:39.620000      114118.75        8.06294900e-01       -1.73639375e-09  21.9918  19.0948  19.2516  0.0000
0202-04-02_17:26:39.970000      114119.10        1.00498600e+00        3.40770625e-09  21.9918  19.0948  19.2516  0.0000
0202-04-02_17:26:40.320000      114119.44        1.20401500e+00        1.33241063e-08  21.9918  19.0948  19.2516  0.0000
0202-04-02_17:26:40.676000      114119.80        1.40310300e+00        1.06591063e-08  21.9911  19.1065  19.2766  0.0000
0202-04-02_17:26:41.040000      114120.16        1.60229400e+00        1.54840625e-09  21.9911  19.1065  19.2766  0.0000
0202-04-02_17:26:41.410000      114120.54        1.80061700e+00        1.87782062e-08  21.9911  19.1065  19.2766  0.0000
0202-04-02_17:26:41.773000      114120.90        1.99989300e+00        2.02036063e-08  21.9981  19.0941  19.2689  0.0000
0202-04-02_17:26:42.140000      114121.26        2.19858900e+00        2.15671062e-08  21.9981  19.0941  19.2689  0.0000
0202-04-02_17:26:42.500000      114121.63        2.39707400e+00        8.30400625e-09  21.9809  19.1030  19.2610  0.0000
0202-04-02_17:26:42.860000      114121.98        2.59584300e+00        1.32002063e-08  21.9809  19.1030  19.2610  0.0000
0202-04-02_17:26:43.220000      114122.34        2.79484400e+00        2.15052063e-08  21.9809  19.1030  19.2610  0.0000
0202-04-02_17:26:43.580000      114122.70        2.99303900e+00        2.64634063e-08  22.0077  19.1019  19.3023  0.0000
0202-04-02_17:26:43.940000      114123.07        3.19172700e+00        2.75790063e-08  22.0077  19.1019  19.3023  0.0000
0202-04-02_17:26:44.297000      114123.42        3.39055300e+00        2.00177062e-08  22.0077  19.1019  19.3023  0.0000
0202-04-02_17:26:44.650000      114123.78        3.58962200e+00        2.10093063e-08  21.9942  19.1050  19.2656  0.0000
0202-04-02_17:26:44.996000      114124.12        3.78765700e+00        2.62201063e-08  21.9942  19.1050  19.2656  0.0000
0202-04-02_17:26:45.426000      114124.55        3.98610200e+00        4.32088062e-08  21.9942  19.1050  19.2656  0.0000
0202-04-02_17:26:45.773000      114124.90        4.18577300e+00        5.00883062e-08  21.9968  19.1083  19.3124  0.0000
0202-04-02_17:26:46.140000      114125.26        4.38434800e+00        4.28369063e-08  21.9968  19.1083  19.3124  0.0000
0202-04-02_17:26:46.496000      114125.62        4.58287300e+00        5.04602063e-08  21.9829  19.0943  19.2861  0.0000
0202-04-02_17:26:46.855000      114125.98        4.78185800e+00        4.41385062e-08  21.9829  19.0943  19.2861  0.0000
0202-04-02_17:26:47.207000      114126.33        4.98065600e+00        4.53160063e-08  21.9829  19.0943  19.2861  0.0000
0202-04-02_17:26:47.582000      114126.71        5.17901200e+00        4.74233062e-08  22.0017  19.1023  19.2493  0.0000
0202-04-02_17:26:47.938000      114127.06        5.37792700e+00        5.48606063e-08  22.0017  19.1023  19.2493  0.0000
0202-04-02_17:26:48.285000      114127.41        5.57543500e+00        4.33327063e-08  22.0017  19.1023  19.2493  0.0000
0202-04-02_17:26:48.633000      114127.76        5.77394200e+00        4.07917062e-08  22.0012  19.0929  19.2573  0.0000
0202-04-02_17:26:48.980000      114128.11        5.97362700e+00        2.55452062e-08  22.0012  19.0929  19.2573  0.0000
0202-04-02_17:26:49.360000      114128.49        6.17153900e+00        1.80459063e-08  22.0012  19.0929  19.2573  0.0000
0202-04-02_17:26:49.760000      114128.89        6.36859700e+00        1.04227062e-08  21.9879  19.0946  19.2463  0.0000
0202-04-02_17:26:50.120000      114129.25        6.57130400e+00        2.10828063e-08  21.9879  19.0946  19.2463  0.0000
0202-04-02_17:26:50.480000      114129.61        6.77023000e+00        3.40981063e-08  22.0108  19.1072  19.2897  0.0000
0202-04-02_17:26:50.836000      114129.96        6.96696600e+00        4.35827063e-08  22.0108  19.1072  19.2897  0.0000
0202-04-02_17:26:51.184000      114130.31        7.16550900e+00        3.57766062e-08  22.0108  19.1072  19.2897  0.0000
0202-04-02_17:26:51.543000      114130.67        7.36457400e+00        3.78219062e-08  21.9866  19.0943  19.2696  0.0000
0202-04-02_17:26:51.890000      114131.01        7.56367700e+00        6.96163063e-08  21.9866  19.0943  19.2696  0.0000
0202-04-02_17:26:52.240000      114131.37        7.76245200e+00        1.01658606e-07  21.9866  19.0943  19.2696  0.0000
0202-04-02_17:26:52.590000      114131.71        7.96009100e+00        1.66982806e-07  21.9998  19.1026  19.2676  0.0000
0202-04-02_17:26:52.940000      114132.06        8.15899800e+00        2.59391206e-07  21.9998  19.1026  19.2676  0.0000
0202-04-02_17:26:53.290000      114132.41        8.35698600e+00        3.85639206e-07  21.9998  19.1026  19.2676  0.0000
0202-04-02_17:26:53.640000      114132.77        8.55751600e+00        6.42163806e-07  22.0049  19.0926  19.2557  0.0000
0202-04-02_17:26:53.990000      114133.11        8.75502000e+00        9.88059906e-07  22.0049  19.0926  19.2557  0.0000
0202-04-02_17:26:54.387000      114133.51        8.95390800e+00        1.50699691e-06  22.0049  19.0926  19.2557  0.0000
0202-04-02_17:26:54.777000      114133.90        9.15390800e+00        2.80523821e-06  21.9854  19.0949  19.2435  0.0000
0202-04-02_17:26:55.140000      114134.27        9.34992600e+00        4.23970591e-06  21.9854  19.0949  19.2435  0.0000
0202-04-02_17:26:55.496000      114134.62        9.54899700e+00        6.05105841e-06  21.9981  19.1072  19.2854  0.0000
0202-04-02_17:26:55.850000      114134.98        9.74953400e+00        9.38284126e-06  21.9981  19.1072  19.2854  0.0000
0202-04-02_17:26:56.220000      114135.34        9.94782700e+00        1.38723006e-05  21.9981  19.1072  19.2854  0.0000
0202-04-02_17:26:56.570000      114135.69        1.01460000e+01        2.04585356e-05  21.9861  19.0937  19.2623  0.0000

File: chapter 6/data/tapes/ext_ffj51/Ic/anneal/step09/300k/6 min/Ic_2025-04-02_17-28-57839538_ffj51-45e19pm2-anneal300k-6min-0nA-03T-22k.txt
# Ic = 8.12 A, n = 21.13 , Tavg = 22.01 K, ffj51-45e19pm2-anneal300k-6min-0nA-03T-22k
#datetime                        t_s     iHTS_A                vHTS_V                tHTS_K  tTAR_K  tHOL_K  tSPA_K
0202-04-02_17:28:39.520000      114238.64        6.87218700e-03       -1.02758600e-08  21.9978  19.0984  19.2567  0.0000
0202-04-02_17:28:39.867000      114238.99        2.09752500e-01       -6.80516000e-09  21.9978  19.0984  19.2567  0.0000
0202-04-02_17:28:40.234000      114239.36        4.08496500e-01        3.39141400e-08  21.9978  19.0984  19.2567  0.0000
0202-04-02_17:28:40.582000      114239.71        6.06820500e-01        5.69698400e-08  22.0133  19.1086  19.3036  0.0000
0202-04-02_17:28:40.938000      114240.06        8.05855500e-01        1.82937400e-08  22.0133  19.1086  19.3036  0.0000
0202-04-02_17:28:41.285000      114240.41        1.00454300e+00        8.80704000e-09  22.0133  19.1086  19.3036  0.0000
0202-04-02_17:28:41.633000      114240.76        1.20356300e+00        4.28204000e-09  21.9978  19.0998  19.2541  0.0000
0202-04-02_17:28:41.980000      114241.11        1.40234900e+00        1.36904000e-09  21.9978  19.0998  19.2541  0.0000
0202-04-02_17:28:42.355000      114241.48        1.60120400e+00        2.29874000e-09  21.9978  19.0998  19.2541  0.0000
0202-04-02_17:28:42.773000      114241.90        1.79951900e+00        2.05084000e-09  22.0018  19.1067  19.2671  0.0000
0202-04-02_17:28:43.140000      114242.26        1.99862200e+00       -1.29596000e-09  22.0018  19.1067  19.2671  0.0000
0202-04-02_17:28:43.496000      114242.62        2.19775300e+00        5.76944000e-09  22.0033  19.0999  19.2966  0.0000
0202-04-02_17:28:43.855000      114242.98        2.39641200e+00        2.05201400e-08  22.0033  19.0999  19.2966  0.0000
0202-04-02_17:28:44.207000      114243.33        2.59516400e+00        1.48801400e-08  22.0033  19.0999  19.2966  0.0000
0202-04-02_17:28:44.570000      114243.70        2.79340700e+00        1.62436400e-08  21.9894  19.0976  19.2418  0.0000
0202-04-02_17:28:44.920000      114244.05        2.99289600e+00        1.77311400e-08  21.9894  19.0976  19.2418  0.0000
0202-04-02_17:28:45.270000      114244.40        3.19110600e+00        1.92805400e-08  21.9894  19.0976  19.2418  0.0000
0202-04-02_17:28:45.630000      114244.76        3.39024200e+00        1.76691400e-08  22.0102  19.1067  19.2799  0.0000
0202-04-02_17:28:45.990000      114245.11        3.58967600e+00       -1.48196000e-09  22.0102  19.1067  19.2799  0.0000
0202-04-02_17:28:46.375000      114245.50        3.78754200e+00        1.49304000e-09  22.0102  19.1067  19.2799  0.0000
0202-04-02_17:28:46.746000      114245.87        3.98637600e+00        9.42884000e-09  22.0078  19.0920  19.2555  0.0000
0202-04-02_17:28:47.094000      114246.22        4.18567700e+00        2.12104000e-09  22.0078  19.0920  19.2555  0.0000
0202-04-02_17:28:47.450000      114246.57        4.38396500e+00       -6.98876000e-09  22.0078  19.0920  19.2555  0.0000
0202-04-02_17:28:47.805000      114246.93        4.58335600e+00       -4.69556000e-09  21.9994  19.1052  19.2681  0.0000
0202-04-02_17:28:48.180000      114247.31        4.78075700e+00       -7.29866000e-09  21.9994  19.1052  19.2681  0.0000
0202-04-02_17:28:48.540000      114247.66        4.98057500e+00       -1.00876600e-08  22.0046  19.0994  19.2858  0.0000
0202-04-02_17:28:48.887000      114248.01        5.17890600e+00       -1.04594600e-08  22.0046  19.0994  19.2858  0.0000
0202-04-02_17:28:49.240000      114248.37        5.37758000e+00       -1.60994600e-08  22.0046  19.0994  19.2858  0.0000
0202-04-02_17:28:49.590000      114248.71        5.57523100e+00       -1.97561600e-08  21.9910  19.0984  19.2512  0.0000
0202-04-02_17:28:49.938000      114249.06        5.77503800e+00       -9.71576000e-09  21.9910  19.0984  19.2512  0.0000
0202-04-02_17:28:50.285000      114249.41        5.97308000e+00       -5.12946000e-09  21.9910  19.0984  19.2512  0.0000
0202-04-02_17:28:50.633000      114249.76        6.17164400e+00       -1.62234600e-08  22.0174  19.0990  19.2845  0.0000
0202-04-02_17:28:50.980000      114250.11        6.37172600e+00       -1.75869600e-08  22.0174  19.0990  19.2845  0.0000
0202-04-02_17:28:51.348000      114250.47        6.56909300e+00       -1.96321600e-08  22.0174  19.0990  19.2845  0.0000
0202-04-02_17:28:51.740000      114250.86        6.76708800e+00       -6.86476000e-09  22.0211  19.0943  19.2568  0.0000
0202-04-02_17:28:52.086000      114251.21        6.96808800e+00       -1.28146600e-08  22.0211  19.0943  19.2568  0.0000
0202-04-02_17:28:52.440000      114251.57        7.16711200e+00       -1.49838600e-08  21.9975  19.1075  19.2695  0.0000
0202-04-02_17:28:52.797000      114251.92        7.36501400e+00        2.66834000e-09  21.9975  19.1075  19.2695  0.0000
0202-04-02_17:28:53.150000      114252.27        7.56372700e+00        2.11921400e-08  21.9975  19.1075  19.2695  0.0000
0202-04-02_17:28:53.496000      114252.62        7.76149500e+00        5.17471400e-08  22.0132  19.1005  19.2750  0.0000
0202-04-02_17:28:53.844000      114252.97        7.96000500e+00        1.10811840e-07  22.0132  19.1005  19.2750  0.0000
0202-04-02_17:28:54.190000      114253.32        8.15931200e+00        2.01485140e-07  22.0132  19.1005  19.2750  0.0000
0202-04-02_17:28:54.550000      114253.68        8.35744300e+00        3.58970340e-07  21.9884  19.0980  19.2520  0.0000
0202-04-02_17:28:54.900000      114254.02        8.55602000e+00        5.97336440e-07  21.9884  19.0980  19.2520  0.0000
0202-04-02_17:28:55.246000      114254.37        8.75493300e+00        9.09208040e-07  21.9884  19.0980  19.2520  0.0000
0202-04-02_17:28:55.605000      114254.73        8.95360300e+00        1.46558144e-06  22.0065  19.1065  19.2969  0.0000
0202-04-02_17:28:55.973000      114255.10        9.15224900e+00        2.79289504e-06  22.0065  19.1065  19.2969  0.0000
0202-04-02_17:28:56.348000      114255.47        9.35069500e+00        4.24168484e-06  22.0065  19.1065  19.2969  0.0000
0202-04-02_17:28:56.740000      114255.87        9.54961100e+00        6.31465164e-06  22.0023  19.0930  19.2557  0.0000
0202-04-02_17:28:57.098000      114256.22        9.74884300e+00        9.09360596e-06  22.0023  19.0930  19.2557  0.0000
0202-04-02_17:28:57.457000      114256.58        9.94717700e+00        1.39103858e-05  22.0023  19.0930  19.2557  0.0000
0202-04-02_17:28:57.816000      114256.94        1.01459100e+01        2.06902642e-05  22.0132  19.1061  19.2735  0.0000

File: chapter 6/data/tapes/ext_ffj51/Ic/anneal/step09/300k/6 min/Ic_2025-04-02_17-30-58852627_ffj51-45e19pm2-anneal300k-6min-0nA-03T-22k.txt
# Ic =  nan A, n =  nan , Tavg = 22.02 K, ffj51-45e19pm2-anneal300k-6min-0nA-03T-22k
#datetime                        t_s     iHTS_A                vHTS_V                tHTS_K  tTAR_K  tHOL_K  tSPA_K
0202-04-02_17:30:40.637000      114359.76        7.53547000e-03        2.99573429e-08  22.0197  19.1066  19.2951  0.0000
0202-04-02_17:30:40.990000      114360.11        2.09883200e-01        7.21154286e-09  22.0197  19.1066  19.2951  0.0000
0202-04-02_17:30:41.355000      114360.48        4.08622800e-01        6.34384286e-09  22.0197  19.1066  19.2951  0.0000
0202-04-02_17:30:41.746000      114360.87        6.07563500e-01        2.42553429e-08  22.0218  19.0944  19.2537  0.0000
0202-04-02_17:30:42.094000      114361.22        8.06390700e-01        1.62602429e-08  22.0218  19.0944  19.2537  0.0000
0202-04-02_17:30:42.440000      114361.57        1.00478300e+00        1.88144286e-09  22.0218  19.0944  19.2537  0.0000
0202-04-02_17:30:42.793000      114361.92        1.20376400e+00       -7.97245714e-09  21.9907  19.1080  19.2992  0.0000
0202-04-02_17:30:43.145000      114362.27        1.40227500e+00        4.36194286e-09  21.9907  19.1080  19.2992  0.0000
0202-04-02_17:30:43.504000      114362.63        1.60115500e+00       -5.34357143e-10  22.0180  19.0986  19.2841  0.0000
0202-04-02_17:30:43.863000      114362.99        1.79985300e+00       -2.86457143e-10  22.0180  19.0986  19.2841  0.0000
0202-04-02_17:30:44.223000      114363.35        1.99850700e+00       -7.20257143e-10  22.0180  19.0986  19.2841  0.0000
0202-04-02_17:30:44.580000      114363.71        2.19778000e+00       -1.17522571e-08  22.0036  19.0992  19.2562  0.0000
0202-04-02_17:30:44.940000      114364.07        2.39670000e+00       -6.17425714e-09  22.0036  19.0992  19.2562  0.0000
0202-04-02_17:30:45.290000      114364.41        2.59538600e+00        1.65095429e-08  22.0036  19.0992  19.2562  0.0000
0202-04-02_17:30:45.637000      114364.76        2.79412700e+00        1.51460429e-08  22.0139  19.1059  19.2893  0.0000
0202-04-02_17:30:45.984000      114365.11        2.99303100e+00       -4.87275714e-09  22.0139  19.1059  19.2893  0.0000
0202-04-02_17:30:46.344000      114365.47        3.19159600e+00       -5.55455714e-09  22.0139  19.1059  19.2893  0.0000
0202-04-02_17:30:46.740000      114365.87        3.39017000e+00        8.20454286e-09  22.0068  19.0928  19.2617  0.0000
0202-04-02_17:30:47.090000      114366.21        3.58931300e+00        1.91745429e-08  22.0068  19.0928  19.2617  0.0000
0202-04-02_17:30:47.445000      114366.57        3.78772100e+00        1.67574429e-08  22.0068  19.0928  19.2617  0.0000
0202-04-02_17:30:47.793000      114366.92        3.98673300e+00        2.87191429e-08  22.0051  19.1068  19.2782  0.0000
0202-04-02_17:30:48.140000      114367.27        4.18536100e+00        1.51460429e-08  22.0051  19.1068  19.2782  0.0000
0202-04-02_17:30:48.496000      114367.62        4.38367100e+00       -1.89885714e-09  22.0203  19.0977  19.2859  0.0000
0202-04-02_17:30:48.844000      114367.97        4.58293100e+00        7.51554286e-09  22.0203  19.0977  19.2859  0.0000
0202-04-02_17:30:49.190000      114368.32        4.78198600e+00        1.95981429e-08  22.0203  19.0977  19.2859  0.0000
0202-04-02_17:30:49.540000      114368.67        4.97965500e+00        2.76552429e-08  22.0081  19.0984  19.2597  0.0000
0202-04-02_17:30:49.887000      114369.01        5.17963900e+00        2.77791429e-08  22.0081  19.0984  19.2597  0.0000
0202-04-02_17:30:50.242000      114369.37        5.37745800e+00        1.82965429e-08  22.0081  19.0984  19.2597  0.0000
0202-04-02_17:30:50.590000      114369.72        5.57646500e+00        1.53216429e-08  22.0085  19.1060  19.3004  0.0000
0202-04-02_17:30:50.940000      114370.07        5.77560700e+00        3.14978429e-08  22.0085  19.1060  19.3004  0.0000
0202-04-02_17:30:51.297000      114370.42        5.97406900e+00        3.55263429e-08  22.0085  19.1060  19.3004  0.0000
0202-04-02_17:30:51.656000      114370.78        6.17141900e+00        1.18509429e-08  21.9992  19.0994  19.2507  0.0000
0202-04-02_17:30:52.023000      114371.15        6.37125200e+00        1.78627429e-08  21.9992  19.0994  19.2507  0.0000
0202-04-02_17:30:52.418000      114371.54        6.56955500e+00        1.72429429e-08  21.9992  19.0994  19.2507  0.0000
0202-04-02_17:30:52.773000      114371.90        6.76828300e+00        9.86764286e-09  22.0012  19.1055  19.2762  0.0000
0202-04-02_17:30:53.125000      114372.25        6.96738100e+00        9.12394286e-09  22.0012  19.1055  19.2762  0.0000
0202-04-02_17:30:53.484000      114372.61        7.16583900e+00        2.79651429e-08  22.0251  19.0977  19.2900  0.0000
0202-04-02_17:30:53.840000      114372.97        7.36317600e+00        3.91210429e-08  22.0251  19.0977  19.2900  0.0000
0202-04-02_17:30:54.188000      114373.31        7.56331100e+00        6.50277429e-08  22.0251  19.0977  19.2900  0.0000
0202-04-02_17:30:54.535000      114373.66        7.76185600e+00        9.49625429e-08  21.9853  19.0982  19.2518  0.0000
0202-04-02_17:30:54.883000      114374.01        7.96069400e+00        1.43552443e-07  21.9853  19.0982  19.2518  0.0000
0202-04-02_17:30:55.240000      114374.36        8.15945900e+00        2.35899143e-07  21.9853  19.0982  19.2518  0.0000
0202-04-02_17:30:55.586000      114374.71        8.35781900e+00        3.77084143e-07  22.0297  19.1055  19.2979  0.0000
0202-04-02_17:30:55.940000      114375.06        8.55622900e+00        6.11421643e-07  22.0297  19.1055  19.2979  0.0000
0202-04-02_17:30:56.285000      114375.41        8.75351000e+00        9.53724143e-07  22.0297  19.1055  19.2979  0.0000
0202-04-02_17:30:56.633000      114375.76        8.95395500e+00        1.49596644e-06  22.0071  19.0918  19.2541  0.0000
0202-04-02_17:30:56.980000      114376.11        9.15225900e+00        2.79241464e-06  22.0071  19.0918  19.2541  0.0000
0202-04-02_17:30:57.348000      114376.47        9.35068900e+00        4.20897554e-06  22.0071  19.0918  19.2541  0.0000
0202-04-02_17:30:57.715000      114376.84        9.55020700e+00        6.31838444e-06  22.0158  19.1061  19.2670  0.0000
0202-04-02_17:30:58.062000      114377.19        9.74877100e+00        9.29027409e-06  22.0158  19.1061  19.2670  0.0000
0202-04-02_17:30:58.445000      114377.57        9.94678500e+00        1.37755957e-05  22.0158  19.1061  19.2670  0.0000
0202-04-02_17:30:58.805000      114377.93        1.01459800e+01        2.07150643e-05  22.0181  19.0975  19.2772  0.0000
