Repository: shortlab/2025-devitre-PhD

# 2025-devitre-PhD
Data repository for Alexis Devitre's PhD thesis

File: chapter 6/data/tapes/ext_ffj51/Ic/anneal/step09/300k/60 min/Ic_2025-04-02_21-58-36266213_ffj51-45e19pm2-anneal300k-60min-0nA-03T-22k.txt
# Ic = 8.45 A, n = 21.20 , Tavg = 22.02 K, ffj51-45e19pm2-anneal300k-60min-0nA-03T-22k
#datetime                        t_s     iHTS_A                vHTS_V                tHTS_K  tTAR_K  tHOL_K  tSPA_K
0202-04-02_21:58:16.990000      130416.11        6.63208900e-03       -1.07414154e-08  22.0173  18.7501  18.9091  0.0000
0202-04-02_21:58:17.355000      130416.48        2.09837800e-01        6.92248462e-09  22.0173  18.7501  18.9091  0.0000
0202-04-02_21:58:17.758000      130416.88        4.08065500e-01       -3.56568154e-08  22.0176  18.7449  18.9228  0.0000
0202-04-02_21:58:18.117000      130417.24        6.07104300e-01       -2.42527154e-08  22.0176  18.7449  18.9228  0.0000
0202-04-02_21:58:18.473000      130417.60        8.05677900e-01       -3.73781538e-09  22.0041  18.7421  18.8913  0.0000
0202-04-02_21:58:18.840000      130417.97        1.00459700e+00       -1.87986154e-08  22.0041  18.7421  18.8913  0.0000
0202-04-02_21:58:19.203000      130418.33        1.20357300e+00       -2.36329154e-08  22.0041  18.7421  18.8913  0.0000
0202-04-02_21:58:19.570000      130418.70        1.40259700e+00       -1.50179154e-08  22.0188  18.7526  18.9251  0.0000
0202-04-02_21:58:19.920000      130419.05        1.60150400e+00       -7.27061538e-09  22.0188  18.7526  18.9251  0.0000
0202-04-02_21:58:20.273000      130419.40        1.79983200e+00       -7.02261538e-09  22.0188  18.7526  18.9251  0.0000
0202-04-02_21:58:20.637000      130419.76        1.99851900e+00       -9.37781538e-09  22.0251  18.7385  18.9109  0.0000
0202-04-02_21:58:20.984000      130420.11        2.19725100e+00       -7.14241538e-09  22.0251  18.7385  18.9109  0.0000
0202-04-02_21:58:21.360000      130420.49        2.39676400e+00       -2.79541538e-09  22.0251  18.7385  18.9109  0.0000
0202-04-02_21:58:21.777000      130420.90        2.59452700e+00       -1.57475154e-08  22.0118  18.7509  18.9121  0.0000
0202-04-02_21:58:22.145000      130421.27        2.79452400e+00       -1.29584154e-08  22.0118  18.7509  18.9121  0.0000
0202-04-02_21:58:22.504000      130421.63        2.99295800e+00       -7.50431538e-09  22.0183  18.7455  18.9242  0.0000
0202-04-02_21:58:22.880000      130422.00        3.19179500e+00       -1.61193154e-08  22.0183  18.7455  18.9242  0.0000
0202-04-02_21:58:23.242000      130422.37        3.39027000e+00       -1.73589154e-08  22.0183  18.7455  18.9242  0.0000
0202-04-02_21:58:23.600000      130422.73        3.58777500e+00       -1.42600154e-08  22.0078  18.7430  18.8891  0.0000
0202-04-02_21:58:23.965000      130423.09        3.78734400e+00       -1.13470154e-08  22.0078  18.7430  18.8891  0.0000
0202-04-02_21:58:24.320000      130423.44        3.98613000e+00       -1.06033154e-08  22.0078  18.7430  18.8891  0.0000
0202-04-02_21:58:24.688000      130423.81        4.18458700e+00       -9.98351538e-09  22.0258  18.7536  18.9287  0.0000
0202-04-02_21:58:25.043000      130424.17        4.38386800e+00       -9.05381538e-09  22.0258  18.7536  18.9287  0.0000
0202-04-02_21:58:25.445000      130424.57        4.58207900e+00       -1.74031538e-09  22.0258  18.7536  18.9287  0.0000
0202-04-02_21:58:25.816000      130424.94        4.77881300e+00       -1.67831538e-09  22.0117  18.7395  18.8921  0.0000
0202-04-02_21:58:26.170000      130425.30        4.97991200e+00       -1.23387154e-08  22.0117  18.7395  18.8921  0.0000
0202-04-02_21:58:26.535000      130425.66        5.17910800e+00       -9.85951538e-09  22.0141  18.7519  18.9175  0.0000
0202-04-02_21:58:26.890000      130426.02        5.37718800e+00       -1.24629154e-08  22.0141  18.7519  18.9175  0.0000
0202-04-02_21:58:27.254000      130426.38        5.57506500e+00       -4.71591538e-09  22.0141  18.7519  18.9175  0.0000
0202-04-02_21:58:27.600000      130426.73        5.77260400e+00        7.12198462e-09  22.0172  18.7463  18.9258  0.0000
0202-04-02_21:58:27.973000      130427.10        5.97265200e+00        6.31628462e-09  22.0172  18.7463  18.9258  0.0000
0202-04-02_21:58:28.355000      130427.48        6.17132200e+00        6.06838462e-09  22.0172  18.7463  18.9258  0.0000
0202-04-02_21:58:28.746000      130427.87        6.37015500e+00        1.07167846e-08  22.0042  18.7431  18.8972  0.0000
0202-04-02_21:58:29.100000      130428.23        6.56940700e+00        6.19228462e-09  22.0042  18.7431  18.8972  0.0000
0202-04-02_21:58:29.450000      130428.57        6.76692000e+00        3.65118462e-09  22.0189  18.7541  18.9358  0.0000
0202-04-02_21:58:29.816000      130428.94        6.96687500e+00        4.95268462e-09  22.0189  18.7541  18.9358  0.0000
0202-04-02_21:58:30.188000      130429.31        7.16545200e+00        3.77518462e-09  22.0189  18.7541  18.9358  0.0000
0202-04-02_21:58:30.535000      130429.66        7.36265100e+00        1.46213846e-08  22.0148  18.7401  18.9011  0.0000
0202-04-02_21:58:30.883000      130430.01        7.56280700e+00        2.21207846e-08  22.0148  18.7401  18.9011  0.0000
0202-04-02_21:58:31.242000      130430.37        7.76081600e+00        3.69336846e-08  22.0148  18.7401  18.9011  0.0000
0202-04-02_21:58:31.590000      130430.72        7.95870700e+00        6.81088846e-08  22.0076  18.7530  18.9176  0.0000
0202-04-02_21:58:31.940000      130431.07        8.15854900e+00        1.01267385e-07  22.0076  18.7530  18.9176  0.0000
0202-04-02_21:58:32.290000      130431.41        8.35725500e+00        1.64547485e-07  22.0076  18.7530  18.9176  0.0000
0202-04-02_21:58:32.637000      130431.76        8.55653700e+00        2.76231285e-07  22.0311  18.7464  18.9187  0.0000
0202-04-02_21:58:32.984000      130432.11        8.75341000e+00        4.32352185e-07  22.0311  18.7464  18.9187  0.0000
0202-04-02_21:58:33.355000      130432.48        8.95237100e+00        6.85534185e-07  22.0311  18.7464  18.9187  0.0000
0202-04-02_21:58:33.758000      130432.89        9.15059600e+00        1.07885028e-06  22.0020  18.7443  18.8960  0.0000
0202-04-02_21:58:34.120000      130433.25        9.35053900e+00        1.61986128e-06  22.0020  18.7443  18.8960  0.0000
0202-04-02_21:58:34.477000      130433.60        9.54813100e+00        2.99702548e-06  22.0271  18.7548  18.9417  0.0000
0202-04-02_21:58:34.840000      130433.97        9.74763800e+00        4.42129328e-06  22.0271  18.7548  18.9417  0.0000
0202-04-02_21:58:35.188000      130434.31        9.94566100e+00        6.41272718e-06  22.0271  18.7548  18.9417  0.0000
0202-04-02_21:58:35.550000      130434.68        1.01453300e+01        9.49950858e-06  22.0183  18.7405  18.9078  0.0000
0202-04-02_21:58:35.900000      130435.02        1.03432800e+01        1.40170036e-05  22.0183  18.7405  18.9078  0.0000
0202-04-02_21:58:36.250000      130435.37        1.05429600e+01        2.06312066e-05  22.0183  18.7405  18.9078  0.0000

File: chapter 6/data/tapes/ext_ffj51/Ic/anneal/step09/300k/60 min/Ic_2025-04-02_21-59-17387074_ffj51-45e19pm2-anneal300k-60min-0nA-03T-22k.txt
# Ic = 8.46 A, n = 21.38 , Tavg = 22.02 K, ffj51-45e19pm2-anneal300k-60min-0nA-03T-22k
#datetime                        t_s     iHTS_A                vHTS_V                tHTS_K  tTAR_K  tHOL_K  tSPA_K
0202-04-02_21:58:58.430000      130457.55        6.73864800e-03        9.10643571e-09  22.0112  18.7415  18.8924  0.0000
0202-04-02_21:58:58.780000      130457.91        2.09619200e-01        2.00146357e-08  22.0112  18.7415  18.8924  0.0000
0202-04-02_21:58:59.140000      130458.27        4.08440500e-01        2.52208357e-08  22.0112  18.7415  18.8924  0.0000
0202-04-02_21:58:59.516000      130458.64        6.07501500e-01        1.52423357e-08  22.0069  18.7530  18.9102  0.0000
0202-04-02_21:58:59.863000      130458.99        8.05767700e-01        6.87523571e-09  22.0069  18.7530  18.9102  0.0000
0202-04-02_21:59:00.220000      130459.34        1.00449400e+00        8.23873571e-09  22.0069  18.7530  18.9102  0.0000
0202-04-02_21:59:00.570000      130459.70        1.20282100e+00        1.31970357e-08  22.0266  18.7494  18.9275  0.0000
0202-04-02_21:59:00.920000      130460.05        1.40218900e+00        2.89395357e-08  22.0266  18.7494  18.9275  0.0000
0202-04-02_21:59:01.270000      130460.40        1.60081900e+00        3.33400357e-08  22.0266  18.7494  18.9275  0.0000
0202-04-02_21:59:01.620000      130460.75        1.79988000e+00        3.83582357e-08  22.0123  18.7556  18.9085  0.0000
0202-04-02_21:59:01.970000      130461.09        1.99866700e+00        3.60619357e-08  22.0123  18.7556  18.9085  0.0000
0202-04-02_21:59:02.330000      130461.45        2.19754900e+00        3.42025357e-08  22.0123  18.7556  18.9085  0.0000
0202-04-02_21:59:02.676000      130461.80        2.39612500e+00        4.33754357e-08  22.0284  18.7570  18.9371  0.0000
0202-04-02_21:59:03.043000      130462.17        2.59536800e+00        4.85196357e-08  22.0284  18.7570  18.9371  0.0000
0202-04-02_21:59:03.420000      130462.55        2.79359400e+00        4.59165357e-08  22.0284  18.7570  18.9371  0.0000
0202-04-02_21:59:03.785000      130462.91        2.99242700e+00        3.23432357e-08  22.0152  18.7469  18.8941  0.0000
0202-04-02_21:59:04.140000      130463.27        3.19073800e+00        3.59379357e-08  22.0152  18.7469  18.8941  0.0000
0202-04-02_21:59:04.504000      130463.63        3.39076900e+00        4.09582357e-08  22.0119  18.7541  18.9072  0.0000
0202-04-02_21:59:04.867000      130463.99        3.58927500e+00        3.81072357e-08  22.0119  18.7541  18.9072  0.0000
0202-04-02_21:59:05.223000      130464.35        3.78784200e+00        3.02359357e-08  22.0119  18.7541  18.9072  0.0000
0202-04-02_21:59:05.574000      130464.70        3.98644400e+00        3.39546357e-08  22.0330  18.7500  18.9348  0.0000
0202-04-02_21:59:05.920000      130465.05        4.18485500e+00        3.46364357e-08  22.0330  18.7500  18.9348  0.0000
0202-04-02_21:59:06.270000      130465.40        4.38378600e+00        3.38306357e-08  22.0330  18.7500  18.9348  0.0000
0202-04-02_21:59:06.625000      130465.75        4.58130100e+00        3.31489357e-08  22.0171  18.7556  18.9154  0.0000
0202-04-02_21:59:06.973000      130466.10        4.78024400e+00        3.79832357e-08  22.0171  18.7556  18.9154  0.0000
0202-04-02_21:59:07.320000      130466.45        4.97990400e+00        3.32109357e-08  22.0171  18.7556  18.9154  0.0000
0202-04-02_21:59:07.676000      130466.80        5.17874200e+00        4.44915357e-08  22.0258  18.7565  18.9342  0.0000
0202-04-02_21:59:08.043000      130467.17        5.37660600e+00        3.22819357e-08  22.0258  18.7565  18.9342  0.0000
0202-04-02_21:59:08.418000      130467.54        5.57538900e+00        3.54428357e-08  22.0258  18.7565  18.9342  0.0000
0202-04-02_21:59:08.777000      130467.90        5.77371500e+00        3.37694357e-08  22.0207  18.7418  18.8980  0.0000
0202-04-02_21:59:09.140000      130468.27        5.97364200e+00        3.32116357e-08  22.0207  18.7418  18.8980  0.0000
0202-04-02_21:59:09.500000      130468.63        6.17108800e+00        3.24059357e-08  22.0081  18.7532  18.9008  0.0000
0202-04-02_21:59:09.860000      130468.98        6.36971500e+00        2.86252357e-08  22.0081  18.7532  18.9008  0.0000
0202-04-02_21:59:10.220000      130469.34        6.56940300e+00        2.67658357e-08  22.0081  18.7532  18.9008  0.0000
0202-04-02_21:59:10.580000      130469.70        6.76771400e+00        2.29851357e-08  22.0246  18.7484  18.9329  0.0000
0202-04-02_21:59:10.940000      130470.07        6.96651200e+00        1.43081357e-08  22.0246  18.7484  18.9329  0.0000
0202-04-02_21:59:11.290000      130470.41        7.16562000e+00        1.74690357e-08  22.0246  18.7484  18.9329  0.0000
0202-04-02_21:59:11.640000      130470.77        7.36497500e+00        3.85418357e-08  22.0148  18.7553  18.9158  0.0000
0202-04-02_21:59:11.990000      130471.11        7.56190500e+00        4.27563357e-08  22.0148  18.7553  18.9158  0.0000
0202-04-02_21:59:12.348000      130471.47        7.76062000e+00        4.33761357e-08  22.0148  18.7553  18.9158  0.0000
0202-04-02_21:59:12.740000      130471.86        7.96033800e+00        6.72379357e-08  22.0165  18.7560  18.9333  0.0000
0202-04-02_21:59:13.086000      130472.21        8.15684000e+00        1.15085436e-07  22.0165  18.7560  18.9333  0.0000
0202-04-02_21:59:13.445000      130472.57        8.35664900e+00        1.82773736e-07  22.0165  18.7560  18.9333  0.0000
0202-04-02_21:59:13.797000      130472.92        8.55713000e+00        2.86531036e-07  22.0200  18.7419  18.9015  0.0000
0202-04-02_21:59:14.145000      130473.27        8.75417800e+00        4.51703936e-07  22.0200  18.7419  18.9015  0.0000
0202-04-02_21:59:14.496000      130473.62        8.95299500e+00        7.01167736e-07  22.0169  18.7538  18.9127  0.0000
0202-04-02_21:59:14.844000      130473.97        9.15090600e+00        1.08655044e-06  22.0169  18.7538  18.9127  0.0000
0202-04-02_21:59:15.195000      130474.32        9.35030700e+00        1.66611204e-06  22.0169  18.7538  18.9127  0.0000
0202-04-02_21:59:15.547000      130474.67        9.54850600e+00        2.96499704e-06  22.0242  18.7489  18.9283  0.0000
0202-04-02_21:59:15.906000      130475.03        9.74633900e+00        4.38492604e-06  22.0242  18.7489  18.9283  0.0000
0202-04-02_21:59:16.273000      130475.40        9.94704900e+00        6.53465281e-06  22.0242  18.7489  18.9283  0.0000
0202-04-02_21:59:16.625000      130475.75        1.01413600e+01        9.60903787e-06  22.0183  18.7558  18.9137  0.0000
0202-04-02_21:59:16.977000      130476.10        1.03428200e+01        1.42902174e-05  22.0183  18.7558  18.9137  0.0000
0202-04-02_21:59:17.360000      130476.48        1.05423300e+01        2.05583303e-05  22.0183  18.7558  18.9137  0.0000

File: chapter 6/data/tapes/ext_ffj51/Ic/anneal/step09/300k/60 min/Ic_2025-04-02_22-00-39796490_ffj51-45e19pm2-anneal300k-60min-0nA-03T-22k.txt
# Ic = 8.48 A, n = 21.62 , Tavg = 22.03 K, ffj51-45e19pm2-anneal300k-60min-0nA-03T-22k
#datetime                        t_s     iHTS_A                vHTS_V                tHTS_K  tTAR_K  tHOL_K  tSPA_K
0202-04-02_22:00:20.758000      130539.88        6.53494700e-03       -1.69921667e-09  22.0331  18.7491  18.9265  0.0000
0202-04-02_22:00:21.120000      130540.25        2.10045600e-01       -7.40131667e-09  22.0331  18.7491  18.9265  0.0000
0202-04-02_22:00:21.473000      130540.60        4.09050900e-01        2.32938333e-09  22.0165  18.7475  18.8915  0.0000
0202-04-02_22:00:21.832000      130540.96        6.07444800e-01       -2.44301667e-09  22.0165  18.7475  18.8915  0.0000
0202-04-02_22:00:22.180000      130541.31        8.05802300e-01        2.39128333e-09  22.0165  18.7475  18.8915  0.0000
0202-04-02_22:00:22.535000      130541.66        1.00483000e+00        1.03865833e-08  22.0380  18.7586  18.9483  0.0000
0202-04-02_22:00:22.883000      130542.01        1.20324200e+00        1.54711833e-08  22.0380  18.7586  18.9483  0.0000
0202-04-02_22:00:23.242000      130542.37        1.40212100e+00        2.70718333e-09  22.0380  18.7586  18.9483  0.0000
0202-04-02_22:00:23.586000      130542.71        1.60133700e+00        9.27688333e-09  22.0308  18.7443  18.8967  0.0000
0202-04-02_22:00:23.940000      130543.07        1.79997700e+00        1.41111833e-08  22.0308  18.7443  18.8967  0.0000
0202-04-02_22:00:24.290000      130543.41        1.99934100e+00        1.82637833e-08  22.0308  18.7443  18.8967  0.0000
0202-04-02_22:00:24.637000      130543.76        2.19790900e+00        1.73960833e-08  22.0287  18.7575  18.9445  0.0000
0202-04-02_22:00:24.984000      130544.11        2.39657600e+00        1.47929833e-08  22.0287  18.7575  18.9445  0.0000
0202-04-02_22:00:25.367000      130544.49        2.59590800e+00        1.49788833e-08  22.0287  18.7575  18.9445  0.0000
0202-04-02_22:00:25.742000      130544.87        2.79409800e+00        1.99371833e-08  22.0377  18.7505  18.9352  0.0000
0202-04-02_22:00:26.098000      130545.22        2.99339100e+00        2.46475833e-08  22.0377  18.7505  18.9352  0.0000
0202-04-02_22:00:26.460000      130545.58        3.19180400e+00        3.03495833e-08  22.0152  18.7475  18.8961  0.0000
0202-04-02_22:00:26.832000      130545.96        3.39038800e+00        2.39037833e-08  22.0152  18.7475  18.8961  0.0000
0202-04-02_22:00:27.180000      130546.31        3.58925700e+00        2.76844833e-08  22.0152  18.7475  18.8961  0.0000
0202-04-02_22:00:27.530000      130546.66        3.78831800e+00        2.51433833e-08  22.0444  18.7585  18.9455  0.0000
0202-04-02_22:00:27.880000      130547.01        3.98566700e+00        3.35724833e-08  22.0444  18.7585  18.9455  0.0000
0202-04-02_22:00:28.242000      130547.37        4.18515000e+00        3.57416833e-08  22.0444  18.7585  18.9455  0.0000
0202-04-02_22:00:28.590000      130547.71        4.38462800e+00        2.81814833e-08  22.0279  18.7437  18.9073  0.0000
0202-04-02_22:00:28.945000      130548.07        4.58237600e+00        2.48413833e-08  22.0279  18.7437  18.9073  0.0000
0202-04-02_22:00:29.305000      130548.43        4.78114400e+00        2.88733833e-08  22.0279  18.7437  18.9073  0.0000
0202-04-02_22:00:29.676000      130548.80        4.97977200e+00        2.21797833e-08  22.0266  18.7552  18.9138  0.0000
0202-04-02_22:00:30.040000      130549.17        5.17963600e+00        2.05682833e-08  22.0266  18.7552  18.9138  0.0000
0202-04-02_22:00:30.414000      130549.54        5.37723600e+00        3.00509833e-08  22.0266  18.7552  18.9138  0.0000
0202-04-02_22:00:30.790000      130549.91        5.57628500e+00        2.56505833e-08  22.0282  18.7490  18.9205  0.0000
0202-04-02_22:00:31.140000      130550.27        5.77438200e+00        9.22628333e-09  22.0282  18.7490  18.9205  0.0000
0202-04-02_22:00:31.496000      130550.62        5.97294700e+00        1.22011833e-08  22.0107  18.7462  18.8790  0.0000
0202-04-02_22:00:31.844000      130550.97        6.17208500e+00        1.51761833e-08  22.0107  18.7462  18.8790  0.0000
0202-04-02_22:00:32.190000      130551.32        6.36901800e+00        6.49918333e-09  22.0107  18.7462  18.8790  0.0000
0202-04-02_22:00:32.543000      130551.67        6.56964400e+00        2.96638333e-09  22.0323  18.7566  18.9359  0.0000
0202-04-02_22:00:32.890000      130552.02        6.76936300e+00        8.91638333e-09  22.0323  18.7566  18.9359  0.0000
0202-04-02_22:00:33.250000      130552.37        6.96656100e+00        1.08376833e-08  22.0323  18.7566  18.9359  0.0000
0202-04-02_22:00:33.594000      130552.72        7.16394400e+00        3.58618333e-09  22.0236  18.7421  18.8964  0.0000
0202-04-02_22:00:33.945000      130553.07        7.36275600e+00        1.46803833e-08  22.0236  18.7421  18.8964  0.0000
0202-04-02_22:00:34.293000      130553.42        7.56268700e+00        2.23656833e-08  22.0236  18.7421  18.8964  0.0000
0202-04-02_22:00:34.640000      130553.77        7.76432400e+00        1.93301833e-08  22.0371  18.7557  18.9427  0.0000
0202-04-02_22:00:35             130554.12        7.96050300e+00        5.00109833e-08  22.0371  18.7557  18.9427  0.0000
0202-04-02_22:00:35.350000      130554.48        8.16132600e+00        9.51932833e-08  22.0371  18.7557  18.9427  0.0000
0202-04-02_22:00:35.790000      130554.92        8.35637200e+00        1.44032283e-07  22.0354  18.7488  18.9208  0.0000
0202-04-02_22:00:36.150000      130555.27        8.55603600e+00        2.50449383e-07  22.0354  18.7488  18.9208  0.0000
0202-04-02_22:00:36.504000      130555.63        8.75424200e+00        4.35269183e-07  22.0120  18.7458  18.8870  0.0000
0202-04-02_22:00:36.855000      130555.98        8.95226700e+00        6.72894683e-07  22.0120  18.7458  18.8870  0.0000
0202-04-02_22:00:37.223000      130556.35        9.15484200e+00        1.00007908e-06  22.0120  18.7458  18.8870  0.0000
0202-04-02_22:00:37.574000      130556.70        9.35046800e+00        1.65116298e-06  22.0353  18.7558  18.9362  0.0000
0202-04-02_22:00:37.940000      130557.07        9.54803700e+00        2.98109718e-06  22.0353  18.7558  18.9362  0.0000
0202-04-02_22:00:38.290000      130557.41        9.74795900e+00        4.43945078e-06  22.0353  18.7558  18.9362  0.0000
0202-04-02_22:00:38.640000      130557.77        9.94635300e+00        6.48257138e-06  22.0045  18.7461  18.8801  0.0000
0202-04-02_22:00:39             130558.13        1.01440700e+01        9.35229892e-06  22.0045  18.7461  18.8801  0.0000
0202-04-02_22:00:39.434000      130558.56        1.03441700e+01        1.40714643e-05  22.0045  18.7461  18.8801  0.0000
0202-04-02_22:00:39.785000      130558.91        1.05422100e+01        2.08141384e-05  22.0273  18.7529  18.9241  0.0000

File: chapter 6/data/tapes/ext_ffj51/Ic/anneal/step09/300k/60 min/Ic_2025-04-02_22-02-02125714_ffj51-45e19pm2-anneal300k-60min-0nA-03T-22k.txt
# Ic =  nan A, n =  nan , Tavg = 22.02 K, ffj51-45e19pm2-anneal300k-60min-0nA-03T-22k
#datetime                        t_s     iHTS_A                vHTS_V                tHTS_K  tTAR_K  tHOL_K  tSPA_K
0202-04-02_22:01:42.977000      130622.10        6.89827500e-03       -2.12517667e-08  22.0423  18.7562  18.9459  0.0000
0202-04-02_22:01:43.350000      130622.48        2.09728400e-01       -2.89370667e-08  22.0423  18.7562  18.9459  0.0000
0202-04-02_22:01:43.773000      130622.90        4.08809100e-01       -1.33184667e-08  22.0204  18.7419  18.8950  0.0000
0202-04-02_22:01:44.140000      130623.27        6.07391500e-01       -3.39570667e-08  22.0204  18.7419  18.8950  0.0000
0202-04-02_22:01:44.492000      130623.62        8.06198500e-01        8.80853333e-09  22.0321  18.7564  18.9193  0.0000
0202-04-02_22:01:44.844000      130623.97        1.00518600e+00        7.51333333e-10  22.0321  18.7564  18.9193  0.0000
0202-04-02_22:01:45.190000      130624.32        1.20374000e+00        4.59403333e-09  22.0321  18.7564  18.9193  0.0000
0202-04-02_22:01:45.543000      130624.67        1.40248900e+00        4.96583333e-09  22.0360  18.7487  18.9174  0.0000
0202-04-02_22:01:45.890000      130625.02        1.60137200e+00        5.15183333e-09  22.0360  18.7487  18.9174  0.0000
0202-04-02_22:01:46.242000      130625.37        1.80025000e+00        2.85863333e-09  22.0360  18.7487  18.9174  0.0000
0202-04-02_22:01:46.590000      130625.71        1.99881000e+00        9.67623333e-09  22.0235  18.7486  18.8884  0.0000
0202-04-02_22:01:46.940000      130626.07        2.19745800e+00        4.90393333e-09  22.0235  18.7486  18.8884  0.0000
0202-04-02_22:01:47.290000      130626.41        2.39677300e+00       -1.13344667e-08  22.0235  18.7486  18.8884  0.0000
0202-04-02_22:01:47.650000      130626.77        2.59564800e+00       -5.38456667e-09  22.0278  18.7466  18.9225  0.0000
0202-04-02_22:01:48.008000      130627.13        2.79384000e+00        2.36214333e-08  22.0278  18.7466  18.9225  0.0000
0202-04-02_22:01:48.402000      130627.53        2.99291500e+00        7.94083333e-09  22.0278  18.7466  18.9225  0.0000
0202-04-02_22:01:48.780000      130627.91        3.19088700e+00        6.63933333e-09  22.0236  18.7419  18.8996  0.0000
0202-04-02_22:01:49.140000      130628.27        3.39073000e+00        8.75333333e-10  22.0236  18.7419  18.8996  0.0000
0202-04-02_22:01:49.490000      130628.61        3.58882800e+00       -5.26056667e-09  22.0238  18.7555  18.9111  0.0000
0202-04-02_22:01:49.840000      130628.97        3.78755400e+00       -1.10871667e-08  22.0238  18.7555  18.9111  0.0000
0202-04-02_22:01:50.188000      130629.31        3.98618300e+00        2.29653333e-09  22.0238  18.7555  18.9111  0.0000
0202-04-02_22:01:50.543000      130629.67        4.18540200e+00       -1.36206667e-09  22.0374  18.7480  18.9375  0.0000
0202-04-02_22:01:50.890000      130630.02        4.38301300e+00       -6.44426667e-09  22.0374  18.7480  18.9375  0.0000
0202-04-02_22:01:51.242000      130630.37        4.58171700e+00       -1.40056667e-08  22.0374  18.7480  18.9375  0.0000
0202-04-02_22:01:51.590000      130630.72        4.78218100e+00       -1.04728667e-08  22.0078  18.7470  18.8834  0.0000
0202-04-02_22:01:51.940000      130631.07        4.97966100e+00       -1.40056667e-08  22.0078  18.7470  18.8834  0.0000
0202-04-02_22:01:52.290000      130631.41        5.17917200e+00       -3.31570667e-08  22.0078  18.7470  18.8834  0.0000
0202-04-02_22:01:52.645000      130631.77        5.37670300e+00       -3.32190667e-08  22.0353  18.7467  18.9160  0.0000
0202-04-02_22:01:53.004000      130632.13        5.57449800e+00       -2.41081667e-08  22.0353  18.7467  18.9160  0.0000
0202-04-02_22:01:53.450000      130632.57        5.77390000e+00       -2.31784667e-08  22.0353  18.7467  18.9160  0.0000
0202-04-02_22:01:53.824000      130632.95        5.97320900e+00       -1.80342667e-08  22.0219  18.7416  18.8888  0.0000
0202-04-02_22:01:54.170000      130633.30        6.17377100e+00       -4.64686667e-09  22.0219  18.7416  18.8888  0.0000
0202-04-02_22:01:54.530000      130633.65        6.37188600e+00       -2.41566667e-09  22.0298  18.7556  18.9107  0.0000
0202-04-02_22:01:54.875000      130634.00        6.56801500e+00        1.25433333e-10  22.0298  18.7556  18.9107  0.0000
0202-04-02_22:01:55.242000      130634.37        6.76716400e+00        9.17433333e-09  22.0298  18.7556  18.9107  0.0000
0202-04-02_22:01:55.598000      130634.72        6.96655200e+00        1.30170333e-08  22.0449  18.7481  18.9144  0.0000
0202-04-02_22:01:55.950000      130635.07        7.16412800e+00        2.05175333e-08  22.0449  18.7481  18.9144  0.0000
0202-04-02_22:01:56.305000      130635.43        7.36536900e+00        3.11789333e-08  22.0449  18.7481  18.9144  0.0000
0202-04-02_22:01:56.670000      130635.80        7.56264800e+00        3.41539333e-08  22.0223  18.7471  18.8969  0.0000
0202-04-02_22:01:57.040000      130636.17        7.76071900e+00        4.20252333e-08  22.0223  18.7471  18.8969  0.0000
0202-04-02_22:01:57.418000      130636.54        7.96091900e+00        8.68357333e-08  22.0223  18.7471  18.8969  0.0000
0202-04-02_22:01:57.773000      130636.90        8.15701200e+00        1.32513933e-07  22.0258  18.7564  18.9327  0.0000
0202-04-02_22:01:58.125000      130637.25        8.35697700e+00        1.97653433e-07  22.0258  18.7564  18.9327  0.0000
0202-04-02_22:01:58.473000      130637.60        8.55537200e+00        2.86158833e-07  22.0252  18.7413  18.9063  0.0000
0202-04-02_22:01:58.840000      130637.97        8.75405800e+00        4.89572533e-07  22.0252  18.7413  18.9063  0.0000
0202-04-02_22:01:59.203000      130638.33        8.95344700e+00        7.14554733e-07  22.0252  18.7413  18.9063  0.0000
0202-04-02_22:01:59.562000      130638.69        9.15086700e+00        1.09392563e-06  22.0165  18.7549  18.9140  0.0000
0202-04-02_22:01:59.920000      130639.05        9.34924200e+00        1.65910823e-06  22.0165  18.7549  18.9140  0.0000
0202-04-02_22:02:00.277000      130639.40        9.54871600e+00        3.01953793e-06  22.0165  18.7549  18.9140  0.0000
0202-04-02_22:02:00.640000      130639.76        9.74810500e+00        4.46760543e-06  22.0192  18.7423  18.8947  0.0000
0202-04-02_22:02:00.990000      130640.11        9.94597100e+00        6.52554200e-06  22.0192  18.7423  18.8947  0.0000
0202-04-02_22:02:01.360000      130640.49        1.01457700e+01        9.57116920e-06  22.0192  18.7423  18.8947  0.0000
0202-04-02_22:02:01.746000      130640.87        1.03432000e+01        1.38638679e-05  22.0204  18.7470  18.8860  0.0000
0202-04-02_22:02:02.098000      130641.22        1.05423000e+01        2.07090607e-05  22.0204  18.7470  18.8860  0.0000

File: chapter 6/data/tapes/ext_ffj51/Ic/anneal/step09/300k/60 min/Ic_2025-04-02_22-02-43465914_ffj51-45e19pm2-anneal300k-60min-0nA-03T-22k.txt
# Ic = 8.45 A, n = 21.12 , Tavg = 22.03 K, ffj51-45e19pm2-anneal300k-60min-0nA-03T-22k
#datetime                        t_s     iHTS_A                vHTS_V                tHTS_K  tTAR_K  tHOL_K  tSPA_K
0202-04-02_22:02:24.210000      130663.34        6.95734300e-03       -2.16977778e-10  22.0311  18.7415  18.8935  0.0000
0202-04-02_22:02:24.574000      130663.70        2.09926900e-01       -6.78687778e-09  22.0254  18.7542  18.9194  0.0000
0202-04-02_22:02:24.940000      130664.07        4.09167000e-01        5.54582222e-09  22.0254  18.7542  18.9194  0.0000
0202-04-02_22:02:25.297000      130664.42        6.07123000e-01        2.16598222e-08  22.0254  18.7542  18.9194  0.0000
0202-04-02_22:02:25.656000      130664.78        8.05869000e-01       -3.42577778e-10  22.0223  18.7418  18.8913  0.0000
0202-04-02_22:02:26.023000      130665.15        1.00494400e+00        1.88862222e-09  22.0223  18.7418  18.8913  0.0000
0202-04-02_22:02:26.453000      130665.58        1.20358400e+00       -5.54877778e-09  22.0223  18.7418  18.8913  0.0000
0202-04-02_22:02:26.824000      130665.95        1.40205100e+00       -5.23887778e-09  22.0206  18.7462  18.8948  0.0000
0202-04-02_22:02:27.168000      130666.29        1.60089500e+00        6.53702222e-09  22.0206  18.7462  18.8948  0.0000
0202-04-02_22:02:27.530000      130666.66        1.79963300e+00        1.08135222e-08  22.0367  18.7565  18.9350  0.0000
0202-04-02_22:02:27.880000      130667.00        1.99869600e+00        9.88382222e-09  22.0367  18.7565  18.9350  0.0000
0202-04-02_22:02:28.242000      130667.37        2.19748700e+00        1.12474222e-08  22.0367  18.7565  18.9350  0.0000
0202-04-02_22:02:28.594000      130667.72        2.39638300e+00        2.63232222e-09  22.0264  18.7424  18.9023  0.0000
0202-04-02_22:02:28.953000      130668.08        2.59474100e+00       -3.81337778e-09  22.0264  18.7424  18.9023  0.0000
0202-04-02_22:02:29.305000      130668.43        2.79408800e+00        7.73022222e-10  22.0264  18.7424  18.9023  0.0000
0202-04-02_22:02:29.660000      130668.79        2.99257100e+00        2.15222222e-10  22.0324  18.7549  18.9081  0.0000
0202-04-02_22:02:30.023000      130669.15        3.19111200e+00        1.60817222e-08  22.0324  18.7549  18.9081  0.0000
0202-04-02_22:02:30.440000      130669.57        3.38977200e+00        6.90892222e-09  22.0324  18.7549  18.9081  0.0000
0202-04-02_22:02:30.800000      130669.93        3.58948100e+00        1.64192222e-09  22.0328  18.7501  18.9246  0.0000
0202-04-02_22:02:31.160000      130670.29        3.78736300e+00        2.16722222e-10  22.0328  18.7501  18.9246  0.0000
0202-04-02_22:02:31.510000      130670.64        3.98612800e+00        7.22022222e-09  22.0165  18.7477  18.8904  0.0000
0202-04-02_22:02:31.863000      130670.99        4.18504200e+00        1.14348222e-08  22.0165  18.7477  18.8904  0.0000
0202-04-02_22:02:32.223000      130671.35        4.38407700e+00        1.89342222e-08  22.0165  18.7477  18.8904  0.0000
0202-04-02_22:02:32.582000      130671.71        4.58253000e+00        9.88532222e-09  22.0337  18.7580  18.9409  0.0000
0202-04-02_22:02:32.950000      130672.07        4.78103700e+00        1.74467222e-08  22.0337  18.7580  18.9409  0.0000
0202-04-02_22:02:33.297000      130672.42        4.97998900e+00        7.77812222e-09  22.0337  18.7580  18.9409  0.0000
0202-04-02_22:02:33.656000      130672.78        5.17805800e+00        5.98072222e-09  22.0232  18.7486  18.8864  0.0000
0202-04-02_22:02:34.020000      130673.14        5.37690900e+00        2.50992222e-09  22.0232  18.7486  18.8864  0.0000
0202-04-02_22:02:34.438000      130673.56        5.57535500e+00        1.89012222e-09  22.0232  18.7486  18.8864  0.0000
0202-04-02_22:02:34.797000      130673.92        5.77436000e+00        6.29062222e-09  22.0239  18.7551  18.9131  0.0000
0202-04-02_22:02:35.156000      130674.28        5.97354600e+00        3.37762222e-09  22.0239  18.7551  18.9131  0.0000
0202-04-02_22:02:35.523000      130674.65        6.17150500e+00       -6.60097778e-09  22.0390  18.7503  18.9209  0.0000
0202-04-02_22:02:35.870000      130675.00        6.37220400e+00        1.64222222e-09  22.0390  18.7503  18.9209  0.0000
0202-04-02_22:02:36.242000      130675.37        6.56803500e+00       -2.26177778e-09  22.0390  18.7503  18.9209  0.0000
0202-04-02_22:02:36.590000      130675.71        6.76839700e+00       -6.28657778e-09  22.0186  18.7467  18.8816  0.0000
0202-04-02_22:02:36.940000      130676.07        6.96701800e+00        1.77252222e-09  22.0186  18.7467  18.8816  0.0000
0202-04-02_22:02:37.290000      130676.41        7.16509800e+00        1.95603222e-08  22.0186  18.7467  18.8816  0.0000
0202-04-02_22:02:37.637000      130676.76        7.36364800e+00        3.11503222e-08  22.0373  18.7478  18.9282  0.0000
0202-04-02_22:02:37.984000      130677.11        7.56259700e+00        3.20180222e-08  22.0373  18.7478  18.9282  0.0000
0202-04-02_22:02:38.348000      130677.47        7.76028300e+00        3.94554222e-08  22.0373  18.7478  18.9282  0.0000
0202-04-02_22:02:38.742000      130677.87        7.95907100e+00        7.60227222e-08  22.0284  18.7425  18.9116  0.0000
0202-04-02_22:02:39.100000      130678.23        8.15852200e+00        1.19035822e-07  22.0284  18.7425  18.9116  0.0000
0202-04-02_22:02:39.473000      130678.60        8.35646800e+00        1.74320722e-07  22.0191  18.7545  18.9162  0.0000
0202-04-02_22:02:39.840000      130678.97        8.55564200e+00        2.76957122e-07  22.0191  18.7545  18.9162  0.0000
0202-04-02_22:02:40.200000      130679.32        8.75446000e+00        4.44423122e-07  22.0191  18.7545  18.9162  0.0000
0202-04-02_22:02:40.560000      130679.68        8.95306600e+00        7.09071422e-07  22.0362  18.7501  18.9238  0.0000
0202-04-02_22:02:40.920000      130680.05        9.15189300e+00        1.07579842e-06  22.0362  18.7501  18.9238  0.0000
0202-04-02_22:02:41.273000      130680.40        9.34989600e+00        1.64228212e-06  22.0362  18.7501  18.9238  0.0000
0202-04-02_22:02:41.620000      130680.75        9.54896000e+00        3.02713032e-06  22.0309  18.7562  18.9083  0.0000
0202-04-02_22:02:41.970000      130681.10        9.74838100e+00        4.46806912e-06  22.0309  18.7562  18.9083  0.0000
0202-04-02_22:02:42.324000      130681.45        9.94642000e+00        6.48094572e-06  22.0309  18.7562  18.9083  0.0000
0202-04-02_22:02:42.680000      130681.81        1.01447700e+01        9.57032737e-06  22.0335  18.7577  18.9279  0.0000
0202-04-02_22:02:43.043000      130682.17        1.03436700e+01        1.36954322e-05  22.0335  18.7577  18.9279  0.0000
0202-04-02_22:02:43.420000      130682.55        1.05417400e+01        2.07525280e-05  22.0335  18.7577  18.9279  0.0000
