Repository: shortlab/2025-devitre-PhD

# 2025-devitre-PhD
Data repository for Alexis Devitre's PhD thesis

File: chapter 6/data/tapes/ext_ffj51/Ic/anneal/step09/300k/720 min/Ic_2025-04-03_14-09-36919784_45e19pm2-anneal300-720min-0nA-03T-25k-.txt
# Ic = 7.70 A, n = 18.49 , Tavg = 25.39 K, 45e19pm2-anneal300-720min-0nA-03T-25k-
#datetime                        t_s     iHTS_A                vHTS_V                tHTS_K  tTAR_K  tHOL_K  tSPA_K
0202-04-03_14:09:01.300000      188660.43        7.70599000e-03        2.02672000e-09  25.4029  22.5223  22.6561  0.0000
0202-04-03_14:09:01.652000      188660.78        1.11543700e-01        1.03938200e-08  25.4070  22.5173  22.6398  0.0000
0202-04-03_14:09:02             188661.12        2.10599200e-01        4.93972000e-09  25.4070  22.5173  22.6398  0.0000
0202-04-03_14:09:02.434000      188661.56        3.10175800e-01       -5.28678000e-09  25.4070  22.5173  22.6398  0.0000
0202-04-03_14:09:02.797000      188661.92        4.09294900e-01        1.49182200e-08  25.4157  22.5233  22.6510  0.0000
0202-04-03_14:09:03.156000      188662.28        5.08853700e-01        6.24122000e-09  25.4157  22.5233  22.6510  0.0000
0202-04-03_14:09:03.504000      188662.63        6.08197400e-01       -2.87138000e-09  25.3841  22.5191  22.6526  0.0000
0202-04-03_14:09:03.863000      188662.99        7.07364000e-01       -2.17145800e-08  25.3841  22.5191  22.6526  0.0000
0202-04-03_14:09:04.210000      188663.34        8.07126100e-01       -1.49588800e-08  25.3841  22.5191  22.6526  0.0000
0202-04-03_14:09:04.560000      188663.69        9.06474200e-01        7.47732000e-09  25.4194  22.5181  22.6428  0.0000
0202-04-03_14:09:04.910000      188664.03        1.00561500e+00        8.40692000e-09  25.4194  22.5181  22.6428  0.0000
0202-04-03_14:09:05.258000      188664.38        1.10507900e+00        3.20072000e-09  25.4194  22.5181  22.6428  0.0000
0202-04-03_14:09:05.617000      188664.74        1.20394000e+00        4.75022000e-09  25.4257  22.5223  22.6730  0.0000
0202-04-03_14:09:05.965000      188665.09        1.30358500e+00        1.07621200e-08  25.4257  22.5223  22.6730  0.0000
0202-04-03_14:09:06.312000      188665.44        1.40300900e+00        8.53092000e-09  25.4257  22.5223  22.6730  0.0000
0202-04-03_14:09:06.664000      188665.79        1.50243500e+00        5.43202000e-09  25.4009  22.5147  22.6392  0.0000
0202-04-03_14:09:07.020000      188666.15        1.60186800e+00        9.08872000e-09  25.4009  22.5147  22.6392  0.0000
0202-04-03_14:09:07.400000      188666.52        1.70064000e+00        1.38610200e-08  25.4009  22.5147  22.6392  0.0000
0202-04-03_14:09:07.766000      188666.89        1.80020600e+00        1.55345200e-08  25.3996  22.5204  22.6430  0.0000
0202-04-03_14:09:08.125000      188667.25        1.89960600e+00        1.24975200e-08  25.3996  22.5204  22.6430  0.0000
0202-04-03_14:09:08.480000      188667.61        1.99940200e+00        1.23116200e-08  25.3928  22.5157  22.6476  0.0000
0202-04-03_14:09:08.844000      188667.97        2.09859400e+00        1.69600200e-08  25.3928  22.5157  22.6476  0.0000
0202-04-03_14:09:09.190000      188668.32        2.19769900e+00        1.39225200e-08  25.3928  22.5157  22.6476  0.0000
0202-04-03_14:09:09.540000      188668.66        2.29751400e+00        2.53251200e-08  25.4108  22.5142  22.6547  0.0000
0202-04-03_14:09:09.887000      188669.01        2.39619300e+00        2.30934200e-08  25.4108  22.5142  22.6547  0.0000
0202-04-03_14:09:10.234000      188669.36        2.49566900e+00        1.67716200e-08  25.4108  22.5142  22.6547  0.0000
0202-04-03_14:09:10.594000      188669.72        2.59510700e+00        1.81351200e-08  25.4103  22.5188  22.6464  0.0000
0202-04-03_14:09:10.940000      188670.07        2.69445900e+00        2.48907200e-08  25.4103  22.5188  22.6464  0.0000
0202-04-03_14:09:11.290000      188670.41        2.79407400e+00        1.06357200e-08  25.4103  22.5188  22.6464  0.0000
0202-04-03_14:09:11.637000      188670.76        2.89359900e+00        1.21852200e-08  25.3959  22.5125  22.6338  0.0000
0202-04-03_14:09:11.984000      188671.11        2.99298500e+00        2.37131200e-08  25.3959  22.5125  22.6338  0.0000
0202-04-03_14:09:12.363000      188671.49        3.09190100e+00        2.51387200e-08  25.3959  22.5125  22.6338  0.0000
0202-04-03_14:09:12.777000      188671.90        3.19132500e+00        1.98705200e-08  25.3938  22.5167  22.6481  0.0000
0202-04-03_14:09:13.125000      188672.25        3.29055700e+00        1.97465200e-08  25.3938  22.5167  22.6481  0.0000
0202-04-03_14:09:13.477000      188672.60        3.39040800e+00        1.26190200e-08  25.3995  22.5140  22.6383  0.0000
0202-04-03_14:09:13.832000      188672.96        3.48964400e+00        1.83830200e-08  25.3995  22.5140  22.6383  0.0000
0202-04-03_14:09:14.180000      188673.31        3.58922900e+00        2.19158200e-08  25.3995  22.5140  22.6383  0.0000
0202-04-03_14:09:14.530000      188673.66        3.68827100e+00        2.60683200e-08  25.3938  22.5128  22.6557  0.0000
0202-04-03_14:09:14.880000      188674.00        3.78742400e+00        1.88788200e-08  25.3938  22.5128  22.6557  0.0000
0202-04-03_14:09:15.227000      188674.35        3.88711200e+00        2.65049200e-08  25.3938  22.5128  22.6557  0.0000
0202-04-03_14:09:15.582000      188674.71        3.98662700e+00        3.12180200e-08  25.4067  22.5152  22.6571  0.0000
0202-04-03_14:09:15.934000      188675.06        4.08605100e+00        4.12585200e-08  25.4067  22.5152  22.6571  0.0000
0202-04-03_14:09:16.280000      188675.41        4.18468400e+00        3.73538200e-08  25.4067  22.5152  22.6571  0.0000
0202-04-03_14:09:16.630000      188675.75        4.28446100e+00        3.81596200e-08  25.4196  22.5098  22.6631  0.0000
0202-04-03_14:09:16.977000      188676.10        4.38381400e+00        3.00404200e-08  25.4196  22.5098  22.6631  0.0000
0202-04-03_14:09:17.390000      188676.51        4.48305700e+00        3.45648200e-08  25.4196  22.5098  22.6631  0.0000
0202-04-03_14:09:17.773000      188676.90        4.58219600e+00        3.67960200e-08  25.3922  22.5163  22.6592  0.0000
0202-04-03_14:09:18.120000      188677.25        4.68154200e+00        3.87793200e-08  25.3922  22.5163  22.6592  0.0000
0202-04-03_14:09:18.473000      188677.60        4.78091500e+00        3.89653200e-08  25.4121  22.5120  22.6614  0.0000
0202-04-03_14:09:18.830000      188677.95        4.88074300e+00        3.97710200e-08  25.4121  22.5120  22.6614  0.0000
0202-04-03_14:09:19.176000      188678.30        4.98001800e+00        3.34492200e-08  25.4121  22.5120  22.6614  0.0000
0202-04-03_14:09:19.523000      188678.65        5.07882000e+00        3.63002200e-08  25.4051  22.5132  22.6380  0.0000
0202-04-03_14:09:19.870000      188679.00        5.17860800e+00        3.35731200e-08  25.4051  22.5132  22.6380  0.0000
0202-04-03_14:09:20.220000      188679.34        5.27792200e+00        3.35112200e-08  25.4051  22.5132  22.6380  0.0000
0202-04-03_14:09:20.580000      188679.70        5.37717700e+00        3.38830200e-08  25.4017  22.5161  22.6649  0.0000
0202-04-03_14:09:20.926000      188680.05        5.47619900e+00        3.60538200e-08  25.4017  22.5161  22.6649  0.0000
0202-04-03_14:09:21.273000      188680.40        5.57633000e+00        3.71121200e-08  25.4017  22.5161  22.6649  0.0000
0202-04-03_14:09:21.620000      188680.75        5.67508700e+00        3.99647200e-08  25.4213  22.5103  22.6650  0.0000
0202-04-03_14:09:21.970000      188681.09        5.77448000e+00        4.00267200e-08  25.4213  22.5103  22.6650  0.0000
0202-04-03_14:09:22.332000      188681.46        5.87398600e+00        3.48824200e-08  25.4213  22.5103  22.6650  0.0000
0202-04-03_14:09:22.766000      188681.89        5.97337100e+00        3.07919200e-08  25.4164  22.5178  22.6559  0.0000
0202-04-03_14:09:23.120000      188682.25        6.07237200e+00        3.68658200e-08  25.4164  22.5178  22.6559  0.0000
0202-04-03_14:09:23.477000      188682.60        6.17194100e+00        3.54402200e-08  25.3938  22.5126  22.6436  0.0000
0202-04-03_14:09:23.824000      188682.95        6.27135000e+00        3.76715200e-08  25.3938  22.5126  22.6436  0.0000
0202-04-03_14:09:24.170000      188683.30        6.37038800e+00        4.30016200e-08  25.3938  22.5126  22.6436  0.0000
0202-04-03_14:09:24.520000      188683.65        6.46962600e+00        4.82698200e-08  25.3945  22.5137  22.6392  0.0000
0202-04-03_14:09:24.867000      188683.99        6.56949300e+00        4.80838200e-08  25.3945  22.5137  22.6392  0.0000
0202-04-03_14:09:25.220000      188684.34        6.66854700e+00        5.13067200e-08  25.3945  22.5137  22.6392  0.0000
0202-04-03_14:09:25.574000      188684.70        6.76800300e+00        6.90325200e-08  25.3859  22.5170  22.6345  0.0000
0202-04-03_14:09:25.920000      188685.05        6.86744300e+00        7.83293200e-08  25.3859  22.5170  22.6345  0.0000
0202-04-03_14:09:26.270000      188685.40        6.96689100e+00        9.01672200e-08  25.3859  22.5170  22.6345  0.0000
0202-04-03_14:09:26.620000      188685.74        7.06610800e+00        1.00827520e-07  25.3920  22.5095  22.6676  0.0000
0202-04-03_14:09:26.970000      188686.09        7.16547300e+00        1.19539820e-07  25.3920  22.5095  22.6676  0.0000
0202-04-03_14:09:27.344000      188686.47        7.26506300e+00        1.27777820e-07  25.3920  22.5095  22.6676  0.0000
0202-04-03_14:09:27.734000      188686.86        7.36424500e+00        1.49036420e-07  25.4163  22.5162  22.6438  0.0000
0202-04-03_14:09:28.082000      188687.21        7.46339200e+00        1.80025620e-07  25.4163  22.5162  22.6438  0.0000
0202-04-03_14:09:28.438000      188687.56        7.56249500e+00        2.16654920e-07  25.4176  22.5139  22.6522  0.0000
0202-04-03_14:09:28.790000      188687.91        7.66208200e+00        2.60907520e-07  25.4176  22.5139  22.6522  0.0000
0202-04-03_14:09:29.137000      188688.26        7.76142300e+00        3.06089820e-07  25.4176  22.5139  22.6522  0.0000
0202-04-03_14:09:29.496000      188688.62        7.86112500e+00        3.55424620e-07  25.3740  22.5124  22.6247  0.0000
0202-04-03_14:09:29.850000      188688.98        7.96013500e+00        4.54404220e-07  25.3740  22.5124  22.6247  0.0000
0202-04-03_14:09:30.200000      188689.33        8.06001300e+00        5.47371920e-07  25.3740  22.5124  22.6247  0.0000
0202-04-03_14:09:30.560000      188689.69        8.15850900e+00        6.67858020e-07  25.4076  22.5172  22.6419  0.0000
0202-04-03_14:09:30.906000      188690.03        8.25804700e+00        8.18527620e-07  25.4076  22.5172  22.6419  0.0000
0202-04-03_14:09:31.254000      188690.38        8.35738900e+00        9.87046920e-07  25.4076  22.5172  22.6419  0.0000
0202-04-03_14:09:31.605000      188690.73        8.45721800e+00        1.20707042e-06  25.4019  22.5112  22.6417  0.0000
0202-04-03_14:09:31.953000      188691.08        8.55629200e+00        1.47556102e-06  25.4019  22.5112  22.6417  0.0000
0202-04-03_14:09:32.312000      188691.44        8.65547300e+00        1.80454262e-06  25.4019  22.5112  22.6417  0.0000
0202-04-03_14:09:32.660000      188691.79        8.75487300e+00        2.21211202e-06  25.4161  22.5173  22.6655  0.0000
0202-04-03_14:09:33.008000      188692.13        8.85429400e+00        2.69764872e-06  25.4161  22.5173  22.6655  0.0000
0202-04-03_14:09:33.380000      188692.50        8.95342900e+00        3.27435752e-06  25.4161  22.5173  22.6655  0.0000
0202-04-03_14:09:33.770000      188692.89        9.05253500e+00        3.96504552e-06  25.4122  22.5135  22.6530  0.0000
0202-04-03_14:09:34.117000      188693.24        9.15183400e+00        5.22568752e-06  25.4122  22.5135  22.6530  0.0000
0202-04-03_14:09:34.465000      188693.59        9.25112500e+00        5.77109802e-06  25.3999  22.5140  22.6585  0.0000
0202-04-03_14:09:34.816000      188693.94        9.35065700e+00        7.54926020e-06  25.3999  22.5140  22.6585  0.0000
0202-04-03_14:09:35.164000      188694.29        9.44979700e+00        9.08149182e-06  25.3999  22.5140  22.6585  0.0000
0202-04-03_14:09:35.510000      188694.64        9.54939300e+00        1.09502665e-05  25.4366  22.5180  22.6609  0.0000
0202-04-03_14:09:35.860000      188694.98        9.64879500e+00        1.30595176e-05  25.4366  22.5180  22.6609  0.0000
0202-04-03_14:09:36.207000      188695.33        9.74828000e+00        1.55744227e-05  25.4366  22.5180  22.6609  0.0000
0202-04-03_14:09:36.555000      188695.68        9.84784300e+00        1.86645636e-05  25.3917  22.5130  22.6267  0.0000
0202-04-03_14:09:36.902000      188696.03        9.94690700e+00        2.23476561e-05  25.3917  22.5130  22.6267  0.0000

File: chapter 6/data/tapes/ext_ffj51/Ic/anneal/step09/300k/720 min/Ic_2025-04-03_14-11-32195133_45e19pm2-anneal300-720min-0nA-03T-25k-.txt
# Ic = 7.71 A, n = 18.68 , Tavg = 25.42 K, 45e19pm2-anneal300-720min-0nA-03T-25k-
#datetime                        t_s     iHTS_A                vHTS_V                tHTS_K  tTAR_K  tHOL_K  tSPA_K
0202-04-03_14:10:56.668000      188775.79        7.99058600e-03        1.67954000e-09  25.4315  22.5203  22.6614  0.0000
0202-04-03_14:10:57.016000      188776.14        1.11696300e-01        5.83214000e-09  25.4315  22.5203  22.6614  0.0000
0202-04-03_14:10:57.410000      188776.54        2.11167000e-01        1.50049400e-08  25.4315  22.5203  22.6614  0.0000
0202-04-03_14:10:57.773000      188776.90        3.10785300e-01        1.87856400e-08  25.3901  22.5269  22.6493  0.0000
0202-04-03_14:10:58.120000      188777.25        4.09766900e-01        2.72147400e-08  25.3901  22.5269  22.6493  0.0000
0202-04-03_14:10:58.470000      188777.60        5.09001800e-01        1.95913400e-08  25.4113  22.5209  22.6682  0.0000
0202-04-03_14:10:58.816000      188777.94        6.08909500e-01        1.53768400e-08  25.4113  22.5209  22.6682  0.0000
0202-04-03_14:10:59.176000      188778.30        7.08548800e-01        2.38678400e-08  25.4113  22.5209  22.6682  0.0000
0202-04-03_14:10:59.523000      188778.65        8.07552700e-01        4.35150400e-08  25.4203  22.5239  22.6487  0.0000
0202-04-03_14:10:59.870000      188779.00        9.06436300e-01        3.19264400e-08  25.4203  22.5239  22.6487  0.0000
0202-04-03_14:11:00.223000      188779.35        1.00601700e+00        1.26537400e-08  25.4203  22.5239  22.6487  0.0000
0202-04-03_14:11:00.570000      188779.70        1.10517000e+00        2.21369400e-08  25.4275  22.5248  22.6836  0.0000
0202-04-03_14:11:00.926000      188780.05        1.20444900e+00        2.52358400e-08  25.4275  22.5248  22.6836  0.0000
0202-04-03_14:11:01.273000      188780.40        1.30368600e+00        3.37268400e-08  25.4275  22.5248  22.6836  0.0000
0202-04-03_14:11:01.620000      188780.75        1.40319500e+00        4.59366400e-08  25.4234  22.5189  22.6547  0.0000
0202-04-03_14:11:01.970000      188781.10        1.50262900e+00        3.80653400e-08  25.4234  22.5189  22.6547  0.0000
0202-04-03_14:11:02.330000      188781.45        1.60156000e+00        4.25278400e-08  25.4234  22.5189  22.6547  0.0000
0202-04-03_14:11:02.720000      188781.84        1.70134800e+00        3.94908400e-08  25.4097  22.5255  22.6547  0.0000
0202-04-03_14:11:03.066000      188782.19        1.80069600e+00        3.85611400e-08  25.4097  22.5255  22.6547  0.0000
0202-04-03_14:11:03.430000      188782.55        1.90011200e+00        4.46350400e-08  25.4001  22.5188  22.6517  0.0000
0202-04-03_14:11:03.790000      188782.92        1.99947500e+00        4.62465400e-08  25.4001  22.5188  22.6517  0.0000
0202-04-03_14:11:04.137000      188783.26        2.09883400e+00        5.27542400e-08  25.4001  22.5188  22.6517  0.0000
0202-04-03_14:11:04.496000      188783.62        2.19816400e+00        5.92000400e-08  25.3872  22.5217  22.6399  0.0000
0202-04-03_14:11:04.850000      188783.98        2.29776200e+00        5.78984400e-08  25.3872  22.5217  22.6399  0.0000
0202-04-03_14:11:05.203000      188784.33        2.39708900e+00        6.31666400e-08  25.3872  22.5217  22.6399  0.0000
0202-04-03_14:11:05.550000      188784.68        2.49644600e+00        6.32285400e-08  25.4193  22.5229  22.6722  0.0000
0202-04-03_14:11:05.910000      188785.03        2.59576100e+00        6.74418400e-08  25.4193  22.5229  22.6722  0.0000
0202-04-03_14:11:06.258000      188785.38        2.69539800e+00        7.51262400e-08  25.4193  22.5229  22.6722  0.0000
0202-04-03_14:11:06.605000      188785.73        2.79443800e+00        6.62013400e-08  25.4212  22.5179  22.6496  0.0000
0202-04-03_14:11:06.953000      188786.08        2.89356600e+00        6.91143400e-08  25.4212  22.5179  22.6496  0.0000
0202-04-03_14:11:07.300000      188786.43        2.99308100e+00        7.06018400e-08  25.4212  22.5179  22.6496  0.0000
0202-04-03_14:11:07.660000      188786.79        3.09221700e+00        6.76888400e-08  25.4245  22.5238  22.6497  0.0000
0202-04-03_14:11:08.008000      188787.13        3.19180200e+00        6.05613400e-08  25.4245  22.5238  22.6497  0.0000
0202-04-03_14:11:08.406000      188787.53        3.29147100e+00        6.20488400e-08  25.4245  22.5238  22.6497  0.0000
0202-04-03_14:11:08.777000      188787.90        3.39066700e+00        6.93622400e-08  25.4260  22.5194  22.6528  0.0000
0202-04-03_14:11:09.140000      188788.27        3.48998100e+00        5.44254400e-08  25.4260  22.5194  22.6528  0.0000
0202-04-03_14:11:09.492000      188788.62        3.58902500e+00        5.52311400e-08  25.3829  22.5219  22.6191  0.0000
0202-04-03_14:11:09.840000      188788.96        3.68872100e+00        6.49618400e-08  25.3829  22.5219  22.6191  0.0000
0202-04-03_14:11:10.188000      188789.31        3.78808300e+00        6.29784400e-08  25.3829  22.5219  22.6191  0.0000
0202-04-03_14:11:10.535000      188789.66        3.88745200e+00        5.70285400e-08  25.3991  22.5218  22.6519  0.0000
0202-04-03_14:11:10.895000      188790.02        3.98693000e+00        5.75243400e-08  25.3991  22.5218  22.6519  0.0000
0202-04-03_14:11:11.242000      188790.37        4.08615200e+00        6.66352400e-08  25.3991  22.5218  22.6519  0.0000
0202-04-03_14:11:11.590000      188790.71        4.18513800e+00        6.05614400e-08  25.4181  22.5181  22.6605  0.0000
0202-04-03_14:11:11.938000      188791.06        4.28431800e+00        6.68214400e-08  25.4181  22.5181  22.6605  0.0000
0202-04-03_14:11:12.285000      188791.41        4.38391400e+00        5.48596400e-08  25.4181  22.5181  22.6605  0.0000
0202-04-03_14:11:12.640000      188791.77        4.48363300e+00        5.61611400e-08  25.4206  22.5233  22.6658  0.0000
0202-04-03_14:11:12.990000      188792.11        4.58288700e+00        5.34341400e-08  25.4206  22.5233  22.6658  0.0000
0202-04-03_14:11:13.355000      188792.48        4.68227300e+00        4.63066400e-08  25.4206  22.5233  22.6658  0.0000
0202-04-03_14:11:13.734000      188792.86        4.78124100e+00        5.28143400e-08  25.4115  22.5165  22.6562  0.0000
0202-04-03_14:11:14.082000      188793.21        4.88102300e+00        5.20705400e-08  25.4115  22.5165  22.6562  0.0000
0202-04-03_14:11:14.440000      188793.57        4.98037900e+00        5.59752400e-08  25.4115  22.5165  22.6562  0.0000
0202-04-03_14:11:14.790000      188793.92        5.07959300e+00        5.88262400e-08  25.3949  22.5212  22.6390  0.0000
0202-04-03_14:11:15.150000      188794.27        5.17875200e+00        5.09549400e-08  25.3949  22.5212  22.6390  0.0000
0202-04-03_14:11:15.508000      188794.63        5.27837100e+00        4.95914400e-08  25.4013  22.5212  22.6550  0.0000
0202-04-03_14:11:15.867000      188794.99        5.37786800e+00        4.61826400e-08  25.4013  22.5212  22.6550  0.0000
0202-04-03_14:11:16.215000      188795.34        5.47674000e+00        4.58727400e-08  25.4013  22.5212  22.6550  0.0000
0202-04-03_14:11:16.566000      188795.69        5.57620400e+00        3.97368400e-08  25.4256  22.5175  22.6539  0.0000
0202-04-03_14:11:16.914000      188796.04        5.67516000e+00        4.46331400e-08  25.4256  22.5175  22.6539  0.0000
0202-04-03_14:11:17.260000      188796.39        5.77521400e+00        4.76701400e-08  25.4256  22.5175  22.6539  0.0000
0202-04-03_14:11:17.620000      188796.75        5.87430500e+00        3.86822400e-08  25.4263  22.5239  22.6685  0.0000
0202-04-03_14:11:17.970000      188797.09        5.97407200e+00        5.46100400e-08  25.4263  22.5239  22.6685  0.0000
0202-04-03_14:11:18.375000      188797.50        6.07296500e+00        5.62214400e-08  25.4263  22.5239  22.6685  0.0000
0202-04-03_14:11:18.750000      188797.87        6.17259100e+00        5.49818400e-08  25.4080  22.5171  22.6689  0.0000
0202-04-03_14:11:19.105000      188798.23        6.27197000e+00        5.47959400e-08  25.4080  22.5171  22.6689  0.0000
0202-04-03_14:11:19.470000      188798.59        6.37133500e+00        4.84121400e-08  25.4186  22.5207  22.6424  0.0000
0202-04-03_14:11:19.816000      188798.94        6.47086300e+00        5.13251400e-08  25.4186  22.5207  22.6424  0.0000
0202-04-03_14:11:20.164000      188799.29        6.57020300e+00        5.77089400e-08  25.4186  22.5207  22.6424  0.0000
0202-04-03_14:11:20.510000      188799.64        6.66950800e+00        6.42786400e-08  25.4130  22.5220  22.6462  0.0000
0202-04-03_14:11:20.860000      188799.98        6.76843800e+00        6.82452400e-08  25.4130  22.5220  22.6462  0.0000
0202-04-03_14:11:21.207000      188800.33        6.86794000e+00        7.12202400e-08  25.4130  22.5220  22.6462  0.0000
0202-04-03_14:11:21.555000      188800.68        6.96713800e+00        7.67363400e-08  25.4048  22.5177  22.6510  0.0000
0202-04-03_14:11:21.902000      188801.03        7.06675800e+00        7.62404400e-08  25.4048  22.5177  22.6510  0.0000
0202-04-03_14:11:22.254000      188801.38        7.16560000e+00        9.71891400e-08  25.4048  22.5177  22.6510  0.0000
0202-04-03_14:11:22.613000      188801.74        7.26498800e+00        1.24211740e-07  25.3924  22.5243  22.6500  0.0000
0202-04-03_14:11:22.960000      188802.09        7.36429900e+00        1.47701540e-07  25.3924  22.5243  22.6500  0.0000
0202-04-03_14:11:23.310000      188802.43        7.46388400e+00        1.71625440e-07  25.3924  22.5243  22.6500  0.0000
0202-04-03_14:11:23.656000      188802.78        7.56340400e+00        2.00073940e-07  25.4166  22.5182  22.6648  0.0000
0202-04-03_14:11:24.004000      188803.13        7.66278900e+00        2.33976240e-07  25.4166  22.5182  22.6648  0.0000
0202-04-03_14:11:24.390000      188803.51        7.76189200e+00        2.93289540e-07  25.4166  22.5182  22.6648  0.0000
0202-04-03_14:11:24.770000      188803.89        7.86136900e+00        3.63821040e-07  25.4020  22.5219  22.6560  0.0000
0202-04-03_14:11:25.117000      188804.24        7.96059700e+00        4.37699340e-07  25.4020  22.5219  22.6560  0.0000
0202-04-03_14:11:25.473000      188804.60        8.05981200e+00        5.38104340e-07  25.4159  22.5218  22.6501  0.0000
0202-04-03_14:11:25.820000      188804.94        8.15949700e+00        6.56978940e-07  25.4159  22.5218  22.6501  0.0000
0202-04-03_14:11:26.168000      188805.29        8.25839400e+00        8.27357640e-07  25.4159  22.5218  22.6501  0.0000
0202-04-03_14:11:26.516000      188805.64        8.35827500e+00        1.00610334e-06  25.3874  22.5192  22.6362  0.0000
0202-04-03_14:11:26.863000      188805.99        8.45740000e+00        1.23362614e-06  25.3874  22.5192  22.6362  0.0000
0202-04-03_14:11:27.210000      188806.33        8.55702100e+00        1.50986394e-06  25.3874  22.5192  22.6362  0.0000
0202-04-03_14:11:27.555000      188806.68        8.65641400e+00        1.84628284e-06  25.3878  22.5244  22.6452  0.0000
0202-04-03_14:11:27.910000      188807.04        8.75551000e+00        2.25812944e-06  25.3878  22.5244  22.6452  0.0000
0202-04-03_14:11:28.260000      188807.39        8.85436700e+00        2.73585904e-06  25.3878  22.5244  22.6452  0.0000
0202-04-03_14:11:28.610000      188807.73        8.95422800e+00        3.30853964e-06  25.3932  22.5188  22.6428  0.0000
0202-04-03_14:11:28.957000      188808.08        9.05333100e+00        4.00530104e-06  25.3932  22.5188  22.6428  0.0000
0202-04-03_14:11:29.310000      188808.43        9.15263300e+00        5.26605992e-06  25.3932  22.5188  22.6428  0.0000
0202-04-03_14:11:29.664000      188808.79        9.25183000e+00        6.35254231e-06  25.4016  22.5221  22.6464  0.0000
0202-04-03_14:11:30.010000      188809.14        9.35128100e+00        7.62111741e-06  25.4016  22.5221  22.6464  0.0000
0202-04-03_14:11:30.400000      188809.52        9.45054000e+00        9.14355627e-06  25.4016  22.5221  22.6464  0.0000
0202-04-03_14:11:30.766000      188809.89        9.55028800e+00        1.09544429e-05  25.4130  22.5223  22.6570  0.0000
0202-04-03_14:11:31.113000      188810.24        9.64959600e+00        1.31134005e-05  25.4130  22.5223  22.6570  0.0000
0202-04-03_14:11:31.473000      188810.60        9.74917900e+00        1.56179555e-05  25.4243  22.5206  22.6373  0.0000
0202-04-03_14:11:31.832000      188810.96        9.84813900e+00        1.85977737e-05  25.4243  22.5206  22.6373  0.0000
0202-04-03_14:11:32.176000      188811.30        9.94772700e+00        2.26721381e-05  25.4243  22.5206  22.6373  0.0000

File: chapter 6/data/tapes/ext_ffj51/Ic/anneal/step09/300k/720 min/Ic_2025-04-03_14-12-29794472_45e19pm2-anneal300-720min-0nA-03T-25k-.txt
# Ic = 7.74 A, n = 18.91 , Tavg = 25.42 K, 45e19pm2-anneal300-720min-0nA-03T-25k-
#datetime                        t_s     iHTS_A                vHTS_V                tHTS_K  tTAR_K  tHOL_K  tSPA_K
0202-04-03_14:11:54.227000      188833.35        8.11184600e-03        3.80146667e-10  25.4067  22.5186  22.6626  0.0000
0202-04-03_14:11:54.574000      188833.70        1.11641800e-01        6.94984667e-09  25.4172  22.5234  22.6618  0.0000
0202-04-03_14:11:54.920000      188834.05        2.11010700e-01        2.61134667e-09  25.4172  22.5234  22.6618  0.0000
0202-04-03_14:11:55.277000      188834.40        3.10393100e-01       -5.01195333e-09  25.4172  22.5234  22.6618  0.0000
0202-04-03_14:11:55.625000      188834.75        4.09905300e-01        3.91294667e-09  25.4132  22.5228  22.6563  0.0000
0202-04-03_14:11:55.984000      188835.11        5.08653900e-01        1.43872467e-08  25.4132  22.5228  22.6563  0.0000
0202-04-03_14:11:56.370000      188835.50        6.08173100e-01        1.87257467e-08  25.4132  22.5228  22.6563  0.0000
0202-04-03_14:11:56.740000      188835.87        7.07142800e-01        3.23114667e-09  25.3973  22.5203  22.6504  0.0000
0202-04-03_14:11:57.098000      188836.22        8.07341300e-01        1.18584667e-09  25.3973  22.5203  22.6504  0.0000
0202-04-03_14:11:57.453000      188836.58        9.06820000e-01        7.02466667e-11  25.4141  22.5257  22.6729  0.0000
0202-04-03_14:11:57.800000      188836.93        1.00619600e+00       -7.42915333e-09  25.4141  22.5257  22.6729  0.0000
0202-04-03_14:11:58.150000      188837.27        1.10531300e+00       -4.51465333e-09  25.4141  22.5257  22.6729  0.0000
0202-04-03_14:11:58.500000      188837.62        1.20466700e+00        1.97846667e-10  25.3940  22.5197  22.6378  0.0000
0202-04-03_14:11:58.855000      188837.98        1.30373300e+00       -5.44215333e-09  25.3940  22.5197  22.6378  0.0000
0202-04-03_14:11:59.207000      188838.33        1.40301900e+00       -4.88435333e-09  25.3940  22.5197  22.6378  0.0000
0202-04-03_14:11:59.555000      188838.68        1.50273600e+00       -7.85935333e-09  25.4013  22.5239  22.6631  0.0000
0202-04-03_14:11:59.902000      188839.03        1.60177100e+00       -2.83905333e-09  25.4013  22.5239  22.6631  0.0000
0202-04-03_14:12:00.250000      188839.38        1.70113400e+00       -3.58285333e-09  25.4013  22.5239  22.6631  0.0000
0202-04-03_14:12:00.598000      188839.72        1.80069600e+00       -6.80565333e-09  25.4306  22.5230  22.6652  0.0000
0202-04-03_14:12:00.945000      188840.07        1.90020000e+00       -1.38092533e-08  25.4306  22.5230  22.6652  0.0000
0202-04-03_14:12:01.293000      188840.42        1.99970300e+00       -8.35515333e-09  25.4306  22.5230  22.6652  0.0000
0202-04-03_14:12:01.645000      188840.77        2.09890800e+00        3.60664667e-09  25.4163  22.5199  22.6447  0.0000
0202-04-03_14:12:01.992000      188841.12        2.19811200e+00        1.68534667e-09  25.4163  22.5199  22.6447  0.0000
0202-04-03_14:12:02.402000      188841.53        2.29750800e+00       -5.99995333e-09  25.4163  22.5199  22.6447  0.0000
0202-04-03_14:12:02.770000      188841.89        2.39679800e+00        4.47434667e-09  25.4142  22.5249  22.6591  0.0000
0202-04-03_14:12:03.113000      188842.24        2.49608500e+00        7.94514667e-09  25.4142  22.5249  22.6591  0.0000
0202-04-03_14:12:03.477000      188842.60        2.59572900e+00       -4.63645333e-09  25.4136  22.5197  22.6618  0.0000
0202-04-03_14:12:03.824000      188842.95        2.69478000e+00       -3.02505333e-09  25.4136  22.5197  22.6618  0.0000
0202-04-03_14:12:04.170000      188843.30        2.79430500e+00        3.79214667e-09  25.4136  22.5197  22.6618  0.0000
0202-04-03_14:12:04.520000      188843.64        2.89358700e+00        1.04235467e-08  25.3945  22.5236  22.6458  0.0000
0202-04-03_14:12:04.867000      188843.99        2.99304200e+00        1.55057467e-08  25.3945  22.5236  22.6458  0.0000
0202-04-03_14:12:05.215000      188844.34        3.09270200e+00        1.62494467e-08  25.3945  22.5236  22.6458  0.0000
0202-04-03_14:12:05.562000      188844.69        3.19241700e+00        1.90385467e-08  25.4128  22.5221  22.6487  0.0000
0202-04-03_14:12:05.920000      188845.05        3.29139000e+00        1.87905467e-08  25.4128  22.5221  22.6487  0.0000
0202-04-03_14:12:06.270000      188845.39        3.39059400e+00        2.31910467e-08  25.4128  22.5221  22.6487  0.0000
0202-04-03_14:12:06.617000      188845.74        3.48991700e+00        2.56702467e-08  25.3745  22.5181  22.6426  0.0000
0202-04-03_14:12:06.965000      188846.09        3.58952900e+00        2.39348467e-08  25.3745  22.5181  22.6426  0.0000
0202-04-03_14:12:07.312000      188846.44        3.68881600e+00        2.48644467e-08  25.3745  22.5181  22.6426  0.0000
0202-04-03_14:12:07.664000      188846.79        3.78835800e+00        3.40372467e-08  25.4261  22.5232  22.6690  0.0000
0202-04-03_14:12:08.010000      188847.14        3.88752600e+00        2.96368467e-08  25.4261  22.5232  22.6690  0.0000
0202-04-03_14:12:08.430000      188847.56        3.98688600e+00        2.40587467e-08  25.4261  22.5232  22.6690  0.0000
0202-04-03_14:12:08.797000      188847.92        4.08602500e+00        1.86046467e-08  25.4172  22.5168  22.6556  0.0000
0202-04-03_14:12:09.156000      188848.28        4.18525700e+00        1.99681467e-08  25.4172  22.5168  22.6556  0.0000
0202-04-03_14:12:09.504000      188848.63        4.28485600e+00        1.37703467e-08  25.4035  22.5212  22.6374  0.0000
0202-04-03_14:12:09.850000      188848.98        4.38385700e+00        2.66009467e-08  25.4035  22.5212  22.6374  0.0000
0202-04-03_14:12:10.200000      188849.33        4.48346600e+00        2.82763467e-08  25.4035  22.5212  22.6374  0.0000
0202-04-03_14:12:10.550000      188849.67        4.58338300e+00        1.76164467e-08  25.4092  22.5206  22.6502  0.0000
0202-04-03_14:12:10.906000      188850.03        4.68224800e+00        2.25747467e-08  25.4092  22.5206  22.6502  0.0000
0202-04-03_14:12:11.254000      188850.38        4.78099800e+00        2.89585467e-08  25.4092  22.5206  22.6502  0.0000
0202-04-03_14:12:11.600000      188850.73        4.88090500e+00        2.75949467e-08  25.3854  22.5177  22.6300  0.0000
0202-04-03_14:12:11.950000      188851.08        4.98018000e+00        1.55091467e-08  25.3854  22.5177  22.6300  0.0000
0202-04-03_14:12:12.300000      188851.42        5.07971800e+00        1.22863467e-08  25.3854  22.5177  22.6300  0.0000
0202-04-03_14:12:12.650000      188851.77        5.17935500e+00        1.54472467e-08  25.4166  22.5235  22.6768  0.0000
0202-04-03_14:12:12.996000      188852.12        5.27823300e+00        1.50753467e-08  25.4166  22.5235  22.6768  0.0000
0202-04-03_14:12:13.400000      188852.52        5.37792200e+00        1.91039467e-08  25.4166  22.5235  22.6768  0.0000
0202-04-03_14:12:13.780000      188852.91        5.47711100e+00        6.77024667e-09  25.3964  22.5170  22.6443  0.0000
0202-04-03_14:12:14.140000      188853.27        5.57654400e+00        1.04269467e-08  25.3964  22.5170  22.6443  0.0000
0202-04-03_14:12:14.492000      188853.62        5.67598600e+00        1.35258467e-08  25.4148  22.5219  22.6721  0.0000
0202-04-03_14:12:14.840000      188853.96        5.77531700e+00        1.40836467e-08  25.4148  22.5219  22.6721  0.0000
0202-04-03_14:12:15.188000      188854.31        5.87407400e+00        1.15425467e-08  25.4148  22.5219  22.6721  0.0000
0202-04-03_14:12:15.535000      188854.66        5.97346000e+00        6.27444667e-09  25.4245  22.5212  22.6709  0.0000
0202-04-03_14:12:15.895000      188855.02        6.07274400e+00        1.02479467e-08  25.4245  22.5212  22.6709  0.0000
0202-04-03_14:12:16.242000      188855.37        6.17257900e+00        1.19879467e-08  25.4245  22.5212  22.6709  0.0000
0202-04-03_14:12:16.590000      188855.72        6.27203700e+00       -3.58533333e-11  25.4061  22.5177  22.6499  0.0000
0202-04-03_14:12:16.938000      188856.06        6.37130800e+00       -7.90715333e-09  25.4061  22.5177  22.6499  0.0000
0202-04-03_14:12:17.285000      188856.41        6.47064300e+00       -1.13778533e-08  25.4061  22.5177  22.6499  0.0000
0202-04-03_14:12:17.645000      188856.77        6.56995300e+00       -8.65085333e-09  25.4041  22.5240  22.6483  0.0000
0202-04-03_14:12:17.992000      188857.12        6.66936900e+00        4.42654667e-09  25.4041  22.5240  22.6483  0.0000
0202-04-03_14:12:18.410000      188857.54        6.76856600e+00        3.99274667e-09  25.4041  22.5240  22.6483  0.0000
0202-04-03_14:12:18.770000      188857.90        6.86777200e+00        1.68842467e-08  25.4021  22.5174  22.6365  0.0000
0202-04-03_14:12:19.130000      188858.26        6.96757200e+00        2.03550467e-08  25.4021  22.5174  22.6365  0.0000
0202-04-03_14:12:19.480000      188858.61        7.06672300e+00        3.05814467e-08  25.4148  22.5210  22.6585  0.0000
0202-04-03_14:12:19.830000      188858.95        7.16604100e+00        4.12417467e-08  25.4148  22.5210  22.6585  0.0000
0202-04-03_14:12:20.176000      188859.30        7.26537100e+00        5.00426467e-08  25.4148  22.5210  22.6585  0.0000
0202-04-03_14:12:20.523000      188859.65        7.36506800e+00        7.15491467e-08  25.3942  22.5202  22.6450  0.0000
0202-04-03_14:12:20.883000      188860.01        7.46434400e+00        9.56587467e-08  25.3942  22.5202  22.6450  0.0000
0202-04-03_14:12:21.230000      188860.35        7.56374000e+00        1.23734947e-07  25.3942  22.5202  22.6450  0.0000
0202-04-03_14:12:21.580000      188860.70        7.66273000e+00        1.61296047e-07  25.4432  22.5171  22.6751  0.0000
0202-04-03_14:12:21.926000      188861.05        7.76154000e+00        2.15903447e-07  25.4432  22.5171  22.6751  0.0000
0202-04-03_14:12:22.273000      188861.40        7.86100000e+00        2.80547547e-07  25.4432  22.5171  22.6751  0.0000
0202-04-03_14:12:22.633000      188861.76        7.96091700e+00        3.62792847e-07  25.4226  22.5229  22.6648  0.0000
0202-04-03_14:12:22.984000      188862.11        8.06062500e+00        4.58053447e-07  25.4226  22.5229  22.6648  0.0000
0202-04-03_14:12:23.344000      188862.47        8.15975300e+00        5.75068547e-07  25.4226  22.5229  22.6648  0.0000
0202-04-03_14:12:23.730000      188862.85        8.25935100e+00        7.27907147e-07  25.3943  22.5164  22.6411  0.0000
0202-04-03_14:12:24.080000      188863.20        8.35861900e+00        8.83286747e-07  25.3943  22.5164  22.6411  0.0000
0202-04-03_14:12:24.440000      188863.57        8.45765200e+00        1.12884485e-06  25.3993  22.5214  22.6412  0.0000
0202-04-03_14:12:24.805000      188863.93        8.55701700e+00        1.40557815e-06  25.3993  22.5214  22.6412  0.0000
0202-04-03_14:12:25.160000      188864.29        8.65609700e+00        1.75265675e-06  25.3993  22.5214  22.6412  0.0000
0202-04-03_14:12:25.510000      188864.64        8.75553400e+00        2.13524895e-06  25.3988  22.5198  22.6664  0.0000
0202-04-03_14:12:25.867000      188864.99        8.85483400e+00        2.62097305e-06  25.3988  22.5198  22.6664  0.0000
0202-04-03_14:12:26.215000      188865.34        8.95406300e+00        3.20803175e-06  25.3988  22.5198  22.6664  0.0000
0202-04-03_14:12:26.562000      188865.69        9.05343700e+00        3.88322355e-06  25.4022  22.5166  22.6408  0.0000
0202-04-03_14:12:26.914000      188866.04        9.15230300e+00        5.11764586e-06  25.4022  22.5166  22.6408  0.0000
0202-04-03_14:12:27.260000      188866.39        9.25216200e+00        6.22668599e-06  25.4022  22.5166  22.6408  0.0000
0202-04-03_14:12:27.613000      188866.74        9.35145000e+00        7.54112230e-06  25.3915  22.5227  22.6509  0.0000
0202-04-03_14:12:27.960000      188867.09        9.45132800e+00        9.05965321e-06  25.3915  22.5227  22.6509  0.0000
0202-04-03_14:12:28.310000      188867.43        9.55058800e+00        1.08468601e-05  25.3915  22.5227  22.6509  0.0000
0202-04-03_14:12:28.660000      188867.78        9.64973700e+00        1.29833769e-05  25.4099  22.5159  22.6655  0.0000
0202-04-03_14:12:29.008000      188868.13        9.74926300e+00        1.52289169e-05  25.4099  22.5159  22.6655  0.0000
0202-04-03_14:12:29.410000      188868.54        9.84838100e+00        1.86962531e-05  25.4099  22.5159  22.6655  0.0000
0202-04-03_14:12:29.777000      188868.90        9.94760200e+00        2.21954463e-05  25.4194  22.5219  22.6468  0.0000

File: chapter 6/data/tapes/ext_ffj51/Ic/anneal/step09/300k/720 min/Ic_2025-04-03_14-38-58790998_45e19pm2-anneal300-720min-0nA-03T-40k-.txt
# Ic = 3.82 A, n = 14.62 , Tavg = 40.15 K, 45e19pm2-anneal300-720min-0nA-03T-40k-
#datetime                        t_s     iHTS_A                vHTS_V                tHTS_K  tTAR_K  tHOL_K  tSPA_K
0202-04-03_14:37:55.880000      190395.01        8.92673300e-03        1.07416187e-08  40.1669  38.6621  38.8729  0.0000
0202-04-03_14:37:56.242000      190395.37        4.30375300e-02        1.05557187e-08  40.1669  38.6621  38.8729  0.0000
0202-04-03_14:37:56.590000      190395.71        7.29809000e-02        2.62201875e-09  40.1459  38.6629  38.8743  0.0000
0202-04-03_14:37:56.938000      190396.06        1.02775300e-01       -4.78181250e-10  40.1459  38.6629  38.8743  0.0000
0202-04-03_14:37:57.285000      190396.41        1.32389100e-01       -2.92781250e-10  40.1459  38.6629  38.8743  0.0000
0202-04-03_14:37:57.633000      190396.76        1.62365200e-01        2.68221875e-09  40.1441  38.6628  38.8738  0.0000
0202-04-03_14:37:57.992000      190397.12        1.92232800e-01        6.36918750e-10  40.1441  38.6628  38.8738  0.0000
0202-04-03_14:37:58.426000      190397.55        2.21754700e-01       -1.96618125e-09  40.1441  38.6628  38.8738  0.0000
0202-04-03_14:37:58.785000      190397.91        2.51450200e-01        2.12441875e-09  40.1477  38.6628  38.8651  0.0000
0202-04-03_14:37:59.137000      190398.26        2.81318000e-01        2.86811875e-09  40.1477  38.6628  38.8651  0.0000
0202-04-03_14:37:59.484000      190398.61        3.11108500e-01       -1.10769813e-08  40.1321  38.6630  38.8705  0.0000
0202-04-03_14:37:59.832000      190398.96        3.40866300e-01       -1.90721813e-08  40.1321  38.6630  38.8705  0.0000
0202-04-03_14:38:00.180000      190399.31        3.70966900e-01       -3.11579813e-08  40.1321  38.6630  38.8705  0.0000
0202-04-03_14:38:00.527000      190399.65        4.00655000e-01       -3.14058813e-08  40.1615  38.6630  38.8768  0.0000
0202-04-03_14:38:00.875000      190400.00        4.30313400e-01       -2.42783813e-08  40.1615  38.6630  38.8768  0.0000
0202-04-03_14:38:01.230000      190400.36        4.59878300e-01       -8.53588125e-09  40.1615  38.6630  38.8768  0.0000
0202-04-03_14:38:01.580000      190400.70        4.90314400e-01        1.50159187e-08  40.1443  38.6623  38.8754  0.0000
0202-04-03_14:38:01.926000      190401.05        5.20059000e-01        1.30326187e-08  40.1443  38.6623  38.8754  0.0000
0202-04-03_14:38:02.277000      190401.40        5.49717300e-01       -9.03168125e-09  40.1443  38.6623  38.8754  0.0000
0202-04-03_14:38:02.625000      190401.75        5.79721200e-01       -1.09563813e-08  40.1635  38.6623  38.8659  0.0000
0202-04-03_14:38:02.984000      190402.11        6.09602200e-01        1.16624187e-08  40.1635  38.6623  38.8659  0.0000
0202-04-03_14:38:03.375000      190402.50        6.38778200e-01        1.68066187e-08  40.1635  38.6623  38.8659  0.0000
0202-04-03_14:38:03.760000      190402.89        6.69320100e-01       -9.84408125e-09  40.1545  38.6623  38.8507  0.0000
0202-04-03_14:38:04.110000      190403.23        6.98696500e-01       -2.15878125e-09  40.1545  38.6623  38.8507  0.0000
0202-04-03_14:38:04.473000      190403.60        7.29004900e-01        7.69581875e-09  40.1445  38.6625  38.8631  0.0000
0202-04-03_14:38:04.830000      190403.96        7.58483200e-01        1.54430187e-08  40.1445  38.6625  38.8631  0.0000
0202-04-03_14:38:05.176000      190404.30        7.88006500e-01        2.73751875e-09  40.1445  38.6625  38.8631  0.0000
0202-04-03_14:38:05.523000      190404.65        8.18165500e-01       -1.07117813e-08  40.1630  38.6625  38.8690  0.0000
0202-04-03_14:38:05.870000      190405.00        8.48114800e-01       -1.77153813e-08  40.1630  38.6625  38.8690  0.0000
0202-04-03_14:38:06.227000      190405.35        8.77807300e-01       -1.82731813e-08  40.1630  38.6625  38.8690  0.0000
0202-04-03_14:38:06.580000      190405.70        9.07375000e-01       -1.56080813e-08  40.1521  38.6621  38.8840  0.0000
0202-04-03_14:38:06.926000      190406.05        9.37625600e-01       -1.73434813e-08  40.1521  38.6621  38.8840  0.0000
0202-04-03_14:38:07.273000      190406.40        9.67091100e-01       -5.93948125e-09  40.1521  38.6621  38.8840  0.0000
0202-04-03_14:38:07.620000      190406.75        9.97110900e-01       -1.69096813e-08  40.1602  38.6620  38.8724  0.0000
0202-04-03_14:38:07.980000      190407.11        1.02692400e+00       -1.44304813e-08  40.1602  38.6620  38.8724  0.0000
0202-04-03_14:38:08.340000      190407.47        1.05666100e+00       -1.68482813e-08  40.1602  38.6620  38.8724  0.0000
0202-04-03_14:38:08.720000      190407.84        1.08665400e+00       -2.29864813e-08  40.1565  38.6618  38.8741  0.0000
0202-04-03_14:38:09.066000      190408.19        1.11662500e+00       -1.61071813e-08  40.1565  38.6618  38.8741  0.0000
0202-04-03_14:38:09.426000      190408.55        1.14615100e+00       -1.81524813e-08  40.1519  38.6608  38.8659  0.0000
0202-04-03_14:38:09.777000      190408.90        1.17607700e+00       -1.60451813e-08  40.1519  38.6608  38.8659  0.0000
0202-04-03_14:38:10.125000      190409.25        1.20564600e+00       -2.30487813e-08  40.1519  38.6608  38.8659  0.0000
0202-04-03_14:38:10.473000      190409.60        1.23547700e+00       -2.24289813e-08  40.1593  38.6612  38.8699  0.0000
0202-04-03_14:38:10.820000      190409.95        1.26528400e+00       -1.67269813e-08  40.1593  38.6612  38.8699  0.0000
0202-04-03_14:38:11.168000      190410.29        1.29532800e+00       -1.97019813e-08  40.1593  38.6612  38.8699  0.0000
0202-04-03_14:38:11.516000      190410.64        1.32499800e+00       -2.78830813e-08  40.1452  38.6615  38.8739  0.0000
0202-04-03_14:38:11.863000      190410.99        1.35434500e+00       -3.09200813e-08  40.1452  38.6615  38.8739  0.0000
0202-04-03_14:38:12.215000      190411.34        1.38414500e+00       -2.67054813e-08  40.1452  38.6615  38.8739  0.0000
0202-04-03_14:38:12.562000      190411.69        1.41393500e+00       -2.14992813e-08  40.1593  38.6613  38.8699  0.0000
0202-04-03_14:38:12.910000      190412.03        1.44393500e+00       -2.44742813e-08  40.1593  38.6613  38.8699  0.0000
0202-04-03_14:38:13.270000      190412.39        1.47379500e+00       -2.60237813e-08  40.1593  38.6613  38.8699  0.0000
0202-04-03_14:38:13.617000      190412.74        1.50372900e+00       -2.37924813e-08  40.1361  38.6616  38.8652  0.0000
0202-04-03_14:38:13.965000      190413.09        1.53324800e+00       -2.52799813e-08  40.1361  38.6616  38.8652  0.0000
0202-04-03_14:38:14.312000      190413.44        1.56282100e+00       -2.28623813e-08  40.1361  38.6616  38.8652  0.0000
0202-04-03_14:38:14.664000      190413.79        1.59284600e+00       -2.72620813e-08  40.1485  38.6611  38.8741  0.0000
0202-04-03_14:38:15.020000      190414.14        1.62266600e+00       -2.23038813e-08  40.1485  38.6611  38.8741  0.0000
0202-04-03_14:38:15.430000      190414.56        1.65284200e+00       -1.47424813e-08  40.1485  38.6611  38.8741  0.0000
0202-04-03_14:38:15.780000      190414.91        1.68237300e+00       -1.75314813e-08  40.1617  38.6613  38.8685  0.0000
0202-04-03_14:38:16.130000      190415.25        1.71198700e+00       -1.58580813e-08  40.1617  38.6613  38.8685  0.0000
0202-04-03_14:38:16.477000      190415.60        1.74204900e+00       -1.67877813e-08  40.1444  38.6618  38.8720  0.0000
0202-04-03_14:38:16.824000      190415.95        1.77182700e+00       -2.24277813e-08  40.1444  38.6618  38.8720  0.0000
0202-04-03_14:38:17.180000      190416.31        1.80185800e+00       -2.60225813e-08  40.1444  38.6618  38.8720  0.0000
0202-04-03_14:38:17.540000      190416.66        1.83180300e+00       -2.13741813e-08  40.1388  38.6611  38.8568  0.0000
0202-04-03_14:38:17.887000      190417.01        1.86101400e+00       -1.36268813e-08  40.1388  38.6611  38.8568  0.0000
0202-04-03_14:38:18.246000      190417.37        1.89098100e+00       -1.83991813e-08  40.1388  38.6611  38.8568  0.0000
0202-04-03_14:38:18.594000      190417.72        1.92077300e+00       -1.74695813e-08  40.1388  38.6612  38.8624  0.0000
0202-04-03_14:38:18.940000      190418.07        1.95053300e+00       -1.80892813e-08  40.1388  38.6612  38.8624  0.0000
0202-04-03_14:38:19.290000      190418.42        1.98053100e+00       -1.89569813e-08  40.1388  38.6612  38.8624  0.0000
0202-04-03_14:38:19.637000      190418.76        2.01019600e+00       -2.08163813e-08  40.1608  38.6621  38.8759  0.0000
0202-04-03_14:38:20             190419.12        2.04006400e+00       -2.31094813e-08  40.1608  38.6621  38.8759  0.0000
0202-04-03_14:38:20.387000      190419.51        2.06973500e+00       -2.45966813e-08  40.1608  38.6621  38.8759  0.0000
0202-04-03_14:38:20.773000      190419.90        2.09964200e+00       -1.91423813e-08  40.1578  38.6620  38.8743  0.0000
0202-04-03_14:38:21.120000      190420.24        2.12957500e+00       -2.74474813e-08  40.1578  38.6620  38.8743  0.0000
0202-04-03_14:38:21.477000      190420.60        2.15922300e+00       -3.14140813e-08  40.1543  38.6616  38.8671  0.0000
0202-04-03_14:38:21.836000      190420.96        2.18892400e+00       -2.86250813e-08  40.1543  38.6616  38.8671  0.0000
0202-04-03_14:38:22.184000      190421.31        2.21893400e+00       -2.73235813e-08  40.1543  38.6616  38.8671  0.0000
0202-04-03_14:38:22.530000      190421.66        2.24889900e+00       -2.93068813e-08  40.1574  38.6614  38.8725  0.0000
0202-04-03_14:38:22.880000      190422.00        2.27889900e+00       -3.53807813e-08  40.1574  38.6614  38.8725  0.0000
0202-04-03_14:38:23.227000      190422.35        2.30845400e+00       -3.76119813e-08  40.1574  38.6614  38.8725  0.0000
0202-04-03_14:38:23.574000      190422.70        2.33822100e+00       -3.38312813e-08  40.1423  38.6613  38.8597  0.0000
0202-04-03_14:38:23.920000      190423.05        2.36812500e+00       -3.53807813e-08  40.1423  38.6613  38.8597  0.0000
0202-04-03_14:38:24.270000      190423.39        2.39766600e+00       -4.10207813e-08  40.1423  38.6613  38.8597  0.0000
0202-04-03_14:38:24.617000      190423.74        2.42794400e+00       -4.44915813e-08  40.1461  38.6614  38.8650  0.0000
0202-04-03_14:38:24.973000      190424.10        2.45731000e+00       -4.20743813e-08  40.1461  38.6614  38.8650  0.0000
0202-04-03_14:38:25.336000      190424.46        2.48733600e+00       -3.86035813e-08  40.1461  38.6614  38.8650  0.0000
0202-04-03_14:38:25.710000      190424.84        2.51697100e+00       -3.44510813e-08  40.1509  38.6615  38.8745  0.0000
0202-04-03_14:38:26.060000      190425.18        2.54684500e+00       -4.52957813e-08  40.1509  38.6615  38.8745  0.0000
0202-04-03_14:38:26.426000      190425.55        2.57687700e+00       -4.52942813e-08  40.1464  38.6609  38.8738  0.0000
0202-04-03_14:38:26.773000      190425.90        2.60659100e+00       -4.07698813e-08  40.1464  38.6609  38.8738  0.0000
0202-04-03_14:38:27.120000      190426.25        2.63663700e+00       -5.11822813e-08  40.1464  38.6609  38.8738  0.0000
0202-04-03_14:38:27.477000      190426.60        2.66621900e+00       -4.61619813e-08  40.1465  38.6601  38.8642  0.0000
0202-04-03_14:38:27.820000      190426.95        2.69570700e+00       -5.32274813e-08  40.1465  38.6601  38.8642  0.0000
0202-04-03_14:38:28.180000      190427.30        2.72573900e+00       -5.43431813e-08  40.1465  38.6601  38.8642  0.0000
0202-04-03_14:38:28.527000      190427.65        2.75551700e+00       -4.72775813e-08  40.1442  38.6606  38.8683  0.0000
0202-04-03_14:38:28.875000      190428.00        2.78515200e+00       -5.03764813e-08  40.1442  38.6606  38.8683  0.0000
0202-04-03_14:38:29.220000      190428.35        2.81527900e+00       -5.63264813e-08  40.1442  38.6606  38.8683  0.0000
0202-04-03_14:38:29.570000      190428.69        2.84498500e+00       -5.95492813e-08  40.1342  38.6606  38.8552  0.0000
0202-04-03_14:38:29.914000      190429.04        2.87460800e+00       -6.33919813e-08  40.1342  38.6606  38.8552  0.0000
0202-04-03_14:38:30.270000      190429.40        2.90472100e+00       -5.63883813e-08  40.1342  38.6606  38.8552  0.0000
0202-04-03_14:38:30.617000      190429.74        2.93424200e+00       -5.18639813e-08  40.1629  38.6604  38.8646  0.0000
0202-04-03_14:38:30.965000      190430.09        2.96372900e+00       -4.58520813e-08  40.1629  38.6604  38.8646  0.0000
0202-04-03_14:38:31.316000      190430.44        2.99382200e+00       -5.89295813e-08  40.1629  38.6604  38.8646  0.0000
0202-04-03_14:38:31.742000      190430.87        3.02368800e+00       -5.21750813e-08  40.1470  38.6605  38.8593  0.0000
0202-04-03_14:38:32.090000      190431.22        3.05356000e+00       -5.34840813e-08  40.1470  38.6605  38.8593  0.0000
0202-04-03_14:38:32.450000      190431.58        3.08332000e+00       -5.68345813e-08  40.1411  38.6608  38.8641  0.0000
0202-04-03_14:38:32.812000      190431.94        3.11304300e+00       -5.24960813e-08  40.1411  38.6608  38.8641  0.0000
0202-04-03_14:38:33.176000      190432.30        3.14320600e+00       -4.15878813e-08  40.1411  38.6608  38.8641  0.0000
0202-04-03_14:38:33.523000      190432.65        3.17275000e+00       -2.83245813e-08  40.1462  38.6598  38.8538  0.0000
0202-04-03_14:38:33.870000      190433.00        3.20262700e+00       -3.17333813e-08  40.1462  38.6598  38.8538  0.0000
0202-04-03_14:38:34.220000      190433.34        3.23203700e+00       -2.53495813e-08  40.1462  38.6598  38.8538  0.0000
0202-04-03_14:38:34.566000      190433.69        3.26258600e+00       -2.68990813e-08  40.1543  38.6607  38.8797  0.0000
0202-04-03_14:38:34.914000      190434.04        3.29155900e+00       -2.92541813e-08  40.1543  38.6607  38.8797  0.0000
0202-04-03_14:38:35.260000      190434.39        3.32169900e+00       -2.26224813e-08  40.1543  38.6607  38.8797  0.0000
0202-04-03_14:38:35.610000      190434.74        3.35136400e+00       -2.31183813e-08  40.1538  38.6602  38.8754  0.0000
0202-04-03_14:38:35.960000      190435.08        3.38116600e+00       -1.01028813e-08  40.1538  38.6602  38.8754  0.0000
0202-04-03_14:38:36.310000      190435.43        3.41079900e+00       -4.34281250e-10  40.1538  38.6602  38.8754  0.0000
0202-04-03_14:38:36.656000      190435.78        3.44062400e+00       -4.27688125e-09  40.1630  38.6613  38.8673  0.0000
0202-04-03_14:38:37.016000      190436.14        3.47038500e+00       -4.34281250e-10  40.1630  38.6613  38.8673  0.0000
0202-04-03_14:38:37.414000      190436.54        3.50021200e+00        1.09698187e-08  40.1630  38.6613  38.8673  0.0000
0202-04-03_14:38:37.790000      190436.91        3.53024100e+00        1.71050187e-08  40.1466  38.6615  38.8709  0.0000
0202-04-03_14:38:38.137000      190437.26        3.55983100e+00        1.25177187e-08  40.1466  38.6615  38.8709  0.0000
0202-04-03_14:38:38.496000      190437.62        3.58982600e+00        2.25582187e-08  40.1569  38.6609  38.8729  0.0000
0202-04-03_14:38:38.850000      190437.98        3.61961200e+00        2.95618187e-08  40.1569  38.6609  38.8729  0.0000
0202-04-03_14:38:39.200000      190438.33        3.64915000e+00        3.80528187e-08  40.1569  38.6609  38.8729  0.0000
0202-04-03_14:38:39.550000      190438.67        3.67862900e+00        5.06345187e-08  40.1571  38.6612  38.8748  0.0000
0202-04-03_14:38:39.910000      190439.03        3.70884800e+00        6.37739187e-08  40.1571  38.6612  38.8748  0.0000
0202-04-03_14:38:40.258000      190439.38        3.73889800e+00        7.30087187e-08  40.1571  38.6612  38.8748  0.0000
0202-04-03_14:38:40.600000      190439.73        3.76819300e+00        8.14377187e-08  40.1517  38.6601  38.8713  0.0000
0202-04-03_14:38:40.950000      190440.08        3.79862500e+00        9.98453187e-08  40.1517  38.6601  38.8713  0.0000
0202-04-03_14:38:41.297000      190440.42        3.82830600e+00        1.22467519e-07  40.1517  38.6601  38.8713  0.0000
0202-04-03_14:38:41.645000      190440.77        3.85778800e+00        1.46329219e-07  40.1442  38.6609  38.8675  0.0000
0202-04-03_14:38:42             190441.13        3.88783800e+00        1.74281419e-07  40.1442  38.6609  38.8675  0.0000
0202-04-03_14:38:42.402000      190441.53        3.91765500e+00        2.10166919e-07  40.1442  38.6609  38.8675  0.0000
0202-04-03_14:38:42.758000      190441.88        3.94763700e+00        2.52188319e-07  40.1563  38.6613  38.8588  0.0000
0202-04-03_14:38:43.105000      190442.23        3.97746000e+00        2.95325319e-07  40.1563  38.6613  38.8588  0.0000
0202-04-03_14:38:43.465000      190442.59        4.00701900e+00        3.38276119e-07  40.1486  38.6603  38.8684  0.0000
0202-04-03_14:38:43.812000      190442.94        4.03714400e+00        3.88539319e-07  40.1486  38.6603  38.8684  0.0000
0202-04-03_14:38:44.160000      190443.28        4.06670800e+00        4.41902019e-07  40.1486  38.6603  38.8684  0.0000
0202-04-03_14:38:44.508000      190443.63        4.09641100e+00        5.02640919e-07  40.1539  38.6605  38.8776  0.0000
0202-04-03_14:38:44.855000      190443.98        4.12606700e+00        5.72924419e-07  40.1539  38.6605  38.8776  0.0000
0202-04-03_14:38:45.215000      190444.34        4.15616400e+00        6.52442819e-07  40.1539  38.6605  38.8776  0.0000
0202-04-03_14:38:45.562000      190444.69        4.18609400e+00        7.33634519e-07  40.1380  38.6603  38.8642  0.0000
0202-04-03_14:38:45.910000      190445.04        4.21582200e+00        8.23131419e-07  40.1380  38.6603  38.8642  0.0000
0202-04-03_14:38:46.258000      190445.38        4.24551200e+00        9.04695019e-07  40.1380  38.6603  38.8642  0.0000
0202-04-03_14:38:46.617000      190445.74        4.27526200e+00        1.01867332e-06  40.1513  38.6597  38.8727  0.0000
0202-04-03_14:38:46.960000      190446.09        4.30474400e+00        1.13624642e-06  40.1513  38.6597  38.8727  0.0000
0202-04-03_14:38:47.330000      190446.45        4.33501800e+00        1.27259892e-06  40.1513  38.6597  38.8727  0.0000
0202-04-03_14:38:47.695000      190446.82        4.36466300e+00        1.41843422e-06  40.1555  38.6603  38.8661  0.0000
0202-04-03_14:38:48.055000      190447.18        4.39442400e+00        1.56755432e-06  40.1555  38.6603  38.8661  0.0000
0202-04-03_14:38:48.426000      190447.55        4.42430100e+00        1.73130132e-06  40.1555  38.6603  38.8661  0.0000
0202-04-03_14:38:48.780000      190447.91        4.45404500e+00        1.93353692e-06  40.1453  38.6602  38.8570  0.0000
0202-04-03_14:38:49.130000      190448.25        4.48394600e+00        2.12182742e-06  40.1453  38.6602  38.8570  0.0000
0202-04-03_14:38:49.477000      190448.60        4.51405200e+00        2.34042492e-06  40.1495  38.6603  38.8574  0.0000
0202-04-03_14:38:49.824000      190448.95        4.54340000e+00        2.58059072e-06  40.1495  38.6603  38.8574  0.0000
0202-04-03_14:38:50.184000      190449.31        4.57305500e+00        2.84437092e-06  40.1495  38.6603  38.8574  0.0000
0202-04-03_14:38:50.530000      190449.66        4.60346300e+00        3.12786032e-06  40.1351  38.6603  38.8601  0.0000
0202-04-03_14:38:50.880000      190450.01        4.63311200e+00        3.43174062e-06  40.1351  38.6603  38.8601  0.0000
0202-04-03_14:38:51.227000      190450.35        4.66295500e+00        3.76134192e-06  40.1351  38.6603  38.8601  0.0000
0202-04-03_14:38:51.574000      190450.70        4.69272900e+00        4.12261422e-06  40.1653  38.6607  38.8644  0.0000
0202-04-03_14:38:51.926000      190451.05        4.72235900e+00        4.46907362e-06  40.1653  38.6607  38.8644  0.0000
0202-04-03_14:38:52.273000      190451.40        4.75200100e+00        4.92492502e-06  40.1653  38.6607  38.8644  0.0000
0202-04-03_14:38:52.620000      190451.75        4.78176600e+00        5.37742962e-06  40.1538  38.6614  38.8652  0.0000
0202-04-03_14:38:52.970000      190452.09        4.81186600e+00        5.85168862e-06  40.1538  38.6614  38.8652  0.0000
0202-04-03_14:38:53.336000      190452.46        4.84149600e+00        6.37602612e-06  40.1538  38.6614  38.8652  0.0000
0202-04-03_14:38:53.750000      190452.88        4.87140600e+00        6.92596082e-06  40.1500  38.6615  38.8755  0.0000
0202-04-03_14:38:54.105000      190453.23        4.90143800e+00        7.49913738e-06  40.1500  38.6615  38.8755  0.0000
0202-04-03_14:38:54.465000      190453.59        4.93143500e+00        8.19633280e-06  40.1589  38.6616  38.8810  0.0000
0202-04-03_14:38:54.816000      190453.94        4.96115600e+00        8.87388106e-06  40.1589  38.6616  38.8810  0.0000
0202-04-03_14:38:55.176000      190454.30        4.99090100e+00        1.00051116e-05  40.1589  38.6616  38.8810  0.0000
0202-04-03_14:38:55.523000      190454.65        5.02057300e+00        1.04163394e-05  40.1491  38.6611  38.8548  0.0000
0202-04-03_14:38:55.870000      190455.00        5.05093600e+00        1.16745019e-05  40.1491  38.6611  38.8548  0.0000
0202-04-03_14:38:56.220000      190455.35        5.08034000e+00        1.21654949e-05  40.1491  38.6611  38.8548  0.0000
0202-04-03_14:38:56.570000      190455.69        5.11015700e+00        1.36217399e-05  40.1516  38.6610  38.8657  0.0000
0202-04-03_14:38:56.920000      190456.05        5.13984000e+00        1.47542716e-05  40.1516  38.6610  38.8657  0.0000
0202-04-03_14:38:57.270000      190456.40        5.17007000e+00        1.58450918e-05  40.1516  38.6610  38.8657  0.0000
0202-04-03_14:38:57.620000      190456.74        5.19945500e+00        1.70974280e-05  40.1678  38.6608  38.8727  0.0000
0202-04-03_14:38:57.977000      190457.10        5.22951000e+00        1.84602177e-05  40.1678  38.6608  38.8727  0.0000
0202-04-03_14:38:58.387000      190457.51        5.25943700e+00        1.98740160e-05  40.1678  38.6608  38.8727  0.0000
0202-04-03_14:38:58.766000      190457.89        5.28904100e+00        2.13148990e-05  40.1488  38.6603  38.8726  0.0000
