Repository: shortlab/2025-devitre-PhD

# 2025-devitre-PhD
Data repository for Alexis Devitre's PhD thesis

File: chapter 6/data/tapes/ext_ffj51/Ic/anneal/step09/300k/720 min/Ic_2025-04-03_14-44-38312671_45e19pm2-anneal300-720min-0nA-03T-40k-.txt
# Ic = 3.84 A, n = 14.89 , Tavg = 40.17 K, 45e19pm2-anneal300-720min-0nA-03T-40k-
#datetime                        t_s     iHTS_A                vHTS_V                tHTS_K  tTAR_K  tHOL_K  tSPA_K
0202-04-03_14:43:35.516000      190734.64        9.13399500e-03        2.18594444e-09  40.1612  38.6609  38.8512  0.0000
0202-04-03_14:43:35.863000      190734.99        4.35284000e-02       -1.34575556e-09  40.1612  38.6609  38.8512  0.0000
0202-04-03_14:43:36.220000      190735.35        7.35403800e-02        2.03744444e-10  40.1612  38.6609  38.8512  0.0000
0202-04-03_14:43:36.566000      190735.69        1.03295200e-01        1.38134444e-09  40.1515  38.6611  38.8692  0.0000
0202-04-03_14:43:36.914000      190736.04        1.32734000e-01        2.86884444e-09  40.1515  38.6611  38.8692  0.0000
0202-04-03_14:43:37.266000      190736.39        1.62998900e-01       -1.65565556e-09  40.1515  38.6611  38.8692  0.0000
0202-04-03_14:43:37.613000      190736.74        1.92597900e-01       -1.40765556e-09  40.1771  38.6608  38.8713  0.0000
0202-04-03_14:43:37.960000      190737.09        2.22618500e-01        8.75674444e-09  40.1771  38.6608  38.8713  0.0000
0202-04-03_14:43:38.310000      190737.43        2.52265000e-01        8.88064444e-09  40.1771  38.6608  38.8713  0.0000
0202-04-03_14:43:38.656000      190737.78        2.82022900e-01       -5.99405556e-09  40.1816  38.6610  38.8771  0.0000
0202-04-03_14:43:39.004000      190738.13        3.11792800e-01        1.87714444e-09  40.1816  38.6610  38.8771  0.0000
0202-04-03_14:43:39.410000      190738.54        3.42019600e-01       -2.02745556e-09  40.1816  38.6610  38.8771  0.0000
0202-04-03_14:43:39.770000      190738.89        3.71511800e-01       -1.40512556e-08  40.1758  38.6618  38.8710  0.0000
0202-04-03_14:43:40.117000      190739.24        4.01182300e-01       -3.39095556e-09  40.1758  38.6618  38.8710  0.0000
0202-04-03_14:43:40.473000      190739.60        4.31305200e-01       -1.18820556e-08  40.1733  38.6611  38.8736  0.0000
0202-04-03_14:43:40.820000      190739.94        4.60873000e-01       -1.77699556e-08  40.1733  38.6611  38.8736  0.0000
0202-04-03_14:43:41.168000      190740.29        4.90715600e-01       -1.74023556e-08  40.1733  38.6611  38.8736  0.0000
0202-04-03_14:43:41.523000      190740.65        5.20730200e-01       -8.72975556e-09  40.1535  38.6607  38.8593  0.0000
0202-04-03_14:43:41.870000      190741.00        5.50320200e-01       -1.72827556e-08  40.1535  38.6607  38.8593  0.0000
0202-04-03_14:43:42.220000      190741.34        5.80125500e-01       -2.84388556e-08  40.1535  38.6607  38.8593  0.0000
0202-04-03_14:43:42.566000      190741.69        6.09659300e-01       -3.85412556e-08  40.1627  38.6598  38.8678  0.0000
0202-04-03_14:43:42.914000      190742.04        6.40558700e-01       -5.13708556e-08  40.1627  38.6598  38.8678  0.0000
0202-04-03_14:43:43.273000      190742.40        6.69365200e-01       -3.79834556e-08  40.1627  38.6598  38.8678  0.0000
0202-04-03_14:43:43.620000      190742.75        6.99654300e-01       -2.09394556e-08  40.1682  38.6585  38.8616  0.0000
0202-04-03_14:43:43.970000      190743.09        7.29005700e-01       -2.75091556e-08  40.1682  38.6585  38.8616  0.0000
0202-04-03_14:43:44.316000      190743.44        7.59314200e-01       -1.98238556e-08  40.1682  38.6585  38.8616  0.0000
0202-04-03_14:43:44.700000      190743.82        7.88201400e-01       -8.91565556e-09  40.1746  38.6590  38.8745  0.0000
0202-04-03_14:43:45.060000      190744.18        8.18582600e-01       -2.71372556e-08  40.1746  38.6590  38.8745  0.0000
0202-04-03_14:43:45.426000      190744.55        8.48150500e-01        4.71954444e-09  40.1661  38.6587  38.8687  0.0000
0202-04-03_14:43:45.785000      190744.91        8.77873700e-01       -1.28822556e-08  40.1661  38.6587  38.8687  0.0000
0202-04-03_14:43:46.140000      190745.27        9.07915000e-01        4.96744444e-09  40.1661  38.6587  38.8687  0.0000
0202-04-03_14:43:46.504000      190745.63        9.37260200e-01       -1.04445556e-09  40.1527  38.6594  38.8669  0.0000
0202-04-03_14:43:46.850000      190745.98        9.67637500e-01       -1.74063556e-08  40.1527  38.6594  38.8669  0.0000
0202-04-03_14:43:47.200000      190746.32        9.97687700e-01        1.03610444e-08  40.1527  38.6594  38.8669  0.0000
0202-04-03_14:43:47.547000      190746.67        1.02676800e+00        6.27084444e-09  40.1607  38.6601  38.8666  0.0000
0202-04-03_14:43:47.895000      190747.02        1.05731800e+00        2.42824444e-09  40.1607  38.6601  38.8666  0.0000
0202-04-03_14:43:48.254000      190747.38        1.08685700e+00        1.13530444e-08  40.1607  38.6601  38.8666  0.0000
0202-04-03_14:43:48.600000      190747.73        1.11675100e+00       -3.14985556e-09  40.1617  38.6594  38.8611  0.0000
0202-04-03_14:43:48.950000      190748.07        1.14666500e+00       -1.13929556e-08  40.1617  38.6594  38.8611  0.0000
0202-04-03_14:43:49.297000      190748.42        1.17640500e+00       -1.10830556e-08  40.1617  38.6594  38.8611  0.0000
0202-04-03_14:43:49.656000      190748.78        1.20605600e+00       -1.84825556e-09  40.1627  38.6595  38.8674  0.0000
0202-04-03_14:43:50.004000      190749.13        1.23602700e+00        4.44844444e-10  40.1627  38.6595  38.8674  0.0000
0202-04-03_14:43:50.387000      190749.51        1.26556700e+00        1.49854444e-09  40.1627  38.6595  38.8674  0.0000
0202-04-03_14:43:50.770000      190749.90        1.29596100e+00       -2.53005556e-09  40.1663  38.6590  38.8786  0.0000
0202-04-03_14:43:51.120000      190750.25        1.32525100e+00       -1.47397556e-08  40.1663  38.6590  38.8786  0.0000
0202-04-03_14:43:51.484000      190750.61        1.35494500e+00       -1.40580556e-08  40.1740  38.6589  38.8723  0.0000
0202-04-03_14:43:51.832000      190750.96        1.38506800e+00       -2.15815556e-09  40.1740  38.6589  38.8723  0.0000
0202-04-03_14:43:52.180000      190751.30        1.41494900e+00       -4.38945556e-09  40.1740  38.6589  38.8723  0.0000
0202-04-03_14:43:52.527000      190751.65        1.44469200e+00       -1.18268556e-08  40.1644  38.6598  38.8765  0.0000
0202-04-03_14:43:52.875000      190752.00        1.47459100e+00       -1.82162556e-08  40.1644  38.6598  38.8765  0.0000
0202-04-03_14:43:53.234000      190752.36        1.50424400e+00       -1.04746556e-08  40.1644  38.6598  38.8765  0.0000
0202-04-03_14:43:53.582000      190752.71        1.53438100e+00       -9.66895556e-09  40.1589  38.6596  38.8732  0.0000
0202-04-03_14:43:53.926000      190753.05        1.56370400e+00       -1.33876556e-08  40.1589  38.6596  38.8732  0.0000
0202-04-03_14:43:54.277000      190753.40        1.59335500e+00       -1.54948556e-08  40.1589  38.6596  38.8732  0.0000
0202-04-03_14:43:54.625000      190753.75        1.62320400e+00       -1.06605556e-08  40.1641  38.6599  38.8539  0.0000
0202-04-03_14:43:54.984000      190754.11        1.65358500e+00       -1.48751556e-08  40.1641  38.6599  38.8539  0.0000
0202-04-03_14:43:55.332000      190754.46        1.68320900e+00       -2.37380556e-08  40.1641  38.6599  38.8539  0.0000
0202-04-03_14:43:55.720000      190754.84        1.71274100e+00       -1.88417556e-08  40.1685  38.6602  38.8767  0.0000
0202-04-03_14:43:56.066000      190755.19        1.74241900e+00       -1.84698556e-08  40.1685  38.6602  38.8767  0.0000
0202-04-03_14:43:56.420000      190755.55        1.77226200e+00       -3.30967556e-08  40.1722  38.6597  38.8647  0.0000
0202-04-03_14:43:56.773000      190755.90        1.80230900e+00       -2.98118556e-08  40.1722  38.6597  38.8647  0.0000
0202-04-03_14:43:57.120000      190756.25        1.83188600e+00       -2.49775556e-08  40.1722  38.6597  38.8647  0.0000
0202-04-03_14:43:57.470000      190756.59        1.86179500e+00       -2.88822556e-08  40.1705  38.6603  38.8726  0.0000
0202-04-03_14:43:57.816000      190756.94        1.89148900e+00       -3.30347556e-08  40.1705  38.6603  38.8726  0.0000
0202-04-03_14:43:58.164000      190757.29        1.92143700e+00       -2.65270556e-08  40.1705  38.6603  38.8726  0.0000
0202-04-03_14:43:58.527000      190757.65        1.95114100e+00       -2.55375556e-08  40.1670  38.6598  38.8693  0.0000
0202-04-03_14:43:58.875000      190758.00        1.98105100e+00       -2.11499556e-08  40.1670  38.6598  38.8693  0.0000
0202-04-03_14:43:59.223000      190758.35        2.01081300e+00       -2.50609556e-08  40.1670  38.6598  38.8693  0.0000
0202-04-03_14:43:59.574000      190758.70        2.04048200e+00       -2.40693556e-08  40.1643  38.6602  38.8637  0.0000
0202-04-03_14:43:59.920000      190759.05        2.07048300e+00       -2.19000556e-08  40.1643  38.6602  38.8637  0.0000
0202-04-03_14:44:00.277000      190759.40        2.10013100e+00       -2.14662556e-08  40.1643  38.6602  38.8637  0.0000
0202-04-03_14:44:00.625000      190759.75        2.13014000e+00       -2.22099556e-08  40.1547  38.6602  38.8603  0.0000
0202-04-03_14:44:00.973000      190760.10        2.15970600e+00       -1.81194556e-08  40.1547  38.6602  38.8603  0.0000
0202-04-03_14:44:01.340000      190760.46        2.18924700e+00       -1.17976556e-08  40.1547  38.6602  38.8603  0.0000
0202-04-03_14:44:01.715000      190760.84        2.21930900e+00       -1.46486556e-08  40.1632  38.6598  38.8686  0.0000
0202-04-03_14:44:02.066000      190761.19        2.24902900e+00       -1.32850556e-08  40.1632  38.6598  38.8686  0.0000
0202-04-03_14:44:02.420000      190761.55        2.27885900e+00       -9.19455556e-09  40.1715  38.6593  38.8767  0.0000
0202-04-03_14:44:02.785000      190761.91        2.30874300e+00       -7.27315556e-09  40.1715  38.6593  38.8767  0.0000
0202-04-03_14:44:03.140000      190762.27        2.33832500e+00       -9.19455556e-09  40.1715  38.6593  38.8767  0.0000
0202-04-03_14:44:03.504000      190762.63        2.36818000e+00       -1.61360556e-08  40.1630  38.6593  38.8698  0.0000
0202-04-03_14:44:03.850000      190762.98        2.39802600e+00       -1.47725556e-08  40.1630  38.6593  38.8698  0.0000
0202-04-03_14:44:04.200000      190763.32        2.42801300e+00       -2.30776556e-08  40.1630  38.6593  38.8698  0.0000
0202-04-03_14:44:04.547000      190763.67        2.45772900e+00       -1.89215556e-08  40.1744  38.6596  38.8762  0.0000
0202-04-03_14:44:04.895000      190764.02        2.48732000e+00       -2.06515556e-08  40.1744  38.6596  38.8762  0.0000
0202-04-03_14:44:05.254000      190764.38        2.51714200e+00       -2.75931556e-08  40.1744  38.6596  38.8762  0.0000
0202-04-03_14:44:05.605000      190764.73        2.54702800e+00       -1.11688556e-08  40.1719  38.6595  38.8597  0.0000
0202-04-03_14:44:05.953000      190765.08        2.57681700e+00       -1.37625556e-09  40.1719  38.6595  38.8597  0.0000
0202-04-03_14:44:06.300000      190765.43        2.60673100e+00       -3.91745556e-09  40.1719  38.6595  38.8597  0.0000
0202-04-03_14:44:06.650000      190765.77        2.63684600e+00       -6.95435556e-09  40.1564  38.6597  38.8693  0.0000
0202-04-03_14:44:06.996000      190766.12        2.66642500e+00       -1.17266556e-08  40.1564  38.6597  38.8693  0.0000
0202-04-03_14:44:07.400000      190766.52        2.69620900e+00       -1.12928556e-08  40.1564  38.6597  38.8693  0.0000
0202-04-03_14:44:07.754000      190766.88        2.72632000e+00       -1.49495556e-08  40.1503  38.6594  38.8529  0.0000
0202-04-03_14:44:08.100000      190767.23        2.75542200e+00       -1.14787556e-08  40.1503  38.6594  38.8529  0.0000
0202-04-03_14:44:08.460000      190767.59        2.78476600e+00       -9.61945556e-09  40.1599  38.6588  38.8740  0.0000
0202-04-03_14:44:08.810000      190767.93        2.81543700e+00       -1.22844556e-08  40.1599  38.6588  38.8740  0.0000
0202-04-03_14:44:09.168000      190768.29        2.84529000e+00       -4.53715556e-09  40.1599  38.6588  38.8740  0.0000
0202-04-03_14:44:09.523000      190768.65        2.87486700e+00        1.35074444e-09  40.1694  38.6593  38.8705  0.0000
0202-04-03_14:44:09.870000      190769.00        2.90501800e+00        2.46634444e-09  40.1694  38.6593  38.8705  0.0000
0202-04-03_14:44:10.234000      190769.36        2.93487700e+00        6.86704444e-09  40.1694  38.6593  38.8705  0.0000
0202-04-03_14:44:10.582000      190769.71        2.96475000e+00        7.24034444e-09  40.1630  38.6592  38.8729  0.0000
0202-04-03_14:44:10.930000      190770.05        2.99450200e+00       -1.04555556e-11  40.1630  38.6592  38.8729  0.0000
0202-04-03_14:44:11.277000      190770.40        3.02398600e+00       -1.80785556e-09  40.1630  38.6592  38.8729  0.0000
0202-04-03_14:44:11.625000      190770.75        3.05390300e+00       -9.86505556e-09  40.1750  38.6596  38.8690  0.0000
0202-04-03_14:44:11.984000      190771.11        3.08338900e+00       -1.53810556e-08  40.1750  38.6596  38.8690  0.0000
0202-04-03_14:44:12.348000      190771.47        3.11339000e+00       -9.40155556e-10  40.1750  38.6596  38.8690  0.0000
0202-04-03_14:44:12.766000      190771.89        3.14331000e+00       -2.92345556e-09  40.1633  38.6602  38.8612  0.0000
0202-04-03_14:44:13.113000      190772.24        3.17336700e+00       -1.05467556e-08  40.1633  38.6602  38.8612  0.0000
0202-04-03_14:44:13.473000      190772.60        3.20308100e+00       -8.56345556e-09  40.1572  38.6599  38.8575  0.0000
0202-04-03_14:44:13.820000      190772.95        3.23262000e+00        2.28274444e-09  40.1572  38.6599  38.8575  0.0000
0202-04-03_14:44:14.168000      190773.29        3.26250700e+00       -2.11775556e-09  40.1572  38.6599  38.8575  0.0000
0202-04-03_14:44:14.520000      190773.64        3.29199900e+00       -2.55155556e-09  40.1466  38.6598  38.8514  0.0000
0202-04-03_14:44:14.867000      190773.99        3.32223200e+00        3.95614444e-09  40.1466  38.6598  38.8514  0.0000
0202-04-03_14:44:15.223000      190774.35        3.35217100e+00        7.33244444e-10  40.1466  38.6598  38.8514  0.0000
0202-04-03_14:44:15.574000      190774.70        3.38211600e+00       -5.27865556e-09  40.1669  38.6594  38.8693  0.0000
0202-04-03_14:44:15.920000      190775.05        3.41171200e+00       -5.83645556e-09  40.1669  38.6594  38.8693  0.0000
0202-04-03_14:44:16.270000      190775.39        3.44146400e+00       -4.71575556e-09  40.1669  38.6594  38.8693  0.0000
0202-04-03_14:44:16.617000      190775.74        3.47160100e+00        1.02907444e-08  40.1674  38.6597  38.8668  0.0000
0202-04-03_14:44:16.977000      190776.10        3.50086500e+00        1.51250444e-08  40.1674  38.6597  38.8668  0.0000
0202-04-03_14:44:17.330000      190776.45        3.53059000e+00        9.48504444e-09  40.1674  38.6597  38.8668  0.0000
0202-04-03_14:44:17.723000      190776.85        3.56040600e+00        1.65505444e-08  40.1625  38.6597  38.8698  0.0000
0202-04-03_14:44:18.070000      190777.20        3.59036000e+00        2.66530444e-08  40.1625  38.6597  38.8698  0.0000
0202-04-03_14:44:18.438000      190777.56        3.62029700e+00        3.84908444e-08  40.1706  38.6598  38.8716  0.0000
0202-04-03_14:44:18.797000      190777.92        3.65007200e+00        6.25384444e-08  40.1706  38.6598  38.8716  0.0000
0202-04-03_14:44:19.156000      190778.28        3.68003900e+00        6.37160444e-08  40.1706  38.6598  38.8716  0.0000
0202-04-03_14:44:19.504000      190778.63        3.70967100e+00        7.64215444e-08  40.1778  38.6602  38.8788  0.0000
0202-04-03_14:44:19.855000      190778.98        3.73936700e+00        9.07385444e-08  40.1778  38.6602  38.8788  0.0000
0202-04-03_14:44:20.210000      190779.34        3.76915600e+00        9.61307444e-08  40.1778  38.6602  38.8788  0.0000
0202-04-03_14:44:20.560000      190779.68        3.79893400e+00        1.12802844e-07  40.1695  38.6604  38.8699  0.0000
0202-04-03_14:44:20.906000      190780.03        3.82851700e+00        1.36044744e-07  40.1695  38.6604  38.8699  0.0000
0202-04-03_14:44:21.258000      190780.38        3.85872300e+00        1.63439144e-07  40.1695  38.6604  38.8699  0.0000
0202-04-03_14:44:21.605000      190780.73        3.88843700e+00        1.94056444e-07  40.1524  38.6606  38.8668  0.0000
0202-04-03_14:44:21.965000      190781.09        3.91807700e+00        2.24798844e-07  40.1524  38.6606  38.8668  0.0000
0202-04-03_14:44:22.312000      190781.44        3.94770900e+00        2.62302644e-07  40.1524  38.6606  38.8668  0.0000
0202-04-03_14:44:22.703000      190781.83        3.97791400e+00        3.00298844e-07  40.1678  38.6605  38.8721  0.0000
0202-04-03_14:44:23.050000      190782.18        4.00733800e+00        3.41700244e-07  40.1678  38.6605  38.8721  0.0000
0202-04-03_14:44:23.426000      190782.55        4.03715300e+00        3.89361544e-07  40.1691  38.6607  38.8694  0.0000
0202-04-03_14:44:23.773000      190782.90        4.06735000e+00        4.42786844e-07  40.1691  38.6607  38.8694  0.0000
0202-04-03_14:44:24.133000      190783.26        4.09695000e+00        5.02286044e-07  40.1691  38.6607  38.8694  0.0000
0202-04-03_14:44:24.490000      190783.62        4.12670000e+00        5.64822144e-07  40.1692  38.6607  38.8726  0.0000
0202-04-03_14:44:24.836000      190783.96        4.15694200e+00        6.27792044e-07  40.1692  38.6607  38.8726  0.0000
0202-04-03_14:44:25.190000      190784.32        4.18661800e+00        7.16792844e-07  40.1692  38.6607  38.8726  0.0000
0202-04-03_14:44:25.540000      190784.66        4.21636200e+00        8.15586244e-07  40.1613  38.6605  38.8644  0.0000
0202-04-03_14:44:25.887000      190785.01        4.24615200e+00        8.99442844e-07  40.1613  38.6605  38.8644  0.0000
0202-04-03_14:44:26.234000      190785.36        4.27565800e+00        1.00561164e-06  40.1613  38.6605  38.8644  0.0000
0202-04-03_14:44:26.582000      190785.71        4.30560200e+00        1.13241914e-06  40.1709  38.6603  38.8725  0.0000
0202-04-03_14:44:26.940000      190786.07        4.33532700e+00        1.26641624e-06  40.1709  38.6603  38.8725  0.0000
0202-04-03_14:44:27.290000      190786.41        4.36539600e+00        1.40462784e-06  40.1709  38.6603  38.8725  0.0000
0202-04-03_14:44:27.637000      190786.76        4.39485200e+00        1.55486314e-06  40.1633  38.6604  38.8676  0.0000
0202-04-03_14:44:27.984000      190787.11        4.42503300e+00        1.72214024e-06  40.1633  38.6604  38.8676  0.0000
0202-04-03_14:44:28.360000      190787.48        4.45441200e+00        1.91495134e-06  40.1633  38.6604  38.8676  0.0000
0202-04-03_14:44:28.734000      190787.86        4.48423400e+00        2.11136054e-06  40.1534  38.6600  38.8634  0.0000
0202-04-03_14:44:29.094000      190788.22        4.51429100e+00        2.33535014e-06  40.1534  38.6600  38.8634  0.0000
0202-04-03_14:44:29.453000      190788.58        4.54400600e+00        2.57055774e-06  40.1534  38.6600  38.8634  0.0000
0202-04-03_14:44:29.810000      190788.93        4.57401100e+00        2.82305744e-06  40.1681  38.6598  38.8715  0.0000
0202-04-03_14:44:30.156000      190789.28        4.60380000e+00        3.10419094e-06  40.1681  38.6598  38.8715  0.0000
0202-04-03_14:44:30.516000      190789.64        4.63336000e+00        3.37069764e-06  40.1524  38.6598  38.8693  0.0000
0202-04-03_14:44:30.875000      190790.00        4.66335100e+00        3.74046024e-06  40.1524  38.6598  38.8693  0.0000
0202-04-03_14:44:31.223000      190790.35        4.69311900e+00        4.08976994e-06  40.1524  38.6598  38.8693  0.0000
0202-04-03_14:44:31.570000      190790.70        4.72292800e+00        4.48196864e-06  40.1691  38.6600  38.8593  0.0000
0202-04-03_14:44:31.930000      190791.05        4.75307600e+00        4.90490854e-06  40.1691  38.6600  38.8593  0.0000
0202-04-03_14:44:32.277000      190791.40        4.78249500e+00        5.35294974e-06  40.1691  38.6600  38.8593  0.0000
0202-04-03_14:44:32.625000      190791.75        4.81250600e+00        5.83328154e-06  40.1773  38.6602  38.8725  0.0000
0202-04-03_14:44:32.973000      190792.10        4.84220900e+00        6.35489094e-06  40.1773  38.6602  38.8725  0.0000
0202-04-03_14:44:33.330000      190792.46        4.87205000e+00        6.91889354e-06  40.1773  38.6602  38.8725  0.0000
0202-04-03_14:44:33.734000      190792.86        4.90172500e+00        7.54636024e-06  40.1699  38.6597  38.8550  0.0000
0202-04-03_14:44:34.082000      190793.21        4.93124400e+00        8.16737825e-06  40.1699  38.6597  38.8550  0.0000
0202-04-03_14:44:34.438000      190793.56        4.96169200e+00        8.86500499e-06  40.1668  38.6610  38.8650  0.0000
0202-04-03_14:44:34.793000      190793.92        4.99113700e+00        9.59008977e-06  40.1668  38.6610  38.8650  0.0000
0202-04-03_14:44:35.140000      190794.27        5.02096300e+00        1.08058572e-05  40.1668  38.6610  38.8650  0.0000
0202-04-03_14:44:35.492000      190794.62        5.05093900e+00        1.12749094e-05  40.1668  38.6604  38.8656  0.0000
0202-04-03_14:44:35.840000      190794.96        5.08044600e+00        1.26355822e-05  40.1668  38.6604  38.8656  0.0000
0202-04-03_14:44:36.188000      190795.31        5.11055700e+00        1.31627081e-05  40.1668  38.6604  38.8656  0.0000
0202-04-03_14:44:36.535000      190795.66        5.13998000e+00        1.47215258e-05  40.1587  38.6599  38.8489  0.0000
0202-04-03_14:44:36.883000      190796.01        5.16992100e+00        1.59355578e-05  40.1587  38.6599  38.8489  0.0000
0202-04-03_14:44:37.230000      190796.36        5.19996300e+00        1.71205220e-05  40.1587  38.6599  38.8489  0.0000
0202-04-03_14:44:37.580000      190796.70        5.22947000e+00        1.78042704e-05  40.1664  38.6604  38.8742  0.0000
0202-04-03_14:44:37.934000      190797.06        5.25968400e+00        1.95709736e-05  40.1664  38.6604  38.8742  0.0000
0202-04-03_14:44:38.293000      190797.42        5.28914500e+00        2.14450864e-05  40.1664  38.6604  38.8742  0.0000

File: chapter 6/data/tapes/ext_ffj51/Ic/anneal/step09/300k/720 min/Ic_2025-04-03_15-00-37266710_45e19pm2-anneal300-720min-0nA-03T-50k-.txt
# Ic = 2.13 A, n = 13.32 , Tavg = 50.08 K, 45e19pm2-anneal300-720min-0nA-03T-50k-
#datetime                        t_s     iHTS_A                vHTS_V                tHTS_K  tTAR_K  tHOL_K  tSPA_K
0202-04-03_15:00:00.920000      191720.05        9.21770300e-03       -4.03384615e-09  50.0794  48.8194  49.1204  0.0000
0202-04-03_15:00:01.270000      191720.40        4.32662900e-02       -1.17811462e-08  50.0794  48.8194  49.1204  0.0000
0202-04-03_15:00:01.630000      191720.75        7.33953800e-02       -1.24009462e-08  50.0548  48.8201  49.0985  0.0000
0202-04-03_15:00:01.977000      191721.10        1.03169500e-01       -1.63055462e-08  50.0548  48.8201  49.0985  0.0000
0202-04-03_15:00:02.332000      191721.46        1.32676500e-01       -2.04581462e-08  50.0548  48.8201  49.0985  0.0000
0202-04-03_15:00:02.758000      191721.88        1.62627100e-01       -2.37429462e-08  50.0453  48.8205  49.0991  0.0000
0202-04-03_15:00:03.117000      191722.24        1.92546700e-01       -3.16142462e-08  50.0453  48.8205  49.0991  0.0000
0202-04-03_15:00:03.473000      191722.60        2.22522700e-01       -3.35355462e-08  50.0521  48.8202  49.1231  0.0000
0202-04-03_15:00:03.820000      191722.95        2.51817400e-01       -2.01482462e-08  50.0521  48.8202  49.1231  0.0000
0202-04-03_15:00:04.168000      191723.29        2.81539600e-01       -1.10994462e-08  50.0521  48.8202  49.1231  0.0000
0202-04-03_15:00:04.516000      191723.64        3.11380700e-01       -3.29014615e-09  50.0642  48.8198  49.1015  0.0000
0202-04-03_15:00:04.875000      191724.00        3.41506600e-01       -1.91566462e-08  50.0642  48.8198  49.1015  0.0000
0202-04-03_15:00:05.223000      191724.35        3.71380200e-01       -2.60361462e-08  50.0642  48.8198  49.1015  0.0000
0202-04-03_15:00:05.570000      191724.70        4.00895800e-01       -1.03556462e-08  50.0621  48.8208  49.1115  0.0000
0202-04-03_15:00:05.918000      191725.04        4.31012800e-01        1.60615385e-09  50.0621  48.8208  49.1115  0.0000
0202-04-03_15:00:06.266000      191725.39        4.60654900e-01       -3.72554615e-09  50.0621  48.8208  49.1115  0.0000
0202-04-03_15:00:06.625000      191725.75        4.90033400e-01        8.60655385e-09  50.0657  48.8197  49.1186  0.0000
0202-04-03_15:00:06.973000      191726.10        5.19985700e-01       -2.26304462e-08  50.0657  48.8197  49.1186  0.0000
0202-04-03_15:00:07.340000      191726.46        5.49858000e-01       -1.84159462e-08  50.0657  48.8197  49.1186  0.0000
0202-04-03_15:00:07.734000      191726.86        5.79497100e-01       -3.23124615e-09  50.0937  48.8203  49.1257  0.0000
0202-04-03_15:00:08.082000      191727.21        6.09624500e-01        3.06708538e-08  50.0937  48.8203  49.1257  0.0000
0202-04-03_15:00:08.438000      191727.56        6.39719800e-01        1.69116538e-08  50.0937  48.8203  49.1257  0.0000
0202-04-03_15:00:08.805000      191727.93        6.69743300e-01       -1.94695462e-08  50.0446  48.8197  49.1157  0.0000
0202-04-03_15:00:09.152000      191728.28        6.99174600e-01       -5.38055462e-08  50.0446  48.8197  49.1157  0.0000
0202-04-03_15:00:09.504000      191728.63        7.28688400e-01       -1.46972462e-08  50.0283  48.8190  49.0980  0.0000
0202-04-03_15:00:09.860000      191728.99        7.58401700e-01       -1.12264462e-08  50.0283  48.8190  49.0980  0.0000
0202-04-03_15:00:10.207000      191729.33        7.89302400e-01       -2.92134615e-09  50.0283  48.8190  49.0980  0.0000
0202-04-03_15:00:10.560000      191729.68        8.18129600e-01        5.25492538e-08  50.0335  48.8190  49.0997  0.0000
0202-04-03_15:00:10.906000      191730.03        8.47883000e-01        4.03395538e-08  50.0335  48.8190  49.0997  0.0000
0202-04-03_15:00:11.254000      191730.38        8.77691300e-01       -1.21561462e-08  50.0335  48.8190  49.0997  0.0000
0202-04-03_15:00:11.613000      191730.74        9.07668800e-01       -2.16388462e-08  50.0429  48.8192  49.1122  0.0000
0202-04-03_15:00:11.960000      191731.08        9.37879300e-01       -3.03781462e-08  50.0429  48.8192  49.1122  0.0000
0202-04-03_15:00:12.310000      191731.43        9.67299400e-01       -2.21980462e-08  50.0429  48.8192  49.1122  0.0000
0202-04-03_15:00:12.656000      191731.78        9.96810800e-01       -2.88921462e-08  50.0681  48.8200  49.1155  0.0000
0202-04-03_15:00:13.004000      191732.13        1.02681900e+00       -2.38718462e-08  50.0681  48.8200  49.1155  0.0000
0202-04-03_15:00:13.426000      191732.55        1.05632600e+00        6.93135385e-09  50.0681  48.8200  49.1155  0.0000
0202-04-03_15:00:13.793000      191732.92        1.08640400e+00       -2.39338462e-08  50.0537  48.8206  49.1057  0.0000
0202-04-03_15:00:14.152000      191733.28        1.11618000e+00       -3.03795462e-08  50.0537  48.8206  49.1057  0.0000
0202-04-03_15:00:14.504000      191733.63        1.14626400e+00       -2.54833462e-08  50.0531  48.8197  49.1087  0.0000
0202-04-03_15:00:14.850000      191733.98        1.17596700e+00       -1.61245462e-08  50.0531  48.8197  49.1087  0.0000
0202-04-03_15:00:15.200000      191734.32        1.20563700e+00       -2.17026462e-08  50.0531  48.8197  49.1087  0.0000
0202-04-03_15:00:15.547000      191734.67        1.23573600e+00       -1.95953462e-08  50.0691  48.8204  49.1102  0.0000
0202-04-03_15:00:15.900000      191735.02        1.26552300e+00       -2.51114462e-08  50.0691  48.8204  49.1102  0.0000
0202-04-03_15:00:16.246000      191735.37        1.29519000e+00       -2.56692462e-08  50.0691  48.8204  49.1102  0.0000
0202-04-03_15:00:16.605000      191735.73        1.32511300e+00       -2.95738462e-08  50.0518  48.8196  49.1079  0.0000
0202-04-03_15:00:16.953000      191736.08        1.35494100e+00       -2.69707462e-08  50.0518  48.8196  49.1079  0.0000
0202-04-03_15:00:17.300000      191736.43        1.38467700e+00       -2.62270462e-08  50.0518  48.8196  49.1079  0.0000
0202-04-03_15:00:17.650000      191736.77        1.41467400e+00       -1.73021462e-08  50.0749  48.8194  49.1130  0.0000
0202-04-03_15:00:17.996000      191737.12        1.44437500e+00       -2.13289462e-08  50.0749  48.8194  49.1130  0.0000
0202-04-03_15:00:18.400000      191737.52        1.47430200e+00       -3.26072462e-08  50.0749  48.8194  49.1130  0.0000
0202-04-03_15:00:18.766000      191737.89        1.50379400e+00       -2.26287462e-08  50.0921  48.8199  49.1372  0.0000
0202-04-03_15:00:19.113000      191738.24        1.53379300e+00       -2.39303462e-08  50.0921  48.8199  49.1372  0.0000
0202-04-03_15:00:19.470000      191738.59        1.56326000e+00       -1.93439462e-08  50.0590  48.8194  49.1241  0.0000
0202-04-03_15:00:19.812000      191738.94        1.59326200e+00       -1.19684462e-08  50.0590  48.8194  49.1241  0.0000
0202-04-03_15:00:20.160000      191739.29        1.62336200e+00       -1.25882462e-08  50.0590  48.8194  49.1241  0.0000
0202-04-03_15:00:20.508000      191739.63        1.65300300e+00       -1.27742462e-08  50.0525  48.8202  49.0968  0.0000
0202-04-03_15:00:20.867000      191739.99        1.68290800e+00       -4.34514615e-09  50.0525  48.8202  49.0968  0.0000
0202-04-03_15:00:21.227000      191740.35        1.71262500e+00       -1.01091462e-08  50.0525  48.8202  49.0968  0.0000
0202-04-03_15:00:21.586000      191740.71        1.74228700e+00       -1.25262462e-08  50.0607  48.8190  49.1091  0.0000
0202-04-03_15:00:21.934000      191741.06        1.77236200e+00       -7.32014615e-09  50.0607  48.8190  49.1091  0.0000
0202-04-03_15:00:22.280000      191741.41        1.80204400e+00       -3.41544615e-09  50.0607  48.8190  49.1091  0.0000
0202-04-03_15:00:22.630000      191741.75        1.83173800e+00       -2.85764615e-09  50.0505  48.8194  49.0996  0.0000
0202-04-03_15:00:22.977000      191742.10        1.86178000e+00       -4.46914615e-09  50.0505  48.8194  49.0996  0.0000
0202-04-03_15:00:23.363000      191742.49        1.89147100e+00        1.25129538e-08  50.0505  48.8194  49.0996  0.0000
0202-04-03_15:00:23.758000      191742.88        1.92147600e+00        2.79482538e-08  50.0616  48.8195  49.1177  0.0000
0202-04-03_15:00:24.113000      191743.24        1.95096900e+00        3.72504538e-08  50.0616  48.8195  49.1177  0.0000
0202-04-03_15:00:24.465000      191743.59        1.98109900e+00        4.27054538e-08  50.0675  48.8199  49.1107  0.0000
0202-04-03_15:00:24.820000      191743.95        2.01088800e+00        6.17327538e-08  50.0675  48.8199  49.1107  0.0000
0202-04-03_15:00:25.180000      191744.31        2.04031400e+00        8.15038538e-08  50.0675  48.8199  49.1107  0.0000
0202-04-03_15:00:25.527000      191744.65        2.07040200e+00        9.75562538e-08  50.0624  48.8187  49.1187  0.0000
0202-04-03_15:00:25.875000      191745.00        2.10019700e+00        1.26128254e-07  50.0624  48.8187  49.1187  0.0000
0202-04-03_15:00:26.223000      191745.35        2.13008600e+00        1.60526254e-07  50.0624  48.8187  49.1187  0.0000
0202-04-03_15:00:26.574000      191745.70        2.15976300e+00        2.01989654e-07  50.0501  48.8194  49.1115  0.0000
0202-04-03_15:00:26.920000      191746.05        2.18962400e+00        2.59071754e-07  50.0501  48.8194  49.1115  0.0000
0202-04-03_15:00:27.270000      191746.39        2.21936000e+00        3.18384954e-07  50.0501  48.8194  49.1115  0.0000
0202-04-03_15:00:27.617000      191746.74        2.24924200e+00        3.84701754e-07  50.0503  48.8196  49.1177  0.0000
0202-04-03_15:00:27.965000      191747.09        2.27874900e+00        4.68930254e-07  50.0503  48.8196  49.1177  0.0000
0202-04-03_15:00:28.336000      191747.46        2.30877600e+00        5.72805854e-07  50.0503  48.8196  49.1177  0.0000
0202-04-03_15:00:28.770000      191747.89        2.33842700e+00        6.96576554e-07  50.0404  48.8193  49.1064  0.0000
0202-04-03_15:00:29.117000      191748.24        2.36801400e+00        8.19355554e-07  50.0404  48.8193  49.1064  0.0000
0202-04-03_15:00:29.480000      191748.61        2.39824500e+00        9.85146854e-07  50.0466  48.8187  49.0974  0.0000
0202-04-03_15:00:29.830000      191748.95        2.42796100e+00        1.16711075e-06  50.0466  48.8187  49.0974  0.0000
0202-04-03_15:00:30.176000      191749.30        2.45800500e+00        1.37721515e-06  50.0466  48.8187  49.0974  0.0000
0202-04-03_15:00:30.527000      191749.65        2.48779400e+00        1.63814395e-06  50.0801  48.8198  49.1315  0.0000
0202-04-03_15:00:30.875000      191750.00        2.51759600e+00        1.92652905e-06  50.0801  48.8198  49.1315  0.0000
0202-04-03_15:00:31.234000      191750.36        2.54728400e+00        2.23524315e-06  50.0801  48.8198  49.1315  0.0000
0202-04-03_15:00:31.582000      191750.71        2.57694100e+00        2.60444805e-06  50.0690  48.8189  49.1206  0.0000
0202-04-03_15:00:31.930000      191751.05        2.60680000e+00        3.02868975e-06  50.0690  48.8189  49.1206  0.0000
0202-04-03_15:00:32.277000      191751.40        2.63657700e+00        3.45392305e-06  50.0690  48.8189  49.1206  0.0000
0202-04-03_15:00:32.633000      191751.76        2.66652200e+00        4.02195445e-06  50.0391  48.8190  49.0962  0.0000
0202-04-03_15:00:32.980000      191752.11        2.69654200e+00        4.61025275e-06  50.0391  48.8190  49.0962  0.0000
0202-04-03_15:00:33.363000      191752.49        2.72627500e+00        5.31810725e-06  50.0391  48.8190  49.0962  0.0000
0202-04-03_15:00:33.742000      191752.87        2.75603300e+00        6.09909615e-06  50.0361  48.8193  49.1092  0.0000
0202-04-03_15:00:34.100000      191753.23        2.78596200e+00        7.43082455e-06  50.0361  48.8193  49.1092  0.0000
0202-04-03_15:00:34.460000      191753.59        2.81577300e+00        8.44516190e-06  50.0565  48.8184  49.1035  0.0000
0202-04-03_15:00:34.810000      191753.93        2.84530400e+00        9.56963473e-06  50.0565  48.8184  49.1035  0.0000
0202-04-03_15:00:35.156000      191754.28        2.87533800e+00        1.08330630e-05  50.0565  48.8184  49.1035  0.0000
0202-04-03_15:00:35.504000      191754.63        2.90501300e+00        1.22071220e-05  50.0695  48.8187  49.1054  0.0000
0202-04-03_15:00:35.850000      191754.98        2.93493400e+00        1.37635214e-05  50.0695  48.8187  49.1054  0.0000
0202-04-03_15:00:36.203000      191755.33        2.96497400e+00        1.55273631e-05  50.0695  48.8187  49.1054  0.0000
0202-04-03_15:00:36.550000      191755.68        2.99465600e+00        1.74180125e-05  50.0773  48.8193  49.1097  0.0000
0202-04-03_15:00:36.900000      191756.02        3.02417800e+00        1.95523714e-05  50.0773  48.8193  49.1097  0.0000
0202-04-03_15:00:37.246000      191756.37        3.05376500e+00        2.17813740e-05  50.0773  48.8193  49.1097  0.0000

File: chapter 6/data/tapes/ext_ffj51/Ic/anneal/step09/300k/720 min/Ic_2025-04-03_15-03-31874194_45e19pm2-anneal300-720min-0nA-03T-50k-.txt
# Ic = 2.13 A, n = 13.27 , Tavg = 50.07 K, 45e19pm2-anneal300-720min-0nA-03T-50k-
#datetime                        t_s     iHTS_A                vHTS_V                tHTS_K  tTAR_K  tHOL_K  tSPA_K
0202-04-03_15:02:55.640000      191894.77        9.14965700e-03        7.43470000e-09  50.0567  48.8191  49.1015  0.0000
0202-04-03_15:02:55.990000      191895.11        4.37443700e-02        1.10914000e-08  50.0567  48.8191  49.1015  0.0000
0202-04-03_15:02:56.363000      191895.49        7.34191000e-02        1.01618000e-08  50.0567  48.8191  49.1015  0.0000
0202-04-03_15:02:56.746000      191895.87        1.03435200e-01        9.54200000e-09  50.0464  48.8191  49.1028  0.0000
0202-04-03_15:02:57.094000      191896.22        1.32793800e-01        1.36326000e-08  50.0464  48.8191  49.1028  0.0000
0202-04-03_15:02:57.453000      191896.58        1.62937500e-01       -1.24220000e-09  50.0711  48.8197  49.1115  0.0000
0202-04-03_15:02:57.800000      191896.92        1.92840600e-01       -3.78330000e-09  50.0711  48.8197  49.1115  0.0000
0202-04-03_15:02:58.150000      191897.27        2.22412900e-01        2.78640000e-09  50.0711  48.8197  49.1115  0.0000
0202-04-03_15:02:58.496000      191897.62        2.52541700e-01        4.33580000e-09  50.0519  48.8187  49.1068  0.0000
0202-04-03_15:02:58.844000      191897.97        2.82270000e-01        2.04260000e-09  50.0519  48.8187  49.1068  0.0000
0202-04-03_15:02:59.190000      191898.32        3.11555900e-01        1.54680000e-09  50.0519  48.8187  49.1068  0.0000
0202-04-03_15:02:59.540000      191898.66        3.41383400e-01        2.91030000e-09  50.0910  48.8187  49.1229  0.0000
0202-04-03_15:02:59.895000      191899.02        3.70945000e-01       -6.84400000e-10  50.0910  48.8187  49.1229  0.0000
0202-04-03_15:03:00.242000      191899.37        4.01369200e-01       -1.94639000e-08  50.0910  48.8187  49.1229  0.0000
0202-04-03_15:03:00.590000      191899.72        4.30545300e-01       -2.08274000e-08  50.0743  48.8197  49.1083  0.0000
0202-04-03_15:03:00.938000      191900.06        4.60404000e-01        1.35054000e-08  50.0743  48.8197  49.1083  0.0000
0202-04-03_15:03:01.285000      191900.41        4.90556600e-01        2.11238000e-08  50.0743  48.8197  49.1083  0.0000
0202-04-03_15:03:01.645000      191900.77        5.20943500e-01       -8.25390000e-09  50.0543  48.8186  49.1195  0.0000
0202-04-03_15:03:01.992000      191901.12        5.50425300e-01       -7.63410000e-09  50.0543  48.8186  49.1195  0.0000
0202-04-03_15:03:02.367000      191901.49        5.80269200e-01        2.34440000e-09  50.0543  48.8186  49.1195  0.0000
0202-04-03_15:03:02.758000      191901.88        6.09814200e-01        2.34440000e-09  50.0298  48.8181  49.0844  0.0000
0202-04-03_15:03:03.105000      191902.23        6.39628400e-01        3.58400000e-09  50.0298  48.8181  49.0844  0.0000
0202-04-03_15:03:03.470000      191902.59        6.69921700e-01        3.15010000e-09  50.0515  48.8185  49.1124  0.0000
0202-04-03_15:03:03.824000      191902.95        6.99743300e-01       -7.44820000e-09  50.0515  48.8185  49.1124  0.0000
0202-04-03_15:03:04.176000      191903.30        7.28998000e-01       -2.35006000e-08  50.0515  48.8185  49.1124  0.0000
0202-04-03_15:03:04.523000      191903.65        7.59328000e-01       -1.36460000e-08  50.0505  48.8185  49.1145  0.0000
0202-04-03_15:03:04.880000      191904.01        7.88698400e-01        1.41470000e-09  50.0505  48.8185  49.1145  0.0000
0202-04-03_15:03:05.227000      191904.35        8.18457700e-01        1.59796000e-08  50.0505  48.8185  49.1145  0.0000
0202-04-03_15:03:05.574000      191904.70        8.48224500e-01        3.12883000e-08  50.0770  48.8182  49.1097  0.0000
0202-04-03_15:03:05.920000      191905.05        8.78248000e-01        4.07980000e-09  50.0770  48.8182  49.1097  0.0000
0202-04-03_15:03:06.270000      191905.40        9.08165800e-01        3.06065000e-08  50.0770  48.8182  49.1097  0.0000
0202-04-03_15:03:06.633000      191905.76        9.37609000e-01        1.00302000e-08  50.0622  48.8195  49.1091  0.0000
0202-04-03_15:03:06.980000      191906.11        9.67967900e-01        2.67051000e-08  50.0622  48.8195  49.1091  0.0000
0202-04-03_15:03:07.344000      191906.47        9.97568600e-01        2.33597000e-08  50.0622  48.8195  49.1091  0.0000
0202-04-03_15:03:07.754000      191906.88        1.02751800e+00        1.66040000e-08  50.0632  48.8185  49.1065  0.0000
0202-04-03_15:03:08.100000      191907.23        1.05734400e+00        1.78436000e-08  50.0632  48.8185  49.1065  0.0000
0202-04-03_15:03:08.453000      191907.58        1.08685100e+00        1.53025000e-08  50.0528  48.8200  49.1202  0.0000
0202-04-03_15:03:08.805000      191907.93        1.11678400e+00        2.70164000e-08  50.0528  48.8200  49.1202  0.0000
0202-04-03_15:03:09.152000      191908.28        1.14629300e+00        2.58388000e-08  50.0528  48.8200  49.1202  0.0000
0202-04-03_15:03:09.508000      191908.63        1.17632100e+00        2.67065000e-08  50.0396  48.8189  49.1092  0.0000
0202-04-03_15:03:09.867000      191908.99        1.20608400e+00        2.63346000e-08  50.0396  48.8189  49.1092  0.0000
0202-04-03_15:03:10.215000      191909.34        1.23608900e+00        3.00533000e-08  50.0396  48.8189  49.1092  0.0000
0202-04-03_15:03:10.562000      191909.69        1.26577600e+00        2.85039000e-08  50.0675  48.8178  49.0944  0.0000
0202-04-03_15:03:10.914000      191910.04        1.29541600e+00        2.55289000e-08  50.0675  48.8178  49.0944  0.0000
0202-04-03_15:03:11.260000      191910.39        1.32516600e+00        2.65206000e-08  50.0675  48.8178  49.0944  0.0000
0202-04-03_15:03:11.620000      191910.75        1.35513300e+00        2.63346000e-08  50.0775  48.8189  49.1063  0.0000
0202-04-03_15:03:11.970000      191911.09        1.38482400e+00        3.60033000e-08  50.0775  48.8189  49.1063  0.0000
0202-04-03_15:03:12.316000      191911.44        1.41446300e+00        3.96600000e-08  50.0775  48.8189  49.1063  0.0000
0202-04-03_15:03:12.668000      191911.79        1.44422500e+00        4.38116000e-08  50.0755  48.8177  49.1188  0.0000
0202-04-03_15:03:13.016000      191912.14        1.47416700e+00        3.54431000e-08  50.0755  48.8177  49.1188  0.0000
0202-04-03_15:03:13.402000      191912.53        1.50426600e+00        2.59604000e-08  50.0755  48.8177  49.1188  0.0000
0202-04-03_15:03:13.766000      191912.89        1.53354100e+00        3.20963000e-08  50.0874  48.8178  49.1061  0.0000
0202-04-03_15:03:14.113000      191913.24        1.56328100e+00        2.49068000e-08  50.0874  48.8178  49.1061  0.0000
0202-04-03_15:03:14.473000      191913.60        1.59326900e+00        2.02584000e-08  50.0455  48.8179  49.1137  0.0000
0202-04-03_15:03:14.824000      191913.95        1.62313200e+00        2.62083000e-08  50.0455  48.8179  49.1137  0.0000
0202-04-03_15:03:15.170000      191914.30        1.65297000e+00        3.29020000e-08  50.0455  48.8179  49.1137  0.0000
0202-04-03_15:03:15.520000      191914.64        1.68258400e+00        3.09806000e-08  50.0366  48.8179  49.1015  0.0000
0202-04-03_15:03:15.863000      191914.99        1.71246100e+00        3.40796000e-08  50.0366  48.8179  49.1015  0.0000
0202-04-03_15:03:16.215000      191915.34        1.74245800e+00        2.59604000e-08  50.0366  48.8179  49.1015  0.0000
0202-04-03_15:03:16.560000      191915.69        1.77192600e+00        3.58769000e-08  50.0595  48.8177  49.1105  0.0000
0202-04-03_15:03:16.914000      191916.04        1.80227900e+00        4.55456000e-08  50.0595  48.8177  49.1105  0.0000
0202-04-03_15:03:17.260000      191916.39        1.83170700e+00        4.96981000e-08  50.0595  48.8177  49.1105  0.0000
0202-04-03_15:03:17.610000      191916.74        1.86179700e+00        5.32309000e-08  50.0683  48.8175  49.1151  0.0000
0202-04-03_15:03:17.960000      191917.09        1.89133900e+00        6.44489000e-08  50.0683  48.8175  49.1151  0.0000
0202-04-03_15:03:18.310000      191917.43        1.92157700e+00        7.02129000e-08  50.0683  48.8175  49.1151  0.0000
0202-04-03_15:03:18.668000      191917.79        1.95114400e+00        7.46812000e-08  50.0757  48.8179  49.1110  0.0000
0202-04-03_15:03:19.016000      191918.14        1.98066400e+00        8.52833000e-08  50.0757  48.8179  49.1110  0.0000
0202-04-03_15:03:19.375000      191918.50        2.01070400e+00        1.07843400e-07  50.0757  48.8179  49.1110  0.0000
0202-04-03_15:03:19.746000      191918.87        2.04052900e+00        1.31519100e-07  50.0870  48.8185  49.1273  0.0000
0202-04-03_15:03:20.105000      191919.23        2.07036600e+00        1.50546500e-07  50.0870  48.8185  49.1273  0.0000
0202-04-03_15:03:20.470000      191919.59        2.09999500e+00        1.85316300e-07  50.0633  48.8189  49.1027  0.0000
0202-04-03_15:03:20.812000      191919.94        2.13006000e+00        2.29630800e-07  50.0633  48.8189  49.1027  0.0000
0202-04-03_15:03:21.170000      191920.30        2.15958600e+00        2.61363600e-07  50.0633  48.8189  49.1027  0.0000
0202-04-03_15:03:21.527000      191920.65        2.18957300e+00        3.26874700e-07  50.0455  48.8186  49.1016  0.0000
0202-04-03_15:03:21.890000      191921.02        2.21914800e+00        3.87179600e-07  50.0455  48.8186  49.1016  0.0000
0202-04-03_15:03:22.240000      191921.36        2.24929300e+00        4.57339000e-07  50.0455  48.8186  49.1016  0.0000
0202-04-03_15:03:22.586000      191921.71        2.27895200e+00        5.47207500e-07  50.0301  48.8174  49.0902  0.0000
0202-04-03_15:03:22.934000      191922.06        2.30894300e+00        6.43335800e-07  50.0301  48.8174  49.0902  0.0000
0202-04-03_15:03:23.280000      191922.41        2.33842000e+00        7.57995700e-07  50.0301  48.8174  49.0902  0.0000
0202-04-03_15:03:23.640000      191922.77        2.36817400e+00        9.01661400e-07  50.0442  48.8176  49.1084  0.0000
0202-04-03_15:03:23.990000      191923.11        2.39847400e+00        1.05369410e-06  50.0442  48.8176  49.1084  0.0000
0202-04-03_15:03:24.367000      191923.49        2.42784500e+00        1.23002170e-06  50.0442  48.8176  49.1084  0.0000
0202-04-03_15:03:24.760000      191923.89        2.45745300e+00        1.44644840e-06  50.0535  48.8172  49.1094  0.0000
0202-04-03_15:03:25.110000      191924.24        2.48768400e+00        1.69950580e-06  50.0535  48.8172  49.1094  0.0000
0202-04-03_15:03:25.460000      191924.59        2.51727600e+00        1.97481340e-06  50.0756  48.8176  49.1188  0.0000
0202-04-03_15:03:25.820000      191924.95        2.54714200e+00        2.28501480e-06  50.0756  48.8176  49.1188  0.0000
0202-04-03_15:03:26.180000      191925.30        2.57690000e+00        2.67882490e-06  50.0756  48.8176  49.1188  0.0000
0202-04-03_15:03:26.540000      191925.67        2.60672800e+00        3.09209620e-06  50.0601  48.8171  49.1129  0.0000
0202-04-03_15:03:26.887000      191926.01        2.63636500e+00        3.52185370e-06  50.0601  48.8171  49.1129  0.0000
0202-04-03_15:03:27.234000      191926.36        2.66609500e+00        4.10413980e-06  50.0601  48.8171  49.1129  0.0000
0202-04-03_15:03:27.582000      191926.71        2.69634500e+00        4.71425420e-06  50.0535  48.8179  49.0980  0.0000
0202-04-03_15:03:27.930000      191927.06        2.72564800e+00        5.40710950e-06  50.0535  48.8179  49.0980  0.0000
0202-04-03_15:03:28.277000      191927.40        2.75594000e+00        6.54676650e-06  50.0535  48.8179  49.0980  0.0000
0202-04-03_15:03:28.633000      191927.76        2.78538400e+00        7.05003020e-06  50.0569  48.8185  49.1105  0.0000
0202-04-03_15:03:28.980000      191928.10        2.81538400e+00        8.51377169e-06  50.0569  48.8185  49.1105  0.0000
0202-04-03_15:03:29.340000      191928.46        2.84510500e+00        9.62144783e-06  50.0569  48.8185  49.1105  0.0000
0202-04-03_15:03:29.730000      191928.85        2.87492600e+00        1.09212567e-05  50.0506  48.8185  49.0843  0.0000
0202-04-03_15:03:30.082000      191929.21        2.90493300e+00        1.23323164e-05  50.0506  48.8185  49.0843  0.0000
0202-04-03_15:03:30.438000      191929.56        2.93445000e+00        1.38501638e-05  50.0255  48.8181  49.0913  0.0000
0202-04-03_15:03:30.797000      191929.92        2.96426200e+00        1.54765368e-05  50.0255  48.8181  49.0913  0.0000
0202-04-03_15:03:31.156000      191930.28        2.99404200e+00        1.75028559e-05  50.0255  48.8181  49.0913  0.0000
0202-04-03_15:03:31.516000      191930.64        3.02384800e+00        1.95957505e-05  50.0707  48.8189  49.1136  0.0000
0202-04-03_15:03:31.863000      191930.99        3.05395700e+00        2.18694387e-05  50.0707  48.8189  49.1136  0.0000
