Repository: shortlab/2025-devitre-PhD

# 2025-devitre-PhD
Data repository for Alexis Devitre's PhD thesis

File: chapter 6/data/tapes/ext_ffj51/Ic/degradation/step06/anneal/040k/Ic_2025-03-29_03-52-24339187_22k-30p4pm2-03T-0nA-anneal40k-6min.txt
# Ic = 8.70 A, n = 21.24 , Tavg = 22.26 K, 22k-30p4pm2-03T-0nA-anneal40k-6min
#datetime                        t_s     iHTS_A                vHTS_V                tHTS_K  tTAR_K  tHOL_K  tSPA_K
0202-03-29_03:52:11.188000      7208.96        7.73922900e-03        1.40783500e-09  22.2576  19.7496  19.9292  0.0000
0202-03-29_03:52:11.562000      7209.33        1.14482800e-02       -1.62897500e-09  22.2576  19.7496  19.9292  0.0000
0202-03-29_03:52:11.930000      7209.70        6.07856400e-01        3.01026550e-08  22.2683  19.7618  19.9570  0.0000
0202-03-29_03:52:12.290000      7210.06        9.05587000e-01        4.46669850e-08  22.2683  19.7618  19.9570  0.0000
0202-03-29_03:52:12.645000      7210.41        1.20388800e+00        3.32014550e-08  22.2647  19.7491  19.9420  0.0000
0202-03-29_03:52:12.992000      7210.76        1.50218200e+00        2.42769250e-08  22.2647  19.7491  19.9420  0.0000
0202-03-29_03:52:13.340000      7211.11        1.80024800e+00        2.44628550e-08  22.2647  19.7491  19.9420  0.0000
0202-03-29_03:52:13.688000      7211.46        2.09812600e+00        2.92349950e-08  22.2598  19.7586  19.9390  0.0000
0202-03-29_03:52:14.035000      7211.80        2.39638200e+00        3.49367750e-08  22.2598  19.7586  19.9390  0.0000
0202-03-29_03:52:14.383000      7212.15        2.69450700e+00        3.39451650e-08  22.2598  19.7586  19.9390  0.0000
0202-03-29_03:52:14.730000      7212.50        2.99266500e+00        3.32014550e-08  22.2721  19.7559  19.9604  0.0000
0202-03-29_03:52:15.090000      7212.86        3.29101700e+00        3.03505650e-08  22.2721  19.7559  19.9604  0.0000
0202-03-29_03:52:15.438000      7213.20        3.58914600e+00        3.57424650e-08  22.2721  19.7559  19.9604  0.0000
0202-03-29_03:52:15.785000      7213.55        3.88736400e+00        3.35733050e-08  22.2595  19.7597  19.9424  0.0000
0202-03-29_03:52:16.133000      7213.90        4.18551600e+00        4.15684250e-08  22.2595  19.7597  19.9424  0.0000
0202-03-29_03:52:16.490000      7214.25        4.48333400e+00        4.03912450e-08  22.2595  19.7597  19.9424  0.0000
0202-03-29_03:52:16.890000      7214.66        4.78163900e+00        5.22286350e-08  22.2682  19.7622  19.9586  0.0000
0202-03-29_03:52:17.246000      7215.01        5.07949000e+00        5.68768250e-08  22.2682  19.7622  19.9586  0.0000
0202-03-29_03:52:17.598000      7215.36        5.37797100e+00        5.30962950e-08  22.2682  19.7622  19.9586  0.0000
0202-03-29_03:52:17.945000      7215.71        5.67596100e+00        4.73325450e-08  22.2650  19.7494  19.9399  0.0000
0202-03-29_03:52:18.300000      7216.07        5.97431100e+00        4.44816550e-08  22.2650  19.7494  19.9399  0.0000
0202-03-29_03:52:18.652000      7216.42        6.27249100e+00        5.45837150e-08  22.2585  19.7583  19.9378  0.0000
0202-03-29_03:52:19.008000      7216.78        6.57034300e+00        6.00375950e-08  22.2585  19.7583  19.9378  0.0000
0202-03-29_03:52:19.367000      7217.13        6.86861900e+00        5.29723450e-08  22.2585  19.7583  19.9378  0.0000
0202-03-29_03:52:19.715000      7217.48        7.16668500e+00        5.69387950e-08  22.2703  19.7552  19.9579  0.0000
0202-03-29_03:52:20.074000      7217.84        7.46516500e+00        5.27864150e-08  22.2703  19.7552  19.9579  0.0000
0202-03-29_03:52:20.420000      7218.19        7.76306700e+00        6.49956650e-08  22.2703  19.7552  19.9579  0.0000
0202-03-29_03:52:20.770000      7218.54        8.06135500e+00        8.89183350e-08  22.2561  19.7503  19.9258  0.0000
0202-03-29_03:52:21.117000      7218.89        8.35958500e+00        1.40482255e-07  22.2561  19.7503  19.9258  0.0000
0202-03-29_03:52:21.465000      7219.23        8.65771300e+00        2.45407375e-07  22.2561  19.7503  19.9258  0.0000
0202-03-29_03:52:21.830000      7219.59        8.95569400e+00        4.41933015e-07  22.2723  19.7546  19.9584  0.0000
0202-03-29_03:52:22.170000      7219.94        9.25394200e+00        8.14223215e-07  22.2723  19.7546  19.9584  0.0000
0202-03-29_03:52:22.543000      7220.31        9.55180600e+00        1.45957827e-06  22.2723  19.7546  19.9584  0.0000
0202-03-29_03:52:22.918000      7220.69        9.85010300e+00        3.30422715e-06  22.2667  19.7497  19.9437  0.0000
0202-03-29_03:52:23.277000      7221.04        1.01487100e+01        5.76045362e-06  22.2667  19.7497  19.9437  0.0000
0202-03-29_03:52:23.630000      7221.40        1.04465000e+01        9.85147933e-06  22.2627  19.7595  19.9409  0.0000
0202-03-29_03:52:23.977000      7221.74        1.07445800e+01        1.69088965e-05  22.2627  19.7595  19.9409  0.0000
0202-03-29_03:52:24.324000      7222.09        1.10425600e+01        3.08666825e-05  22.2627  19.7595  19.9409  0.0000

File: chapter 6/data/tapes/ext_ffj51/Ic/degradation/step06/anneal/040k/Ic_2025-03-29_03-52-40427087_22k-30p4pm2-03T-0nA-anneal40k-6min.txt
# Ic = 8.67 A, n = 20.94 , Tavg = 22.28 K, 22k-30p4pm2-03T-0nA-anneal40k-6min
#datetime                        t_s     iHTS_A                vHTS_V                tHTS_K  tTAR_K  tHOL_K  tSPA_K
0202-03-29_03:52:27.350000      7225.12        7.98915400e-03        4.14722083e-09  22.2690  19.7617  19.9580  0.0000
0202-03-29_03:52:27.700000      7225.47        3.09776800e-01        2.11914708e-08  22.2671  19.7495  19.9425  0.0000
0202-03-29_03:52:28.055000      7225.82        6.08174500e-01        3.60090808e-08  22.2671  19.7495  19.9425  0.0000
0202-03-29_03:52:28.414000      7226.18        9.05886500e-01        3.53300508e-08  22.2671  19.7495  19.9425  0.0000
0202-03-29_03:52:28.760000      7226.53        1.20441200e+00        5.54102108e-08  22.2609  19.7598  19.9373  0.0000
0202-03-29_03:52:29.120000      7226.89        1.50189200e+00        3.46483208e-08  22.2609  19.7598  19.9373  0.0000
0202-03-29_03:52:29.470000      7227.24        1.80009300e+00        1.82247408e-08  22.2609  19.7598  19.9373  0.0000
0202-03-29_03:52:29.816000      7227.58        2.09831300e+00        1.61795408e-08  22.2636  19.7491  19.9369  0.0000
0202-03-29_03:52:30.164000      7227.93        2.39634600e+00        1.65513908e-08  22.2636  19.7491  19.9369  0.0000
0202-03-29_03:52:30.560000      7228.33        2.69468100e+00        2.38025608e-08  22.2636  19.7491  19.9369  0.0000
0202-03-29_03:52:30.918000      7228.68        2.99312900e+00        2.44842908e-08  22.2616  19.7530  19.9330  0.0000
0202-03-29_03:52:31.266000      7229.03        3.29117700e+00        2.98142108e-08  22.2616  19.7530  19.9330  0.0000
0202-03-29_03:52:31.613000      7229.38        3.58913300e+00        3.61977108e-08  22.2616  19.7530  19.9330  0.0000
0202-03-29_03:52:31.965000      7229.73        3.88705300e+00        3.42144908e-08  22.2715  19.7638  19.9615  0.0000
0202-03-29_03:52:32.312000      7230.08        4.18506800e+00        3.63216708e-08  22.2715  19.7638  19.9615  0.0000
0202-03-29_03:52:32.668000      7230.43        4.48371300e+00        4.04740408e-08  22.2701  19.7504  19.9453  0.0000
0202-03-29_03:52:33.016000      7230.78        4.78163400e+00        5.01422708e-08  22.2701  19.7504  19.9453  0.0000
0202-03-29_03:52:33.363000      7231.13        5.07969800e+00        3.67555008e-08  22.2701  19.7504  19.9453  0.0000
0202-03-29_03:52:33.710000      7231.48        5.37783500e+00        4.40671008e-08  22.2621  19.7603  19.9413  0.0000
0202-03-29_03:52:34.060000      7231.83        5.67596100e+00        4.71016108e-08  22.2621  19.7603  19.9413  0.0000
0202-03-29_03:52:34.418000      7232.19        5.97420400e+00        4.25773808e-08  22.2621  19.7603  19.9413  0.0000
0202-03-29_03:52:34.766000      7232.53        6.27242600e+00        4.73495108e-08  22.2742  19.7570  19.9592  0.0000
0202-03-29_03:52:35.113000      7232.88        6.57092200e+00        2.98103608e-08  22.2742  19.7570  19.9592  0.0000
0202-03-29_03:52:35.460000      7233.23        6.86845700e+00        4.09660008e-08  22.2742  19.7570  19.9592  0.0000
0202-03-29_03:52:35.810000      7233.58        7.16672600e+00        3.99124208e-08  22.2616  19.7614  19.9396  0.0000
0202-03-29_03:52:36.156000      7233.92        7.46488800e+00        4.93327408e-08  22.2616  19.7614  19.9396  0.0000
0202-03-29_03:52:36.540000      7234.31        7.76288200e+00        6.30293908e-08  22.2616  19.7614  19.9396  0.0000
0202-03-29_03:52:36.902000      7234.67        8.06126500e+00        9.45131008e-08  22.2700  19.7632  19.9561  0.0000
0202-03-29_03:52:37.250000      7235.02        8.35921000e+00        1.39073711e-07  22.2700  19.7632  19.9561  0.0000
0202-03-29_03:52:37.600000      7235.37        8.65749200e+00        2.40776001e-07  22.2700  19.7632  19.9561  0.0000
0202-03-29_03:52:37.957000      7235.73        8.95517100e+00        4.44428501e-07  22.2668  19.7497  19.9409  0.0000
0202-03-29_03:52:38.305000      7236.07        9.25352800e+00        8.23410561e-07  22.2668  19.7497  19.9409  0.0000
0202-03-29_03:52:38.652000      7236.42        9.55175900e+00        1.46120359e-06  22.2632  19.7604  19.9422  0.0000
0202-03-29_03:52:39             7236.77        9.84995300e+00        3.27306629e-06  22.2632  19.7604  19.9422  0.0000
0202-03-29_03:52:39.348000      7237.11        1.01483500e+01        5.69929516e-06  22.2632  19.7604  19.9422  0.0000
0202-03-29_03:52:39.703000      7237.47        1.04462400e+01        9.86028977e-06  22.2791  19.7573  19.9638  0.0000
0202-03-29_03:52:40.050000      7237.82        1.07443100e+01        1.71533368e-05  22.2791  19.7573  19.9638  0.0000
0202-03-29_03:52:40.400000      7238.16        1.10427400e+01        3.05574205e-05  22.2791  19.7573  19.9638  0.0000
