Repository: shortlab/2025-devitre-PhD

# 2025-devitre-PhD
Data repository for Alexis Devitre's PhD thesis

File: chapter 6/data/tapes/ext_ffj51/Ic/degradation/step06/anneal/090k/Ic_2025-03-29_07-16-20942318_60k-30p3pm2-03T-0nA-anneal95k-afterTc.txt
# Ic = 0.80 A, n = 9.21 , Tavg = 59.99 K, 60k-30p3pm2-03T-0nA-anneal95k-afterTc
#datetime                        t_s     iHTS_A                vHTS_V                tHTS_K  tTAR_K  tHOL_K  tSPA_K
0202-03-29_07:16:15.977000      19453.74        7.44144700e-03       -2.90252222e-09  60.0097  58.8609  59.4186  0.0000
0202-03-29_07:16:16.324000      19454.09        1.10722100e-01       -1.72502222e-09  60.0097  58.8609  59.4186  0.0000
0202-03-29_07:16:16.670000      19454.44        2.09933600e-01       -6.49722222e-09  60.0053  58.8615  59.4193  0.0000
0202-03-29_07:16:17.020000      19454.79        3.08977500e-01       -1.41822222e-08  60.0053  58.8615  59.4193  0.0000
0202-03-29_07:16:17.367000      19455.13        4.08187100e-01        5.15437778e-09  60.0053  58.8615  59.4193  0.0000
0202-03-29_07:16:17.723000      19455.49        5.07576700e-01        2.00286778e-08  59.9978  58.8622  59.4101  0.0000
0202-03-29_07:16:18.070000      19455.84        6.07135400e-01        6.02207778e-09  59.9978  58.8622  59.4101  0.0000
0202-03-29_07:16:18.418000      19456.19        7.06344000e-01        1.46367778e-08  59.9978  58.8622  59.4101  0.0000
0202-03-29_07:16:18.766000      19456.53        8.05368600e-01        1.44415378e-07  59.9977  58.8629  59.4103  0.0000
0202-03-29_07:16:19.113000      19456.88        9.05030900e-01        5.22037578e-07  59.9977  58.8629  59.4103  0.0000
0202-03-29_07:16:19.473000      19457.24        1.00438900e+00        2.02063448e-06  59.9977  58.8629  59.4103  0.0000
0202-03-29_07:16:19.820000      19457.59        1.10454400e+00        4.63560300e-06  59.9977  58.8630  59.4095  0.0000
0202-03-29_07:16:20.168000      19457.94        1.20339800e+00        9.34165393e-06  59.9977  58.8630  59.4095  0.0000
0202-03-29_07:16:20.543000      19458.31        1.30260800e+00        1.76075253e-05  59.9977  58.8630  59.4095  0.0000
0202-03-29_07:16:20.920000      19458.69        1.40205900e+00        3.19808588e-05  59.9911  58.8635  59.4028  0.0000

File: chapter 6/data/tapes/ext_ffj51/Ic/degradation/step06/anneal/090k/Ic_2025-03-29_07-16-29908466_60k-30p3pm2-03T-0nA-anneal95k-afterTc.txt
# Ic = 0.79 A, n = 8.99 , Tavg = 59.98 K, 60k-30p3pm2-03T-0nA-anneal95k-afterTc
#datetime                        t_s     iHTS_A                vHTS_V                tHTS_K  tTAR_K  tHOL_K  tSPA_K
0202-03-29_07:16:24.918000      19462.69        7.14001400e-03        7.79178571e-10  59.9840  58.8658  59.3979  0.0000
0202-03-29_07:16:25.277000      19463.05        1.10370700e-01       -7.69021429e-10  59.9840  58.8658  59.3979  0.0000
0202-03-29_07:16:25.625000      19463.39        2.09566100e-01       -8.64214286e-11  59.9759  58.8665  59.3896  0.0000
0202-03-29_07:16:25.973000      19463.74        3.09102900e-01       -2.50352143e-09  59.9759  58.8665  59.3896  0.0000
0202-03-29_07:16:26.320000      19464.09        4.08684600e-01       -1.24817214e-08  59.9759  58.8665  59.3896  0.0000
0202-03-29_07:16:26.668000      19464.44        5.07635200e-01       -1.32602143e-09  59.9772  58.8668  59.3923  0.0000
0202-03-29_07:16:27.027000      19464.79        6.07418300e-01       -1.05604214e-08  59.9772  58.8668  59.3923  0.0000
0202-03-29_07:16:27.375000      19465.14        7.06759700e-01        2.03657786e-08  59.9772  58.8668  59.3923  0.0000
0202-03-29_07:16:27.723000      19465.49        8.06670500e-01        1.32294979e-07  59.9799  58.8686  59.3933  0.0000
0202-03-29_07:16:28.080000      19465.85        9.05978200e-01        5.27704179e-07  59.9799  58.8686  59.3933  0.0000
0202-03-29_07:16:28.438000      19466.20        1.00463800e+00        2.16883788e-06  59.9799  58.8686  59.3933  0.0000
0202-03-29_07:16:28.793000      19466.56        1.10375500e+00        4.70683144e-06  59.9759  58.8695  59.3939  0.0000
0202-03-29_07:16:29.140000      19466.91        1.20350500e+00        9.30473295e-06  59.9759  58.8695  59.3939  0.0000
0202-03-29_07:16:29.496000      19467.26        1.30285100e+00        1.75205874e-05  59.9759  58.8695  59.3939  0.0000
0202-03-29_07:16:29.900000      19467.67        1.40231000e+00        3.16859249e-05  59.9756  58.8702  59.3934  0.0000

File: chapter 6/data/tapes/ext_ffj51/Ic/degradation/step06/anneal/090k/Ic_2025-03-29_08-04-40538288_22k-30p3pm2-03T-0nA-anneal95k-afterTc.txt
# Ic = 8.98 A, n = 21.37 , Tavg = 22.20 K, 22k-30p3pm2-03T-0nA-anneal95k-afterTc
#datetime                        t_s     iHTS_A                vHTS_V                tHTS_K  tTAR_K  tHOL_K  tSPA_K
0202-03-29_08:04:26.984000      22344.75        8.26964100e-03       -6.99449000e-09  22.2054  20.0004  20.1902  0.0000
0202-03-29_08:04:27.340000      22345.11        3.10229700e-01        1.49629000e-09  22.2054  20.0004  20.1902  0.0000
0202-03-29_08:04:27.700000      22345.47        6.08124500e-01       -7.92413000e-09  22.1979  20.0113  20.1872  0.0000
0202-03-29_08:04:28.047000      22345.82        9.05911800e-01        7.08300000e-11  22.1979  20.0113  20.1872  0.0000
0202-03-29_08:04:28.395000      22346.16        1.20438700e+00        3.23163000e-09  22.1979  20.0113  20.1872  0.0000
0202-03-29_08:04:28.754000      22346.52        1.50243300e+00        1.52550600e-08  22.2097  20.0078  20.2040  0.0000
0202-03-29_08:04:29.100000      22346.87        1.80051000e+00        1.02969500e-08  22.2097  20.0078  20.2040  0.0000
0202-03-29_08:04:29.450000      22347.22        2.09868500e+00        1.06053000e-08  22.2097  20.0078  20.2040  0.0000
0202-03-29_08:04:29.797000      22347.57        2.39743700e+00        1.23995500e-08  22.1973  20.0049  20.1792  0.0000
0202-03-29_08:04:30.145000      22347.91        2.69543100e+00        6.63523000e-09  22.1973  20.0049  20.1792  0.0000
0202-03-29_08:04:30.580000      22348.35        2.99341200e+00        3.59838000e-09  22.1973  20.0049  20.1792  0.0000
0202-03-29_08:04:30.950000      22348.72        3.29154100e+00        6.57325000e-09  22.2115  20.0160  20.2090  0.0000
0202-03-29_08:04:31.297000      22349.07        3.58971900e+00        2.73071000e-09  22.2115  20.0160  20.2090  0.0000
0202-03-29_08:04:31.660000      22349.43        3.88830400e+00       -5.82300000e-11  22.2073  20.0037  20.1966  0.0000
0202-03-29_08:04:32.004000      22349.77        4.18635000e+00        7.44092000e-09  22.2073  20.0037  20.1966  0.0000
0202-03-29_08:04:32.350000      22350.12        4.48461200e+00        3.47443000e-09  22.2073  20.0037  20.1966  0.0000
0202-03-29_08:04:32.700000      22350.47        4.78094200e+00        5.70558000e-09  22.2060  20.0147  20.1994  0.0000
0202-03-29_08:04:33.047000      22350.82        5.08063100e+00        9.11429000e-09  22.2060  20.0147  20.1994  0.0000
0202-03-29_08:04:33.395000      22351.16        5.37911200e+00        2.54478000e-09  22.2060  20.0147  20.1994  0.0000
0202-03-29_08:04:33.754000      22351.52        5.67757000e+00        1.67711000e-09  22.2163  20.0119  20.2156  0.0000
0202-03-29_08:04:34.100000      22351.87        5.97501000e+00        9.73405000e-09  22.2163  20.0119  20.2156  0.0000
0202-03-29_08:04:34.450000      22352.22        6.27312800e+00        5.45768000e-09  22.2163  20.0119  20.2156  0.0000
0202-03-29_08:04:34.797000      22352.56        6.57123900e+00        1.79149500e-08  22.2015  20.0095  20.1850  0.0000
0202-03-29_08:04:35.145000      22352.91        6.86942300e+00        1.99601800e-08  22.2015  20.0095  20.1850  0.0000
0202-03-29_08:04:35.543000      22353.31        7.16696700e+00        1.81634500e-08  22.2015  20.0095  20.1850  0.0000
0202-03-29_08:04:35.910000      22353.68        7.46597600e+00        2.33698700e-08  22.2124  20.0202  20.2122  0.0000
0202-03-29_08:04:36.258000      22354.03        7.76372900e+00        2.59109100e-08  22.2124  20.0202  20.2122  0.0000
0202-03-29_08:04:36.610000      22354.38        8.06197500e+00        4.20867700e-08  22.2124  20.0202  20.2122  0.0000
0202-03-29_08:04:36.965000      22354.73        8.35984800e+00        7.53061700e-08  22.2085  20.0083  20.1965  0.0000
0202-03-29_08:04:37.312000      22355.08        8.65769900e+00        1.28853860e-07  22.2085  20.0083  20.1965  0.0000
0202-03-29_08:04:37.660000      22355.43        8.95572900e+00        2.22252440e-07  22.2044  20.0191  20.1960  0.0000
0202-03-29_08:04:38.008000      22355.78        9.25428400e+00        3.97026140e-07  22.2044  20.0191  20.1960  0.0000
0202-03-29_08:04:38.363000      22356.13        9.55180200e+00        7.76012390e-07  22.2044  20.0191  20.1960  0.0000
0202-03-29_08:04:38.710000      22356.48        9.85010900e+00        1.36069861e-06  22.2177  20.0153  20.2149  0.0000
0202-03-29_08:04:39.070000      22356.84        1.01486000e+01        3.03672887e-06  22.2177  20.0153  20.2149  0.0000
0202-03-29_08:04:39.426000      22357.19        1.04462400e+01        5.44674671e-06  22.2177  20.0153  20.2149  0.0000
0202-03-29_08:04:39.777000      22357.54        1.07447500e+01        9.26846509e-06  22.2036  20.0125  20.1878  0.0000
0202-03-29_08:04:40.125000      22357.89        1.10427800e+01        1.57936364e-05  22.2036  20.0125  20.1878  0.0000
0202-03-29_08:04:40.480000      22358.25        1.13407800e+01        2.80408841e-05  22.2036  20.0125  20.1878  0.0000

File: chapter 6/data/tapes/ext_ffj51/Ic/degradation/step06/anneal/090k/Ic_2025-03-29_08-05-51623748_22k-30p3pm2-03T-0nA-anneal95k-afterTc.txt
# Ic = 8.95 A, n = 21.03 , Tavg = 22.24 K, 22k-30p3pm2-03T-0nA-anneal95k-afterTc
#datetime                        t_s     iHTS_A                vHTS_V                tHTS_K  tTAR_K  tHOL_K  tSPA_K
0202-03-29_08:05:38.110000      22415.88        7.98555800e-03        2.18156667e-09  22.2307  20.0450  20.2252  0.0000
0202-03-29_08:05:38.465000      22416.23        3.09880000e-01        1.11061767e-08  22.2307  20.0450  20.2252  0.0000
0202-03-29_08:05:38.824000      22416.59        6.08283900e-01        2.17661367e-08  22.2405  20.0424  20.2409  0.0000
0202-03-29_08:05:39.170000      22416.94        9.05903900e-01        4.03588967e-08  22.2405  20.0424  20.2409  0.0000
0202-03-29_08:05:39.540000      22417.31        1.20412400e+00        2.89549667e-08  22.2405  20.0424  20.2409  0.0000
0202-03-29_08:05:39.918000      22417.68        1.50250100e+00        1.09198167e-08  22.2235  20.0389  20.2101  0.0000
0202-03-29_08:05:40.273000      22418.04        1.80072100e+00        1.09817967e-08  22.2235  20.0389  20.2101  0.0000
0202-03-29_08:05:40.625000      22418.39        2.09874600e+00        1.38946867e-08  22.2369  20.0491  20.2383  0.0000
0202-03-29_08:05:40.973000      22418.74        2.39709500e+00        8.93656667e-09  22.2369  20.0491  20.2383  0.0000
0202-03-29_08:05:41.332000      22419.10        2.69494000e+00        1.97886667e-10  22.2369  20.0491  20.2383  0.0000
0202-03-29_08:05:41.680000      22419.45        2.99278000e+00        9.49435667e-09  22.2338  20.0362  20.2254  0.0000
0202-03-29_08:05:42.027000      22419.79        3.29128800e+00        7.63506667e-09  22.2338  20.0362  20.2254  0.0000
0202-03-29_08:05:42.375000      22420.14        3.58936100e+00        9.92819667e-09  22.2338  20.0362  20.2254  0.0000
0202-03-29_08:05:42.723000      22420.49        3.88780000e+00        3.73054667e-09  22.2288  20.0463  20.2243  0.0000
0202-03-29_08:05:43.070000      22420.84        4.18609800e+00        2.36706667e-09  22.2288  20.0463  20.2243  0.0000
0202-03-29_08:05:43.426000      22421.19        4.48395200e+00       -1.59942333e-09  22.2288  20.0463  20.2243  0.0000
0202-03-29_08:05:43.773000      22421.54        4.78255900e+00        3.23473667e-09  22.2432  20.0419  20.2448  0.0000
0202-03-29_08:05:44.120000      22421.89        5.08046400e+00       -1.73973333e-10  22.2432  20.0419  20.2448  0.0000
0202-03-29_08:05:44.470000      22422.24        5.37820200e+00       -3.83058333e-09  22.2432  20.0419  20.2448  0.0000
0202-03-29_08:05:44.816000      22422.58        5.67646500e+00        3.91647667e-09  22.2287  20.0389  20.2192  0.0000
0202-03-29_08:05:45.176000      22422.94        5.97493500e+00        1.06441667e-09  22.2287  20.0389  20.2192  0.0000
0202-03-29_08:05:45.570000      22423.34        6.27204700e+00        7.20266667e-11  22.2287  20.0389  20.2192  0.0000
0202-03-29_08:05:45.930000      22423.70        6.57087100e+00       -1.13316433e-08  22.2386  20.0495  20.2431  0.0000
0202-03-29_08:05:46.277000      22424.04        6.86876600e+00       -1.13936233e-08  22.2386  20.0495  20.2431  0.0000
0202-03-29_08:05:46.633000      22424.40        7.16777800e+00       -3.64656333e-09  22.2332  20.0370  20.2244  0.0000
0202-03-29_08:05:46.980000      22424.75        7.46433000e+00        5.64990667e-09  22.2332  20.0370  20.2244  0.0000
0202-03-29_08:05:47.330000      22425.10        7.76365500e+00       -2.71691333e-09  22.2332  20.0370  20.2244  0.0000
0202-03-29_08:05:47.676000      22425.44        8.06165100e+00        1.18475567e-08  22.2263  20.0475  20.2225  0.0000
0202-03-29_08:05:48.030000      22425.80        8.35944900e+00        4.90954167e-08  22.2263  20.0475  20.2225  0.0000
0202-03-29_08:05:48.380000      22426.15        8.65787200e+00        9.76229967e-08  22.2263  20.0475  20.2225  0.0000
0202-03-29_08:05:48.740000      22426.51        8.95624300e+00        2.01185687e-07  22.2395  20.0436  20.2391  0.0000
0202-03-29_08:05:49.098000      22426.86        9.25405900e+00        4.10108377e-07  22.2395  20.0436  20.2391  0.0000
0202-03-29_08:05:49.445000      22427.21        9.55201200e+00        7.59903587e-07  22.2395  20.0436  20.2391  0.0000
0202-03-29_08:05:49.793000      22427.56        9.85014300e+00        1.39243547e-06  22.2275  20.0410  20.2150  0.0000
0202-03-29_08:05:50.150000      22427.92        1.01483600e+01        3.16328924e-06  22.2275  20.0410  20.2150  0.0000
0202-03-29_08:05:50.523000      22428.29        1.04464100e+01        5.45505526e-06  22.2275  20.0410  20.2150  0.0000
0202-03-29_08:05:50.910000      22428.68        1.07446300e+01        9.19161723e-06  22.2413  20.0511  20.2464  0.0000
0202-03-29_08:05:51.254000      22429.02        1.10428700e+01        1.59756663e-05  22.2413  20.0511  20.2464  0.0000
0202-03-29_08:05:51.613000      22429.38        1.13407900e+01        2.86279954e-05  22.2413  20.0511  20.2464  0.0000

File: chapter 6/data/tapes/ext_ffj51/Ic/degradation/step06/anneal/090k/Ic_2025-03-30_15-40-55969450_ffj51-30p4pm2-0T-afterTc-0nA-21k.txt
# Ic = 9.33 A, n = 20.43 , Tavg = 21.08 K, ffj51-30p4pm2-0T-afterTc-0nA-21k
#datetime                        t_s     iHTS_A                vHTS_V                tHTS_K  tTAR_K  tHOL_K  tSPA_K
0202-03-30_15:38:36.242000      1397.78        1.01205100e-02        4.45394278e-09  21.0837  18.7382  18.9493  0.0000
0202-03-30_15:38:36.598000      1398.13        4.36768800e-02        5.69347278e-09  21.0837  18.7382  18.9493  0.0000
0202-03-30_15:38:36.970000      1398.51        7.35746800e-02        1.45561228e-08  21.0837  18.7382  18.9493  0.0000
0202-03-30_15:38:37.330000      1398.87        1.03067200e-01        6.56114278e-09  21.0654  18.7259  18.9040  0.0000
0202-03-30_15:38:37.680000      1399.22        1.33257400e-01       -5.64824722e-09  21.0654  18.7259  18.9040  0.0000
0202-03-30_15:38:38.030000      1399.57        1.63006800e-01        7.30486278e-09  21.0705  18.7408  18.9307  0.0000
0202-03-30_15:38:38.380000      1399.91        1.92131700e-01        2.39765728e-08  21.0705  18.7408  18.9307  0.0000
0202-03-30_15:38:38.727000      1400.26        2.22320400e-01        3.23434128e-08  21.0705  18.7408  18.9307  0.0000
0202-03-30_15:38:39.080000      1400.61        2.52129700e-01        1.21390428e-08  21.0781  18.7303  18.9270  0.0000
0202-03-30_15:38:39.430000      1400.96        2.81972500e-01       -9.38017222e-10  21.0781  18.7303  18.9270  0.0000
0202-03-30_15:38:39.777000      1401.32        3.11735300e-01       -7.44556722e-09  21.0781  18.7303  18.9270  0.0000
0202-03-30_15:38:40.130000      1401.66        3.41647600e-01       -4.28475722e-09  21.0600  18.7331  18.9055  0.0000
0202-03-30_15:38:40.477000      1402.01        3.70730600e-01       -1.79196072e-08  21.0600  18.7331  18.9055  0.0000
0202-03-30_15:38:40.840000      1402.38        4.00767900e-01       -2.28157572e-08  21.0600  18.7331  18.9055  0.0000
0202-03-30_15:38:41.250000      1402.78        4.31209600e-01        3.15139278e-09  21.0843  18.7387  18.9455  0.0000
0202-03-30_15:38:41.598000      1403.13        4.61279500e-01        2.34170528e-08  21.0843  18.7387  18.9455  0.0000
0202-03-30_15:38:41.973000      1403.51        4.91449900e-01        1.22612628e-08  21.0608  18.7250  18.9017  0.0000
0202-03-30_15:38:42.332000      1403.87        5.20687200e-01       -2.50486572e-08  21.0608  18.7250  18.9017  0.0000
0202-03-30_15:38:42.690000      1404.23        5.50991700e-01       -1.92848272e-08  21.0608  18.7250  18.9017  0.0000
0202-03-30_15:38:43.047000      1404.58        5.80199300e-01        1.20753328e-08  21.0716  18.7406  18.9305  0.0000
0202-03-30_15:38:43.395000      1404.93        6.09809100e-01        2.82512328e-08  21.0716  18.7406  18.9305  0.0000
0202-03-30_15:38:43.760000      1405.30        6.40208600e-01        1.77152028e-08  21.0716  18.7406  18.9305  0.0000
0202-03-30_15:38:44.130000      1405.66        6.69761800e-01        1.25091728e-08  21.0772  18.7301  18.9293  0.0000
0202-03-30_15:38:44.484000      1406.02        6.99686300e-01       -2.11730722e-09  21.0772  18.7301  18.9293  0.0000
0202-03-30_15:38:44.887000      1406.42        7.29267000e-01        3.61752778e-10  21.0772  18.7301  18.9293  0.0000
0202-03-30_15:38:45.266000      1406.80        7.59780700e-01        3.52256278e-09  21.0550  18.7330  18.9005  0.0000
0202-03-30_15:38:45.613000      1407.15        7.88713800e-01       -1.66818172e-08  21.0550  18.7330  18.9005  0.0000
0202-03-30_15:38:45.970000      1407.51        8.18965400e-01        1.21992828e-08  21.0838  18.7385  18.9481  0.0000
0202-03-30_15:38:46.330000      1407.87        8.48838000e-01        7.55104278e-09  21.0838  18.7385  18.9481  0.0000
0202-03-30_15:38:46.676000      1408.21        8.78235600e-01        1.19513828e-08  21.0838  18.7385  18.9481  0.0000
0202-03-30_15:38:47.023000      1408.56        9.08773400e-01        2.76313128e-08  21.0621  18.7262  18.9023  0.0000
0202-03-30_15:38:47.383000      1408.92        9.38301700e-01        4.65960028e-08  21.0621  18.7262  18.9023  0.0000
0202-03-30_15:38:47.734000      1409.27        9.68192100e-01        4.18238028e-08  21.0621  18.7262  18.9023  0.0000
0202-03-30_15:38:48.082000      1409.62        9.97500600e-01        2.36026828e-08  21.0719  18.7407  18.9341  0.0000
0202-03-30_15:38:48.430000      1409.96        1.02770600e+00       -8.43922722e-09  21.0719  18.7407  18.9341  0.0000
0202-03-30_15:38:48.777000      1410.31        1.05725700e+00        5.25760278e-09  21.0719  18.7407  18.9341  0.0000
0202-03-30_15:38:49.137000      1410.67        1.08733900e+00        1.04016628e-08  21.0734  18.7286  18.9240  0.0000
0202-03-30_15:38:49.484000      1411.02        1.11702000e+00        1.88924528e-08  21.0734  18.7286  18.9240  0.0000
0202-03-30_15:38:49.875000      1411.41        1.14688600e+00        3.83214278e-09  21.0734  18.7286  18.9240  0.0000
0202-03-30_15:38:50.266000      1411.80        1.17697300e+00        7.98457278e-09  21.0568  18.7325  18.9030  0.0000
0202-03-30_15:38:50.625000      1412.16        1.20631200e+00        8.60434278e-09  21.0568  18.7325  18.9030  0.0000
0202-03-30_15:38:50.980000      1412.52        1.23658000e+00        6.12527278e-09  21.0811  18.7378  18.9459  0.0000
0202-03-30_15:38:51.330000      1412.87        1.26596200e+00        6.37318278e-09  21.0811  18.7378  18.9459  0.0000
0202-03-30_15:38:51.676000      1413.21        1.29573400e+00        2.40667278e-09  21.0811  18.7378  18.9459  0.0000
0202-03-30_15:38:52.023000      1413.56        1.32605600e+00        6.80701278e-09  21.0629  18.7260  18.9041  0.0000
0202-03-30_15:38:52.383000      1413.92        1.35554000e+00        7.98457278e-09  21.0629  18.7260  18.9041  0.0000
0202-03-30_15:38:52.730000      1414.27        1.38522000e+00        3.52337278e-09  21.0629  18.7260  18.9041  0.0000
0202-03-30_15:38:53.080000      1414.62        1.41507100e+00        2.84497278e-09  21.0708  18.7406  18.9327  0.0000
0202-03-30_15:38:53.430000      1414.96        1.44498800e+00        8.23804278e-09  21.0708  18.7406  18.9327  0.0000
0202-03-30_15:38:53.777000      1415.31        1.47475100e+00        7.55630278e-09  21.0708  18.7406  18.9327  0.0000
0202-03-30_15:38:54.133000      1415.67        1.50466700e+00        1.40638428e-08  21.0736  18.7291  18.9251  0.0000
0202-03-30_15:38:54.480000      1416.02        1.53466600e+00        1.31961728e-08  21.0736  18.7291  18.9251  0.0000
0202-03-30_15:38:54.832000      1416.37        1.56455200e+00        8.11409278e-09  21.0736  18.7291  18.9251  0.0000
0202-03-30_15:38:55.230000      1416.77        1.59450000e+00        5.32515278e-09  21.0584  18.7333  18.9091  0.0000
0202-03-30_15:38:55.574000      1417.11        1.62366200e+00        1.28243128e-08  21.0584  18.7333  18.9091  0.0000
0202-03-30_15:38:55.926000      1417.46        1.65369000e+00        1.72246528e-08  21.0584  18.7333  18.9091  0.0000
0202-03-30_15:38:56.277000      1417.81        1.68301800e+00        1.48695428e-08  21.0792  18.7377  18.9423  0.0000
0202-03-30_15:38:56.630000      1418.16        1.71271800e+00        1.44976828e-08  21.0792  18.7377  18.9423  0.0000
0202-03-30_15:38:56.977000      1418.51        1.74288900e+00        1.47455828e-08  21.0588  18.7254  18.9003  0.0000
0202-03-30_15:38:57.330000      1418.86        1.77253100e+00        1.93938328e-08  21.0588  18.7254  18.9003  0.0000
0202-03-30_15:38:57.680000      1419.22        1.80239600e+00        1.38159428e-08  21.0588  18.7254  18.9003  0.0000
0202-03-30_15:38:58.027000      1419.56        1.83231400e+00        1.54273328e-08  21.0701  18.7401  18.9320  0.0000
0202-03-30_15:38:58.375000      1419.91        1.86196000e+00        2.59633428e-08  21.0701  18.7401  18.9320  0.0000
0202-03-30_15:38:58.730000      1420.27        1.89199200e+00        1.96409228e-08  21.0701  18.7401  18.9320  0.0000
0202-03-30_15:38:59.080000      1420.61        1.92180300e+00        2.36681828e-08  21.0718  18.7282  18.9277  0.0000
0202-03-30_15:38:59.434000      1420.97        1.95122400e+00        2.13130728e-08  21.0718  18.7282  18.9277  0.0000
0202-03-30_15:38:59.780000      1421.32        1.98131700e+00        1.84621528e-08  21.0718  18.7282  18.9277  0.0000
0202-03-30_15:39:00.130000      1421.66        2.01113600e+00        1.04051928e-08  21.0596  18.7338  18.9088  0.0000
0202-03-30_15:39:00.477000      1422.01        2.04102100e+00        8.35996278e-09  21.0596  18.7338  18.9088  0.0000
0202-03-30_15:39:00.844000      1422.38        2.07070100e+00        8.54589278e-09  21.0596  18.7338  18.9088  0.0000
0202-03-30_15:39:01.234000      1422.77        2.10063100e+00        1.49914628e-08  21.0775  18.7378  18.9482  0.0000
0202-03-30_15:39:01.582000      1423.12        2.13071800e+00        8.42194278e-09  21.0775  18.7378  18.9482  0.0000
0202-03-30_15:39:01.938000      1423.47        2.15997300e+00        1.08390328e-08  21.0775  18.7378  18.9482  0.0000
0202-03-30_15:39:02.290000      1423.83        2.18995600e+00        1.66648228e-08  21.0577  18.7261  18.8999  0.0000
0202-03-30_15:39:02.637000      1424.17        2.21985000e+00        1.35040228e-08  21.0577  18.7261  18.8999  0.0000
0202-03-30_15:39:02.990000      1424.52        2.24973400e+00        8.91775278e-09  21.0698  18.7407  18.9356  0.0000
0202-03-30_15:39:03.336000      1424.87        2.27961900e+00        1.01572828e-08  21.0698  18.7407  18.9356  0.0000
0202-03-30_15:39:03.684000      1425.22        2.30982800e+00        1.44956428e-08  21.0698  18.7407  18.9356  0.0000
0202-03-30_15:39:04.030000      1425.57        2.33904400e+00        7.98810278e-09  21.0744  18.7291  18.9266  0.0000
0202-03-30_15:39:04.380000      1425.92        2.36863300e+00        1.00953128e-08  21.0744  18.7291  18.9266  0.0000
0202-03-30_15:39:04.740000      1426.27        2.39831700e+00        8.92058278e-09  21.0744  18.7291  18.9266  0.0000
0202-03-30_15:39:05.086000      1426.62        2.42836400e+00        1.12155928e-08  21.0571  18.7337  18.9102  0.0000
0202-03-30_15:39:05.434000      1426.97        2.45806200e+00        1.55539528e-08  21.0571  18.7337  18.9102  0.0000
0202-03-30_15:39:05.780000      1427.32        2.48814800e+00        9.29432278e-09  21.0571  18.7337  18.9102  0.0000
0202-03-30_15:39:06.130000      1427.67        2.51783700e+00        1.33228028e-08  21.0796  18.7375  18.9476  0.0000
0202-03-30_15:39:06.490000      1428.02        2.54765700e+00        2.03261528e-08  21.0796  18.7375  18.9476  0.0000
0202-03-30_15:39:06.860000      1428.40        2.57739500e+00        2.20614928e-08  21.0796  18.7375  18.9476  0.0000
0202-03-30_15:39:07.230000      1428.77        2.60732400e+00        1.43764028e-08  21.0573  18.7263  18.9026  0.0000
0202-03-30_15:39:07.580000      1429.12        2.63719500e+00        1.30748928e-08  21.0573  18.7263  18.9026  0.0000
0202-03-30_15:39:07.934000      1429.47        2.66698700e+00        1.65455828e-08  21.0573  18.7263  18.9026  0.0000
0202-03-30_15:39:08.290000      1429.83        2.69696500e+00        1.61737228e-08  21.0694  18.7401  18.9352  0.0000
0202-03-30_15:39:08.637000      1430.17        2.72648600e+00        1.20212928e-08  21.0694  18.7401  18.9352  0.0000
0202-03-30_15:39:08.990000      1430.52        2.75622200e+00        1.36326828e-08  21.0678  18.7282  18.9222  0.0000
0202-03-30_15:39:09.348000      1430.88        2.78599900e+00        1.16494328e-08  21.0678  18.7282  18.9222  0.0000
0202-03-30_15:39:09.690000      1431.23        2.81594200e+00        1.37566328e-08  21.0678  18.7282  18.9222  0.0000
0202-03-30_15:39:10.055000      1431.59        2.84561400e+00        1.53060428e-08  21.0525  18.7332  18.9026  0.0000
0202-03-30_15:39:10.414000      1431.95        2.87551200e+00        8.24010278e-09  21.0525  18.7332  18.9026  0.0000
0202-03-30_15:39:10.760000      1432.30        2.90581200e+00        3.09482278e-09  21.0525  18.7332  18.9026  0.0000
0202-03-30_15:39:11.110000      1432.65        2.93559100e+00       -4.52850722e-09  21.0763  18.7363  18.9457  0.0000
0202-03-30_15:39:11.470000      1433.01        2.96512000e+00       -4.21722223e-12  21.0763  18.7363  18.9457  0.0000
0202-03-30_15:39:11.848000      1433.38        2.99528200e+00       -6.51175722e-09  21.0763  18.7363  18.9457  0.0000
0202-03-30_15:39:12.210000      1433.75        3.02501600e+00       -7.81326722e-09  21.0554  18.7258  18.8981  0.0000
0202-03-30_15:39:12.560000      1434.09        3.05490100e+00       -2.17339722e-09  21.0554  18.7258  18.8981  0.0000
0202-03-30_15:39:12.920000      1434.46        3.08454300e+00       -7.44140722e-09  21.0554  18.7258  18.8981  0.0000
0202-03-30_15:39:13.290000      1434.82        3.11432400e+00       -9.05279722e-09  21.0703  18.7403  18.9372  0.0000
0202-03-30_15:39:13.645000      1435.18        3.14452300e+00       -5.39617722e-09  21.0703  18.7403  18.9372  0.0000
0202-03-30_15:39:13.992000      1435.53        3.17403700e+00       -1.05781722e-09  21.0706  18.7280  18.9236  0.0000
0202-03-30_15:39:14.350000      1435.89        3.20353500e+00       -5.45815722e-09  21.0706  18.7280  18.9236  0.0000
0202-03-30_15:39:14.707000      1436.24        3.23376300e+00       -1.10980172e-08  21.0706  18.7280  18.9236  0.0000
0202-03-30_15:39:15.060000      1436.60        3.26354900e+00       -4.83838722e-09  21.0551  18.7330  18.9043  0.0000
0202-03-30_15:39:15.410000      1436.94        3.29350500e+00       -5.08629722e-09  21.0551  18.7330  18.9043  0.0000
0202-03-30_15:39:15.758000      1437.29        3.32310800e+00       -5.83001722e-09  21.0551  18.7330  18.9043  0.0000
0202-03-30_15:39:16.105000      1437.64        3.35306100e+00       -1.43208072e-08  21.0757  18.7361  18.9454  0.0000
0202-03-30_15:39:16.465000      1438.00        3.38248600e+00       -1.37655572e-08  21.0757  18.7361  18.9454  0.0000
0202-03-30_15:39:16.812000      1438.35        3.41266200e+00       -8.18935722e-09  21.0757  18.7361  18.9454  0.0000
0202-03-30_15:39:17.207000      1438.75        3.44238800e+00       -6.57796722e-09  21.0582  18.7265  18.9002  0.0000
0202-03-30_15:39:17.555000      1439.09        3.47211400e+00       -6.14412722e-09  21.0582  18.7265  18.9002  0.0000
0202-03-30_15:39:17.918000      1439.46        3.50188200e+00       -1.16600472e-08  21.0582  18.7265  18.9002  0.0000
0202-03-30_15:39:18.277000      1439.81        3.53198100e+00       -1.29615572e-08  21.0684  18.7413  18.9369  0.0000
0202-03-30_15:39:18.630000      1440.17        3.56130300e+00       -1.32714372e-08  21.0684  18.7413  18.9369  0.0000
0202-03-30_15:39:18.990000      1440.52        3.59092800e+00       -1.38912072e-08  21.0688  18.7283  18.9220  0.0000
0202-03-30_15:39:19.344000      1440.88        3.62114500e+00       -1.05444672e-08  21.0688  18.7283  18.9220  0.0000
0202-03-30_15:39:19.710000      1441.25        3.65126100e+00       -1.28995772e-08  21.0688  18.7283  18.9220  0.0000
0202-03-30_15:39:20.060000      1441.60        3.68071300e+00       -1.76717772e-08  21.0525  18.7339  18.9076  0.0000
0202-03-30_15:39:20.410000      1441.95        3.71052000e+00       -1.71759672e-08  21.0525  18.7339  18.9076  0.0000
0202-03-30_15:39:20.758000      1442.30        3.74071600e+00       -2.10804872e-08  21.0525  18.7339  18.9076  0.0000
0202-03-30_15:39:21.110000      1442.65        3.77024300e+00       -2.07706072e-08  21.0755  18.7359  18.9415  0.0000
0202-03-30_15:39:21.460000      1443.00        3.79983700e+00       -1.66181772e-08  21.0755  18.7359  18.9415  0.0000
0202-03-30_15:39:21.812000      1443.35        3.83014200e+00       -1.16600472e-08  21.0755  18.7359  18.9415  0.0000
0202-03-30_15:39:22.258000      1443.80        3.85939200e+00       -9.73482722e-09  21.0526  18.7257  18.8993  0.0000
0202-03-30_15:39:22.630000      1444.17        3.88931400e+00       -7.87158722e-09  21.0526  18.7257  18.8993  0.0000
0202-03-30_15:39:22.984000      1444.52        3.91893400e+00       -7.43774722e-09  21.0683  18.7403  18.9335  0.0000
0202-03-30_15:39:23.332000      1444.87        3.94899300e+00       -7.99553722e-09  21.0683  18.7403  18.9335  0.0000
0202-03-30_15:39:23.688000      1445.22        3.97882200e+00       -1.19000572e-08  21.0683  18.7403  18.9335  0.0000
0202-03-30_15:39:24.035000      1445.57        4.00848800e+00       -1.36354072e-08  21.0671  18.7274  18.9240  0.0000
0202-03-30_15:39:24.395000      1445.93        4.03859400e+00       -1.05985572e-08  21.0671  18.7274  18.9240  0.0000
0202-03-30_15:39:24.750000      1446.29        4.06840000e+00       -2.97543722e-09  21.0671  18.7274  18.9240  0.0000
0202-03-30_15:39:25.098000      1446.63        4.09824700e+00       -5.02066722e-09  21.0568  18.7341  18.9113  0.0000
0202-03-30_15:39:25.470000      1447.01        4.12775600e+00       -1.09084372e-08  21.0568  18.7341  18.9113  0.0000
0202-03-30_15:39:25.895000      1447.43        4.15770500e+00       -1.06605272e-08  21.0568  18.7341  18.9113  0.0000
0202-03-30_15:39:26.254000      1447.79        4.18702900e+00       -6.57007722e-09  21.0752  18.7356  18.9460  0.0000
0202-03-30_15:39:26.610000      1448.14        4.21710500e+00       -1.43791172e-08  21.0752  18.7356  18.9460  0.0000
0202-03-30_15:39:26.960000      1448.50        4.24713500e+00       -1.16521572e-08  21.0523  18.7256  18.8982  0.0000
0202-03-30_15:39:27.312000      1448.85        4.27674000e+00       -7.31379722e-09  21.0523  18.7256  18.8982  0.0000
0202-03-30_15:39:27.660000      1449.20        4.30665300e+00       -7.93355722e-09  21.0523  18.7256  18.8982  0.0000
0202-03-30_15:39:28.008000      1449.55        4.33646500e+00       -1.46887972e-08  21.0699  18.7398  18.9396  0.0000
0202-03-30_15:39:28.355000      1449.89        4.36646500e+00       -1.40686272e-08  21.0699  18.7398  18.9396  0.0000
0202-03-30_15:39:28.707000      1450.24        4.39653100e+00       -1.48742572e-08  21.0699  18.7398  18.9396  0.0000
0202-03-30_15:39:29.066000      1450.60        4.42594200e+00       -8.73857722e-09  21.0662  18.7265  18.9166  0.0000
0202-03-30_15:39:29.414000      1450.95        4.45550300e+00       -1.27050772e-08  21.0662  18.7265  18.9166  0.0000
0202-03-30_15:39:29.760000      1451.30        4.48550700e+00       -1.62997172e-08  21.0662  18.7265  18.9166  0.0000
0202-03-30_15:39:30.110000      1451.65        4.51555200e+00       -2.30551572e-08  21.0539  18.7328  18.9097  0.0000
0202-03-30_15:39:30.457000      1451.99        4.54514100e+00       -1.54320472e-08  21.0539  18.7328  18.9097  0.0000
0202-03-30_15:39:30.812000      1452.35        4.57521800e+00       -1.71054072e-08  21.0539  18.7328  18.9097  0.0000
0202-03-30_15:39:31.230000      1452.77        4.60504500e+00       -2.15057472e-08  21.0741  18.7348  18.9441  0.0000
0202-03-30_15:39:31.590000      1453.13        4.63491300e+00       -2.54102672e-08  21.0741  18.7348  18.9441  0.0000
0202-03-30_15:39:31.945000      1453.48        4.66436700e+00       -1.96464472e-08  21.0741  18.7348  18.9441  0.0000
0202-03-30_15:39:32.310000      1453.85        4.69457900e+00       -1.77251772e-08  21.0516  18.7251  18.8967  0.0000
0202-03-30_15:39:32.660000      1454.20        4.72459600e+00       -8.36671722e-09  21.0516  18.7251  18.8967  0.0000
0202-03-30_15:39:33.008000      1454.54        4.75440400e+00       -1.19613572e-08  21.0686  18.7391  18.9360  0.0000
0202-03-30_15:39:33.355000      1454.89        4.78433100e+00       -8.55264722e-09  21.0686  18.7391  18.9360  0.0000
0202-03-30_15:39:33.707000      1455.24        4.81395900e+00       -9.79217722e-09  21.0686  18.7391  18.9360  0.0000
0202-03-30_15:39:34.060000      1455.60        4.84360400e+00       -1.36339372e-08  21.0657  18.7259  18.9177  0.0000
0202-03-30_15:39:34.410000      1455.94        4.87330900e+00       -6.32018722e-09  21.0657  18.7259  18.9177  0.0000
0202-03-30_15:39:34.758000      1456.29        4.90301600e+00       -1.03486572e-08  21.0657  18.7259  18.9177  0.0000
0202-03-30_15:39:35.105000      1456.64        4.93286200e+00       -9.66691722e-09  21.0512  18.7324  18.9087  0.0000
0202-03-30_15:39:35.453000      1456.99        4.96273000e+00       -6.18347222e-10  21.0512  18.7324  18.9087  0.0000
0202-03-30_15:39:35.816000      1457.35        4.99274600e+00        2.97629278e-09  21.0512  18.7324  18.9087  0.0000
0202-03-30_15:39:36.230000      1457.77        5.02230700e+00       -2.35368722e-09  21.0769  18.7339  18.9433  0.0000
0202-03-30_15:39:36.590000      1458.13        5.05205400e+00       -8.04277222e-10  21.0769  18.7339  18.9433  0.0000
0202-03-30_15:39:36.940000      1458.48        5.08191600e+00       -8.17948722e-09  21.0503  18.7240  18.8971  0.0000
0202-03-30_15:39:37.310000      1458.84        5.11137400e+00       -7.68366722e-09  21.0503  18.7240  18.8971  0.0000
0202-03-30_15:39:37.660000      1459.20        5.14168300e+00       -2.22973722e-09  21.0503  18.7240  18.8971  0.0000
0202-03-30_15:39:38.020000      1459.56        5.17162700e+00       -4.83274722e-09  21.0636  18.7375  18.9313  0.0000
0202-03-30_15:39:38.380000      1459.91        5.20145000e+00       -1.30008722e-09  21.0636  18.7375  18.9313  0.0000
0202-03-30_15:39:38.740000      1460.28        5.23136600e+00       -3.22135722e-09  21.0636  18.7375  18.9313  0.0000
0202-03-30_15:39:39.086000      1460.62        5.26067000e+00       -2.84950722e-09  21.0635  18.7237  18.9197  0.0000
0202-03-30_15:39:39.434000      1460.97        5.29050100e+00       -6.80327222e-10  21.0635  18.7237  18.9197  0.0000
0202-03-30_15:39:39.780000      1461.32        5.32054700e+00        1.73733278e-09  21.0635  18.7237  18.9197  0.0000
0202-03-30_15:39:40.130000      1461.67        5.35037300e+00        3.16365278e-09  21.0493  18.7314  18.9046  0.0000
0202-03-30_15:39:40.490000      1462.03        5.38017300e+00        4.03132278e-09  21.0493  18.7314  18.9046  0.0000
0202-03-30_15:39:40.890000      1462.43        5.40956800e+00        1.80017278e-09  21.0493  18.7314  18.9046  0.0000
0202-03-30_15:39:41.250000      1462.79        5.43966900e+00        5.58074278e-09  21.0742  18.7327  18.9457  0.0000
0202-03-30_15:39:41.610000      1463.14        5.46930700e+00        2.91575278e-09  21.0742  18.7327  18.9457  0.0000
0202-03-30_15:39:41.973000      1463.51        5.49945500e+00       -3.28190722e-09  21.0475  18.7233  18.8919  0.0000
0202-03-30_15:39:42.330000      1463.86        5.52911500e+00        1.55226278e-09  21.0475  18.7233  18.8919  0.0000
0202-03-30_15:39:42.676000      1464.21        5.55902300e+00       -1.21097222e-10  21.0475  18.7233  18.8919  0.0000
0202-03-30_15:39:43.023000      1464.56        5.58893800e+00       -3.21992722e-09  21.0675  18.7374  18.9365  0.0000
0202-03-30_15:39:43.375000      1464.91        5.61865900e+00        5.45678278e-09  21.0675  18.7374  18.9365  0.0000
0202-03-30_15:39:43.730000      1465.27        5.64847400e+00        2.23400278e-09  21.0675  18.7374  18.9365  0.0000
0202-03-30_15:39:44.080000      1465.61        5.67826500e+00        6.32445278e-09  21.0617  18.7251  18.9167  0.0000
0202-03-30_15:39:44.426000      1465.96        5.70822000e+00        1.67622278e-09  21.0617  18.7251  18.9167  0.0000
0202-03-30_15:39:44.773000      1466.31        5.73813300e+00        1.05645278e-09  21.0617  18.7251  18.9167  0.0000
0202-03-30_15:39:45.125000      1466.66        5.76759400e+00        1.26802778e-10  21.0532  18.7327  18.9061  0.0000
0202-03-30_15:39:45.484000      1467.02        5.79750200e+00        3.74352778e-10  21.0532  18.7327  18.9061  0.0000
0202-03-30_15:39:45.870000      1467.41        5.82752500e+00        6.20092778e-10  21.0532  18.7327  18.9061  0.0000
0202-03-30_15:39:46.258000      1467.80        5.85723800e+00       -1.24028722e-09  21.0737  18.7337  18.9431  0.0000
0202-03-30_15:39:46.610000      1468.14        5.88716500e+00        8.67596278e-09  21.0737  18.7337  18.9431  0.0000
0202-03-30_15:39:46.970000      1468.51        5.91668100e+00        7.12654278e-09  21.0530  18.7253  18.8970  0.0000
0202-03-30_15:39:47.330000      1468.87        5.94655900e+00        6.44480278e-09  21.0530  18.7253  18.8970  0.0000
0202-03-30_15:39:47.676000      1469.21        5.97664500e+00        1.14649028e-08  21.0530  18.7253  18.8970  0.0000
0202-03-30_15:39:48.023000      1469.56        6.00612100e+00        2.29305628e-08  21.0684  18.7387  18.9391  0.0000
0202-03-30_15:39:48.370000      1469.91        6.03630900e+00        2.09473128e-08  21.0684  18.7387  18.9391  0.0000
0202-03-30_15:39:48.730000      1470.27        6.06627500e+00        1.92119728e-08  21.0684  18.7387  18.9391  0.0000
0202-03-30_15:39:49.074000      1470.61        6.09561000e+00        1.07831628e-08  21.0656  18.7261  18.9192  0.0000
0202-03-30_15:39:49.430000      1470.96        6.12527000e+00        7.31247278e-09  21.0656  18.7261  18.9192  0.0000
0202-03-30_15:39:49.777000      1471.31        6.15524200e+00        3.28400278e-09  21.0656  18.7261  18.9192  0.0000
0202-03-30_15:39:50.125000      1471.66        6.18518700e+00        8.30410278e-09  21.0527  18.7335  18.9110  0.0000
0202-03-30_15:39:50.473000      1472.01        6.21492200e+00        1.00394428e-08  21.0527  18.7335  18.9110  0.0000
0202-03-30_15:39:50.883000      1472.42        6.24451700e+00        7.37445278e-09  21.0527  18.7335  18.9110  0.0000
0202-03-30_15:39:51.260000      1472.80        6.27465500e+00        1.18367628e-08  21.0735  18.7335  18.9416  0.0000
0202-03-30_15:39:51.630000      1473.17        6.30432400e+00        1.02217028e-08  21.0735  18.7335  18.9416  0.0000
0202-03-30_15:39:51.980000      1473.52        6.33423100e+00        4.88926278e-09  21.0483  18.7244  18.8932  0.0000
0202-03-30_15:39:52.330000      1473.87        6.36409400e+00        1.02812328e-08  21.0483  18.7244  18.8932  0.0000
0202-03-30_15:39:52.676000      1474.21        6.39325800e+00        1.02192528e-08  21.0483  18.7244  18.8932  0.0000
0202-03-30_15:39:53.023000      1474.56        6.42330000e+00        4.51740278e-09  21.0664  18.7376  18.9344  0.0000
0202-03-30_15:39:53.380000      1474.92        6.45305100e+00        6.37670278e-09  21.0664  18.7376  18.9344  0.0000
0202-03-30_15:39:53.727000      1475.26        6.48314300e+00        3.64973278e-09  21.0664  18.7376  18.9344  0.0000
0202-03-30_15:39:54.074000      1475.61        6.51268500e+00        5.50902778e-10  21.0643  18.7239  18.9207  0.0000
0202-03-30_15:39:54.434000      1475.97        6.54264700e+00       -1.68024722e-09  21.0643  18.7239  18.9207  0.0000
0202-03-30_15:39:54.790000      1476.33        6.57237700e+00        6.99647278e-09  21.0643  18.7239  18.9207  0.0000
0202-03-30_15:39:55.152000      1476.69        6.60208900e+00        2.53415278e-09  21.0538  18.7325  18.9086  0.0000
0202-03-30_15:39:55.508000      1477.05        6.63214700e+00        5.50902778e-10  21.0538  18.7325  18.9086  0.0000
0202-03-30_15:39:55.918000      1477.45        6.66181700e+00        6.87251278e-09  21.0538  18.7325  18.9086  0.0000
0202-03-30_15:39:56.266000      1477.80        6.69207900e+00        5.07519278e-09  21.0758  18.7326  18.9458  0.0000
0202-03-30_15:39:56.613000      1478.15        6.72157000e+00        6.74862778e-10  21.0758  18.7326  18.9458  0.0000
0202-03-30_15:39:56.973000      1478.51        6.75157800e+00        1.23264278e-09  21.0502  18.7252  18.8947  0.0000
0202-03-30_15:39:57.330000      1478.87        6.78128900e+00        2.40974278e-09  21.0502  18.7252  18.8947  0.0000
0202-03-30_15:39:57.688000      1479.23        6.81125400e+00        1.01557628e-08  21.0502  18.7252  18.8947  0.0000
0202-03-30_15:39:58.050000      1479.59        6.84083800e+00        5.87937278e-09  21.0661  18.7384  18.9350  0.0000
0202-03-30_15:39:58.406000      1479.94        6.87074800e+00        9.22611278e-09  21.0661  18.7384  18.9350  0.0000
0202-03-30_15:39:58.758000      1480.29        6.90046000e+00        1.75309728e-08  21.0661  18.7384  18.9350  0.0000
0202-03-30_15:39:59.125000      1480.66        6.93030100e+00        3.83414278e-09  21.0634  18.7251  18.9148  0.0000
0202-03-30_15:39:59.484000      1481.02        6.96005600e+00        2.34670278e-09  21.0634  18.7251  18.9148  0.0000
0202-03-30_15:39:59.880000      1481.42        6.98998800e+00        4.45391278e-09  21.0634  18.7251  18.9148  0.0000
0202-03-30_15:40:00.250000      1481.79        7.01976900e+00        9.21242778e-10  21.0535  18.7342  18.9118  0.0000
0202-03-30_15:40:00.610000      1482.15        7.04968900e+00        7.61471278e-09  21.0535  18.7342  18.9118  0.0000
0202-03-30_15:40:00.960000      1482.50        7.07927200e+00        7.11890278e-09  21.0750  18.7337  18.9398  0.0000
0202-03-30_15:40:01.324000      1482.86        7.10912100e+00        4.32996278e-09  21.0750  18.7337  18.9398  0.0000
0202-03-30_15:40:01.680000      1483.22        7.13906000e+00        4.26798278e-09  21.0750  18.7337  18.9398  0.0000
0202-03-30_15:40:02.027000      1483.56        7.16878400e+00       -2.61141722e-09  21.0515  18.7269  18.8984  0.0000
0202-03-30_15:40:02.375000      1483.91        7.19864000e+00        5.13565278e-09  21.0515  18.7269  18.8984  0.0000
0202-03-30_15:40:02.734000      1484.27        7.22831800e+00        3.58624278e-09  21.0515  18.7269  18.8984  0.0000
0202-03-30_15:40:03.082000      1484.62        7.25813300e+00        3.27683278e-09  21.0693  18.7405  18.9365  0.0000
0202-03-30_15:40:03.434000      1484.97        7.28807100e+00        5.54927778e-11  21.0693  18.7405  18.9365  0.0000
0202-03-30_15:40:03.780000      1485.32        7.31769600e+00        1.72934278e-09  21.0693  18.7405  18.9365  0.0000
0202-03-30_15:40:04.130000      1485.67        7.34650800e+00        4.70421278e-09  21.0628  18.7266  18.9144  0.0000
0202-03-30_15:40:04.490000      1486.02        7.37750300e+00        8.17490278e-09  21.0628  18.7266  18.9144  0.0000
0202-03-30_15:40:04.880000      1486.41        7.40717600e+00        6.99735278e-09  21.0628  18.7266  18.9144  0.0000
0202-03-30_15:40:05.246000      1486.78        7.43710500e+00        3.40271278e-09  21.0570  18.7359  18.9104  0.0000
0202-03-30_15:40:05.594000      1487.13        7.46684800e+00        1.15216428e-08  21.0570  18.7359  18.9104  0.0000
0202-03-30_15:40:05.957000      1487.49        7.49698500e+00        1.74094128e-08  21.0772  18.7339  18.9454  0.0000
0202-03-30_15:40:06.316000      1487.85        7.52650800e+00        1.47444228e-08  21.0772  18.7339  18.9454  0.0000
0202-03-30_15:40:06.660000      1488.20        7.55634800e+00        1.05919928e-08  21.0772  18.7339  18.9454  0.0000
0202-03-30_15:40:07.008000      1488.55        7.58608400e+00        9.29048278e-09  21.0519  18.7275  18.8966  0.0000
0202-03-30_15:40:07.360000      1488.89        7.61590900e+00        8.73269278e-09  21.0519  18.7275  18.8966  0.0000
0202-03-30_15:40:07.727000      1489.26        7.64569500e+00        1.48143278e-09  21.0519  18.7275  18.8966  0.0000
0202-03-30_15:40:08.074000      1489.61        7.67581200e+00        5.75782278e-09  21.0724  18.7405  18.9429  0.0000
0202-03-30_15:40:08.430000      1489.97        7.70511600e+00        8.36083278e-09  21.0724  18.7405  18.9429  0.0000
0202-03-30_15:40:08.777000      1490.31        7.73528100e+00        1.10258228e-08  21.0724  18.7405  18.9429  0.0000
0202-03-30_15:40:09.125000      1490.66        7.76532100e+00        3.52704278e-09  21.0624  18.7266  18.9147  0.0000
0202-03-30_15:40:09.473000      1491.01        7.79473000e+00        2.84568278e-09  21.0624  18.7266  18.9147  0.0000
0202-03-30_15:40:09.902000      1491.44        7.82462400e+00        3.52742278e-09  21.0624  18.7266  18.9147  0.0000
0202-03-30_15:40:10.260000      1491.80        7.85411800e+00        9.24402778e-10  21.0600  18.7368  18.9167  0.0000
0202-03-30_15:40:10.625000      1492.16        7.88421500e+00        1.73010278e-09  21.0600  18.7368  18.9167  0.0000
0202-03-30_15:40:10.977000      1492.51        7.91390900e+00       -1.91167222e-10  21.0782  18.7346  18.9437  0.0000
0202-03-30_15:40:11.330000      1492.87        7.94384900e+00        9.47717278e-09  21.0782  18.7346  18.9437  0.0000
0202-03-30_15:40:11.688000      1493.22        7.97394800e+00        1.27619328e-08  21.0782  18.7346  18.9437  0.0000
0202-03-30_15:40:12.043000      1493.58        8.00294400e+00        1.17083328e-08  21.0550  18.7294  18.9029  0.0000
0202-03-30_15:40:12.410000      1493.95        8.03308800e+00        1.49930928e-08  21.0550  18.7294  18.9029  0.0000
0202-03-30_15:40:12.766000      1494.30        8.06306800e+00        2.21203928e-08  21.0550  18.7294  18.9029  0.0000
0202-03-30_15:40:13.113000      1494.65        8.09264300e+00        2.52812028e-08  21.0696  18.7421  18.9378  0.0000
0202-03-30_15:40:13.460000      1495.00        8.12285700e+00        2.71404928e-08  21.0696  18.7421  18.9378  0.0000
0202-03-30_15:40:13.810000      1495.35        8.15252100e+00        2.18724928e-08  21.0696  18.7421  18.9378  0.0000
0202-03-30_15:40:14.176000      1495.71        8.18245600e+00        2.36698128e-08  21.0673  18.7277  18.9206  0.0000
0202-03-30_15:40:14.527000      1496.07        8.21218500e+00        3.48255928e-08  21.0673  18.7277  18.9206  0.0000
0202-03-30_15:40:14.883000      1496.42        8.24214900e+00        4.38130928e-08  21.0673  18.7277  18.9206  0.0000
0202-03-30_15:40:15.260000      1496.80        8.27213300e+00        4.13981228e-08  21.0581  18.7379  18.9134  0.0000
0202-03-30_15:40:15.630000      1497.17        8.30189700e+00        4.46209028e-08  21.0581  18.7379  18.9134  0.0000
0202-03-30_15:40:15.977000      1497.51        8.33167100e+00        4.35673028e-08  21.0798  18.7355  18.9440  0.0000
0202-03-30_15:40:16.330000      1497.87        8.36127300e+00        4.51167128e-08  21.0798  18.7355  18.9440  0.0000
0202-03-30_15:40:16.676000      1498.21        8.39115800e+00        5.40413328e-08  21.0798  18.7355  18.9440  0.0000
0202-03-30_15:40:17.027000      1498.56        8.42129500e+00        5.47230828e-08  21.0544  18.7292  18.8992  0.0000
0202-03-30_15:40:17.370000      1498.91        8.45127300e+00        5.56527228e-08  21.0544  18.7292  18.8992  0.0000
0202-03-30_15:40:17.730000      1499.27        8.48063000e+00        5.55287728e-08  21.0544  18.7292  18.8992  0.0000
0202-03-30_15:40:18.080000      1499.61        8.51055600e+00        5.87515528e-08  21.0782  18.7416  18.9442  0.0000
0202-03-30_15:40:18.430000      1499.97        8.54025200e+00        5.80078328e-08  21.0782  18.7416  18.9442  0.0000
0202-03-30_15:40:18.777000      1500.31        8.57012500e+00        6.19123528e-08  21.0782  18.7416  18.9442  0.0000
0202-03-30_15:40:19.125000      1500.66        8.60006600e+00        5.53428428e-08  21.0669  18.7273  18.9192  0.0000
0202-03-30_15:40:19.473000      1501.01        8.62973800e+00        5.85656228e-08  21.0669  18.7273  18.9192  0.0000
0202-03-30_15:40:19.844000      1501.38        8.65940700e+00        5.88135328e-08  21.0669  18.7273  18.9192  0.0000
0202-03-30_15:40:20.250000      1501.79        8.68948800e+00        5.51569128e-08  21.0602  18.7382  18.9157  0.0000
0202-03-30_15:40:20.598000      1502.13        8.71927300e+00        6.16024728e-08  21.0602  18.7382  18.9157  0.0000
0202-03-30_15:40:20.973000      1502.51        8.74891900e+00        6.85444928e-08  21.0803  18.7362  18.9477  0.0000
0202-03-30_15:40:21.330000      1502.86        8.77877200e+00        6.54459328e-08  21.0803  18.7362  18.9477  0.0000
0202-03-30_15:40:21.676000      1503.21        8.80861500e+00        6.60657028e-08  21.0803  18.7362  18.9477  0.0000
0202-03-30_15:40:22.023000      1503.56        8.83831500e+00        7.72834528e-08  21.0560  18.7307  18.8991  0.0000
0202-03-30_15:40:22.380000      1503.91        8.86779300e+00        8.55263328e-08  21.0560  18.7307  18.8991  0.0000
0202-03-30_15:40:22.730000      1504.27        8.89603300e+00        9.05464328e-08  21.0560  18.7307  18.8991  0.0000
0202-03-30_15:40:23.080000      1504.61        8.92780500e+00        9.64342128e-08  21.0782  18.7445  18.9478  0.0000
0202-03-30_15:40:23.430000      1504.97        8.95801600e+00        9.40791028e-08  21.0782  18.7445  18.9478  0.0000
0202-03-30_15:40:23.793000      1505.33        8.98752300e+00        1.06412433e-07  21.0782  18.7445  18.9478  0.0000
0202-03-30_15:40:24.156000      1505.69        9.01730200e+00        1.14717293e-07  21.0688  18.7297  18.9177  0.0000
0202-03-30_15:40:24.527000      1506.06        9.04739700e+00        1.19055643e-07  21.0688  18.7297  18.9177  0.0000
0202-03-30_15:40:24.906000      1506.44        9.07708100e+00        1.30149453e-07  21.0688  18.7297  18.9177  0.0000
0202-03-30_15:40:25.266000      1506.80        9.10681400e+00        1.41429183e-07  21.0628  18.7405  18.9193  0.0000
0202-03-30_15:40:25.630000      1507.17        9.13699200e+00        1.52832863e-07  21.0628  18.7405  18.9193  0.0000
0202-03-30_15:40:25.977000      1507.51        9.16675500e+00        1.62253293e-07  21.0819  18.7379  18.9467  0.0000
0202-03-30_15:40:26.330000      1507.87        9.19663700e+00        1.69256643e-07  21.0819  18.7379  18.9467  0.0000
0202-03-30_15:40:26.676000      1508.21        9.22632600e+00        1.79978293e-07  21.0819  18.7379  18.9467  0.0000
0202-03-30_15:40:27.027000      1508.56        9.25582000e+00        1.92435143e-07  21.0619  18.7323  18.9030  0.0000
0202-03-30_15:40:27.383000      1508.92        9.28564800e+00        2.04520573e-07  21.0619  18.7323  18.9030  0.0000
0202-03-30_15:40:27.730000      1509.27        9.31527200e+00        2.24043183e-07  21.0619  18.7323  18.9030  0.0000
0202-03-30_15:40:28.080000      1509.62        9.34545000e+00        2.33525593e-07  21.0790  18.7449  18.9456  0.0000
0202-03-30_15:40:28.430000      1509.97        9.37525500e+00        2.48090083e-07  21.0790  18.7449  18.9456  0.0000
0202-03-30_15:40:28.777000      1510.31        9.40512200e+00        2.72322913e-07  21.0790  18.7449  18.9456  0.0000
0202-03-30_15:40:29.125000      1510.66        9.43473800e+00        2.82115203e-07  21.0722  18.7303  18.9163  0.0000
0202-03-30_15:40:29.477000      1511.01        9.46471100e+00        3.00398293e-07  21.0722  18.7303  18.9163  0.0000
0202-03-30_15:40:29.867000      1511.40        9.49431400e+00        3.09322913e-07  21.0722  18.7303  18.9163  0.0000
0202-03-30_15:40:30.260000      1511.80        9.52422000e+00        3.29589243e-07  21.0664  18.7407  18.9194  0.0000
0202-03-30_15:40:30.630000      1512.17        9.55373700e+00        3.49111853e-07  21.0664  18.7407  18.9194  0.0000
0202-03-30_15:40:30.980000      1512.52        9.58335300e+00        3.65163783e-07  21.0867  18.7382  18.9474  0.0000
0202-03-30_15:40:31.330000      1512.87        9.61390200e+00        3.92805323e-07  21.0867  18.7382  18.9474  0.0000
0202-03-30_15:40:31.680000      1513.21        9.64386500e+00        4.25404983e-07  21.0867  18.7382  18.9474  0.0000
0202-03-30_15:40:32.027000      1513.56        9.67347600e+00        4.50071653e-07  21.0638  18.7323  18.9048  0.0000
0202-03-30_15:40:32.387000      1513.92        9.70317300e+00        4.72197573e-07  21.0638  18.7323  18.9048  0.0000
0202-03-30_15:40:32.734000      1514.27        9.73346600e+00        4.99097113e-07  21.0638  18.7323  18.9048  0.0000
0202-03-30_15:40:33.086000      1514.62        9.76293900e+00        5.25623933e-07  21.0802  18.7454  18.9448  0.0000
0202-03-30_15:40:33.434000      1514.97        9.79267600e+00        5.63739503e-07  21.0802  18.7454  18.9448  0.0000
0202-03-30_15:40:33.780000      1515.32        9.82228400e+00        6.06255393e-07  21.0802  18.7454  18.9448  0.0000
0202-03-30_15:40:34.140000      1515.68        9.85213700e+00        6.41705963e-07  21.0756  18.7311  18.9203  0.0000
0202-03-30_15:40:34.490000      1516.02        9.88230700e+00        6.75855033e-07  21.0756  18.7311  18.9203  0.0000
0202-03-30_15:40:34.867000      1516.40        9.91208400e+00        7.11677463e-07  21.0756  18.7311  18.9203  0.0000
0202-03-30_15:40:35.250000      1516.79        9.94191300e+00        7.49916983e-07  21.0682  18.7420  18.9210  0.0000
0202-03-30_15:40:35.598000      1517.13        9.97190900e+00        8.04890163e-07  21.0682  18.7420  18.9210  0.0000
0202-03-30_15:40:35.977000      1517.51        1.00014900e+01        8.50814763e-07  21.0884  18.7400  18.9472  0.0000
0202-03-30_15:40:36.332000      1517.87        1.00313600e+01        9.06717593e-07  21.0884  18.7400  18.9472  0.0000
0202-03-30_15:40:36.676000      1518.21        1.00610700e+01        9.69004003e-07  21.0884  18.7400  18.9472  0.0000
0202-03-30_15:40:37.027000      1518.56        1.00909200e+01        1.02292357e-06  21.0665  18.7344  18.9058  0.0000
0202-03-30_15:40:37.380000      1518.92        1.01204500e+01        1.08235906e-06  21.0665  18.7344  18.9058  0.0000
0202-03-30_15:40:37.730000      1519.27        1.01505600e+01        1.15047126e-06  21.0665  18.7344  18.9058  0.0000
0202-03-30_15:40:38.080000      1519.62        1.01803700e+01        1.21994695e-06  21.0842  18.7472  18.9455  0.0000
0202-03-30_15:40:38.430000      1519.97        1.02098400e+01        1.29171355e-06  21.0842  18.7472  18.9455  0.0000
0202-03-30_15:40:38.777000      1520.31        1.02398600e+01        1.37345730e-06  21.0842  18.7472  18.9455  0.0000
0202-03-30_15:40:39.133000      1520.67        1.02696200e+01        1.45322115e-06  21.0809  18.7329  18.9250  0.0000
0202-03-30_15:40:39.480000      1521.02        1.02994900e+01        1.54097998e-06  21.0809  18.7329  18.9250  0.0000
0202-03-30_15:40:39.855000      1521.39        1.03290900e+01        1.63276729e-06  21.0809  18.7329  18.9250  0.0000
0202-03-30_15:40:40.250000      1521.78        1.03591000e+01        1.72381088e-06  21.0688  18.7428  18.9203  0.0000
0202-03-30_15:40:40.598000      1522.13        1.03888000e+01        1.82198177e-06  21.0688  18.7428  18.9203  0.0000
0202-03-30_15:40:40.973000      1522.51        1.04183200e+01        1.93378751e-06  21.0921  18.7410  18.9503  0.0000
0202-03-30_15:40:41.330000      1522.87        1.04481100e+01        2.05482776e-06  21.0921  18.7410  18.9503  0.0000
0202-03-30_15:40:41.676000      1523.21        1.04782200e+01        2.17041408e-06  21.0921  18.7410  18.9503  0.0000
0202-03-30_15:40:42.023000      1523.56        1.05079700e+01        2.29975919e-06  21.0660  18.7347  18.9028  0.0000
0202-03-30_15:40:42.380000      1523.91        1.05374800e+01        2.42433210e-06  21.0660  18.7347  18.9028  0.0000
0202-03-30_15:40:42.730000      1524.27        1.05675500e+01        2.55950302e-06  21.0660  18.7347  18.9028  0.0000
0202-03-30_15:40:43.080000      1524.61        1.05973500e+01        2.71016807e-06  21.0852  18.7473  18.9446  0.0000
0202-03-30_15:40:43.430000      1524.97        1.06274200e+01        2.86703078e-06  21.0852  18.7473  18.9446  0.0000
0202-03-30_15:40:43.777000      1525.31        1.06571200e+01        3.03418160e-06  21.0852  18.7473  18.9446  0.0000
0202-03-30_15:40:44.130000      1525.66        1.06867100e+01        3.21087668e-06  21.0803  18.7326  18.9192  0.0000
0202-03-30_15:40:44.477000      1526.01        1.07165800e+01        3.38540192e-06  21.0803  18.7326  18.9192  0.0000
0202-03-30_15:40:44.867000      1526.40        1.07464200e+01        3.57666127e-06  21.0803  18.7326  18.9192  0.0000
0202-03-30_15:40:45.250000      1526.79        1.07762500e+01        3.77380881e-06  21.0713  18.7423  18.9201  0.0000
0202-03-30_15:40:45.610000      1527.15        1.08064100e+01        3.98849572e-06  21.0713  18.7423  18.9201  0.0000
0202-03-30_15:40:45.977000      1527.51        1.08360500e+01        4.22041213e-06  21.0939  18.7409  18.9473  0.0000
0202-03-30_15:40:46.332000      1527.87        1.08657300e+01        4.47228500e-06  21.0939  18.7409  18.9473  0.0000
0202-03-30_15:40:46.680000      1528.22        1.08954600e+01        4.73023158e-06  21.0939  18.7409  18.9473  0.0000
0202-03-30_15:40:47.027000      1528.56        1.09255900e+01        4.97906760e-06  21.0701  18.7350  18.9076  0.0000
0202-03-30_15:40:47.375000      1528.91        1.09552600e+01        5.25982156e-06  21.0701  18.7350  18.9076  0.0000
0202-03-30_15:40:47.730000      1529.27        1.09851300e+01        5.53691891e-06  21.0701  18.7350  18.9076  0.0000
0202-03-30_15:40:48.080000      1529.61        1.10147500e+01        5.85690405e-06  21.0892  18.7484  18.9463  0.0000
0202-03-30_15:40:48.438000      1529.97        1.10446400e+01        6.18773510e-06  21.0892  18.7484  18.9463  0.0000
0202-03-30_15:40:48.785000      1530.32        1.10745900e+01        6.53498995e-06  21.0892  18.7484  18.9463  0.0000
0202-03-30_15:40:49.140000      1530.68        1.11043200e+01        6.90877078e-06  21.0888  18.7342  18.9296  0.0000
0202-03-30_15:40:49.510000      1531.05        1.11342100e+01        7.31812617e-06  21.0888  18.7342  18.9296  0.0000
0202-03-30_15:40:49.920000      1531.46        1.11637900e+01        7.74099247e-06  21.0888  18.7342  18.9296  0.0000
0202-03-30_15:40:50.277000      1531.81        1.11937400e+01        8.10746022e-06  21.0783  18.7438  18.9222  0.0000
0202-03-30_15:40:50.633000      1532.17        1.12237400e+01        8.55766014e-06  21.0783  18.7438  18.9222  0.0000
0202-03-30_15:40:50.980000      1532.52        1.12534900e+01        9.05143099e-06  21.0984  18.7419  18.9488  0.0000
0202-03-30_15:40:51.332000      1532.87        1.12830600e+01        9.57730593e-06  21.0984  18.7419  18.9488  0.0000
0202-03-30_15:40:51.680000      1533.22        1.13123600e+01        1.01259884e-05  21.0984  18.7419  18.9488  0.0000
0202-03-30_15:40:52.035000      1533.57        1.13414700e+01        1.06762203e-05  21.0751  18.7355  18.9053  0.0000
0202-03-30_15:40:52.387000      1533.92        1.13725700e+01        1.12518008e-05  21.0751  18.7355  18.9053  0.0000
0202-03-30_15:40:52.734000      1534.27        1.14027300e+01        1.18075487e-05  21.0751  18.7355  18.9053  0.0000
0202-03-30_15:40:53.082000      1534.62        1.14330300e+01        1.29922392e-05  21.0967  18.7493  18.9474  0.0000
0202-03-30_15:40:53.434000      1534.97        1.14624600e+01        1.32982197e-05  21.0967  18.7493  18.9474  0.0000
0202-03-30_15:40:53.780000      1535.32        1.14920100e+01        1.45443295e-05  21.0967  18.7493  18.9474  0.0000
0202-03-30_15:40:54.140000      1535.68        1.15223100e+01        1.49038581e-05  21.0924  18.7358  18.9281  0.0000
0202-03-30_15:40:54.490000      1536.02        1.15519200e+01        1.60613408e-05  21.0924  18.7358  18.9281  0.0000
0202-03-30_15:40:54.848000      1536.38        1.15814800e+01        1.70824740e-05  21.0924  18.7358  18.9281  0.0000
0202-03-30_15:40:55.240000      1536.77        1.16114000e+01        1.81132756e-05  21.0827  18.7454  18.9193  0.0000
0202-03-30_15:40:55.594000      1537.13        1.16411800e+01        1.92602221e-05  21.0827  18.7454  18.9193  0.0000
0202-03-30_15:40:55.945000      1537.48        1.16710800e+01        2.04133675e-05  21.0827  18.7454  18.9193  0.0000
