Repository: shortlab/2025-devitre-PhD

# 2025-devitre-PhD
Data repository for Alexis Devitre's PhD thesis

File: chapter 6/data/tapes/ext_ffj51/Ic/degradation/step06/anneal/300k/6 min/Ic_2025-03-30_21-41-31706902_ffj51-ffj51-30p4pm2-03T-afterTc-0nA-anneal300k-6min-22k.txt
# Ic = 12.36 A, n = 23.37 , Tavg = 22.00 K, ffj51-ffj51-30p4pm2-03T-afterTc-0nA-anneal300k-6min-22k
#datetime                        t_s     iHTS_A                vHTS_V                tHTS_K  tTAR_K  tHOL_K  tSPA_K
0202-03-30_21:41:13.027000      7032.63        1.53752400e-02        1.72155556e-10  22.0007  18.8547  19.0500  0.0000
0202-03-30_21:41:13.387000      7032.99        3.18300700e-01       -3.73236444e-09  22.0007  18.8547  19.0500  0.0000
0202-03-30_21:41:13.746000      7033.34        6.16335200e-01        1.90130156e-08  22.0007  18.8547  19.0500  0.0000
0202-03-30_21:41:14.113000      7033.71        9.14092600e-01        3.28337756e-08  21.9859  18.8429  19.0111  0.0000
0202-03-30_21:41:14.473000      7034.07        1.21243300e+00        1.96947556e-08  21.9859  18.8429  19.0111  0.0000
0202-03-30_21:41:14.836000      7034.43        1.51076900e+00        2.23597456e-08  21.9859  18.8429  19.0111  0.0000
0202-03-30_21:41:15.242000      7034.84        1.80868900e+00        3.46310956e-08  21.9896  18.8576  19.0349  0.0000
0202-03-30_21:41:15.590000      7035.19        2.10683300e+00        2.76897256e-08  21.9896  18.8576  19.0349  0.0000
0202-03-30_21:41:15.945000      7035.54        2.40537400e+00        3.23999356e-08  21.9896  18.8576  19.0349  0.0000
0202-03-30_21:41:16.293000      7035.89        2.70351700e+00        3.53128356e-08  21.9976  18.8470  19.0331  0.0000
0202-03-30_21:41:16.650000      7036.25        3.00194400e+00        2.84954156e-08  21.9976  18.8470  19.0331  0.0000
0202-03-30_21:41:16.996000      7036.59        3.30008400e+00        4.35560056e-08  21.9798  18.8503  19.0096  0.0000
0202-03-30_21:41:17.375000      7036.97        3.59809900e+00        4.07679456e-08  21.9798  18.8503  19.0096  0.0000
0202-03-30_21:41:17.746000      7037.34        3.89661600e+00        4.08302156e-08  21.9798  18.8503  19.0096  0.0000
0202-03-30_21:41:18.098000      7037.70        4.19492300e+00        2.49022556e-08  21.9988  18.8554  19.0471  0.0000
0202-03-30_21:41:18.480000      7038.08        4.49320100e+00        4.38050856e-08  21.9988  18.8554  19.0471  0.0000
0202-03-30_21:41:18.887000      7038.48        4.79114000e+00        4.44248456e-08  21.9988  18.8554  19.0471  0.0000
0202-03-30_21:41:19.258000      7038.86        5.08944200e+00        5.03126156e-08  21.9839  18.8416  19.0087  0.0000
0202-03-30_21:41:19.613000      7039.21        5.38799300e+00        5.49608556e-08  21.9839  18.8416  19.0087  0.0000
0202-03-30_21:41:19.984000      7039.58        5.68614200e+00        4.41149656e-08  21.9870  18.8556  19.0299  0.0000
0202-03-30_21:41:20.348000      7039.95        5.98487900e+00        4.36811356e-08  21.9870  18.8556  19.0299  0.0000
0202-03-30_21:41:20.695000      7040.29        6.28426900e+00        5.38452756e-08  21.9870  18.8556  19.0299  0.0000
0202-03-30_21:41:21.055000      7040.65        6.58138300e+00        4.72757656e-08  21.9926  18.8443  19.0293  0.0000
0202-03-30_21:41:21.426000      7041.02        6.87864900e+00        5.52087556e-08  21.9926  18.8443  19.0293  0.0000
0202-03-30_21:41:21.777000      7041.38        7.17759600e+00        5.04985456e-08  21.9926  18.8443  19.0293  0.0000
0202-03-30_21:41:22.137000      7041.73        7.47564200e+00        5.18620256e-08  21.9785  18.8465  19.0073  0.0000
0202-03-30_21:41:22.484000      7042.08        7.77379200e+00        5.65722456e-08  21.9785  18.8465  19.0073  0.0000
0202-03-30_21:41:22.918000      7042.52        8.07136100e+00        6.19632256e-08  21.9785  18.8465  19.0073  0.0000
0202-03-30_21:41:23.280000      7042.88        8.37031000e+00        5.51419556e-08  21.9985  18.8529  19.0472  0.0000
0202-03-30_21:41:23.650000      7043.25        8.66855400e+00        5.56997456e-08  21.9985  18.8529  19.0472  0.0000
0202-03-30_21:41:24             7043.60        8.96681300e+00        4.75808256e-08  21.9807  18.8408  19.0080  0.0000
0202-03-30_21:41:24.370000      7043.97        9.26551300e+00        4.75188456e-08  21.9807  18.8408  19.0080  0.0000
0202-03-30_21:41:24.746000      7044.35        9.56353700e+00        6.91486556e-08  21.9807  18.8408  19.0080  0.0000
0202-03-30_21:41:25.098000      7044.69        9.86160300e+00        6.21453056e-08  21.9864  18.8560  19.0308  0.0000
0202-03-30_21:41:25.477000      7045.08        1.01598200e+01        5.92943856e-08  21.9864  18.8560  19.0308  0.0000
0202-03-30_21:41:25.867000      7045.46        1.04576000e+01        7.01402756e-08  21.9864  18.8560  19.0308  0.0000
0202-03-30_21:41:26.260000      7045.86        1.07562700e+01        7.25573656e-08  21.9943  18.8463  19.0323  0.0000
0202-03-30_21:41:26.633000      7046.23        1.10543100e+01        8.96628856e-08  21.9943  18.8463  19.0323  0.0000
0202-03-30_21:41:26.984000      7046.58        1.13525800e+01        1.00756686e-07  21.9806  18.8486  19.0096  0.0000
0202-03-30_21:41:27.344000      7046.94        1.16507900e+01        1.17986156e-07  21.9806  18.8486  19.0096  0.0000
0202-03-30_21:41:27.690000      7047.29        1.19489300e+01        1.70728186e-07  21.9806  18.8486  19.0096  0.0000
0202-03-30_21:41:28.043000      7047.64        1.22480600e+01        2.45719786e-07  21.9996  18.8552  19.0507  0.0000
0202-03-30_21:41:28.390000      7047.99        1.25454600e+01        3.79341186e-07  21.9996  18.8552  19.0507  0.0000
0202-03-30_21:41:28.746000      7048.35        1.28441400e+01        5.90308646e-07  21.9996  18.8552  19.0507  0.0000
0202-03-30_21:41:29.094000      7048.69        1.31412100e+01        9.15870116e-07  21.9846  18.8421  19.0093  0.0000
0202-03-30_21:41:29.453000      7049.05        1.34392500e+01        1.42903574e-06  21.9846  18.8421  19.0093  0.0000
0202-03-30_21:41:29.800000      7049.40        1.37375900e+01        2.71870578e-06  21.9846  18.8421  19.0093  0.0000
0202-03-30_21:41:30.210000      7049.81        1.40366000e+01        4.22907431e-06  21.9910  18.8566  19.0347  0.0000
0202-03-30_21:41:30.582000      7050.18        1.43343900e+01        6.57414302e-06  21.9910  18.8566  19.0347  0.0000
0202-03-30_21:41:30.938000      7050.54        1.46323000e+01        1.02876092e-05  21.9910  18.8566  19.0347  0.0000
0202-03-30_21:41:31.300000      7050.90        1.49310100e+01        1.61223026e-05  22.0004  18.8461  19.0377  0.0000
0202-03-30_21:41:31.688000      7051.29        1.52294300e+01        2.62896163e-05  22.0004  18.8461  19.0377  0.0000

File: chapter 6/data/tapes/ext_ffj51/Ic/degradation/step06/anneal/300k/6 min/Ic_2025-03-30_21-14-57968172_ffj51-ffj51-30p4pm2-03T-afterTc-0nA-anneal300k-6min-22k.txt (part 2 of 2)
# Ic = 12.11 A, n = 20.76 , Tavg = 22.03 K, ffj51-ffj51-30p4pm2-03T-afterTc-0nA-anneal300k-6min-22k
#datetime                        t_s     iHTS_A                vHTS_V                tHTS_K  tTAR_K  tHOL_K  tSPA_K
0202-03-30_21:13:57.266000      5396.86        9.97400300e+00       -5.30120522e-08  21.9579  18.7677  18.9408  0.0000
0202-03-30_21:13:57.620000      5397.22        1.00035700e+01       -5.44375122e-08  21.9579  18.7677  18.9408  0.0000
0202-03-30_21:13:57.980000      5397.58        1.00336600e+01       -4.95413722e-08  21.9556  18.7826  18.9565  0.0000
0202-03-30_21:13:58.340000      5397.94        1.00633600e+01       -4.48311622e-08  21.9556  18.7826  18.9565  0.0000
0202-03-30_21:13:58.688000      5398.29        1.00932000e+01       -4.96033522e-08  21.9556  18.7826  18.9565  0.0000
0202-03-30_21:13:59.040000      5398.64        1.01228300e+01       -4.20422222e-08  21.9652  18.7742  18.9634  0.0000
0202-03-30_21:13:59.387000      5398.98        1.01532700e+01       -3.31795822e-08  21.9652  18.7742  18.9634  0.0000
0202-03-30_21:13:59.734000      5399.33        1.01827300e+01       -3.67120622e-08  21.9652  18.7742  18.9634  0.0000
0202-03-30_21:14:00.094000      5399.69        1.02127100e+01       -3.34271322e-08  21.9497  18.7751  18.9347  0.0000
0202-03-30_21:14:00.440000      5400.04        1.02423000e+01       -2.74773922e-08  21.9497  18.7751  18.9347  0.0000
0202-03-30_21:14:00.790000      5400.39        1.02720300e+01       -3.28693522e-08  21.9497  18.7751  18.9347  0.0000
0202-03-30_21:14:01.137000      5400.73        1.03019200e+01       -3.96867622e-08  21.9666  18.7730  18.9612  0.0000
0202-03-30_21:14:01.484000      5401.08        1.03319300e+01       -4.57604522e-08  21.9666  18.7730  18.9612  0.0000
0202-03-30_21:14:01.867000      5401.46        1.03614800e+01       -4.59463822e-08  21.9666  18.7730  18.9612  0.0000
0202-03-30_21:14:02.280000      5401.88        1.03915200e+01       -3.80753722e-08  21.9581  18.7690  18.9415  0.0000
0202-03-30_21:14:02.633000      5402.23        1.04212900e+01       -3.21876022e-08  21.9581  18.7690  18.9415  0.0000
0202-03-30_21:14:02.984000      5402.58        1.04510900e+01       -3.19397022e-08  21.9564  18.7846  18.9561  0.0000
0202-03-30_21:14:03.344000      5402.94        1.04806500e+01       -3.21256322e-08  21.9564  18.7846  18.9561  0.0000
0202-03-30_21:14:03.690000      5403.29        1.05106600e+01       -2.51842622e-08  21.9564  18.7846  18.9561  0.0000
0202-03-30_21:14:04.040000      5403.64        1.05405600e+01       -2.90887822e-08  21.9694  18.7762  18.9676  0.0000
0202-03-30_21:14:04.387000      5403.98        1.05705600e+01       -2.36348522e-08  21.9694  18.7762  18.9676  0.0000
0202-03-30_21:14:04.734000      5404.33        1.06002300e+01       -2.34489222e-08  21.9694  18.7762  18.9676  0.0000
0202-03-30_21:14:05.094000      5404.69        1.06299400e+01       -1.84908022e-08  21.9521  18.7770  18.9375  0.0000
0202-03-30_21:14:05.440000      5405.04        1.06600300e+01       -2.39436822e-08  21.9521  18.7770  18.9375  0.0000
0202-03-30_21:14:05.790000      5405.39        1.06898400e+01       -1.82387022e-08  21.9521  18.7770  18.9375  0.0000
0202-03-30_21:14:06.137000      5405.73        1.07195200e+01       -2.15843822e-08  21.9685  18.7759  18.9629  0.0000
0202-03-30_21:14:06.484000      5406.08        1.07493800e+01       -1.66262622e-08  21.9685  18.7759  18.9629  0.0000
0202-03-30_21:14:06.863000      5406.46        1.07792100e+01       -1.80517222e-08  21.9685  18.7759  18.9629  0.0000
0202-03-30_21:14:07.227000      5406.83        1.08088300e+01       -1.76798622e-08  21.9573  18.7714  18.9383  0.0000
0202-03-30_21:14:07.586000      5407.18        1.08387800e+01       -1.28457022e-08  21.9573  18.7714  18.9383  0.0000
0202-03-30_21:14:07.940000      5407.54        1.08686500e+01       -9.74688222e-09  21.9624  18.7863  18.9604  0.0000
0202-03-30_21:14:08.290000      5407.89        1.08981900e+01       -5.16062222e-09  21.9624  18.7863  18.9604  0.0000
0202-03-30_21:14:08.637000      5408.24        1.09278700e+01        7.89117778e-10  21.9624  18.7863  18.9604  0.0000
0202-03-30_21:14:08.984000      5408.58        1.09577900e+01       -9.56095222e-09  21.9696  18.7779  18.9675  0.0000
0202-03-30_21:14:09.332000      5408.93        1.09878300e+01        1.69347778e-10  21.9696  18.7779  18.9675  0.0000
0202-03-30_21:14:09.680000      5409.28        1.10177600e+01        3.51607778e-09  21.9696  18.7779  18.9675  0.0000
0202-03-30_21:14:10.030000      5409.63        1.10474900e+01        1.65678778e-09  21.9530  18.7788  18.9373  0.0000
0202-03-30_21:14:10.390000      5409.99        1.10771700e+01        1.26885878e-08  21.9530  18.7788  18.9373  0.0000
0202-03-30_21:14:10.734000      5410.33        1.11071700e+01        1.29984678e-08  21.9530  18.7788  18.9373  0.0000
0202-03-30_21:14:11.086000      5410.68        1.11367700e+01        8.96999778e-09  21.9743  18.7881  18.9820  0.0000
0202-03-30_21:14:11.434000      5411.03        1.11668600e+01        8.65789778e-09  21.9743  18.7881  18.9820  0.0000
0202-03-30_21:14:11.780000      5411.38        1.11967000e+01        8.03479778e-09  21.9743  18.7881  18.9820  0.0000
0202-03-30_21:14:12.140000      5411.74        1.12265300e+01        1.49761678e-08  21.9533  18.7817  18.9382  0.0000
0202-03-30_21:14:12.490000      5412.09        1.12563000e+01        2.06160278e-08  21.9533  18.7817  18.9382  0.0000
0202-03-30_21:14:12.875000      5412.47        1.12860100e+01        2.61319378e-08  21.9533  18.7817  18.9382  0.0000
0202-03-30_21:14:13.242000      5412.84        1.13158400e+01        1.74552278e-08  21.9629  18.7890  18.9611  0.0000
0202-03-30_21:14:13.598000      5413.20        1.13457800e+01        2.71855378e-08  21.9629  18.7890  18.9611  0.0000
0202-03-30_21:14:13.950000      5413.55        1.13754200e+01        3.56763078e-08  21.9723  18.7807  18.9702  0.0000
0202-03-30_21:14:14.305000      5413.90        1.14054800e+01        2.96026178e-08  21.9723  18.7807  18.9702  0.0000
0202-03-30_21:14:14.660000      5414.26        1.14352700e+01        3.41268978e-08  21.9723  18.7807  18.9702  0.0000
0202-03-30_21:14:15.020000      5414.62        1.14651300e+01        3.53044478e-08  21.9555  18.7808  18.9384  0.0000
0202-03-30_21:14:15.380000      5414.98        1.14948500e+01        3.72257278e-08  21.9555  18.7808  18.9384  0.0000
0202-03-30_21:14:15.727000      5415.33        1.15245900e+01        4.52826678e-08  21.9555  18.7808  18.9384  0.0000
0202-03-30_21:14:16.080000      5415.67        1.15545600e+01        4.52206878e-08  21.9744  18.7905  18.9829  0.0000
0202-03-30_21:14:16.426000      5416.02        1.15847700e+01        5.35255378e-08  21.9744  18.7905  18.9829  0.0000
0202-03-30_21:14:16.773000      5416.37        1.16139800e+01        5.40213478e-08  21.9744  18.7905  18.9829  0.0000
0202-03-30_21:14:17.133000      5416.73        1.16440200e+01        5.62521578e-08  21.9573  18.7835  18.9400  0.0000
0202-03-30_21:14:17.480000      5417.08        1.16739400e+01        6.59804378e-08  21.9573  18.7835  18.9400  0.0000
0202-03-30_21:14:17.914000      5417.51        1.17036900e+01        7.08755678e-08  21.9573  18.7835  18.9400  0.0000
0202-03-30_21:14:18.290000      5417.89        1.17337400e+01        9.08319978e-08  21.9646  18.7905  18.9621  0.0000
0202-03-30_21:14:18.637000      5418.23        1.17634800e+01        8.97164178e-08  21.9646  18.7905  18.9621  0.0000
0202-03-30_21:14:18.984000      5418.58        1.17934200e+01        9.24433878e-08  21.9810  18.7830  18.9756  0.0000
0202-03-30_21:14:19.332000      5418.93        1.18230100e+01        9.57281478e-08  21.9810  18.7830  18.9756  0.0000
0202-03-30_21:14:19.680000      5419.28        1.18525200e+01        9.98185978e-08  21.9810  18.7830  18.9756  0.0000
0202-03-30_21:14:20.027000      5419.63        1.18828600e+01        1.06821938e-07  21.9582  18.7834  18.9421  0.0000
0202-03-30_21:14:20.375000      5419.97        1.19124800e+01        1.06821938e-07  21.9582  18.7834  18.9421  0.0000
0202-03-30_21:14:20.723000      5420.32        1.19421800e+01        1.15064818e-07  21.9582  18.7834  18.9421  0.0000
0202-03-30_21:14:21.074000      5420.67        1.19721700e+01        1.18907358e-07  21.9816  18.7949  18.9892  0.0000
0202-03-30_21:14:21.420000      5421.02        1.20016300e+01        1.15932488e-07  21.9816  18.7949  18.9892  0.0000
0202-03-30_21:14:21.770000      5421.37        1.20314600e+01        1.23245718e-07  21.9816  18.7949  18.9892  0.0000
0202-03-30_21:14:22.125000      5421.72        1.20612900e+01        1.35207178e-07  21.9717  18.7827  18.9559  0.0000
0202-03-30_21:14:22.470000      5422.07        1.20913100e+01        1.42396458e-07  21.9717  18.7827  18.9559  0.0000
0202-03-30_21:14:22.902000      5422.50        1.21214000e+01        1.49213868e-07  21.9717  18.7827  18.9559  0.0000
0202-03-30_21:14:23.254000      5422.85        1.21511300e+01        1.60371068e-07  21.9742  18.8003  18.9740  0.0000
0202-03-30_21:14:23.610000      5423.21        1.21806000e+01        1.75680698e-07  21.9742  18.8003  18.9740  0.0000
0202-03-30_21:14:23.970000      5423.57        1.22109000e+01        1.73945358e-07  21.9882  18.7952  18.9874  0.0000
0202-03-30_21:14:24.316000      5423.91        1.22406400e+01        1.90802958e-07  21.9882  18.7952  18.9874  0.0000
0202-03-30_21:14:24.664000      5424.26        1.22703900e+01        2.02330588e-07  21.9882  18.7952  18.9874  0.0000
0202-03-30_21:14:25.023000      5424.62        1.23003000e+01        2.08962068e-07  21.9707  18.7973  18.9561  0.0000
0202-03-30_21:14:25.370000      5424.97        1.23298100e+01        2.18196568e-07  21.9707  18.7973  18.9561  0.0000
0202-03-30_21:14:25.720000      5425.32        1.23600600e+01        2.37037418e-07  21.9707  18.7973  18.9561  0.0000
0202-03-30_21:14:26.074000      5425.67        1.23900100e+01        2.54948618e-07  21.9935  18.8091  19.0037  0.0000
0202-03-30_21:14:26.434000      5426.03        1.24197100e+01        2.61704058e-07  21.9935  18.8091  19.0037  0.0000
0202-03-30_21:14:26.793000      5426.39        1.24492900e+01        2.81598508e-07  21.9935  18.8091  19.0037  0.0000
0202-03-30_21:14:27.145000      5426.74        1.24790500e+01        2.98022278e-07  21.9876  18.7970  18.9752  0.0000
0202-03-30_21:14:27.492000      5427.09        1.25092300e+01        3.17111038e-07  21.9876  18.7970  18.9752  0.0000
0202-03-30_21:14:27.870000      5427.47        1.25386200e+01        3.36509678e-07  21.9876  18.7970  18.9752  0.0000
0202-03-30_21:14:28.250000      5427.85        1.25686000e+01        3.53925068e-07  21.9860  18.8137  18.9862  0.0000
0202-03-30_21:14:28.598000      5428.20        1.25988500e+01        3.75988698e-07  21.9860  18.8137  18.9862  0.0000
0202-03-30_21:14:28.953000      5428.55        1.26280500e+01        4.12862668e-07  22.0000  18.8078  19.0030  0.0000
0202-03-30_21:14:29.300000      5428.90        1.26580200e+01        4.31017698e-07  22.0000  18.8078  19.0030  0.0000
0202-03-30_21:14:29.650000      5429.25        1.26880400e+01        4.49362068e-07  22.0000  18.8078  19.0030  0.0000
0202-03-30_21:14:30.004000      5429.60        1.27177800e+01        4.82581498e-07  21.9810  18.8088  18.9664  0.0000
0202-03-30_21:14:30.350000      5429.95        1.27471000e+01        5.20015338e-07  21.9810  18.8088  18.9664  0.0000
0202-03-30_21:14:30.700000      5430.30        1.27769900e+01        5.43814328e-07  21.9810  18.8088  18.9664  0.0000
0202-03-30_21:14:31.047000      5430.64        1.28070300e+01        5.73563068e-07  22.0002  18.8198  19.0092  0.0000
0202-03-30_21:14:31.395000      5430.99        1.28368500e+01        6.05728898e-07  22.0002  18.8198  19.0092  0.0000
0202-03-30_21:14:31.742000      5431.34        1.28666200e+01        6.35849498e-07  22.0002  18.8198  19.0092  0.0000
0202-03-30_21:14:32.090000      5431.69        1.28964200e+01        6.71114158e-07  21.9949  18.8063  18.9819  0.0000
0202-03-30_21:14:32.438000      5432.04        1.29262700e+01        7.00057198e-07  21.9949  18.8063  18.9819  0.0000
0202-03-30_21:14:32.785000      5432.38        1.29560000e+01        7.52055518e-07  21.9949  18.8063  18.9819  0.0000
0202-03-30_21:14:33.133000      5432.73        1.29856900e+01        7.81618338e-07  22.0065  18.8212  19.0204  0.0000
0202-03-30_21:14:33.480000      5433.08        1.30156500e+01        8.19857868e-07  22.0065  18.8212  19.0204  0.0000
0202-03-30_21:14:33.887000      5433.49        1.30455100e+01        8.64976788e-07  22.0065  18.8212  19.0204  0.0000
0202-03-30_21:14:34.242000      5433.84        1.30754800e+01        9.06439098e-07  22.0092  18.8153  19.0132  0.0000
0202-03-30_21:14:34.590000      5434.19        1.31052700e+01        9.45484318e-07  22.0092  18.8153  19.0132  0.0000
0202-03-30_21:14:34.940000      5434.54        1.31346500e+01        9.99280548e-07  22.0092  18.8153  19.0132  0.0000
0202-03-30_21:14:35.297000      5434.90        1.31647900e+01        1.05493606e-06  21.9932  18.8164  18.9750  0.0000
0202-03-30_21:14:35.645000      5435.24        1.31946700e+01        1.10637659e-06  21.9932  18.8164  18.9750  0.0000
0202-03-30_21:14:35.992000      5435.59        1.32244700e+01        1.15744525e-06  22.0098  18.8266  19.0192  0.0000
0202-03-30_21:14:36.344000      5435.94        1.32543200e+01        1.20213033e-06  22.0098  18.8266  19.0192  0.0000
0202-03-30_21:14:36.688000      5436.29        1.32841700e+01        1.26652395e-06  22.0098  18.8266  19.0192  0.0000
0202-03-30_21:14:37.050000      5436.65        1.33135900e+01        1.32496782e-06  21.9970  18.8125  18.9820  0.0000
0202-03-30_21:14:37.395000      5436.99        1.33436300e+01        1.38384553e-06  21.9970  18.8125  18.9820  0.0000
0202-03-30_21:14:37.742000      5437.34        1.33731700e+01        1.45871318e-06  21.9970  18.8125  18.9820  0.0000
0202-03-30_21:14:38.090000      5437.69        1.34032000e+01        1.53289910e-06  22.0007  18.8275  18.9960  0.0000
0202-03-30_21:14:38.438000      5438.04        1.34328100e+01        1.60572152e-06  22.0007  18.8275  18.9960  0.0000
0202-03-30_21:14:38.785000      5438.38        1.34629500e+01        1.69924412e-06  22.0007  18.8275  18.9960  0.0000
0202-03-30_21:14:39.140000      5438.74        1.34929000e+01        1.78340825e-06  22.0012  18.8146  18.9811  0.0000
0202-03-30_21:14:39.490000      5439.09        1.35228400e+01        1.86100287e-06  22.0012  18.8146  18.9811  0.0000
0202-03-30_21:14:39.883000      5439.48        1.35525000e+01        1.93785377e-06  22.0012  18.8146  18.9811  0.0000
0202-03-30_21:14:40.246000      5439.84        1.35826500e+01        2.03199613e-06  22.0017  18.8207  18.9794  0.0000
0202-03-30_21:14:40.594000      5440.19        1.36124300e+01        2.12198619e-06  22.0017  18.8207  18.9794  0.0000
0202-03-30_21:14:40.945000      5440.54        1.36420900e+01        2.22722312e-06  22.0136  18.8309  19.0245  0.0000
0202-03-30_21:14:41.300000      5440.90        1.36718100e+01        2.32756350e-06  22.0136  18.8309  19.0245  0.0000
0202-03-30_21:14:41.656000      5441.26        1.37015600e+01        2.44686829e-06  22.0136  18.8309  19.0245  0.0000
0202-03-30_21:14:42.004000      5441.60        1.37311000e+01        2.56239252e-06  22.0098  18.8171  18.9939  0.0000
0202-03-30_21:14:42.363000      5441.96        1.37609700e+01        2.67729699e-06  22.0098  18.8171  18.9939  0.0000
0202-03-30_21:14:42.720000      5442.32        1.37910100e+01        2.81816962e-06  22.0098  18.8171  18.9939  0.0000
0202-03-30_21:14:43.066000      5442.66        1.38207200e+01        2.93313606e-06  22.0083  18.8319  19.0054  0.0000
0202-03-30_21:14:43.414000      5443.01        1.38505900e+01        3.05504387e-06  22.0083  18.8319  19.0054  0.0000
0202-03-30_21:14:43.760000      5443.36        1.38805400e+01        3.22256640e-06  22.0083  18.8319  19.0054  0.0000
0202-03-30_21:14:44.110000      5443.71        1.39104800e+01        3.37651607e-06  22.0182  18.8247  19.0153  0.0000
0202-03-30_21:14:44.457000      5444.06        1.39400500e+01        3.52798669e-06  22.0182  18.8247  19.0153  0.0000
0202-03-30_21:14:44.836000      5444.44        1.39698300e+01        3.68732832e-06  22.0182  18.8247  19.0153  0.0000
0202-03-30_21:14:45.203000      5444.80        1.39997500e+01        3.86613057e-06  22.0069  18.8254  18.9859  0.0000
0202-03-30_21:14:45.562000      5445.16        1.40294800e+01        4.04059447e-06  22.0069  18.8254  18.9859  0.0000
0202-03-30_21:14:45.914000      5445.51        1.40594100e+01        4.23265970e-06  22.0223  18.8350  19.0248  0.0000
0202-03-30_21:14:46.266000      5445.86        1.40891400e+01        4.42819562e-06  22.0223  18.8350  19.0248  0.0000
0202-03-30_21:14:46.610000      5446.21        1.41187700e+01        4.62763457e-06  22.0223  18.8350  19.0248  0.0000
0202-03-30_21:14:46.960000      5446.56        1.41486800e+01        4.82477978e-06  22.0149  18.8206  18.9942  0.0000
0202-03-30_21:14:47.310000      5446.91        1.41785000e+01        5.04399103e-06  22.0149  18.8206  18.9942  0.0000
0202-03-30_21:14:47.656000      5447.25        1.42082300e+01        5.28842677e-06  22.0149  18.8206  18.9942  0.0000
0202-03-30_21:14:48.004000      5447.60        1.42382700e+01        5.53751075e-06  22.0162  18.8350  19.0072  0.0000
0202-03-30_21:14:48.350000      5447.95        1.42683900e+01        5.80630330e-06  22.0162  18.8350  19.0072  0.0000
0202-03-30_21:14:48.700000      5448.30        1.42975800e+01        6.07949618e-06  22.0162  18.8350  19.0072  0.0000
0202-03-30_21:14:49.047000      5448.64        1.43270300e+01        6.29176606e-06  22.0293  18.8279  19.0214  0.0000
0202-03-30_21:14:49.395000      5448.99        1.43567200e+01        6.58764238e-06  22.0293  18.8279  19.0214  0.0000
0202-03-30_21:14:49.742000      5449.34        1.43870200e+01        6.89888889e-06  22.0293  18.8279  19.0214  0.0000
0202-03-30_21:14:50.090000      5449.69        1.44177400e+01        7.22618755e-06  22.0137  18.8284  18.9885  0.0000
0202-03-30_21:14:50.438000      5450.04        1.44475500e+01        7.58515730e-06  22.0137  18.8284  18.9885  0.0000
0202-03-30_21:14:50.790000      5450.39        1.44769800e+01        7.95361042e-06  22.0137  18.8284  18.9885  0.0000
0202-03-30_21:14:51.150000      5450.74        1.45067700e+01        8.29944197e-06  22.0330  18.8274  19.0202  0.0000
0202-03-30_21:14:51.492000      5451.09        1.45364500e+01        8.65531379e-06  22.0330  18.8274  19.0202  0.0000
0202-03-30_21:14:51.850000      5451.45        1.45664800e+01        9.03448895e-06  22.0330  18.8274  19.0202  0.0000
0202-03-30_21:14:52.223000      5451.82        1.45961300e+01        9.44353702e-06  22.0192  18.8226  18.9932  0.0000
0202-03-30_21:14:52.570000      5452.17        1.46262100e+01        9.89813730e-06  22.0192  18.8226  18.9932  0.0000
0202-03-30_21:14:52.918000      5452.52        1.46559600e+01        1.04108718e-05  22.0192  18.8226  18.9932  0.0000
0202-03-30_21:14:53.266000      5452.87        1.46855800e+01        1.08804711e-05  22.0314  18.8377  19.0193  0.0000
0202-03-30_21:14:53.613000      5453.21        1.47154900e+01        1.13616600e-05  22.0314  18.8377  19.0193  0.0000
0202-03-30_21:14:53.965000      5453.56        1.47452900e+01        1.18783618e-05  22.0332  18.8300  19.0215  0.0000
0202-03-30_21:14:54.312000      5453.91        1.47747300e+01        1.24326835e-05  22.0332  18.8300  19.0215  0.0000
0202-03-30_21:14:54.668000      5454.27        1.48047100e+01        1.34588977e-05  22.0332  18.8300  19.0215  0.0000
0202-03-30_21:14:55.016000      5454.61        1.48343800e+01        1.36738337e-05  22.0218  18.8306  18.9896  0.0000
0202-03-30_21:14:55.363000      5454.96        1.48642800e+01        1.43523573e-05  22.0218  18.8306  18.9896  0.0000
0202-03-30_21:14:55.710000      5455.31        1.48941100e+01        1.50115440e-05  22.0218  18.8306  18.9896  0.0000
0202-03-30_21:14:56.060000      5455.66        1.49238800e+01        1.61035157e-05  22.0393  18.8397  19.0357  0.0000
0202-03-30_21:14:56.406000      5456.01        1.49538600e+01        1.64444508e-05  22.0393  18.8397  19.0357  0.0000
0202-03-30_21:14:56.766000      5456.36        1.49835100e+01        1.78598182e-05  22.0393  18.8397  19.0357  0.0000
0202-03-30_21:14:57.113000      5456.71        1.50136700e+01        1.82158757e-05  22.0313  18.8259  18.9975  0.0000
0202-03-30_21:14:57.460000      5457.06        1.50432800e+01        1.94281446e-05  22.0313  18.8259  18.9975  0.0000
0202-03-30_21:14:57.812000      5457.41        1.50732000e+01        2.00585120e-05  22.0313  18.8259  18.9975  0.0000
