Repository: shortlab/2025-devitre-PhD

# 2025-devitre-PhD
Data repository for Alexis Devitre's PhD thesis

File: chapter 6/data/tapes/ext_ffj51/Ic/degradation/step06/anneal/300k/720 min/Ic_2025-04-01_20-08-34267208_30k-anneal300k-720min-03T.txt
# Ic = 9.63 A, n = 18.39 , Tavg = 30.18 K, 30k-anneal300k-720min-03T
#datetime                        t_s     iHTS_A                vHTS_V                tHTS_K  tTAR_K  tHOL_K  tSPA_K
0202-04-01_20:08:19.280000      37418.41        8.65635500e-03       -5.23361667e-09  30.1830  28.2236  28.3956  0.0000
0202-04-01_20:08:19.630000      37418.75        3.10488700e-01       -4.61416667e-10  30.1812  28.2232  28.4026  0.0000
0202-04-01_20:08:19.990000      37419.11        6.08541900e-01       -1.28567167e-08  30.1812  28.2232  28.4026  0.0000
0202-04-01_20:08:20.390000      37419.51        9.06663800e-01       -1.49628167e-08  30.1812  28.2232  28.4026  0.0000
0202-04-01_20:08:20.746000      37419.87        1.20477800e+00       -5.11571167e-08  30.2134  28.2252  28.4150  0.0000
0202-04-01_20:08:21.094000      37420.22        1.50290800e+00       -2.69081667e-09  30.2134  28.2252  28.4150  0.0000
0202-04-01_20:08:21.445000      37420.57        1.80101000e+00       -1.29790167e-08  30.2134  28.2252  28.4150  0.0000
0202-04-01_20:08:21.793000      37420.92        2.09890400e+00       -1.77513167e-08  30.2279  28.2251  28.4393  0.0000
0202-04-01_20:08:22.137000      37421.26        2.39786900e+00       -1.50243167e-08  30.2279  28.2251  28.4393  0.0000
0202-04-01_20:08:22.484000      37421.61        2.69584000e+00       -2.01064167e-08  30.2086  28.2238  28.3871  0.0000
0202-04-01_20:08:22.844000      37421.97        2.99385000e+00       -1.89908167e-08  30.2086  28.2238  28.3871  0.0000
0202-04-01_20:08:23.190000      37422.32        3.29162100e+00       -2.07882167e-08  30.2086  28.2238  28.3871  0.0000
0202-04-01_20:08:23.547000      37422.67        3.58997700e+00       -2.30813167e-08  30.1886  28.2253  28.3830  0.0000
0202-04-01_20:08:23.906000      37423.03        3.88817600e+00       -2.84114167e-08  30.1886  28.2253  28.3830  0.0000
0202-04-01_20:08:24.254000      37423.38        4.18596400e+00       -2.06022167e-08  30.1886  28.2253  28.3830  0.0000
0202-04-01_20:08:24.600000      37423.73        4.48458600e+00       -1.72554167e-08  30.1880  28.2246  28.3947  0.0000
0202-04-01_20:08:24.960000      37424.09        4.78275000e+00       -2.43828167e-08  30.1880  28.2246  28.3947  0.0000
0202-04-01_20:08:25.330000      37424.45        5.08070200e+00       -2.38870167e-08  30.1880  28.2246  28.3947  0.0000
0202-04-01_20:08:25.754000      37424.88        5.37906400e+00       -2.97749167e-08  30.1677  28.2259  28.3876  0.0000
0202-04-01_20:08:26.117000      37425.24        5.67667200e+00       -3.33056167e-08  30.1677  28.2259  28.3876  0.0000
0202-04-01_20:08:26.470000      37425.59        5.97483400e+00       -3.23119167e-08  30.1897  28.2255  28.4079  0.0000
0202-04-01_20:08:26.816000      37425.94        6.27344100e+00       -3.58446167e-08  30.1897  28.2255  28.4079  0.0000
0202-04-01_20:08:27.164000      37426.29        6.57090400e+00       -3.59066167e-08  30.1897  28.2255  28.4079  0.0000
0202-04-01_20:08:27.510000      37426.64        6.86938300e+00       -4.71245167e-08  30.1834  28.2251  28.3928  0.0000
0202-04-01_20:08:27.870000      37427.00        7.16736900e+00       -6.16272167e-08  30.1834  28.2251  28.3928  0.0000
0202-04-01_20:08:28.220000      37427.34        7.46562400e+00       -4.08648167e-08  30.1834  28.2251  28.3928  0.0000
0202-04-01_20:08:28.562000      37427.69        7.76320300e+00       -3.70842167e-08  30.1676  28.2267  28.4037  0.0000
0202-04-01_20:08:28.920000      37428.05        8.06189700e+00       -2.85933167e-08  30.1676  28.2267  28.4037  0.0000
0202-04-01_20:08:29.277000      37428.40        8.35998500e+00       -3.43572167e-08  30.1676  28.2267  28.4037  0.0000
0202-04-01_20:08:29.640000      37428.77        8.65809000e+00       -1.68795167e-08  30.1850  28.2251  28.3960  0.0000
0202-04-01_20:08:29.992000      37429.12        8.95608100e+00        1.62783833e-08  30.1850  28.2251  28.3960  0.0000
0202-04-01_20:08:30.410000      37429.54        9.25449100e+00        5.02419833e-08  30.1850  28.2251  28.3960  0.0000
0202-04-01_20:08:30.760000      37429.89        9.55245000e+00        1.32671883e-07  30.1922  28.2266  28.3963  0.0000
0202-04-01_20:08:31.110000      37430.24        9.85061000e+00        2.52969983e-07  30.1922  28.2266  28.3963  0.0000
0202-04-01_20:08:31.465000      37430.59        1.01483400e+01        4.75964583e-07  30.1776  28.2270  28.3795  0.0000
0202-04-01_20:08:31.812000      37430.94        1.04465900e+01        8.29489283e-07  30.1776  28.2270  28.3795  0.0000
0202-04-01_20:08:32.160000      37431.28        1.07448700e+01        1.39250288e-06  30.1776  28.2270  28.3795  0.0000
0202-04-01_20:08:32.508000      37431.63        1.10429400e+01        2.76666548e-06  30.1874  28.2262  28.3926  0.0000
0202-04-01_20:08:32.860000      37431.98        1.13408600e+01        4.38619428e-06  30.1874  28.2262  28.3926  0.0000
0202-04-01_20:08:33.207000      37432.33        1.16394000e+01        6.75199173e-06  30.1874  28.2262  28.3926  0.0000
0202-04-01_20:08:33.555000      37432.68        1.19373600e+01        1.02649270e-05  30.1775  28.2288  28.4032  0.0000
0202-04-01_20:08:33.902000      37433.03        1.22355300e+01        1.54822999e-05  30.1775  28.2288  28.4032  0.0000
0202-04-01_20:08:34.246000      37433.37        1.25333800e+01        2.36255403e-05  30.1775  28.2288  28.4032  0.0000

File: chapter 6/data/tapes/ext_ffj51/Ic/degradation/step06/anneal/300k/720 min/Ic_2025-04-01_20-28-15178757_50k-anneal300k-720min-03T.txt
# Ic = 3.73 A, n = 14.98 , Tavg = 50.03 K, 50k-anneal300k-720min-03T
#datetime                        t_s     iHTS_A                vHTS_V                tHTS_K  tTAR_K  tHOL_K  tSPA_K
0202-04-01_20:27:56.758000      38595.88        9.26917800e-03       -7.35627692e-09  50.0208  48.8483  49.1943  0.0000
0202-04-01_20:27:57.113000      38596.24        1.12011100e-01       -6.62676923e-10  50.0208  48.8483  49.1943  0.0000
0202-04-01_20:27:57.480000      38596.60        2.11981800e-01        8.70322308e-09  50.0217  48.8475  49.1768  0.0000
0202-04-01_20:27:57.832000      38596.96        3.10889700e-01        8.02872308e-09  50.0217  48.8475  49.1768  0.0000
0202-04-01_20:27:58.180000      38597.30        4.10206200e-01       -6.41197692e-09  50.0217  48.8475  49.1768  0.0000
0202-04-01_20:27:58.527000      38597.65        5.09422900e-01       -9.57287692e-09  50.0436  48.8482  49.1905  0.0000
0202-04-01_20:27:58.875000      38598.00        6.09370600e-01       -1.44070769e-08  50.0436  48.8482  49.1905  0.0000
0202-04-01_20:27:59.230000      38598.36        7.08498300e-01        5.54962308e-09  50.0436  48.8482  49.1905  0.0000
0202-04-01_20:27:59.580000      38598.70        8.07508700e-01       -6.59787692e-09  50.0331  48.8489  49.1876  0.0000
0202-04-01_20:27:59.926000      38599.05        9.06728000e-01       -1.02545769e-08  50.0331  48.8489  49.1876  0.0000
0202-04-01_20:28:00.285000      38599.41        1.00654400e+00       -1.54606769e-08  50.0331  48.8489  49.1876  0.0000
0202-04-01_20:28:00.640000      38599.77        1.10544300e+00       -1.52127769e-08  50.0203  48.8486  49.1800  0.0000
0202-04-01_20:28:01             38600.13        1.20489300e+00       -5.04847692e-09  50.0203  48.8486  49.1800  0.0000
0202-04-01_20:28:01.380000      38600.50        1.30424800e+00       -6.28807692e-09  50.0203  48.8486  49.1800  0.0000
0202-04-01_20:28:01.746000      38600.87        1.40399800e+00       -1.16180769e-08  50.0270  48.8486  49.1816  0.0000
0202-04-01_20:28:02.094000      38601.22        1.50303200e+00       -1.19899769e-08  50.0270  48.8486  49.1816  0.0000
0202-04-01_20:28:02.457000      38601.58        1.60259600e+00       -1.62043769e-08  50.0270  48.8486  49.1816  0.0000
0202-04-01_20:28:02.800000      38601.93        1.70205600e+00       -1.78157769e-08  50.0342  48.8499  49.1794  0.0000
0202-04-01_20:28:03.150000      38602.28        1.80131700e+00       -2.11620769e-08  50.0342  48.8499  49.1794  0.0000
0202-04-01_20:28:03.500000      38602.62        1.90032300e+00       -2.50656769e-08  50.0328  48.8499  49.1758  0.0000
0202-04-01_20:28:03.848000      38602.97        2.00019900e+00       -2.27723769e-08  50.0328  48.8499  49.1758  0.0000
0202-04-01_20:28:04.203000      38603.33        2.09951900e+00       -2.25244769e-08  50.0328  48.8499  49.1758  0.0000
0202-04-01_20:28:04.550000      38603.68        2.19906300e+00       -1.90537769e-08  50.0349  48.8504  49.1786  0.0000
0202-04-01_20:28:04.900000      38604.03        2.29819000e+00       -3.31845769e-08  50.0349  48.8504  49.1786  0.0000
0202-04-01_20:28:05.246000      38604.37        2.39734200e+00       -3.21309769e-08  50.0349  48.8504  49.1786  0.0000
0202-04-01_20:28:05.594000      38604.72        2.49641500e+00       -3.20689769e-08  50.0480  48.8507  49.1888  0.0000
0202-04-01_20:28:05.940000      38605.07        2.59576200e+00       -3.34324769e-08  50.0480  48.8507  49.1888  0.0000
0202-04-01_20:28:06.290000      38605.42        2.69587700e+00       -3.84526769e-08  50.0480  48.8507  49.1888  0.0000
0202-04-01_20:28:06.637000      38605.76        2.79530700e+00       -4.42784769e-08  50.0334  48.8516  49.1944  0.0000
0202-04-01_20:28:06.984000      38606.11        2.89459200e+00       -5.46906769e-08  50.0334  48.8516  49.1944  0.0000
0202-04-01_20:28:07.390000      38606.52        2.99371200e+00       -3.99400769e-08  50.0334  48.8516  49.1944  0.0000
0202-04-01_20:28:07.746000      38606.87        3.09285100e+00       -3.60355769e-08  50.0479  48.8524  49.1953  0.0000
0202-04-01_20:28:08.094000      38607.22        3.19229200e+00       -3.37423769e-08  50.0479  48.8524  49.1953  0.0000
0202-04-01_20:28:08.440000      38607.57        3.29166800e+00       -2.27723769e-08  50.0321  48.8520  49.1954  0.0000
0202-04-01_20:28:08.790000      38607.92        3.39123300e+00       -6.53437692e-09  50.0321  48.8520  49.1954  0.0000
0202-04-01_20:28:09.137000      38608.26        3.49049000e+00        1.49676231e-08  50.0321  48.8520  49.1954  0.0000
0202-04-01_20:28:09.496000      38608.62        3.59001500e+00        5.17779231e-08  50.0250  48.8525  49.1862  0.0000
0202-04-01_20:28:09.844000      38608.97        3.68907900e+00        1.03343023e-07  50.0250  48.8525  49.1862  0.0000
0202-04-01_20:28:10.190000      38609.32        3.78830700e+00        1.85215023e-07  50.0250  48.8525  49.1862  0.0000
0202-04-01_20:28:10.540000      38609.66        3.88762600e+00        3.19148023e-07  50.0220  48.8525  49.1894  0.0000
0202-04-01_20:28:10.887000      38610.01        3.98710800e+00        5.07930923e-07  50.0220  48.8525  49.1894  0.0000
0202-04-01_20:28:11.246000      38610.37        4.08699000e+00        7.73317723e-07  50.0220  48.8525  49.1894  0.0000
0202-04-01_20:28:11.594000      38610.72        4.18599500e+00        1.08562142e-06  50.0193  48.8522  49.1722  0.0000
0202-04-01_20:28:11.940000      38611.07        4.28548100e+00        1.61118902e-06  50.0193  48.8522  49.1722  0.0000
0202-04-01_20:28:12.290000      38611.41        4.38473400e+00        2.27124732e-06  50.0193  48.8522  49.1722  0.0000
0202-04-01_20:28:12.637000      38611.76        4.48406200e+00        3.61981162e-06  50.0274  48.8525  49.1885  0.0000
0202-04-01_20:28:12.980000      38612.11        4.58305400e+00        4.91966172e-06  50.0274  48.8525  49.1885  0.0000
0202-04-01_20:28:13.370000      38612.50        4.68302700e+00        6.62193042e-06  50.0274  48.8525  49.1885  0.0000
0202-04-01_20:28:13.766000      38612.89        4.78223600e+00        8.66606612e-06  50.0354  48.8532  49.1938  0.0000
0202-04-01_20:28:14.113000      38613.24        4.88167100e+00        1.14989249e-05  50.0354  48.8532  49.1938  0.0000
0202-04-01_20:28:14.470000      38613.59        4.98085100e+00        1.49711417e-05  50.0252  48.8537  49.1820  0.0000
0202-04-01_20:28:14.816000      38613.94        5.08042000e+00        1.91837439e-05  50.0252  48.8537  49.1820  0.0000
0202-04-01_20:28:15.164000      38614.29        5.18005200e+00        2.45635918e-05  50.0252  48.8537  49.1820  0.0000

File: chapter 6/data/tapes/ext_ffj51/Ic/degradation/step06/anneal/300k/720 min/Ic_2025-04-01_20-29-46621325_50k-anneal300k-720min-03T.txt
# Ic = 3.71 A, n = 14.77 , Tavg = 50.04 K, 50k-anneal300k-720min-03T
#datetime                        t_s     iHTS_A                vHTS_V                tHTS_K  tTAR_K  tHOL_K  tSPA_K
0202-04-01_20:29:28.227000      38687.35        8.70117600e-03       -5.43846667e-09  50.0524  48.8626  49.1933  0.0000
0202-04-01_20:29:28.586000      38687.71        1.12207600e-01       -4.13696667e-09  50.0457  48.8618  49.1981  0.0000
0202-04-01_20:29:28.934000      38688.06        2.11574100e-01        9.12613333e-09  50.0457  48.8618  49.1981  0.0000
0202-04-01_20:29:29.285000      38688.41        3.11201900e-01        1.10474333e-08  50.0457  48.8618  49.1981  0.0000
0202-04-01_20:29:29.633000      38688.76        4.10277800e-01        1.95383333e-08  50.0560  48.8625  49.1980  0.0000
0202-04-01_20:29:29.980000      38689.11        5.09803100e-01        2.16456333e-08  50.0560  48.8625  49.1980  0.0000
0202-04-01_20:29:30.390000      38689.52        6.08497300e-01       -3.51946667e-09  50.0560  48.8625  49.1980  0.0000
0202-04-01_20:29:30.742000      38689.87        7.08563200e-01        9.10833333e-09  50.0467  48.8622  49.1985  0.0000
0202-04-01_20:29:31.090000      38690.22        8.07619500e-01        4.80257333e-08  50.0467  48.8622  49.1985  0.0000
0202-04-01_20:29:31.445000      38690.57        9.07153800e-01        2.65195333e-08  50.0467  48.8622  49.1985  0.0000
0202-04-01_20:29:31.800000      38690.92        1.00607900e+00       -4.34529667e-08  50.0442  48.8630  49.1967  0.0000
0202-04-01_20:29:32.150000      38691.27        1.10570600e+00       -1.01090667e-08  50.0442  48.8630  49.1967  0.0000
0202-04-01_20:29:32.496000      38691.62        1.20492900e+00       -1.01090667e-08  50.0509  48.8629  49.2011  0.0000
0202-04-01_20:29:32.844000      38691.97        1.30482700e+00       -1.70505667e-08  50.0509  48.8629  49.2011  0.0000
0202-04-01_20:29:33.190000      38692.31        1.40372900e+00       -1.46954667e-08  50.0509  48.8629  49.2011  0.0000
0202-04-01_20:29:33.540000      38692.66        1.50329900e+00       -1.03569667e-08  50.0479  48.8633  49.1994  0.0000
0202-04-01_20:29:33.887000      38693.01        1.60248300e+00       -1.51292667e-08  50.0479  48.8633  49.1994  0.0000
0202-04-01_20:29:34.234000      38693.36        1.70178800e+00       -1.65547667e-08  50.0479  48.8633  49.1994  0.0000
0202-04-01_20:29:34.582000      38693.71        1.80151200e+00       -2.54175667e-08  50.0457  48.8637  49.1998  0.0000
0202-04-01_20:29:34.930000      38694.06        1.90085800e+00       -2.85783667e-08  50.0457  48.8637  49.1998  0.0000
0202-04-01_20:29:35.277000      38694.40        2.00027100e+00       -3.47141667e-08  50.0457  48.8637  49.1998  0.0000
0202-04-01_20:29:35.637000      38694.76        2.09945500e+00       -3.21730667e-08  50.0492  48.8630  49.2000  0.0000
0202-04-01_20:29:35.984000      38695.11        2.19882900e+00       -2.62232667e-08  50.0492  48.8630  49.2000  0.0000
0202-04-01_20:29:36.370000      38695.50        2.29797000e+00       -3.27301667e-08  50.0492  48.8630  49.2000  0.0000
0202-04-01_20:29:36.750000      38695.87        2.39730200e+00       -4.20249667e-08  50.0450  48.8631  49.2004  0.0000
0202-04-01_20:29:37.098000      38696.22        2.49692900e+00       -4.22729667e-08  50.0450  48.8631  49.2004  0.0000
0202-04-01_20:29:37.445000      38696.57        2.59620800e+00       -4.04135667e-08  50.0450  48.8631  49.2004  0.0000
0202-04-01_20:29:37.793000      38696.92        2.69563500e+00       -4.45660667e-08  50.0538  48.8629  49.1969  0.0000
0202-04-01_20:29:38.140000      38697.27        2.79496400e+00       -4.01656667e-08  50.0538  48.8629  49.1969  0.0000
0202-04-01_20:29:38.490000      38697.61        2.89441000e+00       -3.45877667e-08  50.0548  48.8639  49.1962  0.0000
0202-04-01_20:29:38.836000      38697.96        2.99377200e+00       -3.65090667e-08  50.0548  48.8639  49.1962  0.0000
0202-04-01_20:29:39.184000      38698.31        3.09338700e+00       -3.63230667e-08  50.0548  48.8639  49.1962  0.0000
0202-04-01_20:29:39.535000      38698.66        3.19272300e+00       -2.81420667e-08  50.0613  48.8650  49.2079  0.0000
0202-04-01_20:29:39.883000      38699.01        3.29193600e+00       -1.63043667e-08  50.0613  48.8650  49.2079  0.0000
0202-04-01_20:29:40.230000      38699.35        3.39104300e+00       -3.04126667e-09  50.0613  48.8650  49.2079  0.0000
0202-04-01_20:29:40.580000      38699.70        3.49046700e+00        2.29273333e-08  50.0508  48.8652  49.2056  0.0000
0202-04-01_20:29:40.934000      38700.06        3.59042600e+00        6.35225333e-08  50.0508  48.8652  49.2056  0.0000
0202-04-01_20:29:41.285000      38700.41        3.68960100e+00        1.20727633e-07  50.0508  48.8652  49.2056  0.0000
0202-04-01_20:29:41.633000      38700.76        3.78890700e+00        2.04892933e-07  50.0604  48.8652  49.2067  0.0000
0202-04-01_20:29:41.980000      38701.10        3.88806900e+00        3.37648533e-07  50.0604  48.8652  49.2067  0.0000
0202-04-01_20:29:42.350000      38701.48        3.98752800e+00        5.23829833e-07  50.0604  48.8652  49.2067  0.0000
0202-04-01_20:29:42.750000      38701.87        4.08725900e+00        8.04588733e-07  50.0318  48.8642  49.2096  0.0000
0202-04-01_20:29:43.098000      38702.22        4.18657900e+00        1.17806443e-06  50.0318  48.8642  49.2096  0.0000
0202-04-01_20:29:43.453000      38702.58        4.28574600e+00        1.66613633e-06  50.0318  48.8642  49.2096  0.0000
0202-04-01_20:29:43.800000      38702.93        4.38522400e+00        2.32638143e-06  50.0372  48.8641  49.1983  0.0000
0202-04-01_20:29:44.150000      38703.27        4.48438600e+00        3.73574723e-06  50.0372  48.8641  49.1983  0.0000
0202-04-01_20:29:44.496000      38703.62        4.58411300e+00        5.03138443e-06  50.0441  48.8636  49.1942  0.0000
0202-04-01_20:29:44.850000      38703.98        4.68280200e+00        6.67843343e-06  50.0441  48.8636  49.1942  0.0000
0202-04-01_20:29:45.207000      38704.33        4.78253400e+00        8.93453423e-06  50.0441  48.8636  49.1942  0.0000
0202-04-01_20:29:45.555000      38704.68        4.88166200e+00        1.16715176e-05  50.0443  48.8638  49.1960  0.0000
0202-04-01_20:29:45.910000      38705.04        4.98117000e+00        1.51760289e-05  50.0443  48.8638  49.1960  0.0000
0202-04-01_20:29:46.258000      38705.38        5.08070000e+00        1.94391467e-05  50.0443  48.8638  49.1960  0.0000
0202-04-01_20:29:46.605000      38705.73        5.17987600e+00        2.48871156e-05  50.0432  48.8639  49.1935  0.0000

File: chapter 6/data/tapes/ext_ffj51/Ic/degradation/step06/anneal/300k/720 min/Ic_2025-04-01_20-39-09512140_60k-anneal300k-720min-03T.txt
# Ic = 1.82 A, n = 13.48 , Tavg = 59.94 K, 60k-anneal300k-720min-03T
#datetime                        t_s     iHTS_A                vHTS_V                tHTS_K  tTAR_K  tHOL_K  tSPA_K
0202-04-01_20:39:00.273000      39259.40        8.75246800e-03       -2.15016786e-08  59.9873  58.8129  59.2979  0.0000
0202-04-01_20:39:00.637000      39259.76        1.11937500e-01       -2.02001786e-08  59.9592  58.8136  59.2566  0.0000
0202-04-01_20:39:00.984000      39260.11        2.11642600e-01       -1.01598786e-08  59.9592  58.8136  59.2566  0.0000
0202-04-01_20:39:01.348000      39260.47        3.10828200e-01       -3.09842786e-08  59.9592  58.8136  59.2566  0.0000
0202-04-01_20:39:01.740000      39260.86        4.09988000e-01       -2.94967786e-08  59.9569  58.8144  59.2755  0.0000
0202-04-01_20:39:02.094000      39261.22        5.09808900e-01       -2.36709786e-08  59.9569  58.8144  59.2755  0.0000
0202-04-01_20:39:02.445000      39261.57        6.08399400e-01       -1.80929786e-08  59.9569  58.8144  59.2755  0.0000
0202-04-01_20:39:02.793000      39261.92        7.07945800e-01       -4.38135786e-08  59.9731  58.8148  59.2691  0.0000
0202-04-01_20:39:03.140000      39262.27        8.07616800e-01       -4.78420786e-08  59.9731  58.8148  59.2691  0.0000
0202-04-01_20:39:03.490000      39262.61        9.07047000e-01       -5.44736786e-08  59.9666  58.8152  59.2794  0.0000
0202-04-01_20:39:03.836000      39262.96        1.00626100e+00       -4.80899786e-08  59.9666  58.8152  59.2794  0.0000
0202-04-01_20:39:04.184000      39263.31        1.10596000e+00       -5.10029786e-08  59.9666  58.8152  59.2794  0.0000
0202-04-01_20:39:04.530000      39263.66        1.20490000e+00       -4.82139786e-08  60.0049  58.8162  59.2883  0.0000
0202-04-01_20:39:04.880000      39264.00        1.30442400e+00       -5.13128786e-08  60.0049  58.8162  59.2883  0.0000
0202-04-01_20:39:05.227000      39264.35        1.40369100e+00       -5.31721786e-08  60.0049  58.8162  59.2883  0.0000
0202-04-01_20:39:05.574000      39264.70        1.50348400e+00       -5.13747786e-08  59.9654  58.8173  59.2874  0.0000
0202-04-01_20:39:05.934000      39265.06        1.60252600e+00       -2.93728786e-08  59.9654  58.8173  59.2874  0.0000
0202-04-01_20:39:06.280000      39265.41        1.70223000e+00        9.85882143e-09  59.9654  58.8173  59.2874  0.0000
0202-04-01_20:39:06.630000      39265.75        1.80117700e+00        9.12970214e-08  59.9623  58.8176  59.2936  0.0000
0202-04-01_20:39:06.977000      39266.10        1.90083200e+00        2.77477021e-07  59.9623  58.8176  59.2936  0.0000
0202-04-01_20:39:07.336000      39266.46        2.00010000e+00        6.16059321e-07  59.9623  58.8176  59.2936  0.0000
0202-04-01_20:39:07.720000      39266.84        2.09942200e+00        1.25157502e-06  59.9726  58.8190  59.2972  0.0000
0202-04-01_20:39:08.080000      39267.20        2.19857500e+00        3.04929002e-06  59.9726  58.8190  59.2972  0.0000
0202-04-01_20:39:08.438000      39267.56        2.29801800e+00        5.22587262e-06  59.9726  58.8190  59.2972  0.0000
0202-04-01_20:39:08.790000      39267.92        2.39722900e+00        8.73484421e-06  59.9380  58.8182  59.2808  0.0000
0202-04-01_20:39:09.137000      39268.26        2.49672600e+00        1.36846033e-05  59.9380  58.8182  59.2808  0.0000
0202-04-01_20:39:09.496000      39268.62        2.59606900e+00        2.09414266e-05  59.9436  58.8191  59.2626  0.0000

File: chapter 6/data/tapes/ext_ffj51/Ic/degradation/step06/anneal/300k/720 min/Ic_2025-04-02_02-38-45894899_ffj51-30p3e19pm2-anneal300k-720min-03T-22k-setup.txt
# Ic = 13.39 A, n = 22.70 , Tavg = 22.02 K, ffj51-30p3e19pm2-anneal300k-720min-03T-22k-setup
#datetime                        t_s     iHTS_A                vHTS_V                tHTS_K  tTAR_K  tHOL_K  tSPA_K
0202-04-02_02:37:47.440000      60786.57        8.23227100e-03       -6.58790000e-09  21.9899  19.0996  19.2974  0.0000
0202-04-02_02:37:47.810000      60786.93        1.11663500e-01       -9.37690000e-09  21.9874  19.0930  19.2605  0.0000
0202-04-02_02:37:48.156000      60787.28        2.11012900e-01       -4.35670000e-09  21.9874  19.0930  19.2605  0.0000
0202-04-02_02:37:48.508000      60787.63        3.10370500e-01        1.03540000e-09  21.9792  19.1061  19.3012  0.0000
0202-04-02_02:37:48.855000      60787.98        4.09435000e-01        1.84110000e-09  21.9792  19.1061  19.3012  0.0000
0202-04-02_02:37:49.207000      60788.33        5.08952100e-01        8.49100000e-10  21.9792  19.1061  19.3012  0.0000
0202-04-02_02:37:49.562000      60788.69        6.08178400e-01       -4.54330000e-09  21.9856  19.0916  19.2693  0.0000
0202-04-02_02:37:49.910000      60789.04        7.07582700e-01       -2.51820000e-08  21.9856  19.0916  19.2693  0.0000
0202-04-02_02:37:50.258000      60789.38        8.06946900e-01        1.69630000e-08  21.9856  19.0916  19.2693  0.0000
0202-04-02_02:37:50.610000      60789.73        9.06222300e-01       -1.56840000e-09  21.9931  19.1062  19.2999  0.0000
0202-04-02_02:37:50.957000      60790.08        1.00559200e+00       -2.86990000e-09  21.9931  19.1062  19.2999  0.0000
0202-04-02_02:37:51.316000      60790.44        1.10499100e+00       -3.24180000e-09  21.9931  19.1062  19.2999  0.0000
0202-04-02_02:37:51.750000      60790.88        1.20437000e+00       -1.05552000e-08  22.0056  19.1006  19.3090  0.0000
0202-04-02_02:37:52.100000      60791.23        1.30361400e+00       -5.16310000e-09  22.0056  19.1006  19.3090  0.0000
0202-04-02_02:37:52.465000      60791.59        1.40312800e+00       -5.53500000e-09  21.9713  19.0946  19.2708  0.0000
0202-04-02_02:37:52.812000      60791.94        1.50255700e+00       -9.93540000e-09  21.9713  19.0946  19.2708  0.0000
0202-04-02_02:37:53.160000      60792.29        1.60178200e+00       -1.78686000e-08  21.9713  19.0946  19.2708  0.0000
0202-04-02_02:37:53.508000      60792.63        1.70096000e+00       -1.62572000e-08  21.9985  19.1075  19.3065  0.0000
0202-04-02_02:37:53.855000      60792.98        1.80057800e+00       -9.37760000e-09  21.9985  19.1075  19.3065  0.0000
0202-04-02_02:37:54.203000      60793.33        1.89992900e+00       -1.19187000e-08  21.9985  19.1075  19.3065  0.0000
0202-04-02_02:37:54.560000      60793.68        1.99935500e+00       -8.94380000e-09  21.9825  19.0932  19.2751  0.0000
0202-04-02_02:37:54.906000      60794.03        2.09873100e+00       -1.13006000e-08  21.9825  19.0932  19.2751  0.0000
0202-04-02_02:37:55.254000      60794.38        2.19815300e+00       -1.24213000e-08  21.9825  19.0932  19.2751  0.0000
0202-04-02_02:37:55.600000      60794.73        2.29757000e+00       -1.14933000e-08  21.9952  19.1070  19.2975  0.0000
0202-04-02_02:37:55.950000      60795.08        2.39676400e+00       -4.98560000e-09  21.9952  19.1070  19.2975  0.0000
0202-04-02_02:37:56.310000      60795.43        2.49619200e+00       -9.81990000e-09  21.9952  19.1070  19.2975  0.0000
0202-04-02_02:37:56.703000      60795.83        2.59539600e+00        2.45170000e-09  21.9908  19.1005  19.2943  0.0000
0202-04-02_02:37:57.055000      60796.18        2.69472300e+00        8.27770000e-09  21.9908  19.1005  19.2943  0.0000
0202-04-02_02:37:57.420000      60796.55        2.79417000e+00        2.45170000e-09  21.9908  19.1005  19.2943  0.0000
0202-04-02_02:37:57.790000      60796.91        2.89357700e+00       -2.38260000e-09  21.9765  19.0943  19.2601  0.0000
0202-04-02_02:37:58.137000      60797.26        2.99304100e+00        3.19550000e-09  21.9765  19.0943  19.2601  0.0000
0202-04-02_02:37:58.484000      60797.61        3.09242000e+00        5.11680000e-09  21.9923  19.1076  19.2986  0.0000
0202-04-02_02:37:58.832000      60797.96        3.19194000e+00        6.85220000e-09  21.9923  19.1076  19.2986  0.0000
0202-04-02_02:37:59.180000      60798.31        3.29084100e+00        1.76363000e-08  21.9923  19.1076  19.2986  0.0000
0202-04-02_02:37:59.540000      60798.66        3.39021100e+00        1.59010000e-08  21.9984  19.0939  19.2946  0.0000
0202-04-02_02:37:59.887000      60799.01        3.49003200e+00        1.49093000e-08  21.9984  19.0939  19.2946  0.0000
0202-04-02_02:38:00.234000      60799.36        3.58929200e+00        9.76510000e-09  21.9984  19.0939  19.2946  0.0000
0202-04-02_02:38:00.586000      60799.71        3.68876700e+00        8.27770000e-09  21.9841  19.1032  19.2806  0.0000
0202-04-02_02:38:00.934000      60800.06        3.78790100e+00        1.81936000e-08  21.9841  19.1032  19.2806  0.0000
0202-04-02_02:38:01.290000      60800.42        3.88714300e+00        1.34208000e-08  21.9841  19.1032  19.2806  0.0000
0202-04-02_02:38:01.640000      60800.76        3.98660500e+00        1.22432000e-08  21.9819  19.0924  19.2715  0.0000
0202-04-02_02:38:01.990000      60801.11        4.08609300e+00        1.51562000e-08  21.9819  19.0924  19.2715  0.0000
0202-04-02_02:38:02.360000      60801.48        4.18536200e+00        1.37307000e-08  21.9819  19.0924  19.2715  0.0000
0202-04-02_02:38:02.746000      60801.87        4.28480000e+00        1.05698000e-08  21.9702  19.0947  19.2560  0.0000
0202-04-02_02:38:03.094000      60802.22        4.38409700e+00        7.22300000e-09  21.9702  19.0947  19.2560  0.0000
0202-04-02_02:38:03.457000      60802.58        4.48358100e+00        6.91310000e-09  21.9963  19.1076  19.2998  0.0000
0202-04-02_02:38:03.812000      60802.94        4.58289500e+00        1.25531000e-08  21.9963  19.1076  19.2998  0.0000
0202-04-02_02:38:04.156000      60803.28        4.68217900e+00        1.53421000e-08  21.9963  19.1076  19.2998  0.0000
0202-04-02_02:38:04.516000      60803.64        4.78166300e+00        2.02384000e-08  21.9818  19.0936  19.2730  0.0000
0202-04-02_02:38:04.863000      60803.99        4.88052000e+00        2.12300000e-08  21.9818  19.0936  19.2730  0.0000
0202-04-02_02:38:05.215000      60804.34        4.98024900e+00        2.07962000e-08  21.9818  19.0936  19.2730  0.0000
0202-04-02_02:38:05.562000      60804.69        5.07929400e+00        1.83791000e-08  21.9758  19.1027  19.2681  0.0000
0202-04-02_02:38:05.910000      60805.03        5.17909600e+00        2.53826000e-08  21.9758  19.1027  19.2681  0.0000
0202-04-02_02:38:06.260000      60805.39        5.27790700e+00        2.76138000e-08  21.9758  19.1027  19.2681  0.0000
0202-04-02_02:38:06.610000      60805.74        5.37714800e+00        2.91639000e-08  21.9769  19.0917  19.2740  0.0000
0202-04-02_02:38:06.957000      60806.08        5.47644200e+00        2.28443000e-08  21.9769  19.0917  19.2740  0.0000
0202-04-02_02:38:07.310000      60806.44        5.57591300e+00        1.84446000e-08  21.9769  19.0917  19.2740  0.0000
0202-04-02_02:38:07.660000      60806.79        5.67534500e+00        2.26591000e-08  21.9892  19.0934  19.2612  0.0000
0202-04-02_02:38:08.008000      60807.13        5.77507700e+00        2.43945000e-08  21.9892  19.0934  19.2612  0.0000
0202-04-02_02:38:08.390000      60807.51        5.87517800e+00        2.63778000e-08  21.9892  19.0934  19.2612  0.0000
0202-04-02_02:38:08.770000      60807.89        5.97334600e+00        2.16055000e-08  21.9817  19.1063  19.2985  0.0000
0202-04-02_02:38:09.117000      60808.24        6.07344600e+00        2.21633000e-08  21.9817  19.1063  19.2985  0.0000
0202-04-02_02:38:09.477000      60808.60        6.17213000e+00        3.07162000e-08  21.9967  19.0923  19.2739  0.0000
0202-04-02_02:38:09.832000      60808.96        6.27171800e+00        3.22037000e-08  21.9967  19.0923  19.2739  0.0000
0202-04-02_02:38:10.180000      60809.31        6.37080900e+00        3.93312000e-08  21.9967  19.0923  19.2739  0.0000
0202-04-02_02:38:10.527000      60809.65        6.47053000e+00        3.93312000e-08  21.9800  19.1018  19.2748  0.0000
0202-04-02_02:38:10.875000      60810.00        6.56998900e+00        2.95386000e-08  21.9800  19.1018  19.2748  0.0000
0202-04-02_02:38:11.234000      60810.36        6.66891900e+00        2.09857000e-08  21.9800  19.1018  19.2748  0.0000
0202-04-02_02:38:11.582000      60810.71        6.76825200e+00        2.03039000e-08  21.9890  19.1013  19.3003  0.0000
0202-04-02_02:38:11.930000      60811.06        6.86752300e+00        1.70811000e-08  21.9890  19.1013  19.3003  0.0000
0202-04-02_02:38:12.277000      60811.40        6.96726600e+00        1.55936000e-08  21.9890  19.1013  19.3003  0.0000
0202-04-02_02:38:12.630000      60811.75        7.06582700e+00        1.88201000e-08  21.9833  19.1048  19.2683  0.0000
0202-04-02_02:38:12.984000      60812.11        7.16529900e+00        1.36176000e-08  21.9833  19.1048  19.2683  0.0000
0202-04-02_02:38:13.350000      60812.48        7.26448800e+00        7.35780000e-09  21.9833  19.1048  19.2683  0.0000
0202-04-02_02:38:13.730000      60812.86        7.36401100e+00        1.76462000e-08  21.9854  19.1075  19.2993  0.0000
0202-04-02_02:38:14.080000      60813.20        7.46314700e+00        2.06831000e-08  21.9854  19.1075  19.2993  0.0000
0202-04-02_02:38:14.440000      60813.57        7.56256100e+00        1.23781000e-08  21.9864  19.0937  19.2785  0.0000
0202-04-02_02:38:14.797000      60813.92        7.66186400e+00        6.86200000e-09  21.9864  19.0937  19.2785  0.0000
0202-04-02_02:38:15.152000      60814.28        7.76189900e+00        1.19442000e-08  21.9864  19.0937  19.2785  0.0000
0202-04-02_02:38:15.510000      60814.64        7.86065400e+00        1.72743000e-08  21.9838  19.1028  19.2699  0.0000
0202-04-02_02:38:15.860000      60814.98        7.96072800e+00        1.29978000e-08  21.9838  19.1028  19.2699  0.0000
0202-04-02_02:38:16.215000      60815.34        8.05976800e+00        5.43650000e-09  21.9838  19.1028  19.2699  0.0000
0202-04-02_02:38:16.562000      60815.69        8.15908800e+00        2.07451000e-08  22.0018  19.1022  19.3001  0.0000
0202-04-02_02:38:16.914000      60816.04        8.25828500e+00        1.08906000e-08  22.0018  19.1022  19.3001  0.0000
0202-04-02_02:38:17.258000      60816.39        8.35809700e+00        1.34600000e-09  22.0018  19.1022  19.3001  0.0000
0202-04-02_02:38:17.610000      60816.73        8.45703400e+00        7.66770000e-09  21.9758  19.1049  19.2770  0.0000
0202-04-02_02:38:17.965000      60817.09        8.55672600e+00        5.00270000e-09  21.9758  19.1049  19.2770  0.0000
0202-04-02_02:38:18.312000      60817.44        8.65558800e+00       -1.57000000e-11  21.9758  19.1049  19.2770  0.0000
0202-04-02_02:38:18.664000      60817.79        8.75498400e+00       -7.01380000e-09  22.0051  19.1082  19.2938  0.0000
0202-04-02_02:38:19.010000      60818.14        8.85408400e+00       -3.72720000e-09  22.0051  19.1082  19.2938  0.0000
0202-04-02_02:38:19.375000      60818.50        8.95386500e+00        9.83100000e-10  22.0051  19.1082  19.2938  0.0000
0202-04-02_02:38:19.754000      60818.88        9.05300000e+00        5.49300000e-10  21.9920  19.0941  19.2851  0.0000
0202-04-02_02:38:20.113000      60819.24        9.15225000e+00       -1.57509000e-08  21.9920  19.0941  19.2851  0.0000
0202-04-02_02:38:20.460000      60819.59        9.25179800e+00       -1.35197000e-08  21.9807  19.1030  19.2739  0.0000
0202-04-02_02:38:20.810000      60819.93        9.35134300e+00       -7.38390000e-09  21.9807  19.1030  19.2739  0.0000
0202-04-02_02:38:21.156000      60820.28        9.45066200e+00       -4.71880000e-09  21.9807  19.1030  19.2739  0.0000
0202-04-02_02:38:21.508000      60820.63        9.55022500e+00       -7.01200000e-09  21.9989  19.1017  19.2892  0.0000
0202-04-02_02:38:21.855000      60820.98        9.64940600e+00       -1.18463000e-08  21.9989  19.1017  19.2892  0.0000
0202-04-02_02:38:22.200000      60821.33        9.74854800e+00       -1.79821000e-08  21.9989  19.1017  19.2892  0.0000
0202-04-02_02:38:22.550000      60821.68        9.84794500e+00       -1.48213000e-08  21.9698  19.0944  19.2573  0.0000
0202-04-02_02:38:22.900000      60822.02        9.94699000e+00       -2.02133000e-08  21.9698  19.0944  19.2573  0.0000
0202-04-02_02:38:23.254000      60822.38        1.00467800e+01       -2.84564000e-08  21.9698  19.0944  19.2573  0.0000
0202-04-02_02:38:23.600000      60822.73        1.01457300e+01       -2.29404000e-08  21.9989  19.0998  19.3014  0.0000
0202-04-02_02:38:23.957000      60823.08        1.02455600e+01       -2.72168000e-08  21.9989  19.0998  19.3014  0.0000
0202-04-02_02:38:24.305000      60823.43        1.03445000e+01       -2.71537000e-08  21.9989  19.0998  19.3014  0.0000
0202-04-02_02:38:24.656000      60823.78        1.04435500e+01       -2.57884000e-08  21.9979  19.0949  19.2876  0.0000
0202-04-02_02:38:25.004000      60824.13        1.05431800e+01       -2.53546000e-08  21.9979  19.0949  19.2876  0.0000
0202-04-02_02:38:25.390000      60824.52        1.06427600e+01       -2.52926000e-08  21.9979  19.0949  19.2876  0.0000
0202-04-02_02:38:25.758000      60824.88        1.07424200e+01       -2.55405000e-08  21.9794  19.1039  19.2812  0.0000
0202-04-02_02:38:26.110000      60825.23        1.08409800e+01       -2.38051000e-08  21.9794  19.1039  19.2812  0.0000
0202-04-02_02:38:26.460000      60825.59        1.09410000e+01       -2.20697000e-08  22.0043  19.1028  19.3041  0.0000
0202-04-02_02:38:26.810000      60825.93        1.10408600e+01       -1.44465000e-08  22.0043  19.1028  19.3041  0.0000
0202-04-02_02:38:27.156000      60826.28        1.11397200e+01       -1.84750000e-08  22.0043  19.1028  19.3041  0.0000
0202-04-02_02:38:27.504000      60826.63        1.12379200e+01       -2.50447000e-08  21.9772  19.0950  19.2565  0.0000
0202-04-02_02:38:27.855000      60826.98        1.13381000e+01       -3.29779000e-08  21.9772  19.0950  19.2565  0.0000
0202-04-02_02:38:28.203000      60827.33        1.14377100e+01       -2.80816000e-08  21.9772  19.0950  19.2565  0.0000
0202-04-02_02:38:28.550000      60827.68        1.15368100e+01       -2.77717000e-08  22.0006  19.1087  19.2971  0.0000
0202-04-02_02:38:28.900000      60828.03        1.16364000e+01       -2.72759000e-08  22.0006  19.1087  19.2971  0.0000
0202-04-02_02:38:29.250000      60828.38        1.17354600e+01       -3.16143000e-08  22.0006  19.1087  19.2971  0.0000
0202-04-02_02:38:29.610000      60828.73        1.18349500e+01       -2.32473000e-08  21.9776  19.0966  19.2606  0.0000
0202-04-02_02:38:29.953000      60829.08        1.19342300e+01       -1.29590000e-08  21.9776  19.0966  19.2606  0.0000
0202-04-02_02:38:30.312000      60829.44        1.20335600e+01       -1.04265000e-08  21.9776  19.0966  19.2606  0.0000
0202-04-02_02:38:30.670000      60829.80        1.21327500e+01       -1.37790000e-08  21.9872  19.1035  19.2682  0.0000
0202-04-02_02:38:31.016000      60830.14        1.22320900e+01       -2.06520000e-09  21.9872  19.1035  19.2682  0.0000
0202-04-02_02:38:31.410000      60830.54        1.23310300e+01        2.58320000e-09  21.9872  19.1035  19.2682  0.0000
0202-04-02_02:38:31.773000      60830.90        1.24313200e+01        3.07900000e-09  22.0086  19.1033  19.3140  0.0000
0202-04-02_02:38:32.120000      60831.25        1.25298900e+01        1.04544000e-08  22.0086  19.1033  19.3140  0.0000
0202-04-02_02:38:32.470000      60831.60        1.26287100e+01        2.19203000e-08  21.9897  19.0971  19.2733  0.0000
0202-04-02_02:38:32.816000      60831.94        1.27288800e+01        2.76223000e-08  21.9897  19.0971  19.2733  0.0000
0202-04-02_02:38:33.164000      60832.29        1.28285300e+01        5.27854000e-08  21.9897  19.0971  19.2733  0.0000
0202-04-02_02:38:33.510000      60832.64        1.29276500e+01        5.61942000e-08  22.0009  19.1116  19.3060  0.0000
0202-04-02_02:38:33.863000      60832.99        1.30263900e+01        7.91880000e-08  22.0009  19.1116  19.3060  0.0000
0202-04-02_02:38:34.207000      60833.33        1.31262100e+01        1.04660900e-07  22.0009  19.1116  19.3060  0.0000
0202-04-02_02:38:34.560000      60833.68        1.32255300e+01        1.34844200e-07  21.9975  19.0974  19.2812  0.0000
0202-04-02_02:38:34.910000      60834.03        1.33246700e+01        1.60503100e-07  21.9975  19.0974  19.2812  0.0000
0202-04-02_02:38:35.266000      60834.39        1.34238900e+01        1.90128600e-07  21.9975  19.0974  19.2812  0.0000
0202-04-02_02:38:35.613000      60834.74        1.35235600e+01        2.39401100e-07  22.0041  19.1112  19.2951  0.0000
0202-04-02_02:38:35.960000      60835.09        1.36230100e+01        2.85572500e-07  22.0041  19.1112  19.2951  0.0000
0202-04-02_02:38:36.312000      60835.44        1.37221300e+01        3.38807200e-07  22.0041  19.1112  19.2951  0.0000
0202-04-02_02:38:36.660000      60835.79        1.38217400e+01        3.99235000e-07  22.0074  19.1053  19.3024  0.0000
0202-04-02_02:38:37.016000      60836.14        1.39206800e+01        4.81046000e-07  22.0074  19.1053  19.3024  0.0000
0202-04-02_02:38:37.402000      60836.53        1.40201600e+01        5.84177500e-07  22.0074  19.1053  19.3024  0.0000
0202-04-02_02:38:37.758000      60836.88        1.41193200e+01        6.94684300e-07  21.9909  19.0997  19.2616  0.0000
0202-04-02_02:38:38.110000      60837.23        1.42178300e+01        7.94902800e-07  21.9909  19.0997  19.2616  0.0000
0202-04-02_02:38:38.460000      60837.59        1.43182400e+01        9.19912500e-07  22.0133  19.1138  19.3050  0.0000
0202-04-02_02:38:38.810000      60837.94        1.44174700e+01        1.10045450e-06  22.0133  19.1138  19.3050  0.0000
0202-04-02_02:38:39.156000      60838.28        1.45170000e+01        1.27944700e-06  22.0133  19.1138  19.3050  0.0000
0202-04-02_02:38:39.508000      60838.63        1.46168300e+01        1.47945020e-06  22.0032  19.0996  19.2880  0.0000
0202-04-02_02:38:39.855000      60838.98        1.47154500e+01        1.71180580e-06  22.0032  19.0996  19.2880  0.0000
0202-04-02_02:38:40.203000      60839.33        1.48142900e+01        1.97391090e-06  22.0032  19.0996  19.2880  0.0000
0202-04-02_02:38:40.555000      60839.68        1.49143400e+01        2.28392500e-06  21.9890  19.1089  19.2739  0.0000
0202-04-02_02:38:40.902000      60840.03        1.50138200e+01        2.66006970e-06  21.9890  19.1089  19.2739  0.0000
0202-04-02_02:38:41.258000      60840.38        1.51130900e+01        3.05412600e-06  21.9890  19.1089  19.2739  0.0000
0202-04-02_02:38:41.610000      60840.73        1.52121400e+01        3.52237010e-06  21.9942  19.0981  19.2731  0.0000
0202-04-02_02:38:41.957000      60841.08        1.53112600e+01        4.03858730e-06  21.9942  19.0981  19.2731  0.0000
0202-04-02_02:38:42.305000      60841.43        1.54109800e+01        4.62669895e-06  21.9942  19.0981  19.2731  0.0000
0202-04-02_02:38:42.660000      60841.79        1.55107800e+01        5.71441294e-06  22.0000  19.1004  19.2657  0.0000
0202-04-02_02:38:43.020000      60842.14        1.56098000e+01        6.12439744e-06  22.0000  19.1004  19.2657  0.0000
0202-04-02_02:38:43.402000      60842.53        1.57088500e+01        7.54828012e-06  22.0000  19.1004  19.2657  0.0000
0202-04-02_02:38:43.750000      60842.88        1.58088600e+01        8.64746004e-06  22.0206  19.1132  19.3050  0.0000
0202-04-02_02:38:44.098000      60843.22        1.59077400e+01        9.85175465e-06  22.0206  19.1132  19.3050  0.0000
0202-04-02_02:38:44.460000      60843.59        1.60069700e+01        1.13287525e-05  22.0061  19.1001  19.2881  0.0000
0202-04-02_02:38:44.810000      60843.94        1.61065600e+01        1.33264275e-05  22.0061  19.1001  19.2881  0.0000
0202-04-02_02:38:45.160000      60844.28        1.62056000e+01        1.43110132e-05  22.0061  19.1001  19.2881  0.0000
0202-04-02_02:38:45.520000      60844.64        1.63048700e+01        1.80327496e-05  22.0215  19.1100  19.2806  0.0000
0202-04-02_02:38:45.867000      60844.99        1.64044700e+01        2.08538193e-05  22.0215  19.1100  19.2806  0.0000
