Repository: shortlab/2025-devitre-PhD

# 2025-devitre-PhD
Data repository for Alexis Devitre's PhD thesis

File: chapter 6/data/tapes/ext_ffj51/Ic/degradation/step06/infield/no magnet/Ic_2025-04-01_01-43-05402892_25k-30p4pm2-anneal300k-720min-0T.txt
# Ic = 15.37 A, n = 27.57 , Tavg = 25.41 K, 25k-30p4pm2-anneal300k-720min-0T
#datetime                        t_s     iHTS_A                vHTS_V                tHTS_K  tTAR_K  tHOL_K  tSPA_K
0202-04-01_01:42:43.690000      43937.49        7.27308200e-03        1.31081443e-08  25.4102  22.6624  22.8329  0.0000
0202-04-01_01:42:44.040000      43937.84        3.09125300e-01        1.73225843e-08  25.4095  22.6575  22.8228  0.0000
0202-04-01_01:42:44.387000      43938.19        6.07090400e-01        3.74031543e-08  25.4095  22.6575  22.8228  0.0000
0202-04-01_01:42:44.734000      43938.54        9.05132900e-01        4.75673843e-08  25.4095  22.6575  22.8228  0.0000
0202-04-01_01:42:45.098000      43938.90        1.20341000e+00       -6.51425714e-10  25.4059  22.6620  22.8216  0.0000
0202-04-01_01:42:45.440000      43939.24        1.50163500e+00        1.81855643e-08  25.4059  22.6620  22.8216  0.0000
0202-04-01_01:42:45.790000      43939.59        1.79960900e+00        1.48367843e-08  25.4059  22.6620  22.8216  0.0000
0202-04-01_01:42:46.137000      43939.94        2.09742700e+00        1.08082743e-08  25.4197  22.6625  22.8314  0.0000
0202-04-01_01:42:46.484000      43940.29        2.39622500e+00        1.49607343e-08  25.4197  22.6625  22.8314  0.0000
0202-04-01_01:42:46.880000      43940.68        2.69403500e+00        2.38854443e-08  25.4197  22.6625  22.8314  0.0000
0202-04-01_01:42:47.242000      43941.04        2.99257900e+00        2.95873343e-08  25.4111  22.6592  22.8172  0.0000
0202-04-01_01:42:47.590000      43941.39        3.29020300e+00        3.32439843e-08  25.4111  22.6592  22.8172  0.0000
0202-04-01_01:42:47.953000      43941.75        3.58897200e+00        3.43595743e-08  25.4111  22.6592  22.8172  0.0000
0202-04-01_01:42:48.300000      43942.10        3.88720000e+00        2.95253543e-08  25.4198  22.6642  22.8252  0.0000
0202-04-01_01:42:48.650000      43942.45        4.18521100e+00        3.70865643e-08  25.4198  22.6642  22.8252  0.0000
0202-04-01_01:42:49.004000      43942.81        4.48318300e+00        3.86359943e-08  25.4353  22.6584  22.8326  0.0000
0202-04-01_01:42:49.363000      43943.16        4.78172800e+00        3.21903743e-08  25.4353  22.6584  22.8326  0.0000
0202-04-01_01:42:49.710000      43943.51        5.07983100e+00        3.52272543e-08  25.4353  22.6584  22.8326  0.0000
0202-04-01_01:42:50.070000      43943.87        5.37928500e+00        4.15489143e-08  25.4154  22.6626  22.8232  0.0000
0202-04-01_01:42:50.414000      43944.22        5.67488300e+00        3.88219243e-08  25.4154  22.6626  22.8232  0.0000
0202-04-01_01:42:50.760000      43944.56        5.97483600e+00        3.73344743e-08  25.4154  22.6626  22.8232  0.0000
0202-04-01_01:42:51.110000      43944.91        6.27178500e+00        3.61573243e-08  25.4279  22.6626  22.8385  0.0000
0202-04-01_01:42:51.457000      43945.26        6.56985500e+00        3.86989943e-08  25.4279  22.6626  22.8385  0.0000
0202-04-01_01:42:51.840000      43945.64        6.86813800e+00        3.40507143e-08  25.4279  22.6626  22.8385  0.0000
0202-04-01_01:42:52.230000      43946.03        7.16595400e+00        3.83891143e-08  25.4164  22.6586  22.8216  0.0000
0202-04-01_01:42:52.586000      43946.39        7.46426500e+00        4.39670543e-08  25.4164  22.6586  22.8216  0.0000
0202-04-01_01:42:52.953000      43946.75        7.76224200e+00        4.06822643e-08  25.4122  22.6654  22.8361  0.0000
0202-04-01_01:42:53.312000      43947.11        8.06044700e+00        4.60742743e-08  25.4122  22.6654  22.8361  0.0000
0202-04-01_01:42:53.656000      43947.46        8.35792400e+00        5.10324443e-08  25.4122  22.6654  22.8361  0.0000
0202-04-01_01:42:54.004000      43947.81        8.65651600e+00        5.59286343e-08  25.4129  22.6598  22.8257  0.0000
0202-04-01_01:42:54.350000      43948.15        8.95512000e+00        4.69419543e-08  25.4129  22.6598  22.8257  0.0000
0202-04-01_01:42:54.700000      43948.50        9.25276000e+00        5.10944143e-08  25.4129  22.6598  22.8257  0.0000
0202-04-01_01:42:55.055000      43948.86        9.55087900e+00        5.28917543e-08  25.4030  22.6626  22.8184  0.0000
0202-04-01_01:42:55.402000      43949.20        9.84850300e+00        6.41096143e-08  25.4030  22.6626  22.8184  0.0000
0202-04-01_01:42:55.750000      43949.55        1.01465400e+01        6.45434543e-08  25.4030  22.6626  22.8184  0.0000
0202-04-01_01:42:56.098000      43949.90        1.04446500e+01        6.42335643e-08  25.4113  22.6634  22.8288  0.0000
0202-04-01_01:42:56.445000      43950.25        1.07426600e+01        6.41096143e-08  25.4113  22.6634  22.8288  0.0000
0202-04-01_01:42:56.816000      43950.62        1.10409500e+01        6.37377343e-08  25.4113  22.6634  22.8288  0.0000
0202-04-01_01:42:57.242000      43951.04        1.13390200e+01        6.92536243e-08  25.4076  22.6598  22.8163  0.0000
0202-04-01_01:42:57.598000      43951.40        1.16371900e+01        7.21665243e-08  25.4076  22.6598  22.8163  0.0000
0202-04-01_01:42:57.957000      43951.76        1.19352000e+01        6.47292643e-08  25.4271  22.6662  22.8378  0.0000
0202-04-01_01:42:58.305000      43952.11        1.22332200e+01        7.22904743e-08  25.4271  22.6662  22.8378  0.0000
0202-04-01_01:42:58.652000      43952.46        1.25308400e+01        7.43976943e-08  25.4271  22.6662  22.8378  0.0000
0202-04-01_01:42:59             43952.80        1.28298100e+01        7.20425643e-08  25.4286  22.6606  22.8273  0.0000
0202-04-01_01:42:59.348000      43953.15        1.31275500e+01        7.65668943e-08  25.4286  22.6606  22.8273  0.0000
0202-04-01_01:42:59.695000      43953.50        1.34254400e+01        8.54915943e-08  25.4286  22.6606  22.8273  0.0000
0202-04-01_01:43:00.047000      43953.85        1.37238700e+01        8.95820843e-08  25.4193  22.6633  22.8215  0.0000
0202-04-01_01:43:00.395000      43954.20        1.40211200e+01        9.46022343e-08  25.4193  22.6633  22.8215  0.0000
0202-04-01_01:43:00.742000      43954.54        1.43180900e+01        1.05758114e-07  25.4193  22.6633  22.8215  0.0000
0202-04-01_01:43:01.090000      43954.89        1.46175200e+01        1.39163774e-07  25.4330  22.6651  22.8371  0.0000
0202-04-01_01:43:01.438000      43955.24        1.49158800e+01        1.81989954e-07  25.4330  22.6651  22.8371  0.0000
0202-04-01_01:43:01.797000      43955.60        1.52134300e+01        2.48615344e-07  25.4330  22.6651  22.8371  0.0000
0202-04-01_01:43:02.145000      43955.95        1.55117800e+01        3.66867664e-07  25.4140  22.6614  22.8247  0.0000
0202-04-01_01:43:02.492000      43956.29        1.58107200e+01        5.39164014e-07  25.4140  22.6614  22.8247  0.0000
0202-04-01_01:43:02.910000      43956.71        1.61076400e+01        8.21347394e-07  25.4140  22.6614  22.8247  0.0000
0202-04-01_01:43:03.270000      43957.07        1.64055000e+01        1.26535363e-06  25.4234  22.6678  22.8325  0.0000
0202-04-01_01:43:03.630000      43957.43        1.67041100e+01        1.93321846e-06  25.4234  22.6678  22.8325  0.0000
0202-04-01_01:43:03.984000      43957.79        1.70018100e+01        3.62785729e-06  25.4144  22.6627  22.8320  0.0000
0202-04-01_01:43:04.332000      43958.14        1.73004400e+01        5.56321504e-06  25.4144  22.6627  22.8320  0.0000
0202-04-01_01:43:04.690000      43958.49        1.75982000e+01        8.51971703e-06  25.4144  22.6627  22.8320  0.0000
0202-04-01_01:43:05.040000      43958.84        1.78960900e+01        1.31837670e-05  25.4058  22.6659  22.8177  0.0000
0202-04-01_01:43:05.387000      43959.19        1.81942500e+01        2.06651870e-05  25.4058  22.6659  22.8177  0.0000

File: chapter 6/data/tapes/ext_ffj51/Ic/degradation/step06/infield/no magnet/Ic_2025-04-01_01-52-44258301_30k-30p4pm2-anneal300k-720min-0T.txt
# Ic = 13.09 A, n = 23.84 , Tavg = 30.20 K, 30k-30p4pm2-anneal300k-720min-0T
#datetime                        t_s     iHTS_A                vHTS_V                tHTS_K  tTAR_K  tHOL_K  tSPA_K
0202-04-01_01:52:25.062000      44518.86        8.96039600e-03       -9.80875600e-09  30.2137  28.1390  28.3061  0.0000
0202-04-01_01:52:25.410000      44519.21        3.10856200e-01       -2.15841660e-08  30.2137  28.1390  28.3061  0.0000
0202-04-01_01:52:25.770000      44519.57        6.09014100e-01       -3.67065760e-08  30.2137  28.1390  28.3061  0.0000
0202-04-01_01:52:26.117000      44519.92        9.07338200e-01       -2.69761760e-08  30.2097  28.1418  28.3040  0.0000
0202-04-01_01:52:26.465000      44520.27        1.20521100e+00       -3.25541060e-08  30.2097  28.1418  28.3040  0.0000
0202-04-01_01:52:26.816000      44520.62        1.50294300e+00       -3.06947960e-08  30.2097  28.1418  28.3040  0.0000
0202-04-01_01:52:27.223000      44521.02        1.80080600e+00       -2.85875760e-08  30.2151  28.1408  28.3114  0.0000
0202-04-01_01:52:27.566000      44521.37        2.09944600e+00       -4.00533360e-08  30.2151  28.1408  28.3114  0.0000
0202-04-01_01:52:27.926000      44521.73        2.39738300e+00       -4.60651060e-08  30.2151  28.1408  28.3114  0.0000
0202-04-01_01:52:28.280000      44522.08        2.69564600e+00       -4.22225360e-08  30.2083  28.1415  28.3087  0.0000
0202-04-01_01:52:28.640000      44522.44        2.99368100e+00       -4.88540760e-08  30.2083  28.1415  28.3087  0.0000
0202-04-01_01:52:29             44522.80        3.29220200e+00       -5.17669960e-08  30.2008  28.1425  28.3082  0.0000
0202-04-01_01:52:29.348000      44523.15        3.59006600e+00       -5.90183160e-08  30.2008  28.1425  28.3082  0.0000
0202-04-01_01:52:29.700000      44523.50        3.88923000e+00       -6.43483460e-08  30.2008  28.1425  28.3082  0.0000
0202-04-01_01:52:30.047000      44523.85        4.18691700e+00       -6.84388260e-08  30.1938  28.1416  28.3037  0.0000
0202-04-01_01:52:30.395000      44524.20        4.48553200e+00       -7.51323560e-08  30.1938  28.1416  28.3037  0.0000
0202-04-01_01:52:30.754000      44524.56        4.78344600e+00       -8.52343560e-08  30.1938  28.1416  28.3037  0.0000
0202-04-01_01:52:31.105000      44524.91        5.08155000e+00       -7.76715960e-08  30.1946  28.1439  28.3049  0.0000
0202-04-01_01:52:31.453000      44525.25        5.37956300e+00       -8.73392360e-08  30.1946  28.1439  28.3049  0.0000
0202-04-01_01:52:31.800000      44525.60        5.67746700e+00       -9.17396060e-08  30.1946  28.1439  28.3049  0.0000
0202-04-01_01:52:32.150000      44525.95        5.97594100e+00       -8.57898060e-08  30.2057  28.1427  28.3073  0.0000
0202-04-01_01:52:32.508000      44526.31        6.27429200e+00       -9.74414960e-08  30.2057  28.1427  28.3073  0.0000
0202-04-01_01:52:32.906000      44526.71        6.57156600e+00       -9.78753360e-08  30.2057  28.1427  28.3073  0.0000
0202-04-01_01:52:33.266000      44527.07        6.86971100e+00       -1.04444896e-07  30.2209  28.1437  28.3114  0.0000
0202-04-01_01:52:33.610000      44527.41        7.16875300e+00       -1.07047936e-07  30.2209  28.1437  28.3114  0.0000
0202-04-01_01:52:33.960000      44527.76        7.46610500e+00       -1.06056306e-07  30.2134  28.1439  28.3096  0.0000
0202-04-01_01:52:34.310000      44528.11        7.76427000e+00       -1.15290886e-07  30.2134  28.1439  28.3096  0.0000
0202-04-01_01:52:34.656000      44528.46        8.06292700e+00       -1.19319386e-07  30.2134  28.1439  28.3096  0.0000
0202-04-01_01:52:35.004000      44528.81        8.36139000e+00       -1.22046376e-07  30.2040  28.1433  28.3113  0.0000
0202-04-01_01:52:35.350000      44529.15        8.65830900e+00       -1.26446746e-07  30.2040  28.1433  28.3113  0.0000
0202-04-01_01:52:35.700000      44529.50        8.95680400e+00       -1.32272586e-07  30.2040  28.1433  28.3113  0.0000
0202-04-01_01:52:36.060000      44529.86        9.25512000e+00       -1.40019716e-07  30.2092  28.1462  28.3156  0.0000
0202-04-01_01:52:36.406000      44530.21        9.55365700e+00       -1.33450156e-07  30.2092  28.1462  28.3156  0.0000
0202-04-01_01:52:36.754000      44530.56        9.85055400e+00       -1.39335566e-07  30.2092  28.1462  28.3156  0.0000
0202-04-01_01:52:37.100000      44530.90        1.01486800e+01       -1.47201846e-07  30.1949  28.1448  28.3134  0.0000
0202-04-01_01:52:37.450000      44531.25        1.04469700e+01       -1.50485826e-07  30.1949  28.1448  28.3134  0.0000
0202-04-01_01:52:37.830000      44531.63        1.07456600e+01       -1.60278186e-07  30.1949  28.1448  28.3134  0.0000
0202-04-01_01:52:38.210000      44532.01        1.10434300e+01       -1.52531066e-07  30.2007  28.1454  28.3061  0.0000
0202-04-01_01:52:38.560000      44532.36        1.13411500e+01       -1.65732156e-07  30.2007  28.1454  28.3061  0.0000
0202-04-01_01:52:38.920000      44532.72        1.16401000e+01       -1.58356896e-07  30.2007  28.1454  28.3061  0.0000
0202-04-01_01:52:39.285000      44533.09        1.19378400e+01       -1.51539426e-07  30.1958  28.1458  28.3008  0.0000
0202-04-01_01:52:39.645000      44533.45        1.22357000e+01       -1.41561136e-07  30.1958  28.1458  28.3008  0.0000
0202-04-01_01:52:39.992000      44533.79        1.25345400e+01       -1.08465436e-07  30.2090  28.1447  28.3094  0.0000
0202-04-01_01:52:40.340000      44534.14        1.28317300e+01       -6.19826960e-08  30.2090  28.1447  28.3094  0.0000
0202-04-01_01:52:40.688000      44534.49        1.31296700e+01        2.60246040e-08  30.2090  28.1447  28.3094  0.0000
0202-04-01_01:52:41.047000      44534.85        1.34285100e+01        1.82020654e-07  30.2117  28.1474  28.3098  0.0000
0202-04-01_01:52:41.395000      44535.20        1.37254300e+01        4.45546754e-07  30.2117  28.1474  28.3098  0.0000
0202-04-01_01:52:41.742000      44535.54        1.40250900e+01        8.32840884e-07  30.2117  28.1474  28.3098  0.0000
0202-04-01_01:52:42.090000      44535.89        1.43215000e+01        1.44573119e-06  30.2047  28.1464  28.3116  0.0000
0202-04-01_01:52:42.438000      44536.24        1.46204800e+01        2.96212187e-06  30.2047  28.1464  28.3116  0.0000
0202-04-01_01:52:42.793000      44536.60        1.49180600e+01        4.68291496e-06  30.2047  28.1464  28.3116  0.0000
0202-04-01_01:52:43.145000      44536.95        1.52156400e+01        7.25012304e-06  30.2101  28.1484  28.3121  0.0000
0202-04-01_01:52:43.492000      44537.29        1.55140800e+01        1.12003071e-05  30.2101  28.1484  28.3121  0.0000
0202-04-01_01:52:43.850000      44537.65        1.58114200e+01        1.72271031e-05  30.2101  28.1484  28.3121  0.0000
0202-04-01_01:52:44.246000      44538.05        1.61102500e+01        2.75200437e-05  30.1979  28.1492  28.3159  0.0000

File: chapter 6/data/tapes/ext_ffj51/Ic/degradation/step06/infield/no magnet/Ic_2025-04-01_02-08-54423003_40k-30p4pm2-anneal300k-720min-0T.txt
# Ic = 9.09 A, n = 19.79 , Tavg = 40.17 K, 40k-30p4pm2-anneal300k-720min-0T
#datetime                        t_s     iHTS_A                vHTS_V                tHTS_K  tTAR_K  tHOL_K  tSPA_K
0202-04-01_02:08:13.410000      45467.21        1.07873200e-02       -2.44037500e-10  40.1592  38.7012  38.9337  0.0000
0202-04-01_02:08:13.758000      45467.56        1.14244000e-01        2.11109250e-09  40.1592  38.7012  38.9337  0.0000
0202-04-01_02:08:14.105000      45467.91        2.12975800e-01       -3.09497750e-09  40.1565  38.7024  38.9380  0.0000
0202-04-01_02:08:14.453000      45468.25        3.12448900e-01       -2.10334750e-09  40.1565  38.7024  38.9380  0.0000
0202-04-01_02:08:14.800000      45468.60        4.11420400e-01       -4.29967500e-10  40.1565  38.7024  38.9380  0.0000
0202-04-01_02:08:15.152000      45468.96        5.11700300e-01        7.37913250e-09  40.1509  38.7025  38.9319  0.0000
0202-04-01_02:08:15.500000      45469.30        6.10863200e-01        9.30042250e-09  40.1509  38.7025  38.9319  0.0000
0202-04-01_02:08:15.910000      45469.71        7.09798700e-01       -1.53044475e-08  40.1509  38.7025  38.9319  0.0000
0202-04-01_02:08:16.273000      45470.07        8.09660700e-01       -2.53447175e-08  40.1525  38.7027  38.9325  0.0000
0202-04-01_02:08:16.620000      45470.42        9.08571300e-01        2.48295250e-09  40.1525  38.7027  38.9325  0.0000
0202-04-01_02:08:16.970000      45470.77        1.00792600e+00       -2.00760975e-08  40.1541  38.7023  38.9314  0.0000
0202-04-01_02:08:17.320000      45471.12        1.10755200e+00       -2.26154375e-08  40.1541  38.7023  38.9314  0.0000
0202-04-01_02:08:17.668000      45471.47        1.20692800e+00       -1.86483375e-08  40.1541  38.7023  38.9314  0.0000
0202-04-01_02:08:18.016000      45471.82        1.30631400e+00       -1.04673775e-08  40.1677  38.7022  38.9388  0.0000
0202-04-01_02:08:18.370000      45472.17        1.40575900e+00       -4.14572750e-09  40.1677  38.7022  38.9388  0.0000
0202-04-01_02:08:18.720000      45472.52        1.50523500e+00       -4.88944750e-09  40.1677  38.7022  38.9388  0.0000
0202-04-01_02:08:19.066000      45472.87        1.60471100e+00       -7.98829750e-09  40.1644  38.7022  38.9356  0.0000
0202-04-01_02:08:19.414000      45473.22        1.70393800e+00       -1.22027375e-08  40.1644  38.7022  38.9356  0.0000
0202-04-01_02:08:19.760000      45473.56        1.80339900e+00       -8.05027750e-09  40.1644  38.7022  38.9356  0.0000
0202-04-01_02:08:20.110000      45473.91        1.90244400e+00       -5.63317750e-09  40.1643  38.7013  38.9397  0.0000
0202-04-01_02:08:20.457000      45474.26        2.00191900e+00       -8.11225750e-09  40.1643  38.7013  38.9397  0.0000
0202-04-01_02:08:20.805000      45474.61        2.10100600e+00       -1.62932175e-08  40.1643  38.7013  38.9397  0.0000
0202-04-01_02:08:21.200000      45475.00        2.20066800e+00       -8.79399750e-09  40.1573  38.7016  38.9384  0.0000
0202-04-01_02:08:21.547000      45475.35        2.30017200e+00       -1.20787775e-08  40.1573  38.7016  38.9384  0.0000
0202-04-01_02:08:21.910000      45475.71        2.39964200e+00       -1.33802975e-08  40.1573  38.7016  38.9384  0.0000
0202-04-01_02:08:22.258000      45476.06        2.49865200e+00       -1.48057675e-08  40.1585  38.7012  38.9379  0.0000
0202-04-01_02:08:22.605000      45476.41        2.59844400e+00       -1.64171675e-08  40.1585  38.7012  38.9379  0.0000
0202-04-01_02:08:22.953000      45476.76        2.69782000e+00       -2.40412875e-08  40.1527  38.7010  38.9347  0.0000
0202-04-01_02:08:23.300000      45477.10        2.79667200e+00       -2.14396875e-08  40.1527  38.7010  38.9347  0.0000
0202-04-01_02:08:23.660000      45477.46        2.89601000e+00       -1.92704875e-08  40.1527  38.7010  38.9347  0.0000
0202-04-01_02:08:24.010000      45477.81        2.99523800e+00       -1.33826775e-08  40.1553  38.7005  38.9332  0.0000
0202-04-01_02:08:24.360000      45478.16        3.09486300e+00       -1.32587175e-08  40.1553  38.7005  38.9332  0.0000
0202-04-01_02:08:24.707000      45478.51        3.19411100e+00       -1.09655775e-08  40.1553  38.7005  38.9332  0.0000
0202-04-01_02:08:25.055000      45478.86        3.29380800e+00       -1.17712775e-08  40.1645  38.7003  38.9394  0.0000
0202-04-01_02:08:25.402000      45479.20        3.39285000e+00       -1.20191775e-08  40.1645  38.7003  38.9394  0.0000
0202-04-01_02:08:25.750000      45479.55        3.49241000e+00       -1.18332475e-08  40.1645  38.7003  38.9394  0.0000
0202-04-01_02:08:26.098000      45479.90        3.59170200e+00       -1.46841875e-08  40.1583  38.7004  38.9338  0.0000
0202-04-01_02:08:26.445000      45480.25        3.69121800e+00       -6.13136750e-09  40.1583  38.7004  38.9338  0.0000
0202-04-01_02:08:26.793000      45480.60        3.79068800e+00       -7.55683750e-09  40.1583  38.7004  38.9338  0.0000
0202-04-01_02:08:27.145000      45480.94        3.89000200e+00       -5.94543750e-09  40.1517  38.7000  38.9311  0.0000
0202-04-01_02:08:27.500000      45481.30        3.98939900e+00        1.30587250e-09  40.1517  38.7000  38.9311  0.0000
0202-04-01_02:08:27.863000      45481.67        4.08856700e+00       -7.39367500e-10  40.1517  38.7000  38.9311  0.0000
0202-04-01_02:08:28.246000      45482.05        4.18810700e+00       -3.59030750e-09  40.1536  38.7001  38.9351  0.0000
0202-04-01_02:08:28.590000      45482.39        4.28756200e+00        4.21879250e-09  40.1536  38.7001  38.9351  0.0000
0202-04-01_02:08:28.953000      45482.75        4.38700600e+00        2.55612500e-10  40.1523  38.7000  38.9344  0.0000
0202-04-01_02:08:29.300000      45483.10        4.48626400e+00       -2.46912750e-09  40.1523  38.7000  38.9344  0.0000
0202-04-01_02:08:29.650000      45483.45        4.58524800e+00       -9.22461750e-09  40.1523  38.7000  38.9344  0.0000
0202-04-01_02:08:29.996000      45483.80        4.68508300e+00       -1.42447575e-08  40.1553  38.6996  38.9289  0.0000
0202-04-01_02:08:30.344000      45484.15        4.78454000e+00       -1.89549975e-08  40.1553  38.6996  38.9289  0.0000
0202-04-01_02:08:30.703000      45484.50        4.88388900e+00       -1.95127975e-08  40.1553  38.6996  38.9289  0.0000
0202-04-01_02:08:31.050000      45484.85        4.98334400e+00       -1.38728875e-08  40.1551  38.6992  38.9295  0.0000
0202-04-01_02:08:31.400000      45485.20        5.08260900e+00       -1.74675575e-08  40.1551  38.6992  38.9295  0.0000
0202-04-01_02:08:31.754000      45485.56        5.18193100e+00       -1.55462675e-08  40.1551  38.6992  38.9295  0.0000
0202-04-01_02:08:32.113000      45485.91        5.28124900e+00       -1.32531175e-08  40.1585  38.6992  38.9317  0.0000
0202-04-01_02:08:32.470000      45486.27        5.38055900e+00       -1.92648875e-08  40.1585  38.6992  38.9317  0.0000
0202-04-01_02:08:32.883000      45486.68        5.48022100e+00       -2.02565175e-08  40.1585  38.6992  38.9317  0.0000
0202-04-01_02:08:33.234000      45487.04        5.57918800e+00       -1.94508175e-08  40.1616  38.6995  38.9331  0.0000
0202-04-01_02:08:33.582000      45487.38        5.67845300e+00       -1.65378975e-08  40.1616  38.6995  38.9331  0.0000
0202-04-01_02:08:33.945000      45487.75        5.77807000e+00       -2.13721075e-08  40.1616  38.6995  38.9331  0.0000
0202-04-01_02:08:34.293000      45488.09        5.87718700e+00       -2.51526975e-08  40.1553  38.6996  38.9343  0.0000
0202-04-01_02:08:34.640000      45488.44        5.97686800e+00       -2.91217175e-08  40.1553  38.6996  38.9343  0.0000
0202-04-01_02:08:34.990000      45488.79        6.07619900e+00       -3.03662475e-08  40.1553  38.6995  38.9376  0.0000
0202-04-01_02:08:35.336000      45489.14        6.17511400e+00       -3.79282775e-08  40.1553  38.6995  38.9376  0.0000
0202-04-01_02:08:35.695000      45489.50        6.27463800e+00       -4.12750375e-08  40.1553  38.6995  38.9376  0.0000
0202-04-01_02:08:36.043000      45489.84        6.37418100e+00       -3.64408275e-08  40.1533  38.6999  38.9357  0.0000
0202-04-01_02:08:36.390000      45490.19        6.47352400e+00       -4.51795875e-08  40.1533  38.6999  38.9357  0.0000
0202-04-01_02:08:36.740000      45490.54        6.57295800e+00       -5.08194975e-08  40.1533  38.6999  38.9357  0.0000
0202-04-01_02:08:37.086000      45490.89        6.67228200e+00       -5.16251975e-08  40.1551  38.6995  38.9289  0.0000
0202-04-01_02:08:37.434000      45491.24        6.77175400e+00       -5.02616975e-08  40.1551  38.6995  38.9289  0.0000
0202-04-01_02:08:37.780000      45491.58        6.87127300e+00       -5.43521875e-08  40.1551  38.6995  38.9289  0.0000
0202-04-01_02:08:38.130000      45491.93        6.97025800e+00       -5.75130075e-08  40.1657  38.6990  38.9358  0.0000
0202-04-01_02:08:38.477000      45492.28        7.06996100e+00       -5.39803175e-08  40.1657  38.6990  38.9358  0.0000
0202-04-01_02:08:38.883000      45492.69        7.16911500e+00       -5.35464875e-08  40.1657  38.6990  38.9358  0.0000
0202-04-01_02:08:39.240000      45493.04        7.26826700e+00       -6.64376975e-08  40.1627  38.6991  38.9348  0.0000
0202-04-01_02:08:39.586000      45493.39        7.36764900e+00       -6.22852375e-08  40.1627  38.6991  38.9348  0.0000
0202-04-01_02:08:39.938000      45493.74        7.46721600e+00       -6.62517675e-08  40.1627  38.6991  38.9348  0.0000
0202-04-01_02:08:40.285000      45494.09        7.56668900e+00       -7.13338875e-08  40.1586  38.6991  38.9315  0.0000
0202-04-01_02:08:40.633000      45494.44        7.66624300e+00       -6.16653275e-08  40.1586  38.6991  38.9315  0.0000
0202-04-01_02:08:40.992000      45494.80        7.76569400e+00       -7.10237075e-08  40.1518  38.6990  38.9317  0.0000
0202-04-01_02:08:41.340000      45495.14        7.86467200e+00       -7.07138175e-08  40.1518  38.6990  38.9317  0.0000
0202-04-01_02:08:41.688000      45495.49        7.96446800e+00       -7.02180075e-08  40.1518  38.6990  38.9317  0.0000
0202-04-01_02:08:42.035000      45495.84        8.06334100e+00       -6.59415875e-08  40.1519  38.6995  38.9324  0.0000
0202-04-01_02:08:42.383000      45496.19        8.16280700e+00       -6.49499575e-08  40.1519  38.6995  38.9324  0.0000
0202-04-01_02:08:42.742000      45496.55        8.26203600e+00       -6.43301875e-08  40.1519  38.6995  38.9324  0.0000
0202-04-01_02:08:43.090000      45496.89        8.36187000e+00       -5.83803975e-08  40.1529  38.6994  38.9320  0.0000
0202-04-01_02:08:43.438000      45497.24        8.46125600e+00       -4.92077975e-08  40.1529  38.6994  38.9320  0.0000
0202-04-01_02:08:43.785000      45497.59        8.56027500e+00       -4.20184675e-08  40.1529  38.6994  38.9320  0.0000
0202-04-01_02:08:44.137000      45497.94        8.65980900e+00       -2.84454975e-08  40.1630  38.6998  38.9321  0.0000
0202-04-01_02:08:44.484000      45498.28        8.75939000e+00       -3.65469750e-09  40.1630  38.6998  38.9321  0.0000
0202-04-01_02:08:44.863000      45498.67        8.85846000e+00        2.07642425e-08  40.1630  38.6998  38.9321  0.0000
0202-04-01_02:08:45.246000      45499.05        8.95747100e+00        4.98934425e-08  40.1637  38.6995  38.9321  0.0000
0202-04-01_02:08:45.594000      45499.40        9.05720400e+00        7.98283325e-08  40.1637  38.6995  38.9321  0.0000
0202-04-01_02:08:45.950000      45499.75        9.15674700e+00        1.28666213e-07  40.1637  38.6995  38.9321  0.0000
0202-04-01_02:08:46.300000      45500.10        9.25595900e+00        1.86181633e-07  40.1646  38.6999  38.9332  0.0000
0202-04-01_02:08:46.650000      45500.45        9.35529400e+00        2.72767963e-07  40.1646  38.6999  38.9332  0.0000
0202-04-01_02:08:46.996000      45500.80        9.45490100e+00        3.61707153e-07  40.1620  38.7004  38.9366  0.0000
0202-04-01_02:08:47.344000      45501.14        9.55435900e+00        4.70600663e-07  40.1620  38.7004  38.9366  0.0000
0202-04-01_02:08:47.690000      45501.49        9.65343400e+00        6.00690303e-07  40.1620  38.7004  38.9366  0.0000
0202-04-01_02:08:48.050000      45501.85        9.75273700e+00        7.60776783e-07  40.1576  38.7000  38.9353  0.0000
0202-04-01_02:08:48.400000      45502.20        9.85274300e+00        9.53153263e-07  40.1576  38.7000  38.9353  0.0000
0202-04-01_02:08:48.746000      45502.55        9.95168000e+00        1.17788170e-06  40.1576  38.7000  38.9353  0.0000
0202-04-01_02:08:49.094000      45502.89        1.00509500e+01        1.41804242e-06  40.1560  38.7000  38.9349  0.0000
0202-04-01_02:08:49.450000      45503.25        1.01499300e+01        1.76133279e-06  40.1560  38.7000  38.9349  0.0000
0202-04-01_02:08:49.797000      45503.60        1.02499700e+01        2.11435354e-06  40.1560  38.7000  38.9349  0.0000
0202-04-01_02:08:50.160000      45503.96        1.03489300e+01        2.57130965e-06  40.1577  38.6993  38.9315  0.0000
0202-04-01_02:08:50.516000      45504.32        1.04482400e+01        3.13567182e-06  40.1577  38.6993  38.9315  0.0000
0202-04-01_02:08:50.890000      45504.69        1.05476100e+01        3.73560878e-06  40.1577  38.6993  38.9315  0.0000
0202-04-01_02:08:51.242000      45505.04        1.06470400e+01        4.41586787e-06  40.1637  38.6995  38.9320  0.0000
0202-04-01_02:08:51.586000      45505.39        1.07465600e+01        5.69110575e-06  40.1637  38.6995  38.9320  0.0000
0202-04-01_02:08:51.938000      45505.74        1.08462500e+01        6.74998207e-06  40.1644  38.6997  38.9359  0.0000
0202-04-01_02:08:52.297000      45506.10        1.09451800e+01        7.98096828e-06  40.1644  38.6997  38.9359  0.0000
0202-04-01_02:08:52.650000      45506.45        1.10448900e+01        9.40935135e-06  40.1644  38.6997  38.9359  0.0000
0202-04-01_02:08:53.008000      45506.81        1.11438200e+01        1.10564612e-05  40.1662  38.6996  38.9325  0.0000
0202-04-01_02:08:53.355000      45507.16        1.12432700e+01        1.29558811e-05  40.1662  38.6996  38.9325  0.0000
0202-04-01_02:08:53.703000      45507.50        1.13424800e+01        1.51731827e-05  40.1662  38.6996  38.9325  0.0000
0202-04-01_02:08:54.050000      45507.85        1.14418400e+01        1.77779047e-05  40.1661  38.7000  38.9340  0.0000
0202-04-01_02:08:54.400000      45508.20        1.15414400e+01        2.07942183e-05  40.1661  38.7000  38.9340  0.0000

File: chapter 6/data/tapes/ext_ffj51/Ic/degradation/step06/infield/no magnet/Ic_2025-04-01_02-13-45124138_40k-30p4pm2-anneal300k-720min-0T.txt
# Ic = 9.02 A, n = 19.05 , Tavg = 40.18 K, 40k-30p4pm2-anneal300k-720min-0T
#datetime                        t_s     iHTS_A                vHTS_V                tHTS_K  tTAR_K  tHOL_K  tSPA_K
0202-04-01_02:13:04.010000      45757.81        1.07599800e-02        6.50538333e-09  40.1802  38.7011  38.9326  0.0000
0202-04-01_02:13:04.360000      45758.16        1.14424200e-01       -1.98551667e-09  40.1802  38.7011  38.9326  0.0000
0202-04-01_02:13:04.707000      45758.51        2.13656600e-01       -1.72938167e-08  40.1802  38.7011  38.9326  0.0000
0202-04-01_02:13:05.066000      45758.87        3.13014400e-01       -1.83474167e-08  40.1860  38.7012  38.9344  0.0000
0202-04-01_02:13:05.414000      45759.21        4.12678700e-01       -5.45621667e-09  40.1860  38.7012  38.9344  0.0000
0202-04-01_02:13:05.758000      45759.56        5.12044600e-01       -9.31916667e-10  40.1860  38.7012  38.9344  0.0000
0202-04-01_02:13:06.105000      45759.91        6.11563000e-01        1.59258833e-08  40.1854  38.7013  38.9309  0.0000
0202-04-01_02:13:06.453000      45760.26        7.10648400e-01        1.39425833e-08  40.1854  38.7013  38.9309  0.0000
0202-04-01_02:13:06.800000      45760.60        8.10560900e-01        1.64836833e-08  40.1854  38.7013  38.9309  0.0000
0202-04-01_02:13:07.207000      45761.01        9.09506800e-01        3.25356833e-08  40.1829  38.7015  38.9365  0.0000
0202-04-01_02:13:07.560000      45761.36        1.00921600e+00       -1.24596167e-08  40.1829  38.7015  38.9365  0.0000
0202-04-01_02:13:07.918000      45761.72        1.10793800e+00       -1.38231167e-08  40.1829  38.7015  38.9365  0.0000
0202-04-01_02:13:08.273000      45762.08        1.20740400e+00        7.99278333e-09  40.1813  38.7012  38.9343  0.0000
0202-04-01_02:13:08.620000      45762.42        1.30707200e+00        1.21454833e-08  40.1813  38.7012  38.9343  0.0000
0202-04-01_02:13:08.970000      45762.77        1.40647300e+00        2.35418333e-09  40.1815  38.7012  38.9362  0.0000
0202-04-01_02:13:09.316000      45763.12        1.50572800e+00        3.59418333e-09  40.1815  38.7012  38.9362  0.0000
0202-04-01_02:13:09.664000      45763.47        1.60545800e+00       -1.85971667e-09  40.1815  38.7012  38.9362  0.0000
0202-04-01_02:13:10.010000      45763.82        1.70468800e+00       -7.44216667e-10  40.1806  38.7006  38.9337  0.0000
0202-04-01_02:13:10.367000      45764.17        1.80377200e+00        5.70138333e-09  40.1806  38.7006  38.9337  0.0000
0202-04-01_02:13:10.715000      45764.52        1.90298400e+00        7.25088333e-09  40.1806  38.7006  38.9337  0.0000
0202-04-01_02:13:11.062000      45764.87        2.00241000e+00       -4.96316667e-10  40.1817  38.7006  38.9348  0.0000
0202-04-01_02:13:11.410000      45765.21        2.10169900e+00       -2.54151667e-09  40.1817  38.7006  38.9348  0.0000
0202-04-01_02:13:11.770000      45765.57        2.20121900e+00       -5.88821667e-09  40.1817  38.7006  38.9348  0.0000
0202-04-01_02:13:12.113000      45765.92        2.30072600e+00       -6.81791667e-09  40.1790  38.7000  38.9302  0.0000
0202-04-01_02:13:12.473000      45766.27        2.39999200e+00       -7.00381667e-09  40.1790  38.7000  38.9302  0.0000
0202-04-01_02:13:12.887000      45766.69        2.49948400e+00       -8.18141667e-09  40.1790  38.7000  38.9302  0.0000
0202-04-01_02:13:13.234000      45767.04        2.59896000e+00       -1.49989167e-08  40.1876  38.6997  38.9345  0.0000
0202-04-01_02:13:13.594000      45767.40        2.69848000e+00       -1.02266167e-08  40.1876  38.6997  38.9345  0.0000
0202-04-01_02:13:13.953000      45767.76        2.79771400e+00       -1.63004167e-08  40.1876  38.6997  38.9345  0.0000
0202-04-01_02:13:14.300000      45768.10        2.89678700e+00       -1.97091167e-08  40.1832  38.6998  38.9323  0.0000
0202-04-01_02:13:14.650000      45768.45        2.99624400e+00       -1.77904167e-08  40.1832  38.6998  38.9323  0.0000
0202-04-01_02:13:14.996000      45768.80        3.09587700e+00       -1.48814167e-08  40.1839  38.7000  38.9331  0.0000
0202-04-01_02:13:15.350000      45769.15        3.19513700e+00       -1.99015167e-08  40.1839  38.7000  38.9331  0.0000
0202-04-01_02:13:15.700000      45769.50        3.29463400e+00       -1.92198167e-08  40.1839  38.7000  38.9331  0.0000
0202-04-01_02:13:16.047000      45769.85        3.39411700e+00       -2.74627167e-08  40.1825  38.6999  38.9384  0.0000
0202-04-01_02:13:16.395000      45770.20        3.49350100e+00       -2.80825167e-08  40.1825  38.6999  38.9384  0.0000
0202-04-01_02:13:16.742000      45770.54        3.59261700e+00       -3.70692167e-08  40.1825  38.6999  38.9384  0.0000
0202-04-01_02:13:17.090000      45770.89        3.69182100e+00       -3.66353167e-08  40.1790  38.6998  38.9324  0.0000
0202-04-01_02:13:17.434000      45771.24        3.79146300e+00       -3.32266167e-08  40.1790  38.6998  38.9324  0.0000
0202-04-01_02:13:17.785000      45771.59        3.89086100e+00       -3.80608167e-08  40.1790  38.6998  38.9324  0.0000
0202-04-01_02:13:18.133000      45771.93        3.99041700e+00       -3.90524167e-08  40.1821  38.6996  38.9354  0.0000
0202-04-01_02:13:18.477000      45772.28        4.08946900e+00       -3.81228167e-08  40.1821  38.6996  38.9354  0.0000
0202-04-01_02:13:18.902000      45772.71        4.18868400e+00       -3.27927167e-08  40.1821  38.6996  38.9354  0.0000
0202-04-01_02:13:19.254000      45773.06        4.28806900e+00       -3.70072167e-08  40.1793  38.6994  38.9296  0.0000
0202-04-01_02:13:19.600000      45773.40        4.38740300e+00       -4.15315167e-08  40.1793  38.6994  38.9296  0.0000
0202-04-01_02:13:19.950000      45773.75        4.48665600e+00       -3.84946167e-08  40.1885  38.6991  38.9342  0.0000
0202-04-01_02:13:20.297000      45774.10        4.58596900e+00       -3.71311167e-08  40.1885  38.6991  38.9342  0.0000
0202-04-01_02:13:20.652000      45774.45        4.68532600e+00       -3.84283167e-08  40.1885  38.6991  38.9342  0.0000
0202-04-01_02:13:21             45774.80        4.78450200e+00       -4.20201167e-08  40.1881  38.6992  38.9348  0.0000
0202-04-01_02:13:21.348000      45775.15        4.88463400e+00       -5.18744167e-08  40.1881  38.6992  38.9348  0.0000
0202-04-01_02:13:21.695000      45775.50        4.98356300e+00       -4.75360167e-08  40.1881  38.6992  38.9348  0.0000
0202-04-01_02:13:22.043000      45775.85        5.08302300e+00       -4.72261167e-08  40.1877  38.6993  38.9347  0.0000
0202-04-01_02:13:22.402000      45776.20        5.18269700e+00       -5.29900167e-08  40.1877  38.6993  38.9347  0.0000
0202-04-01_02:13:22.746000      45776.55        5.28175600e+00       -5.63367167e-08  40.1877  38.6993  38.9347  0.0000
0202-04-01_02:13:23.094000      45776.90        5.38122400e+00       -5.82580167e-08  40.1752  38.6989  38.9310  0.0000
0202-04-01_02:13:23.453000      45777.25        5.48053700e+00       -5.39196167e-08  40.1752  38.6989  38.9310  0.0000
0202-04-01_02:13:23.824000      45777.63        5.57987500e+00       -5.96215167e-08  40.1752  38.6989  38.9310  0.0000
0202-04-01_02:13:24.234000      45778.04        5.67930200e+00       -5.73284167e-08  40.1760  38.6993  38.9315  0.0000
0202-04-01_02:13:24.582000      45778.38        5.77852500e+00       -5.48493167e-08  40.1760  38.6993  38.9315  0.0000
0202-04-01_02:13:24.934000      45778.74        5.87781500e+00       -5.24942167e-08  40.1760  38.6993  38.9315  0.0000
0202-04-01_02:13:25.280000      45779.08        5.97744700e+00       -5.80101167e-08  40.1695  38.6985  38.9287  0.0000
0202-04-01_02:13:25.637000      45779.44        6.07676300e+00       -5.73284167e-08  40.1695  38.6985  38.9287  0.0000
0202-04-01_02:13:25.984000      45779.79        6.17643000e+00       -5.98075167e-08  40.1792  38.6985  38.9286  0.0000
0202-04-01_02:13:26.332000      45780.14        6.27579600e+00       -6.03658167e-08  40.1792  38.6985  38.9286  0.0000
0202-04-01_02:13:26.680000      45780.48        6.37491100e+00       -5.24338167e-08  40.1792  38.6985  38.9286  0.0000
0202-04-01_02:13:27.027000      45780.83        6.47389100e+00       -5.42313167e-08  40.1856  38.6985  38.9331  0.0000
0202-04-01_02:13:27.387000      45781.19        6.57373800e+00       -6.56350167e-08  40.1856  38.6985  38.9331  0.0000
0202-04-01_02:13:27.734000      45781.53        6.67306900e+00       -5.78879167e-08  40.1856  38.6985  38.9331  0.0000
0202-04-01_02:13:28.082000      45781.88        6.77256500e+00       -6.09248167e-08  40.1888  38.6988  38.9326  0.0000
0202-04-01_02:13:28.430000      45782.23        6.87174200e+00       -6.65027167e-08  40.1888  38.6988  38.9326  0.0000
0202-04-01_02:13:28.777000      45782.58        6.97087900e+00       -5.93754167e-08  40.1888  38.6988  38.9326  0.0000
0202-04-01_02:13:29.120000      45782.92        7.07070600e+00       -5.46031167e-08  40.1821  38.6988  38.9327  0.0000
0202-04-01_02:13:29.473000      45783.27        7.17005100e+00       -6.01191167e-08  40.1821  38.6988  38.9327  0.0000
0202-04-01_02:13:29.844000      45783.65        7.26912700e+00       -6.16685167e-08  40.1821  38.6988  38.9327  0.0000
0202-04-01_02:13:30.215000      45784.02        7.36847100e+00       -5.93134167e-08  40.1820  38.6983  38.9340  0.0000
0202-04-01_02:13:30.562000      45784.36        7.46766600e+00       -6.30320167e-08  40.1820  38.6983  38.9340  0.0000
0202-04-01_02:13:30.934000      45784.73        7.56705000e+00       -5.65244167e-08  40.1820  38.6983  38.9340  0.0000
0202-04-01_02:13:31.280000      45785.08        7.66669100e+00       -6.09248167e-08  40.1773  38.6983  38.9346  0.0000
0202-04-01_02:13:31.640000      45785.44        7.76628200e+00       -6.13586167e-08  40.1773  38.6983  38.9346  0.0000
0202-04-01_02:13:31.996000      45785.80        7.86549500e+00       -5.13803167e-08  40.1768  38.6978  38.9292  0.0000
0202-04-01_02:13:32.360000      45786.16        7.96518200e+00       -5.26828167e-08  40.1768  38.6978  38.9292  0.0000
0202-04-01_02:13:32.715000      45786.52        8.06442000e+00       -5.11343167e-08  40.1768  38.6978  38.9292  0.0000
0202-04-01_02:13:33.062000      45786.86        8.16371200e+00       -4.55564167e-08  40.1848  38.6984  38.9333  0.0000
0202-04-01_02:13:33.410000      45787.21        8.26300300e+00       -4.02263167e-08  40.1848  38.6984  38.9333  0.0000
0202-04-01_02:13:33.758000      45787.56        8.36255300e+00       -3.81191167e-08  40.1848  38.6984  38.9333  0.0000
0202-04-01_02:13:34.117000      45787.92        8.46175600e+00       -2.27488167e-08  40.1741  38.6981  38.9230  0.0000
0202-04-01_02:13:34.460000      45788.26        8.56083900e+00       -4.09381667e-09  40.1741  38.6981  38.9230  0.0000
0202-04-01_02:13:34.816000      45788.62        8.66033300e+00        5.94648333e-09  40.1741  38.6981  38.9230  0.0000
0202-04-01_02:13:35.184000      45788.99        8.75949400e+00        2.97456833e-08  40.1898  38.6980  38.9335  0.0000
0202-04-01_02:13:35.530000      45789.33        8.85906700e+00        5.99284833e-08  40.1898  38.6980  38.9335  0.0000
0202-04-01_02:13:35.902000      45789.71        8.95875100e+00        8.52770833e-08  40.1898  38.6980  38.9335  0.0000
0202-04-01_02:13:36.258000      45790.06        9.05777700e+00        1.28041183e-07  40.1803  38.6979  38.9290  0.0000
0202-04-01_02:13:36.613000      45790.42        9.15724700e+00        1.80101883e-07  40.1803  38.6979  38.9290  0.0000
0202-04-01_02:13:36.973000      45790.77        9.25685500e+00        2.48648393e-07  40.1847  38.6981  38.9329  0.0000
0202-04-01_02:13:37.336000      45791.14        9.35610400e+00        3.09261893e-07  40.1847  38.6981  38.9329  0.0000
0202-04-01_02:13:37.690000      45791.49        9.45547100e+00        4.21316293e-07  40.1847  38.6981  38.9329  0.0000
0202-04-01_02:13:38.040000      45791.84        9.55479500e+00        5.30024873e-07  40.1808  38.6982  38.9323  0.0000
0202-04-01_02:13:38.383000      45792.19        9.65403800e+00        6.60860153e-07  40.1808  38.6982  38.9323  0.0000
0202-04-01_02:13:38.734000      45792.53        9.75332400e+00        8.25099433e-07  40.1808  38.6982  38.9323  0.0000
0202-04-01_02:13:39.090000      45792.89        9.85293100e+00        1.02379759e-06  40.1762  38.6985  38.9309  0.0000
0202-04-01_02:13:39.438000      45793.24        9.95235600e+00        1.26166520e-06  40.1762  38.6985  38.9309  0.0000
0202-04-01_02:13:39.790000      45793.59        1.00518200e+01        1.53510759e-06  40.1762  38.6985  38.9309  0.0000
0202-04-01_02:13:40.137000      45793.94        1.01511000e+01        1.86123040e-06  40.1741  38.6979  38.9254  0.0000
0202-04-01_02:13:40.484000      45794.28        1.02505700e+01        2.24554959e-06  40.1741  38.6979  38.9254  0.0000
0202-04-01_02:13:40.880000      45794.68        1.03499000e+01        2.64567290e-06  40.1741  38.6979  38.9254  0.0000
0202-04-01_02:13:41.242000      45795.04        1.04495000e+01        3.23253283e-06  40.1809  38.6982  38.9266  0.0000
0202-04-01_02:13:41.586000      45795.39        1.05489300e+01        3.83079651e-06  40.1809  38.6982  38.9266  0.0000
0202-04-01_02:13:41.945000      45795.75        1.06482300e+01        4.54080468e-06  40.1809  38.6982  38.9266  0.0000
0202-04-01_02:13:42.293000      45796.09        1.07474200e+01        5.85044002e-06  40.1852  38.6982  38.9321  0.0000
0202-04-01_02:13:42.652000      45796.45        1.08467700e+01        6.35567627e-06  40.1852  38.6982  38.9321  0.0000
0202-04-01_02:13:43.008000      45796.81        1.09461700e+01        8.14538522e-06  40.1887  38.6985  38.9317  0.0000
0202-04-01_02:13:43.355000      45797.16        1.10454500e+01        9.55145673e-06  40.1887  38.6985  38.9317  0.0000
0202-04-01_02:13:43.703000      45797.51        1.11448400e+01        1.12228591e-05  40.1887  38.6985  38.9317  0.0000
0202-04-01_02:13:44.062000      45797.87        1.12441800e+01        1.31494875e-05  40.1823  38.6984  38.9279  0.0000
0202-04-01_02:13:44.410000      45798.21        1.13435400e+01        1.53794948e-05  40.1823  38.6984  38.9279  0.0000
0202-04-01_02:13:44.758000      45798.56        1.14428000e+01        1.79695285e-05  40.1823  38.6984  38.9279  0.0000
0202-04-01_02:13:45.105000      45798.91        1.15424800e+01        2.10507947e-05  40.1830  38.6983  38.9262  0.0000
