Repository: shortlab/2025-devitre-PhD

# 2025-devitre-PhD
Data repository for Alexis Devitre's PhD thesis

File: chapter 6/data/tapes/ext_ffj51/Ic/degradation/step06/infield/no magnet/Ic_2025-04-01_02-21-12096023_50k-30p4pm2-anneal300k-720min-0T.txt
# Ic = 6.04 A, n = 19.10 , Tavg = 49.98 K, 50k-30p4pm2-anneal300k-720min-0T
#datetime                        t_s     iHTS_A                vHTS_V                tHTS_K  tTAR_K  tHOL_K  tSPA_K
0202-04-01_02:20:44.560000      46218.36        1.15133200e-02       -1.23245600e-08  49.9942  48.7343  49.0777  0.0000
0202-04-01_02:20:44.926000      46218.73        1.14981700e-01       -2.02585100e-08  49.9942  48.7343  49.0777  0.0000
0202-04-01_02:20:45.280000      46219.08        2.13979800e-01       -2.56514100e-08  50.0017  48.7372  49.0864  0.0000
0202-04-01_02:20:45.630000      46219.43        3.13628100e-01       -2.49696600e-08  50.0017  48.7372  49.0864  0.0000
0202-04-01_02:20:45.977000      46219.78        4.12878300e-01       -5.06901000e-08  49.9828  48.7384  49.0761  0.0000
0202-04-01_02:20:46.324000      46220.13        5.12203000e-01       -6.09163000e-08  49.9828  48.7384  49.0761  0.0000
0202-04-01_02:20:46.684000      46220.48        6.11236100e-01       -5.59581400e-08  49.9828  48.7384  49.0761  0.0000
0202-04-01_02:20:47.030000      46220.83        7.10814600e-01       -3.82947100e-08  49.9855  48.7396  49.0843  0.0000
0202-04-01_02:20:47.375000      46221.18        8.10161600e-01       -3.02377000e-08  49.9855  48.7396  49.0843  0.0000
0202-04-01_02:20:47.723000      46221.53        9.09248100e-01       -6.24037400e-08  49.9855  48.7396  49.0843  0.0000
0202-04-01_02:20:48.070000      46221.87        1.00933400e+00       -6.11642100e-08  49.9788  48.7407  49.0735  0.0000
0202-04-01_02:20:48.418000      46222.22        1.10808300e+00       -8.83720900e-08  49.9788  48.7407  49.0735  0.0000
0202-04-01_02:20:48.773000      46222.57        1.20815800e+00       -9.59952600e-08  49.9788  48.7407  49.0735  0.0000
0202-04-01_02:20:49.120000      46222.92        1.30746800e+00       -9.01074500e-08  50.0010  48.7411  49.0886  0.0000
0202-04-01_02:20:49.470000      46223.27        1.40672000e+00       -9.70488600e-08  50.0010  48.7411  49.0886  0.0000
0202-04-01_02:20:49.824000      46223.62        1.50589500e+00       -1.03990280e-07  50.0010  48.7411  49.0886  0.0000
0202-04-01_02:20:50.230000      46224.03        1.60513000e+00       -1.10064030e-07  49.9857  48.7413  49.0723  0.0000
0202-04-01_02:20:50.574000      46224.38        1.70459000e+00       -1.10808840e-07  49.9857  48.7413  49.0723  0.0000
0202-04-01_02:20:50.930000      46224.73        1.80403800e+00       -1.22029960e-07  49.9857  48.7413  49.0723  0.0000
0202-04-01_02:20:51.277000      46225.08        1.90352200e+00       -1.31141670e-07  49.9899  48.7419  49.0747  0.0000
0202-04-01_02:20:51.625000      46225.43        2.00308700e+00       -1.36471690e-07  49.9899  48.7419  49.0747  0.0000
0202-04-01_02:20:51.980000      46225.78        2.10252200e+00       -1.37339370e-07  49.9872  48.7422  49.0723  0.0000
0202-04-01_02:20:52.330000      46226.13        2.20194200e+00       -1.38578910e-07  49.9872  48.7422  49.0723  0.0000
0202-04-01_02:20:52.676000      46226.48        2.30121900e+00       -1.54073160e-07  49.9872  48.7422  49.0723  0.0000
0202-04-01_02:20:53.023000      46226.83        2.40034700e+00       -1.64113430e-07  49.9807  48.7433  49.0691  0.0000
0202-04-01_02:20:53.370000      46227.17        2.49954000e+00       -1.65848790e-07  49.9807  48.7433  49.0691  0.0000
0202-04-01_02:20:53.720000      46227.52        2.59943500e+00       -1.77872320e-07  49.9807  48.7433  49.0691  0.0000
0202-04-01_02:20:54.066000      46227.87        2.69909400e+00       -1.82148740e-07  49.9785  48.7443  49.0682  0.0000
0202-04-01_02:20:54.414000      46228.22        2.79819700e+00       -1.80723270e-07  49.9785  48.7443  49.0682  0.0000
0202-04-01_02:20:54.760000      46228.57        2.89732700e+00       -1.95845650e-07  49.9785  48.7443  49.0682  0.0000
0202-04-01_02:20:55.110000      46228.91        2.99679200e+00       -2.05885930e-07  49.9814  48.7454  49.0781  0.0000
0202-04-01_02:20:55.460000      46229.26        3.09627600e+00       -2.04646390e-07  49.9814  48.7454  49.0781  0.0000
0202-04-01_02:20:55.830000      46229.63        3.19602900e+00       -2.15120500e-07  49.9814  48.7454  49.0781  0.0000
0202-04-01_02:20:56.227000      46230.03        3.29495400e+00       -2.24293100e-07  49.9808  48.7461  49.0775  0.0000
0202-04-01_02:20:56.574000      46230.38        3.39452500e+00       -2.25411870e-07  49.9808  48.7461  49.0775  0.0000
0202-04-01_02:20:56.926000      46230.73        3.49348600e+00       -2.26160380e-07  49.9808  48.7461  49.0775  0.0000
0202-04-01_02:20:57.280000      46231.08        3.59266800e+00       -2.30808660e-07  49.9800  48.7472  49.0790  0.0000
0202-04-01_02:20:57.630000      46231.43        3.69279900e+00       -2.44505590e-07  49.9800  48.7472  49.0790  0.0000
0202-04-01_02:20:57.977000      46231.78        3.79225200e+00       -2.47170600e-07  49.9697  48.7484  49.0647  0.0000
0202-04-01_02:20:58.324000      46232.13        3.89138600e+00       -2.52252720e-07  49.9697  48.7484  49.0647  0.0000
0202-04-01_02:20:58.676000      46232.48        3.99091800e+00       -2.53864120e-07  49.9697  48.7484  49.0647  0.0000
0202-04-01_02:20:59.023000      46232.82        4.08974000e+00       -2.59875900e-07  49.9746  48.7490  49.0703  0.0000
0202-04-01_02:20:59.370000      46233.17        4.18933800e+00       -2.62354980e-07  49.9746  48.7490  49.0703  0.0000
0202-04-01_02:20:59.720000      46233.52        4.28902200e+00       -2.64958020e-07  49.9746  48.7490  49.0703  0.0000
0202-04-01_02:21:00.066000      46233.87        4.38822200e+00       -2.69668270e-07  49.9960  48.7507  49.0783  0.0000
0202-04-01_02:21:00.414000      46234.21        4.48755500e+00       -2.75680050e-07  49.9960  48.7507  49.0783  0.0000
0202-04-01_02:21:00.760000      46234.56        4.58713800e+00       -2.82807410e-07  49.9960  48.7507  49.0783  0.0000
0202-04-01_02:21:01.120000      46234.92        4.68648900e+00       -2.92723740e-07  49.9919  48.7517  49.0845  0.0000
0202-04-01_02:21:01.465000      46235.27        4.78590500e+00       -3.01648430e-07  49.9919  48.7517  49.0845  0.0000
0202-04-01_02:21:01.830000      46235.63        4.88493800e+00       -3.09829410e-07  49.9919  48.7517  49.0845  0.0000
0202-04-01_02:21:02.223000      46236.02        4.98460600e+00       -3.13052210e-07  49.9800  48.7526  49.0782  0.0000
0202-04-01_02:21:02.580000      46236.38        5.08368800e+00       -3.14972940e-07  49.9800  48.7526  49.0782  0.0000
0202-04-01_02:21:02.926000      46236.73        5.18337900e+00       -3.21232250e-07  49.9800  48.7526  49.0782  0.0000
0202-04-01_02:21:03.277000      46237.08        5.28289800e+00       -3.28111700e-07  49.9758  48.7537  49.0776  0.0000
0202-04-01_02:21:03.620000      46237.42        5.38235500e+00       -3.33689640e-07  49.9758  48.7537  49.0776  0.0000
0202-04-01_02:21:03.973000      46237.77        5.48144000e+00       -3.25508670e-07  49.9740  48.7544  49.0710  0.0000
0202-04-01_02:21:04.330000      46238.13        5.58080000e+00       -3.25074830e-07  49.9740  48.7544  49.0710  0.0000
0202-04-01_02:21:04.676000      46238.48        5.68047800e+00       -3.20922360e-07  49.9740  48.7544  49.0710  0.0000
0202-04-01_02:21:05.023000      46238.83        5.77969000e+00       -3.04498450e-07  49.9750  48.7559  49.0776  0.0000
0202-04-01_02:21:05.383000      46239.18        5.87876100e+00       -2.75803070e-07  49.9750  48.7559  49.0776  0.0000
0202-04-01_02:21:05.740000      46239.54        5.97838200e+00       -2.39608480e-07  49.9750  48.7559  49.0776  0.0000
0202-04-01_02:21:06.100000      46239.90        6.07763200e+00       -1.91142420e-07  49.9726  48.7573  49.0776  0.0000
0202-04-01_02:21:06.450000      46240.25        6.17724200e+00       -1.14104950e-07  49.9726  48.7573  49.0776  0.0000
0202-04-01_02:21:06.797000      46240.60        6.27613500e+00        2.47388000e-09  49.9726  48.7573  49.0776  0.0000
0202-04-01_02:21:07.150000      46240.95        6.37603700e+00        1.59151860e-07  49.9789  48.7584  49.0785  0.0000
0202-04-01_02:21:07.496000      46241.30        6.47537800e+00        3.65721360e-07  49.9789  48.7584  49.0785  0.0000
0202-04-01_02:21:07.863000      46241.66        6.57469800e+00        6.39845850e-07  49.9789  48.7584  49.0785  0.0000
0202-04-01_02:21:08.246000      46242.05        6.67379600e+00        1.01542693e-06  49.9929  48.7598  49.0795  0.0000
0202-04-01_02:21:08.594000      46242.39        6.77311200e+00        1.44567191e-06  49.9929  48.7598  49.0795  0.0000
0202-04-01_02:21:08.940000      46242.74        6.87299200e+00        2.02119080e-06  49.9929  48.7598  49.0795  0.0000
0202-04-01_02:21:09.300000      46243.10        6.97171200e+00        3.15654827e-06  49.9848  48.7612  49.0786  0.0000
0202-04-01_02:21:09.645000      46243.45        7.07157800e+00        3.66854063e-06  49.9848  48.7612  49.0786  0.0000
0202-04-01_02:21:09.996000      46243.80        7.17053200e+00        5.37786751e-06  49.9846  48.7624  49.0775  0.0000
0202-04-01_02:21:10.344000      46244.14        7.26940300e+00        6.87510894e-06  49.9846  48.7624  49.0775  0.0000
0202-04-01_02:21:10.690000      46244.49        7.37003200e+00        8.73845060e-06  49.9846  48.7624  49.0775  0.0000
0202-04-01_02:21:11.040000      46244.84        7.46874100e+00        1.10912373e-05  49.9745  48.7640  49.0797  0.0000
0202-04-01_02:21:11.387000      46245.19        7.56826700e+00        1.38107444e-05  49.9745  48.7640  49.0797  0.0000
0202-04-01_02:21:11.734000      46245.54        7.66801700e+00        1.70070437e-05  49.9745  48.7640  49.0797  0.0000
0202-04-01_02:21:12.082000      46245.88        7.76684800e+00        2.12197105e-05  49.9811  48.7645  49.0799  0.0000

File: chapter 6/data/tapes/ext_ffj51/Ic/degradation/step06/infield/no magnet/Ic_2025-04-01_02-23-26301613_50k-30p4pm2-anneal300k-720min-0T.txt
# Ic = 6.01 A, n = 19.00 , Tavg = 50.05 K, 50k-30p4pm2-anneal300k-720min-0T
#datetime                        t_s     iHTS_A                vHTS_V                tHTS_K  tTAR_K  tHOL_K  tSPA_K
0202-04-01_02:22:58.617000      46352.42        1.18057700e-02       -2.92940667e-09  50.0598  48.8372  49.1535  0.0000
0202-04-01_02:22:58.980000      46352.78        1.14944700e-01       -6.77290667e-09  50.0575  48.8393  49.1496  0.0000
0202-04-01_02:22:59.336000      46353.14        2.13981400e-01        1.09729333e-09  50.0575  48.8393  49.1496  0.0000
0202-04-01_02:22:59.680000      46353.48        3.13632500e-01       -9.47906667e-10  50.0575  48.8393  49.1496  0.0000
0202-04-01_02:23:00.030000      46353.83        4.12840700e-01       -8.63310667e-09  50.0592  48.8406  49.1573  0.0000
0202-04-01_02:23:00.380000      46354.18        5.12448800e-01       -3.28206667e-10  50.0592  48.8406  49.1573  0.0000
0202-04-01_02:23:00.734000      46354.54        6.11550900e-01       -9.81060667e-09  50.0592  48.8406  49.1573  0.0000
0202-04-01_02:23:01.082000      46354.88        7.11290200e-01       -1.07403067e-08  50.0584  48.8410  49.1600  0.0000
0202-04-01_02:23:01.430000      46355.23        8.10643100e-01       -5.72020667e-09  50.0584  48.8410  49.1600  0.0000
0202-04-01_02:23:01.785000      46355.59        9.09635200e-01        1.08276933e-08  50.0584  48.8410  49.1600  0.0000
0202-04-01_02:23:02.145000      46355.95        1.00931300e+00       -2.59246067e-08  50.0514  48.8416  49.1563  0.0000
0202-04-01_02:23:02.508000      46356.31        1.10875000e+00       -3.85679067e-08  50.0514  48.8416  49.1563  0.0000
0202-04-01_02:23:02.906000      46356.71        1.20838200e+00       -2.92094067e-08  50.0514  48.8416  49.1563  0.0000
0202-04-01_02:23:03.260000      46357.06        1.30773800e+00       -2.72881067e-08  50.0511  48.8414  49.1652  0.0000
0202-04-01_02:23:03.610000      46357.41        1.40699700e+00       -2.62965067e-08  50.0511  48.8414  49.1652  0.0000
0202-04-01_02:23:03.970000      46357.77        1.50626500e+00       -2.56148067e-08  50.0562  48.8412  49.1594  0.0000
0202-04-01_02:23:04.316000      46358.12        1.60531600e+00       -2.88376067e-08  50.0562  48.8412  49.1594  0.0000
0202-04-01_02:23:04.664000      46358.47        1.70462500e+00       -3.39218067e-08  50.0562  48.8412  49.1594  0.0000
0202-04-01_02:23:05.010000      46358.81        1.80402800e+00       -3.35543067e-08  50.0669  48.8409  49.1663  0.0000
0202-04-01_02:23:05.360000      46359.16        1.90371700e+00       -3.95049067e-08  50.0669  48.8409  49.1663  0.0000
0202-04-01_02:23:05.715000      46359.52        2.00293200e+00       -4.04345067e-08  50.0669  48.8409  49.1663  0.0000
0202-04-01_02:23:06.062000      46359.87        2.10255100e+00       -3.75216067e-08  50.0619  48.8403  49.1551  0.0000
0202-04-01_02:23:06.410000      46360.21        2.20163700e+00       -5.14044067e-08  50.0619  48.8403  49.1551  0.0000
0202-04-01_02:23:06.758000      46360.56        2.30069400e+00       -5.83458067e-08  50.0619  48.8403  49.1551  0.0000
0202-04-01_02:23:07.105000      46360.91        2.40010500e+00       -5.51230067e-08  50.0654  48.8402  49.1590  0.0000
0202-04-01_02:23:07.453000      46361.26        2.49925300e+00       -5.43173067e-08  50.0654  48.8402  49.1590  0.0000
0202-04-01_02:23:07.800000      46361.60        2.59886000e+00       -5.82219067e-08  50.0654  48.8402  49.1590  0.0000
0202-04-01_02:23:08.184000      46361.98        2.69845800e+00       -5.67344067e-08  50.0560  48.8398  49.1576  0.0000
0202-04-01_02:23:08.540000      46362.34        2.79758600e+00       -5.56189067e-08  50.0560  48.8398  49.1576  0.0000
0202-04-01_02:23:08.906000      46362.71        2.89689100e+00       -6.59690067e-08  50.0560  48.8398  49.1576  0.0000
0202-04-01_02:23:09.260000      46363.06        2.99662100e+00       -7.17329067e-08  50.0621  48.8399  49.1588  0.0000
0202-04-01_02:23:09.610000      46363.41        3.09572900e+00       -7.19808067e-08  50.0621  48.8399  49.1588  0.0000
0202-04-01_02:23:09.960000      46363.76        3.19544900e+00       -7.73728067e-08  50.0504  48.8397  49.1597  0.0000
0202-04-01_02:23:10.320000      46364.12        3.29475200e+00       -7.65051067e-08  50.0504  48.8397  49.1597  0.0000
0202-04-01_02:23:10.664000      46364.47        3.39435100e+00       -7.48311067e-08  50.0504  48.8397  49.1597  0.0000
0202-04-01_02:23:11.010000      46364.81        3.49372900e+00       -8.12761067e-08  50.0624  48.8397  49.1634  0.0000
0202-04-01_02:23:11.360000      46365.16        3.59304300e+00       -9.08825067e-08  50.0624  48.8397  49.1634  0.0000
0202-04-01_02:23:11.707000      46365.51        3.69274500e+00       -9.28038067e-08  50.0624  48.8397  49.1634  0.0000
0202-04-01_02:23:12.055000      46365.86        3.79187000e+00       -9.80099067e-08  50.0566  48.8391  49.1610  0.0000
0202-04-01_02:23:12.402000      46366.20        3.89098300e+00       -9.62745067e-08  50.0566  48.8391  49.1610  0.0000
0202-04-01_02:23:12.758000      46366.56        3.99068300e+00       -9.52209067e-08  50.0566  48.8391  49.1610  0.0000
0202-04-01_02:23:13.105000      46366.91        4.08965500e+00       -9.94973067e-08  50.0729  48.8395  49.1623  0.0000
0202-04-01_02:23:13.453000      46367.25        4.18941400e+00       -1.02596207e-07  50.0729  48.8395  49.1623  0.0000
0202-04-01_02:23:13.800000      46367.60        4.28868300e+00       -1.01976407e-07  50.0729  48.8395  49.1623  0.0000
0202-04-01_02:23:14.150000      46367.95        4.38813000e+00       -1.12450507e-07  50.0705  48.8401  49.1640  0.0000
0202-04-01_02:23:14.496000      46368.30        4.48730600e+00       -1.15735307e-07  50.0705  48.8401  49.1640  0.0000
0202-04-01_02:23:14.910000      46368.71        4.58663800e+00       -1.08050207e-07  50.0705  48.8401  49.1640  0.0000
0202-04-01_02:23:15.266000      46369.07        4.68615100e+00       -1.11025107e-07  50.0636  48.8402  49.1604  0.0000
0202-04-01_02:23:15.620000      46369.42        4.78543800e+00       -1.13876007e-07  50.0636  48.8402  49.1604  0.0000
0202-04-01_02:23:15.970000      46369.77        4.88525900e+00       -1.15921207e-07  50.0545  48.8398  49.1577  0.0000
0202-04-01_02:23:16.324000      46370.13        4.98480500e+00       -1.19144507e-07  50.0545  48.8398  49.1577  0.0000
0202-04-01_02:23:16.684000      46370.49        5.08390100e+00       -1.21564807e-07  50.0545  48.8398  49.1577  0.0000
0202-04-01_02:23:17.030000      46370.83        5.18319300e+00       -1.19272607e-07  50.0503  48.8393  49.1550  0.0000
0202-04-01_02:23:17.380000      46371.18        5.28238000e+00       -1.11215607e-07  50.0503  48.8393  49.1550  0.0000
0202-04-01_02:23:17.734000      46371.54        5.38233000e+00       -1.14438407e-07  50.0503  48.8393  49.1550  0.0000
0202-04-01_02:23:18.082000      46371.89        5.48109500e+00       -1.06443407e-07  50.0609  48.8397  49.1619  0.0000
0202-04-01_02:23:18.430000      46372.23        5.58074900e+00       -1.01113407e-07  50.0609  48.8397  49.1619  0.0000
0202-04-01_02:23:18.777000      46372.58        5.68037900e+00       -8.77263067e-08  50.0609  48.8397  49.1619  0.0000
0202-04-01_02:23:19.125000      46372.93        5.77942800e+00       -7.29758067e-08  50.0532  48.8393  49.1485  0.0000
0202-04-01_02:23:19.473000      46373.27        5.87888600e+00       -3.25668067e-08  50.0532  48.8393  49.1485  0.0000
0202-04-01_02:23:19.830000      46373.63        5.97843400e+00        1.34820933e-08  50.0532  48.8393  49.1485  0.0000
0202-04-01_02:23:20.250000      46374.05        6.07745900e+00        7.71323933e-08  50.0743  48.8391  49.1617  0.0000
0202-04-01_02:23:20.605000      46374.41        6.17653000e+00        1.76543493e-07  50.0743  48.8391  49.1617  0.0000
0202-04-01_02:23:20.970000      46374.77        6.27626600e+00        2.96716853e-07  50.0645  48.8391  49.1571  0.0000
0202-04-01_02:23:21.316000      46375.12        6.37558800e+00        4.68331103e-07  50.0645  48.8391  49.1571  0.0000
0202-04-01_02:23:21.664000      46375.47        6.47525300e+00        7.03719663e-07  50.0645  48.8391  49.1571  0.0000
0202-04-01_02:23:22.010000      46375.81        6.57467500e+00        1.00288253e-06  50.0772  48.8398  49.1685  0.0000
0202-04-01_02:23:22.360000      46376.16        6.67439500e+00        1.39098315e-06  50.0772  48.8398  49.1685  0.0000
0202-04-01_02:23:22.720000      46376.52        6.77306400e+00        1.87886665e-06  50.0772  48.8398  49.1685  0.0000
0202-04-01_02:23:23.066000      46376.87        6.87207200e+00        2.49745875e-06  50.0540  48.8396  49.1553  0.0000
0202-04-01_02:23:23.414000      46377.22        6.97168100e+00        3.69720885e-06  50.0540  48.8396  49.1553  0.0000
0202-04-01_02:23:23.760000      46377.56        7.07106200e+00        4.74858611e-06  50.0540  48.8396  49.1553  0.0000
0202-04-01_02:23:24.110000      46377.91        7.17057000e+00        6.06305558e-06  50.0556  48.8402  49.1569  0.0000
0202-04-01_02:23:24.460000      46378.26        7.26991200e+00        7.72521583e-06  50.0556  48.8402  49.1569  0.0000
0202-04-01_02:23:24.820000      46378.62        7.36976700e+00        9.67098268e-06  50.0556  48.8402  49.1569  0.0000
0202-04-01_02:23:25.240000      46379.04        7.46869700e+00        1.21532975e-05  50.0570  48.8398  49.1602  0.0000
0202-04-01_02:23:25.586000      46379.39        7.56799100e+00        1.50620180e-05  50.0570  48.8398  49.1602  0.0000
0202-04-01_02:23:25.940000      46379.74        7.66666100e+00        1.86777759e-05  50.0515  48.8398  49.1484  0.0000
0202-04-01_02:23:26.290000      46380.09        7.76739500e+00        2.29910886e-05  50.0515  48.8398  49.1484  0.0000

File: chapter 6/data/tapes/ext_ffj51/Ic/degradation/step06/infield/no magnet/Ic_2025-04-01_02-24-55604748_50k-30p4pm2-anneal300k-720min-0T.txt
# Ic = 6.02 A, n = 19.11 , Tavg = 50.08 K, 50k-30p4pm2-anneal300k-720min-0T
#datetime                        t_s     iHTS_A                vHTS_V                tHTS_K  tTAR_K  tHOL_K  tSPA_K
0202-04-01_02:24:27.980000      46441.78        1.10722100e-02       -7.31802308e-09  50.0628  48.8435  49.1595  0.0000
0202-04-01_02:24:28.336000      46442.14        1.14616500e-01       -3.76623077e-10  50.0628  48.8435  49.1595  0.0000
0202-04-01_02:24:28.684000      46442.49        2.14056900e-01       -1.25241231e-08  50.0628  48.8435  49.1595  0.0000
0202-04-01_02:24:29.030000      46442.83        3.13639100e-01       -3.35152308e-09  50.0734  48.8447  49.1703  0.0000
0202-04-01_02:24:29.380000      46443.18        4.13018700e-01       -1.36822308e-09  50.0734  48.8447  49.1703  0.0000
0202-04-01_02:24:29.727000      46443.53        5.12236400e-01       -1.01070231e-08  50.0734  48.8447  49.1703  0.0000
0202-04-01_02:24:30.086000      46443.89        6.11531400e-01       -3.05594231e-08  50.0878  48.8452  49.1707  0.0000
0202-04-01_02:24:30.430000      46444.23        7.11106900e-01       -7.26418231e-08  50.0878  48.8452  49.1707  0.0000
0202-04-01_02:24:30.777000      46444.58        8.10303000e-01       -4.87807231e-08  50.0878  48.8452  49.1707  0.0000
0202-04-01_02:24:31.125000      46444.93        9.09828100e-01       -2.47955231e-08  50.0777  48.8451  49.1671  0.0000
0202-04-01_02:24:31.473000      46445.28        1.00831300e+00       -3.27286231e-08  50.0777  48.8451  49.1671  0.0000
0202-04-01_02:24:31.887000      46445.69        1.10833700e+00       -2.08292231e-08  50.0777  48.8451  49.1671  0.0000
0202-04-01_02:24:32.234000      46446.04        1.20786000e+00       -2.27516231e-08  50.0865  48.8450  49.1709  0.0000
0202-04-01_02:24:32.582000      46446.38        1.30737000e+00       -3.19865231e-08  50.0865  48.8450  49.1709  0.0000
0202-04-01_02:24:32.934000      46446.74        1.40633900e+00       -3.32880231e-08  50.0865  48.8450  49.1709  0.0000
0202-04-01_02:24:33.285000      46447.09        1.50622500e+00       -4.09112231e-08  50.0811  48.8446  49.1713  0.0000
0202-04-01_02:24:33.633000      46447.44        1.60570600e+00       -4.03534231e-08  50.0811  48.8446  49.1713  0.0000
0202-04-01_02:24:33.980000      46447.78        1.70495800e+00       -4.26466231e-08  50.0660  48.8443  49.1725  0.0000
0202-04-01_02:24:34.330000      46448.13        1.80410400e+00       -4.06013231e-08  50.0660  48.8443  49.1725  0.0000
0202-04-01_02:24:34.676000      46448.48        1.90385500e+00       -4.28325231e-08  50.0660  48.8443  49.1725  0.0000
0202-04-01_02:24:35.023000      46448.83        2.00321200e+00       -4.38861231e-08  50.0800  48.8443  49.1728  0.0000
0202-04-01_02:24:35.370000      46449.17        2.10192100e+00       -3.92378231e-08  50.0800  48.8443  49.1728  0.0000
0202-04-01_02:24:35.720000      46449.52        2.20135600e+00       -3.53952231e-08  50.0800  48.8443  49.1728  0.0000
0202-04-01_02:24:36.066000      46449.87        2.30112000e+00       -3.89899231e-08  50.0683  48.8441  49.1610  0.0000
0202-04-01_02:24:36.414000      46450.22        2.40024900e+00       -4.56834231e-08  50.0683  48.8441  49.1610  0.0000
0202-04-01_02:24:36.760000      46450.56        2.49941600e+00       -4.53735231e-08  50.0683  48.8441  49.1610  0.0000
0202-04-01_02:24:37.120000      46450.92        2.59915900e+00       -5.02697231e-08  50.0977  48.8436  49.1740  0.0000
0202-04-01_02:24:37.470000      46451.27        2.69839200e+00       -5.42363231e-08  50.0977  48.8436  49.1740  0.0000
0202-04-01_02:24:37.840000      46451.64        2.79777600e+00       -6.16108231e-08  50.0977  48.8436  49.1740  0.0000
0202-04-01_02:24:38.210000      46452.01        2.89710100e+00       -5.66509231e-08  50.0909  48.8437  49.1783  0.0000
0202-04-01_02:24:38.566000      46452.37        2.99651800e+00       -5.19407231e-08  50.0909  48.8437  49.1783  0.0000
0202-04-01_02:24:38.926000      46452.73        3.09610100e+00       -5.24365231e-08  50.0755  48.8429  49.1658  0.0000
0202-04-01_02:24:39.290000      46453.09        3.19537900e+00       -5.70848231e-08  50.0755  48.8429  49.1658  0.0000
0202-04-01_02:24:39.645000      46453.45        3.29474000e+00       -6.25387231e-08  50.0755  48.8429  49.1658  0.0000
0202-04-01_02:24:40.008000      46453.81        3.39401400e+00       -6.55136231e-08  50.0680  48.8425  49.1634  0.0000
0202-04-01_02:24:40.355000      46454.16        3.49348800e+00       -6.55136231e-08  50.0680  48.8425  49.1634  0.0000
0202-04-01_02:24:40.703000      46454.50        3.59258400e+00       -6.22908231e-08  50.0680  48.8425  49.1634  0.0000
0202-04-01_02:24:41.050000      46454.85        3.69210000e+00       -6.99760231e-08  50.0676  48.8418  49.1686  0.0000
0202-04-01_02:24:41.395000      46455.20        3.79130600e+00       -7.26410231e-08  50.0676  48.8418  49.1686  0.0000
0202-04-01_02:24:41.742000      46455.54        3.89124500e+00       -7.22691231e-08  50.0676  48.8418  49.1686  0.0000
0202-04-01_02:24:42.094000      46455.90        3.99011800e+00       -7.47482231e-08  50.0607  48.8413  49.1539  0.0000
0202-04-01_02:24:42.440000      46456.25        4.08965900e+00       -7.87147231e-08  50.0607  48.8413  49.1539  0.0000
0202-04-01_02:24:42.790000      46456.59        4.18893800e+00       -8.41067231e-08  50.0607  48.8413  49.1539  0.0000
0202-04-01_02:24:43.140000      46456.94        4.28842300e+00       -8.40448231e-08  50.0796  48.8408  49.1633  0.0000
0202-04-01_02:24:43.490000      46457.29        4.38782200e+00       -7.40665231e-08  50.0796  48.8408  49.1633  0.0000
0202-04-01_02:24:43.914000      46457.72        4.48743000e+00       -8.09457231e-08  50.0796  48.8408  49.1633  0.0000
0202-04-01_02:24:44.277000      46458.08        4.58709600e+00       -8.58417231e-08  50.0783  48.8408  49.1555  0.0000
0202-04-01_02:24:44.633000      46458.44        4.68592800e+00       -8.50360231e-08  50.0783  48.8408  49.1555  0.0000
0202-04-01_02:24:44.996000      46458.80        4.78539400e+00       -8.29288231e-08  50.0783  48.8408  49.1626  0.0000
0202-04-01_02:24:45.340000      46459.14        4.88471400e+00       -7.85904231e-08  50.0783  48.8408  49.1626  0.0000
0202-04-01_02:24:45.688000      46459.49        4.98400000e+00       -7.97680231e-08  50.0783  48.8408  49.1626  0.0000
0202-04-01_02:24:46.035000      46459.84        5.08366200e+00       -8.02638231e-08  50.0756  48.8409  49.1669  0.0000
0202-04-01_02:24:46.383000      46460.19        5.18285200e+00       -7.92722231e-08  50.0756  48.8409  49.1669  0.0000
0202-04-01_02:24:46.730000      46460.53        5.28225900e+00       -7.18969231e-08  50.0756  48.8409  49.1669  0.0000
0202-04-01_02:24:47.080000      46460.88        5.38168200e+00       -7.09673231e-08  50.0735  48.8407  49.1659  0.0000
0202-04-01_02:24:47.426000      46461.23        5.48113200e+00       -7.23927231e-08  50.0735  48.8407  49.1659  0.0000
0202-04-01_02:24:47.773000      46461.58        5.58052400e+00       -5.75183231e-08  50.0735  48.8407  49.1659  0.0000
0202-04-01_02:24:48.120000      46461.92        5.67935100e+00       -4.41312231e-08  50.0792  48.8409  49.1649  0.0000
0202-04-01_02:24:48.470000      46462.27        5.77918100e+00       -2.41126231e-08  50.0792  48.8409  49.1649  0.0000
0202-04-01_02:24:48.890000      46462.69        5.87841300e+00        7.99137692e-09  50.0792  48.8409  49.1649  0.0000
0202-04-01_02:24:49.242000      46463.04        5.97783900e+00        5.50939769e-08  50.0654  48.8408  49.1531  0.0000
0202-04-01_02:24:49.590000      46463.39        6.07749700e+00        1.22466377e-07  50.0654  48.8408  49.1531  0.0000
0202-04-01_02:24:49.950000      46463.75        6.17692500e+00        2.09053277e-07  50.0654  48.8408  49.1531  0.0000
0202-04-01_02:24:50.297000      46464.10        6.27581000e+00        3.36106077e-07  50.0852  48.8405  49.1713  0.0000
0202-04-01_02:24:50.645000      46464.45        6.37565100e+00        5.14103877e-07  50.0852  48.8405  49.1713  0.0000
0202-04-01_02:24:50.992000      46464.79        6.47499100e+00        7.37530807e-07  50.0780  48.8405  49.1639  0.0000
0202-04-01_02:24:51.340000      46465.14        6.57437500e+00        1.03334682e-06  50.0780  48.8405  49.1639  0.0000
0202-04-01_02:24:51.688000      46465.49        6.67314300e+00        1.41146823e-06  50.0780  48.8405  49.1639  0.0000
0202-04-01_02:24:52.035000      46465.84        6.77284800e+00        1.84220808e-06  50.0786  48.8404  49.1646  0.0000
0202-04-01_02:24:52.383000      46466.18        6.87226000e+00        2.51998807e-06  50.0786  48.8404  49.1646  0.0000
0202-04-01_02:24:52.730000      46466.53        6.97186400e+00        3.72407639e-06  50.0786  48.8404  49.1646  0.0000
0202-04-01_02:24:53.080000      46466.88        7.07098200e+00        4.80637998e-06  50.0799  48.8409  49.1682  0.0000
0202-04-01_02:24:53.426000      46467.23        7.17066800e+00        6.11192456e-06  50.0799  48.8409  49.1682  0.0000
0202-04-01_02:24:53.773000      46467.58        7.26991900e+00        7.72710603e-06  50.0799  48.8409  49.1682  0.0000
0202-04-01_02:24:54.120000      46467.92        7.36922700e+00        9.77885317e-06  50.0655  48.8403  49.1628  0.0000
0202-04-01_02:24:54.470000      46468.27        7.46837500e+00        1.21849347e-05  50.0655  48.8403  49.1628  0.0000
0202-04-01_02:24:54.840000      46468.64        7.56799300e+00        1.50761771e-05  50.0655  48.8403  49.1628  0.0000
0202-04-01_02:24:55.230000      46469.03        7.66695000e+00        1.86684450e-05  50.0769  48.8404  49.1611  0.0000
0202-04-01_02:24:55.580000      46469.38        7.76645800e+00        2.30351143e-05  50.0769  48.8404  49.1611  0.0000

File: chapter 6/data/tapes/ext_ffj51/Ic/degradation/step06/infield/no magnet/Ic_2025-04-01_02-26-24817559_50k-30p4pm2-anneal300k-720min-0T.txt
# Ic = 6.01 A, n = 19.11 , Tavg = 50.07 K, 50k-30p4pm2-anneal300k-720min-0T
#datetime                        t_s     iHTS_A                vHTS_V                tHTS_K  tTAR_K  tHOL_K  tSPA_K
0202-04-01_02:25:57.240000      46531.04        1.15023300e-02       -4.41755000e-09  50.0733  48.8435  49.1605  0.0000
0202-04-01_02:25:57.598000      46531.40        1.14571600e-01        1.65615000e-09  50.0733  48.8435  49.1605  0.0000
0202-04-01_02:25:57.950000      46531.75        2.13985300e-01       -3.89050000e-10  50.0733  48.8435  49.1605  0.0000
0202-04-01_02:25:58.310000      46532.11        3.13312900e-01       -3.79785000e-09  50.0779  48.8449  49.1662  0.0000
0202-04-01_02:25:58.652000      46532.46        4.12866600e-01       -2.86815000e-09  50.0779  48.8449  49.1662  0.0000
0202-04-01_02:25:59             46532.80        5.12554900e-01       -1.12350500e-08  50.0818  48.8451  49.1602  0.0000
0202-04-01_02:25:59.348000      46533.15        6.11691000e-01       -6.27915000e-09  50.0818  48.8451  49.1602  0.0000
0202-04-01_02:25:59.695000      46533.50        7.10949000e-01       -6.40645000e-09  50.0818  48.8451  49.1602  0.0000
0202-04-01_02:26:00.055000      46533.86        8.10496300e-01       -2.17147500e-08  50.0888  48.8455  49.1646  0.0000
0202-04-01_02:26:00.402000      46534.21        9.09706400e-01       -8.26575000e-09  50.0888  48.8455  49.1646  0.0000
0202-04-01_02:26:00.750000      46534.55        1.00860100e+00        1.86323500e-08  50.0888  48.8455  49.1646  0.0000
0202-04-01_02:26:01.098000      46534.90        1.10798300e+00       -9.52450000e-10  50.0848  48.8453  49.1590  0.0000
0202-04-01_02:26:01.445000      46535.25        1.20775900e+00       -2.21485500e-08  50.0848  48.8453  49.1590  0.0000
0202-04-01_02:26:01.793000      46535.60        1.30728700e+00       -1.66326500e-08  50.0848  48.8453  49.1590  0.0000
0202-04-01_02:26:02.145000      46535.95        1.40654100e+00       -2.09709500e-08  50.0977  48.8450  49.1790  0.0000
0202-04-01_02:26:02.492000      46536.29        1.50577300e+00       -2.17147500e-08  50.0977  48.8450  49.1790  0.0000
0202-04-01_02:26:02.910000      46536.71        1.60504800e+00       -2.08470500e-08  50.0977  48.8450  49.1790  0.0000
0202-04-01_02:26:03.266000      46537.07        1.70468000e+00       -2.11569500e-08  50.0911  48.8444  49.1670  0.0000
0202-04-01_02:26:03.610000      46537.41        1.80411700e+00       -2.13428500e-08  50.0911  48.8444  49.1670  0.0000
0202-04-01_02:26:03.960000      46537.76        1.90356200e+00       -2.34500500e-08  50.0786  48.8444  49.1675  0.0000
0202-04-01_02:26:04.305000      46538.11        2.00278400e+00       -2.53713500e-08  50.0786  48.8444  49.1675  0.0000
0202-04-01_02:26:04.652000      46538.45        2.10228400e+00       -2.45036500e-08  50.0786  48.8444  49.1675  0.0000
0202-04-01_02:26:05             46538.80        2.20139400e+00       -2.33261500e-08  50.0769  48.8441  49.1646  0.0000
0202-04-01_02:26:05.355000      46539.16        2.30095300e+00       -1.22294500e-08  50.0769  48.8441  49.1646  0.0000
0202-04-01_02:26:05.703000      46539.51        2.40050900e+00       -1.62560500e-08  50.0769  48.8441  49.1646  0.0000
0202-04-01_02:26:06.055000      46539.86        2.49979400e+00       -1.92309500e-08  50.0628  48.8436  49.1553  0.0000
0202-04-01_02:26:06.402000      46540.20        2.59906200e+00       -2.68540500e-08  50.0628  48.8436  49.1553  0.0000
0202-04-01_02:26:06.750000      46540.55        2.69823000e+00       -2.22058500e-08  50.0628  48.8436  49.1553  0.0000
0202-04-01_02:26:07.105000      46540.91        2.79793600e+00       -2.87753500e-08  50.0743  48.8432  49.1612  0.0000
0202-04-01_02:26:07.453000      46541.25        2.89716200e+00       -2.41890500e-08  50.0743  48.8432  49.1612  0.0000
0202-04-01_02:26:07.800000      46541.60        2.99639000e+00       -2.85894500e-08  50.0743  48.8432  49.1612  0.0000
0202-04-01_02:26:08.207000      46542.01        3.09550200e+00       -3.46012500e-08  50.0691  48.8433  49.1564  0.0000
0202-04-01_02:26:08.555000      46542.36        3.19498600e+00       -3.98692500e-08  50.0691  48.8433  49.1564  0.0000
0202-04-01_02:26:08.930000      46542.73        3.29469200e+00       -3.91875500e-08  50.0691  48.8433  49.1564  0.0000
0202-04-01_02:26:09.277000      46543.08        3.39381800e+00       -3.42913500e-08  50.0897  48.8430  49.1672  0.0000
0202-04-01_02:26:09.625000      46543.43        3.49369400e+00       -3.31137500e-08  50.0897  48.8430  49.1672  0.0000
0202-04-01_02:26:09.973000      46543.77        3.59288700e+00       -2.76597500e-08  50.0967  48.8429  49.1667  0.0000
0202-04-01_02:26:10.332000      46544.13        3.69210700e+00       -2.77837500e-08  50.0967  48.8429  49.1667  0.0000
0202-04-01_02:26:10.676000      46544.48        3.79127200e+00       -3.11304500e-08  50.0967  48.8429  49.1667  0.0000
0202-04-01_02:26:11.027000      46544.83        3.89086700e+00       -3.27411500e-08  50.0913  48.8432  49.1676  0.0000
0202-04-01_02:26:11.375000      46545.18        3.99000800e+00       -3.95570500e-08  50.0913  48.8432  49.1676  0.0000
0202-04-01_02:26:11.723000      46545.52        4.08960900e+00       -4.58784500e-08  50.0913  48.8432  49.1676  0.0000
0202-04-01_02:26:12.080000      46545.88        4.18868200e+00       -4.23457500e-08  50.0868  48.8430  49.1705  0.0000
0202-04-01_02:26:12.426000      46546.23        4.28815000e+00       -3.83172500e-08  50.0868  48.8430  49.1705  0.0000
0202-04-01_02:26:12.773000      46546.58        4.38792200e+00       -4.47009500e-08  50.0868  48.8430  49.1705  0.0000
0202-04-01_02:26:13.125000      46546.93        4.48731300e+00       -4.79856500e-08  50.0704  48.8431  49.1633  0.0000
0202-04-01_02:26:13.473000      46547.27        4.58625700e+00       -4.79856500e-08  50.0704  48.8431  49.1633  0.0000
0202-04-01_02:26:13.855000      46547.66        4.68583900e+00       -4.70560500e-08  50.0704  48.8431  49.1633  0.0000
0202-04-01_02:26:14.260000      46548.06        4.78510200e+00       -4.66221500e-08  50.0794  48.8425  49.1666  0.0000
0202-04-01_02:26:14.605000      46548.41        4.88462800e+00       -4.57545500e-08  50.0794  48.8425  49.1666  0.0000
0202-04-01_02:26:14.953000      46548.76        4.98409000e+00       -4.32134500e-08  50.0688  48.8422  49.1568  0.0000
0202-04-01_02:26:15.312000      46549.11        5.08341000e+00       -4.87294500e-08  50.0688  48.8422  49.1568  0.0000
0202-04-01_02:26:15.660000      46549.46        5.18293100e+00       -4.29655500e-08  50.0688  48.8422  49.1568  0.0000
0202-04-01_02:26:16.008000      46549.81        5.28207500e+00       -4.30895500e-08  50.0774  48.8421  49.1564  0.0000
0202-04-01_02:26:16.355000      46550.16        5.38139000e+00       -3.08180500e-08  50.0774  48.8421  49.1564  0.0000
0202-04-01_02:26:16.703000      46550.50        5.48068900e+00       -2.80910500e-08  50.0774  48.8421  49.1564  0.0000
0202-04-01_02:26:17.062000      46550.86        5.58020700e+00       -1.72469500e-08  50.0824  48.8421  49.1593  0.0000
0202-04-01_02:26:17.410000      46551.21        5.67935700e+00       -2.80755000e-09  50.0824  48.8421  49.1593  0.0000
0202-04-01_02:26:17.758000      46551.56        5.77863000e+00        1.91942500e-08  50.0824  48.8421  49.1593  0.0000
0202-04-01_02:26:18.105000      46551.91        5.87800700e+00        5.88595500e-08  50.0973  48.8422  49.1714  0.0000
0202-04-01_02:26:18.453000      46552.26        5.97757600e+00        1.06519850e-07  50.0973  48.8422  49.1714  0.0000
0202-04-01_02:26:18.832000      46552.63        6.07714700e+00        1.64220350e-07  50.0973  48.8422  49.1714  0.0000
0202-04-01_02:26:19.210000      46553.01        6.17636300e+00        2.66606350e-07  50.0856  48.8417  49.1705  0.0000
0202-04-01_02:26:19.560000      46553.36        6.27571500e+00        3.78536750e-07  50.0856  48.8417  49.1705  0.0000
0202-04-01_02:26:19.902000      46553.71        6.37519200e+00        5.61368850e-07  50.0856  48.8417  49.1705  0.0000
0202-04-01_02:26:20.250000      46554.05        6.47437300e+00        7.81697010e-07  50.0859  48.8420  49.1755  0.0000
0202-04-01_02:26:20.605000      46554.41        6.57386400e+00        1.08123174e-06  50.0859  48.8420  49.1755  0.0000
0202-04-01_02:26:20.953000      46554.75        6.67332900e+00        1.47788439e-06  50.0799  48.8422  49.1624  0.0000
0202-04-01_02:26:21.300000      46555.10        6.77259100e+00        1.96799833e-06  50.0799  48.8422  49.1624  0.0000
0202-04-01_02:26:21.650000      46555.45        6.87254500e+00        2.59006125e-06  50.0799  48.8422  49.1624  0.0000
0202-04-01_02:26:21.996000      46555.80        6.97166800e+00        3.80623548e-06  50.0769  48.8421  49.1661  0.0000
0202-04-01_02:26:22.350000      46556.15        7.07086600e+00        4.89517097e-06  50.0769  48.8421  49.1661  0.0000
0202-04-01_02:26:22.700000      46556.50        7.17033600e+00        6.23133231e-06  50.0769  48.8421  49.1661  0.0000
0202-04-01_02:26:23.047000      46556.85        7.26932300e+00        7.86770980e-06  50.0722  48.8422  49.1603  0.0000
0202-04-01_02:26:23.395000      46557.20        7.36889500e+00        9.80994503e-06  50.0722  48.8422  49.1603  0.0000
0202-04-01_02:26:23.742000      46557.54        7.46838200e+00        1.23422746e-05  50.0722  48.8422  49.1603  0.0000
0202-04-01_02:26:24.098000      46557.90        7.56792400e+00        1.53099372e-05  50.0715  48.8413  49.1572  0.0000
0202-04-01_02:26:24.445000      46558.25        7.66725600e+00        1.88932209e-05  50.0715  48.8413  49.1572  0.0000
0202-04-01_02:26:24.793000      46558.59        7.76641000e+00        2.32299635e-05  50.0715  48.8413  49.1572  0.0000
