Repository: shortlab/2025-devitre-PhD

# 2025-devitre-PhD
Data repository for Alexis Devitre's PhD thesis

File: chapter 6/data/tapes/ext_ffj51/Ic/degradation/step06/infield/no magnet/Ic_2025-04-01_02-37-27479734_60k-30p4pm2-anneal300k-720min-0T.txt
# Ic = 3.48 A, n = 18.92 , Tavg = 60.00 K, 60k-30p4pm2-anneal300k-720min-0T
#datetime                        t_s     iHTS_A                vHTS_V                tHTS_K  tTAR_K  tHOL_K  tSPA_K
0202-04-01_02:36:34.370000      47168.17        1.13164200e-02       -1.06933992e-08  59.9738  58.8053  59.2477  0.0000
0202-04-01_02:36:34.730000      47168.53        4.48913300e-02       -1.76967992e-08  59.9738  58.8053  59.2477  0.0000
0202-04-01_02:36:35.080000      47168.88        7.49658100e-02       -2.30887892e-08  59.9668  58.8095  59.2423  0.0000
0202-04-01_02:36:35.426000      47169.23        1.04499200e-01       -2.43903092e-08  59.9668  58.8095  59.2423  0.0000
0202-04-01_02:36:35.773000      47169.58        1.34230800e-01       -2.58777892e-08  59.9668  58.8095  59.2423  0.0000
0202-04-01_02:36:36.120000      47169.92        1.64306800e-01       -2.81709992e-08  59.9715  58.8107  59.2515  0.0000
0202-04-01_02:36:36.480000      47170.28        1.94027300e-01       -3.71576492e-08  59.9715  58.8107  59.2515  0.0000
0202-04-01_02:36:36.844000      47170.65        2.23908800e-01       -3.59800892e-08  59.9715  58.8107  59.2515  0.0000
0202-04-01_02:36:37.234000      47171.04        2.53346600e-01       -5.76100392e-08  59.9719  58.8110  59.2493  0.0000
0202-04-01_02:36:37.582000      47171.38        2.83241800e-01       -5.17222292e-08  59.9719  58.8110  59.2493  0.0000
0202-04-01_02:36:37.940000      47171.74        3.12715200e-01       -5.70522392e-08  59.9719  58.8110  59.2493  0.0000
0202-04-01_02:36:38.290000      47172.09        3.42865100e-01       -7.14928692e-08  59.9766  58.8113  59.2493  0.0000
0202-04-01_02:36:38.650000      47172.45        3.72222700e-01       -7.71947492e-08  59.9766  58.8113  59.2493  0.0000
0202-04-01_02:36:39.008000      47172.81        4.02442700e-01       -1.12025779e-07  59.9812  58.8122  59.2527  0.0000
0202-04-01_02:36:39.355000      47173.16        4.32254500e-01       -1.10166469e-07  59.9812  58.8122  59.2527  0.0000
0202-04-01_02:36:39.710000      47173.51        4.62096000e-01       -9.82668992e-08  59.9812  58.8122  59.2527  0.0000
0202-04-01_02:36:40.062000      47173.86        4.92115500e-01       -1.14318929e-07  60.0001  58.8124  59.2563  0.0000
0202-04-01_02:36:40.410000      47174.21        5.21914000e-01       -1.05642159e-07  60.0001  58.8124  59.2563  0.0000
0202-04-01_02:36:40.758000      47174.56        5.51623300e-01       -1.11406009e-07  60.0001  58.8124  59.2563  0.0000
0202-04-01_02:36:41.105000      47174.91        5.81770000e-01       -1.19153129e-07  59.9779  58.8130  59.2484  0.0000
0202-04-01_02:36:41.465000      47175.27        6.11761300e-01       -1.37002149e-07  59.9779  58.8130  59.2484  0.0000
0202-04-01_02:36:41.820000      47175.62        6.40902300e-01       -1.44933189e-07  59.9779  58.8130  59.2484  0.0000
0202-04-01_02:36:42.203000      47176.01        6.70669900e-01       -1.35077859e-07  59.9723  58.8130  59.2489  0.0000
0202-04-01_02:36:42.550000      47176.35        7.00190700e-01       -1.39912059e-07  59.9723  58.8130  59.2489  0.0000
0202-04-01_02:36:42.910000      47176.71        7.30664500e-01       -1.41709389e-07  59.9723  58.8130  59.2489  0.0000
0202-04-01_02:36:43.258000      47177.06        7.60396500e-01       -1.57637449e-07  59.9763  58.8138  59.2570  0.0000
0202-04-01_02:36:43.605000      47177.41        7.90307600e-01       -1.64083049e-07  59.9763  58.8138  59.2570  0.0000
0202-04-01_02:36:43.957000      47177.76        8.20133500e-01       -1.89183699e-07  59.9791  58.8132  59.2604  0.0000
0202-04-01_02:36:44.305000      47178.11        8.50344500e-01       -1.84411479e-07  59.9791  58.8132  59.2604  0.0000
0202-04-01_02:36:44.652000      47178.45        8.79690200e-01       -1.63835149e-07  59.9791  58.8132  59.2604  0.0000
0202-04-01_02:36:45             47178.80        9.09296400e-01       -2.07095029e-07  59.9669  58.8143  59.2502  0.0000
0202-04-01_02:36:45.348000      47179.15        9.39851700e-01       -2.83140689e-07  59.9669  58.8143  59.2502  0.0000
0202-04-01_02:36:45.695000      47179.50        9.69069800e-01       -2.43723379e-07  59.9669  58.8143  59.2502  0.0000
0202-04-01_02:36:46.043000      47179.84        9.98909600e-01       -1.83543799e-07  59.9797  58.8149  59.2441  0.0000
0202-04-01_02:36:46.390000      47180.19        1.02898100e+00       -1.91662779e-07  59.9797  58.8149  59.2441  0.0000
0202-04-01_02:36:46.750000      47180.55        1.05860300e+00       -2.01765009e-07  59.9797  58.8149  59.2441  0.0000
0202-04-01_02:36:47.098000      47180.90        1.08821900e+00       -1.97860469e-07  60.0006  58.8151  59.2635  0.0000
0202-04-01_02:36:47.445000      47181.25        1.11841200e+00       -2.04554309e-07  60.0006  58.8151  59.2635  0.0000
0202-04-01_02:36:47.793000      47181.59        1.14805700e+00       -2.13665599e-07  60.0006  58.8151  59.2635  0.0000
0202-04-01_02:36:48.140000      47181.94        1.17790200e+00       -2.14843269e-07  59.9960  58.8160  59.2581  0.0000
0202-04-01_02:36:48.496000      47182.30        1.20746000e+00       -2.24945509e-07  59.9960  58.8160  59.2581  0.0000
0202-04-01_02:36:48.910000      47182.71        1.23730600e+00       -2.28106329e-07  59.9960  58.8160  59.2581  0.0000
0202-04-01_02:36:49.273000      47183.08        1.26710200e+00       -2.33312399e-07  59.9958  58.8170  59.2617  0.0000
0202-04-01_02:36:49.620000      47183.42        1.29701300e+00       -2.34489959e-07  59.9958  58.8170  59.2617  0.0000
0202-04-01_02:36:49.980000      47183.78        1.32706900e+00       -2.41555319e-07  59.9734  58.8171  59.2549  0.0000
0202-04-01_02:36:50.330000      47184.13        1.35682600e+00       -2.45149989e-07  59.9734  58.8171  59.2549  0.0000
0202-04-01_02:36:50.676000      47184.48        1.38642400e+00       -2.52091399e-07  59.9734  58.8171  59.2549  0.0000
0202-04-01_02:36:51.023000      47184.83        1.41656100e+00       -2.54074659e-07  59.9779  58.8179  59.2605  0.0000
0202-04-01_02:36:51.370000      47185.17        1.44630900e+00       -2.58103159e-07  59.9779  58.8179  59.2605  0.0000
0202-04-01_02:36:51.730000      47185.53        1.47567700e+00       -2.67027839e-07  59.9779  58.8179  59.2605  0.0000
0202-04-01_02:36:52.080000      47185.88        1.50568900e+00       -2.62441539e-07  59.9697  58.8174  59.2504  0.0000
0202-04-01_02:36:52.426000      47186.23        1.53568200e+00       -2.64610739e-07  59.9697  58.8174  59.2504  0.0000
0202-04-01_02:36:52.773000      47186.58        1.56518100e+00       -2.73845299e-07  59.9697  58.8174  59.2504  0.0000
0202-04-01_02:36:53.120000      47186.92        1.59519300e+00       -2.72915639e-07  59.9747  58.8185  59.2500  0.0000
0202-04-01_02:36:53.484000      47187.28        1.62478700e+00       -2.66223209e-07  59.9747  58.8185  59.2500  0.0000
0202-04-01_02:36:53.867000      47187.67        1.65461200e+00       -2.66285909e-07  59.9747  58.8185  59.2500  0.0000
0202-04-01_02:36:54.234000      47188.04        1.68448300e+00       -2.72669529e-07  59.9827  58.8196  59.2543  0.0000
0202-04-01_02:36:54.582000      47188.38        1.71458000e+00       -2.76698029e-07  59.9827  58.8196  59.2543  0.0000
0202-04-01_02:36:54.940000      47188.74        1.74403200e+00       -2.88473649e-07  59.9827  58.8196  59.2543  0.0000
0202-04-01_02:36:55.290000      47189.09        1.77388100e+00       -2.90642839e-07  59.9969  58.8202  59.2616  0.0000
0202-04-01_02:36:55.637000      47189.44        1.80381600e+00       -2.90580869e-07  59.9969  58.8202  59.2616  0.0000
0202-04-01_02:36:55.984000      47189.79        1.83354200e+00       -2.95910879e-07  59.9996  58.8202  59.2632  0.0000
0202-04-01_02:36:56.340000      47190.14        1.86324200e+00       -2.96158789e-07  59.9996  58.8202  59.2632  0.0000
0202-04-01_02:36:56.688000      47190.49        1.89304900e+00       -3.04711609e-07  59.9996  58.8202  59.2632  0.0000
0202-04-01_02:36:57.047000      47190.85        1.92260900e+00       -3.07748469e-07  59.9994  58.8207  59.2662  0.0000
0202-04-01_02:36:57.402000      47191.21        1.95283200e+00       -3.10971269e-07  59.9994  58.8207  59.2662  0.0000
0202-04-01_02:36:57.750000      47191.55        1.98234400e+00       -3.14689889e-07  59.9994  58.8207  59.2662  0.0000
0202-04-01_02:36:58.100000      47191.90        2.01268400e+00       -3.14689889e-07  59.9895  58.8211  59.2704  0.0000
0202-04-01_02:36:58.457000      47192.26        2.04211700e+00       -3.20639679e-07  59.9895  58.8211  59.2704  0.0000
0202-04-01_02:36:58.810000      47192.61        2.07208200e+00       -3.23490609e-07  59.9895  58.8211  59.2704  0.0000
0202-04-01_02:36:59.220000      47193.02        2.10216200e+00       -3.23738039e-07  59.9893  58.8218  59.2600  0.0000
0202-04-01_02:36:59.566000      47193.37        2.13193900e+00       -3.30368839e-07  59.9893  58.8218  59.2600  0.0000
0202-04-01_02:36:59.926000      47193.73        2.16159900e+00       -3.34831179e-07  59.9893  58.8218  59.2600  0.0000
0202-04-01_02:37:00.277000      47194.08        2.19150600e+00       -3.33591639e-07  59.9748  58.8226  59.2551  0.0000
0202-04-01_02:37:00.625000      47194.43        2.22100100e+00       -3.41338759e-07  59.9748  58.8226  59.2551  0.0000
0202-04-01_02:37:00.973000      47194.77        2.25114100e+00       -3.50945179e-07  59.9724  58.8231  59.2587  0.0000
0202-04-01_02:37:01.320000      47195.12        2.28056800e+00       -3.45553189e-07  59.9724  58.8231  59.2587  0.0000
0202-04-01_02:37:01.668000      47195.47        2.31042400e+00       -3.55593449e-07  59.9724  58.8231  59.2587  0.0000
0202-04-01_02:37:02.016000      47195.82        2.34041700e+00       -3.70467909e-07  59.9794  58.8237  59.2554  0.0000
0202-04-01_02:37:02.363000      47196.17        2.37006900e+00       -3.70343959e-07  59.9794  58.8237  59.2554  0.0000
0202-04-01_02:37:02.710000      47196.51        2.40012800e+00       -3.64270219e-07  59.9794  58.8237  59.2554  0.0000
0202-04-01_02:37:03.062000      47196.86        2.42999200e+00       -3.66005569e-07  59.9848  58.8243  59.2597  0.0000
0202-04-01_02:37:03.410000      47197.21        2.45972600e+00       -3.78215019e-07  59.9848  58.8243  59.2597  0.0000
0202-04-01_02:37:03.770000      47197.57        2.48946500e+00       -3.87821449e-07  59.9848  58.8243  59.2597  0.0000
0202-04-01_02:37:04.117000      47197.92        2.51920800e+00       -3.88379239e-07  60.0025  58.8247  59.2621  0.0000
0202-04-01_02:37:04.465000      47198.27        2.54924700e+00       -3.91106219e-07  60.0025  58.8247  59.2621  0.0000
0202-04-01_02:37:04.820000      47198.62        2.57889200e+00       -3.92035879e-07  60.0025  58.8247  59.2621  0.0000
0202-04-01_02:37:05.227000      47199.03        2.60847500e+00       -3.95629429e-07  60.0088  58.8259  59.2728  0.0000
0202-04-01_02:37:05.574000      47199.38        2.63853200e+00       -3.98727539e-07  60.0088  58.8259  59.2728  0.0000
0202-04-01_02:37:05.926000      47199.73        2.66802900e+00       -4.01702439e-07  60.0088  58.8259  59.2728  0.0000
0202-04-01_02:37:06.277000      47200.08        2.69817700e+00       -4.08705829e-07  59.9984  58.8266  59.2616  0.0000
0202-04-01_02:37:06.620000      47200.42        2.72795300e+00       -4.15461309e-07  59.9984  58.8266  59.2616  0.0000
0202-04-01_02:37:06.980000      47200.78        2.75773000e+00       -4.15771189e-07  59.9954  58.8273  59.2674  0.0000
0202-04-01_02:37:07.330000      47201.13        2.78761000e+00       -4.16514919e-07  59.9954  58.8273  59.2674  0.0000
0202-04-01_02:37:07.676000      47201.48        2.81725900e+00       -4.21844929e-07  59.9954  58.8273  59.2674  0.0000
0202-04-01_02:37:08.030000      47201.83        2.84712000e+00       -4.29406109e-07  59.9914  58.8268  59.2676  0.0000
0202-04-01_02:37:08.390000      47202.19        2.87680700e+00       -4.32504959e-07  59.9914  58.8268  59.2676  0.0000
0202-04-01_02:37:08.750000      47202.55        2.90662700e+00       -4.31637279e-07  59.9914  58.8268  59.2676  0.0000
0202-04-01_02:37:09.098000      47202.90        2.93658900e+00       -4.35727759e-07  59.9798  58.8271  59.2628  0.0000
0202-04-01_02:37:09.450000      47203.25        2.96678100e+00       -4.45024289e-07  59.9798  58.8271  59.2628  0.0000
0202-04-01_02:37:09.797000      47203.60        2.99637400e+00       -4.43970689e-07  59.9798  58.8271  59.2628  0.0000
0202-04-01_02:37:10.145000      47203.95        3.02589700e+00       -4.47627319e-07  59.9781  58.8277  59.2613  0.0000
0202-04-01_02:37:10.504000      47204.30        3.05567000e+00       -4.50664189e-07  59.9781  58.8277  59.2613  0.0000
0202-04-01_02:37:10.902000      47204.70        3.08565900e+00       -4.50415219e-07  59.9781  58.8277  59.2613  0.0000
0202-04-01_02:37:11.258000      47205.06        3.11531900e+00       -4.49481819e-07  60.0030  58.8288  59.2673  0.0000
0202-04-01_02:37:11.605000      47205.41        3.14532300e+00       -4.50968729e-07  60.0030  58.8288  59.2673  0.0000
0202-04-01_02:37:11.965000      47205.77        3.17474400e+00       -4.51340599e-07  60.0063  58.8297  59.2675  0.0000
0202-04-01_02:37:12.312000      47206.11        3.20494800e+00       -4.51278619e-07  60.0063  58.8297  59.2675  0.0000
0202-04-01_02:37:12.660000      47206.46        3.23468600e+00       -4.52022339e-07  60.0063  58.8297  59.2675  0.0000
0202-04-01_02:37:13.008000      47206.81        3.26457500e+00       -4.56608629e-07  60.0025  58.8301  59.2710  0.0000
0202-04-01_02:37:13.355000      47207.16        3.29440300e+00       -4.44771049e-07  60.0025  58.8301  59.2710  0.0000
0202-04-01_02:37:13.703000      47207.51        3.32416300e+00       -4.43283599e-07  60.0025  58.8301  59.2710  0.0000
0202-04-01_02:37:14.050000      47207.85        3.35404300e+00       -4.28781009e-07  60.0000  58.8306  59.2729  0.0000
0202-04-01_02:37:14.400000      47208.20        3.38369500e+00       -4.12976909e-07  60.0000  58.8306  59.2729  0.0000
0202-04-01_02:37:14.750000      47208.55        3.41331700e+00       -4.02936659e-07  60.0000  58.8306  59.2729  0.0000
0202-04-01_02:37:15.098000      47208.90        3.44325300e+00       -3.88062209e-07  59.9992  58.8312  59.2806  0.0000
0202-04-01_02:37:15.445000      47209.25        3.47340800e+00       -3.71080549e-07  59.9992  58.8312  59.2806  0.0000
0202-04-01_02:37:15.800000      47209.60        3.50295100e+00       -3.37241179e-07  59.9992  58.8312  59.2806  0.0000
0202-04-01_02:37:16.200000      47210.00        3.53277100e+00       -2.98195749e-07  59.9745  58.8309  59.2682  0.0000
0202-04-01_02:37:16.547000      47210.35        3.56287900e+00       -2.51960999e-07  59.9745  58.8309  59.2682  0.0000
0202-04-01_02:37:16.906000      47210.71        3.59254700e+00       -1.96183289e-07  59.9745  58.8309  59.2682  0.0000
0202-04-01_02:37:17.260000      47211.06        3.62194300e+00       -1.31542889e-07  59.9958  58.8311  59.2649  0.0000
0202-04-01_02:37:17.605000      47211.41        3.65189700e+00       -4.83698992e-08  59.9958  58.8311  59.2649  0.0000
0202-04-01_02:37:17.953000      47211.76        3.68199100e+00        3.75920508e-08  59.9957  58.8317  59.2722  0.0000
0202-04-01_02:37:18.300000      47212.10        3.71160100e+00        1.37932641e-07  59.9957  58.8317  59.2722  0.0000
0202-04-01_02:37:18.650000      47212.45        3.74157900e+00        2.56990241e-07  59.9957  58.8317  59.2722  0.0000
0202-04-01_02:37:19.010000      47212.81        3.77133700e+00        3.99103261e-07  60.0180  58.8324  59.2788  0.0000
0202-04-01_02:37:19.355000      47213.16        3.80108800e+00        5.50698731e-07  60.0180  58.8324  59.2788  0.0000
0202-04-01_02:37:19.703000      47213.51        3.83100600e+00        7.51751771e-07  60.0180  58.8324  59.2788  0.0000
0202-04-01_02:37:20.050000      47213.85        3.86069100e+00        9.65634021e-07  60.0135  58.8334  59.2794  0.0000
0202-04-01_02:37:20.402000      47214.20        3.89015300e+00        1.20480284e-06  60.0135  58.8334  59.2794  0.0000
0202-04-01_02:37:20.746000      47214.55        3.92046900e+00        1.48320304e-06  60.0135  58.8334  59.2794  0.0000
0202-04-01_02:37:21.100000      47214.90        3.95026200e+00        1.78974074e-06  60.0009  58.8339  59.2782  0.0000
0202-04-01_02:37:21.450000      47215.25        3.97980600e+00        2.14412460e-06  60.0009  58.8339  59.2782  0.0000
0202-04-01_02:37:21.793000      47215.60        4.00984500e+00        2.54313183e-06  60.0009  58.8339  59.2782  0.0000
0202-04-01_02:37:22.145000      47215.95        4.03944000e+00        2.99110080e-06  59.9887  58.8339  59.2707  0.0000
0202-04-01_02:37:22.492000      47216.29        4.06936900e+00        3.48642011e-06  59.9887  58.8339  59.2707  0.0000
0202-04-01_02:37:22.887000      47216.69        4.09894200e+00        4.05053489e-06  59.9887  58.8339  59.2707  0.0000
0202-04-01_02:37:23.246000      47217.05        4.12892800e+00        4.69621071e-06  59.9969  58.8337  59.2733  0.0000
0202-04-01_02:37:23.590000      47217.39        4.15899300e+00        5.37045705e-06  59.9969  58.8337  59.2733  0.0000
0202-04-01_02:37:23.940000      47217.74        4.18854200e+00        6.52428038e-06  59.9969  58.8337  59.2733  0.0000
0202-04-01_02:37:24.300000      47218.10        4.21833800e+00        6.98823921e-06  59.9992  58.8348  59.2759  0.0000
0202-04-01_02:37:24.650000      47218.45        4.24831500e+00        8.42083449e-06  59.9992  58.8348  59.2759  0.0000
0202-04-01_02:37:24.996000      47218.80        4.27807300e+00        8.97689239e-06  59.9889  58.8348  59.2723  0.0000
0202-04-01_02:37:25.344000      47219.15        4.30774100e+00        1.07059316e-05  59.9889  58.8348  59.2723  0.0000
0202-04-01_02:37:25.700000      47219.50        4.33777100e+00        1.20795332e-05  59.9889  58.8348  59.2723  0.0000
0202-04-01_02:37:26.062000      47219.86        4.36764400e+00        1.35258961e-05  60.0233  58.8352  59.2797  0.0000
0202-04-01_02:37:26.418000      47220.22        4.39743700e+00        1.51255286e-05  60.0233  58.8352  59.2797  0.0000
0202-04-01_02:37:26.760000      47220.57        4.42742500e+00        1.68722951e-05  60.0233  58.8352  59.2797  0.0000
0202-04-01_02:37:27.113000      47220.91        4.45721200e+00        1.87802644e-05  60.0048  58.8357  59.2684  0.0000
0202-04-01_02:37:27.460000      47221.26        4.48675200e+00        2.08347478e-05  60.0048  58.8357  59.2684  0.0000

File: chapter 6/data/tapes/ext_ffj51/Ic/degradation/step06/infield/no magnet/Ic_2025-04-01_02-56-15420111_70k-30p4pm2-anneal300k-720min-0T.txt
# Ic = 1.33 A, n = 17.79 , Tavg = 69.96 K, 70k-30p4pm2-anneal300k-720min-0T
#datetime                        t_s     iHTS_A                vHTS_V                tHTS_K  tTAR_K  tHOL_K  tSPA_K
0202-04-01_02:55:54.844000      48328.65        1.15777300e-02       -8.02601611e-09  69.9662  68.7406  69.2627  0.0000
0202-04-01_02:55:55.223000      48329.02        4.54072700e-02       -1.35419661e-08  69.9612  68.7451  69.2699  0.0000
0202-04-01_02:55:55.570000      48329.37        7.49281600e-02       -2.43879461e-08  69.9612  68.7451  69.2699  0.0000
0202-04-01_02:55:55.930000      48329.73        1.05058500e-01       -2.69909761e-08  69.9612  68.7451  69.2699  0.0000
0202-04-01_02:55:56.290000      48330.09        1.34900000e-01       -1.84381561e-08  69.9470  68.7479  69.2641  0.0000
0202-04-01_02:55:56.637000      48330.44        1.64550000e-01       -3.35605361e-08  69.9470  68.7479  69.2641  0.0000
0202-04-01_02:55:56.984000      48330.78        1.93867000e-01       -3.88905561e-08  69.9530  68.7500  69.2770  0.0000
0202-04-01_02:55:57.332000      48331.13        2.23787100e-01       -4.09953161e-08  69.9530  68.7500  69.2770  0.0000
0202-04-01_02:55:57.690000      48331.49        2.53785400e-01       -5.10951061e-08  69.9530  68.7500  69.2770  0.0000
0202-04-01_02:55:58.040000      48331.84        2.83416100e-01       -4.58270661e-08  69.9413  68.7499  69.2607  0.0000
0202-04-01_02:55:58.387000      48332.19        3.13236800e-01       -5.25205761e-08  69.9413  68.7499  69.2607  0.0000
0202-04-01_02:55:58.734000      48332.54        3.43178900e-01       -3.46092361e-08  69.9413  68.7499  69.2607  0.0000
0202-04-01_02:55:59.082000      48332.88        3.73553200e-01       -5.96479261e-08  69.9684  68.7503  69.2631  0.0000
0202-04-01_02:55:59.440000      48333.24        4.02846900e-01       -6.36144461e-08  69.9684  68.7503  69.2631  0.0000
0202-04-01_02:55:59.790000      48333.59        4.32917700e-01       -6.60935261e-08  69.9684  68.7503  69.2631  0.0000
0202-04-01_02:56:00.137000      48333.94        4.62134300e-01       -6.64653861e-08  69.9733  68.7503  69.2728  0.0000
0202-04-01_02:56:00.484000      48334.29        4.91993200e-01       -7.04319061e-08  69.9733  68.7503  69.2728  0.0000
0202-04-01_02:56:00.906000      48334.71        5.22185000e-01       -9.33633761e-08  69.9733  68.7503  69.2728  0.0000
0202-04-01_02:56:01.277000      48335.08        5.52155600e-01       -1.20881136e-07  69.9696  68.7510  69.2724  0.0000
0202-04-01_02:56:01.637000      48335.44        5.81902000e-01       -1.07060286e-07  69.9696  68.7510  69.2724  0.0000
0202-04-01_02:56:01.984000      48335.79        6.12056600e-01       -8.56162561e-08  69.9688  68.7523  69.2786  0.0000
0202-04-01_02:56:02.332000      48336.13        6.41953000e-01       -5.42559261e-08  69.9688  68.7523  69.2786  0.0000
0202-04-01_02:56:02.690000      48336.49        6.70719800e-01       -8.87151061e-08  69.9688  68.7523  69.2786  0.0000
0202-04-01_02:56:03.040000      48336.84        7.01089700e-01       -1.20508436e-07  69.9463  68.7516  69.2749  0.0000
0202-04-01_02:56:03.387000      48337.19        7.30742800e-01       -1.25402086e-07  69.9463  68.7516  69.2749  0.0000
0202-04-01_02:56:03.734000      48337.53        7.60624400e-01       -1.38416396e-07  69.9463  68.7516  69.2749  0.0000
0202-04-01_02:56:04.082000      48337.88        7.89882600e-01       -1.32528586e-07  69.9521  68.7518  69.2716  0.0000
0202-04-01_02:56:04.438000      48338.24        8.20308400e-01       -1.52733066e-07  69.9521  68.7518  69.2716  0.0000
0202-04-01_02:56:04.785000      48338.59        8.49755100e-01       -1.38788256e-07  69.9521  68.7518  69.2716  0.0000
0202-04-01_02:56:05.137000      48338.94        8.79955800e-01       -1.54220506e-07  69.9622  68.7518  69.2811  0.0000
0202-04-01_02:56:05.480000      48339.28        9.10151300e-01       -1.46225486e-07  69.9622  68.7518  69.2811  0.0000
0202-04-01_02:56:05.855000      48339.66        9.39102300e-01       -1.54158526e-07  69.9622  68.7518  69.2811  0.0000
0202-04-01_02:56:06.240000      48340.04        9.69241300e-01       -1.52795036e-07  69.9748  68.7520  69.2817  0.0000
0202-04-01_02:56:06.586000      48340.39        9.99338100e-01       -1.52485156e-07  69.9748  68.7520  69.2817  0.0000
0202-04-01_02:56:06.938000      48340.74        1.02903600e+00       -1.32528586e-07  69.9748  68.7520  69.2817  0.0000
0202-04-01_02:56:07.285000      48341.09        1.05864200e+00       -1.69404846e-07  69.9660  68.7525  69.2666  0.0000
0202-04-01_02:56:07.633000      48341.44        1.08856400e+00       -1.67855426e-07  69.9660  68.7525  69.2666  0.0000
0202-04-01_02:56:07.980000      48341.78        1.11825100e+00       -1.74177076e-07  69.9675  68.7520  69.2779  0.0000
0202-04-01_02:56:08.330000      48342.13        1.14844600e+00       -1.79816976e-07  69.9675  68.7520  69.2779  0.0000
0202-04-01_02:56:08.680000      48342.48        1.17774600e+00       -1.78019646e-07  69.9675  68.7520  69.2779  0.0000
0202-04-01_02:56:09.027000      48342.83        1.20773600e+00       -1.78389016e-07  69.9863  68.7525  69.2891  0.0000
0202-04-01_02:56:09.375000      48343.18        1.23771200e+00       -1.62953056e-07  69.9863  68.7525  69.2891  0.0000
0202-04-01_02:56:09.730000      48343.53        1.26744400e+00       -1.38038356e-07  69.9863  68.7525  69.2891  0.0000
0202-04-01_02:56:10.080000      48343.88        1.29712300e+00       -1.08599346e-07  69.9464  68.7530  69.2734  0.0000
0202-04-01_02:56:10.426000      48344.23        1.32721200e+00       -5.16426061e-08  69.9464  68.7530  69.2734  0.0000
0202-04-01_02:56:10.773000      48344.58        1.35697500e+00        3.85957039e-08  69.9464  68.7530  69.2734  0.0000
0202-04-01_02:56:11.120000      48344.92        1.38674200e+00        1.80894584e-07  69.9484  68.7540  69.2669  0.0000
0202-04-01_02:56:11.470000      48345.27        1.41657300e+00        3.67754834e-07  69.9484  68.7540  69.2669  0.0000
0202-04-01_02:56:11.824000      48345.63        1.44587700e+00        6.83650904e-07  69.9484  68.7540  69.2669  0.0000
0202-04-01_02:56:12.246000      48346.05        1.47577300e+00        1.09127273e-06  69.9760  68.7548  69.2779  0.0000
0202-04-01_02:56:12.605000      48346.41        1.50564800e+00        1.69127075e-06  69.9760  68.7548  69.2779  0.0000
0202-04-01_02:56:12.965000      48346.77        1.53557500e+00        2.87112431e-06  69.9715  68.7558  69.2772  0.0000
0202-04-01_02:56:13.312000      48347.11        1.56532200e+00        4.02141490e-06  69.9715  68.7558  69.2772  0.0000
0202-04-01_02:56:13.660000      48347.46        1.59515000e+00        5.48859319e-06  69.9715  68.7558  69.2772  0.0000
0202-04-01_02:56:14.008000      48347.81        1.62460700e+00        7.35533633e-06  69.9651  68.7568  69.2688  0.0000
0202-04-01_02:56:14.355000      48348.16        1.65477700e+00        9.82500053e-06  69.9651  68.7568  69.2688  0.0000
0202-04-01_02:56:14.710000      48348.51        1.68472000e+00        1.27178500e-05  69.9651  68.7568  69.2688  0.0000
0202-04-01_02:56:15.060000      48348.86        1.71463400e+00        1.62508003e-05  69.9551  68.7573  69.2687  0.0000
0202-04-01_02:56:15.406000      48349.21        1.74417500e+00        2.05877193e-05  69.9551  68.7573  69.2687  0.0000

File: chapter 6/data/tapes/ext_ffj51/Ic/degradation/step06/infield/no magnet/Ic_2025-04-01_02-56-53016055_70k-30p4pm2-anneal300k-720min-0T.txt
# Ic = 1.33 A, n = 18.01 , Tavg = 69.97 K, 70k-30p4pm2-anneal300k-720min-0T
#datetime                        t_s     iHTS_A                vHTS_V                tHTS_K  tTAR_K  tHOL_K  tSPA_K
0202-04-01_02:56:32.440000      48366.24        1.12660600e-02       -4.91541222e-09  69.9435  68.7694  69.2599  0.0000
0202-04-01_02:56:32.790000      48366.59        4.51122200e-02       -1.12375722e-08  69.9435  68.7694  69.2599  0.0000
0202-04-01_02:56:33.137000      48366.94        7.45277800e-02       -9.87408222e-09  69.9832  68.7734  69.2784  0.0000
0202-04-01_02:56:33.496000      48367.30        1.04574100e-01       -8.88245222e-09  69.9832  68.7734  69.2784  0.0000
0202-04-01_02:56:33.887000      48367.69        1.34504300e-01       -1.48322322e-08  69.9832  68.7734  69.2784  0.0000
0202-04-01_02:56:34.240000      48368.04        1.64267100e-01       -2.22074922e-08  69.9692  68.7760  69.2843  0.0000
0202-04-01_02:56:34.586000      48368.39        1.94302700e-01       -2.09059722e-08  69.9692  68.7760  69.2843  0.0000
0202-04-01_02:56:34.945000      48368.75        2.23865200e-01       -3.93131222e-08  69.9719  68.7776  69.2837  0.0000
0202-04-01_02:56:35.293000      48369.10        2.53513800e-01       -2.97686722e-08  69.9719  68.7776  69.2837  0.0000
0202-04-01_02:56:35.640000      48369.44        2.83251600e-01       -2.31371422e-08  69.9719  68.7776  69.2837  0.0000
0202-04-01_02:56:35.990000      48369.79        3.13617100e-01       -4.55727922e-08  69.9606  68.7775  69.2877  0.0000
0202-04-01_02:56:36.336000      48370.14        3.43347300e-01       -2.30751622e-08  69.9606  68.7775  69.2877  0.0000
0202-04-01_02:56:36.684000      48370.49        3.72809400e-01       -2.43147022e-08  69.9606  68.7775  69.2877  0.0000
0202-04-01_02:56:37.040000      48370.84        4.02288800e-01       -2.63599422e-08  69.9723  68.7768  69.2841  0.0000
0202-04-01_02:56:37.387000      48371.19        4.32836600e-01       -3.22477522e-08  69.9723  68.7768  69.2841  0.0000
0202-04-01_02:56:37.734000      48371.54        4.62589100e-01       -4.22260322e-08  69.9723  68.7768  69.2841  0.0000
0202-04-01_02:56:38.082000      48371.89        4.92357900e-01       -3.75779422e-08  69.9847  68.7772  69.2894  0.0000
0202-04-01_02:56:38.430000      48372.23        5.22180600e-01       -4.60690422e-08  69.9847  68.7772  69.2894  0.0000
0202-04-01_02:56:38.790000      48372.59        5.52108200e-01       -3.36116822e-08  69.9847  68.7772  69.2894  0.0000
0202-04-01_02:56:39.137000      48372.94        5.81556500e-01       -3.89416922e-08  69.9552  68.7760  69.2603  0.0000
0202-04-01_02:56:39.484000      48373.29        6.11885500e-01       -5.35682422e-08  69.9552  68.7760  69.2603  0.0000
0202-04-01_02:56:39.844000      48373.65        6.41348600e-01       -5.74727922e-08  69.9552  68.7760  69.2603  0.0000
0202-04-01_02:56:40.210000      48374.01        6.71202800e-01       -5.25766122e-08  69.9891  68.7754  69.2891  0.0000
0202-04-01_02:56:40.570000      48374.37        7.00839600e-01       -5.67290722e-08  69.9891  68.7754  69.2891  0.0000
0202-04-01_02:56:40.934000      48374.74        7.30933400e-01       -4.99735822e-08  69.9713  68.7753  69.2898  0.0000
0202-04-01_02:56:41.280000      48375.08        7.61048800e-01       -4.58211322e-08  69.9713  68.7753  69.2898  0.0000
0202-04-01_02:56:41.637000      48375.44        7.90733000e-01       -3.57808722e-08  69.9713  68.7753  69.2898  0.0000
0202-04-01_02:56:41.984000      48375.79        8.20213900e-01       -2.83436422e-08  69.9511  68.7753  69.2722  0.0000
0202-04-01_02:56:42.344000      48376.15        8.50208500e-01       -4.48295022e-08  69.9511  68.7753  69.2722  0.0000
0202-04-01_02:56:42.703000      48376.50        8.80143600e-01       -5.02214922e-08  69.9511  68.7753  69.2722  0.0000
0202-04-01_02:56:43.050000      48376.85        9.09386200e-01       -6.96202722e-08  69.9552  68.7763  69.2854  0.0000
0202-04-01_02:56:43.400000      48377.20        9.39828800e-01       -4.44576422e-08  69.9552  68.7763  69.2854  0.0000
0202-04-01_02:56:43.760000      48377.56        9.69152300e-01       -4.22259022e-08  69.9552  68.7763  69.2854  0.0000
0202-04-01_02:56:44.110000      48377.91        9.99040000e-01       -4.95977822e-08  69.9616  68.7760  69.2843  0.0000
0202-04-01_02:56:44.457000      48378.26        1.02896500e+00       -5.85207622e-08  69.9616  68.7760  69.2843  0.0000
0202-04-01_02:56:44.824000      48378.62        1.05853200e+00       -7.32092822e-08  69.9616  68.7760  69.2843  0.0000
0202-04-01_02:56:45.234000      48379.04        1.08836700e+00       -7.58742822e-08  69.9876  68.7764  69.2960  0.0000
0202-04-01_02:56:45.582000      48379.38        1.11849400e+00       -7.45107922e-08  69.9876  68.7764  69.2960  0.0000
0202-04-01_02:56:45.930000      48379.73        1.14791900e+00       -7.14739322e-08  69.9876  68.7764  69.2960  0.0000
0202-04-01_02:56:46.280000      48380.08        1.17809000e+00       -5.98842522e-08  69.9757  68.7766  69.2803  0.0000
0202-04-01_02:56:46.640000      48380.44        1.20761700e+00       -5.29428422e-08  69.9757  68.7766  69.2803  0.0000
0202-04-01_02:56:46.990000      48380.79        1.23761100e+00       -3.86881522e-08  69.9836  68.7768  69.2906  0.0000
0202-04-01_02:56:47.344000      48381.15        1.26757900e+00       -2.76562722e-08  69.9836  68.7768  69.2906  0.0000
0202-04-01_02:56:47.703000      48381.50        1.29721000e+00        1.14511378e-08  69.9836  68.7768  69.2906  0.0000
0202-04-01_02:56:48.050000      48381.85        1.32693500e+00        7.04531378e-08  69.9749  68.7775  69.2904  0.0000
0202-04-01_02:56:48.395000      48382.20        1.35663700e+00        1.61311248e-07  69.9749  68.7775  69.2904  0.0000
0202-04-01_02:56:48.754000      48382.56        1.38616900e+00        3.02618548e-07  69.9749  68.7775  69.2904  0.0000
0202-04-01_02:56:49.100000      48382.90        1.41639500e+00        5.22388578e-07  69.9696  68.7777  69.2847  0.0000
0202-04-01_02:56:49.450000      48383.25        1.44594900e+00        8.27500778e-07  69.9696  68.7777  69.2847  0.0000
0202-04-01_02:56:49.797000      48383.60        1.47586400e+00        1.25340294e-06  69.9696  68.7777  69.2847  0.0000
0202-04-01_02:56:50.145000      48383.95        1.50551100e+00        1.84174538e-06  69.9537  68.7775  69.2863  0.0000
0202-04-01_02:56:50.504000      48384.31        1.53552200e+00        3.10607515e-06  69.9537  68.7775  69.2863  0.0000
0202-04-01_02:56:50.863000      48384.66        1.56534000e+00        4.26591179e-06  69.9537  68.7775  69.2863  0.0000
0202-04-01_02:56:51.242000      48385.05        1.59528800e+00        5.80510933e-06  69.9619  68.7783  69.2806  0.0000
0202-04-01_02:56:51.590000      48385.39        1.62470800e+00        7.70990891e-06  69.9619  68.7783  69.2806  0.0000
0202-04-01_02:56:51.940000      48385.74        1.65484100e+00        1.01961240e-05  69.9623  68.7780  69.2788  0.0000
0202-04-01_02:56:52.290000      48386.09        1.68456400e+00        1.31425259e-05  69.9623  68.7780  69.2788  0.0000
0202-04-01_02:56:52.645000      48386.45        1.71441100e+00        1.68580664e-05  69.9623  68.7780  69.2788  0.0000
0202-04-01_02:56:53             48386.80        1.74438500e+00        2.13403282e-05  69.9704  68.7781  69.2739  0.0000

File: chapter 6/data/tapes/ext_ffj51/Ic/degradation/step06/infield/no magnet/Ic_2025-04-01_02-58-08164227_70k-30p4pm2-anneal300k-720min-0T.txt
# Ic = 1.32 A, n = 17.42 , Tavg = 70.01 K, 70k-30p4pm2-anneal300k-720min-0T
#datetime                        t_s     iHTS_A                vHTS_V                tHTS_K  tTAR_K  tHOL_K  tSPA_K
0202-04-01_02:57:47.645000      48441.45        1.12098200e-02       -3.30248857e-09  69.9882  68.7945  69.2925  0.0000
0202-04-01_02:57:47.992000      48441.79        4.46001300e-02       -7.63370857e-09  69.9969  68.7987  69.3070  0.0000
0202-04-01_02:57:48.348000      48442.15        7.50615100e-02       -4.46810857e-09  69.9969  68.7987  69.3070  0.0000
0202-04-01_02:57:48.707000      48442.51        1.04539400e-01       -1.44463886e-08  69.9969  68.7987  69.3070  0.0000
0202-04-01_02:57:49.055000      48442.86        1.34495300e-01       -1.67395386e-08  69.9727  68.8000  69.2992  0.0000
0202-04-01_02:57:49.414000      48443.22        1.64168200e-01       -1.53760386e-08  69.9727  68.8000  69.2992  0.0000
0202-04-01_02:57:49.760000      48443.56        1.94364500e-01       -1.74212786e-08  69.9727  68.8000  69.2992  0.0000
0202-04-01_02:57:50.110000      48443.91        2.23772700e-01       -2.18216386e-08  69.9854  68.8018  69.3039  0.0000
0202-04-01_02:57:50.457000      48444.26        2.54311700e-01       -2.77714286e-08  69.9854  68.8018  69.3039  0.0000
0202-04-01_02:57:50.830000      48444.63        2.83805900e-01       -4.03527386e-08  69.9854  68.8018  69.3039  0.0000
0202-04-01_02:57:51.246000      48445.05        3.13388900e-01       -1.41364986e-08  69.9821  68.8007  69.3190  0.0000
0202-04-01_02:57:51.594000      48445.40        3.43245300e-01       -2.81432886e-08  69.9821  68.8007  69.3190  0.0000
0202-04-01_02:57:51.950000      48445.75        3.73021500e-01       -3.14280586e-08  69.9821  68.8007  69.3190  0.0000
0202-04-01_02:57:52.297000      48446.10        4.03256000e-01       -3.40310886e-08  69.9702  68.7986  69.2987  0.0000
0202-04-01_02:57:52.652000      48446.45        4.33035200e-01       -4.15922786e-08  69.9702  68.7986  69.2987  0.0000
0202-04-01_02:57:53             48446.80        4.62761000e-01       -4.44432086e-08  70.0081  68.7988  69.3168  0.0000
0202-04-01_02:57:53.348000      48447.15        4.92497800e-01       -4.73561286e-08  70.0081  68.7988  69.3168  0.0000
0202-04-01_02:57:53.695000      48447.50        5.22584200e-01       -4.66082686e-08  70.0081  68.7988  69.3168  0.0000
0202-04-01_02:57:54.043000      48447.84        5.52070200e-01       -5.48449886e-08  70.0054  68.7985  69.3066  0.0000
0202-04-01_02:57:54.402000      48448.20        5.82034900e-01       -4.96389286e-08  70.0054  68.7985  69.3066  0.0000
0202-04-01_02:57:54.750000      48448.55        6.11799300e-01       -4.56724086e-08  70.0054  68.7985  69.3066  0.0000
0202-04-01_02:57:55.098000      48448.90        6.41439800e-01       -4.54864786e-08  70.0169  68.7995  69.3184  0.0000
0202-04-01_02:57:55.445000      48449.25        6.71409000e-01       -8.05033986e-08  70.0169  68.7995  69.3184  0.0000
0202-04-01_02:57:55.793000      48449.59        7.00220500e-01       -5.24898686e-08  70.0169  68.7995  69.3184  0.0000
0202-04-01_02:57:56.140000      48449.94        7.30868700e-01       -2.18733086e-08  69.9683  68.7982  69.2902  0.0000
0202-04-01_02:57:56.490000      48450.29        7.60036400e-01       -5.32335886e-08  69.9683  68.7982  69.2902  0.0000
0202-04-01_02:57:56.860000      48450.66        7.90760200e-01       -6.28399986e-08  69.9683  68.7982  69.2902  0.0000
0202-04-01_02:57:57.242000      48451.04        8.20250000e-01       -1.05294139e-07  69.9783  68.7979  69.3095  0.0000
0202-04-01_02:57:57.590000      48451.39        8.49391000e-01       -1.36344529e-07  69.9783  68.7979  69.3095  0.0000
0202-04-01_02:57:57.940000      48451.75        8.79461600e-01       -5.58366186e-08  69.9687  68.7984  69.3047  0.0000
0202-04-01_02:57:58.290000      48452.09        9.09162100e-01       -6.04848786e-08  69.9687  68.7984  69.3047  0.0000
0202-04-01_02:57:58.637000      48452.44        9.39566200e-01       -8.03794486e-08  69.9687  68.7984  69.3047  0.0000
0202-04-01_02:57:58.990000      48452.79        9.69364000e-01       -8.13710786e-08  69.9771  68.7970  69.2903  0.0000
0202-04-01_02:57:59.336000      48453.14        9.98873100e-01       -6.77361686e-08  69.9771  68.7970  69.2903  0.0000
0202-04-01_02:57:59.695000      48453.50        1.02858300e+00       -6.37756286e-08  69.9771  68.7970  69.2903  0.0000
0202-04-01_02:58:00.040000      48453.84        1.05826400e+00       -3.91747886e-08  70.0188  68.7968  69.3165  0.0000
0202-04-01_02:58:00.387000      48454.19        1.08828400e+00       -6.07427486e-08  70.0188  68.7968  69.3165  0.0000
0202-04-01_02:58:00.734000      48454.54        1.11805300e+00       -6.24780986e-08  70.0188  68.7968  69.3165  0.0000
0202-04-01_02:58:01.082000      48454.89        1.14792300e+00       -5.44830786e-08  69.9869  68.7965  69.3032  0.0000
0202-04-01_02:58:01.440000      48455.24        1.17767200e+00       -5.42971486e-08  69.9869  68.7965  69.3032  0.0000
0202-04-01_02:58:01.790000      48455.59        1.20732700e+00       -4.99587686e-08  69.9869  68.7965  69.3032  0.0000
0202-04-01_02:58:02.137000      48455.94        1.23742900e+00       -4.12819986e-08  69.9943  68.7962  69.3079  0.0000
0202-04-01_02:58:02.492000      48456.30        1.26733100e+00       -1.36402986e-08  69.9943  68.7962  69.3079  0.0000
0202-04-01_02:58:02.883000      48456.69        1.29674500e+00        3.32142414e-08  69.9943  68.7962  69.3079  0.0000
0202-04-01_02:58:03.254000      48457.06        1.32715100e+00        9.79181414e-08  69.9833  68.7965  69.3108  0.0000
0202-04-01_02:58:03.613000      48457.42        1.35681700e+00        2.10654141e-07  69.9833  68.7965  69.3108  0.0000
0202-04-01_02:58:03.960000      48457.76        1.38646500e+00        3.61815821e-07  69.9833  68.7965  69.3108  0.0000
0202-04-01_02:58:04.310000      48458.11        1.41641400e+00        5.85862351e-07  69.9802  68.7960  69.3068  0.0000
0202-04-01_02:58:04.668000      48458.47        1.44626700e+00        9.10311471e-07  69.9802  68.7960  69.3068  0.0000
0202-04-01_02:58:05.016000      48458.82        1.47576900e+00        1.37495236e-06  69.9984  68.7956  69.3106  0.0000
0202-04-01_02:58:05.363000      48459.16        1.50572900e+00        1.98573624e-06  69.9984  68.7956  69.3106  0.0000
0202-04-01_02:58:05.710000      48459.51        1.53542500e+00        3.27405294e-06  69.9984  68.7956  69.3106  0.0000
0202-04-01_02:58:06.060000      48459.86        1.56567500e+00        4.49945952e-06  69.9777  68.7952  69.2862  0.0000
0202-04-01_02:58:06.406000      48460.21        1.59530400e+00        6.12585643e-06  69.9777  68.7952  69.2862  0.0000
0202-04-01_02:58:06.754000      48460.56        1.62481900e+00        8.13514641e-06  69.9777  68.7952  69.2862  0.0000
0202-04-01_02:58:07.100000      48460.91        1.65469700e+00        1.06910822e-05  70.0106  68.7954  69.3114  0.0000
0202-04-01_02:58:07.450000      48461.25        1.68454900e+00        1.36411987e-05  70.0106  68.7954  69.3114  0.0000
0202-04-01_02:58:07.797000      48461.60        1.71386200e+00        1.74294334e-05  70.0106  68.7954  69.3114  0.0000
0202-04-01_02:58:08.150000      48461.95        1.74423400e+00        2.22231867e-05  70.0079  68.7967  69.3134  0.0000
