Repository: shortlab/2025-devitre-PhD

# 2025-devitre-PhD
Data repository for Alexis Devitre's PhD thesis

File: chapter 6/data/tapes/ext_ffj51/Ic/degradation/step06/infield/no magnet/Ic_2025-04-01_03-08-54605966_70k-30p4pm2-anneal300k-720min-0T.txt
# Ic = 0.38 A, n = 12.13 , Tavg = 74.96 K, 70k-30p4pm2-anneal300k-720min-0T
#datetime                        t_s     iHTS_A                vHTS_V                tHTS_K  tTAR_K  tHOL_K  tSPA_K
0202-04-01_03:08:34.723000      49088.52        1.06423900e-02       -1.19220900e-08  75.0316  73.6580  74.3392  0.0000
0202-04-01_03:08:35.070000      49088.87        2.41007400e-02       -1.29137200e-08  74.9973  73.6636  74.3268  0.0000
0202-04-01_03:08:35.430000      49089.23        3.40672000e-02       -1.86160000e-08  74.9973  73.6636  74.3268  0.0000
0202-04-01_03:08:35.780000      49089.58        4.44101200e-02       -2.00439200e-08  74.9973  73.6636  74.3268  0.0000
0202-04-01_03:08:36.130000      49089.93        5.42192600e-02       -2.96515600e-08  74.9954  73.6663  74.3336  0.0000
0202-04-01_03:08:36.477000      49090.28        6.39808900e-02       -3.66549500e-08  74.9954  73.6663  74.3336  0.0000
0202-04-01_03:08:36.870000      49090.67        7.39857900e-02       -2.97755200e-08  74.9954  73.6663  74.3336  0.0000
0202-04-01_03:08:37.246000      49091.05        8.41080900e-02       -4.45260200e-08  74.9900  73.6674  74.3439  0.0000
0202-04-01_03:08:37.594000      49091.40        9.44263000e-02       -5.33267400e-08  74.9900  73.6674  74.3439  0.0000
0202-04-01_03:08:37.945000      49091.75        1.04407200e-01       -6.10118700e-08  74.9900  73.6674  74.3439  0.0000
0202-04-01_03:08:38.305000      49092.11        1.13940300e-01       -5.98343100e-08  74.9838  73.6691  74.3331  0.0000
0202-04-01_03:08:38.652000      49092.45        1.23997100e-01       -6.20035000e-08  74.9838  73.6691  74.3331  0.0000
0202-04-01_03:08:39.008000      49092.81        1.33881900e-01       -6.95027100e-08  74.9705  73.6697  74.3077  0.0000
0202-04-01_03:08:39.367000      49093.17        1.44056200e-01       -6.83871200e-08  74.9705  73.6697  74.3077  0.0000
0202-04-01_03:08:39.715000      49093.52        1.53933400e-01       -8.07205200e-08  74.9705  73.6697  74.3077  0.0000
0202-04-01_03:08:40.062000      49093.87        1.63726200e-01       -8.63604200e-08  74.9940  73.6700  74.3161  0.0000
0202-04-01_03:08:40.420000      49094.22        1.73628900e-01       -1.00615110e-07  74.9940  73.6700  74.3161  0.0000
0202-04-01_03:08:40.770000      49094.57        1.83755500e-01       -1.12266760e-07  74.9940  73.6700  74.3161  0.0000
0202-04-01_03:08:41.117000      49094.92        1.93548300e-01       -9.44793900e-08  75.0116  73.6696  74.3297  0.0000
0202-04-01_03:08:41.465000      49095.27        2.03791200e-01       -1.04704350e-07  75.0116  73.6696  74.3297  0.0000
0202-04-01_03:08:41.824000      49095.62        2.13183300e-01       -1.13379260e-07  75.0116  73.6696  74.3297  0.0000
0202-04-01_03:08:42.227000      49096.03        2.23459900e-01       -1.20878460e-07  75.0216  73.6710  74.3377  0.0000
0202-04-01_03:08:42.574000      49096.37        2.33276800e-01       -1.41950600e-07  75.0216  73.6710  74.3377  0.0000
0202-04-01_03:08:42.930000      49096.73        2.42989500e-01       -1.29803130e-07  75.0216  73.6710  74.3377  0.0000
0202-04-01_03:08:43.280000      49097.08        2.53352200e-01       -1.36062800e-07  75.0180  73.6712  74.3341  0.0000
0202-04-01_03:08:43.630000      49097.43        2.63481100e-01       -1.55337600e-07  75.0180  73.6712  74.3341  0.0000
0202-04-01_03:08:43.977000      49097.78        2.73216000e-01       -1.39595480e-07  75.0136  73.6720  74.3398  0.0000
0202-04-01_03:08:44.332000      49098.14        2.82935000e-01       -1.39099660e-07  75.0136  73.6720  74.3398  0.0000
0202-04-01_03:08:44.690000      49098.49        2.92877700e-01       -1.44429670e-07  75.0136  73.6720  74.3398  0.0000
0202-04-01_03:08:45.040000      49098.84        3.02813000e-01       -1.48768050e-07  74.9773  73.6715  74.3238  0.0000
0202-04-01_03:08:45.400000      49099.20        3.12884600e-01       -1.61349360e-07  74.9773  73.6715  74.3238  0.0000
0202-04-01_03:08:45.746000      49099.55        3.22591400e-01       -1.50441430e-07  74.9773  73.6715  74.3238  0.0000
0202-04-01_03:08:46.098000      49099.90        3.32038300e-01       -1.31104650e-07  74.9575  73.6713  74.3020  0.0000
0202-04-01_03:08:46.445000      49100.25        3.42856500e-01       -1.39285590e-07  74.9575  73.6713  74.3020  0.0000
0202-04-01_03:08:46.793000      49100.59        3.52684900e-01       -1.43190140e-07  74.9575  73.6713  74.3020  0.0000
0202-04-01_03:08:47.156000      49100.96        3.62625300e-01       -1.32467920e-07  74.9613  73.6712  74.3096  0.0000
0202-04-01_03:08:47.504000      49101.30        3.72658500e-01       -8.07778800e-08  74.9613  73.6712  74.3096  0.0000
0202-04-01_03:08:47.902000      49101.70        3.82440900e-01       -3.05139800e-08  74.9613  73.6712  74.3096  0.0000
0202-04-01_03:08:48.254000      49102.05        3.92364100e-01        1.78899300e-08  74.9892  73.6721  74.3074  0.0000
0202-04-01_03:08:48.610000      49102.41        4.02341000e-01        1.42463400e-07  74.9892  73.6721  74.3074  0.0000
0202-04-01_03:08:48.957000      49102.76        4.12329700e-01        2.59599640e-07  74.9938  73.6721  74.3251  0.0000
0202-04-01_03:08:49.310000      49103.11        4.22193400e-01        4.82654320e-07  74.9938  73.6721  74.3251  0.0000
0202-04-01_03:08:49.656000      49103.46        4.31996600e-01        7.81506680e-07  74.9938  73.6721  74.3251  0.0000
0202-04-01_03:08:50.004000      49103.80        4.41273100e-01        1.11314480e-06  74.9954  73.6735  74.3049  0.0000
0202-04-01_03:08:50.348000      49104.15        4.52474400e-01        1.57183545e-06  74.9954  73.6735  74.3049  0.0000
0202-04-01_03:08:50.695000      49104.50        4.62249400e-01        2.14673270e-06  74.9954  73.6735  74.3049  0.0000
0202-04-01_03:08:51.047000      49104.85        4.71966700e-01        3.27867786e-06  75.0080  73.6742  74.3192  0.0000
0202-04-01_03:08:51.395000      49105.20        4.81740200e-01        3.70867323e-06  75.0080  73.6742  74.3192  0.0000
0202-04-01_03:08:51.742000      49105.54        4.92027300e-01        5.20845099e-06  75.0080  73.6742  74.3192  0.0000
0202-04-01_03:08:52.090000      49105.89        5.01125400e-01        6.50023444e-06  74.9885  73.6746  74.3159  0.0000
0202-04-01_03:08:52.440000      49106.24        5.11645500e-01        7.21656453e-06  74.9885  73.6746  74.3159  0.0000
0202-04-01_03:08:52.790000      49106.59        5.21680000e-01        9.59351218e-06  74.9885  73.6746  74.3159  0.0000
0202-04-01_03:08:53.137000      49106.94        5.31973000e-01        1.14707408e-05  74.9655  73.6745  74.3154  0.0000
0202-04-01_03:08:53.484000      49107.29        5.41467500e-01        1.34740947e-05  74.9655  73.6745  74.3154  0.0000
0202-04-01_03:08:53.867000      49107.67        5.50759100e-01        1.59878299e-05  74.9655  73.6745  74.3154  0.0000
0202-04-01_03:08:54.240000      49108.04        5.61147100e-01        1.85044780e-05  74.9567  73.6760  74.3059  0.0000
0202-04-01_03:08:54.586000      49108.39        5.70794400e-01        2.13344211e-05  74.9567  73.6760  74.3059  0.0000

File: chapter 6/data/tapes/ext_ffj51/Ic/degradation/step06/infield/no magnet/Ic_2025-04-01_03-11-22138884_70k-30p4pm2-anneal300k-720min-0T.txt
# Ic = 0.38 A, n = 11.99 , Tavg = 74.99 K, 70k-30p4pm2-anneal300k-720min-0T
#datetime                        t_s     iHTS_A                vHTS_V                tHTS_K  tTAR_K  tHOL_K  tSPA_K
0202-04-01_03:11:02.330000      49236.13        1.08239000e-02       -1.02077423e-08  74.9801  73.7513  74.3185  0.0000
0202-04-01_03:11:02.688000      49236.49        2.44194600e-02       -1.00218123e-08  74.9801  73.7513  74.3185  0.0000
0202-04-01_03:11:03.035000      49236.84        3.47807100e-02       -1.31826323e-08  74.9798  73.7552  74.3224  0.0000
0202-04-01_03:11:03.383000      49237.19        4.43225300e-02       -1.91324123e-08  74.9798  73.7552  74.3224  0.0000
0202-04-01_03:11:03.730000      49237.53        5.44017800e-02       -2.03099723e-08  74.9798  73.7552  74.3224  0.0000
0202-04-01_03:11:04.090000      49237.89        6.47170300e-02       -1.85746223e-08  74.9542  73.7562  74.3254  0.0000
0202-04-01_03:11:04.434000      49238.24        7.44051100e-02       -1.96282323e-08  74.9542  73.7562  74.3254  0.0000
0202-04-01_03:11:04.793000      49238.59        8.46461400e-02       -2.40905623e-08  74.9542  73.7562  74.3254  0.0000
0202-04-01_03:11:05.152000      49238.95        9.41866200e-02       -1.80788023e-08  74.9699  73.7575  74.3268  0.0000
0202-04-01_03:11:05.500000      49239.30        1.04285900e-01       -2.09917223e-08  74.9699  73.7575  74.3268  0.0000
0202-04-01_03:11:05.887000      49239.69        1.14044500e-01       -2.55160323e-08  74.9699  73.7575  74.3268  0.0000
0202-04-01_03:11:06.258000      49240.06        1.23978300e-01       -1.53518223e-08  74.9478  73.7566  74.3047  0.0000
0202-04-01_03:11:06.605000      49240.41        1.34094700e-01       -2.17354423e-08  74.9478  73.7566  74.3047  0.0000
0202-04-01_03:11:06.953000      49240.76        1.43952800e-01       -2.31620923e-08  74.9641  73.7552  74.3066  0.0000
0202-04-01_03:11:07.305000      49241.10        1.54116300e-01       -1.92593123e-08  74.9641  73.7552  74.3066  0.0000
0202-04-01_03:11:07.660000      49241.46        1.63910500e-01       -2.74402623e-08  74.9641  73.7552  74.3066  0.0000
0202-04-01_03:11:08.010000      49241.81        1.73741900e-01       -2.11186223e-08  74.9930  73.7555  74.3327  0.0000
0202-04-01_03:11:08.360000      49242.16        1.83798900e-01       -1.43011623e-08  74.9930  73.7555  74.3327  0.0000
0202-04-01_03:11:08.707000      49242.51        1.93418000e-01       -2.26680423e-08  74.9930  73.7555  74.3327  0.0000
0202-04-01_03:11:09.055000      49242.86        2.03336600e-01       -2.50231623e-08  74.9940  73.7550  74.3238  0.0000
0202-04-01_03:11:09.402000      49243.20        2.13012200e-01       -2.26060623e-08  74.9940  73.7550  74.3238  0.0000
0202-04-01_03:11:09.750000      49243.55        2.23271000e-01       -2.74402623e-08  74.9940  73.7550  74.3238  0.0000
0202-04-01_03:11:10.098000      49243.90        2.33022800e-01       -1.54167423e-08  74.9642  73.7546  74.3190  0.0000
0202-04-01_03:11:10.445000      49244.25        2.43390000e-01       -8.59929231e-09  74.9642  73.7546  74.3190  0.0000
0202-04-01_03:11:10.793000      49244.60        2.53218500e-01       -1.75859323e-08  74.9642  73.7546  74.3190  0.0000
0202-04-01_03:11:11.145000      49244.95        2.63452700e-01       -2.04368723e-08  74.9687  73.7535  74.3398  0.0000
0202-04-01_03:11:11.504000      49245.30        2.73049600e-01       -1.34334823e-08  74.9687  73.7535  74.3398  0.0000
0202-04-01_03:11:11.870000      49245.67        2.82997200e-01       -2.01269923e-08  74.9687  73.7535  74.3398  0.0000
0202-04-01_03:11:12.250000      49246.05        2.92871700e-01       -2.42794423e-08  74.9628  73.7532  74.3239  0.0000
0202-04-01_03:11:12.598000      49246.40        3.02403300e-01       -2.58288623e-08  74.9628  73.7532  74.3239  0.0000
0202-04-01_03:11:12.957000      49246.76        3.13183200e-01       -2.91182223e-08  74.9610  73.7532  74.3216  0.0000
0202-04-01_03:11:13.305000      49247.11        3.22532200e-01       -1.69738023e-08  74.9610  73.7532  74.3216  0.0000
0202-04-01_03:11:13.652000      49247.45        3.32848900e-01       -9.66052231e-09  74.9610  73.7532  74.3216  0.0000
0202-04-01_03:11:14             49247.80        3.42672500e-01       -9.16470231e-09  74.9642  73.7522  74.3047  0.0000
0202-04-01_03:11:14.348000      49248.15        3.52420700e-01        5.95766769e-09  74.9642  73.7522  74.3047  0.0000
0202-04-01_03:11:14.707000      49248.51        3.62410200e-01        3.96731177e-08  74.9642  73.7522  74.3047  0.0000
0202-04-01_03:11:15.055000      49248.86        3.72848700e-01        6.92361177e-08  74.9869  73.7522  74.3323  0.0000
0202-04-01_03:11:15.402000      49249.20        3.82795800e-01        8.42345277e-08  74.9869  73.7522  74.3323  0.0000
0202-04-01_03:11:15.758000      49249.56        3.92270100e-01        1.68399208e-07  74.9869  73.7522  74.3323  0.0000
0202-04-01_03:11:16.117000      49249.92        4.02410300e-01        3.08962888e-07  74.9910  73.7528  74.3359  0.0000
0202-04-01_03:11:16.480000      49250.28        4.12146700e-01        4.34280238e-07  74.9910  73.7528  74.3359  0.0000
0202-04-01_03:11:16.844000      49250.64        4.22288600e-01        6.52129158e-07  74.9910  73.7528  74.3359  0.0000
0202-04-01_03:11:17.230000      49251.03        4.31921200e-01        9.37470948e-07  74.9699  73.7528  74.3226  0.0000
0202-04-01_03:11:17.580000      49251.38        4.41593500e-01        1.27505930e-06  74.9699  73.7528  74.3226  0.0000
0202-04-01_03:11:17.945000      49251.75        4.52008200e-01        1.71329819e-06  74.9699  73.7528  74.3226  0.0000
0202-04-01_03:11:18.293000      49252.09        4.61977700e-01        2.29402204e-06  74.9385  73.7522  74.3076  0.0000
0202-04-01_03:11:18.640000      49252.44        4.71745000e-01        2.99894765e-06  74.9385  73.7522  74.3076  0.0000
0202-04-01_03:11:18.990000      49252.79        4.82017300e-01        4.24871248e-06  74.9524  73.7525  74.3140  0.0000
0202-04-01_03:11:19.336000      49253.14        4.91531000e-01        5.33386658e-06  74.9524  73.7525  74.3140  0.0000
0202-04-01_03:11:19.684000      49253.49        5.01520100e-01        6.59677052e-06  74.9524  73.7525  74.3140  0.0000
0202-04-01_03:11:20.035000      49253.84        5.11032400e-01        8.14972650e-06  74.9566  73.7512  74.3069  0.0000
0202-04-01_03:11:20.383000      49254.18        5.21430000e-01        8.93906785e-06  74.9566  73.7512  74.3069  0.0000
0202-04-01_03:11:20.730000      49254.53        5.30963100e-01        1.16137587e-05  74.9566  73.7512  74.3069  0.0000
0202-04-01_03:11:21.080000      49254.88        5.41590000e-01        1.37484430e-05  74.9772  73.7513  74.3099  0.0000
0202-04-01_03:11:21.426000      49255.23        5.51304700e-01        1.61984678e-05  74.9772  73.7513  74.3099  0.0000
0202-04-01_03:11:21.773000      49255.57        5.61118300e-01        1.87523665e-05  74.9772  73.7513  74.3099  0.0000
0202-04-01_03:11:22.120000      49255.92        5.70802700e-01        2.17576459e-05  74.9942  73.7520  74.3392  0.0000

File: chapter 6/data/tapes/ext_ffj51/Ic/degradation/step06/infield/no magnet/Ic_2025-04-01_09-50-08252148_ffj51-30p3e19pm2-anneal300k-720min-0T-22k.txt
# Ic = 17.01 A, n = 31.86 , Tavg = 22.11 K, ffj51-30p3e19pm2-anneal300k-720min-0T-22k
#datetime                        t_s     iHTS_A                vHTS_V                tHTS_K  tTAR_K  tHOL_K  tSPA_K
0202-04-01_09:49:44.550000      303.68        7.86987000e-03        8.51159778e-09  22.1031  19.0136  19.2096  0.0000
0202-04-01_09:49:44.918000      304.04        3.10258100e-01        2.51216178e-08  22.1031  19.0136  19.2096  0.0000
0202-04-01_09:49:45.270000      304.39        6.08183400e-01        7.82984778e-09  22.1031  19.0136  19.2096  0.0000
0202-04-01_09:49:45.620000      304.75        9.05696400e-01       -8.09841222e-09  22.1038  19.0012  19.1882  0.0000
0202-04-01_09:49:45.970000      305.09        1.20421400e+00        9.93708778e-09  22.1038  19.0012  19.1882  0.0000
0202-04-01_09:49:46.316000      305.44        1.50237700e+00        1.74983678e-08  22.1038  19.0012  19.1882  0.0000
0202-04-01_09:49:46.720000      305.84        1.80040500e+00        1.43982778e-08  22.0870  19.0089  19.1760  0.0000
0202-04-01_09:49:47.066000      306.19        2.09890500e+00        1.49524778e-08  22.0870  19.0089  19.1760  0.0000
0202-04-01_09:49:47.426000      306.55        2.39713600e+00        1.41455678e-08  22.0870  19.0089  19.1760  0.0000
0202-04-01_09:49:47.785000      306.91        2.69459100e+00        1.58189578e-08  22.1026  19.0068  19.2046  0.0000
0202-04-01_09:49:48.137000      307.26        2.99336900e+00        6.95614778e-09  22.1026  19.0068  19.2046  0.0000
0202-04-01_09:49:48.490000      307.61        3.29133300e+00        1.04888778e-08  22.0869  19.0002  19.1665  0.0000
0202-04-01_09:49:48.844000      307.97        3.58954100e+00        9.68316778e-09  22.0869  19.0002  19.1665  0.0000
0202-04-01_09:49:49.203000      308.33        3.88688000e+00        8.69151778e-09  22.0869  19.0002  19.1665  0.0000
0202-04-01_09:49:49.570000      308.69        4.18501100e+00        3.11352778e-09  22.0925  19.0112  19.2024  0.0000
0202-04-01_09:49:49.920000      309.05        4.48361200e+00        3.29945778e-09  22.0925  19.0112  19.2024  0.0000
0202-04-01_09:49:50.270000      309.40        4.78119700e+00        1.44554478e-08  22.0925  19.0112  19.2024  0.0000
0202-04-01_09:49:50.637000      309.76        5.07962300e+00        1.37117178e-08  22.1024  18.9986  19.1881  0.0000
0202-04-01_09:49:50.990000      310.11        5.37766400e+00        1.22862278e-08  22.1024  18.9986  19.1881  0.0000
0202-04-01_09:49:51.363000      310.49        5.67542100e+00        5.77856778e-09  22.1024  18.9986  19.1881  0.0000
0202-04-01_09:49:51.742000      310.87        5.97377500e+00        1.03649178e-08  22.0913  19.0069  19.1834  0.0000
0202-04-01_09:49:52.090000      311.22        6.27150500e+00        1.39596278e-08  22.0913  19.0069  19.1834  0.0000
0202-04-01_09:49:52.440000      311.57        6.56940900e+00        2.61769778e-09  22.0913  19.0069  19.1834  0.0000
0202-04-01_09:49:52.800000      311.92        6.86742100e+00       -4.20109222e-09  22.1114  19.0052  19.2076  0.0000
0202-04-01_09:49:53.150000      312.27        7.16584500e+00       -1.28897222e-09  22.1114  19.0052  19.2076  0.0000
0202-04-01_09:49:53.504000      312.63        7.46383800e+00        3.84427778e-10  22.0823  18.9989  19.1630  0.0000
0202-04-01_09:49:53.875000      313.00        7.76171100e+00        8.31758778e-09  22.0823  18.9989  19.1630  0.0000
0202-04-01_09:49:54.220000      313.35        8.06009200e+00        2.61562778e-09  22.0823  18.9989  19.1630  0.0000
0202-04-01_09:49:54.580000      313.70        8.35820700e+00        3.35936778e-09  22.0981  19.0102  19.1993  0.0000
0202-04-01_09:49:54.938000      314.06        8.65530000e+00        1.25211778e-09  22.0981  19.0102  19.1993  0.0000
0202-04-01_09:49:55.285000      314.41        8.95446800e+00        2.73958778e-09  22.0981  19.0102  19.1993  0.0000
0202-04-01_09:49:55.645000      314.77        9.25208200e+00        2.24376778e-09  22.0902  18.9973  19.1766  0.0000
0202-04-01_09:49:55.992000      315.12        9.55003200e+00       -8.85025222e-09  22.0902  18.9973  19.1766  0.0000
0202-04-01_09:49:56.402000      315.53        9.84836600e+00       -3.27225222e-09  22.0902  18.9973  19.1766  0.0000
0202-04-01_09:49:56.760000      315.89        1.01453800e+01       -5.62741222e-09  22.0870  19.0057  19.1766  0.0000
0202-04-01_09:49:57.117000      316.24        1.04444400e+01       -1.66594522e-08  22.0870  19.0057  19.1766  0.0000
0202-04-01_09:49:57.480000      316.60        1.07419600e+01       -1.09575022e-08  22.1007  19.0035  19.2066  0.0000
0202-04-01_09:49:57.840000      316.96        1.10401300e+01       -9.16014222e-09  22.1007  19.0035  19.2066  0.0000
0202-04-01_09:49:58.195000      317.32        1.13380800e+01       -6.99092222e-09  22.1007  19.0035  19.2066  0.0000
0202-04-01_09:49:58.555000      317.68        1.16361200e+01       -5.87395222e-09  22.0841  18.9972  19.1638  0.0000
0202-04-01_09:49:58.920000      318.05        1.19338500e+01       -1.56650622e-08  22.0841  18.9972  19.1638  0.0000
0202-04-01_09:49:59.270000      318.39        1.22324100e+01       -2.16149322e-08  22.0841  18.9972  19.1638  0.0000
0202-04-01_09:49:59.620000      318.75        1.25300800e+01       -2.27925022e-08  22.0982  19.0087  19.1995  0.0000
0202-04-01_09:49:59.970000      319.09        1.28284700e+01       -1.83301122e-08  22.0982  19.0087  19.1995  0.0000
0202-04-01_09:50:00.330000      319.45        1.31259300e+01       -1.58510022e-08  22.0982  19.0087  19.1995  0.0000
0202-04-01_09:50:00.723000      319.85        1.34238800e+01       -1.82061522e-08  22.1019  18.9954  19.1760  0.0000
0202-04-01_09:50:01.070000      320.19        1.37222600e+01       -2.68830322e-08  22.1019  18.9954  19.1760  0.0000
0202-04-01_09:50:01.420000      320.55        1.40201100e+01       -3.62416722e-08  22.1019  18.9954  19.1760  0.0000
0202-04-01_09:50:01.770000      320.90        1.43185500e+01       -3.63656322e-08  22.0922  19.0041  19.1759  0.0000
0202-04-01_09:50:02.120000      321.25        1.46166500e+01       -3.17792722e-08  22.0922  19.0041  19.1759  0.0000
0202-04-01_09:50:02.477000      321.60        1.49140200e+01       -4.37409822e-08  22.1005  19.0030  19.1987  0.0000
0202-04-01_09:50:02.840000      321.96        1.52122200e+01       -3.40104722e-08  22.1005  19.0030  19.1987  0.0000
0202-04-01_09:50:03.195000      322.32        1.55103100e+01       -3.32667422e-08  22.1005  19.0030  19.1987  0.0000
0202-04-01_09:50:03.543000      322.67        1.58083600e+01       -1.91358222e-08  22.0794  18.9975  19.1587  0.0000
0202-04-01_09:50:03.906000      323.03        1.61059200e+01       -8.52382222e-10  22.0794  18.9975  19.1587  0.0000
0202-04-01_09:50:04.270000      323.39        1.64041800e+01        2.46816278e-08  22.0794  18.9975  19.1587  0.0000
0202-04-01_09:50:04.637000      323.76        1.67024400e+01        7.34556978e-08  22.0974  19.0094  19.2003  0.0000
0202-04-01_09:50:04.990000      324.11        1.70006400e+01        1.64872118e-07  22.0974  19.0094  19.2003  0.0000
0202-04-01_09:50:05.375000      324.50        1.72979400e+01        3.10953768e-07  22.0974  19.0094  19.2003  0.0000
0202-04-01_09:50:05.746000      324.87        1.75960500e+01        5.63885118e-07  22.0946  18.9965  19.1764  0.0000
0202-04-01_09:50:06.094000      325.22        1.78943100e+01        9.46474008e-07  22.0946  18.9965  19.1764  0.0000
0202-04-01_09:50:06.445000      325.57        1.81921700e+01        1.55119129e-06  22.0954  19.0052  19.1774  0.0000
0202-04-01_09:50:06.800000      325.93        1.84907700e+01        3.05644583e-06  22.0954  19.0052  19.1774  0.0000
0202-04-01_09:50:07.170000      326.30        1.87884500e+01        4.82498202e-06  22.0954  19.0052  19.1774  0.0000
0202-04-01_09:50:07.535000      326.66        1.90862800e+01        7.73906929e-06  22.1143  19.0040  19.2101  0.0000
0202-04-01_09:50:07.883000      327.01        1.93846700e+01        1.23969140e-05  22.1143  19.0040  19.2101  0.0000
0202-04-01_09:50:08.240000      327.36        1.96824800e+01        2.04863652e-05  22.1143  19.0040  19.2101  0.0000
