Repository: shortlab/2025-devitre-PhD

# 2025-devitre-PhD
Data repository for Alexis Devitre's PhD thesis

File: chapter 6/data/tapes/ext_ffj51/Ic/infield/step00/magnet/Ic_2025-03-07_13-03-09708873_0nA-70k-ffj51-0e19pm2-0nA.txt
# Ic = 0.46 A, n = 1.97 , Tavg = 70.00 K, 0nA-70k-ffj51-0e19pm2-0nA
#datetime                        t_s     iHTS_A                vHTS_V                tHTS_K  tTAR_K  tHOL_K  tSPA_K
0202-03-07_13:02:59.438000      12340.00        7.92844300e-03       -3.15471818e-09  69.9302  68.8614  69.4262  0.0000
0202-03-07_13:02:59.780000      12340.35        1.10969700e-01       -2.10041082e-08  69.9302  68.8614  69.4262  0.0000
0202-03-07_13:03:00.130000      12340.70        2.10633300e-01       -4.06508382e-08  69.9302  68.8614  69.4262  0.0000
0202-03-07_13:03:00.480000      12341.05        3.10197300e-01       -3.61884982e-08  69.9523  68.8607  69.4268  0.0000
0202-03-07_13:03:00.824000      12341.39        4.09089500e-01       -3.12923082e-08  69.9523  68.8607  69.4268  0.0000
0202-03-07_13:03:01.170000      12341.74        5.08401200e-01       -1.35668582e-08  69.9523  68.8607  69.4268  0.0000
0202-03-07_13:03:01.520000      12342.09        6.07980100e-01       -2.03843382e-08  69.9363  68.8641  69.4106  0.0000
0202-03-07_13:03:01.867000      12342.43        7.06691000e-01       -2.76356582e-08  69.9363  68.8641  69.4106  0.0000
0202-03-07_13:03:02.215000      12342.78        8.06701800e-01        1.80414418e-08  69.9363  68.8641  69.4106  0.0000
0202-03-07_13:03:02.574000      12343.14        9.06001500e-01        2.10163418e-08  69.9899  68.8626  69.4404  0.0000
0202-03-07_13:03:02.920000      12343.49        1.00570500e+00        7.50534182e-09  69.9899  68.8626  69.4404  0.0000
0202-03-07_13:03:03.270000      12343.83        1.10421200e+00       -5.02572882e-08  69.9899  68.8626  69.4404  0.0000
0202-03-07_13:03:03.617000      12344.18        1.20407400e+00       -2.53425082e-08  70.0047  68.8667  69.4557  0.0000
0202-03-07_13:03:03.965000      12344.53        1.30341200e+00        7.50021818e-10  70.0047  68.8667  69.4557  0.0000
0202-03-07_13:03:04.380000      12344.94        1.40266300e+00       -3.12919382e-08  70.0047  68.8667  69.4557  0.0000
0202-03-07_13:03:04.740000      12345.30        1.50214700e+00        4.22128718e-08  69.9572  68.8672  69.4501  0.0000
0202-03-07_13:03:05.094000      12345.66        1.60130000e+00        2.65946518e-08  69.9572  68.8672  69.4501  0.0000
0202-03-07_13:03:05.445000      12346.01        1.70099000e+00       -1.43721982e-08  69.9274  68.8670  69.4172  0.0000
0202-03-07_13:03:05.805000      12346.37        1.80018400e+00       -5.20542582e-08  69.9274  68.8670  69.4172  0.0000
0202-03-07_13:03:06.164000      12346.73        1.89944700e+00       -2.15615382e-08  69.9274  68.8670  69.4172  0.0000
0202-03-07_13:03:06.510000      12347.08        1.99853700e+00       -2.63337682e-08  69.9225  68.8662  69.4156  0.0000
0202-03-07_13:03:06.860000      12347.42        2.09806200e+00       -7.57914782e-08  69.9225  68.8662  69.4156  0.0000
0202-03-07_13:03:07.207000      12347.77        2.19755700e+00       -1.75698528e-07  69.9225  68.8662  69.4156  0.0000
0202-03-07_13:03:07.562000      12348.13        2.29658400e+00       -3.92556308e-07  69.9554  68.8680  69.4247  0.0000
0202-03-07_13:03:07.910000      12348.48        2.39602300e+00       -9.23823798e-07  69.9554  68.8680  69.4247  0.0000
0202-03-07_13:03:08.258000      12348.82        2.49523100e+00       -2.75053610e-06  69.9554  68.8680  69.4247  0.0000
0202-03-07_13:03:08.605000      12349.17        2.59487900e+00       -5.47443484e-06  69.9691  68.8674  69.4357  0.0000
0202-03-07_13:03:08.953000      12349.52        2.69448100e+00       -1.03092955e-05  69.9691  68.8674  69.4357  0.0000
0202-03-07_13:03:09.312000      12349.88        2.79346200e+00       -1.87524829e-05  69.9691  68.8674  69.4357  0.0000
0202-03-07_13:03:09.695000      12350.26        2.89299800e+00       -3.25226857e-05  70.0034  68.8707  69.4748  0.0000

File: chapter 6/data/tapes/ext_ffj51/Ic/infield/step00/magnet/Ic_2025-03-07_13-13-48432253_0nA-60k-ffj51-0e19pm2-0nA.txt
# Ic = 1.26 A, n = 1.96 , Tavg = 59.94 K, 0nA-60k-ffj51-0e19pm2-0nA
#datetime                        t_s     iHTS_A                vHTS_V                tHTS_K  tTAR_K  tHOL_K  tSPA_K
0202-03-07_13:13:25.500000      12966.07        7.97905000e-03        5.50043750e-10  59.9195  58.9740  59.4285  0.0000
0202-03-07_13:13:25.863000      12966.43        1.11341100e-01        1.18918137e-08  59.9195  58.9740  59.4285  0.0000
0202-03-07_13:13:26.207000      12966.78        2.10658200e-01        1.02804137e-08  59.9195  58.9740  59.4285  0.0000
0202-03-07_13:13:26.560000      12967.12        3.10007000e-01        1.38745338e-08  59.9718  58.9734  59.4469  0.0000
0202-03-07_13:13:26.902000      12967.47        4.09176200e-01        5.01075375e-09  59.9718  58.9734  59.4469  0.0000
0202-03-07_13:13:27.250000      12967.82        5.08276600e-01        1.82116437e-08  59.9718  58.9734  59.4469  0.0000
0202-03-07_13:13:27.610000      12968.18        6.07808000e-01        2.95534037e-08  59.9607  58.9767  59.4492  0.0000
0202-03-07_13:13:27.957000      12968.52        7.07413600e-01        1.80257137e-08  59.9607  58.9767  59.4492  0.0000
0202-03-07_13:13:28.305000      12968.87        8.06765500e-01       -2.06478463e-08  59.9607  58.9767  59.4492  0.0000
0202-03-07_13:13:29.676000      12970.24        9.06071600e-01        5.08114637e-08  59.9866  58.9776  59.4712  0.0000
0202-03-07_13:13:30.023000      12970.59        1.00501000e+00        2.89336337e-08  59.9866  58.9776  59.4712  0.0000
0202-03-07_13:13:30.402000      12970.97        1.10480800e+00        3.17225937e-08  59.9866  58.9776  59.4712  0.0000
0202-03-07_13:13:30.754000      12971.32        1.20433500e+00        5.26087937e-08  59.9494  58.9772  59.4608  0.0000
0202-03-07_13:13:31.113000      12971.68        1.30339400e+00        4.62871537e-08  59.9494  58.9772  59.4608  0.0000
0202-03-07_13:13:31.460000      12972.03        1.40327900e+00        3.88499337e-08  59.9360  58.9772  59.4460  0.0000
0202-03-07_13:13:31.810000      12972.37        1.50190600e+00        5.24848337e-08  59.9360  58.9772  59.4460  0.0000
0202-03-07_13:13:32.156000      12972.72        1.60126700e+00        6.79170737e-08  59.9360  58.9772  59.4460  0.0000
0202-03-07_13:13:32.504000      12973.07        1.70089500e+00        6.51270637e-08  59.9227  58.9785  59.4354  0.0000
0202-03-07_13:13:32.863000      12973.43        1.80015600e+00        5.16770338e-08  59.9227  58.9785  59.4354  0.0000
0202-03-07_13:13:33.210000      12973.78        1.89976500e+00        5.37222638e-08  59.9227  58.9785  59.4354  0.0000
0202-03-07_13:13:33.560000      12974.12        1.99896000e+00        5.99199538e-08  59.9660  58.9802  59.4454  0.0000
0202-03-07_13:13:33.906000      12974.47        2.09850500e+00        6.85347338e-08  59.9660  58.9802  59.4454  0.0000
0202-03-07_13:13:34.254000      12974.82        2.19779400e+00        6.95263537e-08  59.9660  58.9802  59.4454  0.0000
0202-03-07_13:13:34.613000      12975.18        2.29709800e+00        6.64894938e-08  59.9663  58.9798  59.4521  0.0000
0202-03-07_13:13:34.957000      12975.52        2.39662900e+00        6.94643838e-08  59.9663  58.9798  59.4521  0.0000
0202-03-07_13:13:35.305000      12975.87        2.49565900e+00        8.95448737e-08  59.9663  58.9798  59.4521  0.0000
0202-03-07_13:13:35.695000      12976.26        2.59527100e+00        8.65699837e-08  59.9872  58.9823  59.4772  0.0000
0202-03-07_13:13:36.040000      12976.61        2.69468100e+00        8.08681137e-08  59.9872  58.9823  59.4772  0.0000
0202-03-07_13:13:36.402000      12976.97        2.79390600e+00        8.70038237e-08  59.9872  58.9823  59.4772  0.0000
0202-03-07_13:13:36.758000      12977.32        2.89301500e+00        8.20456737e-08  59.9402  58.9816  59.4437  0.0000
0202-03-07_13:13:37.105000      12977.67        2.99247100e+00        8.18597437e-08  59.9402  58.9816  59.4437  0.0000
0202-03-07_13:13:37.453000      12978.02        3.09199300e+00        8.32232337e-08  59.9396  58.9830  59.4566  0.0000
0202-03-07_13:13:37.800000      12978.37        3.19093100e+00        8.40289337e-08  59.9396  58.9830  59.4566  0.0000
0202-03-07_13:13:38.164000      12978.73        3.29069200e+00        8.24178237e-08  59.9396  58.9830  59.4566  0.0000
0202-03-07_13:13:38.510000      12979.08        3.38986500e+00        7.95066638e-08  59.9252  58.9840  59.4411  0.0000
0202-03-07_13:13:38.860000      12979.42        3.48928800e+00        8.49615038e-08  59.9252  58.9840  59.4411  0.0000
0202-03-07_13:13:39.207000      12979.77        3.58871700e+00        9.01675538e-08  59.9252  58.9840  59.4411  0.0000
0202-03-07_13:13:39.555000      12980.12        3.68791900e+00        1.09814224e-07  59.9629  58.9836  59.4409  0.0000
0202-03-07_13:13:39.914000      12980.48        3.78744900e+00        1.20536214e-07  59.9629  58.9836  59.4409  0.0000
0202-03-07_13:13:40.258000      12980.83        3.88685700e+00        1.14586444e-07  59.9629  58.9836  59.4409  0.0000
0202-03-07_13:13:40.605000      12981.17        3.98588800e+00        1.15578074e-07  59.9728  58.9851  59.4625  0.0000
0202-03-07_13:13:40.953000      12981.52        4.08525600e+00        1.18490984e-07  59.9728  58.9851  59.4625  0.0000
0202-03-07_13:13:41.348000      12981.91        4.18465900e+00        1.13098994e-07  59.9728  58.9851  59.4625  0.0000
0202-03-07_13:13:41.746000      12982.31        4.28412500e+00        1.11983414e-07  59.9797  58.9870  59.4608  0.0000
0202-03-07_13:13:42.094000      12982.66        4.38339100e+00        1.09132474e-07  59.9797  58.9870  59.4608  0.0000
0202-03-07_13:13:42.440000      12983.01        4.48298600e+00        1.09194454e-07  59.9479  58.9865  59.4637  0.0000
0202-03-07_13:13:42.790000      12983.35        4.58241600e+00        1.04236304e-07  59.9479  58.9865  59.4637  0.0000
0202-03-07_13:13:43.150000      12983.71        4.68126100e+00        8.22345238e-08  59.9479  58.9865  59.4637  0.0000
0202-03-07_13:13:43.496000      12984.06        4.78085100e+00        3.26530338e-08  59.9489  58.9882  59.4582  0.0000
0202-03-07_13:13:43.844000      12984.41        4.88024000e+00       -3.07492862e-08  59.9489  58.9882  59.4582  0.0000
0202-03-07_13:13:44.188000      12984.76        4.97953200e+00       -1.34249786e-07  59.9489  58.9882  59.4582  0.0000
0202-03-07_13:13:44.535000      12985.10        5.07902100e+00       -2.89872426e-07  59.9242  58.9876  59.4351  0.0000
0202-03-07_13:13:44.895000      12985.46        5.17843900e+00       -4.98114756e-07  59.9242  58.9876  59.4351  0.0000
0202-03-07_13:13:45.242000      12985.81        5.27741000e+00       -8.23245506e-07  59.9242  58.9876  59.4351  0.0000
0202-03-07_13:13:45.590000      12986.16        5.37686500e+00       -1.27530491e-06  59.9647  58.9880  59.4529  0.0000
0202-03-07_13:13:45.938000      12986.50        5.47662200e+00       -1.91118776e-06  59.9647  58.9880  59.4529  0.0000
0202-03-07_13:13:46.285000      12986.85        5.57583400e+00       -3.33591242e-06  59.9647  58.9880  59.4529  0.0000
0202-03-07_13:13:46.633000      12987.20        5.67516800e+00       -4.77706095e-06  59.9761  58.9902  59.4688  0.0000
0202-03-07_13:13:46.980000      12987.55        5.77454700e+00       -6.70820996e-06  59.9761  58.9902  59.4688  0.0000
0202-03-07_13:13:47.340000      12987.90        5.87363000e+00       -9.30623467e-06  59.9761  58.9902  59.4688  0.0000
0202-03-07_13:13:47.723000      12988.29        5.97321800e+00       -1.27398367e-05  59.9607  58.9922  59.4597  0.0000
0202-03-07_13:13:48.070000      12988.64        6.07238700e+00       -1.72273620e-05  59.9607  58.9922  59.4597  0.0000
0202-03-07_13:13:48.426000      12988.99        6.17184800e+00       -2.31497846e-05  59.9439  58.9914  59.4537  0.0000

File: chapter 6/data/tapes/ext_ffj51/Ic/infield/step00/magnet/Ic_2025-03-07_13-14-38246336_0nA-60k-ffj51-0e19pm2-0nA.txt
# Ic = 1.26 A, n = 1.96 , Tavg = 59.94 K, 0nA-60k-ffj51-0e19pm2-0nA
#datetime                        t_s     iHTS_A                vHTS_V                tHTS_K  tTAR_K  tHOL_K  tSPA_K
0202-03-07_13:14:16.305000      13016.87        7.76600100e-03       -1.64282986e-08  59.9467  59.0112  59.4589  0.0000
0202-03-07_13:14:16.700000      13017.27        1.11126800e-01       -1.94031886e-08  59.9669  59.0119  59.4641  0.0000
0202-03-07_13:14:17.047000      13017.61        2.10515800e-01       -1.22758486e-08  59.9669  59.0119  59.4641  0.0000
0202-03-07_13:14:17.406000      13017.97        3.09715400e-01       -5.76827857e-09  59.9669  59.0119  59.4641  0.0000
0202-03-07_13:14:17.766000      13018.33        4.09456100e-01       -5.33443857e-09  59.9996  59.0163  59.4977  0.0000
0202-03-07_13:14:18.113000      13018.68        5.08874800e-01       -9.96058571e-10  59.9996  59.0163  59.4977  0.0000
0202-03-07_13:14:18.465000      13019.03        6.08153300e-01        3.78014714e-08  59.9373  59.0157  59.4579  0.0000
0202-03-07_13:14:18.810000      13019.38        7.07076300e-01        5.25519614e-08  59.9373  59.0157  59.4579  0.0000
0202-03-07_13:14:19.168000      13019.73        8.07051500e-01        1.49940414e-08  59.9373  59.0157  59.4579  0.0000
0202-03-07_13:14:19.516000      13020.08        9.06072100e-01        1.74734714e-08  59.9553  59.0168  59.4755  0.0000
0202-03-07_13:14:19.863000      13020.43        1.00501100e+00        1.97048214e-08  59.9553  59.0168  59.4755  0.0000
0202-03-07_13:14:20.210000      13020.78        1.10438300e+00        7.86724143e-09  59.9553  59.0168  59.4755  0.0000
0202-03-07_13:14:20.560000      13021.13        1.20413400e+00       -1.28950186e-08  59.9282  59.0170  59.4618  0.0000
0202-03-07_13:14:20.918000      13021.48        1.30355800e+00        1.42164143e-09  59.9282  59.0170  59.4618  0.0000
0202-03-07_13:14:21.266000      13021.83        1.40277900e+00       -2.42092857e-09  59.9282  59.0170  59.4618  0.0000
0202-03-07_13:14:21.613000      13022.18        1.50150800e+00       -1.86312857e-09  59.9465  59.0164  59.4578  0.0000
0202-03-07_13:14:21.960000      13022.53        1.60139000e+00       -1.57459586e-08  59.9465  59.0164  59.4578  0.0000
0202-03-07_13:14:22.330000      13022.90        1.70085100e+00       -1.69854886e-08  59.9465  59.0164  59.4578  0.0000
0202-03-07_13:14:22.720000      13023.28        1.80032800e+00        6.75165143e-09  59.9751  59.0167  59.4655  0.0000
0202-03-07_13:14:23.074000      13023.64        1.89964700e+00        8.30107143e-09  59.9751  59.0167  59.4655  0.0000
0202-03-07_13:14:23.434000      13024.00        1.99912800e+00        1.46227214e-08  59.9811  59.0202  59.4834  0.0000
0202-03-07_13:14:23.777000      13024.35        2.09852700e+00        6.50374143e-09  59.9811  59.0202  59.4834  0.0000
0202-03-07_13:14:24.137000      13024.70        2.19780000e+00       -2.35894857e-09  59.9811  59.0202  59.4834  0.0000
0202-03-07_13:14:24.484000      13025.05        2.29722000e+00        7.39891429e-10  59.9711  59.0186  59.4816  0.0000
0202-03-07_13:14:24.832000      13025.40        2.39648600e+00        9.35468143e-09  59.9711  59.0186  59.4816  0.0000
0202-03-07_13:14:25.180000      13025.75        2.49585200e+00        1.49333014e-08  59.9711  59.0186  59.4816  0.0000
0202-03-07_13:14:25.527000      13026.09        2.59550100e+00        2.28673814e-08  59.9563  59.0199  59.4663  0.0000
0202-03-07_13:14:25.887000      13026.45        2.69477600e+00        2.04502814e-08  59.9563  59.0199  59.4663  0.0000
0202-03-07_13:14:26.234000      13026.80        2.79410800e+00        2.01404014e-08  59.9563  59.0199  59.4663  0.0000
0202-03-07_13:14:26.582000      13027.15        2.89324400e+00        2.73297214e-08  59.9305  59.0199  59.4578  0.0000
0202-03-07_13:14:26.930000      13027.50        2.99252800e+00        2.21236614e-08  59.9305  59.0199  59.4578  0.0000
0202-03-07_13:14:27.277000      13027.84        3.09196900e+00        1.58639914e-08  59.9305  59.0199  59.4578  0.0000
0202-03-07_13:14:27.630000      13028.19        3.19107300e+00        7.37315143e-09  59.9787  59.0201  59.4730  0.0000
0202-03-07_13:14:27.977000      13028.54        3.29067600e+00        9.79025143e-09  59.9787  59.0201  59.4730  0.0000
0202-03-07_13:14:28.348000      13028.92        3.38994900e+00        1.50582914e-08  59.9787  59.0201  59.4730  0.0000
0202-03-07_13:14:28.727000      13029.29        3.48924500e+00        1.38807314e-08  59.9516  59.0209  59.4581  0.0000
0202-03-07_13:14:29.070000      13029.64        3.58863400e+00        1.55541014e-08  59.9516  59.0209  59.4581  0.0000
0202-03-07_13:14:29.430000      13030.00        3.68804600e+00        1.41906114e-08  59.9610  59.0235  59.4738  0.0000
0202-03-07_13:14:29.777000      13030.34        3.78736300e+00        1.23313114e-08  59.9610  59.0235  59.4738  0.0000
0202-03-07_13:14:30.125000      13030.69        3.88671200e+00        1.39427114e-08  59.9610  59.0235  59.4738  0.0000
0202-03-07_13:14:30.473000      13031.04        3.98585700e+00        5.32792143e-09  59.9696  59.0231  59.4751  0.0000
0202-03-07_13:14:30.820000      13031.39        4.08544200e+00        6.87734143e-09  59.9696  59.0231  59.4751  0.0000
0202-03-07_13:14:31.180000      13031.75        4.18492900e+00        1.69184914e-08  59.9696  59.0231  59.4751  0.0000
0202-03-07_13:14:31.527000      13032.09        4.28417100e+00        1.71050214e-08  59.9536  59.0252  59.4780  0.0000
0202-03-07_13:14:31.875000      13032.44        4.38345700e+00        9.97767143e-09  59.9536  59.0252  59.4780  0.0000
0202-03-07_13:14:32.223000      13032.79        4.48281500e+00       -4.71085857e-09  59.9536  59.0252  59.4780  0.0000
0202-03-07_13:14:32.570000      13033.14        4.58279600e+00       -2.20024186e-08  59.9264  59.0239  59.4472  0.0000
0202-03-07_13:14:32.930000      13033.49        4.68136900e+00       -5.11315686e-08  59.9264  59.0239  59.4472  0.0000
0202-03-07_13:14:33.277000      13033.84        4.78049500e+00       -9.93496186e-08  59.9264  59.0239  59.4472  0.0000
0202-03-07_13:14:33.625000      13034.19        4.88010000e+00       -1.54880939e-07  59.9827  59.0236  59.4789  0.0000
0202-03-07_13:14:33.980000      13034.55        4.97953500e+00       -2.56709019e-07  59.9827  59.0236  59.4789  0.0000
0202-03-07_13:14:34.340000      13034.91        5.07884100e+00       -4.14564239e-07  59.9827  59.0236  59.4789  0.0000
0202-03-07_13:14:34.707000      13035.27        5.17836200e+00       -6.33900569e-07  59.9630  59.0247  59.4665  0.0000
0202-03-07_13:14:35.055000      13035.62        5.27745200e+00       -9.65415129e-07  59.9630  59.0247  59.4665  0.0000
0202-03-07_13:14:35.406000      13035.97        5.37691900e+00       -1.42962227e-06  59.9630  59.0247  59.4665  0.0000
0202-03-07_13:14:35.777000      13036.34        5.47624900e+00       -2.07715715e-06  59.9653  59.0266  59.4769  0.0000
0202-03-07_13:14:36.120000      13036.69        5.57586200e+00       -3.53256121e-06  59.9653  59.0266  59.4769  0.0000
0202-03-07_13:14:36.480000      13037.05        5.67502300e+00       -4.84709173e-06  59.9774  59.0267  59.4936  0.0000
0202-03-07_13:14:36.836000      13037.40        5.77405400e+00       -6.96640377e-06  59.9774  59.0267  59.4936  0.0000
0202-03-07_13:14:37.184000      13037.75        5.87362300e+00       -9.56653707e-06  59.9774  59.0267  59.4936  0.0000
0202-03-07_13:14:37.535000      13038.10        5.97307400e+00       -1.30219570e-05  59.9390  59.0288  59.4819  0.0000
0202-03-07_13:14:37.883000      13038.45        6.07245000e+00       -1.75946415e-05  59.9390  59.0288  59.4819  0.0000
0202-03-07_13:14:38.230000      13038.80        6.17171700e+00       -2.35145262e-05  59.9390  59.0288  59.4819  0.0000

File: chapter 6/data/tapes/ext_ffj51/Ic/infield/step00/magnet/Ic_2025-03-07_13-15-03252697_0nA-60k-ffj51-0e19pm2-0nA.txt
# Ic = 1.26 A, n = 1.97 , Tavg = 59.95 K, 0nA-60k-ffj51-0e19pm2-0nA
#datetime                        t_s     iHTS_A                vHTS_V                tHTS_K  tTAR_K  tHOL_K  tSPA_K
0202-03-07_13:14:41.258000      13041.82        7.77757500e-03       -3.11433917e-09  59.9870  59.0276  59.4863  0.0000
0202-03-07_13:14:41.605000      13042.17        1.11235800e-01        5.12859083e-09  59.9826  59.0295  59.4865  0.0000
0202-03-07_13:14:41.965000      13042.53        2.10568400e-01        1.25038408e-08  59.9826  59.0295  59.4865  0.0000
0202-03-07_13:14:42.336000      13042.90        3.10306200e-01        2.11806108e-08  59.9826  59.0295  59.4865  0.0000
0202-03-07_13:14:42.727000      13043.29        4.09577000e-01        2.03139308e-08  59.9800  59.0305  59.4944  0.0000
0202-03-07_13:14:43.074000      13043.64        5.08718100e-01        2.28014083e-09  59.9800  59.0305  59.4944  0.0000
0202-03-07_13:14:43.426000      13043.99        6.08311900e-01       -6.27267917e-09  59.9363  59.0332  59.4811  0.0000
0202-03-07_13:14:43.773000      13044.34        7.07769700e-01       -1.30281692e-08  59.9363  59.0332  59.4811  0.0000
0202-03-07_13:14:44.120000      13044.69        8.06682300e-01        1.84561208e-08  59.9363  59.0332  59.4811  0.0000
0202-03-07_13:14:44.470000      13045.03        9.06003700e-01        2.01914808e-08  59.9252  59.0308  59.4558  0.0000
0202-03-07_13:14:44.816000      13045.38        1.00528600e+00        2.31043908e-08  59.9252  59.0308  59.4558  0.0000
0202-03-07_13:14:45.164000      13045.73        1.10433900e+00        6.91532708e-08  59.9252  59.0308  59.4558  0.0000
0202-03-07_13:14:45.510000      13046.08        1.20400700e+00        7.11985108e-08  59.9478  59.0316  59.4607  0.0000
0202-03-07_13:14:45.860000      13046.42        1.30371800e+00        5.70057908e-08  59.9478  59.0316  59.4607  0.0000
0202-03-07_13:14:46.207000      13046.77        1.40324100e+00        4.20073608e-08  59.9478  59.0316  59.4607  0.0000
0202-03-07_13:14:46.555000      13047.12        1.50195200e+00        2.73808008e-08  59.9841  59.0327  59.4794  0.0000
0202-03-07_13:14:46.902000      13047.47        1.60142600e+00        3.02317408e-08  59.9841  59.0327  59.4794  0.0000
0202-03-07_13:14:47.260000      13047.83        1.70096200e+00        2.18648508e-08  59.9841  59.0327  59.4794  0.0000
0202-03-07_13:14:47.610000      13048.17        1.80017000e+00        2.52116108e-08  59.9957  59.0338  59.4969  0.0000
0202-03-07_13:14:47.957000      13048.52        1.89972200e+00        3.14712808e-08  59.9957  59.0338  59.4969  0.0000
0202-03-07_13:14:48.305000      13048.87        1.99897900e+00        2.83724308e-08  59.9957  59.0338  59.4969  0.0000
0202-03-07_13:14:48.715000      13049.28        2.09867900e+00        2.96721208e-08  59.9823  59.0343  59.4994  0.0000
0202-03-07_13:14:49.062000      13049.63        2.19793300e+00        3.35134708e-08  59.9823  59.0343  59.4994  0.0000
0202-03-07_13:14:49.410000      13049.98        2.29724600e+00        3.01667108e-08  59.9823  59.0343  59.4994  0.0000
0202-03-07_13:14:49.766000      13050.33        2.39652300e+00        4.09507008e-08  59.9404  59.0354  59.4739  0.0000
0202-03-07_13:14:50.113000      13050.68        2.49603400e+00        4.34917508e-08  59.9404  59.0354  59.4739  0.0000
0202-03-07_13:14:50.460000      13051.03        2.59507700e+00        5.30362008e-08  59.9223  59.0322  59.4508  0.0000
0202-03-07_13:14:50.805000      13051.37        2.69438300e+00        5.71266708e-08  59.9223  59.0322  59.4508  0.0000
0202-03-07_13:14:51.152000      13051.72        2.79375400e+00        6.43779708e-08  59.9223  59.0322  59.4508  0.0000
0202-03-07_13:14:51.508000      13052.08        2.89329100e+00        5.90479608e-08  59.9633  59.0345  59.4724  0.0000
0202-03-07_13:14:51.867000      13052.43        2.99285700e+00        5.19825908e-08  59.9633  59.0345  59.4724  0.0000
0202-03-07_13:14:52.227000      13052.79        3.09200100e+00        6.12791208e-08  59.9633  59.0345  59.4724  0.0000
0202-03-07_13:14:52.574000      13053.14        3.19148100e+00        4.72723408e-08  59.9803  59.0349  59.4853  0.0000
0202-03-07_13:14:52.920000      13053.49        3.29086600e+00        4.47312908e-08  59.9803  59.0349  59.4853  0.0000
0202-03-07_13:14:53.270000      13053.84        3.39012700e+00        5.35939908e-08  59.9803  59.0349  59.4853  0.0000
0202-03-07_13:14:53.617000      13054.18        3.48960700e+00        5.34080608e-08  59.9681  59.0362  59.4906  0.0000
0202-03-07_13:14:53.977000      13054.54        3.58893800e+00        5.11768908e-08  59.9681  59.0362  59.4906  0.0000
0202-03-07_13:14:54.400000      13054.97        3.68829600e+00        4.88224208e-08  59.9681  59.0362  59.4906  0.0000
0202-03-07_13:14:54.760000      13055.33        3.78770700e+00        5.39068308e-08  59.9696  59.0372  59.4944  0.0000
0202-03-07_13:14:55.105000      13055.67        3.88682200e+00        5.34113408e-08  59.9696  59.0372  59.4944  0.0000
0202-03-07_13:14:55.470000      13056.04        3.98603200e+00        5.49607708e-08  59.9373  59.0381  59.4673  0.0000
0202-03-07_13:14:55.830000      13056.39        4.08545600e+00        5.24816908e-08  59.9373  59.0381  59.4673  0.0000
0202-03-07_13:14:56.176000      13056.74        4.18526500e+00        4.19456108e-08  59.9373  59.0381  59.4673  0.0000
0202-03-07_13:14:56.523000      13057.09        4.28455200e+00        4.48585208e-08  59.9335  59.0349  59.4655  0.0000
0202-03-07_13:14:56.870000      13057.44        4.38349100e+00        4.47965408e-08  59.9335  59.0349  59.4655  0.0000
0202-03-07_13:14:57.220000      13057.78        4.48321200e+00        4.25034008e-08  59.9335  59.0349  59.4655  0.0000
0202-03-07_13:14:57.566000      13058.13        4.58242900e+00        3.17813808e-08  59.9536  59.0367  59.4697  0.0000
0202-03-07_13:14:57.914000      13058.48        4.68173100e+00        1.70928508e-08  59.9536  59.0367  59.4697  0.0000
0202-03-07_13:14:58.260000      13058.83        4.78112800e+00       -3.60833792e-08  59.9536  59.0367  59.4697  0.0000
0202-03-07_13:14:58.610000      13059.18        4.88057500e+00       -1.05931399e-07  59.9879  59.0358  59.4931  0.0000
0202-03-07_13:14:58.970000      13059.53        4.97987100e+00       -1.96293799e-07  59.9879  59.0358  59.4931  0.0000
0202-03-07_13:14:59.360000      13059.93        5.07879200e+00       -3.48323259e-07  59.9879  59.0358  59.4931  0.0000
0202-03-07_13:14:59.727000      13060.29        5.17839400e+00       -5.47827069e-07  59.9976  59.0387  59.4994  0.0000
0202-03-07_13:15:00.074000      13060.64        5.27788100e+00       -8.78164229e-07  59.9976  59.0387  59.4994  0.0000
0202-03-07_13:15:00.426000      13060.99        5.37707800e+00       -1.36598539e-06  59.9668  59.0380  59.4951  0.0000
0202-03-07_13:15:00.773000      13061.34        5.47637100e+00       -2.02504856e-06  59.9668  59.0380  59.4951  0.0000
0202-03-07_13:15:01.120000      13061.69        5.57581900e+00       -3.47146628e-06  59.9668  59.0380  59.4951  0.0000
0202-03-07_13:15:01.470000      13062.03        5.67544300e+00       -4.94186908e-06  59.9394  59.0392  59.4726  0.0000
0202-03-07_13:15:01.816000      13062.38        5.77482200e+00       -6.95489090e-06  59.9394  59.0392  59.4726  0.0000
0202-03-07_13:15:02.164000      13062.73        5.87386500e+00       -9.57473371e-06  59.9394  59.0392  59.4726  0.0000
0202-03-07_13:15:02.510000      13063.08        5.97299600e+00       -1.30802942e-05  59.9500  59.0376  59.4733  0.0000
0202-03-07_13:15:02.867000      13063.43        6.07242600e+00       -1.75974482e-05  59.9500  59.0376  59.4733  0.0000
0202-03-07_13:15:03.223000      13063.79        6.17199800e+00       -2.37226033e-05  59.9500  59.0376  59.4733  0.0000

File: chapter 6/data/tapes/ext_ffj51/Ic/infield/step00/magnet/Ic_2025-03-07_13-23-01800454_0nA-50k-ffj51-0e19pm2-0nA.txt
# Ic = 2.18 A, n = 1.92 , Tavg = 49.97 K, 0nA-50k-ffj51-0e19pm2-0nA
#datetime                        t_s     iHTS_A                vHTS_V                tHTS_K  tTAR_K  tHOL_K  tSPA_K
0202-03-07_13:22:24.560000      13505.13        8.58186700e-03       -7.70021882e-09  50.0967  49.1437  49.5863  0.0000
0202-03-07_13:22:24.914000      13505.48        1.11684400e-01       -2.37557388e-08  50.0967  49.1437  49.5863  0.0000
0202-03-07_13:22:25.260000      13505.83        2.10811100e-01       -1.13520882e-09  50.0967  49.1437  49.5863  0.0000
0202-03-07_13:22:25.610000      13506.18        3.10013200e-01        7.04573118e-09  50.0618  49.1428  49.5588  0.0000
0202-03-07_13:22:25.970000      13506.53        4.09365100e-01       -8.82032882e-09  50.0618  49.1428  49.5588  0.0000
0202-03-07_13:22:26.348000      13506.91        5.08856200e-01       -2.49962788e-08  50.0618  49.1428  49.5588  0.0000
0202-03-07_13:22:26.742000      13507.31        6.08229000e-01        2.02561118e-09  50.0519  49.1388  49.5531  0.0000
0202-03-07_13:22:27.090000      13507.66        7.07798400e-01        1.83874812e-08  50.0519  49.1388  49.5531  0.0000
0202-03-07_13:22:27.450000      13508.02        8.06782400e-01        2.27878312e-08  50.0565  49.1384  49.5483  0.0000
0202-03-07_13:22:27.797000      13508.36        9.06186300e-01       -7.27090882e-09  50.0565  49.1384  49.5483  0.0000
0202-03-07_13:22:28.145000      13508.71        1.00537400e+00        1.67141112e-08  50.0565  49.1384  49.5483  0.0000
0202-03-07_13:22:28.492000      13509.06        1.10486600e+00        5.55735612e-08  50.0714  49.1351  49.5491  0.0000
0202-03-07_13:22:28.840000      13509.41        1.20424500e+00        3.07828412e-08  50.0714  49.1351  49.5491  0.0000
0202-03-07_13:22:29.200000      13509.77        1.30395200e+00        5.07393712e-08  50.0714  49.1351  49.5491  0.0000
0202-03-07_13:22:29.547000      13510.11        1.40287900e+00        1.00940581e-07  50.0707  49.1344  49.5538  0.0000
0202-03-07_13:22:29.895000      13510.46        1.50223800e+00        6.39404312e-08  50.0707  49.1344  49.5538  0.0000
0202-03-07_13:22:30.242000      13510.81        1.60177400e+00        6.35685712e-08  50.0707  49.1344  49.5538  0.0000
0202-03-07_13:22:30.590000      13511.16        1.70088000e+00        5.14833512e-08  50.0703  49.1328  49.5585  0.0000
0202-03-07_13:22:30.950000      13511.52        1.80035200e+00        3.71669612e-08  50.0703  49.1328  49.5585  0.0000
0202-03-07_13:22:31.310000      13511.87        1.89978900e+00        3.99559112e-08  50.0703  49.1328  49.5585  0.0000
0202-03-07_13:22:31.734000      13512.30        1.99916800e+00        6.51185012e-08  50.0343  49.1321  49.5324  0.0000
0202-03-07_13:22:32.080000      13512.65        2.09833800e+00        7.26176912e-08  50.0343  49.1321  49.5324  0.0000
0202-03-07_13:22:32.438000      13513.00        2.19776700e+00        4.89425512e-08  50.0209  49.1280  49.5260  0.0000
0202-03-07_13:22:32.797000      13513.36        2.29741500e+00        5.03060412e-08  50.0209  49.1280  49.5260  0.0000
0202-03-07_13:22:33.145000      13513.71        2.39649600e+00        7.62743212e-08  50.0209  49.1280  49.5260  0.0000
0202-03-07_13:22:33.492000      13514.06        2.49586100e+00        7.27416412e-08  50.0253  49.1275  49.5200  0.0000
0202-03-07_13:22:33.840000      13514.41        2.59498800e+00        7.59024612e-08  50.0253  49.1275  49.5200  0.0000
0202-03-07_13:22:34.195000      13514.76        2.69444800e+00        8.84217812e-08  50.0253  49.1275  49.5200  0.0000
0202-03-07_13:22:34.543000      13515.11        2.79409400e+00        6.25774512e-08  50.0426  49.1251  49.5254  0.0000
0202-03-07_13:22:34.890000      13515.46        2.89334100e+00        6.02223312e-08  50.0426  49.1251  49.5254  0.0000
0202-03-07_13:22:35.240000      13515.80        2.99242100e+00        5.17315112e-08  50.0426  49.1251  49.5254  0.0000
0202-03-07_13:22:35.586000      13516.15        3.09221100e+00        4.81368512e-08  50.0410  49.1253  49.5311  0.0000
0202-03-07_13:22:35.945000      13516.51        3.19131500e+00        6.02223312e-08  50.0410  49.1253  49.5311  0.0000
0202-03-07_13:22:36.297000      13516.86        3.29086500e+00        5.67510312e-08  50.0410  49.1253  49.5311  0.0000
0202-03-07_13:22:36.703000      13517.27        3.38998500e+00        1.99967112e-08  50.0386  49.1246  49.5351  0.0000
0202-03-07_13:22:37.050000      13517.62        3.48951800e+00        2.06161812e-08  50.0386  49.1246  49.5351  0.0000
0202-03-07_13:22:37.410000      13517.98        3.58858700e+00        4.06346812e-08  50.0386  49.1246  49.5351  0.0000
0202-03-07_13:22:37.766000      13518.33        3.68813800e+00        4.10065412e-08  50.0104  49.1243  49.5126  0.0000
0202-03-07_13:22:38.125000      13518.69        3.78758800e+00        3.57385112e-08  50.0104  49.1243  49.5126  0.0000
0202-03-07_13:22:38.480000      13519.05        3.88688900e+00        5.43315512e-08  50.0072  49.1213  49.5073  0.0000
0202-03-07_13:22:38.832000      13519.40        3.98635400e+00        5.08608512e-08  50.0072  49.1213  49.5073  0.0000
0202-03-07_13:22:39.180000      13519.74        4.08544500e+00        4.71422412e-08  50.0072  49.1213  49.5073  0.0000
0202-03-07_13:22:39.527000      13520.09        4.18502800e+00        4.63985212e-08  50.0026  49.1214  49.4962  0.0000
0202-03-07_13:22:39.875000      13520.44        4.28450900e+00        3.43750312e-08  50.0026  49.1214  49.4962  0.0000
0202-03-07_13:22:40.223000      13520.79        4.38390000e+00        2.99746712e-08  50.0026  49.1214  49.4962  0.0000
0202-03-07_13:22:40.570000      13521.14        4.48324800e+00        3.00986312e-08  50.0061  49.1205  49.5053  0.0000
0202-03-07_13:22:40.930000      13521.49        4.58251700e+00        5.53231712e-08  50.0061  49.1205  49.5053  0.0000
0202-03-07_13:22:41.277000      13521.84        4.68205500e+00        9.39347012e-08  50.0061  49.1205  49.5053  0.0000
0202-03-07_13:22:41.625000      13522.19        4.78136000e+00        8.10435312e-08  50.0180  49.1209  49.5118  0.0000
0202-03-07_13:22:41.973000      13522.54        4.88058900e+00        3.99529312e-08  50.0180  49.1209  49.5118  0.0000
0202-03-07_13:22:42.387000      13522.95        4.98007600e+00        5.26596912e-08  50.0180  49.1209  49.5118  0.0000
0202-03-07_13:22:42.742000      13523.31        5.07921300e+00        4.99342312e-08  50.0035  49.1200  49.5128  0.0000
0202-03-07_13:22:43.090000      13523.65        5.17885000e+00        5.35908612e-08  50.0035  49.1200  49.5128  0.0000
0202-03-07_13:22:43.445000      13524.01        5.27805200e+00        6.83413412e-08  49.9808  49.1192  49.4809  0.0000
0202-03-07_13:22:43.793000      13524.36        5.37733600e+00        5.74334312e-08  49.9808  49.1192  49.4809  0.0000
0202-03-07_13:22:44.140000      13524.70        5.47674700e+00        4.88186512e-08  49.9808  49.1192  49.4809  0.0000
0202-03-07_13:22:44.490000      13525.05        5.57586500e+00        4.98102812e-08  49.9803  49.1166  49.4867  0.0000
0202-03-07_13:22:44.832000      13525.40        5.67521700e+00        3.66712012e-08  49.9803  49.1166  49.4867  0.0000
0202-03-07_13:22:45.190000      13525.76        5.77456700e+00        1.94416412e-08  49.9803  49.1166  49.4867  0.0000
0202-03-07_13:22:45.547000      13526.11        5.87398400e+00        1.80161812e-08  49.9938  49.1184  49.4902  0.0000
0202-03-07_13:22:45.906000      13526.47        5.97338400e+00        2.40899112e-08  49.9938  49.1184  49.4902  0.0000
0202-03-07_13:22:46.260000      13526.83        6.07297600e+00        2.91100312e-08  49.9938  49.1184  49.4902  0.0000
0202-03-07_13:22:46.610000      13527.18        6.17212300e+00        2.88001412e-08  49.9928  49.1178  49.4860  0.0000
0202-03-07_13:22:46.957000      13527.52        6.27181200e+00        4.14434112e-08  49.9928  49.1178  49.4860  0.0000
0202-03-07_13:22:47.305000      13527.87        6.37087600e+00        3.33864312e-08  49.9928  49.1178  49.4860  0.0000
0202-03-07_13:22:47.664000      13528.23        6.47006300e+00        4.01419012e-08  50.0043  49.1193  49.5025  0.0000
0202-03-07_13:22:48.010000      13528.58        6.56971400e+00        2.55156112e-08  50.0043  49.1193  49.5025  0.0000
0202-03-07_13:22:48.380000      13528.95        6.66869900e+00        2.91109612e-08  50.0043  49.1193  49.5025  0.0000
0202-03-07_13:22:48.742000      13529.31        6.76831400e+00        2.14880512e-08  49.9751  49.1190  49.4969  0.0000
0202-03-07_13:22:49.090000      13529.65        6.86799800e+00        9.71245118e-09  49.9751  49.1190  49.4969  0.0000
0202-03-07_13:22:49.445000      13530.01        6.96732000e+00       -3.98441882e-09  49.9575  49.1188  49.4742  0.0000
0202-03-07_13:22:49.805000      13530.37        7.06633500e+00        2.69420112e-08  49.9575  49.1188  49.4742  0.0000
0202-03-07_13:22:50.152000      13530.72        7.16570300e+00        4.34898212e-08  49.9575  49.1188  49.4742  0.0000
0202-03-07_13:22:50.500000      13531.07        7.26425500e+00        1.51044412e-08  49.9609  49.1182  49.4770  0.0000
0202-03-07_13:22:50.848000      13531.41        7.36471300e+00        1.44846712e-08  49.9609  49.1182  49.4770  0.0000
0202-03-07_13:22:51.195000      13531.76        7.46411100e+00        2.02485112e-08  49.9609  49.1182  49.4770  0.0000
0202-03-07_13:22:51.543000      13532.11        7.56329500e+00        4.38245118e-09  49.9787  49.1192  49.4732  0.0000
0202-03-07_13:22:51.890000      13532.46        7.66273100e+00       -3.73651882e-09  49.9787  49.1192  49.4732  0.0000
0202-03-07_13:22:52.240000      13532.80        7.76185000e+00        7.54327118e-09  49.9787  49.1192  49.4732  0.0000
0202-03-07_13:22:52.586000      13533.15        7.86154300e+00       -5.59581882e-09  49.9895  49.1177  49.4833  0.0000
0202-03-07_13:22:52.940000      13533.51        7.96084200e+00       -4.48891188e-08  49.9895  49.1177  49.4833  0.0000
0202-03-07_13:22:53.290000      13533.86        8.06008300e+00       -1.10956409e-07  49.9895  49.1177  49.4833  0.0000
0202-03-07_13:22:53.637000      13534.20        8.15937900e+00       -1.40581329e-07  49.9985  49.1202  49.4955  0.0000
0202-03-07_13:22:53.984000      13534.55        8.25884500e+00       -1.57750109e-07  49.9985  49.1202  49.4955  0.0000
0202-03-07_13:22:54.363000      13534.93        8.35832300e+00       -2.28033599e-07  49.9985  49.1202  49.4955  0.0000
0202-03-07_13:22:54.730000      13535.30        8.45744200e+00       -2.92117589e-07  49.9704  49.1201  49.4771  0.0000
0202-03-07_13:22:55.086000      13535.65        8.55691900e+00       -3.68658919e-07  49.9704  49.1201  49.4771  0.0000
0202-03-07_13:22:55.440000      13536.01        8.65608000e+00       -4.92736439e-07  49.9490  49.1187  49.4704  0.0000
0202-03-07_13:22:55.790000      13536.35        8.75552400e+00       -6.33113859e-07  49.9490  49.1187  49.4704  0.0000
0202-03-07_13:22:56.150000      13536.71        8.85498200e+00       -8.05161409e-07  49.9490  49.1187  49.4704  0.0000
0202-03-07_13:22:56.496000      13537.06        8.95450900e+00       -1.03348388e-06  49.9495  49.1192  49.4658  0.0000
0202-03-07_13:22:56.844000      13537.41        9.05383100e+00       -1.36363421e-06  49.9495  49.1192  49.4658  0.0000
0202-03-07_13:22:57.190000      13537.76        9.15294000e+00       -1.77020192e-06  49.9495  49.1192  49.4658  0.0000
0202-03-07_13:22:57.540000      13538.10        9.25242900e+00       -2.18024032e-06  49.9557  49.1189  49.4582  0.0000
0202-03-07_13:22:57.887000      13538.45        9.35156300e+00       -2.65845319e-06  49.9557  49.1189  49.4582  0.0000
0202-03-07_13:22:58.240000      13538.80        9.45114300e+00       -3.26588765e-06  49.9557  49.1189  49.4582  0.0000
0202-03-07_13:22:58.586000      13539.15        9.54942300e+00       -4.38766744e-06  49.9799  49.1189  49.4822  0.0000
0202-03-07_13:22:58.934000      13539.50        9.64983500e+00       -4.89401777e-06  49.9799  49.1189  49.4822  0.0000
0202-03-07_13:22:59.280000      13539.85        9.74915100e+00       -5.94118065e-06  49.9799  49.1189  49.4822  0.0000
0202-03-07_13:22:59.630000      13540.20        9.84831500e+00       -7.84549057e-06  49.9733  49.1210  49.4822  0.0000
0202-03-07_13:22:59.990000      13540.56        9.94786700e+00       -9.41828413e-06  49.9733  49.1210  49.4822  0.0000
0202-03-07_13:23:00.375000      13540.94        1.00469700e+01       -1.12743137e-05  49.9733  49.1210  49.4822  0.0000
0202-03-07_13:23:00.730000      13541.30        1.01464900e+01       -1.34890669e-05  49.9753  49.1205  49.4766  0.0000
0202-03-07_13:23:01.080000      13541.65        1.02460900e+01       -1.60288283e-05  49.9753  49.1205  49.4766  0.0000
0202-03-07_13:23:01.434000      13542.00        1.03453200e+01       -1.90570315e-05  49.9672  49.1224  49.4761  0.0000
0202-03-07_13:23:01.780000      13542.35        1.04449200e+01       -2.25542157e-05  49.9672  49.1224  49.4761  0.0000
