Repository: shortlab/2025-devitre-PhD

# 2025-devitre-PhD
Data repository for Alexis Devitre's PhD thesis

File: chapter 6/data/tapes/ext_ffj51/Ic/infield/step00/magnet/Ic_2025-03-07_13-46-34409159_0nA-30k-ffj51-0e19pm2-0nA.txt
# Ic = 5.31 A, n = 2.13 , Tavg = 30.02 K, 0nA-30k-ffj51-0e19pm2-0nA
#datetime                        t_s     iHTS_A                vHTS_V                tHTS_K  tTAR_K  tHOL_K  tSPA_K
0202-03-07_13:46:07.164000      14927.73        9.91890600e-03        1.28999921e-08  29.9836  29.2162  29.4315  0.0000
0202-03-07_13:46:07.510000      14928.08        3.12215200e-01       -6.10907857e-10  29.9784  29.2168  29.4271  0.0000
0202-03-07_13:46:07.870000      14928.44        6.10307600e-01       -7.49031786e-09  29.9784  29.2168  29.4271  0.0000
0202-03-07_13:46:08.220000      14928.78        9.08238900e-01       -2.77566679e-08  29.9784  29.2168  29.4271  0.0000
0202-03-07_13:46:08.566000      14929.13        1.20670600e+00        1.51311421e-08  29.9680  29.2162  29.4248  0.0000
0202-03-07_13:46:08.914000      14929.48        1.50447600e+00       -1.52993679e-08  29.9680  29.2162  29.4248  0.0000
0202-03-07_13:46:09.260000      14929.83        1.80229800e+00       -2.70749279e-08  29.9680  29.2162  29.4248  0.0000
0202-03-07_13:46:09.620000      14930.19        2.10053000e+00       -1.27555379e-08  29.9697  29.2151  29.4241  0.0000
0202-03-07_13:46:09.970000      14930.53        2.39872200e+00       -2.34756479e-08  29.9697  29.2151  29.4241  0.0000
0202-03-07_13:46:10.375000      14930.94        2.69684000e+00       -2.06866979e-08  29.9697  29.2151  29.4241  0.0000
0202-03-07_13:46:10.734000      14931.30        2.99460900e+00       -2.86816779e-08  29.9681  29.2166  29.4210  0.0000
0202-03-07_13:46:11.082000      14931.65        3.29318300e+00       -1.32494979e-08  29.9681  29.2166  29.4210  0.0000
0202-03-07_13:46:11.430000      14932.00        3.59097400e+00       -1.64103079e-08  29.9681  29.2166  29.4210  0.0000
0202-03-07_13:46:11.777000      14932.34        3.88912200e+00       -1.22578679e-08  29.9783  29.2149  29.4263  0.0000
0202-03-07_13:46:12.125000      14932.69        4.18743300e+00       -1.69061179e-08  29.9783  29.2149  29.4263  0.0000
0202-03-07_13:46:12.480000      14933.05        4.48547200e+00       -2.78140079e-08  29.9778  29.2173  29.4287  0.0000
0202-03-07_13:46:12.830000      14933.39        4.78363500e+00       -2.13064579e-08  29.9778  29.2173  29.4287  0.0000
0202-03-07_13:46:13.176000      14933.74        5.08137800e+00       -2.54588979e-08  29.9778  29.2173  29.4287  0.0000
0202-03-07_13:46:13.530000      14934.10        5.38007600e+00       -1.78357679e-08  29.9701  29.2164  29.4278  0.0000
0202-03-07_13:46:13.890000      14934.46        5.67790100e+00       -7.98148786e-09  29.9701  29.2164  29.4278  0.0000
0202-03-07_13:46:14.240000      14934.80        5.97612800e+00       -1.34354279e-08  29.9701  29.2164  29.4278  0.0000
0202-03-07_13:46:14.598000      14935.16        6.27411600e+00       -1.95091379e-08  29.9686  29.2169  29.4262  0.0000
0202-03-07_13:46:14.945000      14935.51        6.57222200e+00       -1.80836779e-08  29.9686  29.2169  29.4262  0.0000
0202-03-07_13:46:15.293000      14935.86        6.87031600e+00       -1.34963879e-08  29.9686  29.2169  29.4262  0.0000
0202-03-07_13:46:15.645000      14936.21        7.16835200e+00       -8.16436786e-09  29.9674  29.2180  29.4250  0.0000
0202-03-07_13:46:15.992000      14936.56        7.46645400e+00       -2.00015679e-08  29.9674  29.2180  29.4250  0.0000
0202-03-07_13:46:16.380000      14936.95        7.76436400e+00       -2.06833179e-08  29.9674  29.2180  29.4250  0.0000
0202-03-07_13:46:16.742000      14937.31        8.06263600e+00       -2.94839979e-08  29.9673  29.2170  29.4222  0.0000
0202-03-07_13:46:17.098000      14937.67        8.36067200e+00       -2.10551779e-08  29.9673  29.2170  29.4222  0.0000
0202-03-07_13:46:17.450000      14938.01        8.65885300e+00       -2.61372579e-08  29.9721  29.2177  29.4230  0.0000
0202-03-07_13:46:17.797000      14938.36        8.95683800e+00       -1.58491379e-08  29.9721  29.2177  29.4230  0.0000
0202-03-07_13:46:18.145000      14938.71        9.25518600e+00       -1.71506479e-08  29.9721  29.2177  29.4230  0.0000
0202-03-07_13:46:18.492000      14939.06        9.55308400e+00       -2.50836579e-08  29.9820  29.2182  29.4287  0.0000
0202-03-07_13:46:18.840000      14939.41        9.85101800e+00       -2.29764479e-08  29.9820  29.2182  29.4287  0.0000
0202-03-07_13:46:19.188000      14939.75        1.01491500e+01       -2.52695879e-08  29.9820  29.2182  29.4287  0.0000
0202-03-07_13:46:19.540000      14940.10        1.04471600e+01       -2.63851679e-08  29.9770  29.2171  29.4250  0.0000
0202-03-07_13:46:19.895000      14940.46        1.07456000e+01       -2.03114579e-08  29.9770  29.2171  29.4250  0.0000
0202-03-07_13:46:20.240000      14940.81        1.10436200e+01       -2.80585379e-08  29.9770  29.2171  29.4250  0.0000
0202-03-07_13:46:20.586000      14941.15        1.13417200e+01       -3.03516779e-08  29.9781  29.2189  29.4321  0.0000
0202-03-07_13:46:20.934000      14941.50        1.16399300e+01       -1.51054179e-08  29.9781  29.2189  29.4321  0.0000
0202-03-07_13:46:21.280000      14941.85        1.19381700e+01       -6.42849786e-09  29.9781  29.2189  29.4321  0.0000
0202-03-07_13:46:21.640000      14942.21        1.22363900e+01       -5.99447786e-09  29.9691  29.2169  29.4192  0.0000
0202-03-07_13:46:21.990000      14942.55        1.25340800e+01       -2.54551579e-08  29.9691  29.2169  29.4192  0.0000
0202-03-07_13:46:22.340000      14942.91        1.28323100e+01       -2.36578279e-08  29.9691  29.2169  29.4192  0.0000
0202-03-07_13:46:22.723000      14943.29        1.31306200e+01       -1.41753979e-08  29.9776  29.2179  29.4218  0.0000
0202-03-07_13:46:23.086000      14943.65        1.34287000e+01       -5.12680786e-09  29.9776  29.2179  29.4218  0.0000
0202-03-07_13:46:23.434000      14944.00        1.37265900e+01       -1.55388879e-08  29.9776  29.2179  29.4218  0.0000
0202-03-07_13:46:23.780000      14944.35        1.40248500e+01       -1.53215786e-09  29.9776  29.2168  29.4214  0.0000
0202-03-07_13:46:24.137000      14944.70        1.43231600e+01       -1.54769079e-08  29.9776  29.2168  29.4214  0.0000
0202-03-07_13:46:24.496000      14945.06        1.46211900e+01       -1.09526179e-08  29.9871  29.2166  29.4236  0.0000
0202-03-07_13:46:24.860000      14945.43        1.49195400e+01       -9.83703786e-09  29.9871  29.2166  29.4236  0.0000
0202-03-07_13:46:25.210000      14945.78        1.52174100e+01       -9.77505786e-09  29.9871  29.2166  29.4236  0.0000
0202-03-07_13:46:25.560000      14946.13        1.55155300e+01       -5.06482786e-09  29.9936  29.2177  29.4317  0.0000
0202-03-07_13:46:25.906000      14946.47        1.58133000e+01        3.11609214e-09  29.9936  29.2177  29.4317  0.0000
0202-03-07_13:46:26.254000      14946.82        1.61120900e+01        1.00888214e-09  29.9936  29.2177  29.4317  0.0000
0202-03-07_13:46:26.613000      14947.18        1.64100300e+01        2.65162143e-10  29.9886  29.2175  29.4306  0.0000
0202-03-07_13:46:26.960000      14947.53        1.67080000e+01       -1.71493279e-08  29.9886  29.2175  29.4306  0.0000
0202-03-07_13:46:27.312000      14947.88        1.70063500e+01       -1.93776279e-08  29.9886  29.2175  29.4306  0.0000
0202-03-07_13:46:27.688000      14948.25        1.73043500e+01       -3.71639879e-08  29.9818  29.2180  29.4212  0.0000
0202-03-07_13:46:28.030000      14948.60        1.76024400e+01       -5.39596679e-08  29.9818  29.2180  29.4212  0.0000
0202-03-07_13:46:28.395000      14948.96        1.79011900e+01       -8.33986079e-08  29.9818  29.2180  29.4212  0.0000
0202-03-07_13:46:28.754000      14949.32        1.81988800e+01       -1.16494168e-07  29.9887  29.2180  29.4224  0.0000
0202-03-07_13:46:29.098000      14949.66        1.84968400e+01       -1.71715418e-07  29.9887  29.2180  29.4224  0.0000
0202-03-07_13:46:29.450000      14950.02        1.87952000e+01       -2.64370588e-07  29.9887  29.2180  29.4224  0.0000
0202-03-07_13:46:29.797000      14950.36        1.90934700e+01       -3.56529958e-07  30.0010  29.2185  29.4265  0.0000
0202-03-07_13:46:30.145000      14950.71        1.93914800e+01       -5.29382988e-07  30.0010  29.2185  29.4265  0.0000
0202-03-07_13:46:30.496000      14951.06        1.96895500e+01       -7.60618088e-07  30.0056  29.2201  29.4245  0.0000
0202-03-07_13:46:30.844000      14951.41        1.99875300e+01       -1.07236092e-06  30.0056  29.2201  29.4245  0.0000
0202-03-07_13:46:31.190000      14951.76        2.02855900e+01       -1.47818440e-06  30.0056  29.2201  29.4245  0.0000
0202-03-07_13:46:31.540000      14952.10        2.05839500e+01       -2.03721429e-06  30.0221  29.2195  29.4362  0.0000
0202-03-07_13:46:31.895000      14952.46        2.08819100e+01       -3.21470975e-06  30.0221  29.2195  29.4362  0.0000
0202-03-07_13:46:32.242000      14952.81        2.11802000e+01       -4.35737429e-06  30.0221  29.2195  29.4362  0.0000
0202-03-07_13:46:32.590000      14953.16        2.14783000e+01       -5.86006152e-06  30.0185  29.2212  29.4279  0.0000
0202-03-07_13:46:32.938000      14953.51        2.17759000e+01       -7.83228432e-06  30.0185  29.2212  29.4279  0.0000
0202-03-07_13:46:33.285000      14953.85        2.20746700e+01       -1.04517434e-05  30.0185  29.2212  29.4279  0.0000
0202-03-07_13:46:33.645000      14954.21        2.23724600e+01       -1.39727836e-05  30.0195  29.2197  29.4278  0.0000
0202-03-07_13:46:33.992000      14954.56        2.26702500e+01       -1.86768417e-05  30.0195  29.2197  29.4278  0.0000
0202-03-07_13:46:34.400000      14954.96        2.29688700e+01       -2.51233844e-05  30.0195  29.2197  29.4278  0.0000

File: chapter 6/data/tapes/ext_ffj51/Ic/infield/step00/magnet/Ic_2025-03-07_13-54-54828690_25k-ffj51-0e19pm2-0nA.txt
# Ic = 5.64 A, n = 1.88 , Tavg = 25.12 K, 25k-ffj51-0e19pm2-0nA
#datetime                        t_s     iHTS_A                vHTS_V                tHTS_K  tTAR_K  tHOL_K  tSPA_K
0202-03-07_13:54:22.920000      15423.49        1.04855800e-02       -2.63439450e-08  24.9898  24.1498  24.3597  0.0000
0202-03-07_13:54:23.280000      15423.85        3.12819200e-01       -2.72116250e-08  24.9898  24.1498  24.3597  0.0000
0202-03-07_13:54:23.630000      15424.19        6.10761100e-01       -2.38029050e-08  24.9594  24.1453  24.3417  0.0000
0202-03-07_13:54:23.977000      15424.54        9.08714500e-01       -5.00190250e-08  24.9594  24.1453  24.3417  0.0000
0202-03-07_13:54:24.360000      15424.93        1.20735300e+00       -3.41258500e-09  24.9594  24.1453  24.3417  0.0000
0202-03-07_13:54:24.740000      15425.30        1.50497200e+00       -6.20153500e-09  24.9661  24.1468  24.3384  0.0000
0202-03-07_13:54:25.086000      15425.65        1.80312300e+00       -3.31613750e-08  24.9661  24.1468  24.3384  0.0000
0202-03-07_13:54:25.434000      15426.00        2.10172600e+00       -3.01245250e-08  24.9856  24.1491  24.3445  0.0000
0202-03-07_13:54:25.780000      15426.35        2.39957500e+00       -3.10541750e-08  24.9856  24.1491  24.3445  0.0000
0202-03-07_13:54:26.130000      15426.69        2.69763100e+00       -3.17359150e-08  24.9856  24.1491  24.3445  0.0000
0202-03-07_13:54:26.490000      15427.06        2.99575000e+00       -3.28514950e-08  24.9773  24.1459  24.3276  0.0000
0202-03-07_13:54:26.836000      15427.40        3.29403700e+00       -4.01637250e-08  24.9773  24.1459  24.3276  0.0000
0202-03-07_13:54:27.184000      15427.75        3.59182900e+00       -3.89211750e-08  24.9773  24.1459  24.3276  0.0000
0202-03-07_13:54:27.530000      15428.10        3.88991900e+00       -3.34662150e-08  24.9895  24.1494  24.3422  0.0000
0202-03-07_13:54:27.880000      15428.45        4.18792300e+00       -2.97476150e-08  24.9895  24.1494  24.3422  0.0000
0202-03-07_13:54:28.240000      15428.81        4.48622700e+00       -2.94377350e-08  24.9895  24.1494  24.3422  0.0000
0202-03-07_13:54:28.586000      15429.15        4.78443100e+00       -3.28464450e-08  24.9872  24.1473  24.3376  0.0000
0202-03-07_13:54:28.934000      15429.50        5.08243800e+00       -3.08631950e-08  24.9872  24.1473  24.3376  0.0000
0202-03-07_13:54:29.280000      15429.85        5.38064100e+00       -3.93540050e-08  24.9872  24.1473  24.3376  0.0000
0202-03-07_13:54:29.630000      15430.20        5.67877400e+00       -3.97258650e-08  24.9653  24.1499  24.3502  0.0000
0202-03-07_13:54:29.977000      15430.54        5.97651100e+00       -4.91463150e-08  24.9653  24.1499  24.3502  0.0000
0202-03-07_13:54:30.410000      15430.98        6.27476700e+00       -3.48916750e-08  24.9653  24.1499  24.3502  0.0000
0202-03-07_13:54:30.770000      15431.34        6.57257500e+00       -4.07794650e-08  24.9709  24.1512  24.3455  0.0000
0202-03-07_13:54:31.117000      15431.68        6.87087500e+00       -4.29486450e-08  24.9709  24.1512  24.3455  0.0000
0202-03-07_13:54:31.477000      15432.04        7.16906000e+00       -4.61714350e-08  24.9600  24.1456  24.3404  0.0000
0202-03-07_13:54:31.824000      15432.39        7.46737600e+00       -4.59235250e-08  24.9600  24.1456  24.3404  0.0000
0202-03-07_13:54:32.170000      15432.74        7.76503500e+00       -4.27007450e-08  24.9600  24.1456  24.3404  0.0000
0202-03-07_13:54:32.520000      15433.09        8.06344900e+00       -3.48297050e-08  24.9740  24.1518  24.3465  0.0000
0202-03-07_13:54:32.867000      15433.43        8.36155100e+00       -3.01178350e-08  24.9740  24.1518  24.3465  0.0000
0202-03-07_13:54:33.227000      15433.79        8.65966200e+00       -3.34629450e-08  24.9740  24.1518  24.3465  0.0000
0202-03-07_13:54:33.570000      15434.14        8.95785900e+00       -4.00944550e-08  24.9806  24.1461  24.3285  0.0000
0202-03-07_13:54:33.920000      15434.49        9.25573200e+00       -4.69738650e-08  24.9806  24.1461  24.3285  0.0000
0202-03-07_13:54:34.270000      15434.83        9.55387600e+00       -4.95149150e-08  24.9806  24.1461  24.3285  0.0000
0202-03-07_13:54:34.617000      15435.18        9.85204000e+00       -3.69956150e-08  24.9939  24.1492  24.3398  0.0000
0202-03-07_13:54:34.977000      15435.54        1.01503800e+01       -2.83808550e-08  24.9939  24.1492  24.3398  0.0000
0202-03-07_13:54:35.348000      15435.91        1.04483700e+01       -3.76153850e-08  24.9939  24.1492  24.3398  0.0000
0202-03-07_13:54:35.723000      15436.29        1.07464900e+01       -3.70575950e-08  24.9852  24.1518  24.3319  0.0000
0202-03-07_13:54:36.066000      15436.63        1.10446000e+01       -2.66455050e-08  24.9852  24.1518  24.3319  0.0000
0202-03-07_13:54:36.420000      15436.99        1.13425000e+01       -1.74729550e-08  24.9838  24.1506  24.3478  0.0000
0202-03-07_13:54:36.770000      15437.34        1.16405400e+01       -1.87744650e-08  24.9838  24.1506  24.3478  0.0000
0202-03-07_13:54:37.117000      15437.68        1.19390500e+01       -3.16036450e-08  24.9838  24.1506  24.3478  0.0000
0202-03-07_13:54:37.465000      15438.03        1.22370200e+01       -1.73490050e-08  24.9775  24.1535  24.3545  0.0000
0202-03-07_13:54:37.812000      15438.38        1.25352400e+01       -1.27627250e-08  24.9775  24.1535  24.3545  0.0000
0202-03-07_13:54:38.160000      15438.73        1.28334400e+01       -4.20994500e-09  24.9775  24.1535  24.3545  0.0000
0202-03-07_13:54:38.523000      15439.09        1.31312800e+01        2.60770500e-09  24.9645  24.1505  24.3393  0.0000
0202-03-07_13:54:38.867000      15439.44        1.34297000e+01       -6.68757500e-09  24.9645  24.1505  24.3393  0.0000
0202-03-07_13:54:39.220000      15439.78        1.37277600e+01       -9.23115000e-10  24.9645  24.1505  24.3393  0.0000
0202-03-07_13:54:39.566000      15440.13        1.40258900e+01        4.90269500e-09  24.9952  24.1486  24.3387  0.0000
0202-03-07_13:54:39.914000      15440.48        1.43244500e+01       -1.17102500e-09  24.9952  24.1486  24.3387  0.0000
0202-03-07_13:54:40.270000      15440.84        1.46222400e+01        9.73687500e-09  24.9952  24.1486  24.3387  0.0000
0202-03-07_13:54:40.617000      15441.18        1.49203900e+01        1.01707150e-08  24.9931  24.1522  24.3197  0.0000
0202-03-07_13:54:40.965000      15441.53        1.52180500e+01        1.19680350e-08  24.9931  24.1522  24.3197  0.0000
0202-03-07_13:54:41.355000      15441.92        1.55166400e+01        1.59345550e-08  24.9931  24.1522  24.3197  0.0000
0202-03-07_13:54:41.740000      15442.30        1.58146000e+01        1.57486150e-08  25.0047  24.1475  24.3319  0.0000
0202-03-07_13:54:42.094000      15442.66        1.61129300e+01        2.20082650e-08  25.0047  24.1475  24.3319  0.0000
0202-03-07_13:54:42.440000      15443.01        1.64112400e+01        1.51908250e-08  25.0006  24.1528  24.3393  0.0000
0202-03-07_13:54:42.790000      15443.36        1.67090900e+01        3.67587250e-08  25.0006  24.1528  24.3393  0.0000
0202-03-07_13:54:43.137000      15443.70        1.70073600e+01        4.19647750e-08  25.0006  24.1528  24.3393  0.0000
0202-03-07_13:54:43.496000      15444.06        1.73056400e+01        4.03533750e-08  25.0130  24.1486  24.3510  0.0000
0202-03-07_13:54:43.844000      15444.41        1.76038000e+01        3.52093150e-08  25.0130  24.1486  24.3510  0.0000
0202-03-07_13:54:44.190000      15444.76        1.79019900e+01        4.17168650e-08  25.0130  24.1486  24.3510  0.0000
0202-03-07_13:54:44.540000      15445.10        1.81998600e+01        6.06825250e-08  24.9973  24.1513  24.3339  0.0000
0202-03-07_13:54:44.887000      15445.45        1.84983100e+01        6.14893850e-08  24.9973  24.1513  24.3339  0.0000
0202-03-07_13:54:45.246000      15445.81        1.87962000e+01        6.28528750e-08  24.9973  24.1513  24.3339  0.0000
0202-03-07_13:54:45.594000      15446.16        1.90943600e+01        5.17590350e-08  25.0054  24.1520  24.3371  0.0000
0202-03-07_13:54:45.940000      15446.51        1.93925100e+01        5.11392750e-08  25.0054  24.1520  24.3371  0.0000
0202-03-07_13:54:46.290000      15446.85        1.96903500e+01        5.78327550e-08  25.0054  24.1520  24.3371  0.0000
0202-03-07_13:54:46.637000      15447.20        1.99888700e+01        6.19232250e-08  25.0309  24.1513  24.3400  0.0000
0202-03-07_13:54:46.984000      15447.55        2.02869500e+01        5.62833350e-08  25.0309  24.1513  24.3400  0.0000
0202-03-07_13:54:47.375000      15447.94        2.05849500e+01        5.27506650e-08  25.0309  24.1513  24.3400  0.0000
0202-03-07_13:54:47.734000      15448.30        2.08823100e+01        3.50872950e-08  25.0306  24.1536  24.3253  0.0000
0202-03-07_13:54:48.082000      15448.65        2.11809600e+01        1.73619450e-08  25.0306  24.1536  24.3253  0.0000
0202-03-07_13:54:48.434000      15449.00        2.14778400e+01       -1.13332850e-08  25.0527  24.1530  24.3288  0.0000
0202-03-07_13:54:48.790000      15449.36        2.17782700e+01       -4.96968850e-08  25.0527  24.1530  24.3288  0.0000
0202-03-07_13:54:49.137000      15449.70        2.20761800e+01       -1.14276645e-07  25.0527  24.1530  24.3288  0.0000
0202-03-07_13:54:49.484000      15450.05        2.23743500e+01       -1.84372335e-07  25.0485  24.1538  24.3500  0.0000
0202-03-07_13:54:49.832000      15450.40        2.26724000e+01       -2.87563605e-07  25.0485  24.1538  24.3500  0.0000
0202-03-07_13:54:50.180000      15450.75        2.29701000e+01       -4.34200565e-07  25.0485  24.1538  24.3500  0.0000
0202-03-07_13:54:50.540000      15451.11        2.32691800e+01       -6.22796685e-07  25.0774  24.1584  24.3566  0.0000
0202-03-07_13:54:50.887000      15451.45        2.35661000e+01       -8.82293855e-07  25.0774  24.1584  24.3566  0.0000
0202-03-07_13:54:51.234000      15451.80        2.38635300e+01       -1.21368340e-06  25.0774  24.1584  24.3566  0.0000
0202-03-07_13:54:51.582000      15452.15        2.41615700e+01       -1.67206326e-06  25.0525  24.1532  24.3531  0.0000
0202-03-07_13:54:51.930000      15452.50        2.44613900e+01       -2.27794773e-06  25.0525  24.1532  24.3531  0.0000
0202-03-07_13:54:52.290000      15452.85        2.47600400e+01       -3.51655260e-06  25.0525  24.1532  24.3531  0.0000
0202-03-07_13:54:52.637000      15453.20        2.50577300e+01       -4.73724619e-06  25.0741  24.1573  24.3432  0.0000
0202-03-07_13:54:52.984000      15453.55        2.53557900e+01       -6.28616850e-06  25.0741  24.1573  24.3432  0.0000
0202-03-07_13:54:53.406000      15453.97        2.56529300e+01       -8.10555728e-06  25.0741  24.1573  24.3432  0.0000
0202-03-07_13:54:53.770000      15454.34        2.59510600e+01       -1.11703853e-05  25.1068  24.1542  24.3519  0.0000
0202-03-07_13:54:54.117000      15454.68        2.62503200e+01       -1.48926058e-05  25.1068  24.1542  24.3519  0.0000
0202-03-07_13:54:54.465000      15455.03        2.65489200e+01       -1.99938786e-05  25.1168  24.1564  24.3481  0.0000
0202-03-07_13:54:54.812000      15455.38        2.68467100e+01       -2.72734603e-05  25.1168  24.1564  24.3481  0.0000

File: chapter 6/data/tapes/ext_ffj51/Ic/infield/step00/magnet/Ic_2025-03-07_13-57-01890589_25k-ffj51-0e19pm2-0nA.txt
# Ic = 6.54 A, n = 1.94 , Tavg = 25.13 K, 25k-ffj51-0e19pm2-0nA
#datetime                        t_s     iHTS_A                vHTS_V                tHTS_K  tTAR_K  tHOL_K  tSPA_K
0202-03-07_13:56:30.440000      15551.01        1.03314200e-02       -1.44970667e-09  25.0240  24.1666  24.3451  0.0000
0202-03-07_13:56:30.790000      15551.36        3.12483200e-01       -9.56865667e-09  25.0240  24.1666  24.3451  0.0000
0202-03-07_13:56:31.137000      15551.70        6.10587700e-01       -2.20879567e-08  25.0240  24.1666  24.3451  0.0000
0202-03-07_13:56:31.484000      15552.05        9.08720300e-01       -3.83878367e-08  25.0429  24.1624  24.3585  0.0000
0202-03-07_13:56:31.832000      15552.40        1.20679600e+00        9.97033333e-11  25.0429  24.1624  24.3585  0.0000
0202-03-07_13:56:32.180000      15552.75        1.50511000e+00        6.97912333e-09  25.0429  24.1624  24.3585  0.0000
0202-03-07_13:56:32.527000      15553.09        1.80270200e+00       -2.13145667e-09  25.0162  24.1678  24.3602  0.0000
0202-03-07_13:56:32.875000      15553.44        2.10111500e+00       -9.69261667e-09  25.0162  24.1678  24.3602  0.0000
0202-03-07_13:56:33.223000      15553.79        2.39935300e+00       -1.09941267e-08  25.0162  24.1678  24.3602  0.0000
0202-03-07_13:56:33.570000      15554.14        2.69742500e+00       -8.20517667e-09  25.0136  24.1641  24.3656  0.0000
0202-03-07_13:56:33.930000      15554.50        2.99531300e+00       -9.01086667e-09  25.0136  24.1641  24.3656  0.0000
0202-03-07_13:56:34.273000      15554.84        3.29348900e+00       -2.63023767e-08  25.0136  24.1641  24.3656  0.0000
0202-03-07_13:56:34.620000      15555.19        3.59142900e+00       -3.09506267e-08  24.9855  24.1650  24.3528  0.0000
0202-03-07_13:56:34.970000      15555.54        3.88976100e+00       -1.96693567e-08  24.9855  24.1650  24.3528  0.0000
0202-03-07_13:56:35.402000      15555.97        4.18798700e+00       -1.89233767e-08  24.9855  24.1650  24.3528  0.0000
0202-03-07_13:56:35.770000      15556.34        4.48599200e+00       -2.88396567e-08  25.0077  24.1666  24.3599  0.0000
0202-03-07_13:56:36.130000      15556.69        4.78420200e+00       -2.23320967e-08  25.0077  24.1666  24.3599  0.0000
0202-03-07_13:56:36.477000      15557.04        5.08259400e+00       -1.44610467e-08  25.0164  24.1635  24.3414  0.0000
0202-03-07_13:56:36.836000      15557.40        5.38050500e+00       -1.76218667e-08  25.0164  24.1635  24.3414  0.0000
0202-03-07_13:56:37.180000      15557.75        5.67866600e+00       -3.45415167e-08  25.0164  24.1635  24.3414  0.0000
0202-03-07_13:56:37.527000      15558.09        5.97667700e+00       -3.08848867e-08  25.0295  24.1659  24.3644  0.0000
0202-03-07_13:56:37.883000      15558.45        6.27490400e+00       -3.57810467e-08  25.0295  24.1659  24.3644  0.0000
0202-03-07_13:56:38.242000      15558.81        6.57299800e+00       -3.19384867e-08  25.0295  24.1659  24.3644  0.0000
0202-03-07_13:56:38.605000      15559.17        6.87098200e+00       -3.41696567e-08  25.0105  24.1654  24.3670  0.0000
0202-03-07_13:56:38.960000      15559.53        7.16910100e+00       -3.60289567e-08  25.0105  24.1654  24.3670  0.0000
0202-03-07_13:56:39.312000      15559.88        7.46726000e+00       -3.22483767e-08  25.0105  24.1654  24.3670  0.0000
0202-03-07_13:56:39.690000      15560.26        7.76550200e+00       -3.52852367e-08  24.9918  24.1629  24.3560  0.0000
0202-03-07_13:56:40.040000      15560.60        8.06351000e+00       -2.80339567e-08  24.9918  24.1629  24.3560  0.0000
0202-03-07_13:56:40.400000      15560.97        8.36162900e+00       -4.65650067e-08  24.9918  24.1629  24.3560  0.0000
0202-03-07_13:56:40.758000      15561.32        8.65975100e+00       -4.12987567e-08  24.9893  24.1672  24.3549  0.0000
0202-03-07_13:56:41.105000      15561.67        8.95769100e+00       -3.57243967e-08  24.9893  24.1672  24.3549  0.0000
0202-03-07_13:56:41.453000      15562.02        9.25589300e+00       -2.61805767e-08  25.0098  24.1631  24.3588  0.0000
0202-03-07_13:56:41.812000      15562.38        9.55407600e+00       -2.76680167e-08  25.0098  24.1631  24.3588  0.0000
0202-03-07_13:56:42.160000      15562.73        9.85244300e+00       -3.06428967e-08  25.0098  24.1631  24.3588  0.0000
0202-03-07_13:56:42.508000      15563.07        1.01504300e+01       -2.38254567e-08  25.0159  24.1686  24.3454  0.0000
0202-03-07_13:56:42.855000      15563.42        1.04485000e+01       -2.00448767e-08  25.0159  24.1686  24.3454  0.0000
0202-03-07_13:56:43.203000      15563.77        1.07463600e+01       -2.09125567e-08  25.0159  24.1686  24.3454  0.0000
0202-03-07_13:56:43.550000      15564.12        1.10449600e+01       -1.00046567e-08  25.0228  24.1656  24.3616  0.0000
0202-03-07_13:56:43.900000      15564.46        1.13429900e+01       -1.09962767e-08  25.0228  24.1656  24.3616  0.0000
0202-03-07_13:56:44.246000      15564.81        1.16410800e+01       -1.78137167e-08  25.0228  24.1656  24.3616  0.0000
0202-03-07_13:56:44.594000      15565.16        1.19389700e+01       -1.33513967e-08  25.0073  24.1661  24.3542  0.0000
0202-03-07_13:56:44.940000      15565.51        1.22374700e+01       -2.44349667e-09  25.0073  24.1661  24.3542  0.0000
0202-03-07_13:56:45.290000      15565.86        1.25356700e+01        7.17313333e-10  25.0073  24.1661  24.3542  0.0000
0202-03-07_13:56:45.650000      15566.21        1.28335200e+01        8.21649333e-09  24.9957  24.1664  24.3506  0.0000
0202-03-07_13:56:45.996000      15566.56        1.31314000e+01       -1.39711567e-08  24.9957  24.1664  24.3506  0.0000
0202-03-07_13:56:46.367000      15566.94        1.34295700e+01        9.75533333e-11  24.9957  24.1664  24.3506  0.0000
0202-03-07_13:56:46.740000      15567.30        1.37279300e+01       -2.87767667e-09  25.0003  24.1645  24.3588  0.0000
0202-03-07_13:56:47.098000      15567.66        1.40262500e+01       -4.79929667e-09  25.0003  24.1645  24.3588  0.0000
0202-03-07_13:56:47.450000      15568.02        1.43238900e+01       -2.19627667e-09  25.0193  24.1670  24.3505  0.0000
0202-03-07_13:56:47.797000      15568.36        1.46221200e+01        8.40583333e-10  25.0193  24.1670  24.3505  0.0000
0202-03-07_13:56:48.145000      15568.71        1.49200900e+01        2.39000333e-09  25.0193  24.1670  24.3505  0.0000
0202-03-07_13:56:48.492000      15569.06        1.52190000e+01        5.48883333e-09  25.0333  24.1654  24.3451  0.0000
0202-03-07_13:56:48.855000      15569.42        1.55165900e+01       -1.45255667e-09  25.0333  24.1654  24.3451  0.0000
0202-03-07_13:56:49.200000      15569.77        1.58147600e+01       -2.19627667e-09  25.0333  24.1654  24.3451  0.0000
0202-03-07_13:56:49.547000      15570.11        1.61133400e+01        1.49092933e-08  25.0378  24.1640  24.3557  0.0000
0202-03-07_13:56:49.895000      15570.46        1.64114900e+01        2.40198633e-08  25.0378  24.1640  24.3557  0.0000
0202-03-07_13:56:50.242000      15570.81        1.67094000e+01        1.80081233e-08  25.0378  24.1640  24.3557  0.0000
0202-03-07_13:56:50.590000      15571.16        1.70077100e+01        1.85039433e-08  25.0386  24.1688  24.3689  0.0000
0202-03-07_13:56:50.945000      15571.51        1.73055100e+01        2.70567233e-08  25.0386  24.1688  24.3689  0.0000
0202-03-07_13:56:51.293000      15571.86        1.76036800e+01        2.07351033e-08  25.0386  24.1688  24.3689  0.0000
0202-03-07_13:56:51.656000      15572.22        1.79022000e+01        2.16027733e-08  25.0077  24.1625  24.3424  0.0000
0202-03-07_13:56:52.016000      15572.58        1.82002300e+01        1.88138233e-08  25.0077  24.1625  24.3424  0.0000
0202-03-07_13:56:52.370000      15572.94        1.84987700e+01        2.93498633e-08  25.0077  24.1625  24.3424  0.0000
0202-03-07_13:56:52.740000      15573.30        1.87966100e+01        1.75696633e-08  25.0332  24.1685  24.3422  0.0000
0202-03-07_13:56:53.086000      15573.65        1.90945200e+01        3.47352133e-08  25.0332  24.1685  24.3422  0.0000
0202-03-07_13:56:53.440000      15574.01        1.93928100e+01        4.81221633e-08  25.0581  24.1640  24.3647  0.0000
0202-03-07_13:56:53.790000      15574.36        1.96908300e+01        4.53951933e-08  25.0581  24.1640  24.3647  0.0000
0202-03-07_13:56:54.137000      15574.70        1.99888900e+01        4.83080933e-08  25.0581  24.1640  24.3647  0.0000
0202-03-07_13:56:54.484000      15575.05        2.02870700e+01        3.30618433e-08  25.0731  24.1660  24.3521  0.0000
0202-03-07_13:56:54.832000      15575.40        2.05850100e+01        3.82678833e-08  25.0731  24.1660  24.3521  0.0000
0202-03-07_13:56:55.180000      15575.75        2.08835000e+01        2.23398833e-08  25.0731  24.1660  24.3521  0.0000
0202-03-07_13:56:55.535000      15576.10        2.11816200e+01       -2.11677267e-08  25.0678  24.1664  24.3700  0.0000
0202-03-07_13:56:55.883000      15576.45        2.14796100e+01       -3.74056067e-08  25.0678  24.1664  24.3700  0.0000
0202-03-07_13:56:56.240000      15576.81        2.17777000e+01       -8.46318067e-08  25.0678  24.1664  24.3700  0.0000
0202-03-07_13:56:56.598000      15577.16        2.20755400e+01       -1.30928367e-07  25.0714  24.1687  24.3670  0.0000
0202-03-07_13:56:56.945000      15577.51        2.23730800e+01       -2.13915097e-07  25.0714  24.1687  24.3670  0.0000
0202-03-07_13:56:57.293000      15577.86        2.26721700e+01       -3.21134697e-07  25.0714  24.1687  24.3670  0.0000
0202-03-07_13:56:57.650000      15578.22        2.29697900e+01       -4.58041107e-07  25.0559  24.1695  24.3496  0.0000
0202-03-07_13:56:57.996000      15578.56        2.32689900e+01       -6.53701387e-07  25.0559  24.1695  24.3496  0.0000
0202-03-07_13:56:58.375000      15578.94        2.35668200e+01       -9.03900657e-07  25.0559  24.1695  24.3496  0.0000
0202-03-07_13:56:58.734000      15579.30        2.38639200e+01       -1.29912472e-06  25.0970  24.1688  24.3598  0.0000
0202-03-07_13:56:59.098000      15579.66        2.41626600e+01       -1.74306354e-06  25.0970  24.1688  24.3598  0.0000
0202-03-07_13:56:59.445000      15580.01        2.44605100e+01       -2.35024888e-06  25.1057  24.1672  24.3540  0.0000
0202-03-07_13:56:59.793000      15580.36        2.47585500e+01       -3.60682567e-06  25.1057  24.1672  24.3540  0.0000
0202-03-07_13:57:00.140000      15580.71        2.50579400e+01       -4.82894343e-06  25.1057  24.1672  24.3540  0.0000
0202-03-07_13:57:00.484000      15581.05        2.53556800e+01       -6.42949068e-06  25.1342  24.1714  24.3610  0.0000
0202-03-07_13:57:00.836000      15581.40        2.56543700e+01       -8.55318437e-06  25.1342  24.1714  24.3610  0.0000
0202-03-07_13:57:01.184000      15581.75        2.59523400e+01       -1.13583269e-05  25.1342  24.1714  24.3610  0.0000
0202-03-07_13:57:01.530000      15582.10        2.62496300e+01       -1.51772277e-05  25.1341  24.1669  24.3749  0.0000
0202-03-07_13:57:01.875000      15582.44        2.65485600e+01       -2.03865831e-05  25.1341  24.1669  24.3749  0.0000

File: chapter 6/data/tapes/ext_ffj51/Ic/infield/step00/magnet/Ic_2025-03-07_14-11-37126041_22k-ffj51-0e19pm2-0nA.txt
# Ic = 7.23 A, n = 1.98 , Tavg = 22.27 K, 22k-ffj51-0e19pm2-0nA
#datetime                        t_s     iHTS_A                vHTS_V                tHTS_K  tTAR_K  tHOL_K  tSPA_K
0202-03-07_14:11:02.730000      16423.29        9.98798100e-03        1.90906500e-09  22.0646  21.1482  21.3564  0.0000
0202-03-07_14:11:03.074000      16423.64        3.11936500e-01       -9.99045500e-09  22.0646  21.1482  21.3564  0.0000
0202-03-07_14:11:03.438000      16424.00        6.10042600e-01        1.72313500e-09  22.0646  21.1482  21.3564  0.0000
0202-03-07_14:11:03.780000      16424.35        9.08374100e-01        1.18873150e-08  22.0655  21.1554  21.3632  0.0000
0202-03-07_14:11:04.130000      16424.70        1.20659100e+00       -1.98135000e-10  22.0655  21.1554  21.3632  0.0000
0202-03-07_14:11:04.490000      16425.05        1.50453200e+00       -4.16464500e-09  22.0582  21.1533  21.3640  0.0000
0202-03-07_14:11:04.844000      16425.41        1.80277200e+00       -1.03623150e-08  22.0582  21.1533  21.3640  0.0000
0202-03-07_14:11:05.207000      16425.77        2.10101400e+00       -1.97827750e-08  22.0582  21.1533  21.3640  0.0000
0202-03-07_14:11:05.562000      16426.13        2.39908500e+00       -3.57727550e-08  22.0560  21.1498  21.3446  0.0000
0202-03-07_14:11:05.910000      16426.47        2.69720000e+00       -2.31295150e-08  22.0560  21.1498  21.3446  0.0000
0202-03-07_14:11:06.258000      16426.82        2.99495800e+00       -1.69938150e-08  22.0560  21.1498  21.3446  0.0000
0202-03-07_14:11:06.605000      16427.17        3.29347600e+00       -3.91814750e-08  22.0776  21.1569  21.3625  0.0000
0202-03-07_14:11:06.965000      16427.53        3.59159700e+00       -5.47376150e-08  22.0776  21.1569  21.3625  0.0000
0202-03-07_14:11:07.336000      16427.90        3.88980800e+00       -7.53771050e-08  22.0776  21.1569  21.3625  0.0000
0202-03-07_14:11:07.740000      16428.30        4.18747100e+00       -7.85422850e-08  22.0809  21.1490  21.3580  0.0000
0202-03-07_14:11:08.086000      16428.65        4.48574300e+00       -7.14775750e-08  22.0809  21.1490  21.3580  0.0000
0202-03-07_14:11:08.440000      16429.01        4.78386300e+00       -6.50320050e-08  22.0630  21.1545  21.3548  0.0000
0202-03-07_14:11:08.800000      16429.37        5.08206600e+00       -5.02815650e-08  22.0630  21.1545  21.3548  0.0000
0202-03-07_14:11:09.150000      16429.72        5.37995900e+00       -5.10252850e-08  22.0630  21.1545  21.3548  0.0000
0202-03-07_14:11:09.500000      16430.07        5.67841300e+00       -4.50135450e-08  22.0667  21.1545  21.3725  0.0000
0202-03-07_14:11:09.848000      16430.41        5.97651900e+00       -6.10035150e-08  22.0667  21.1545  21.3725  0.0000
0202-03-07_14:11:10.195000      16430.76        6.27454700e+00       -5.34423650e-08  22.0667  21.1545  21.3725  0.0000
0202-03-07_14:11:10.543000      16431.11        6.57259800e+00       -5.15830750e-08  22.0495  21.1481  21.3461  0.0000
0202-03-07_14:11:10.890000      16431.46        6.87087800e+00       -5.00336550e-08  22.0495  21.1481  21.3461  0.0000
0202-03-07_14:11:11.240000      16431.80        7.16868900e+00       -5.15830750e-08  22.0495  21.1481  21.3461  0.0000
0202-03-07_14:11:11.586000      16432.15        7.46726700e+00       -6.08795650e-08  22.0551  21.1576  21.3540  0.0000
0202-03-07_14:11:11.945000      16432.51        7.76515900e+00       -6.37924650e-08  22.0551  21.1576  21.3540  0.0000
0202-03-07_14:11:12.293000      16432.86        8.06347700e+00       -7.24691950e-08  22.0551  21.1576  21.3540  0.0000
0202-03-07_14:11:12.640000      16433.21        8.36150100e+00       -6.61475850e-08  22.0712  21.1485  21.3456  0.0000
0202-03-07_14:11:12.990000      16433.56        8.65989400e+00       -6.18711950e-08  22.0712  21.1485  21.3456  0.0000
0202-03-07_14:11:13.395000      16433.96        8.95754100e+00       -5.23244050e-08  22.0712  21.1485  21.3456  0.0000
0202-03-07_14:11:13.746000      16434.31        9.25577100e+00       -6.18044650e-08  22.0667  21.1553  21.3458  0.0000
0202-03-07_14:11:14.094000      16434.66        9.55366500e+00       -4.94091250e-08  22.0667  21.1553  21.3458  0.0000
0202-03-07_14:11:14.440000      16435.01        9.85201800e+00       -3.67658850e-08  22.0903  21.1541  21.3726  0.0000
0202-03-07_14:11:14.790000      16435.36        1.01503300e+01       -3.38529850e-08  22.0903  21.1541  21.3726  0.0000
0202-03-07_14:11:15.150000      16435.72        1.04481100e+01       -2.97625250e-08  22.0903  21.1541  21.3726  0.0000
0202-03-07_14:11:15.496000      16436.06        1.07462300e+01       -2.39367150e-08  22.0531  21.1505  21.3391  0.0000
0202-03-07_14:11:15.844000      16436.41        1.10442200e+01       -3.24894950e-08  22.0531  21.1505  21.3391  0.0000
0202-03-07_14:11:16.203000      16436.77        1.13427100e+01       -5.04627250e-08  22.0531  21.1505  21.3391  0.0000
0202-03-07_14:11:16.560000      16437.13        1.16412100e+01       -3.21796150e-08  22.0753  21.1566  21.3695  0.0000
0202-03-07_14:11:16.920000      16437.49        1.19387100e+01       -3.45967050e-08  22.0753  21.1566  21.3695  0.0000
0202-03-07_14:11:17.266000      16437.83        1.22369800e+01       -3.88111150e-08  22.0753  21.1566  21.3695  0.0000
0202-03-07_14:11:17.613000      16438.18        1.25350300e+01       -3.04442650e-08  22.0607  21.1495  21.3352  0.0000
0202-03-07_14:11:17.960000      16438.53        1.28330600e+01       -1.51980050e-08  22.0607  21.1495  21.3352  0.0000
0202-03-07_14:11:18.316000      16438.88        1.31315100e+01       -1.78010250e-08  22.0607  21.1495  21.3352  0.0000
0202-03-07_14:11:18.707000      16439.27        1.34294500e+01       -3.00104250e-08  22.0867  21.1515  21.3413  0.0000
0202-03-07_14:11:19.066000      16439.63        1.37279000e+01       -1.85465350e-08  22.0867  21.1515  21.3413  0.0000
0202-03-07_14:11:19.420000      16439.99        1.40263000e+01       -1.74345450e-08  22.0974  21.1536  21.3657  0.0000
0202-03-07_14:11:19.770000      16440.34        1.43239600e+01        1.07642250e-08  22.0974  21.1536  21.3657  0.0000
0202-03-07_14:11:20.125000      16440.69        1.46222000e+01        1.37391050e-08  22.0974  21.1536  21.3657  0.0000
0202-03-07_14:11:20.470000      16441.04        1.49205400e+01       -5.15515000e-10  22.0933  21.1496  21.3429  0.0000
0202-03-07_14:11:20.816000      16441.38        1.52182400e+01        1.36771250e-08  22.0933  21.1496  21.3429  0.0000
0202-03-07_14:11:21.164000      16441.73        1.55168200e+01        1.22516650e-08  22.0933  21.1496  21.3429  0.0000
0202-03-07_14:11:21.516000      16442.08        1.58153600e+01        2.37173450e-08  22.0990  21.1573  21.3571  0.0000
0202-03-07_14:11:21.863000      16442.43        1.61131000e+01        2.54526850e-08  22.0990  21.1573  21.3571  0.0000
0202-03-07_14:11:22.207000      16442.77        1.64114200e+01        8.09923500e-09  22.0990  21.1573  21.3571  0.0000
0202-03-07_14:11:22.560000      16443.12        1.67094000e+01        6.85969500e-09  22.1009  21.1498  21.3636  0.0000
0202-03-07_14:11:22.906000      16443.47        1.70083000e+01        2.33454850e-08  22.1009  21.1498  21.3636  0.0000
0202-03-07_14:11:23.254000      16443.82        1.73054200e+01        2.18580450e-08  22.1009  21.1498  21.3636  0.0000
0202-03-07_14:11:23.600000      16444.17        1.76037500e+01        2.76838450e-08  22.1065  21.1573  21.3485  0.0000
0202-03-07_14:11:23.960000      16444.53        1.79020200e+01        3.77240650e-08  22.1065  21.1573  21.3485  0.0000
0202-03-07_14:11:24.312000      16444.88        1.81997900e+01        2.60104750e-08  22.1065  21.1573  21.3485  0.0000
0202-03-07_14:11:24.700000      16445.26        1.84982000e+01        2.82416350e-08  22.1218  21.1565  21.3529  0.0000
0202-03-07_14:11:25.047000      16445.61        1.87967900e+01        3.97111050e-08  22.1218  21.1565  21.3529  0.0000
0202-03-07_14:11:25.410000      16445.98        1.90952700e+01        2.65758350e-08  22.1218  21.1565  21.3529  0.0000
0202-03-07_14:11:25.770000      16446.33        1.93932300e+01        2.47165350e-08  22.1451  21.1535  21.3549  0.0000
0202-03-07_14:11:26.125000      16446.69        1.96908200e+01        1.78991050e-08  22.1451  21.1535  21.3549  0.0000
0202-03-07_14:11:26.484000      16447.05        1.99886300e+01        4.18221050e-08  22.1539  21.1587  21.3649  0.0000
0202-03-07_14:11:26.848000      16447.41        2.02867600e+01        4.18840750e-08  22.1539  21.1587  21.3649  0.0000
0202-03-07_14:11:27.190000      16447.76        2.05847700e+01        4.20080350e-08  22.1539  21.1587  21.3649  0.0000
0202-03-07_14:11:27.540000      16448.11        2.08831600e+01        4.13262850e-08  22.1555  21.1514  21.3609  0.0000
0202-03-07_14:11:27.900000      16448.46        2.11815200e+01        3.23396650e-08  22.1555  21.1514  21.3609  0.0000
0202-03-07_14:11:28.254000      16448.82        2.14800100e+01        4.34954750e-08  22.1555  21.1514  21.3609  0.0000
0202-03-07_14:11:28.617000      16449.18        2.17777800e+01        2.47165350e-08  22.1445  21.1565  21.3497  0.0000
0202-03-07_14:11:28.965000      16449.53        2.20754600e+01        1.49242250e-08  22.1445  21.1565  21.3497  0.0000
0202-03-07_14:11:29.355000      16449.92        2.23739900e+01        2.65138650e-08  22.1445  21.1565  21.3497  0.0000
0202-03-07_14:11:29.727000      16450.29        2.26723700e+01        2.37249150e-08  22.1689  21.1577  21.3570  0.0000
0202-03-07_14:11:30.074000      16450.64        2.29698500e+01        1.98203750e-08  22.1689  21.1577  21.3570  0.0000
0202-03-07_14:11:30.420000      16450.99        2.32686300e+01        8.66457500e-09  22.1787  21.1548  21.3443  0.0000
0202-03-07_14:11:30.770000      16451.34        2.35663600e+01       -1.18627500e-09  22.1787  21.1548  21.3443  0.0000
0202-03-07_14:11:31.117000      16451.69        2.38642500e+01       -1.43804650e-08  22.1787  21.1548  21.3443  0.0000
0202-03-07_14:11:31.465000      16452.03        2.41631300e+01       -5.80729450e-08  22.2091  21.1630  21.3741  0.0000
0202-03-07_14:11:31.824000      16452.39        2.44590800e+01       -1.24388085e-07  22.2091  21.1630  21.3741  0.0000
0202-03-07_14:11:32.170000      16452.74        2.47589300e+01       -2.13696595e-07  22.2091  21.1630  21.3741  0.0000
0202-03-07_14:11:32.520000      16453.09        2.50559500e+01       -3.27485935e-07  22.2134  21.1546  21.3606  0.0000
0202-03-07_14:11:32.867000      16453.43        2.53554600e+01       -4.74928665e-07  22.2134  21.1546  21.3606  0.0000
0202-03-07_14:11:33.215000      16453.78        2.56554800e+01       -6.83480475e-07  22.2134  21.1546  21.3606  0.0000
0202-03-07_14:11:33.562000      16454.13        2.59525300e+01       -9.27297075e-07  22.2191  21.1631  21.3647  0.0000
0202-03-07_14:11:33.910000      16454.48        2.62499600e+01       -1.31626325e-06  22.2191  21.1631  21.3647  0.0000
0202-03-07_14:11:34.254000      16454.82        2.65482600e+01       -1.80470214e-06  22.2191  21.1631  21.3647  0.0000
0202-03-07_14:11:34.600000      16455.17        2.68441300e+01       -2.42062723e-06  22.2284  21.1623  21.3697  0.0000
0202-03-07_14:11:34.950000      16455.52        2.71453700e+01       -3.77618304e-06  22.2284  21.1623  21.3697  0.0000
0202-03-07_14:11:35.310000      16455.87        2.74409100e+01       -5.10508884e-06  22.2284  21.1623  21.3697  0.0000
0202-03-07_14:11:35.707000      16456.27        2.77413900e+01       -6.82798094e-06  22.2499  21.1596  21.3576  0.0000
0202-03-07_14:11:36.055000      16456.62        2.80402300e+01       -9.17268921e-06  22.2499  21.1596  21.3576  0.0000
0202-03-07_14:11:36.406000      16456.97        2.83372900e+01       -1.23452369e-05  22.2712  21.1669  21.3695  0.0000
0202-03-07_14:11:36.754000      16457.32        2.86356000e+01       -1.66642305e-05  22.2712  21.1669  21.3695  0.0000
0202-03-07_14:11:37.110000      16457.68        2.89330000e+01       -2.31317867e-05  22.2712  21.1669  21.3695  0.0000
