Repository: shortlab/2025-devitre-PhD

# 2025-devitre-PhD
Data repository for Alexis Devitre's PhD thesis

File: chapter 6/data/tapes/ext_ffj51/Ic/infield/step00/magnet/Ic_2025-03-26_20-55-11079264_80k-ffj51-0e19pm2-03T-.txt
# Ic = 0.38 A, n = 13.04 , Tavg = 80.14 K, 80k-ffj51-0e19pm2-03T-
#datetime                        t_s     iHTS_A                vHTS_V                tHTS_K  tTAR_K  tHOL_K  tSPA_K
0202-03-26_20:55:04.690000      3091.75        7.56862200e-03       -4.94255000e-09  80.2009  78.7853  79.8219  0.0000
0202-03-26_20:55:05.040000      3092.10        4.05761100e-02       -4.80350000e-10  80.2009  78.7853  79.8219  0.0000
0202-03-26_20:55:05.387000      3092.45        7.02367000e-02        1.44095000e-09  80.1816  78.7894  79.8119  0.0000
0202-03-26_20:55:05.742000      3092.81        1.00154300e-01       -4.81865000e-09  80.1816  78.7894  79.8119  0.0000
0202-03-26_20:55:06.090000      3093.15        1.30181500e-01       -1.28605000e-09  80.1816  78.7894  79.8119  0.0000
0202-03-26_20:55:06.438000      3093.50        1.59985100e-01       -9.52965000e-09  80.1645  78.7921  79.8023  0.0000
0202-03-26_20:55:06.785000      3093.85        1.89547700e-01       -1.22655000e-09  80.1645  78.7921  79.8023  0.0000
0202-03-26_20:55:07.133000      3094.20        2.19411600e-01       -1.59875000e-09  80.1645  78.7921  79.8023  0.0000
0202-03-26_20:55:07.492000      3094.55        2.49168800e-01       -6.74275000e-09  80.1648  78.7917  79.7930  0.0000
0202-03-26_20:55:07.840000      3094.90        2.79305800e-01       -8.72595000e-09  80.1648  78.7917  79.7930  0.0000
0202-03-26_20:55:08.223000      3095.28        3.08730400e-01        1.19740500e-08  80.1648  78.7917  79.7930  0.0000
0202-03-26_20:55:08.598000      3095.66        3.38876600e-01        6.51495500e-08  80.1507  78.7909  79.7848  0.0000
0202-03-26_20:55:08.950000      3096.01        3.68635100e-01        1.41380150e-07  80.1507  78.7909  79.7848  0.0000
0202-03-26_20:55:09.310000      3096.37        3.98432500e-01        3.42678450e-07  80.1547  78.7892  79.7790  0.0000
0202-03-26_20:55:09.668000      3096.73        4.27944700e-01        9.82395650e-07  80.1547  78.7892  79.7790  0.0000
0202-03-26_20:55:10.016000      3097.08        4.58142500e-01        3.12311185e-06  80.1547  78.7892  79.7790  0.0000
0202-03-26_20:55:10.363000      3097.42        4.87725100e-01        6.40710095e-06  80.1397  78.7880  79.7735  0.0000
0202-03-26_20:55:10.710000      3097.77        5.17458400e-01        1.22150664e-05  80.1397  78.7880  79.7735  0.0000
0202-03-26_20:55:11.066000      3098.13        5.47607300e-01        2.09762545e-05  80.1397  78.7880  79.7735  0.0000

File: chapter 6/data/tapes/ext_ffj51/Ic/infield/step00/magnet/Ic_2025-03-26_20-55-38654432_80k-ffj51-0e19pm2-03T-.txt
# Ic = 0.39 A, n = 12.84 , Tavg = 80.03 K, 80k-ffj51-0e19pm2-03T-
#datetime                        t_s     iHTS_A                vHTS_V                tHTS_K  tTAR_K  tHOL_K  tSPA_K
0202-03-26_20:55:31.836000      3118.90        7.66406500e-03       -2.80665714e-09  80.0785  78.7834  79.7073  0.0000
0202-03-26_20:55:32.260000      3119.32        4.05662200e-02       -4.29405714e-09  80.0785  78.7834  79.7073  0.0000
0202-03-26_20:55:32.633000      3119.69        7.05869200e-02        4.75444286e-09  80.0588  78.7898  79.7012  0.0000
0202-03-26_20:55:32.990000      3120.05        1.00225300e-01        6.02042857e-10  80.0588  78.7898  79.7012  0.0000
0202-03-26_20:55:33.350000      3120.41        1.29888900e-01       -7.82665714e-09  80.0633  78.7943  79.7040  0.0000
0202-03-26_20:55:33.700000      3120.76        1.59701300e-01        5.87004286e-09  80.0633  78.7943  79.7040  0.0000
0202-03-26_20:55:34.047000      3121.11        1.89893200e-01        4.13464286e-09  80.0633  78.7943  79.7040  0.0000
0202-03-26_20:55:34.395000      3121.46        2.19674700e-01       -1.44315714e-09  80.0514  78.7957  79.6828  0.0000
0202-03-26_20:55:34.742000      3121.81        2.49231400e-01       -8.44645714e-09  80.0514  78.7957  79.6828  0.0000
0202-03-26_20:55:35.100000      3122.16        2.79136900e-01       -6.95905714e-09  80.0514  78.7957  79.6828  0.0000
0202-03-26_20:55:35.450000      3122.51        3.09106900e-01        1.90194286e-09  80.0389  78.7964  79.6779  0.0000
0202-03-26_20:55:35.797000      3122.86        3.38224300e-01       -6.53175714e-09  80.0389  78.7964  79.6779  0.0000
0202-03-26_20:55:36.145000      3123.21        3.68448900e-01        4.34814429e-08  80.0389  78.7964  79.6779  0.0000
0202-03-26_20:55:36.492000      3123.55        3.98208700e-01        2.41619143e-07  80.0475  78.7962  79.6827  0.0000
0202-03-26_20:55:36.848000      3123.91        4.28569900e-01        6.61011843e-07  80.0475  78.7962  79.6827  0.0000
0202-03-26_20:55:37.220000      3124.28        4.58193100e-01        2.27214384e-06  80.0475  78.7962  79.6827  0.0000
0202-03-26_20:55:37.598000      3124.66        4.87751300e-01        4.85605364e-06  80.0349  78.7962  79.6683  0.0000
0202-03-26_20:55:37.945000      3125.01        5.17624200e-01        9.24099044e-06  80.0349  78.7962  79.6683  0.0000
0202-03-26_20:55:38.293000      3125.36        5.47282400e-01        1.68279253e-05  80.0270  78.7956  79.6723  0.0000
0202-03-26_20:55:38.640000      3125.70        5.76977200e-01        2.72173901e-05  80.0270  78.7956  79.6723  0.0000

File: chapter 6/data/tapes/ext_ffj51/Ic/infield/step00/magnet/Ic_2025-03-26_21-03-29811302_70k-ffj51-0e19pm2-03T-.txt
# Ic = 2.22 A, n = 19.08 , Tavg = 70.15 K, 70k-ffj51-0e19pm2-03T-
#datetime                        t_s     iHTS_A                vHTS_V                tHTS_K  tTAR_K  tHOL_K  tSPA_K
0202-03-26_21:03:19.520000      3586.58        7.72604300e-03        1.11453250e-08  70.1768  69.0000  69.7977  0.0000
0202-03-26_21:03:19.883000      3586.95        1.10125400e-01        1.46780250e-08  70.1768  69.0000  69.7977  0.0000
0202-03-26_21:03:20.260000      3587.33        2.09258000e-01        2.18672250e-08  70.1768  69.0000  69.7977  0.0000
0202-03-26_21:03:20.630000      3587.69        3.08757200e-01        3.35807250e-08  70.1753  69.0017  69.7913  0.0000
0202-03-26_21:03:20.973000      3588.04        4.08253500e-01        4.45192500e-09  70.1753  69.0017  69.7913  0.0000
0202-03-26_21:03:21.336000      3588.40        5.07757800e-01        4.84550250e-08  70.1708  69.0012  69.7934  0.0000
0202-03-26_21:03:21.684000      3588.75        6.07295700e-01        3.88487250e-08  70.1708  69.0012  69.7934  0.0000
0202-03-26_21:03:22.030000      3589.09        7.06685100e-01        1.31286250e-08  70.1708  69.0012  69.7934  0.0000
0202-03-26_21:03:22.380000      3589.44        8.05821500e-01       -3.04957500e-09  70.1748  69.0013  69.7907  0.0000
0202-03-26_21:03:22.727000      3589.79        9.05476600e-01        1.52917250e-08  70.1748  69.0013  69.7907  0.0000
0202-03-26_21:03:23.086000      3590.15        1.00475000e+00        4.46064250e-08  70.1748  69.0013  69.7907  0.0000
0202-03-26_21:03:23.434000      3590.49        1.10436800e+00        4.92546250e-08  70.1671  68.9996  69.7849  0.0000
0202-03-26_21:03:23.780000      3590.84        1.20330700e+00        3.76651250e-08  70.1671  68.9996  69.7849  0.0000
0202-03-26_21:03:24.130000      3591.19        1.30308300e+00        5.46465250e-08  70.1671  68.9996  69.7849  0.0000
0202-03-26_21:03:24.477000      3591.54        1.40248100e+00        6.09681250e-08  70.1687  68.9983  69.7898  0.0000
0202-03-26_21:03:24.824000      3591.89        1.50190600e+00        6.93968250e-08  70.1687  68.9983  69.7898  0.0000
0202-03-26_21:03:25.184000      3592.25        1.60113000e+00        7.62142250e-08  70.1687  68.9983  69.7898  0.0000
0202-03-26_21:03:25.574000      3592.64        1.70073100e+00        7.60283250e-08  70.1767  68.9973  69.7887  0.0000
0202-03-26_21:03:25.920000      3592.98        1.79977300e+00        7.92510250e-08  70.1767  68.9973  69.7887  0.0000
0202-03-26_21:03:26.280000      3593.34        1.89947200e+00        9.21421250e-08  70.1767  68.9973  69.7887  0.0000
0202-03-26_21:03:26.637000      3593.70        1.99897300e+00        1.10920825e-07  70.1666  68.9962  69.7877  0.0000
0202-03-26_21:03:26.992000      3594.06        2.09827000e+00        1.42776525e-07  70.1666  68.9962  69.7877  0.0000
0202-03-26_21:03:27.350000      3594.41        2.19749900e+00        2.34749125e-07  70.1591  68.9953  69.7819  0.0000
0202-03-26_21:03:27.700000      3594.76        2.29703500e+00        4.34250225e-07  70.1591  68.9953  69.7819  0.0000
0202-03-26_21:03:28.060000      3595.12        2.39660900e+00        8.73411925e-07  70.1591  68.9953  69.7819  0.0000
0202-03-26_21:03:28.406000      3595.47        2.49597000e+00        2.36969202e-06  70.1572  68.9944  69.7684  0.0000
0202-03-26_21:03:28.754000      3595.82        2.59500200e+00        4.57251012e-06  70.1572  68.9944  69.7684  0.0000
0202-03-26_21:03:29.100000      3596.16        2.69512900e+00        8.49522822e-06  70.1572  68.9944  69.7684  0.0000
0202-03-26_21:03:29.450000      3596.51        2.79402200e+00        1.54528561e-05  70.1461  68.9934  69.7651  0.0000
0202-03-26_21:03:29.797000      3596.86        2.89337100e+00        2.71159780e-05  70.1461  68.9934  69.7651  0.0000

File: chapter 6/data/tapes/ext_ffj51/Ic/infield/step00/magnet/Ic_2025-03-26_21-04-14413806_70k-ffj51-0e19pm2-03T-.txt
# Ic = 2.25 A, n = 19.43 , Tavg = 70.04 K, 70k-ffj51-0e19pm2-03T-
#datetime                        t_s     iHTS_A                vHTS_V                tHTS_K  tTAR_K  tHOL_K  tSPA_K
0202-03-26_21:04:04.145000      3631.21        7.64974800e-03        2.51198429e-08  70.0667  69.0008  69.6906  0.0000
0202-03-26_21:04:04.492000      3631.56        1.10132200e-01        2.35704429e-08  70.0646  69.0064  69.6865  0.0000
0202-03-26_21:04:04.850000      3631.91        2.09691400e-01        2.99539429e-08  70.0646  69.0064  69.6865  0.0000
0202-03-26_21:04:05.215000      3632.28        3.08939700e-01        3.95602429e-08  70.0646  69.0064  69.6865  0.0000
0202-03-26_21:04:05.600000      3632.67        4.07854100e-01        4.52001429e-08  70.0504  69.0077  69.6735  0.0000
0202-03-26_21:04:05.960000      3633.02        5.08044000e-01        7.02384429e-08  70.0504  69.0077  69.6735  0.0000
0202-03-26_21:04:06.310000      3633.37        6.06634800e-01        6.00743429e-08  70.0504  69.0077  69.6735  0.0000
0202-03-26_21:04:06.676000      3633.74        7.06963200e-01        4.84848429e-08  70.0550  69.0088  69.6770  0.0000
0202-03-26_21:04:07.023000      3634.09        8.06143200e-01        7.61881429e-08  70.0550  69.0088  69.6770  0.0000
0202-03-26_21:04:07.370000      3634.43        9.05259400e-01        6.09420429e-08  70.0390  69.0087  69.6669  0.0000
0202-03-26_21:04:07.720000      3634.78        1.00480800e+00        9.06905429e-08  70.0390  69.0087  69.6669  0.0000
0202-03-26_21:04:08.080000      3635.14        1.10384600e+00        9.28597429e-08  70.0390  69.0087  69.6669  0.0000
0202-03-26_21:04:08.426000      3635.49        1.20345600e+00        8.10842429e-08  70.0485  69.0089  69.6839  0.0000
0202-03-26_21:04:08.773000      3635.83        1.30318100e+00        8.65378429e-08  70.0485  69.0089  69.6839  0.0000
0202-03-26_21:04:09.120000      3636.18        1.40294200e+00        8.72189429e-08  70.0485  69.0089  69.6839  0.0000
0202-03-26_21:04:09.470000      3636.53        1.50216900e+00        9.80026429e-08  70.0449  69.0092  69.6703  0.0000
0202-03-26_21:04:09.824000      3636.89        1.60118400e+00        1.17215243e-07  70.0449  69.0092  69.6703  0.0000
0202-03-26_21:04:10.176000      3637.24        1.70107100e+00        1.19942243e-07  70.0449  69.0092  69.6703  0.0000
0202-03-26_21:04:10.566000      3637.63        1.80027400e+00        1.24094643e-07  70.0557  69.0085  69.6823  0.0000
0202-03-26_21:04:10.914000      3637.98        1.89951000e+00        1.29982343e-07  70.0557  69.0085  69.6823  0.0000
0202-03-26_21:04:11.266000      3638.33        1.99916800e+00        1.46529943e-07  70.0597  69.0081  69.6896  0.0000
0202-03-26_21:04:11.613000      3638.68        2.09824600e+00        1.81298543e-07  70.0597  69.0081  69.6896  0.0000
0202-03-26_21:04:11.960000      3639.02        2.19783300e+00        2.51455543e-07  70.0597  69.0081  69.6896  0.0000
0202-03-26_21:04:12.310000      3639.37        2.29735300e+00        4.20154543e-07  70.0586  69.0086  69.6812  0.0000
0202-03-26_21:04:12.660000      3639.72        2.39636700e+00        7.72736643e-07  70.0586  69.0086  69.6812  0.0000
0202-03-26_21:04:13.008000      3640.07        2.49640500e+00        1.97383374e-06  70.0586  69.0086  69.6812  0.0000
0202-03-26_21:04:13.355000      3640.42        2.59516400e+00        3.94653354e-06  70.0666  69.0096  69.6862  0.0000
0202-03-26_21:04:13.703000      3640.77        2.69454300e+00        7.28357544e-06  70.0666  69.0096  69.6862  0.0000
0202-03-26_21:04:14.050000      3641.11        2.79424700e+00        1.31991337e-05  70.0666  69.0096  69.6862  0.0000
0202-03-26_21:04:14.400000      3641.46        2.89397000e+00        2.34762615e-05  70.0409  69.0089  69.6756  0.0000

File: chapter 6/data/tapes/ext_ffj51/Ic/infield/step00/magnet/Ic_2025-03-26_21-04-36714709_70k-ffj51-0e19pm2-03T-.txt
# Ic = 2.25 A, n = 19.40 , Tavg = 70.03 K, 70k-ffj51-0e19pm2-03T-
#datetime                        t_s     iHTS_A                vHTS_V                tHTS_K  tTAR_K  tHOL_K  tSPA_K
0202-03-26_21:04:26.434000      3653.49        7.49145600e-03       -6.79726923e-09  70.0374  69.0177  69.6662  0.0000
0202-03-26_21:04:26.780000      3653.84        1.10201000e-01       -1.31829692e-08  70.0374  69.0177  69.6662  0.0000
0202-03-26_21:04:27.130000      3654.19        2.09430500e-01       -5.24996923e-09  70.0374  69.0177  69.6662  0.0000
0202-03-26_21:04:27.484000      3654.55        3.09094400e-01       -1.03566923e-09  70.0253  69.0214  69.6577  0.0000
0202-03-26_21:04:27.832000      3654.89        4.08224000e-01        2.25772308e-08  70.0253  69.0214  69.6577  0.0000
0202-03-26_21:04:28.207000      3655.27        5.07775600e-01        4.19758308e-08  70.0253  69.0214  69.6577  0.0000
0202-03-26_21:04:28.600000      3655.66        6.07323700e-01        6.46353077e-09  70.0329  69.0232  69.6657  0.0000
0202-03-26_21:04:28.957000      3656.02        7.06798300e-01        2.22674308e-08  70.0329  69.0232  69.6657  0.0000
0202-03-26_21:04:29.316000      3656.38        8.05892200e-01        1.48922308e-08  70.0269  69.0235  69.6630  0.0000
0202-03-26_21:04:29.664000      3656.73        9.05138900e-01        4.79013077e-09  70.0269  69.0235  69.6630  0.0000
0202-03-26_21:04:30.010000      3657.07        1.00463800e+00        1.48302308e-08  70.0269  69.0235  69.6630  0.0000
0202-03-26_21:04:30.360000      3657.42        1.10461500e+00        3.61263077e-09  70.0373  69.0237  69.6712  0.0000
0202-03-26_21:04:30.715000      3657.78        1.20376100e+00       -1.34546923e-09  70.0373  69.0237  69.6712  0.0000
0202-03-26_21:04:31.062000      3658.12        1.30323000e+00       -2.46106923e-09  70.0373  69.0237  69.6712  0.0000
0202-03-26_21:04:31.410000      3658.47        1.40261500e+00        1.25753077e-09  70.0411  69.0243  69.6731  0.0000
0202-03-26_21:04:31.758000      3658.82        1.50186900e+00        6.89733077e-09  70.0411  69.0243  69.6731  0.0000
0202-03-26_21:04:32.105000      3659.17        1.60146400e+00        1.75773077e-09  70.0411  69.0243  69.6731  0.0000
0202-03-26_21:04:32.460000      3659.53        1.70056600e+00       -3.75376923e-09  70.0469  69.0238  69.6689  0.0000
0202-03-26_21:04:32.810000      3659.87        1.80014700e+00       -1.33666923e-09  70.0469  69.0238  69.6689  0.0000
0202-03-26_21:04:33.156000      3660.22        1.89978000e+00        2.93963077e-09  70.0469  69.0238  69.6689  0.0000
0202-03-26_21:04:33.504000      3660.57        1.99920700e+00        2.01690308e-08  70.0400  69.0241  69.6711  0.0000
0202-03-26_21:04:33.850000      3660.91        2.09814100e+00        4.58891308e-08  70.0400  69.0241  69.6711  0.0000
0202-03-26_21:04:34.210000      3661.28        2.19738100e+00        1.10406231e-07  70.0400  69.0241  69.6711  0.0000
0202-03-26_21:04:34.598000      3661.66        2.29738700e+00        2.66833831e-07  70.0445  69.0243  69.6783  0.0000
0202-03-26_21:04:34.945000      3662.01        2.39702700e+00        6.25427431e-07  70.0445  69.0243  69.6783  0.0000
0202-03-26_21:04:35.297000      3662.36        2.49574100e+00        1.79609363e-06  70.0363  69.0237  69.6616  0.0000
0202-03-26_21:04:35.645000      3662.71        2.59578900e+00        3.54400513e-06  70.0363  69.0237  69.6616  0.0000
0202-03-26_21:04:35.992000      3663.05        2.69422400e+00        7.05284303e-06  70.0363  69.0237  69.6616  0.0000
0202-03-26_21:04:36.344000      3663.41        2.79459900e+00        1.28164948e-05  70.0273  69.0238  69.6636  0.0000
0202-03-26_21:04:36.690000      3663.75        2.89402200e+00        2.26722414e-05  70.0273  69.0238  69.6636  0.0000

File: chapter 6/data/tapes/ext_ffj51/Ic/infield/step00/magnet/Ic_2025-03-26_21-12-13415471_60k-ffj51-0e19pm2-03T-.txt
# Ic = 4.94 A, n = 20.71 , Tavg = 60.10 K, 60k-ffj51-0e19pm2-03T-
#datetime                        t_s     iHTS_A                vHTS_V                tHTS_K  tTAR_K  tHOL_K  tSPA_K
0202-03-26_21:11:51.110000      4098.17        7.51965800e-03        2.39097889e-08  60.2326  59.0978  59.7926  0.0000
0202-03-26_21:11:51.470000      4098.53        1.10371700e-01        3.69867889e-08  60.2246  59.0971  59.7847  0.0000
0202-03-26_21:11:51.812000      4098.88        2.09729800e-01        2.01912889e-08  60.2246  59.0971  59.7847  0.0000
0202-03-26_21:11:52.160000      4099.22        3.09291300e-01        4.54155889e-08  60.2246  59.0971  59.7847  0.0000
0202-03-26_21:11:52.508000      4099.57        4.08737100e-01        7.68373889e-08  60.2157  59.0959  59.7766  0.0000
0202-03-26_21:11:52.863000      4099.93        5.07961900e-01        5.81206889e-08  60.2157  59.0959  59.7766  0.0000
0202-03-26_21:11:53.246000      4100.31        6.07400300e-01        7.09496889e-08  60.2157  59.0959  59.7766  0.0000
0202-03-26_21:11:53.625000      4100.69        7.06777800e-01        4.72747889e-08  60.1940  59.0932  59.7542  0.0000
0202-03-26_21:11:53.980000      4101.04        8.06124000e-01        9.04721889e-08  60.1940  59.0932  59.7542  0.0000
0202-03-26_21:11:54.332000      4101.39        9.05719700e-01        6.46900889e-08  60.1899  59.0906  59.7532  0.0000
0202-03-26_21:11:54.688000      4101.75        1.00489200e+00        4.92580889e-08  60.1899  59.0906  59.7532  0.0000
0202-03-26_21:11:55.035000      4102.10        1.10475400e+00        7.46682889e-08  60.1899  59.0906  59.7532  0.0000
0202-03-26_21:11:55.383000      4102.45        1.20417700e+00        7.57838889e-08  60.1874  59.0879  59.7458  0.0000
0202-03-26_21:11:55.730000      4102.79        1.30334800e+00        8.53297889e-08  60.1874  59.0879  59.7458  0.0000
0202-03-26_21:11:56.080000      4103.14        1.40362500e+00        9.09719889e-08  60.1874  59.0879  59.7458  0.0000
0202-03-26_21:11:56.438000      4103.50        1.50236000e+00        9.55581889e-08  60.1783  59.0847  59.7395  0.0000
0202-03-26_21:11:56.785000      4103.85        1.60170800e+00        9.50623889e-08  60.1783  59.0847  59.7395  0.0000
0202-03-26_21:11:57.133000      4104.20        1.70096800e+00        1.02747389e-07  60.1783  59.0847  59.7395  0.0000
0202-03-26_21:11:57.480000      4104.54        1.80004200e+00        1.13283389e-07  60.1799  59.0824  59.7395  0.0000
0202-03-26_21:11:57.830000      4104.89        1.90070500e+00        1.14088989e-07  60.1799  59.0824  59.7395  0.0000
0202-03-26_21:11:58.184000      4105.25        1.99958000e+00        1.21588189e-07  60.1799  59.0824  59.7395  0.0000
0202-03-26_21:11:58.582000      4105.64        2.09870700e+00        1.24934889e-07  60.1711  59.0808  59.7382  0.0000
0202-03-26_21:11:58.926000      4105.99        2.19832100e+00        1.23571389e-07  60.1711  59.0808  59.7382  0.0000
0202-03-26_21:11:59.285000      4106.35        2.29804400e+00        1.25244689e-07  60.1711  59.0808  59.7382  0.0000
0202-03-26_21:11:59.637000      4106.70        2.39740400e+00        1.37763889e-07  60.1701  59.0785  59.7323  0.0000
0202-03-26_21:11:59.984000      4107.05        2.49661600e+00        1.41358489e-07  60.1701  59.0785  59.7323  0.0000
0202-03-26_21:12:00.332000      4107.40        2.59600400e+00        1.36400389e-07  60.1633  59.0760  59.7248  0.0000
0202-03-26_21:12:00.680000      4107.74        2.69567000e+00        1.38817489e-07  60.1633  59.0760  59.7248  0.0000
0202-03-26_21:12:01.027000      4108.09        2.79484500e+00        1.45696889e-07  60.1633  59.0760  59.7248  0.0000
0202-03-26_21:12:01.375000      4108.44        2.89394000e+00        1.46378589e-07  60.1588  59.0739  59.7242  0.0000
0202-03-26_21:12:01.734000      4108.80        2.99316000e+00        1.49035389e-07  60.1588  59.0739  59.7242  0.0000
0202-03-26_21:12:02.082000      4109.14        3.09261800e+00        1.59565889e-07  60.1588  59.0739  59.7242  0.0000
0202-03-26_21:12:02.430000      4109.49        3.19197500e+00        1.62850689e-07  60.1521  59.0715  59.7134  0.0000
0202-03-26_21:12:02.777000      4109.84        3.29155700e+00        1.62168889e-07  60.1521  59.0715  59.7134  0.0000
0202-03-26_21:12:03.125000      4110.19        3.39111000e+00        1.68056689e-07  60.1521  59.0715  59.7134  0.0000
0202-03-26_21:12:03.484000      4110.55        3.49026700e+00        1.62230889e-07  60.1496  59.0702  59.7072  0.0000
0202-03-26_21:12:03.830000      4110.89        3.58961200e+00        1.73572489e-07  60.1496  59.0702  59.7072  0.0000
0202-03-26_21:12:04.195000      4111.26        3.68872200e+00        1.80265989e-07  60.1496  59.0702  59.7072  0.0000
0202-03-26_21:12:04.594000      4111.65        3.78857600e+00        1.90244089e-07  60.1360  59.0688  59.6977  0.0000
0202-03-26_21:12:04.938000      4112.00        3.88769800e+00        1.98548889e-07  60.1360  59.0688  59.6977  0.0000
0202-03-26_21:12:05.297000      4112.36        3.98738700e+00        2.02577389e-07  60.1360  59.0688  59.6977  0.0000
0202-03-26_21:12:05.656000      4112.72        4.08634800e+00        2.06915689e-07  60.1264  59.0670  59.6889  0.0000
0202-03-26_21:12:06             4113.06        4.18567600e+00        2.16088189e-07  60.1264  59.0670  59.6889  0.0000
0202-03-26_21:12:06.348000      4113.41        4.28544700e+00        2.23835189e-07  60.1149  59.0663  59.6781  0.0000
0202-03-26_21:12:06.707000      4113.77        4.38461700e+00        2.26748089e-07  60.1149  59.0663  59.6781  0.0000
0202-03-26_21:12:07.050000      4114.12        4.48379300e+00        2.43977389e-07  60.1149  59.0663  59.6781  0.0000
0202-03-26_21:12:07.400000      4114.46        4.58331500e+00        2.69137989e-07  60.1140  59.0646  59.6795  0.0000
0202-03-26_21:12:07.750000      4114.81        4.68255700e+00        2.97333589e-07  60.1140  59.0646  59.6795  0.0000
0202-03-26_21:12:08.098000      4115.16        4.78221400e+00        3.38671089e-07  60.1140  59.0646  59.6795  0.0000
0202-03-26_21:12:08.453000      4115.52        4.88185200e+00        3.91102989e-07  60.1078  59.0630  59.6787  0.0000
0202-03-26_21:12:08.800000      4115.86        4.98092400e+00        4.68015389e-07  60.1078  59.0630  59.6787  0.0000
0202-03-26_21:12:09.150000      4116.21        5.07996900e+00        5.88992789e-07  60.1078  59.0630  59.6787  0.0000
0202-03-26_21:12:09.496000      4116.56        5.17890800e+00        7.68165889e-07  60.1068  59.0622  59.6770  0.0000
0202-03-26_21:12:09.844000      4116.91        5.27904300e+00        1.02301179e-06  60.1068  59.0622  59.6770  0.0000
0202-03-26_21:12:10.195000      4117.26        5.37844900e+00        1.35105159e-06  60.1068  59.0622  59.6770  0.0000
0202-03-26_21:12:10.582000      4117.64        5.47762600e+00        1.93926729e-06  60.1105  59.0613  59.6743  0.0000
0202-03-26_21:12:10.930000      4117.99        5.57716400e+00        3.04231879e-06  60.1105  59.0613  59.6743  0.0000
0202-03-26_21:12:11.280000      4118.34        5.67649600e+00        4.17431329e-06  60.1105  59.0613  59.6743  0.0000
0202-03-26_21:12:11.633000      4118.70        5.77610300e+00        5.60273959e-06  60.1064  59.0606  59.6708  0.0000
0202-03-26_21:12:11.980000      4119.04        5.87514400e+00        7.76781459e-06  60.1064  59.0606  59.6708  0.0000
0202-03-26_21:12:12.330000      4119.39        5.97436800e+00        1.03871747e-05  60.1044  59.0599  59.6689  0.0000
0202-03-26_21:12:12.690000      4119.76        6.07373600e+00        1.41878003e-05  60.1044  59.0599  59.6689  0.0000
0202-03-26_21:12:13.043000      4120.10        6.17313700e+00        1.89300915e-05  60.1044  59.0599  59.6689  0.0000
0202-03-26_21:12:13.402000      4120.46        6.27274300e+00        2.50971525e-05  60.1030  59.0589  59.6653  0.0000

File: chapter 6/data/tapes/ext_ffj51/Ic/infield/step00/magnet/Ic_2025-03-26_21-12-47757956_60k-ffj51-0e19pm2-03T-.txt
# Ic =  nan A, n =  nan , Tavg = 60.01 K, 60k-ffj51-0e19pm2-03T-
#datetime                        t_s     iHTS_A                vHTS_V                tHTS_K  tTAR_K  tHOL_K  tSPA_K
0202-03-26_21:12:25.438000      4132.50        7.95565000e-03       -3.20887400e-08  60.0561  59.0566  59.6246  0.0000
0202-03-26_21:12:25.797000      4132.86        1.10711400e-01       -4.04555400e-08  60.0561  59.0566  59.6246  0.0000
0202-03-26_21:12:26.145000      4133.21        2.10319000e-01       -4.23768400e-08  60.0561  59.0566  59.6246  0.0000
0202-03-26_21:12:26.492000      4133.55        3.09367900e-01       -5.13633400e-08  60.0549  59.0584  59.6217  0.0000
0202-03-26_21:12:26.840000      4133.90        4.09057100e-01       -4.54756400e-08  60.0549  59.0584  59.6217  0.0000
0202-03-26_21:12:27.207000      4134.27        5.08491000e-01       -3.14070400e-08  60.0549  59.0584  59.6217  0.0000
0202-03-26_21:12:27.582000      4134.65        6.07895900e-01       -4.91942400e-08  60.0494  59.0599  59.6187  0.0000
0202-03-26_21:12:27.930000      4134.99        7.07576200e-01       -7.57819400e-08  60.0494  59.0599  59.6187  0.0000
0202-03-26_21:12:28.293000      4135.36        8.06232300e-01       -8.34670400e-08  60.0494  59.0599  59.6187  0.0000
0202-03-26_21:12:28.660000      4135.72        9.05106000e-01       -5.45861400e-08  60.0427  59.0598  59.6125  0.0000
0202-03-26_21:12:29.020000      4136.08        1.00554000e+00       -6.28909400e-08  60.0427  59.0598  59.6125  0.0000
0202-03-26_21:12:29.367000      4136.43        1.10476000e+00       -7.11957400e-08  60.0474  59.0593  59.6161  0.0000
0202-03-26_21:12:29.715000      4136.78        1.20408400e+00       -7.28071400e-08  60.0474  59.0593  59.6161  0.0000
0202-03-26_21:12:30.062000      4137.13        1.30383600e+00       -7.23113400e-08  60.0474  59.0593  59.6161  0.0000
0202-03-26_21:12:30.410000      4137.47        1.40339300e+00       -7.27451400e-08  60.0346  59.0581  59.6053  0.0000
0202-03-26_21:12:30.770000      4137.83        1.50269500e+00       -6.94493400e-08  60.0346  59.0581  59.6053  0.0000
0202-03-26_21:12:31.117000      4138.18        1.60168800e+00       -6.05173400e-08  60.0346  59.0581  59.6053  0.0000
0202-03-26_21:12:31.460000      4138.53        1.70121500e+00       -6.16949400e-08  60.0297  59.0581  59.6037  0.0000
0202-03-26_21:12:31.810000      4138.87        1.80057900e+00       -5.76044400e-08  60.0297  59.0581  59.6037  0.0000
0202-03-26_21:12:32.156000      4139.22        1.90013400e+00       -5.87820400e-08  60.0297  59.0581  59.6037  0.0000
0202-03-26_21:12:32.516000      4139.58        1.99942600e+00       -5.21506400e-08  60.0395  59.0576  59.6098  0.0000
0202-03-26_21:12:32.863000      4139.92        2.09881400e+00       -4.28541400e-08  60.0395  59.0576  59.6098  0.0000
0202-03-26_21:12:33.215000      4140.28        2.19830300e+00       -4.90517400e-08  60.0395  59.0576  59.6098  0.0000
0202-03-26_21:12:33.580000      4140.64        2.29752500e+00       -5.10350400e-08  60.0399  59.0568  59.6134  0.0000
0202-03-26_21:12:33.926000      4140.99        2.39695300e+00       -5.19646400e-08  60.0399  59.0568  59.6134  0.0000
0202-03-26_21:12:34.293000      4141.35        2.49649400e+00       -5.80383400e-08  60.0399  59.0568  59.6134  0.0000
0202-03-26_21:12:34.645000      4141.71        2.59565500e+00       -5.97116400e-08  60.0377  59.0567  59.6165  0.0000
0202-03-26_21:12:34.992000      4142.05        2.69525700e+00       -5.96497400e-08  60.0377  59.0567  59.6165  0.0000
0202-03-26_21:12:35.340000      4142.40        2.79428300e+00       -5.12829400e-08  60.0344  59.0568  59.6102  0.0000
0202-03-26_21:12:35.688000      4142.75        2.89391000e+00       -5.31422400e-08  60.0344  59.0568  59.6102  0.0000
0202-03-26_21:12:36.040000      4143.10        2.99327300e+00       -5.48775400e-08  60.0344  59.0568  59.6102  0.0000
0202-03-26_21:12:36.387000      4143.45        3.09271000e+00       -5.59341400e-08  60.0282  59.0571  59.6018  0.0000
0202-03-26_21:12:36.734000      4143.80        3.19252800e+00       -4.97454400e-08  60.0282  59.0571  59.6018  0.0000
0202-03-26_21:12:37.082000      4144.15        3.29166500e+00       -4.36747400e-08  60.0282  59.0571  59.6018  0.0000
0202-03-26_21:12:37.430000      4144.49        3.39098500e+00       -4.45424400e-08  60.0290  59.0571  59.5972  0.0000
0202-03-26_21:12:37.790000      4144.85        3.49005700e+00       -4.28690400e-08  60.0290  59.0571  59.5972  0.0000
0202-03-26_21:12:38.133000      4145.20        3.58953900e+00       -3.65475400e-08  60.0290  59.0571  59.5972  0.0000
0202-03-26_21:12:38.484000      4145.55        3.68897200e+00       -3.59277400e-08  60.0163  59.0569  59.5960  0.0000
0202-03-26_21:12:38.832000      4145.89        3.78801300e+00       -3.12175400e-08  60.0163  59.0569  59.5960  0.0000
0202-03-26_21:12:39.188000      4146.25        3.88761300e+00       -2.78088400e-08  60.0163  59.0569  59.5960  0.0000
0202-03-26_21:12:39.566000      4146.63        3.98672000e+00       -3.05977400e-08  60.0207  59.0572  59.5916  0.0000
0202-03-26_21:12:39.914000      4146.97        4.08641100e+00       -3.04738400e-08  60.0207  59.0572  59.5916  0.0000
0202-03-26_21:12:40.260000      4147.33        4.18553600e+00       -2.43382400e-08  60.0207  59.0572  59.5916  0.0000
0202-03-26_21:12:40.617000      4147.68        4.28494100e+00       -1.67151400e-08  60.0226  59.0573  59.5910  0.0000
0202-03-26_21:12:40.965000      4148.03        4.38444900e+00       -6.61304000e-09  60.0226  59.0573  59.5910  0.0000
0202-03-26_21:12:41.312000      4148.38        4.48420200e+00       -9.77384000e-09  60.0226  59.0573  59.5910  0.0000
0202-03-26_21:12:41.670000      4148.73        4.58341400e+00        2.93126000e-09  60.0088  59.0575  59.5882  0.0000
0202-03-26_21:12:42.027000      4149.09        4.68272000e+00        2.63582600e-08  60.0088  59.0575  59.5882  0.0000
0202-03-26_21:12:42.387000      4149.45        4.78197900e+00        5.57347600e-08  60.0201  59.0575  59.5936  0.0000
0202-03-26_21:12:42.746000      4149.81        4.88153700e+00        9.88080600e-08  60.0201  59.0575  59.5936  0.0000
0202-03-26_21:12:43.094000      4150.16        4.98090900e+00        1.64502760e-07  60.0201  59.0575  59.5936  0.0000
0202-03-26_21:12:43.440000      4150.50        5.08018700e+00        2.61247460e-07  60.0143  59.0587  59.5921  0.0000
0202-03-26_21:12:43.790000      4150.85        5.18001600e+00        4.16931560e-07  60.0143  59.0587  59.5921  0.0000
0202-03-26_21:12:44.137000      4151.20        5.27891800e+00        6.42028960e-07  60.0143  59.0587  59.5921  0.0000
0202-03-26_21:12:44.496000      4151.56        5.37815600e+00        9.73043460e-07  60.0097  59.0586  59.5930  0.0000
0202-03-26_21:12:44.844000      4151.90        5.47797700e+00        1.38753996e-06  60.0097  59.0586  59.5930  0.0000
0202-03-26_21:12:45.220000      4152.28        5.57729600e+00        2.06661256e-06  60.0097  59.0586  59.5930  0.0000
0202-03-26_21:12:45.625000      4152.69        5.67718400e+00        3.47024826e-06  60.0185  59.0594  59.5914  0.0000
0202-03-26_21:12:45.980000      4153.04        5.77591700e+00        4.87710666e-06  60.0185  59.0594  59.5914  0.0000
0202-03-26_21:12:46.336000      4153.40        5.87541800e+00        6.76489996e-06  60.0094  59.0595  59.5888  0.0000
0202-03-26_21:12:46.684000      4153.75        5.97496000e+00        9.23353376e-06  60.0094  59.0595  59.5888  0.0000
0202-03-26_21:12:47.030000      4154.10        6.07453700e+00        1.24554256e-05  60.0094  59.0595  59.5888  0.0000
0202-03-26_21:12:47.380000      4154.44        6.17363700e+00        1.67900370e-05  60.0146  59.0606  59.5886  0.0000
0202-03-26_21:12:47.730000      4154.79        6.27269700e+00        2.24724436e-05  60.0146  59.0606  59.5886  0.0000

File: chapter 6/data/tapes/ext_ffj51/Ic/infield/step00/magnet/Ic_2025-03-26_21-13-22168464_60k-ffj51-0e19pm2-03T-.txt
# Ic = 4.98 A, n = 20.82 , Tavg = 59.99 K, 60k-ffj51-0e19pm2-03T-
#datetime                        t_s     iHTS_A                vHTS_V                tHTS_K  tTAR_K  tHOL_K  tSPA_K
0202-03-26_21:12:59.770000      4166.83        7.82903500e-03        6.75716429e-09  59.9878  59.0683  59.5684  0.0000
0202-03-26_21:13:00.130000      4167.19        1.10510900e-01        2.73496429e-09  59.9878  59.0683  59.5684  0.0000
0202-03-26_21:13:00.477000      4167.54        2.09531900e-01        7.38316429e-09  60.0016  59.0721  59.5763  0.0000
0202-03-26_21:13:00.824000      4167.89        3.09284700e-01        7.32116429e-09  60.0016  59.0721  59.5763  0.0000
0202-03-26_21:13:01.170000      4168.23        4.08740900e-01       -1.28211357e-08  60.0016  59.0721  59.5763  0.0000
0202-03-26_21:13:01.598000      4168.66        5.08238400e-01        1.32088643e-08  59.9925  59.0743  59.5724  0.0000
0202-03-26_21:13:01.945000      4169.01        6.07692800e-01       -7.49113571e-09  59.9925  59.0743  59.5724  0.0000
0202-03-26_21:13:02.305000      4169.37        7.06758400e-01        5.52286643e-08  59.9925  59.0743  59.5724  0.0000
0202-03-26_21:13:02.660000      4169.72        8.06298900e-01        2.57900643e-08  60.0022  59.0748  59.5815  0.0000
0202-03-26_21:13:03.008000      4170.07        9.06173400e-01       -8.29683571e-09  60.0022  59.0748  59.5815  0.0000
0202-03-26_21:13:03.367000      4170.43        1.00538700e+00        2.11516429e-09  60.0039  59.0757  59.5824  0.0000
0202-03-26_21:13:03.715000      4170.78        1.10464300e+00        1.42004643e-08  60.0039  59.0757  59.5824  0.0000
0202-03-26_21:13:04.062000      4171.12        1.20468400e+00        4.53226429e-09  60.0039  59.0757  59.5824  0.0000
0202-03-26_21:13:04.410000      4171.47        1.30391400e+00        1.12876643e-08  60.0030  59.0762  59.5884  0.0000
0202-03-26_21:13:04.758000      4171.82        1.40305700e+00        1.07298643e-08  60.0030  59.0762  59.5884  0.0000
0202-03-26_21:13:05.117000      4172.18        1.50254800e+00        9.98616429e-09  60.0030  59.0762  59.5884  0.0000
0202-03-26_21:13:05.460000      4172.53        1.60225200e+00        1.73600643e-08  60.0106  59.0766  59.5852  0.0000
0202-03-26_21:13:05.810000      4172.87        1.70119100e+00        2.25002643e-08  60.0106  59.0766  59.5852  0.0000
0202-03-26_21:13:06.156000      4173.22        1.80080700e+00        2.15693643e-08  60.0106  59.0766  59.5852  0.0000
0202-03-26_21:13:06.504000      4173.57        1.89987900e+00        3.07418643e-08  60.0041  59.0770  59.5863  0.0000
0202-03-26_21:13:06.863000      4173.93        1.99953200e+00        3.14855643e-08  60.0041  59.0770  59.5863  0.0000
0202-03-26_21:13:07.280000      4174.34        2.09874900e+00        3.71873643e-08  60.0041  59.0770  59.5863  0.0000
0202-03-26_21:13:07.656000      4174.72        2.19832900e+00        3.55759643e-08  60.0038  59.0774  59.5846  0.0000
0202-03-26_21:13:08.004000      4175.07        2.29782900e+00        4.21454643e-08  60.0038  59.0774  59.5846  0.0000
0202-03-26_21:13:08.355000      4175.42        2.39680100e+00        4.18975643e-08  59.9972  59.0772  59.5781  0.0000
0202-03-26_21:13:08.703000      4175.76        2.49648200e+00        4.71654643e-08  59.9972  59.0772  59.5781  0.0000
0202-03-26_21:13:09.050000      4176.11        2.59580100e+00        4.84669643e-08  59.9972  59.0772  59.5781  0.0000
0202-03-26_21:13:09.400000      4176.46        2.69514900e+00        5.99325643e-08  59.9975  59.0775  59.5764  0.0000
0202-03-26_21:13:09.746000      4176.81        2.79452500e+00        7.26376643e-08  59.9975  59.0775  59.5764  0.0000
0202-03-26_21:13:10.100000      4177.17        2.89389600e+00        7.26996643e-08  59.9975  59.0775  59.5764  0.0000
0202-03-26_21:13:10.450000      4177.51        2.99307600e+00        6.56343643e-08  59.9954  59.0777  59.5761  0.0000
0202-03-26_21:13:10.797000      4177.86        3.09243200e+00        6.99727643e-08  59.9954  59.0777  59.5761  0.0000
0202-03-26_21:13:11.150000      4178.21        3.19227000e+00        8.32355643e-08  59.9954  59.0777  59.5761  0.0000
0202-03-26_21:13:11.496000      4178.56        3.29144400e+00        8.76323643e-08  59.9856  59.0774  59.5693  0.0000
0202-03-26_21:13:11.850000      4178.91        3.39102600e+00        8.21129643e-08  59.9856  59.0774  59.5693  0.0000
0202-03-26_21:13:12.240000      4179.30        3.49002300e+00        8.65752643e-08  59.9856  59.0774  59.5693  0.0000
0202-03-26_21:13:12.610000      4179.67        3.58971400e+00        8.48399643e-08  59.9810  59.0775  59.5644  0.0000
0202-03-26_21:13:12.957000      4180.02        3.68881500e+00        9.23390643e-08  59.9810  59.0775  59.5644  0.0000
0202-03-26_21:13:13.310000      4180.37        3.78827800e+00        8.57695643e-08  59.9931  59.0788  59.5738  0.0000
0202-03-26_21:13:13.656000      4180.72        3.88814500e+00        9.08516643e-08  59.9931  59.0788  59.5738  0.0000
0202-03-26_21:13:14.004000      4181.07        3.98692800e+00        1.02689064e-07  59.9931  59.0788  59.5738  0.0000
0202-03-26_21:13:14.360000      4181.42        4.08663900e+00        1.08080964e-07  59.9916  59.0796  59.5746  0.0000
0202-03-26_21:13:14.720000      4181.78        4.18575500e+00        1.03184864e-07  59.9916  59.0796  59.5746  0.0000
0202-03-26_21:13:15.080000      4182.14        4.28506100e+00        1.16881664e-07  59.9916  59.0796  59.5746  0.0000
0202-03-26_21:13:15.426000      4182.49        4.38487700e+00        1.32127764e-07  59.9924  59.0799  59.5786  0.0000
0202-03-26_21:13:15.773000      4182.84        4.48369800e+00        1.46630164e-07  59.9924  59.0799  59.5786  0.0000
0202-03-26_21:13:16.120000      4183.18        4.58339200e+00        1.65161064e-07  59.9924  59.0799  59.5786  0.0000
0202-03-26_21:13:16.470000      4183.53        4.68254100e+00        1.84993464e-07  60.0021  59.0804  59.5856  0.0000
0202-03-26_21:13:16.830000      4183.89        4.78179700e+00        2.07552764e-07  60.0021  59.0804  59.5856  0.0000
0202-03-26_21:13:17.184000      4184.25        4.88152200e+00        2.59118664e-07  60.0021  59.0804  59.5856  0.0000
0202-03-26_21:13:17.590000      4184.65        4.98094400e+00        3.30707164e-07  59.9996  59.0808  59.5810  0.0000
0202-03-26_21:13:17.938000      4185.00        5.08033900e+00        4.29002164e-07  59.9996  59.0808  59.5810  0.0000
0202-03-26_21:13:18.285000      4185.35        5.17980200e+00        5.79852164e-07  59.9996  59.0808  59.5810  0.0000
0202-03-26_21:13:18.645000      4185.71        5.27876700e+00        8.05259364e-07  59.9984  59.0812  59.5813  0.0000
0202-03-26_21:13:19             4186.06        5.37862100e+00        1.11842476e-06  59.9984  59.0812  59.5813  0.0000
0202-03-26_21:13:19.360000      4186.42        5.47794300e+00        1.59762426e-06  60.0020  59.0818  59.5810  0.0000
0202-03-26_21:13:19.707000      4186.77        5.57710800e+00        2.14028736e-06  60.0020  59.0818  59.5810  0.0000
0202-03-26_21:13:20.062000      4187.12        5.67615200e+00        3.57534496e-06  60.0020  59.0818  59.5810  0.0000
0202-03-26_21:13:20.410000      4187.47        5.77605200e+00        4.90900946e-06  59.9903  59.0823  59.5709  0.0000
0202-03-26_21:13:20.758000      4187.82        5.87572700e+00        6.75899726e-06  59.9903  59.0823  59.5709  0.0000
0202-03-26_21:13:21.105000      4188.17        5.97472400e+00        9.17507516e-06  59.9903  59.0823  59.5709  0.0000
0202-03-26_21:13:21.453000      4188.51        6.07402200e+00        1.23171416e-05  59.9892  59.0832  59.5713  0.0000
0202-03-26_21:13:21.800000      4188.86        6.17339900e+00        1.66616070e-05  59.9892  59.0832  59.5713  0.0000
0202-03-26_21:13:22.150000      4189.21        6.27284700e+00        2.20982781e-05  59.9892  59.0832  59.5713  0.0000
