Repository: shortlab/2025-devitre-PhD

# 2025-devitre-PhD
Data repository for Alexis Devitre's PhD thesis

File: chapter 6/data/tapes/ext_ffj51/Ic/infield/step00/magnet/Ic_2025-03-26_21-21-40327605_50k-ffj51-0e19pm2-03T-.txt
# Ic = 8.48 A, n = 21.20 , Tavg = 50.03 K, 50k-ffj51-0e19pm2-03T-
#datetime                        t_s     iHTS_A                vHTS_V                tHTS_K  tTAR_K  tHOL_K  tSPA_K
0202-03-26_21:21:27.390000      4674.45        8.38762400e-03        7.83148182e-09  50.0836  49.0723  49.5293  0.0000
0202-03-26_21:21:27.740000      4674.80        3.10129200e-01        1.32175818e-08  50.0836  49.0723  49.5293  0.0000
0202-03-26_21:21:28.086000      4675.15        6.08053500e-01        2.75223818e-08  50.0836  49.0723  49.5293  0.0000
0202-03-26_21:21:28.434000      4675.50        9.06464600e-01        3.43997818e-08  50.0420  49.0708  49.4892  0.0000
0202-03-26_21:21:28.790000      4675.85        1.20450500e+00        2.82641818e-08  50.0420  49.0708  49.4892  0.0000
0202-03-26_21:21:29.137000      4676.20        1.50189900e+00        3.56392818e-08  50.0420  49.0708  49.4892  0.0000
0202-03-26_21:21:29.484000      4676.55        1.80179100e+00        2.86979818e-08  50.0531  49.0693  49.5023  0.0000
0202-03-26_21:21:29.832000      4676.90        2.10048000e+00        3.98536818e-08  50.0531  49.0693  49.5023  0.0000
0202-03-26_21:21:30.195000      4677.26        2.39827800e+00        4.76626818e-08  50.0531  49.0693  49.5023  0.0000
0202-03-26_21:21:30.582000      4677.64        2.69619700e+00        4.01015818e-08  50.0354  49.0673  49.4953  0.0000
0202-03-26_21:21:30.945000      4678.01        2.99450400e+00        5.48518818e-08  50.0354  49.0673  49.4953  0.0000
0202-03-26_21:21:31.316000      4678.38        3.29249800e+00        6.16692818e-08  50.0354  49.0673  49.4953  0.0000
0202-03-26_21:21:31.684000      4678.75        3.59047800e+00        6.08015818e-08  50.0620  49.0653  49.5162  0.0000
0202-03-26_21:21:32.055000      4679.12        3.88847200e+00        5.56575818e-08  50.0620  49.0653  49.5162  0.0000
0202-03-26_21:21:32.438000      4679.50        4.18673800e+00        7.19572818e-08  50.0637  49.0633  49.5142  0.0000
0202-03-26_21:21:32.793000      4679.85        4.48473200e+00        6.49539818e-08  50.0637  49.0633  49.5142  0.0000
0202-03-26_21:21:33.140000      4680.20        4.78445700e+00        6.61934818e-08  50.0637  49.0633  49.5142  0.0000
0202-03-26_21:21:33.500000      4680.56        5.08026100e+00        6.88570818e-08  50.0496  49.0625  49.5024  0.0000
0202-03-26_21:21:33.848000      4680.91        5.37913200e+00        7.34966818e-08  50.0496  49.0625  49.5024  0.0000
0202-03-26_21:21:34.220000      4681.28        5.67746500e+00        7.79547818e-08  50.0496  49.0625  49.5024  0.0000
0202-03-26_21:21:34.594000      4681.65        5.97521900e+00        8.63834818e-08  50.0414  49.0605  49.4980  0.0000
0202-03-26_21:21:34.950000      4682.01        6.27317600e+00        8.17352818e-08  50.0414  49.0605  49.4980  0.0000
0202-03-26_21:21:35.305000      4682.37        6.57163200e+00        9.12795818e-08  50.0189  49.0575  49.4631  0.0000
0202-03-26_21:21:35.670000      4682.73        6.86984000e+00        9.00400818e-08  50.0189  49.0575  49.4631  0.0000
0202-03-26_21:21:36.030000      4683.09        7.16798600e+00        1.04232582e-07  50.0189  49.0575  49.4631  0.0000
0202-03-26_21:21:36.380000      4683.44        7.46646200e+00        1.15450282e-07  49.9968  49.0560  49.4550  0.0000
0202-03-26_21:21:36.730000      4683.79        7.76438800e+00        1.22081682e-07  49.9968  49.0560  49.4550  0.0000
0202-03-26_21:21:37.080000      4684.14        8.06256700e+00        1.70423082e-07  49.9968  49.0560  49.4550  0.0000
0202-03-26_21:21:37.438000      4684.50        8.36098200e+00        2.42687182e-07  50.0065  49.0539  49.4620  0.0000
0202-03-26_21:21:37.800000      4684.86        8.65896000e+00        4.11448182e-07  50.0065  49.0539  49.4620  0.0000
0202-03-26_21:21:38.145000      4685.21        8.95717200e+00        7.21390682e-07  50.0065  49.0539  49.4620  0.0000
0202-03-26_21:21:38.504000      4685.57        9.25558000e+00        1.36414488e-06  50.0126  49.0539  49.4811  0.0000
0202-03-26_21:21:38.863000      4685.93        9.55338700e+00        3.21785018e-06  50.0126  49.0539  49.4811  0.0000
0202-03-26_21:21:39.227000      4686.29        9.85213300e+00        5.64842918e-06  50.0126  49.0539  49.4811  0.0000
0202-03-26_21:21:39.605000      4686.67        1.01500900e+01        9.75353888e-06  50.0172  49.0522  49.4748  0.0000
0202-03-26_21:21:39.960000      4687.02        1.04483300e+01        1.62941880e-05  50.0172  49.0522  49.4748  0.0000
0202-03-26_21:21:40.312000      4687.38        1.07463000e+01        2.67706946e-05  50.0326  49.0523  49.4851  0.0000

File: chapter 6/data/tapes/ext_ffj51/Ic/infield/step00/magnet/Ic_2025-03-26_21-22-49819086_50k-ffj51-0e19pm2-03T-.txt
# Ic = 8.48 A, n = 20.95 , Tavg = 49.95 K, 50k-ffj51-0e19pm2-03T-
#datetime                        t_s     iHTS_A                vHTS_V                tHTS_K  tTAR_K  tHOL_K  tSPA_K
0202-03-26_21:22:37.082000      4744.15        8.65874100e-03       -4.09866667e-09  49.9451  49.0792  49.4077  0.0000
0202-03-26_21:22:37.430000      4744.49        3.10063200e-01       -9.04906667e-09  49.9401  49.0833  49.4123  0.0000
0202-03-26_21:22:37.790000      4744.85        6.08133400e-01       -1.67263667e-08  49.9401  49.0833  49.4123  0.0000
0202-03-26_21:22:38.137000      4745.20        9.06729600e-01        1.31461333e-08  49.9401  49.0833  49.4123  0.0000
0202-03-26_21:22:38.484000      4745.55        1.20492000e+00        2.42423333e-09  49.9288  49.0849  49.4087  0.0000
0202-03-26_21:22:38.832000      4745.89        1.50305300e+00       -1.78766667e-10  49.9288  49.0849  49.4087  0.0000
0202-03-26_21:22:39.188000      4746.25        1.80136000e+00       -4.45506667e-09  49.9288  49.0849  49.4087  0.0000
0202-03-26_21:22:39.594000      4746.66        2.09959400e+00       -1.79016667e-09  49.9584  49.0861  49.4391  0.0000
0202-03-26_21:22:39.938000      4747.00        2.39807600e+00        8.86973333e-09  49.9584  49.0861  49.4391  0.0000
0202-03-26_21:22:40.290000      4747.35        2.69606800e+00        9.24163333e-09  49.9584  49.0861  49.4391  0.0000
0202-03-26_21:22:40.640000      4747.70        2.99431100e+00        9.11763333e-09  49.9636  49.0880  49.4394  0.0000
0202-03-26_21:22:40.990000      4748.05        3.29248600e+00        1.55632333e-08  49.9636  49.0880  49.4394  0.0000
0202-03-26_21:22:41.340000      4748.40        3.59082300e+00        4.28353333e-09  49.9415  49.0877  49.4225  0.0000
0202-03-26_21:22:41.688000      4748.75        3.88898200e+00       -2.03806667e-09  49.9415  49.0877  49.4225  0.0000
0202-03-26_21:22:42.035000      4749.10        4.18656300e+00        9.36833333e-10  49.9415  49.0877  49.4225  0.0000
0202-03-26_21:22:42.383000      4749.45        4.48464700e+00        9.24163333e-09  49.9448  49.0880  49.4144  0.0000
0202-03-26_21:22:42.730000      4749.79        4.78274800e+00        9.79943333e-09  49.9448  49.0880  49.4144  0.0000
0202-03-26_21:22:43.090000      4750.15        5.08111500e+00        6.88393333e-09  49.9448  49.0880  49.4144  0.0000
0202-03-26_21:22:43.438000      4750.50        5.37905100e+00        2.09370333e-08  49.9478  49.0885  49.4194  0.0000
0202-03-26_21:22:43.785000      4750.85        5.67697600e+00        1.39259333e-08  49.9478  49.0885  49.4194  0.0000
0202-03-26_21:22:44.133000      4751.19        5.97561800e+00        1.42978333e-08  49.9478  49.0885  49.4194  0.0000
0202-03-26_21:22:44.480000      4751.54        6.27356300e+00        1.82643333e-08  49.9381  49.0885  49.4223  0.0000
0202-03-26_21:22:44.840000      4751.90        6.57226100e+00        1.73966333e-08  49.9381  49.0885  49.4223  0.0000
0202-03-26_21:22:45.200000      4752.26        6.87007300e+00        3.00397333e-08  49.9381  49.0885  49.4223  0.0000
0202-03-26_21:22:45.586000      4752.65        7.16861300e+00        3.38203333e-08  49.9688  49.0886  49.4458  0.0000
0202-03-26_21:22:45.934000      4752.99        7.46650000e+00        3.93361333e-08  49.9688  49.0886  49.4458  0.0000
0202-03-26_21:22:46.285000      4753.35        7.76464800e+00        5.63176333e-08  49.9688  49.0886  49.4458  0.0000
0202-03-26_21:22:46.652000      4753.71        8.06266500e+00        8.83593333e-08  49.9610  49.0899  49.4344  0.0000
0202-03-26_21:22:47.010000      4754.07        8.36107000e+00        1.68432533e-07  49.9610  49.0899  49.4344  0.0000
0202-03-26_21:22:47.360000      4754.42        8.65912900e+00        3.28269033e-07  49.9456  49.0898  49.4249  0.0000
0202-03-26_21:22:47.707000      4754.77        8.95692200e+00        6.34555233e-07  49.9456  49.0898  49.4249  0.0000
0202-03-26_21:22:48.062000      4755.13        9.25536300e+00        1.22295693e-06  49.9456  49.0898  49.4249  0.0000
0202-03-26_21:22:48.410000      4755.47        9.55340100e+00        2.94484073e-06  49.9322  49.0894  49.4053  0.0000
0202-03-26_21:22:48.758000      4755.82        9.85163900e+00        5.27359503e-06  49.9322  49.0894  49.4053  0.0000
0202-03-26_21:22:49.105000      4756.17        1.01494700e+01        9.06771383e-06  49.9322  49.0894  49.4053  0.0000
0202-03-26_21:22:49.453000      4756.52        1.04483900e+01        1.52497121e-05  49.9500  49.0909  49.4198  0.0000
0202-03-26_21:22:49.805000      4756.87        1.07464600e+01        2.54698298e-05  49.9500  49.0909  49.4198  0.0000

File: chapter 6/data/tapes/ext_ffj51/Ic/infield/step00/magnet/Ic_2025-03-26_21-23-24628522_50k-ffj51-0e19pm2-03T-.txt
# Ic = 8.52 A, n = 21.55 , Tavg = 49.96 K, 50k-ffj51-0e19pm2-03T-
#datetime                        t_s     iHTS_A                vHTS_V                tHTS_K  tTAR_K  tHOL_K  tSPA_K
0202-03-26_21:23:11.840000      4778.90        8.99831800e-03        1.16880059e-08  49.9702  49.1062  49.4546  0.0000
0202-03-26_21:23:12.190000      4779.25        3.09998600e-01        5.30303059e-08  49.9702  49.1062  49.4546  0.0000
0202-03-26_21:23:12.570000      4779.63        6.08621000e-01        9.44988059e-08  49.9677  49.1096  49.4472  0.0000
0202-03-26_21:23:12.930000      4779.99        9.06676200e-01        9.97667059e-08  49.9677  49.1096  49.4472  0.0000
0202-03-26_21:23:13.290000      4780.35        1.20470500e+00        6.37586059e-08  49.9677  49.1096  49.4472  0.0000
0202-03-26_21:23:13.645000      4780.71        1.50361200e+00        4.39263059e-08  49.9460  49.1116  49.4306  0.0000
0202-03-26_21:23:13.992000      4781.05        1.80157400e+00        5.10535059e-08  49.9460  49.1116  49.4306  0.0000
0202-03-26_21:23:14.348000      4781.41        2.09984600e+00        4.43601059e-08  49.9542  49.1120  49.4309  0.0000
0202-03-26_21:23:14.690000      4781.76        2.39773000e+00        4.37403059e-08  49.9542  49.1120  49.4309  0.0000
0202-03-26_21:23:15.040000      4782.10        2.69628500e+00        4.46700059e-08  49.9542  49.1120  49.4309  0.0000
0202-03-26_21:23:15.387000      4782.45        2.99409300e+00        5.37805059e-08  49.9547  49.1131  49.4438  0.0000
0202-03-26_21:23:15.734000      4782.80        3.29192400e+00        6.32008059e-08  49.9547  49.1131  49.4438  0.0000
0202-03-26_21:23:16.080000      4783.14        3.59079800e+00        6.71053059e-08  49.9547  49.1131  49.4438  0.0000
0202-03-26_21:23:16.434000      4783.50        3.88869000e+00        6.43784059e-08  49.9652  49.1125  49.4590  0.0000
0202-03-26_21:23:16.780000      4783.84        4.18654100e+00        7.79511059e-08  49.9652  49.1125  49.4590  0.0000
0202-03-26_21:23:17.125000      4784.19        4.48499100e+00        7.71454059e-08  49.9652  49.1125  49.4590  0.0000
0202-03-26_21:23:17.473000      4784.54        4.78323500e+00        8.52023059e-08  49.9853  49.1136  49.4726  0.0000
0202-03-26_21:23:17.820000      4784.88        5.08123400e+00        9.14619059e-08  49.9853  49.1136  49.4726  0.0000
0202-03-26_21:23:18.184000      4785.25        5.37962900e+00        8.96688059e-08  49.9853  49.1136  49.4726  0.0000
0202-03-26_21:23:18.598000      4785.66        5.67794000e+00        9.58693059e-08  49.9758  49.1130  49.4598  0.0000
0202-03-26_21:23:18.957000      4786.02        5.97570800e+00        1.04483906e-07  49.9758  49.1130  49.4598  0.0000
0202-03-26_21:23:19.316000      4786.38        6.27377600e+00        1.05165706e-07  49.9758  49.1130  49.4598  0.0000
0202-03-26_21:23:19.676000      4786.74        6.57269200e+00        1.08388406e-07  49.9755  49.1140  49.4530  0.0000
0202-03-26_21:23:20.023000      4787.08        6.87046200e+00        1.07396806e-07  49.9755  49.1140  49.4530  0.0000
0202-03-26_21:23:20.370000      4787.43        7.16891500e+00        1.04669906e-07  49.9550  49.1135  49.4351  0.0000
0202-03-26_21:23:20.715000      4787.78        7.46663800e+00        1.12850706e-07  49.9550  49.1135  49.4351  0.0000
0202-03-26_21:23:21.062000      4788.13        7.76506200e+00        1.39686306e-07  49.9550  49.1135  49.4351  0.0000
0202-03-26_21:23:21.414000      4788.47        8.06292500e+00        1.58403106e-07  49.9542  49.1133  49.4363  0.0000
0202-03-26_21:23:21.758000      4788.82        8.36101600e+00        2.29241806e-07  49.9542  49.1133  49.4363  0.0000
0202-03-26_21:23:22.105000      4789.17        8.65945300e+00        3.75629306e-07  49.9542  49.1133  49.4363  0.0000
0202-03-26_21:23:22.453000      4789.52        8.95745300e+00        6.89662106e-07  49.9459  49.1128  49.4309  0.0000
0202-03-26_21:23:22.800000      4789.87        9.25609200e+00        1.28388871e-06  49.9459  49.1128  49.4309  0.0000
0202-03-26_21:23:23.160000      4790.22        9.55431500e+00        3.05528891e-06  49.9459  49.1128  49.4309  0.0000
0202-03-26_21:23:23.508000      4790.57        9.85229200e+00        5.38118911e-06  49.9771  49.1136  49.4629  0.0000
0202-03-26_21:23:23.855000      4790.92        1.01506800e+01        9.24217521e-06  49.9771  49.1136  49.4629  0.0000
0202-03-26_21:23:24.230000      4791.29        1.04485900e+01        1.55334912e-05  49.9771  49.1136  49.4629  0.0000
0202-03-26_21:23:24.613000      4791.67        1.07468200e+01        2.58310663e-05  49.9598  49.1133  49.4544  0.0000

File: chapter 6/data/tapes/ext_ffj51/Ic/infield/step00/magnet/Ic_2025-03-26_21-31-57769922_40k-ffj51-0e19pm2-03T-.txt
# Ic = 12.94 A, n = 20.49 , Tavg = 39.93 K, 40k-ffj51-0e19pm2-03T-
#datetime                        t_s     iHTS_A                vHTS_V                tHTS_K  tTAR_K  tHOL_K  tSPA_K
0202-03-26_21:31:38.330000      5285.39        9.03459700e-03        9.25731250e-10  39.9233  38.9699  39.2112  0.0000
0202-03-26_21:31:38.676000      5285.74        3.10133800e-01        6.37963125e-09  39.9233  38.9699  39.2112  0.0000
0202-03-26_21:31:39.023000      5286.09        6.08748900e-01        2.66113125e-09  39.9233  38.9699  39.2112  0.0000
0202-03-26_21:31:39.370000      5286.43        9.07047300e-01       -9.79606875e-09  39.9288  38.9715  39.2139  0.0000
0202-03-26_21:31:39.730000      5286.79        1.20524200e+00       -1.73567688e-08  39.9288  38.9715  39.2139  0.0000
0202-03-26_21:31:40.080000      5287.14        1.50366700e+00        1.40675313e-08  39.9288  38.9715  39.2139  0.0000
0202-03-26_21:31:40.426000      5287.49        1.80169400e+00        4.58643125e-09  39.9135  38.9732  39.2049  0.0000
0202-03-26_21:31:40.773000      5287.83        2.10013600e+00       -6.01146875e-09  39.9135  38.9732  39.2049  0.0000
0202-03-26_21:31:41.120000      5288.18        2.39801200e+00       -2.60276875e-09  39.9135  38.9732  39.2049  0.0000
0202-03-26_21:31:41.480000      5288.54        2.69662200e+00        1.05373125e-09  39.9265  38.9736  39.2180  0.0000
0202-03-26_21:31:41.824000      5288.89        2.99426700e+00        1.35729313e-08  39.9265  38.9736  39.2180  0.0000
0202-03-26_21:31:42.184000      5289.25        3.29238000e+00        8.30503125e-09  39.9265  38.9736  39.2180  0.0000
0202-03-26_21:31:42.605000      5289.67        3.59096000e+00        1.76634312e-08  39.9460  38.9752  39.2382  0.0000
0202-03-26_21:31:42.960000      5290.03        3.88851700e+00        1.60520312e-08  39.9460  38.9752  39.2382  0.0000
0202-03-26_21:31:43.310000      5290.37        4.18695700e+00        2.72077313e-08  39.9374  38.9758  39.2334  0.0000
0202-03-26_21:31:43.656000      5290.72        4.48560500e+00        3.40870313e-08  39.9374  38.9758  39.2334  0.0000
0202-03-26_21:31:44.004000      5291.07        4.78289100e+00        3.44589313e-08  39.9374  38.9758  39.2334  0.0000
0202-03-26_21:31:44.350000      5291.41        5.08113100e+00        4.28257313e-08  39.9435  38.9764  39.2349  0.0000
0202-03-26_21:31:44.707000      5291.77        5.37920700e+00        4.03466313e-08  39.9435  38.9764  39.2349  0.0000
0202-03-26_21:31:45.055000      5292.12        5.67816400e+00        5.36715313e-08  39.9435  38.9764  39.2349  0.0000
0202-03-26_21:31:45.402000      5292.47        5.97569400e+00        5.76380313e-08  39.9272  38.9776  39.2201  0.0000
0202-03-26_21:31:45.750000      5292.81        6.27429800e+00        5.40470313e-08  39.9272  38.9776  39.2201  0.0000
0202-03-26_21:31:46.098000      5293.16        6.57270800e+00        5.64695313e-08  39.9272  38.9776  39.2201  0.0000
0202-03-26_21:31:46.457000      5293.52        6.87039600e+00        5.77710313e-08  39.9257  38.9775  39.2148  0.0000
0202-03-26_21:31:46.805000      5293.87        7.16833600e+00        6.63857313e-08  39.9257  38.9775  39.2148  0.0000
0202-03-26_21:31:47.152000      5294.22        7.46729800e+00        6.43405312e-08  39.9257  38.9775  39.2148  0.0000
0202-03-26_21:31:47.500000      5294.56        7.76579000e+00        6.64477312e-08  39.9247  38.9785  39.2196  0.0000
0202-03-26_21:31:47.848000      5294.91        8.06375000e+00        6.98564313e-08  39.9247  38.9785  39.2196  0.0000
0202-03-26_21:31:48.215000      5295.28        8.36142300e+00        6.69435312e-08  39.9247  38.9785  39.2196  0.0000
0202-03-26_21:31:48.605000      5295.67        8.65926600e+00        7.83471313e-08  39.9269  38.9788  39.2276  0.0000
0202-03-26_21:31:48.965000      5296.03        8.95826400e+00        8.68998313e-08  39.9269  38.9788  39.2276  0.0000
0202-03-26_21:31:49.324000      5296.39        9.25594800e+00        8.13219313e-08  39.9428  38.9796  39.2381  0.0000
0202-03-26_21:31:49.684000      5296.75        9.55458800e+00        8.64040313e-08  39.9428  38.9796  39.2381  0.0000
0202-03-26_21:31:50.027000      5297.09        9.85226100e+00        9.39031313e-08  39.9428  38.9796  39.2381  0.0000
0202-03-26_21:31:50.380000      5297.44        1.01509200e+01        8.93788313e-08  39.9476  38.9810  39.2332  0.0000
0202-03-26_21:31:50.727000      5297.79        1.04487800e+01        9.60103312e-08  39.9476  38.9810  39.2332  0.0000
0202-03-26_21:31:51.074000      5298.14        1.07465600e+01        1.02145931e-07  39.9476  38.9810  39.2332  0.0000
0202-03-26_21:31:51.434000      5298.50        1.10446700e+01        1.04500931e-07  39.9276  38.9806  39.2179  0.0000
0202-03-26_21:31:51.780000      5298.84        1.13432200e+01        1.19436631e-07  39.9276  38.9806  39.2179  0.0000
0202-03-26_21:31:52.125000      5299.19        1.16412100e+01        1.29786431e-07  39.9276  38.9806  39.2179  0.0000
0202-03-26_21:31:52.473000      5299.54        1.19395700e+01        1.49061031e-07  39.9320  38.9813  39.2215  0.0000
0202-03-26_21:31:52.820000      5299.88        1.22372200e+01        1.74161331e-07  39.9320  38.9813  39.2215  0.0000
0202-03-26_21:31:53.184000      5300.25        1.25354800e+01        2.11594931e-07  39.9320  38.9813  39.2215  0.0000
0202-03-26_21:31:53.535000      5300.60        1.28335700e+01        2.89808831e-07  39.9258  38.9820  39.2170  0.0000
0202-03-26_21:31:53.883000      5300.95        1.31319900e+01        3.98886831e-07  39.9258  38.9820  39.2170  0.0000
0202-03-26_21:31:54.260000      5301.32        1.34299700e+01        5.45646331e-07  39.9258  38.9820  39.2170  0.0000
0202-03-26_21:31:54.613000      5301.67        1.37288900e+01        8.17225831e-07  39.9408  38.9817  39.2374  0.0000
0202-03-26_21:31:54.973000      5302.03        1.40266000e+01        1.16677133e-06  39.9408  38.9817  39.2374  0.0000
0202-03-26_21:31:55.320000      5302.38        1.43248300e+01        1.70435243e-06  39.9567  38.9832  39.2475  0.0000
0202-03-26_21:31:55.668000      5302.73        1.46230000e+01        2.91133793e-06  39.9567  38.9832  39.2475  0.0000
0202-03-26_21:31:56.016000      5303.08        1.49210800e+01        4.21760913e-06  39.9567  38.9832  39.2475  0.0000
0202-03-26_21:31:56.363000      5303.42        1.52197200e+01        6.00091083e-06  39.9549  38.9844  39.2439  0.0000
0202-03-26_21:31:56.710000      5303.77        1.55172000e+01        8.58829103e-06  39.9549  38.9844  39.2439  0.0000
0202-03-26_21:31:57.060000      5304.12        1.58159200e+01        1.21444823e-05  39.9549  38.9844  39.2439  0.0000
0202-03-26_21:31:57.406000      5304.47        1.61134300e+01        1.71612045e-05  39.9341  38.9843  39.2145  0.0000
0202-03-26_21:31:57.754000      5304.82        1.64121600e+01        2.42845565e-05  39.9341  38.9843  39.2145  0.0000

File: chapter 6/data/tapes/ext_ffj51/Ic/infield/step00/magnet/Ic_2025-03-26_21-32-49197329_40k-ffj51-0e19pm2-03T-.txt
# Ic = 12.89 A, n = 20.11 , Tavg = 39.97 K, 40k-ffj51-0e19pm2-03T-
#datetime                        t_s     iHTS_A                vHTS_V                tHTS_K  tTAR_K  tHOL_K  tSPA_K
0202-03-26_21:32:29.816000      5336.88        9.08974000e-03        1.42682833e-08  39.9564  39.0041  39.2571  0.0000
0202-03-26_21:32:30.180000      5337.24        3.10306300e-01        2.35646833e-08  39.9564  39.0041  39.2571  0.0000
0202-03-26_21:32:30.580000      5337.64        6.08138800e-01        3.06299833e-08  39.9677  39.0061  39.2688  0.0000
0202-03-26_21:32:30.926000      5337.99        9.06867900e-01        2.81509833e-08  39.9677  39.0061  39.2688  0.0000
0202-03-26_21:32:31.273000      5338.34        1.20498700e+00        2.38745833e-08  39.9669  39.0073  39.2610  0.0000
0202-03-26_21:32:31.630000      5338.69        1.50406900e+00        2.16434833e-08  39.9669  39.0073  39.2610  0.0000
0202-03-26_21:32:31.980000      5339.04        1.80187800e+00        3.15018833e-08  39.9669  39.0073  39.2610  0.0000
0202-03-26_21:32:32.330000      5339.39        2.09957500e+00        3.05846833e-08  39.9576  39.0074  39.2529  0.0000
0202-03-26_21:32:32.680000      5339.74        2.39776700e+00        3.28819833e-08  39.9576  39.0074  39.2529  0.0000
0202-03-26_21:32:33.027000      5340.09        2.69600600e+00        3.54849833e-08  39.9576  39.0074  39.2529  0.0000
0202-03-26_21:32:33.383000      5340.45        2.99486900e+00        2.32756833e-08  39.9497  39.0074  39.2461  0.0000
0202-03-26_21:32:33.730000      5340.79        3.29236400e+00        2.84816833e-08  39.9497  39.0074  39.2461  0.0000
0202-03-26_21:32:34.080000      5341.14        3.59085000e+00        3.04029833e-08  39.9497  39.0074  39.2461  0.0000
0202-03-26_21:32:34.426000      5341.49        3.88959200e+00        3.26340833e-08  39.9482  39.0076  39.2514  0.0000
0202-03-26_21:32:34.773000      5341.84        4.18717400e+00        3.31918833e-08  39.9482  39.0076  39.2514  0.0000
0202-03-26_21:32:35.120000      5342.18        4.48504400e+00        4.82520833e-08  39.9482  39.0076  39.2514  0.0000
0202-03-26_21:32:35.470000      5342.53        4.78356600e+00        2.23460833e-08  39.9593  39.0070  39.2647  0.0000
0202-03-26_21:32:35.816000      5342.88        5.08125000e+00        2.19122833e-08  39.9593  39.0070  39.2647  0.0000
0202-03-26_21:32:36.164000      5343.22        5.37945000e+00        2.42673833e-08  39.9593  39.0070  39.2647  0.0000
0202-03-26_21:32:36.510000      5343.57        5.67771500e+00        2.48250833e-08  39.9703  39.0072  39.2672  0.0000
0202-03-26_21:32:36.860000      5343.92        5.97576400e+00        2.81718833e-08  39.9703  39.0072  39.2672  0.0000
0202-03-26_21:32:37.230000      5344.29        6.27370000e+00        3.41215833e-08  39.9703  39.0072  39.2672  0.0000
0202-03-26_21:32:37.594000      5344.66        6.57242200e+00        3.21382833e-08  39.9686  39.0083  39.2643  0.0000
0202-03-26_21:32:37.953000      5345.02        6.87067400e+00        2.87922833e-08  39.9686  39.0083  39.2643  0.0000
0202-03-26_21:32:38.310000      5345.37        7.16915600e+00        3.37513833e-08  39.9686  39.0083  39.2643  0.0000
0202-03-26_21:32:38.664000      5345.73        7.46650900e+00        3.12722833e-08  39.9465  39.0073  39.2407  0.0000
0202-03-26_21:32:39.010000      5346.07        7.76524800e+00        4.00109833e-08  39.9465  39.0073  39.2407  0.0000
0202-03-26_21:32:39.360000      5346.42        8.06351600e+00        4.08166833e-08  39.9516  39.0070  39.2478  0.0000
0202-03-26_21:32:39.707000      5346.77        8.36129700e+00        4.52169833e-08  39.9516  39.0070  39.2478  0.0000
0202-03-26_21:32:40.055000      5347.12        8.65986600e+00        3.91432833e-08  39.9516  39.0070  39.2478  0.0000
0202-03-26_21:32:40.402000      5347.47        8.95894500e+00        2.95369833e-08  39.9528  39.0076  39.2576  0.0000
0202-03-26_21:32:40.750000      5347.81        9.25520900e+00        3.20779833e-08  39.9528  39.0076  39.2576  0.0000
0202-03-26_21:32:41.098000      5348.16        9.55471300e+00        3.67881833e-08  39.9528  39.0076  39.2576  0.0000
0202-03-26_21:32:41.445000      5348.51        9.85248100e+00        3.72839833e-08  39.9584  39.0071  39.2629  0.0000
0202-03-26_21:32:41.793000      5348.86        1.01509700e+01        4.26139833e-08  39.9584  39.0071  39.2629  0.0000
0202-03-26_21:32:42.140000      5349.20        1.04474100e+01        4.23660833e-08  39.9584  39.0071  39.2629  0.0000
0202-03-26_21:32:42.500000      5349.56        1.07470300e+01        4.56507833e-08  39.9855  39.0081  39.2794  0.0000
0202-03-26_21:32:42.848000      5349.91        1.10446300e+01        5.68684833e-08  39.9855  39.0081  39.2794  0.0000
0202-03-26_21:32:43.210000      5350.27        1.13422700e+01        5.95953833e-08  39.9855  39.0081  39.2794  0.0000
0202-03-26_21:32:43.586000      5350.65        1.16411200e+01        7.58331833e-08  39.9669  39.0088  39.2659  0.0000
0202-03-26_21:32:43.945000      5351.01        1.19392000e+01        1.01109783e-07  39.9669  39.0088  39.2659  0.0000
0202-03-26_21:32:44.297000      5351.36        1.22374400e+01        1.33269083e-07  39.9520  39.0084  39.2460  0.0000
0202-03-26_21:32:44.650000      5351.71        1.25354900e+01        1.70082883e-07  39.9520  39.0084  39.2460  0.0000
0202-03-26_21:32:44.992000      5352.06        1.28342300e+01        2.32059083e-07  39.9520  39.0084  39.2460  0.0000
0202-03-26_21:32:45.340000      5352.40        1.31324900e+01        3.42438583e-07  39.9507  39.0087  39.2518  0.0000
0202-03-26_21:32:45.695000      5352.76        1.34306500e+01        5.04692083e-07  39.9507  39.0087  39.2518  0.0000
0202-03-26_21:32:46.043000      5353.11        1.37286300e+01        7.62884783e-07  39.9507  39.0087  39.2518  0.0000
0202-03-26_21:32:46.390000      5353.45        1.40274700e+01        1.08497478e-06  39.9547  39.0081  39.2535  0.0000
0202-03-26_21:32:46.734000      5353.80        1.43244400e+01        1.66426578e-06  39.9547  39.0081  39.2535  0.0000
0202-03-26_21:32:47.082000      5354.15        1.46221600e+01        2.90670168e-06  39.9547  39.0081  39.2535  0.0000
0202-03-26_21:32:47.430000      5354.49        1.49212700e+01        4.19890428e-06  39.9657  39.0080  39.2655  0.0000
0202-03-26_21:32:47.777000      5354.84        1.52197100e+01        6.05000788e-06  39.9657  39.0080  39.2655  0.0000
0202-03-26_21:32:48.125000      5355.19        1.55175700e+01        8.63106648e-06  39.9657  39.0080  39.2655  0.0000
0202-03-26_21:32:48.473000      5355.54        1.58156200e+01        1.22010166e-05  39.9739  39.0090  39.2734  0.0000
0202-03-26_21:32:48.820000      5355.88        1.61135400e+01        1.72868412e-05  39.9739  39.0090  39.2734  0.0000
0202-03-26_21:32:49.168000      5356.23        1.64119500e+01        2.37036679e-05  39.9739  39.0090  39.2734  0.0000

File: chapter 6/data/tapes/ext_ffj51/Ic/infield/step00/magnet/Ic_2025-03-26_21-33-40762101_40k-ffj51-0e19pm2-03T-.txt
# Ic = 12.90 A, n = 20.31 , Tavg = 39.98 K, 40k-ffj51-0e19pm2-03T-
#datetime                        t_s     iHTS_A                vHTS_V                tHTS_K  tTAR_K  tHOL_K  tSPA_K
0202-03-26_21:33:21.324000      5388.39        9.21226000e-03        7.90191429e-09  39.9699  39.0186  39.2748  0.0000
0202-03-26_21:33:21.670000      5388.73        3.10403500e-01        1.55250143e-08  39.9699  39.0186  39.2748  0.0000
0202-03-26_21:33:22.020000      5389.08        6.08512100e-01        2.10409143e-08  39.9699  39.0186  39.2748  0.0000
0202-03-26_21:33:22.375000      5389.44        9.07086300e-01        4.88682143e-08  39.9751  39.0194  39.2822  0.0000
0202-03-26_21:33:22.723000      5389.79        1.20470200e+00        2.93457143e-08  39.9751  39.0194  39.2822  0.0000
0202-03-26_21:33:23.070000      5390.13        1.50346300e+00        2.44801429e-09  39.9751  39.0194  39.2822  0.0000
0202-03-26_21:33:23.418000      5390.48        1.80163900e+00        5.23701429e-09  39.9798  39.0201  39.2818  0.0000
0202-03-26_21:33:23.766000      5390.83        2.09969700e+00        7.09631429e-09  39.9798  39.0201  39.2818  0.0000
0202-03-26_21:33:24.125000      5391.19        2.39834500e+00        5.54621429e-09  39.9798  39.0201  39.2818  0.0000
0202-03-26_21:33:24.473000      5391.54        2.69602400e+00        1.06245143e-08  39.9707  39.0193  39.2795  0.0000
0202-03-26_21:33:24.820000      5391.88        2.99403200e+00        1.66963143e-08  39.9707  39.0193  39.2795  0.0000
0202-03-26_21:33:25.168000      5392.23        3.29282500e+00        2.80999143e-08  39.9707  39.0193  39.2795  0.0000
0202-03-26_21:33:25.520000      5392.58        3.59164500e+00        2.97113143e-08  39.9735  39.0198  39.2736  0.0000
0202-03-26_21:33:25.875000      5392.94        3.88952300e+00        2.14065143e-08  39.9735  39.0198  39.2736  0.0000
0202-03-26_21:33:26.240000      5393.30        4.18755200e+00        3.28720143e-08  39.9735  39.0198  39.2736  0.0000
0202-03-26_21:33:26.610000      5393.67        4.48524900e+00        3.43595143e-08  39.9612  39.0187  39.2570  0.0000
0202-03-26_21:33:26.957000      5394.02        4.78388000e+00        4.33460143e-08  39.9612  39.0187  39.2570  0.0000
0202-03-26_21:33:27.305000      5394.37        5.08162700e+00        4.56391143e-08  39.9662  39.0190  39.2672  0.0000
0202-03-26_21:33:27.660000      5394.72        5.37987700e+00        3.86978143e-08  39.9662  39.0190  39.2672  0.0000
0202-03-26_21:33:28.008000      5395.07        5.67795800e+00        4.58251143e-08  39.9662  39.0190  39.2672  0.0000
0202-03-26_21:33:28.355000      5395.42        5.97672900e+00        4.52053143e-08  39.9595  39.0188  39.2645  0.0000
0202-03-26_21:33:28.703000      5395.77        6.27435300e+00        4.23544143e-08  39.9595  39.0188  39.2645  0.0000
0202-03-26_21:33:29.050000      5396.11        6.57267700e+00        4.13008143e-08  39.9595  39.0188  39.2645  0.0000
0202-03-26_21:33:29.410000      5396.47        6.87073300e+00        3.67765143e-08  39.9662  39.0181  39.2710  0.0000
0202-03-26_21:33:29.758000      5396.82        7.16875300e+00        4.63828143e-08  39.9662  39.0181  39.2710  0.0000
0202-03-26_21:33:30.105000      5397.17        7.46688100e+00        4.23561143e-08  39.9662  39.0181  39.2710  0.0000
0202-03-26_21:33:30.453000      5397.51        7.76545200e+00        3.18234143e-08  39.9745  39.0185  39.2763  0.0000
0202-03-26_21:33:30.800000      5397.86        8.06332200e+00        2.17219143e-08  39.9745  39.0185  39.2763  0.0000
0202-03-26_21:33:31.156000      5398.22        8.36107500e+00        6.66171429e-09  39.9745  39.0185  39.2763  0.0000
0202-03-26_21:33:31.504000      5398.57        8.65990200e+00        2.19941429e-09  39.9711  39.0180  39.2720  0.0000
0202-03-26_21:33:31.850000      5398.91        8.95761300e+00       -4.18418571e-09  39.9711  39.0180  39.2720  0.0000
0202-03-26_21:33:32.220000      5399.28        9.25568800e+00       -4.06018571e-09  39.9711  39.0180  39.2720  0.0000
0202-03-26_21:33:32.598000      5399.66        9.55420200e+00        9.57451429e-09  39.9788  39.0182  39.2798  0.0000
0202-03-26_21:33:32.950000      5400.01        9.85247200e+00       -3.17857143e-11  39.9788  39.0182  39.2798  0.0000
0202-03-26_21:33:33.300000      5400.36        1.01509200e+01        4.98831429e-09  39.9788  39.0182  39.2798  0.0000
0202-03-26_21:33:33.652000      5400.71        1.04491500e+01        8.35914286e-10  39.9678  39.0175  39.2589  0.0000
0202-03-26_21:33:34.008000      5401.07        1.07471800e+01        6.28981429e-09  39.9678  39.0175  39.2589  0.0000
0202-03-26_21:33:34.355000      5401.42        1.10467200e+01        1.54214286e-10  39.9566  39.0170  39.2602  0.0000
0202-03-26_21:33:34.710000      5401.78        1.13441200e+01        2.46967143e-08  39.9566  39.0170  39.2602  0.0000
0202-03-26_21:33:35.070000      5402.13        1.16416700e+01        3.45509143e-08  39.9566  39.0170  39.2602  0.0000
0202-03-26_21:33:35.418000      5402.48        1.19394400e+01        5.54369143e-08  39.9646  39.0165  39.2604  0.0000
0202-03-26_21:33:35.766000      5402.83        1.22368600e+01        7.92977143e-08  39.9646  39.0165  39.2604  0.0000
0202-03-26_21:33:36.125000      5403.19        1.25355400e+01        1.25033814e-07  39.9646  39.0165  39.2604  0.0000
0202-03-26_21:33:36.473000      5403.54        1.28335300e+01        2.00705214e-07  39.9616  39.0166  39.2622  0.0000
0202-03-26_21:33:36.820000      5403.88        1.31323800e+01        2.97821814e-07  39.9616  39.0166  39.2622  0.0000
0202-03-26_21:33:37.168000      5404.23        1.34301500e+01        4.67388614e-07  39.9616  39.0166  39.2622  0.0000
0202-03-26_21:33:37.570000      5404.63        1.37283700e+01        7.16718614e-07  39.9677  39.0169  39.2729  0.0000
0202-03-26_21:33:37.926000      5404.99        1.40263100e+01        1.10592881e-06  39.9677  39.0169  39.2729  0.0000
0202-03-26_21:33:38.290000      5405.35        1.43244900e+01        1.63941951e-06  39.9677  39.0169  39.2729  0.0000
0202-03-26_21:33:38.645000      5405.71        1.46229900e+01        2.86617541e-06  39.9834  39.0177  39.2858  0.0000
0202-03-26_21:33:39             5406.06        1.49210800e+01        4.19438631e-06  39.9834  39.0177  39.2858  0.0000
0202-03-26_21:33:39.360000      5406.42        1.52191300e+01        6.05143961e-06  39.9699  39.0170  39.2767  0.0000
0202-03-26_21:33:39.707000      5406.77        1.55173900e+01        8.65028541e-06  39.9699  39.0170  39.2767  0.0000
0202-03-26_21:33:40.055000      5407.12        1.58154700e+01        1.22647964e-05  39.9699  39.0170  39.2767  0.0000
0202-03-26_21:33:40.402000      5407.46        1.61137100e+01        1.73809276e-05  39.9780  39.0178  39.2750  0.0000
0202-03-26_21:33:40.750000      5407.81        1.64115800e+01        2.45875820e-05  39.9780  39.0178  39.2750  0.0000

File: chapter 6/data/tapes/ext_ffj51/Ic/infield/step00/magnet/Ic_2025-03-26_21-44-42708211_30k-ffj51-0e19pm2-03T-.txt
# Ic = 19.06 A, n = 22.78 , Tavg = 30.03 K, 30k-ffj51-0e19pm2-03T-
#datetime                        t_s     iHTS_A                vHTS_V                tHTS_K  tTAR_K  tHOL_K  tSPA_K
0202-03-26_21:44:14.746000      6041.81        9.51089100e-03        4.65336667e-09  30.0219  28.5336  28.7285  0.0000
0202-03-26_21:44:15.090000      6042.15        3.10602900e-01        2.64689667e-08  30.0219  28.5336  28.7285  0.0000
0202-03-26_21:44:15.440000      6042.50        6.08832300e-01       -2.78373333e-09  30.0268  28.5329  28.7323  0.0000
0202-03-26_21:44:15.797000      6042.86        9.07065700e-01       -9.72503333e-09  30.0268  28.5329  28.7323  0.0000
0202-03-26_21:44:16.145000      6043.21        1.20550000e+00        3.51448667e-08  30.0268  28.5329  28.7323  0.0000
0202-03-26_21:44:16.492000      6043.56        1.50364800e+00        3.21679667e-08  30.0343  28.5341  28.7399  0.0000
0202-03-26_21:44:16.840000      6043.90        1.80194900e+00        3.03079667e-08  30.0343  28.5341  28.7399  0.0000
0202-03-26_21:44:17.234000      6044.30        2.10009500e+00        3.30348667e-08  30.0343  28.5341  28.7399  0.0000
0202-03-26_21:44:17.600000      6044.66        2.39846100e+00        4.46863667e-08  30.0269  28.5355  28.7326  0.0000
0202-03-26_21:44:17.950000      6045.01        2.69628000e+00        3.84887667e-08  30.0269  28.5355  28.7326  0.0000
0202-03-26_21:44:18.300000      6045.36        2.99518100e+00        4.59878667e-08  30.0242  28.5340  28.7259  0.0000
0202-03-26_21:44:18.650000      6045.71        3.29348600e+00        5.10079667e-08  30.0242  28.5340  28.7259  0.0000
0202-03-26_21:44:18.996000      6046.06        3.59160100e+00        4.35088667e-08  30.0242  28.5340  28.7259  0.0000
0202-03-26_21:44:19.344000      6046.40        3.88921500e+00        4.43145667e-08  30.0184  28.5357  28.7228  0.0000
0202-03-26_21:44:19.688000      6046.75        4.18769500e+00        4.62977667e-08  30.0184  28.5357  28.7228  0.0000
0202-03-26_21:44:20.035000      6047.10        4.48651900e+00        4.36947667e-08  30.0184  28.5357  28.7228  0.0000
0202-03-26_21:44:20.383000      6047.45        4.78445700e+00        5.05121667e-08  30.0184  28.5341  28.7282  0.0000
0202-03-26_21:44:20.730000      6047.79        5.08312800e+00        5.76393667e-08  30.0184  28.5341  28.7282  0.0000
0202-03-26_21:44:21.086000      6048.15        5.38095100e+00        4.90246667e-08  30.0184  28.5341  28.7282  0.0000
0202-03-26_21:44:21.434000      6048.49        5.67896400e+00        6.23495667e-08  30.0324  28.5344  28.7359  0.0000
0202-03-26_21:44:21.777000      6048.84        5.97693700e+00        6.42088667e-08  30.0324  28.5344  28.7359  0.0000
0202-03-26_21:44:22.125000      6049.19        6.27554200e+00        6.13548667e-08  30.0324  28.5344  28.7359  0.0000
0202-03-26_21:44:22.473000      6049.54        6.57310600e+00        6.25896667e-08  30.0270  28.5355  28.7358  0.0000
0202-03-26_21:44:22.832000      6049.89        6.87076400e+00        6.45109667e-08  30.0270  28.5355  28.7358  0.0000
0202-03-26_21:44:23.207000      6050.27        7.16964000e+00        7.04606667e-08  30.0270  28.5355  28.7358  0.0000
0202-03-26_21:44:23.594000      6050.66        7.46754100e+00        6.40771667e-08  30.0263  28.5336  28.7326  0.0000
0202-03-26_21:44:23.940000      6051.01        7.76631200e+00        6.89732667e-08  30.0263  28.5336  28.7326  0.0000
0202-03-26_21:44:24.293000      6051.36        8.06392400e+00        6.37052667e-08  30.0240  28.5358  28.7266  0.0000
0202-03-26_21:44:24.640000      6051.70        8.36188700e+00        6.56265667e-08  30.0240  28.5358  28.7266  0.0000
0202-03-26_21:44:24.996000      6052.06        8.66048600e+00        7.18241667e-08  30.0240  28.5358  28.7266  0.0000
0202-03-26_21:44:25.355000      6052.42        8.95799500e+00        6.40151667e-08  30.0188  28.5344  28.7257  0.0000
0202-03-26_21:44:25.700000      6052.76        9.25630000e+00        6.41390667e-08  30.0188  28.5344  28.7257  0.0000
0202-03-26_21:44:26.060000      6053.12        9.55654000e+00        6.06684667e-08  30.0188  28.5344  28.7257  0.0000
0202-03-26_21:44:26.406000      6053.47        9.85271600e+00        6.92831667e-08  30.0140  28.5341  28.7247  0.0000
0202-03-26_21:44:26.754000      6053.82        1.01509400e+01        7.22579667e-08  30.0140  28.5341  28.7247  0.0000
0202-03-26_21:44:27.100000      6054.17        1.04500300e+01        7.32495667e-08  30.0140  28.5341  28.7247  0.0000
0202-03-26_21:44:27.450000      6054.51        1.07472900e+01        7.08325667e-08  30.0273  28.5353  28.7357  0.0000
0202-03-26_21:44:27.810000      6054.87        1.10451500e+01        6.31469667e-08  30.0273  28.5353  28.7357  0.0000
0202-03-26_21:44:28.156000      6055.22        1.13438500e+01        7.86377667e-08  30.0273  28.5353  28.7357  0.0000
0202-03-26_21:44:28.504000      6055.57        1.16422100e+01        7.99996667e-08  30.0261  28.5335  28.7320  0.0000
0202-03-26_21:44:28.850000      6055.92        1.19401600e+01        7.51654667e-08  30.0261  28.5335  28.7320  0.0000
0202-03-26_21:44:29.250000      6056.31        1.22382900e+01        8.21068667e-08  30.0261  28.5335  28.7320  0.0000
0202-03-26_21:44:29.620000      6056.68        1.25362200e+01        9.43780667e-08  30.0304  28.5357  28.7364  0.0000
0202-03-26_21:44:29.970000      6057.03        1.28347500e+01        9.27667667e-08  30.0304  28.5357  28.7364  0.0000
0202-03-26_21:44:30.316000      6057.38        1.31326200e+01        9.31385667e-08  30.0186  28.5346  28.7252  0.0000
0202-03-26_21:44:30.664000      6057.73        1.34310000e+01        9.33864667e-08  30.0186  28.5346  28.7252  0.0000
0202-03-26_21:44:31.010000      6058.07        1.37284200e+01        1.05285867e-07  30.0186  28.5346  28.7252  0.0000
0202-03-26_21:44:31.360000      6058.42        1.40272400e+01        1.00761667e-07  30.0162  28.5352  28.7236  0.0000
0202-03-26_21:44:31.703000      6058.77        1.43255900e+01        1.06773367e-07  30.0162  28.5352  28.7236  0.0000
0202-03-26_21:44:32.050000      6059.11        1.46237500e+01        9.92122667e-08  30.0162  28.5352  28.7236  0.0000
0202-03-26_21:44:32.400000      6059.46        1.49216600e+01        1.05781667e-07  30.0178  28.5362  28.7269  0.0000
0202-03-26_21:44:32.746000      6059.81        1.52199700e+01        1.22949067e-07  30.0178  28.5362  28.7269  0.0000
0202-03-26_21:44:33.105000      6060.17        1.55179700e+01        1.20779967e-07  30.0178  28.5362  28.7269  0.0000
0202-03-26_21:44:33.453000      6060.51        1.58167800e+01        1.25676067e-07  30.0332  28.5347  28.7391  0.0000
0202-03-26_21:44:33.800000      6060.86        1.61145400e+01        1.28833467e-07  30.0332  28.5347  28.7391  0.0000
0202-03-26_21:44:34.150000      6061.21        1.64129100e+01        1.33474867e-07  30.0332  28.5347  28.7391  0.0000
0202-03-26_21:44:34.496000      6061.56        1.67109200e+01        1.34403467e-07  30.0310  28.5365  28.7345  0.0000
0202-03-26_21:44:34.850000      6061.91        1.70091500e+01        1.41034867e-07  30.0310  28.5365  28.7345  0.0000
0202-03-26_21:44:35.266000      6062.33        1.73071900e+01        1.62230767e-07  30.0310  28.5365  28.7345  0.0000
0202-03-26_21:44:35.633000      6062.69        1.76054000e+01        1.81071467e-07  30.0342  28.5355  28.7355  0.0000
0202-03-26_21:44:35.977000      6063.04        1.79031600e+01        1.89686167e-07  30.0342  28.5355  28.7355  0.0000
0202-03-26_21:44:36.336000      6063.40        1.82013800e+01        2.28483267e-07  30.0236  28.5364  28.7226  0.0000
0202-03-26_21:44:36.684000      6063.75        1.84992300e+01        2.62880067e-07  30.0236  28.5364  28.7226  0.0000
0202-03-26_21:44:37.030000      6064.09        1.87973900e+01        3.03040567e-07  30.0236  28.5364  28.7226  0.0000
0202-03-26_21:44:37.380000      6064.44        1.90965400e+01        3.74932967e-07  30.0247  28.5373  28.7292  0.0000
0202-03-26_21:44:37.727000      6064.79        1.93945000e+01        4.59840367e-07  30.0247  28.5373  28.7292  0.0000
0202-03-26_21:44:38.086000      6065.15        1.96926800e+01        5.81127767e-07  30.0247  28.5373  28.7292  0.0000
0202-03-26_21:44:38.434000      6065.50        1.99908200e+01        7.61292467e-07  30.0288  28.5355  28.7285  0.0000
0202-03-26_21:44:38.780000      6065.84        2.02888300e+01        9.83477067e-07  30.0288  28.5355  28.7285  0.0000
0202-03-26_21:44:39.130000      6066.19        2.05871300e+01        1.29434967e-06  30.0288  28.5355  28.7285  0.0000
0202-03-26_21:44:39.477000      6066.54        2.08844900e+01        1.70915617e-06  30.0341  28.5381  28.7387  0.0000
0202-03-26_21:44:39.832000      6066.90        2.11832600e+01        2.26192497e-06  30.0341  28.5381  28.7387  0.0000
0202-03-26_21:44:40.184000      6067.25        2.14811700e+01        3.41164697e-06  30.0341  28.5381  28.7387  0.0000
0202-03-26_21:44:40.580000      6067.64        2.17790400e+01        4.51953287e-06  30.0371  28.5367  28.7384  0.0000
0202-03-26_21:44:40.920000      6067.99        2.20780900e+01        5.98415357e-06  30.0371  28.5367  28.7384  0.0000
0202-03-26_21:44:41.280000      6068.34        2.23761500e+01        7.95480957e-06  30.0371  28.5367  28.7384  0.0000
0202-03-26_21:44:41.633000      6068.70        2.26738800e+01        1.05119460e-05  30.0395  28.5377  28.7330  0.0000
0202-03-26_21:44:41.980000      6069.04        2.29728900e+01        1.39678608e-05  30.0395  28.5377  28.7330  0.0000
0202-03-26_21:44:42.336000      6069.40        2.32707200e+01        1.87036453e-05  30.0349  28.5389  28.7271  0.0000
0202-03-26_21:44:42.695000      6069.76        2.35683300e+01        2.56601929e-05  30.0349  28.5389  28.7271  0.0000
