Repository: shortlab/2025-devitre-PhD

# 2025-devitre-PhD
Data repository for Alexis Devitre's PhD thesis

File: chapter 6/data/tapes/ext_ffj51/Ic/infield/step00/magnet/Ic_2025-03-26_21-49-12688958_30k-ffj51-0e19pm2-03T-.txt
# Ic = 19.03 A, n = 22.53 , Tavg = 30.03 K, 30k-ffj51-0e19pm2-03T-
#datetime                        t_s     iHTS_A                vHTS_V                tHTS_K  tTAR_K  tHOL_K  tSPA_K
0202-03-26_21:48:44.695000      6311.76        9.49039800e-03        4.65341667e-09  30.0310  28.5512  28.7553  0.0000
0202-03-26_21:48:45.055000      6312.12        3.11233600e-01        2.70268167e-08  30.0310  28.5512  28.7553  0.0000
0202-03-26_21:48:45.402000      6312.46        6.09297900e-01        2.33082167e-08  30.0329  28.5498  28.7531  0.0000
0202-03-26_21:48:45.750000      6312.81        9.07590300e-01        2.05041667e-09  30.0329  28.5498  28.7531  0.0000
0202-03-26_21:48:46.098000      6313.16        1.20571100e+00        1.99615167e-08  30.0329  28.5498  28.7531  0.0000
0202-03-26_21:48:46.445000      6313.51        1.50409200e+00        1.25243167e-08  30.0245  28.5520  28.7462  0.0000
0202-03-26_21:48:46.800000      6313.86        1.80214400e+00        1.62429167e-08  30.0245  28.5520  28.7462  0.0000
0202-03-26_21:48:47.152000      6314.21        2.10034700e+00        2.87001167e-08  30.0245  28.5520  28.7462  0.0000
0202-03-26_21:48:47.500000      6314.56        2.39848700e+00        2.47956167e-08  30.0198  28.5513  28.7400  0.0000
0202-03-26_21:48:47.848000      6314.91        2.69686600e+00        2.28124167e-08  30.0198  28.5513  28.7400  0.0000
0202-03-26_21:48:48.258000      6315.32        2.99507200e+00        2.00854167e-08  30.0198  28.5513  28.7400  0.0000
0202-03-26_21:48:48.610000      6315.67        3.29294600e+00        2.74053167e-08  30.0211  28.5506  28.7411  0.0000
0202-03-26_21:48:48.957000      6316.02        3.59154800e+00        3.57129167e-08  30.0211  28.5506  28.7411  0.0000
0202-03-26_21:48:49.305000      6316.37        3.88942200e+00        2.69123167e-08  30.0200  28.5515  28.7451  0.0000
0202-03-26_21:48:49.652000      6316.72        4.18766100e+00        2.94533167e-08  30.0200  28.5515  28.7451  0.0000
0202-03-26_21:48:50.010000      6317.07        4.48595100e+00        2.75940167e-08  30.0200  28.5515  28.7451  0.0000
0202-03-26_21:48:50.360000      6317.42        4.78409400e+00        2.88955167e-08  30.0283  28.5492  28.7498  0.0000
0202-03-26_21:48:50.707000      6317.77        5.08236600e+00        1.84216167e-08  30.0283  28.5492  28.7498  0.0000
0202-03-26_21:48:51.055000      6318.12        5.38040900e+00        1.20380167e-08  30.0283  28.5492  28.7498  0.0000
0202-03-26_21:48:51.414000      6318.47        5.67895500e+00        2.04668167e-08  30.0317  28.5509  28.7536  0.0000
0202-03-26_21:48:51.758000      6318.82        5.97660100e+00        1.81201667e-09  30.0317  28.5509  28.7536  0.0000
0202-03-26_21:48:52.117000      6319.18        6.27513200e+00        1.25958167e-08  30.0317  28.5509  28.7536  0.0000
0202-03-26_21:48:52.473000      6319.54        6.57290700e+00        4.91081667e-09  30.0221  28.5499  28.7449  0.0000
0202-03-26_21:48:52.820000      6319.88        6.87148300e+00        1.16042167e-08  30.0221  28.5499  28.7449  0.0000
0202-03-26_21:48:53.170000      6320.23        7.16962300e+00        6.52221667e-09  30.0221  28.5499  28.7449  0.0000
0202-03-26_21:48:53.594000      6320.66        7.46758100e+00        1.15422167e-08  30.0232  28.5495  28.7440  0.0000
0202-03-26_21:48:53.940000      6321.01        7.76555300e+00       -4.07578333e-09  30.0232  28.5495  28.7440  0.0000
0202-03-26_21:48:54.293000      6321.35        8.06400000e+00       -9.09768333e-09  30.0232  28.5495  28.7440  0.0000
0202-03-26_21:48:54.640000      6321.70        8.36210000e+00       -3.15068333e-09  30.0151  28.5507  28.7368  0.0000
0202-03-26_21:48:54.996000      6322.06        8.66012100e+00       -1.21371833e-08  30.0151  28.5507  28.7368  0.0000
0202-03-26_21:48:55.344000      6322.41        8.95861000e+00       -9.03838333e-09  30.0210  28.5481  28.7467  0.0000
0202-03-26_21:48:55.690000      6322.75        9.25650800e+00       -1.50500833e-08  30.0210  28.5481  28.7467  0.0000
0202-03-26_21:48:56.040000      6323.10        9.55464700e+00       -1.53599833e-08  30.0210  28.5481  28.7467  0.0000
0202-03-26_21:48:56.387000      6323.45        9.85278400e+00       -1.74671833e-08  30.0267  28.5503  28.7500  0.0000
0202-03-26_21:48:56.734000      6323.80        1.01510700e+01       -1.11455833e-08  30.0267  28.5503  28.7500  0.0000
0202-03-26_21:48:57.082000      6324.14        1.04490600e+01       -6.37338333e-09  30.0267  28.5503  28.7500  0.0000
0202-03-26_21:48:57.430000      6324.49        1.07471500e+01       -4.01828333e-09  30.0263  28.5489  28.7487  0.0000
0202-03-26_21:48:57.777000      6324.84        1.10452500e+01       -1.09596833e-08  30.0263  28.5489  28.7487  0.0000
0202-03-26_21:48:58.125000      6325.19        1.13438700e+01       -8.66658333e-09  30.0263  28.5489  28.7487  0.0000
0202-03-26_21:48:58.473000      6325.54        1.16415800e+01       -1.20132833e-08  30.0263  28.5486  28.7494  0.0000
0202-03-26_21:48:58.832000      6325.89        1.19398300e+01       -9.78208333e-09  30.0263  28.5486  28.7494  0.0000
0202-03-26_21:48:59.188000      6326.25        1.22383100e+01        5.77391667e-09  30.0263  28.5486  28.7494  0.0000
0202-03-26_21:48:59.605000      6326.67        1.25365300e+01        8.56281667e-09  30.0180  28.5501  28.7396  0.0000
0202-03-26_21:48:59.950000      6327.01        1.28346400e+01        3.91461667e-09  30.0180  28.5501  28.7396  0.0000
0202-03-26_21:49:00.310000      6327.37        1.31328500e+01        1.10532167e-08  30.0096  28.5480  28.7353  0.0000
0202-03-26_21:49:00.664000      6327.73        1.34308400e+01        7.52811667e-09  30.0096  28.5480  28.7353  0.0000
0202-03-26_21:49:01.010000      6328.07        1.37292600e+01        1.64527167e-08  30.0096  28.5480  28.7353  0.0000
0202-03-26_21:49:01.360000      6328.42        1.40272400e+01        2.08530167e-08  30.0160  28.5497  28.7380  0.0000
0202-03-26_21:49:01.720000      6328.78        1.43255400e+01        1.50892167e-08  30.0160  28.5497  28.7380  0.0000
0202-03-26_21:49:02.062000      6329.13        1.46239400e+01        2.64928167e-08  30.0160  28.5497  28.7380  0.0000
0202-03-26_21:49:02.414000      6329.48        1.49219700e+01        3.10171167e-08  30.0211  28.5484  28.7492  0.0000
0202-03-26_21:49:02.760000      6329.82        1.52200000e+01        2.17207167e-08  30.0211  28.5484  28.7492  0.0000
0202-03-26_21:49:03.117000      6330.18        1.55181100e+01        3.35581167e-08  30.0211  28.5484  28.7492  0.0000
0202-03-26_21:49:03.465000      6330.53        1.58160300e+01        3.04593167e-08  30.0245  28.5482  28.7469  0.0000
0202-03-26_21:49:03.820000      6330.88        1.61145900e+01        3.89500167e-08  30.0245  28.5482  28.7469  0.0000
0202-03-26_21:49:04.184000      6331.25        1.64125300e+01        3.39919167e-08  30.0245  28.5482  28.7469  0.0000
0202-03-26_21:49:04.586000      6331.65        1.67105800e+01        4.47138167e-08  30.0307  28.5500  28.7514  0.0000
0202-03-26_21:49:04.940000      6332.01        1.70089400e+01        4.04375167e-08  30.0307  28.5500  28.7514  0.0000
0202-03-26_21:49:05.297000      6332.36        1.73070400e+01        5.71090167e-08  30.0200  28.5480  28.7429  0.0000
0202-03-26_21:49:05.645000      6332.71        1.76058700e+01        6.08896167e-08  30.0200  28.5480  28.7429  0.0000
0202-03-26_21:49:05.992000      6333.05        1.79033200e+01        7.86779167e-08  30.0200  28.5480  28.7429  0.0000
0202-03-26_21:49:06.340000      6333.40        1.82021000e+01        1.06816817e-07  30.0161  28.5492  28.7354  0.0000
0202-03-26_21:49:06.700000      6333.76        1.85000500e+01        1.39044417e-07  30.0161  28.5492  28.7354  0.0000
0202-03-26_21:49:07.043000      6334.11        1.87984600e+01        1.99285117e-07  30.0161  28.5492  28.7354  0.0000
0202-03-26_21:49:07.395000      6334.46        1.90968600e+01        2.58906117e-07  30.0229  28.5486  28.7433  0.0000
0202-03-26_21:49:07.742000      6334.80        1.93946700e+01        3.41954117e-07  30.0229  28.5486  28.7433  0.0000
0202-03-26_21:49:08.090000      6335.15        1.96928500e+01        4.70244617e-07  30.0229  28.5486  28.7433  0.0000
0202-03-26_21:49:08.438000      6335.50        1.99907200e+01        6.17251917e-07  30.0198  28.5487  28.7456  0.0000
0202-03-26_21:49:08.785000      6335.85        2.02894300e+01        8.63173017e-07  30.0198  28.5487  28.7456  0.0000
0202-03-26_21:49:09.130000      6336.19        2.05878000e+01        1.17993282e-06  30.0198  28.5487  28.7456  0.0000
0202-03-26_21:49:09.480000      6336.54        2.08857000e+01        1.60093642e-06  30.0273  28.5502  28.7505  0.0000
0202-03-26_21:49:09.824000      6336.89        2.11838500e+01        2.15023052e-06  30.0273  28.5502  28.7505  0.0000
0202-03-26_21:49:10.190000      6337.25        2.14822500e+01        3.30682832e-06  30.0273  28.5502  28.7505  0.0000
0202-03-26_21:49:10.570000      6337.63        2.17795200e+01        4.38589412e-06  30.0325  28.5493  28.7493  0.0000
0202-03-26_21:49:10.926000      6337.99        2.20784500e+01        5.89953612e-06  30.0325  28.5493  28.7493  0.0000
0202-03-26_21:49:11.280000      6338.34        2.23768200e+01        7.84713482e-06  30.0325  28.5493  28.7493  0.0000
0202-03-26_21:49:11.630000      6338.69        2.26750300e+01        1.03524564e-05  30.0227  28.5512  28.7399  0.0000
0202-03-26_21:49:11.977000      6339.04        2.29734200e+01        1.39512803e-05  30.0227  28.5512  28.7399  0.0000
0202-03-26_21:49:12.324000      6339.39        2.32708400e+01        1.86102124e-05  30.0306  28.5496  28.7364  0.0000
0202-03-26_21:49:12.670000      6339.74        2.35701300e+01        2.52830957e-05  30.0306  28.5496  28.7364  0.0000

File: chapter 6/data/tapes/ext_ffj51/Ic/infield/step00/magnet/Ic_2025-03-26_22-01-45280215_25k-ffj51-0e19pm2-03T-.txt
# Ic =  nan A, n =  nan , Tavg = 25.17 K, 25k-ffj51-0e19pm2-03T-
#datetime                        t_s     iHTS_A                vHTS_V                tHTS_K  tTAR_K  tHOL_K  tSPA_K
0202-03-26_22:01:12.594000      7059.66        9.98635000e-03        1.13268375e-08  25.1315  23.2767  23.4759  0.0000
0202-03-26_22:01:12.953000      7060.01        3.10987400e-01        2.83702375e-08  25.1315  23.2767  23.4759  0.0000
0202-03-26_22:01:13.310000      7060.37        6.09816200e-01        2.36600375e-08  25.1315  23.2767  23.4759  0.0000
0202-03-26_22:01:13.670000      7060.73        9.07332400e-01        1.53463750e-09  25.1532  23.2828  23.4864  0.0000
0202-03-26_22:01:14.020000      7061.08        1.20557700e+00       -9.18726250e-09  25.1532  23.2828  23.4864  0.0000
0202-03-26_22:01:14.367000      7061.43        1.50415600e+00        1.31241375e-08  25.1216  23.2773  23.4600  0.0000
0202-03-26_22:01:14.723000      7061.79        1.80211300e+00        2.84941375e-08  25.1216  23.2773  23.4600  0.0000
0202-03-26_22:01:15.082000      7062.14        2.10076300e+00        2.23585375e-08  25.1216  23.2773  23.4600  0.0000
0202-03-26_22:01:15.440000      7062.50        2.39860200e+00        2.21726375e-08  25.1191  23.2835  23.4526  0.0000
0202-03-26_22:01:15.790000      7062.85        2.69695100e+00        2.35980375e-08  25.1191  23.2835  23.4526  0.0000
0202-03-26_22:01:16.137000      7063.20        2.99512400e+00        2.62630375e-08  25.1191  23.2835  23.4526  0.0000
0202-03-26_22:01:16.484000      7063.55        3.29302200e+00        3.21507375e-08  25.1102  23.2793  23.4470  0.0000
0202-03-26_22:01:16.832000      7063.89        3.59144000e+00        3.54974375e-08  25.1102  23.2793  23.4470  0.0000
0202-03-26_22:01:17.203000      7064.27        3.88968300e+00        3.00435375e-08  25.1102  23.2793  23.4470  0.0000
0202-03-26_22:01:17.590000      7064.65        4.18776500e+00        4.03380375e-08  25.1170  23.2791  23.4492  0.0000
0202-03-26_22:01:17.938000      7065.00        4.48634500e+00        4.28299375e-08  25.1170  23.2791  23.4492  0.0000
0202-03-26_22:01:18.290000      7065.35        4.78430300e+00        4.68605375e-08  25.1170  23.2791  23.4492  0.0000
0202-03-26_22:01:18.645000      7065.71        5.08244900e+00        4.33899375e-08  25.1361  23.2831  23.4740  0.0000
0202-03-26_22:01:18.992000      7066.05        5.38071900e+00        5.33060375e-08  25.1361  23.2831  23.4740  0.0000
0202-03-26_22:01:19.340000      7066.40        5.67881800e+00        5.09509375e-08  25.1371  23.2775  23.4765  0.0000
0202-03-26_22:01:19.688000      7066.75        5.97684800e+00        5.01452375e-08  25.1371  23.2775  23.4765  0.0000
0202-03-26_22:01:20.035000      7067.10        6.27475600e+00        5.76443375e-08  25.1371  23.2775  23.4765  0.0000
0202-03-26_22:01:20.383000      7067.44        6.57278500e+00        6.85521375e-08  25.1548  23.2836  23.4860  0.0000
0202-03-26_22:01:20.730000      7067.79        6.87131800e+00        7.38821375e-08  25.1548  23.2836  23.4860  0.0000
0202-03-26_22:01:21.080000      7068.14        7.16927600e+00        7.90261375e-08  25.1548  23.2836  23.4860  0.0000
0202-03-26_22:01:21.426000      7068.49        7.46756900e+00        7.73527375e-08  25.1256  23.2788  23.4659  0.0000
0202-03-26_22:01:21.770000      7068.83        7.76535200e+00        6.97297375e-08  25.1256  23.2788  23.4659  0.0000
0202-03-26_22:01:22.117000      7069.18        8.06367500e+00        7.74767375e-08  25.1256  23.2788  23.4659  0.0000
0202-03-26_22:01:22.477000      7069.54        8.36175200e+00        7.83443375e-08  25.1233  23.2789  23.4485  0.0000
0202-03-26_22:01:22.824000      7069.89        8.66044400e+00        8.98719375e-08  25.1233  23.2789  23.4485  0.0000
0202-03-26_22:01:23.188000      7070.25        8.95815400e+00        8.77647375e-08  25.1233  23.2789  23.4485  0.0000
0202-03-26_22:01:23.566000      7070.63        9.25626300e+00        9.43916375e-08  25.1022  23.2815  23.4407  0.0000
0202-03-26_22:01:23.926000      7070.99        9.55498900e+00        9.72381375e-08  25.1022  23.2815  23.4407  0.0000
0202-03-26_22:01:24.285000      7071.35        9.85291700e+00        1.01576437e-07  25.1022  23.2815  23.4407  0.0000
0202-03-26_22:01:24.645000      7071.71        1.01511300e+01        1.04489337e-07  25.1148  23.2756  23.4473  0.0000
0202-03-26_22:01:25.004000      7072.07        1.04489800e+01        1.03311737e-07  25.1148  23.2756  23.4473  0.0000
0202-03-26_22:01:25.363000      7072.43        1.07472900e+01        1.09757237e-07  25.1256  23.2814  23.4646  0.0000
0202-03-26_22:01:25.710000      7072.77        1.10456500e+01        1.07278237e-07  25.1256  23.2814  23.4646  0.0000
0202-03-26_22:01:26.060000      7073.12        1.13437900e+01        1.10067137e-07  25.1256  23.2814  23.4646  0.0000
0202-03-26_22:01:26.414000      7073.48        1.16418700e+01        1.20107237e-07  25.1355  23.2779  23.4723  0.0000
0202-03-26_22:01:26.773000      7073.84        1.19400500e+01        1.12360237e-07  25.1355  23.2779  23.4723  0.0000
0202-03-26_22:01:27.133000      7074.20        1.22383700e+01        1.09633337e-07  25.1355  23.2779  23.4723  0.0000
0202-03-26_22:01:27.480000      7074.54        1.25364200e+01        1.14157537e-07  25.1421  23.2792  23.4746  0.0000
0202-03-26_22:01:27.830000      7074.89        1.28347600e+01        1.16016837e-07  25.1421  23.2792  23.4746  0.0000
0202-03-26_22:01:28.188000      7075.25        1.31330000e+01        1.13413837e-07  25.1421  23.2792  23.4746  0.0000
0202-03-26_22:01:28.580000      7075.64        1.34308300e+01        1.10810837e-07  25.1436  23.2834  23.4736  0.0000
0202-03-26_22:01:28.934000      7076.00        1.37293900e+01        1.06596537e-07  25.1436  23.2834  23.4736  0.0000
0202-03-26_22:01:29.285000      7076.35        1.40273200e+01        1.10006737e-07  25.1436  23.2834  23.4736  0.0000
0202-03-26_22:01:29.637000      7076.70        1.43254400e+01        1.08026737e-07  25.1272  23.2783  23.4618  0.0000
0202-03-26_22:01:29.984000      7077.05        1.46235800e+01        1.03564937e-07  25.1272  23.2783  23.4618  0.0000
0202-03-26_22:01:30.340000      7077.40        1.49215600e+01        8.72033375e-08  25.0989  23.2828  23.4329  0.0000
0202-03-26_22:01:30.688000      7077.75        1.52202400e+01        9.47024375e-08  25.0989  23.2828  23.4329  0.0000
0202-03-26_22:01:31.035000      7078.10        1.55179100e+01        9.87928375e-08  25.0989  23.2828  23.4329  0.0000
0202-03-26_22:01:31.383000      7078.44        1.58163800e+01        9.76152375e-08  25.1183  23.2805  23.4573  0.0000
0202-03-26_22:01:31.730000      7078.79        1.61148700e+01        9.88548375e-08  25.1183  23.2805  23.4573  0.0000
0202-03-26_22:01:32.074000      7079.14        1.64128000e+01        9.42685375e-08  25.1183  23.2805  23.4573  0.0000
0202-03-26_22:01:32.426000      7079.49        1.67113600e+01        9.85449375e-08  25.1110  23.2804  23.4494  0.0000
0202-03-26_22:01:32.773000      7079.83        1.70094700e+01        9.56320375e-08  25.1110  23.2804  23.4494  0.0000
0202-03-26_22:01:33.120000      7080.18        1.73078300e+01        9.46404375e-08  25.1110  23.2804  23.4494  0.0000
0202-03-26_22:01:33.470000      7080.53        1.76052300e+01        8.55919375e-08  25.1289  23.2852  23.4686  0.0000
0202-03-26_22:01:33.816000      7080.88        1.79039000e+01        8.81949375e-08  25.1289  23.2852  23.4686  0.0000
0202-03-26_22:01:34.190000      7081.25        1.82021800e+01        8.81329375e-08  25.1289  23.2852  23.4686  0.0000
0202-03-26_22:01:34.610000      7081.67        1.85004000e+01        9.45164375e-08  25.1381  23.2798  23.4740  0.0000
0202-03-26_22:01:34.965000      7082.03        1.87986100e+01        8.97443375e-08  25.1381  23.2798  23.4740  0.0000
0202-03-26_22:01:35.330000      7082.39        1.90970100e+01        8.45342375e-08  25.1464  23.2865  23.4800  0.0000
0202-03-26_22:01:35.684000      7082.75        1.93965100e+01        9.88465375e-08  25.1464  23.2865  23.4800  0.0000
0202-03-26_22:01:36.027000      7083.09        1.96924300e+01        9.73590375e-08  25.1464  23.2865  23.4800  0.0000
0202-03-26_22:01:36.375000      7083.44        1.99927000e+01        8.96740375e-08  25.1384  23.2837  23.4743  0.0000
0202-03-26_22:01:36.723000      7083.79        2.02851100e+01        8.55836375e-08  25.1384  23.2837  23.4743  0.0000
0202-03-26_22:01:37.082000      7084.14        2.05857000e+01        8.89923375e-08  25.1384  23.2837  23.4743  0.0000
0202-03-26_22:01:37.430000      7084.49        2.08876700e+01        1.05787837e-07  25.1366  23.2837  23.4577  0.0000
0202-03-26_22:01:37.777000      7084.84        2.11844700e+01        1.15146237e-07  25.1366  23.2837  23.4577  0.0000
0202-03-26_22:01:38.133000      7085.20        2.14817300e+01        1.25248337e-07  25.1366  23.2837  23.4577  0.0000
0202-03-26_22:01:38.492000      7085.55        2.17810200e+01        1.40680337e-07  25.1140  23.2869  23.4531  0.0000
0202-03-26_22:01:38.848000      7085.91        2.20783400e+01        1.69499237e-07  25.1140  23.2869  23.4531  0.0000
0202-03-26_22:01:39.210000      7086.27        2.23767900e+01        2.07552437e-07  25.1140  23.2869  23.4531  0.0000
0202-03-26_22:01:39.605000      7086.67        2.26750400e+01        2.60975837e-07  25.1194  23.2816  23.4557  0.0000
0202-03-26_22:01:39.950000      7087.01        2.29733000e+01        3.28715637e-07  25.1194  23.2816  23.4557  0.0000
0202-03-26_22:01:40.310000      7087.37        2.32713800e+01        4.14242537e-07  25.1194  23.2816  23.4557  0.0000
0202-03-26_22:01:40.656000      7087.72        2.35695700e+01        5.44206337e-07  25.1273  23.2867  23.4565  0.0000
0202-03-26_22:01:41.004000      7088.07        2.38678000e+01        7.12900937e-07  25.1273  23.2867  23.4565  0.0000
0202-03-26_22:01:41.350000      7088.41        2.41662300e+01        9.39911137e-07  25.1405  23.2845  23.4777  0.0000
0202-03-26_22:01:41.700000      7088.76        2.44643300e+01        1.23280874e-06  25.1405  23.2845  23.4777  0.0000
0202-03-26_22:01:42.055000      7089.12        2.47622900e+01        1.62765844e-06  25.1405  23.2845  23.4777  0.0000
0202-03-26_22:01:42.402000      7089.47        2.50605000e+01        2.16554884e-06  25.1537  23.2848  23.4780  0.0000
0202-03-26_22:01:42.750000      7089.81        2.53588200e+01        3.24176364e-06  25.1537  23.2848  23.4780  0.0000
0202-03-26_22:01:43.098000      7090.16        2.56572000e+01        4.28637054e-06  25.1537  23.2848  23.4780  0.0000
0202-03-26_22:01:43.445000      7090.51        2.59549300e+01        5.63056994e-06  25.1763  23.2898  23.4940  0.0000
0202-03-26_22:01:43.797000      7090.86        2.62530800e+01        7.48613398e-06  25.1763  23.2898  23.4940  0.0000
0202-03-26_22:01:44.140000      7091.20        2.65513700e+01        9.91565858e-06  25.1763  23.2898  23.4940  0.0000
0202-03-26_22:01:44.490000      7091.55        2.68500100e+01        1.32000193e-05  25.1733  23.2852  23.4874  0.0000
0202-03-26_22:01:44.836000      7091.90        2.71477600e+01        1.73133136e-05  25.1733  23.2852  23.4874  0.0000
0202-03-26_22:01:45.240000      7092.30        2.74457700e+01        2.46736999e-05  25.1733  23.2852  23.4874  0.0000

File: chapter 6/data/tapes/ext_ffj51/Ic/infield/step00/magnet/Ic_2025-03-26_23-14-06406707_22k-ffj51-0e19pm2-03T-.txt
# Ic =  nan A, n =  nan , Tavg = 22.00 K, ffj51-ffj51-0e19pm2-03T-22k
#datetime                        t_s     iHTS_A                vHTS_V                tHTS_K  tTAR_K  tHOL_K  tSPA_K
0202-03-26_23:13:30.434000      11397.50        7.36549800e-03        1.60080588e-08  21.9640  19.6836  19.9037  0.0000
0202-03-26_23:13:30.793000      11397.86        3.08837600e-01        1.44586588e-08  21.9640  19.6836  19.9037  0.0000
0202-03-26_23:13:31.140000      11398.20        6.06784900e-01        1.89209588e-08  21.9640  19.6836  19.9037  0.0000
0202-03-26_23:13:31.490000      11398.55        9.05379100e-01        8.81885882e-09  21.9418  19.6840  19.8736  0.0000
0202-03-26_23:13:31.836000      11398.90        1.20291800e+00        8.23058824e-10  21.9418  19.6840  19.8736  0.0000
0202-03-26_23:13:32.190000      11399.25        1.50138600e+00        1.50144588e-08  21.9418  19.6840  19.8736  0.0000
0202-03-26_23:13:32.600000      11399.66        1.79943900e+00        3.59004588e-08  21.9343  19.6912  19.8767  0.0000
0202-03-26_23:13:32.957000      11400.02        2.09722500e+00        3.15621588e-08  21.9343  19.6912  19.8767  0.0000
0202-03-26_23:13:33.310000      11400.37        2.39550900e+00        4.01148588e-08  21.9334  19.6780  19.8647  0.0000
0202-03-26_23:13:33.660000      11400.72        2.69380400e+00        4.35855588e-08  21.9334  19.6780  19.8647  0.0000
0202-03-26_23:13:34.020000      11401.08        2.99190600e+00        4.61885588e-08  21.9334  19.6780  19.8647  0.0000
0202-03-26_23:13:34.380000      11401.44        3.28998000e+00        5.37496588e-08  21.9545  19.6906  19.8882  0.0000
0202-03-26_23:13:34.750000      11401.81        3.58811200e+00        4.27178588e-08  21.9545  19.6906  19.8882  0.0000
0202-03-26_23:13:35.110000      11402.17        3.88635000e+00        5.15804588e-08  21.9545  19.6906  19.8882  0.0000
0202-03-26_23:13:35.477000      11402.54        4.18458100e+00        5.44313588e-08  21.9715  19.6833  19.9104  0.0000
0202-03-26_23:13:35.830000      11402.89        4.48250900e+00        5.30678588e-08  21.9715  19.6833  19.9104  0.0000
0202-03-26_23:13:36.176000      11403.24        4.78113300e+00        4.95972588e-08  21.9715  19.6833  19.9104  0.0000
0202-03-26_23:13:36.574000      11403.64        5.07919700e+00        5.68484588e-08  21.9521  19.6828  19.8864  0.0000
0202-03-26_23:13:36.938000      11404.00        5.37723600e+00        4.69322588e-08  21.9521  19.6828  19.8864  0.0000
0202-03-26_23:13:37.300000      11404.36        5.67554600e+00        4.55067588e-08  21.9521  19.6828  19.8864  0.0000
0202-03-26_23:13:37.664000      11404.72        5.97400100e+00        5.58570588e-08  21.9614  19.6906  19.9037  0.0000
0202-03-26_23:13:38.020000      11405.08        6.27208600e+00        5.84606588e-08  21.9614  19.6906  19.9037  0.0000
0202-03-26_23:13:38.383000      11405.44        6.56983600e+00        5.57336588e-08  21.9351  19.6771  19.8667  0.0000
0202-03-26_23:13:38.730000      11405.79        6.86767900e+00        5.44321588e-08  21.9351  19.6771  19.8667  0.0000
0202-03-26_23:13:39.100000      11406.17        7.16625600e+00        4.98459588e-08  21.9351  19.6771  19.8667  0.0000
0202-03-26_23:13:39.477000      11406.54        7.46458400e+00        5.77169588e-08  21.9268  19.6888  19.8634  0.0000
0202-03-26_23:13:39.844000      11406.91        7.76205800e+00        5.47420588e-08  21.9268  19.6888  19.8634  0.0000
0202-03-26_23:13:40.234000      11407.30        8.06105700e+00        5.40603588e-08  21.9268  19.6888  19.8634  0.0000
0202-03-26_23:13:40.617000      11407.68        8.35885700e+00        6.37906588e-08  21.9494  19.6819  19.8872  0.0000
0202-03-26_23:13:40.977000      11408.04        8.65710900e+00        6.47202588e-08  21.9494  19.6819  19.8872  0.0000
0202-03-26_23:13:41.336000      11408.40        8.95549300e+00        4.94740588e-08  21.9446  19.6809  19.8685  0.0000
0202-03-26_23:13:41.684000      11408.75        9.25321000e+00        4.86683588e-08  21.9446  19.6809  19.8685  0.0000
0202-03-26_23:13:42.030000      11409.10        9.55176300e+00        4.91022588e-08  21.9446  19.6809  19.8685  0.0000
0202-03-26_23:13:42.380000      11409.44        9.84935300e+00        4.76148588e-08  21.9685  19.6895  19.9127  0.0000
0202-03-26_23:13:42.730000      11409.79        1.01476600e+01        5.01558588e-08  21.9685  19.6895  19.9127  0.0000
0202-03-26_23:13:43.082000      11410.15        1.04460300e+01        3.92480588e-08  21.9685  19.6895  19.9127  0.0000
0202-03-26_23:13:43.430000      11410.49        1.07440700e+01        5.16450588e-08  21.9556  19.6771  19.8862  0.0000
0202-03-26_23:13:43.780000      11410.84        1.10423000e+01        5.20840588e-08  21.9556  19.6771  19.8862  0.0000
0202-03-26_23:13:44.130000      11411.19        1.13404600e+01        4.22935588e-08  21.9556  19.6771  19.8862  0.0000
0202-03-26_23:13:44.480000      11411.54        1.16386200e+01        4.11779588e-08  21.9530  19.6898  19.8800  0.0000
0202-03-26_23:13:44.832000      11411.89        1.19367600e+01        3.66537588e-08  21.9530  19.6898  19.8800  0.0000
0202-03-26_23:13:45.180000      11412.24        1.22349000e+01        4.08061588e-08  21.9530  19.6898  19.8800  0.0000
0202-03-26_23:13:45.540000      11412.60        1.25328000e+01        3.86989588e-08  21.9492  19.6826  19.8888  0.0000
0202-03-26_23:13:45.900000      11412.96        1.28311200e+01        5.12181588e-08  21.9492  19.6826  19.8888  0.0000
0202-03-26_23:13:46.285000      11413.35        1.31292400e+01        4.24175588e-08  21.9492  19.6826  19.8888  0.0000
0202-03-26_23:13:46.650000      11413.71        1.34280600e+01        4.11779588e-08  21.9240  19.6806  19.8514  0.0000
0202-03-26_23:13:47.004000      11414.07        1.37255100e+01        3.39267588e-08  21.9240  19.6806  19.8514  0.0000
0202-03-26_23:13:47.350000      11414.42        1.40236000e+01        2.97123588e-08  21.9535  19.6886  19.8928  0.0000
0202-03-26_23:13:47.703000      11414.76        1.43217700e+01        2.53120588e-08  21.9535  19.6886  19.8928  0.0000
0202-03-26_23:13:48.060000      11415.12        1.46199200e+01        2.56839588e-08  21.9535  19.6886  19.8928  0.0000
0202-03-26_23:13:48.406000      11415.47        1.49182600e+01        3.06420588e-08  21.9503  19.6762  19.8774  0.0000
0202-03-26_23:13:48.754000      11415.82        1.52161200e+01        1.86186588e-08  21.9503  19.6762  19.8774  0.0000
0202-03-26_23:13:49.100000      11416.16        1.55146600e+01        1.39704588e-08  21.9503  19.6762  19.8774  0.0000
0202-03-26_23:13:49.450000      11416.51        1.58124100e+01        8.58165882e-09  21.9437  19.6892  19.8828  0.0000
0202-03-26_23:13:49.810000      11416.87        1.61107800e+01        1.27165882e-09  21.9437  19.6892  19.8828  0.0000
0202-03-26_23:13:50.152000      11417.22        1.64094400e+01        7.84105882e-09  21.9437  19.6892  19.8828  0.0000
0202-03-26_23:13:50.504000      11417.57        1.67070600e+01        7.96505882e-09  21.9704  19.6829  19.9059  0.0000
0202-03-26_23:13:50.850000      11417.91        1.70055400e+01        7.53125882e-09  21.9704  19.6829  19.9059  0.0000
0202-03-26_23:13:51.242000      11418.30        1.73036300e+01        6.66355882e-09  21.9704  19.6829  19.9059  0.0000
0202-03-26_23:13:51.613000      11418.68        1.76018500e+01        1.09399588e-08  21.9519  19.6820  19.8729  0.0000
0202-03-26_23:13:51.960000      11419.02        1.78994100e+01        1.08565882e-09  21.9519  19.6820  19.8729  0.0000
0202-03-26_23:13:52.316000      11419.38        1.81974900e+01        3.56475882e-09  21.9583  19.6910  19.8938  0.0000
0202-03-26_23:13:52.676000      11419.74        1.84964500e+01       -7.77694118e-09  21.9583  19.6910  19.8938  0.0000
0202-03-26_23:13:53.035000      11420.10        1.87941300e+01       -2.15841176e-10  21.9583  19.6910  19.8938  0.0000
0202-03-26_23:13:53.387000      11420.45        1.90929600e+01        3.68865882e-09  21.9417  19.6779  19.8666  0.0000
0202-03-26_23:13:53.734000      11420.80        1.93907900e+01       -8.76854118e-09  21.9417  19.6779  19.8666  0.0000
0202-03-26_23:13:54.082000      11421.15        1.96890800e+01       -4.80204118e-09  21.9417  19.6779  19.8666  0.0000
0202-03-26_23:13:54.430000      11421.49        1.99874700e+01       -1.30448412e-08  21.9496  19.6909  19.8780  0.0000
0202-03-26_23:13:54.785000      11421.85        2.02851800e+01       -1.31068412e-08  21.9496  19.6909  19.8780  0.0000
0202-03-26_23:13:55.133000      11422.20        2.05831600e+01       -7.40714118e-09  21.9496  19.6909  19.8780  0.0000
0202-03-26_23:13:55.484000      11422.55        2.08818700e+01       -6.91744118e-09  21.9680  19.6848  19.8924  0.0000
0202-03-26_23:13:55.830000      11422.89        2.11792400e+01       -9.52254118e-09  21.9680  19.6848  19.8924  0.0000
0202-03-26_23:13:56.180000      11423.24        2.14777700e+01       -1.47905412e-08  21.9680  19.6848  19.8924  0.0000
0202-03-26_23:13:56.540000      11423.60        2.17757200e+01       -2.02444412e-08  21.9657  19.6849  19.8835  0.0000
0202-03-26_23:13:56.883000      11423.95        2.20742400e+01       -1.09479412e-08  21.9657  19.6849  19.8835  0.0000
0202-03-26_23:13:57.234000      11424.30        2.23726800e+01       -1.29931412e-08  21.9657  19.6849  19.8835  0.0000
0202-03-26_23:13:57.613000      11424.68        2.26707100e+01       -6.17584118e-09  21.9736  19.6936  19.9153  0.0000
0202-03-26_23:13:57.960000      11425.02        2.29692100e+01       -1.13198412e-08  21.9736  19.6936  19.9153  0.0000
0202-03-26_23:13:58.320000      11425.38        2.32670400e+01       -5.43204118e-09  21.9783  19.6814  19.8949  0.0000
0202-03-26_23:13:58.668000      11425.73        2.35653500e+01        5.41375882e-09  21.9783  19.6814  19.8949  0.0000
0202-03-26_23:13:59.016000      11426.08        2.38635400e+01        4.11225882e-09  21.9783  19.6814  19.8949  0.0000
0202-03-26_23:13:59.363000      11426.42        2.41611500e+01        9.31825882e-09  21.9612  19.6947  19.8853  0.0000
0202-03-26_23:13:59.710000      11426.77        2.44595800e+01        2.33248588e-08  21.9612  19.6947  19.8853  0.0000
0202-03-26_23:14:00.070000      11427.13        2.47577700e+01        4.65039588e-08  21.9612  19.6947  19.8853  0.0000
0202-03-26_23:14:00.418000      11427.48        2.50560600e+01        9.08170588e-08  21.9487  19.6877  19.8742  0.0000
0202-03-26_23:14:00.766000      11427.83        2.53537400e+01        1.33332759e-07  21.9487  19.6877  19.8742  0.0000
0202-03-26_23:14:01.113000      11428.18        2.56521600e+01        2.01195459e-07  21.9487  19.6877  19.8742  0.0000
0202-03-26_23:14:01.460000      11428.52        2.59502300e+01        2.83250159e-07  21.9530  19.6877  19.8627  0.0000
0202-03-26_23:14:01.816000      11428.88        2.62481900e+01        4.01748759e-07  21.9530  19.6877  19.8627  0.0000
0202-03-26_23:14:02.164000      11429.23        2.65459400e+01        5.70572159e-07  21.9530  19.6877  19.8627  0.0000
0202-03-26_23:14:02.516000      11429.58        2.68440000e+01        7.70631459e-07  21.9792  19.6964  19.9035  0.0000
0202-03-26_23:14:02.863000      11429.92        2.71422800e+01        1.05882106e-06  21.9792  19.6964  19.9035  0.0000
0202-03-26_23:14:03.223000      11430.28        2.74397500e+01        1.44524306e-06  21.9792  19.6964  19.9035  0.0000
0202-03-26_23:14:03.574000      11430.64        2.77384200e+01        1.89983886e-06  21.9862  19.6907  19.8911  0.0000
0202-03-26_23:14:03.934000      11431.00        2.80373100e+01        2.98838986e-06  21.9862  19.6907  19.8911  0.0000
0202-03-26_23:14:04.297000      11431.36        2.83355400e+01        3.60325636e-06  21.9749  19.6973  19.8920  0.0000
0202-03-26_23:14:04.640000      11431.70        2.86340900e+01        5.44333143e-06  21.9749  19.6973  19.8920  0.0000
0202-03-26_23:14:04.992000      11432.05        2.89320400e+01        7.31513836e-06  21.9749  19.6973  19.8920  0.0000
0202-03-26_23:14:05.344000      11432.41        2.92303800e+01        9.88008776e-06  22.0117  19.6910  19.9107  0.0000
0202-03-26_23:14:05.690000      11432.75        2.95286600e+01        1.34300878e-05  22.0117  19.6910  19.9107  0.0000
0202-03-26_23:14:06.040000      11433.10        2.98265000e+01        1.84915262e-05  22.0117  19.6910  19.9107  0.0000
0202-03-26_23:14:06.387000      11433.45        3.01246700e+01        2.73600720e-05  21.9963  19.6903  19.8758  0.0000
