Repository: shortlab/2025-devitre-PhD

# 2025-devitre-PhD
Data repository for Alexis Devitre's PhD thesis

File: chapter 6/data/tapes/ext_ffj51/Ic/infield/step00/no magnet/Ic_2025-03-06_19-56-13557608_0nA-70k-ffj51-0e19pm2-0T-0nA.txt
# Ic = 5.56 A, n = 29.26 , Tavg = 69.91 K, 0nA-70k-ffj51-0e19pm2-0T-0nA
#datetime                        t_s     iHTS_A                vHTS_V                tHTS_K  tTAR_K  tHOL_K  tSPA_K
0202-03-06_19:55:50.300000      3207.05        7.86207900e-03       -1.84234933e-08  69.9457  68.1251  68.7149  0.0000
0202-03-06_19:55:50.650000      3207.40        1.11308200e-01       -4.97459333e-09  69.9457  68.1251  68.7149  0.0000
0202-03-06_19:55:50.996000      3207.75        2.10383400e-01       -1.62789333e-09  69.9777  68.1280  68.7358  0.0000
0202-03-06_19:55:51.344000      3208.09        3.09926000e-01        5.00350667e-09  69.9777  68.1280  68.7358  0.0000
0202-03-06_19:55:51.703000      3208.45        4.09465700e-01       -1.66881933e-08  69.9777  68.1280  68.7358  0.0000
0202-03-06_19:55:52.050000      3208.80        5.08703400e-01       -1.24117933e-08  69.8873  68.1277  68.6855  0.0000
0202-03-06_19:55:52.400000      3209.15        6.08180800e-01        1.70886067e-08  69.8873  68.1277  68.6855  0.0000
0202-03-06_19:55:52.746000      3209.50        7.07345000e-01        3.46891067e-08  69.8873  68.1277  68.6855  0.0000
0202-03-06_19:55:53.094000      3209.84        8.07042900e-01        3.99570067e-08  69.9233  68.1292  68.7115  0.0000
0202-03-06_19:55:53.453000      3210.20        9.06150700e-01        2.34093067e-08  69.9233  68.1292  68.7115  0.0000
0202-03-06_19:55:53.800000      3210.55        1.00546300e+00        1.64060067e-08  69.9233  68.1292  68.7115  0.0000
0202-03-06_19:55:54.190000      3210.94        1.10529100e+00        1.57242067e-08  69.9108  68.1288  68.6952  0.0000
0202-03-06_19:55:54.540000      3211.29        1.20458300e+00        8.96880667e-09  69.9108  68.1288  68.6952  0.0000
0202-03-06_19:55:54.890000      3211.64        1.30345600e+00        1.24395067e-08  69.9108  68.1288  68.6952  0.0000
0202-03-06_19:55:55.242000      3211.99        1.40305900e+00       -2.49322933e-08  69.9257  68.1293  68.7006  0.0000
0202-03-06_19:55:55.590000      3212.34        1.50248300e+00        1.34570667e-09  69.9257  68.1293  68.7006  0.0000
0202-03-06_19:55:55.938000      3212.69        1.60182400e+00       -7.39299333e-09  69.9567  68.1298  68.7326  0.0000
0202-03-06_19:55:56.280000      3213.03        1.70155800e+00       -7.51689333e-09  69.9567  68.1298  68.7326  0.0000
0202-03-06_19:55:56.630000      3213.38        1.80072500e+00        2.60743067e-08  69.9567  68.1298  68.7326  0.0000
0202-03-06_19:55:56.984000      3213.73        1.90007700e+00        1.18197067e-08  69.9485  68.1315  68.7386  0.0000
0202-03-06_19:55:57.332000      3214.08        1.99928200e+00        9.65050667e-09  69.9485  68.1315  68.7386  0.0000
0202-03-06_19:55:57.680000      3214.43        2.09896300e+00        1.19437067e-08  69.9485  68.1315  68.7386  0.0000
0202-03-06_19:55:58.027000      3214.78        2.19823500e+00        8.22510667e-09  69.9728  68.1312  68.7333  0.0000
0202-03-06_19:55:58.375000      3215.12        2.29769300e+00        2.45180667e-09  69.9728  68.1312  68.7333  0.0000
0202-03-06_19:55:58.730000      3215.48        2.39677900e+00        2.68611067e-08  69.9728  68.1312  68.7333  0.0000
0202-03-06_19:55:59.080000      3215.83        2.49540800e+00        4.29750067e-08  69.9048  68.1322  68.7019  0.0000
0202-03-06_19:55:59.426000      3216.18        2.59552000e+00        2.95881067e-08  69.9048  68.1322  68.7019  0.0000
0202-03-06_19:55:59.773000      3216.52        2.69506500e+00        2.82866067e-08  69.9048  68.1322  68.7019  0.0000
0202-03-06_19:56:00.120000      3216.87        2.79393100e+00        4.37187067e-08  69.9184  68.1301  68.7207  0.0000
0202-03-06_19:56:00.480000      3217.23        2.89383900e+00        4.45864067e-08  69.9184  68.1301  68.7207  0.0000
0202-03-06_19:56:00.883000      3217.63        2.99270200e+00        4.76852067e-08  69.9184  68.1301  68.7207  0.0000
0202-03-06_19:56:01.230000      3217.98        3.09230000e+00        4.31609067e-08  69.9205  68.1320  68.7147  0.0000
0202-03-06_19:56:01.590000      3218.34        3.19171500e+00        5.62380067e-08  69.9205  68.1320  68.7147  0.0000
0202-03-06_19:56:01.934000      3218.69        3.29072500e+00        5.95227067e-08  69.9200  68.1308  68.7029  0.0000
0202-03-06_19:56:02.293000      3219.04        3.39024200e+00        5.80972067e-08  69.9200  68.1308  68.7029  0.0000
0202-03-06_19:56:02.650000      3219.40        3.48979800e+00        6.87572067e-08  69.9200  68.1308  68.7029  0.0000
0202-03-06_19:56:02.996000      3219.75        3.58900900e+00        8.28878067e-08  69.9552  68.1333  68.7378  0.0000
0202-03-06_19:56:03.344000      3220.09        3.68850200e+00        7.86734067e-08  69.9552  68.1333  68.7378  0.0000
0202-03-06_19:56:03.700000      3220.45        3.78764200e+00        6.83853067e-08  69.9552  68.1333  68.7378  0.0000
0202-03-06_19:56:04.047000      3220.80        3.88714900e+00        8.01008067e-08  69.9618  68.1336  68.7301  0.0000
0202-03-06_19:56:04.395000      3221.15        3.98658400e+00        8.85355067e-08  69.9618  68.1336  68.7301  0.0000
0202-03-06_19:56:04.742000      3221.49        4.08590300e+00        9.94453067e-08  69.9618  68.1336  68.7301  0.0000
0202-03-06_19:56:05.090000      3221.84        4.18533000e+00        1.02172307e-07  69.9365  68.1343  68.7160  0.0000
0202-03-06_19:56:05.450000      3222.20        4.28478000e+00        9.39294067e-08  69.9365  68.1343  68.7160  0.0000
0202-03-06_19:56:05.800000      3222.55        4.38414400e+00        9.48591067e-08  69.9365  68.1343  68.7160  0.0000
0202-03-06_19:56:06.188000      3222.94        4.48327600e+00        8.84755067e-08  69.8886  68.1344  68.6956  0.0000
0202-03-06_19:56:06.530000      3223.28        4.58302500e+00        7.78775067e-08  69.8886  68.1344  68.6956  0.0000
0202-03-06_19:56:06.883000      3223.63        4.68203600e+00        8.56246067e-08  69.9280  68.1346  68.7133  0.0000
0202-03-06_19:56:07.230000      3223.98        4.78143600e+00        1.01676507e-07  69.9280  68.1346  68.7133  0.0000
0202-03-06_19:56:07.580000      3224.33        4.88095300e+00        9.98791067e-08  69.9280  68.1346  68.7133  0.0000
0202-03-06_19:56:07.930000      3224.68        4.98003700e+00        1.00127007e-07  69.8974  68.1339  68.7029  0.0000
0202-03-06_19:56:08.273000      3225.02        5.07974600e+00        1.10725007e-07  69.8974  68.1339  68.7029  0.0000
0202-03-06_19:56:08.620000      3225.37        5.17903400e+00        1.26652907e-07  69.8974  68.1339  68.7029  0.0000
0202-03-06_19:56:08.977000      3225.73        5.27841900e+00        1.44130307e-07  69.9437  68.1360  68.7187  0.0000
0202-03-06_19:56:09.320000      3226.07        5.37788300e+00        1.82741607e-07  69.9437  68.1360  68.7187  0.0000
0202-03-06_19:56:09.668000      3226.42        5.47714900e+00        2.38520307e-07  69.9437  68.1360  68.7187  0.0000
0202-03-06_19:56:10.016000      3226.77        5.57648000e+00        3.12404807e-07  69.9487  68.1350  68.7394  0.0000
0202-03-06_19:56:10.363000      3227.11        5.67586400e+00        4.59921407e-07  69.9487  68.1350  68.7394  0.0000
0202-03-06_19:56:10.723000      3227.47        5.77512700e+00        7.16255507e-07  69.9487  68.1350  68.7394  0.0000
0202-03-06_19:56:11.070000      3227.82        5.87468400e+00        1.12015531e-06  69.9508  68.1373  68.7239  0.0000
0202-03-06_19:56:11.418000      3228.17        5.97405400e+00        1.72777131e-06  69.9508  68.1373  68.7239  0.0000
0202-03-06_19:56:11.766000      3228.52        6.07383500e+00        3.28015461e-06  69.9508  68.1373  68.7239  0.0000
0202-03-06_19:56:12.113000      3228.86        6.17290300e+00        4.96832811e-06  69.9032  68.1361  68.7004  0.0000
0202-03-06_19:56:12.460000      3229.21        6.27230900e+00        7.52807471e-06  69.9032  68.1361  68.7004  0.0000
0202-03-06_19:56:12.810000      3229.56        6.37169100e+00        1.11629250e-05  69.9032  68.1361  68.7004  0.0000
0202-03-06_19:56:13.200000      3229.95        6.47119500e+00        1.64281867e-05  69.9136  68.1370  68.7118  0.0000
0202-03-06_19:56:13.543000      3230.30        6.57072400e+00        2.37252810e-05  69.9136  68.1370  68.7118  0.0000

File: chapter 6/data/tapes/ext_ffj51/Ic/infield/step00/no magnet/Ic_2025-03-06_19-57-06157523_0nA-70k-ffj51-0e19pm2-0T-0nA.txt
# Ic = 5.56 A, n = 29.30 , Tavg = 69.91 K, 0nA-70k-ffj51-0e19pm2-0T-0nA
#datetime                        t_s     iHTS_A                vHTS_V                tHTS_K  tTAR_K  tHOL_K  tSPA_K
0202-03-06_19:56:42.940000      3259.69        7.94208300e-03       -7.85969091e-09  69.9045  68.1434  68.7219  0.0000
0202-03-06_19:56:43.290000      3260.04        1.11105600e-01       -1.34995909e-08  69.9045  68.1434  68.7219  0.0000
0202-03-06_19:56:43.637000      3260.39        2.10820500e-01        1.06490909e-09  69.9045  68.1434  68.7219  0.0000
0202-03-06_19:56:43.984000      3260.74        3.09811200e-01       -6.62019091e-09  69.9272  68.1428  68.7264  0.0000
0202-03-06_19:56:44.344000      3261.09        4.09484900e-01        1.56070909e-09  69.9272  68.1428  68.7264  0.0000
0202-03-06_19:56:44.690000      3261.44        5.08753000e-01        5.34120909e-09  69.9272  68.1428  68.7264  0.0000
0202-03-06_19:56:45.040000      3261.79        6.07834200e-01        3.11190909e-09  69.9478  68.1445  68.7550  0.0000
0202-03-06_19:56:45.387000      3262.14        7.07222500e-01       -1.36179909e-08  69.9478  68.1445  68.7550  0.0000
0202-03-06_19:56:45.734000      3262.48        8.06790500e-01       -2.00628909e-08  69.9478  68.1445  68.7550  0.0000
0202-03-06_19:56:46.090000      3262.84        9.06319900e-01        3.91865091e-08  69.9534  68.1456  68.7386  0.0000
0202-03-06_19:56:46.438000      3263.19        1.00564700e+00        1.05129409e-07  69.9534  68.1456  68.7386  0.0000
0202-03-06_19:56:46.785000      3263.54        1.10468500e+00        6.03204091e-08  69.9534  68.1456  68.7386  0.0000
0202-03-06_19:56:47.133000      3263.88        1.20445500e+00       -4.07299091e-09  69.8951  68.1466  68.7068  0.0000
0202-03-06_19:56:47.480000      3264.23        1.30402900e+00        3.46622091e-08  69.8951  68.1466  68.7068  0.0000
0202-03-06_19:56:47.840000      3264.59        1.40294400e+00        8.01240909e-09  69.8951  68.1466  68.7068  0.0000
0202-03-06_19:56:48.200000      3264.95        1.50218400e+00       -4.87869091e-09  69.9093  68.1449  68.7186  0.0000
0202-03-06_19:56:48.560000      3265.31        1.60134300e+00        2.56757091e-08  69.9093  68.1449  68.7186  0.0000
0202-03-06_19:56:48.906000      3265.66        1.70126000e+00        8.63220909e-09  69.9061  68.1459  68.7187  0.0000
0202-03-06_19:56:49.254000      3266.00        1.80026700e+00       -1.17580909e-08  69.9061  68.1459  68.7187  0.0000
0202-03-06_19:56:49.610000      3266.36        1.89977700e+00       -2.53308909e-08  69.9061  68.1459  68.7187  0.0000
0202-03-06_19:56:49.957000      3266.71        1.99948200e+00       -2.13023909e-08  69.9376  68.1446  68.7349  0.0000
0202-03-06_19:56:50.305000      3267.06        2.09866400e+00       -2.41532909e-08  69.9376  68.1446  68.7349  0.0000
0202-03-06_19:56:50.652000      3267.40        2.19824100e+00       -2.19221909e-08  69.9376  68.1446  68.7349  0.0000
0202-03-06_19:56:51             3267.75        2.29749000e+00       -2.38424909e-08  69.9492  68.1463  68.7514  0.0000
0202-03-06_19:56:51.360000      3268.11        2.39695200e+00       -4.31889091e-09  69.9492  68.1463  68.7514  0.0000
0202-03-06_19:56:51.703000      3268.45        2.49607100e+00        1.34063091e-08  69.9492  68.1463  68.7514  0.0000
0202-03-06_19:56:52.050000      3268.80        2.59559800e+00        1.76207091e-08  69.9491  68.1464  68.7519  0.0000
0202-03-06_19:56:52.400000      3269.15        2.69511100e+00        1.46458091e-08  69.9491  68.1464  68.7519  0.0000
0202-03-06_19:56:52.746000      3269.50        2.79441100e+00        2.30746091e-08  69.9491  68.1464  68.7519  0.0000
0202-03-06_19:56:53.105000      3269.86        2.89373100e+00        3.08216091e-08  69.8957  68.1472  68.7095  0.0000
0202-03-06_19:56:53.453000      3270.20        2.99305000e+00        3.68334091e-08  69.8957  68.1472  68.7095  0.0000
0202-03-06_19:56:53.800000      3270.55        3.09237600e+00        2.49339091e-08  69.8957  68.1472  68.7095  0.0000
0202-03-06_19:56:54.152000      3270.90        3.19181600e+00        2.97061091e-08  69.9124  68.1449  68.7194  0.0000
0202-03-06_19:56:54.510000      3271.26        3.29132400e+00        4.50142091e-08  69.9124  68.1449  68.7194  0.0000
0202-03-06_19:56:54.875000      3271.62        3.39062300e+00        4.68735091e-08  69.9124  68.1449  68.7194  0.0000
0202-03-06_19:56:55.230000      3271.98        3.49004700e+00        5.09640091e-08  69.9226  68.1465  68.7432  0.0000
0202-03-06_19:56:55.580000      3272.33        3.58961500e+00        4.43325091e-08  69.9226  68.1465  68.7432  0.0000
0202-03-06_19:56:55.930000      3272.68        3.68862800e+00        5.21415091e-08  69.9542  68.1466  68.7509  0.0000
0202-03-06_19:56:56.277000      3273.03        3.78792200e+00        6.18098091e-08  69.9542  68.1466  68.7509  0.0000
0202-03-06_19:56:56.633000      3273.38        3.88738000e+00        5.85275091e-08  69.9542  68.1466  68.7509  0.0000
0202-03-06_19:56:56.980000      3273.73        3.98662600e+00        7.08133091e-08  69.9280  68.1479  68.7414  0.0000
0202-03-06_19:56:57.330000      3274.08        4.08605200e+00        7.93732091e-08  69.9280  68.1479  68.7414  0.0000
0202-03-06_19:56:57.676000      3274.43        4.18531600e+00        7.92493091e-08  69.9280  68.1479  68.7414  0.0000
0202-03-06_19:56:58.027000      3274.78        4.28494900e+00        8.04268091e-08  69.9416  68.1467  68.7503  0.0000
0202-03-06_19:56:58.383000      3275.13        4.38393100e+00        7.42292091e-08  69.9416  68.1467  68.7503  0.0000
0202-03-06_19:56:58.730000      3275.48        4.48324200e+00        9.12727091e-08  69.9416  68.1467  68.7503  0.0000
0202-03-06_19:56:59.080000      3275.83        4.58262100e+00        1.02056609e-07  69.8744  68.1479  68.7047  0.0000
0202-03-06_19:56:59.426000      3276.18        4.68212400e+00        1.03048209e-07  69.8744  68.1479  68.7047  0.0000
0202-03-06_19:56:59.780000      3276.53        4.78158000e+00        1.00445209e-07  69.8744  68.1479  68.7047  0.0000
0202-03-06_19:57:00.130000      3276.88        4.88097400e+00        1.02428409e-07  69.9150  68.1459  68.7308  0.0000
0202-03-06_19:57:00.484000      3277.24        4.98035700e+00        1.09245809e-07  69.9150  68.1459  68.7308  0.0000
0202-03-06_19:57:00.875000      3277.63        5.07994700e+00        1.13584109e-07  69.9150  68.1459  68.7308  0.0000
0202-03-06_19:57:01.234000      3277.99        5.17896600e+00        1.23004509e-07  69.9401  68.1474  68.7554  0.0000
0202-03-06_19:57:01.598000      3278.35        5.27819500e+00        1.29016209e-07  69.9401  68.1474  68.7554  0.0000
0202-03-06_19:57:01.945000      3278.70        5.37770800e+00        1.52877109e-07  69.9579  68.1480  68.7478  0.0000
0202-03-06_19:57:02.293000      3279.04        5.47698500e+00        1.98181809e-07  69.9579  68.1480  68.7478  0.0000
0202-03-06_19:57:02.640000      3279.39        5.57622400e+00        2.89720909e-07  69.9579  68.1480  68.7478  0.0000
0202-03-06_19:57:02.990000      3279.74        5.67550500e+00        4.53152509e-07  69.9246  68.1487  68.7328  0.0000
0202-03-06_19:57:03.348000      3280.10        5.77496900e+00        6.89282209e-07  69.9246  68.1487  68.7328  0.0000
0202-03-06_19:57:03.695000      3280.45        5.87442000e+00        1.08221191e-06  69.9246  68.1487  68.7328  0.0000
0202-03-06_19:57:04.043000      3280.79        5.97391600e+00        1.70680891e-06  69.9201  68.1473  68.7393  0.0000
0202-03-06_19:57:04.390000      3281.14        6.07307500e+00        3.24022631e-06  69.9201  68.1473  68.7393  0.0000
0202-03-06_19:57:04.740000      3281.49        6.17239200e+00        4.97345531e-06  69.9201  68.1473  68.7393  0.0000
0202-03-06_19:57:05.086000      3281.84        6.27170300e+00        7.49967091e-06  69.8836  68.1485  68.6998  0.0000
0202-03-06_19:57:05.434000      3282.18        6.37120800e+00        1.11314195e-05  69.8836  68.1485  68.6998  0.0000
0202-03-06_19:57:05.790000      3282.54        6.47065000e+00        1.63884964e-05  69.8836  68.1485  68.6998  0.0000
0202-03-06_19:57:06.150000      3282.90        6.57029100e+00        2.37594616e-05  69.9087  68.1462  68.7235  0.0000

File: chapter 6/data/tapes/ext_ffj51/Ic/infield/step00/no magnet/Ic_2025-03-06_19-57-32501558_0nA-70k-ffj51-0e19pm2-0T-0nA.txt
# Ic = 5.55 A, n = 29.11 , Tavg = 69.93 K, 0nA-70k-ffj51-0e19pm2-0T-0nA
#datetime                        t_s     iHTS_A                vHTS_V                tHTS_K  tTAR_K  tHOL_K  tSPA_K
0202-03-06_19:57:09.140000      3285.89        7.97198000e-03        8.06016250e-09  69.9064  68.1473  68.7281  0.0000
0202-03-06_19:57:09.500000      3286.25        1.11000200e-01        1.66128625e-08  69.9064  68.1473  68.7281  0.0000
0202-03-06_19:57:09.875000      3286.62        2.10538300e-01        2.13850625e-08  69.9064  68.1473  68.7281  0.0000
0202-03-06_19:57:10.240000      3286.99        3.09527000e-01        2.38021625e-08  69.9066  68.1463  68.7278  0.0000
0202-03-06_19:57:10.586000      3287.33        4.09129000e-01        1.90299625e-08  69.9066  68.1463  68.7278  0.0000
0202-03-06_19:57:10.950000      3287.70        5.08641900e-01        1.39479625e-08  69.8901  68.1484  68.7136  0.0000
0202-03-06_19:57:11.297000      3288.05        6.07831000e-01        7.50236250e-09  69.8901  68.1484  68.7136  0.0000
0202-03-06_19:57:11.645000      3288.39        7.06842300e-01        3.02476625e-08  69.8901  68.1484  68.7136  0.0000
0202-03-06_19:57:11.992000      3288.74        8.06730800e-01        3.69411625e-08  69.9238  68.1477  68.7240  0.0000
0202-03-06_19:57:12.340000      3289.09        9.06116500e-01        1.95877625e-08  69.9238  68.1477  68.7240  0.0000
0202-03-06_19:57:12.695000      3289.45        1.00574700e+00        3.34084625e-08  69.9238  68.1477  68.7240  0.0000
0202-03-06_19:57:13.043000      3289.79        1.10482100e+00        7.40649625e-08  69.9638  68.1494  68.7725  0.0000
0202-03-06_19:57:13.390000      3290.14        1.20424400e+00        6.27232625e-08  69.9638  68.1494  68.7725  0.0000
0202-03-06_19:57:13.740000      3290.49        1.30373000e+00        5.58439625e-08  69.9638  68.1494  68.7725  0.0000
0202-03-06_19:57:14.086000      3290.84        1.40295800e+00        1.28943625e-08  69.9554  68.1497  68.7525  0.0000
0202-03-06_19:57:14.445000      3291.20        1.50254000e+00       -2.17543750e-09  69.9554  68.1497  68.7525  0.0000
0202-03-06_19:57:14.793000      3291.54        1.60134500e+00        2.21129625e-08  69.9554  68.1497  68.7525  0.0000
0202-03-06_19:57:15.176000      3291.92        1.70112000e+00        4.56019625e-08  69.8893  68.1505  68.7231  0.0000
0202-03-06_19:57:15.530000      3292.28        1.80036100e+00        5.44645625e-08  69.8893  68.1505  68.7231  0.0000
0202-03-06_19:57:15.895000      3292.65        1.89985000e+00        5.71295625e-08  69.8893  68.1505  68.7231  0.0000
0202-03-06_19:57:16.246000      3293.00        1.99930900e+00        6.05382625e-08  69.9152  68.1485  68.7350  0.0000
0202-03-06_19:57:16.594000      3293.34        2.09842000e+00        5.52702625e-08  69.9152  68.1485  68.7350  0.0000
0202-03-06_19:57:16.960000      3293.71        2.19826900e+00        5.47744625e-08  69.8960  68.1505  68.7256  0.0000
0202-03-06_19:57:17.316000      3294.07        2.29744900e+00        5.94846625e-08  69.8960  68.1505  68.7256  0.0000
0202-03-06_19:57:17.680000      3294.43        2.39674700e+00        7.23137625e-08  69.8960  68.1505  68.7256  0.0000
0202-03-06_19:57:18.027000      3294.78        2.49611600e+00        5.76873625e-08  69.9500  68.1505  68.7451  0.0000
0202-03-06_19:57:18.375000      3295.12        2.59541000e+00        5.40927625e-08  69.9500  68.1505  68.7451  0.0000
0202-03-06_19:57:18.723000      3295.47        2.69477100e+00        5.65717625e-08  69.9500  68.1505  68.7451  0.0000
0202-03-06_19:57:19.070000      3295.82        2.79428500e+00        6.69838625e-08  69.9448  68.1506  68.7512  0.0000
0202-03-06_19:57:19.426000      3296.18        2.89359600e+00        7.46069625e-08  69.9448  68.1506  68.7512  0.0000
0202-03-06_19:57:19.773000      3296.52        2.99245500e+00        7.89452625e-08  69.9448  68.1506  68.7512  0.0000
0202-03-06_19:57:20.120000      3296.87        3.09245200e+00        8.17284625e-08  69.9579  68.1506  68.7556  0.0000
0202-03-06_19:57:20.470000      3297.22        3.19182400e+00        8.93401625e-08  69.9579  68.1506  68.7556  0.0000
0202-03-06_19:57:20.824000      3297.57        3.29066600e+00        9.68373625e-08  69.9579  68.1506  68.7556  0.0000
0202-03-06_19:57:21.210000      3297.96        3.39012700e+00        1.03778763e-07  69.8695  68.1506  68.7022  0.0000
0202-03-06_19:57:21.566000      3298.32        3.48965700e+00        1.08922763e-07  69.8695  68.1506  68.7022  0.0000
0202-03-06_19:57:21.926000      3298.68        3.58927300e+00        1.15678263e-07  69.8695  68.1506  68.7022  0.0000
0202-03-06_19:57:22.273000      3299.02        3.68853900e+00        1.24045063e-07  69.9120  68.1484  68.7254  0.0000
0202-03-06_19:57:22.620000      3299.37        3.78776800e+00        1.36750263e-07  69.9120  68.1484  68.7254  0.0000
0202-03-06_19:57:22.970000      3299.72        3.88712200e+00        1.38175663e-07  69.9197  68.1499  68.7464  0.0000
0202-03-06_19:57:23.316000      3300.07        3.98677500e+00        1.35758563e-07  69.9197  68.1499  68.7464  0.0000
0202-03-06_19:57:23.664000      3300.42        4.08600400e+00        1.41584363e-07  69.9197  68.1499  68.7464  0.0000
0202-03-06_19:57:24.010000      3300.76        4.18517800e+00        1.43381663e-07  69.9417  68.1496  68.7511  0.0000
0202-03-06_19:57:24.360000      3301.11        4.28461400e+00        1.40468763e-07  69.9417  68.1496  68.7511  0.0000
0202-03-06_19:57:24.720000      3301.47        4.38427400e+00        1.49269463e-07  69.9417  68.1496  68.7511  0.0000
0202-03-06_19:57:25.066000      3301.82        4.48342900e+00        1.28569363e-07  69.9389  68.1500  68.7521  0.0000
0202-03-06_19:57:25.414000      3302.17        4.58297700e+00        1.31854063e-07  69.9389  68.1500  68.7521  0.0000
0202-03-06_19:57:25.760000      3302.51        4.68227500e+00        1.44125463e-07  69.9389  68.1500  68.7521  0.0000
0202-03-06_19:57:26.110000      3302.86        4.78155600e+00        1.45368863e-07  69.9378  68.1495  68.7436  0.0000
0202-03-06_19:57:26.470000      3303.22        4.88104400e+00        1.57582163e-07  69.9378  68.1495  68.7436  0.0000
0202-03-06_19:57:26.855000      3303.61        4.98038600e+00        1.78902063e-07  69.9378  68.1495  68.7436  0.0000
0202-03-06_19:57:27.220000      3303.97        5.07950300e+00        1.94458163e-07  69.8676  68.1510  68.7117  0.0000
0202-03-06_19:57:27.566000      3304.32        5.17935800e+00        2.04808263e-07  69.8676  68.1510  68.7117  0.0000
0202-03-06_19:57:27.926000      3304.68        5.27860100e+00        2.05489963e-07  69.8676  68.1510  68.7117  0.0000
0202-03-06_19:57:28.273000      3305.02        5.37777600e+00        2.26809863e-07  69.9110  68.1490  68.7320  0.0000
0202-03-06_19:57:28.620000      3305.37        5.47724000e+00        2.73292163e-07  69.9110  68.1490  68.7320  0.0000
0202-03-06_19:57:28.977000      3305.73        5.57652300e+00        3.72454363e-07  69.9232  68.1511  68.7529  0.0000
0202-03-06_19:57:29.336000      3306.09        5.67600800e+00        5.37249563e-07  69.9232  68.1511  68.7529  0.0000
0202-03-06_19:57:29.695000      3306.45        5.77510000e+00        7.79639263e-07  69.9232  68.1511  68.7529  0.0000
0202-03-06_19:57:30.043000      3306.79        5.87471200e+00        1.18539866e-06  69.9416  68.1507  68.7454  0.0000
0202-03-06_19:57:30.390000      3307.14        5.97415500e+00        1.81681416e-06  69.9416  68.1507  68.7454  0.0000
0202-03-06_19:57:30.740000      3307.49        6.07333600e+00        3.32116706e-06  69.9416  68.1507  68.7454  0.0000
0202-03-06_19:57:31.086000      3307.84        6.17275600e+00        5.06636026e-06  69.9384  68.1514  68.7525  0.0000
0202-03-06_19:57:31.434000      3308.19        6.27197600e+00        7.58055646e-06  69.9384  68.1514  68.7525  0.0000
0202-03-06_19:57:31.780000      3308.53        6.37174900e+00        1.12110100e-05  69.9384  68.1514  68.7525  0.0000
0202-03-06_19:57:32.130000      3308.88        6.47089600e+00        1.63805237e-05  69.9348  68.1513  68.7451  0.0000
0202-03-06_19:57:32.477000      3309.23        6.57020500e+00        2.36415532e-05  69.9348  68.1513  68.7451  0.0000

File: chapter 6/data/tapes/ext_ffj51/Ic/infield/step00/no magnet/Ic_2025-03-06_20-09-31724268_0nA-60k-ffj51-0e19pm2-0T-0nA.txt
# Ic = 9.66 A, n = 25.88 , Tavg = 59.95 K, 0nA-60k-ffj51-0e19pm2-0T-0nA
#datetime                        t_s     iHTS_A                vHTS_V                tHTS_K  tTAR_K  tHOL_K  tSPA_K
0202-03-06_20:08:50.375000      3987.13        8.97760200e-03        9.30601538e-09  59.9833  58.2636  58.7421  0.0000
0202-03-06_20:08:50.723000      3987.47        1.11816600e-01        8.00451538e-09  59.9833  58.2636  58.7421  0.0000
0202-03-06_20:08:51.070000      3987.82        2.10939300e-01        1.38303154e-08  59.9430  58.2652  58.7059  0.0000
0202-03-06_20:08:51.430000      3988.18        3.10550200e-01        2.15163154e-08  59.9430  58.2652  58.7059  0.0000
0202-03-06_20:08:51.777000      3988.53        4.09827800e-01        2.86495154e-08  59.9430  58.2652  58.7059  0.0000
0202-03-06_20:08:52.130000      3988.88        5.09260600e-01        2.28886154e-08  59.9526  58.2667  58.7287  0.0000
0202-03-06_20:08:52.477000      3989.23        6.08301500e-01        1.73727154e-08  59.9526  58.2667  58.7287  0.0000
0202-03-06_20:08:52.824000      3989.57        7.08168000e-01        3.98581538e-09  59.9526  58.2667  58.7287  0.0000
0202-03-06_20:08:53.184000      3989.94        8.06993700e-01        3.93743154e-08  59.9353  58.2671  58.7022  0.0000
0202-03-06_20:08:53.530000      3990.28        9.06310600e-01       -1.44211846e-08  59.9353  58.2671  58.7022  0.0000
0202-03-06_20:08:53.883000      3990.63        1.00592800e+00        3.98581538e-09  59.9353  58.2671  58.7022  0.0000
0202-03-06_20:08:54.240000      3990.99        1.10569200e+00        2.27646154e-08  59.9455  58.2684  58.7251  0.0000
0202-03-06_20:08:54.598000      3991.35        1.20481600e+00        3.42303154e-08  59.9455  58.2684  58.7251  0.0000
0202-03-06_20:08:54.957000      3991.71        1.30477800e+00        5.31950154e-08  59.9860  58.2692  58.7416  0.0000
0202-03-06_20:08:55.305000      3992.06        1.40406000e+00        3.65234154e-08  59.9860  58.2692  58.7416  0.0000
0202-03-06_20:08:55.652000      3992.40        1.50272600e+00        9.17444154e-08  59.9860  58.2692  58.7416  0.0000
0202-03-06_20:08:56             3992.75        1.60247700e+00        1.26699115e-07  59.9651  58.2709  58.7295  0.0000
0202-03-06_20:08:56.348000      3993.10        1.70161700e+00        8.43072154e-08  59.9651  58.2709  58.7295  0.0000
0202-03-06_20:08:56.707000      3993.46        1.80132100e+00        9.82519154e-08  59.9651  58.2709  58.7295  0.0000
0202-03-06_20:08:57.055000      3993.80        1.90040200e+00        1.03086115e-07  59.9799  58.2704  58.7418  0.0000
0202-03-06_20:08:57.400000      3994.15        1.99989500e+00        9.89966154e-08  59.9799  58.2704  58.7418  0.0000
0202-03-06_20:08:57.746000      3994.50        2.09927500e+00        9.91846154e-08  59.9799  58.2704  58.7418  0.0000
0202-03-06_20:08:58.094000      3994.84        2.19862000e+00        9.79454154e-08  59.9258  58.2721  58.7090  0.0000
0202-03-06_20:08:58.450000      3995.20        2.29811200e+00        9.34212154e-08  59.9258  58.2721  58.7090  0.0000
0202-03-06_20:08:58.810000      3995.56        2.39731600e+00        1.03151515e-07  59.9258  58.2721  58.7090  0.0000
0202-03-06_20:08:59.200000      3995.95        2.49672300e+00        9.97428154e-08  59.9349  58.2711  58.7183  0.0000
0202-03-06_20:08:59.547000      3996.30        2.59623200e+00        9.37310154e-08  59.9349  58.2711  58.7183  0.0000
0202-03-06_20:08:59.914000      3996.66        2.69574100e+00        1.00114615e-07  59.9349  58.2711  58.7183  0.0000
0202-03-06_20:09:00.277000      3997.03        2.79455600e+00        1.00052615e-07  59.9323  58.2718  58.7143  0.0000
0202-03-06_20:09:00.633000      3997.38        2.89428700e+00        9.46607154e-08  59.9323  58.2718  58.7143  0.0000
0202-03-06_20:09:00.980000      3997.73        2.99373300e+00        1.04948815e-07  59.9634  58.2717  58.7416  0.0000
0202-03-06_20:09:01.330000      3998.08        3.09322200e+00        1.02345815e-07  59.9634  58.2717  58.7416  0.0000
0202-03-06_20:09:01.688000      3998.44        3.19286100e+00        1.08791315e-07  59.9634  58.2717  58.7416  0.0000
0202-03-06_20:09:02.035000      3998.79        3.29185000e+00        1.15298815e-07  59.9823  58.2734  58.7468  0.0000
0202-03-06_20:09:02.383000      3999.13        3.39105800e+00        9.50945154e-08  59.9823  58.2734  58.7468  0.0000
0202-03-06_20:09:02.730000      3999.48        3.49043100e+00        8.61699154e-08  59.9823  58.2734  58.7468  0.0000
0202-03-06_20:09:03.080000      3999.83        3.59002500e+00        1.12571915e-07  59.9787  58.2741  58.7536  0.0000
0202-03-06_20:09:03.438000      4000.19        3.68941100e+00        1.23980115e-07  59.9787  58.2741  58.7536  0.0000
0202-03-06_20:09:03.785000      4000.54        3.78839900e+00        1.16607915e-07  59.9787  58.2741  58.7536  0.0000
0202-03-06_20:09:04.133000      4000.88        3.88783100e+00        1.20760415e-07  59.9656  58.2756  58.7333  0.0000
0202-03-06_20:09:04.480000      4001.23        3.98743300e+00        1.27082015e-07  59.9656  58.2756  58.7333  0.0000
0202-03-06_20:09:04.844000      4001.59        4.08662100e+00        1.37432015e-07  59.9656  58.2756  58.7333  0.0000
0202-03-06_20:09:05.195000      4001.95        4.18595000e+00        1.30490715e-07  59.9451  58.2756  58.7337  0.0000
0202-03-06_20:09:05.543000      4002.30        4.28530800e+00        1.14066915e-07  59.9451  58.2756  58.7337  0.0000
0202-03-06_20:09:05.890000      4002.64        4.38468800e+00        1.11154015e-07  59.9451  58.2756  58.7337  0.0000
0202-03-06_20:09:06.250000      4003.00        4.48406000e+00        1.24974815e-07  59.9579  58.2763  58.7280  0.0000
0202-03-06_20:09:06.605000      4003.36        4.58358300e+00        1.29870915e-07  59.9579  58.2763  58.7280  0.0000
0202-03-06_20:09:06.970000      4003.72        4.68333700e+00        1.44559315e-07  59.9412  58.2752  58.7309  0.0000
0202-03-06_20:09:07.316000      4004.07        4.78217500e+00        1.44745215e-07  59.9412  58.2752  58.7309  0.0000
0202-03-06_20:09:07.664000      4004.41        4.88158500e+00        1.24788815e-07  59.9412  58.2752  58.7309  0.0000
0202-03-06_20:09:08.010000      4004.76        4.98126200e+00        1.37370015e-07  59.9806  58.2778  58.7528  0.0000
0202-03-06_20:09:08.360000      4005.11        5.08063000e+00        1.24726915e-07  59.9806  58.2778  58.7528  0.0000
0202-03-06_20:09:08.715000      4005.47        5.17924900e+00        1.37741915e-07  59.9806  58.2778  58.7528  0.0000
0202-03-06_20:09:09.062000      4005.81        5.27927200e+00        1.46916615e-07  59.9644  58.2775  58.7374  0.0000
0202-03-06_20:09:09.410000      4006.16        5.37866700e+00        1.38990115e-07  59.9644  58.2775  58.7374  0.0000
0202-03-06_20:09:09.758000      4006.51        5.47798100e+00        1.26535015e-07  59.9644  58.2775  58.7374  0.0000
0202-03-06_20:09:10.105000      4006.86        5.57750000e+00        1.23932015e-07  59.9790  58.2796  58.7518  0.0000
0202-03-06_20:09:10.465000      4007.22        5.67722800e+00        1.12590315e-07  59.9790  58.2796  58.7518  0.0000
0202-03-06_20:09:10.840000      4007.59        5.77629700e+00        1.19903515e-07  59.9790  58.2796  58.7518  0.0000
0202-03-06_20:09:11.223000      4007.97        5.87552100e+00        1.16308915e-07  59.9431  58.2794  58.7151  0.0000
0202-03-06_20:09:11.570000      4008.32        5.97501600e+00        1.17548415e-07  59.9431  58.2794  58.7151  0.0000
0202-03-06_20:09:11.930000      4008.68        6.07440100e+00        1.09677415e-07  59.9476  58.2791  58.7392  0.0000
0202-03-06_20:09:12.290000      4009.04        6.17384800e+00        1.26411015e-07  59.9476  58.2791  58.7392  0.0000
0202-03-06_20:09:12.637000      4009.39        6.27323100e+00        1.38930215e-07  59.9476  58.2791  58.7392  0.0000
0202-03-06_20:09:12.984000      4009.73        6.37245700e+00        1.42648815e-07  59.9418  58.2790  58.7239  0.0000
0202-03-06_20:09:13.330000      4010.08        6.47199800e+00        1.36079315e-07  59.9418  58.2790  58.7239  0.0000
0202-03-06_20:09:13.688000      4010.44        6.57116300e+00        1.22878415e-07  59.9418  58.2790  58.7239  0.0000
0202-03-06_20:09:14.035000      4010.79        6.67037600e+00        1.29076015e-07  59.9496  58.2803  58.7377  0.0000
0202-03-06_20:09:14.383000      4011.13        6.77001200e+00        1.19097815e-07  59.9496  58.2803  58.7377  0.0000
0202-03-06_20:09:14.730000      4011.48        6.86952800e+00        1.16742715e-07  59.9496  58.2803  58.7377  0.0000
0202-03-06_20:09:15.080000      4011.83        6.96866800e+00        1.17859215e-07  60.0006  58.2805  58.7708  0.0000
0202-03-06_20:09:15.438000      4012.19        7.06817600e+00        1.33911915e-07  60.0006  58.2805  58.7708  0.0000
0202-03-06_20:09:15.785000      4012.53        7.16729400e+00        1.39241915e-07  60.0006  58.2805  58.7708  0.0000
0202-03-06_20:09:16.133000      4012.88        7.26690500e+00        1.36700815e-07  59.9704  58.2823  58.7394  0.0000
0202-03-06_20:09:16.480000      4013.23        7.36632200e+00        1.28272115e-07  59.9704  58.2823  58.7394  0.0000
0202-03-06_20:09:16.855000      4013.61        7.46522400e+00        1.12716015e-07  59.9704  58.2823  58.7394  0.0000
0202-03-06_20:09:17.207000      4013.96        7.56477100e+00        1.17612115e-07  59.9636  58.2812  58.7364  0.0000
0202-03-06_20:09:17.570000      4014.32        7.66393500e+00        1.25359215e-07  59.9636  58.2812  58.7364  0.0000
0202-03-06_20:09:17.918000      4014.67        7.76397500e+00        1.28210115e-07  59.9636  58.2812  58.7364  0.0000
0202-03-06_20:09:18.270000      4015.02        7.86303500e+00        1.43518215e-07  59.9498  58.2832  58.7398  0.0000
0202-03-06_20:09:18.617000      4015.37        7.96229300e+00        1.16434615e-07  59.9498  58.2832  58.7398  0.0000
0202-03-06_20:09:18.970000      4015.72        8.06155200e+00        9.96390154e-08  59.9408  58.2828  58.7284  0.0000
0202-03-06_20:09:19.316000      4016.07        8.16100300e+00        1.15257015e-07  59.9408  58.2828  58.7284  0.0000
0202-03-06_20:09:19.664000      4016.42        8.26044300e+00        1.07386015e-07  59.9408  58.2828  58.7284  0.0000
0202-03-06_20:09:20.010000      4016.76        8.35943900e+00        1.07881815e-07  59.9517  58.2834  58.7382  0.0000
0202-03-06_20:09:20.360000      4017.11        8.45918800e+00        1.19099615e-07  59.9517  58.2834  58.7382  0.0000
0202-03-06_20:09:20.723000      4017.47        8.55871900e+00        1.19161515e-07  59.9517  58.2834  58.7382  0.0000
0202-03-06_20:09:21.070000      4017.82        8.65788100e+00        1.30317015e-07  59.9778  58.2836  58.7610  0.0000
0202-03-06_20:09:21.414000      4018.17        8.75746200e+00        1.45749015e-07  59.9778  58.2836  58.7610  0.0000
0202-03-06_20:09:21.760000      4018.51        8.85655400e+00        1.50583215e-07  59.9778  58.2836  58.7610  0.0000
0202-03-06_20:09:22.113000      4018.86        8.95600200e+00        1.54177815e-07  59.9726  58.2852  58.7431  0.0000
0202-03-06_20:09:22.470000      4019.22        9.05546100e+00        1.57400615e-07  59.9726  58.2852  58.7431  0.0000
0202-03-06_20:09:22.880000      4019.63        9.15495000e+00        1.78968415e-07  59.9726  58.2852  58.7431  0.0000
0202-03-06_20:09:23.227000      4019.98        9.25438700e+00        1.97499315e-07  59.9854  58.2848  58.7619  0.0000
0202-03-06_20:09:23.582000      4020.33        9.35350100e+00        2.09894615e-07  59.9854  58.2848  58.7619  0.0000
0202-03-06_20:09:23.945000      4020.70        9.45276800e+00        2.26752115e-07  59.9343  58.2866  58.7187  0.0000
0202-03-06_20:09:24.305000      4021.06        9.55237900e+00        2.63318215e-07  59.9343  58.2866  58.7187  0.0000
0202-03-06_20:09:24.652000      4021.40        9.65183400e+00        3.16927715e-07  59.9343  58.2866  58.7187  0.0000
0202-03-06_20:09:25             4021.75        9.75121300e+00        3.86031415e-07  59.9518  58.2860  58.7408  0.0000
0202-03-06_20:09:25.348000      4022.10        9.85040300e+00        4.80855215e-07  59.9518  58.2860  58.7408  0.0000
0202-03-06_20:09:25.703000      4022.45        9.94968700e+00        5.85409315e-07  59.9518  58.2860  58.7408  0.0000
0202-03-06_20:09:26.050000      4022.80        1.00491600e+01        7.16923215e-07  59.9486  58.2872  58.7346  0.0000
0202-03-06_20:09:26.400000      4023.15        1.01486100e+01        8.93122015e-07  59.9486  58.2872  58.7346  0.0000
0202-03-06_20:09:26.746000      4023.50        1.02480400e+01        1.12001612e-06  59.9486  58.2872  58.7346  0.0000
0202-03-06_20:09:27.094000      4023.85        1.03473900e+01        1.40696472e-06  59.9873  58.2869  58.7648  0.0000
0202-03-06_20:09:27.453000      4024.20        1.04468000e+01        1.75421832e-06  59.9873  58.2869  58.7648  0.0000
0202-03-06_20:09:27.810000      4024.56        1.05463900e+01        2.17844652e-06  59.9873  58.2869  58.7648  0.0000
0202-03-06_20:09:28.195000      4024.95        1.06454600e+01        2.72111162e-06  59.9917  58.2878  58.7601  0.0000
0202-03-06_20:09:28.543000      4025.29        1.07448200e+01        3.35122542e-06  59.9917  58.2878  58.7601  0.0000
0202-03-06_20:09:28.902000      4025.65        1.08444700e+01        4.59695052e-06  59.9917  58.2878  58.7601  0.0000
0202-03-06_20:09:29.250000      4026.00        1.09437600e+01        5.64317362e-06  59.9836  58.2879  58.7645  0.0000
0202-03-06_20:09:29.610000      4026.36        1.10429600e+01        6.94114472e-06  59.9836  58.2879  58.7645  0.0000
0202-03-06_20:09:29.960000      4026.71        1.11427100e+01        8.43452732e-06  59.9372  58.2896  58.7185  0.0000
0202-03-06_20:09:30.310000      4027.06        1.12418900e+01        1.03001401e-05  59.9372  58.2896  58.7185  0.0000
0202-03-06_20:09:30.664000      4027.41        1.13414100e+01        1.25659342e-05  59.9372  58.2896  58.7185  0.0000
0202-03-06_20:09:31.010000      4027.76        1.14406700e+01        1.52249065e-05  59.9516  58.2880  58.7396  0.0000
0202-03-06_20:09:31.360000      4028.11        1.15399200e+01        1.84752572e-05  59.9516  58.2880  58.7396  0.0000
0202-03-06_20:09:31.707000      4028.46        1.16394900e+01        2.23736374e-05  59.9516  58.2880  58.7396  0.0000

File: chapter 6/data/tapes/ext_ffj51/Ic/infield/step00/no magnet/Ic_2025-03-06_20-12-29375158_0nA-60k-ffj51-0e19pm2-0T-0nA.txt
# Ic = 9.62 A, n = 25.29 , Tavg = 60.00 K, 0nA-60k-ffj51-0e19pm2-0T-0nA
#datetime                        t_s     iHTS_A                vHTS_V                tHTS_K  tTAR_K  tHOL_K  tSPA_K
0202-03-06_20:11:47.950000      4164.70        9.05195900e-03       -9.92266364e-09  60.0282  58.3047  58.7973  0.0000
0202-03-06_20:11:48.297000      4165.05        1.12723000e-01       -1.02944636e-08  60.0012  58.3072  58.7839  0.0000
0202-03-06_20:11:48.645000      4165.40        2.11867700e-01       -1.61776364e-09  60.0012  58.3072  58.7839  0.0000
0202-03-06_20:11:48.996000      4165.75        3.11378300e-01       -5.08846364e-09  60.0178  58.3070  58.7970  0.0000
0202-03-06_20:11:49.350000      4166.10        4.10616600e-01       -1.61776364e-09  60.0178  58.3070  58.7970  0.0000
0202-03-06_20:11:49.700000      4166.45        5.10282300e-01        4.64183636e-09  60.0178  58.3070  58.7970  0.0000
0202-03-06_20:11:50.047000      4166.80        6.09298300e-01       -2.04586636e-08  59.9804  58.3082  58.7565  0.0000
0202-03-06_20:11:50.395000      4167.14        7.08889900e-01       -4.41955636e-08  59.9804  58.3082  58.7565  0.0000
0202-03-06_20:11:50.742000      4167.49        8.08196400e-01       -2.69661636e-08  59.9804  58.3082  58.7565  0.0000
0202-03-06_20:11:51.090000      4167.84        9.07406500e-01       -7.13412636e-08  59.9892  58.3069  58.7783  0.0000
0202-03-06_20:11:51.440000      4168.19        1.00722700e+00       -8.17532636e-08  59.9892  58.3069  58.7783  0.0000
0202-03-06_20:11:51.790000      4168.54        1.10629000e+00        6.25323636e-09  59.9892  58.3069  58.7783  0.0000
0202-03-06_20:11:52.140000      4168.89        1.20537500e+00       -1.27735636e-08  59.9772  58.3076  58.7621  0.0000
0202-03-06_20:11:52.490000      4169.24        1.30498600e+00        7.12093636e-09  59.9772  58.3076  58.7621  0.0000
0202-03-06_20:11:52.870000      4169.62        1.40444300e+00       -1.37031636e-08  59.9772  58.3076  58.7621  0.0000
0202-03-06_20:11:53.234000      4169.99        1.50343400e+00        1.88990364e-08  59.9943  58.3062  58.7790  0.0000
0202-03-06_20:11:53.594000      4170.34        1.60321600e+00        6.00973636e-09  59.9943  58.3062  58.7790  0.0000
0202-03-06_20:11:53.940000      4170.69        1.70234700e+00        1.71034364e-08  60.0220  58.3076  58.7960  0.0000
0202-03-06_20:11:54.290000      4171.04        1.80171000e+00       -9.91826364e-09  60.0220  58.3076  58.7960  0.0000
0202-03-06_20:11:54.645000      4171.40        1.90113400e+00       -1.40086636e-08  60.0220  58.3076  58.7960  0.0000
0202-03-06_20:11:54.992000      4171.74        2.00020800e+00       -1.43185636e-08  60.0076  58.3075  58.7865  0.0000
0202-03-06_20:11:55.340000      4172.09        2.09980400e+00       -1.25212636e-08  60.0076  58.3075  58.7865  0.0000
0202-03-06_20:11:55.688000      4172.44        2.19929800e+00        5.99363636e-11  60.0076  58.3075  58.7865  0.0000
0202-03-06_20:11:56.043000      4172.79        2.29839100e+00        5.45193636e-09  60.0330  58.3091  58.8068  0.0000
0202-03-06_20:11:56.390000      4173.14        2.39804200e+00       -1.07239636e-08  60.0330  58.3091  58.8068  0.0000
0202-03-06_20:11:56.750000      4173.50        2.49743800e+00       -7.81106364e-09  60.0330  58.3091  58.8068  0.0000
0202-03-06_20:11:57.105000      4173.86        2.59685300e+00       -1.30170636e-08  59.9812  58.3075  58.7598  0.0000
0202-03-06_20:11:57.453000      4174.20        2.69627900e+00       -2.47925636e-08  59.9812  58.3075  58.7598  0.0000
0202-03-06_20:11:57.810000      4174.56        2.79580300e+00       -3.12380636e-08  59.9812  58.3075  58.7598  0.0000
0202-03-06_20:11:58.203000      4174.95        2.89488700e+00       -1.65496636e-08  59.9923  58.3078  58.7886  0.0000
0202-03-06_20:11:58.560000      4175.31        2.99413400e+00       -8.05896364e-09  59.9923  58.3078  58.7886  0.0000
0202-03-06_20:11:58.914000      4175.66        3.09363800e+00       -1.09709636e-08  59.9923  58.3078  58.7886  0.0000
0202-03-06_20:11:59.260000      4176.01        3.19296300e+00       -2.37986636e-08  59.9765  58.3075  58.7657  0.0000
0202-03-06_20:11:59.617000      4176.37        3.29202700e+00       -3.40846364e-09  59.9765  58.3075  58.7657  0.0000
0202-03-06_20:11:59.965000      4176.71        3.39167200e+00        3.72136364e-10  59.9796  58.3076  58.7815  0.0000
0202-03-06_20:12:00.312000      4177.06        3.49097600e+00       -1.05976636e-08  59.9796  58.3076  58.7815  0.0000
0202-03-06_20:12:00.660000      4177.41        3.59031600e+00       -9.29616364e-09  59.9796  58.3076  58.7815  0.0000
0202-03-06_20:12:01.008000      4177.76        3.68969300e+00       -4.64796364e-09  60.0151  58.3075  58.7952  0.0000
0202-03-06_20:12:01.355000      4178.11        3.78898400e+00        4.58653636e-09  60.0151  58.3075  58.7952  0.0000
0202-03-06_20:12:01.703000      4178.45        3.88838400e+00        6.94163636e-09  60.0151  58.3075  58.7952  0.0000
0202-03-06_20:12:02.050000      4178.80        3.98771200e+00        5.26823636e-09  60.0094  58.3080  58.7920  0.0000
0202-03-06_20:12:02.400000      4179.15        4.08711000e+00        1.36970364e-08  60.0094  58.3080  58.7920  0.0000
0202-03-06_20:12:02.746000      4179.49        4.18692100e+00        6.50773636e-09  60.0094  58.3080  58.7920  0.0000
0202-03-06_20:12:03.094000      4179.84        4.28613500e+00       -2.91266364e-09  60.0355  58.3084  58.8153  0.0000
0202-03-06_20:12:03.453000      4180.20        4.38555200e+00        6.20036364e-10  60.0355  58.3084  58.8153  0.0000
0202-03-06_20:12:03.805000      4180.55        4.48505600e+00        1.68578364e-08  60.0355  58.3084  58.8153  0.0000
0202-03-06_20:12:04.234000      4180.98        4.58427200e+00        9.35873636e-09  59.9902  58.3090  58.7662  0.0000
0202-03-06_20:12:04.582000      4181.33        4.68346300e+00        1.85312364e-08  59.9902  58.3090  58.7662  0.0000
0202-03-06_20:12:04.940000      4181.69        4.78266400e+00        3.61979364e-08  59.9884  58.3075  58.7832  0.0000
0202-03-06_20:12:05.300000      4182.05        4.88231300e+00        2.24415364e-08  59.9884  58.3075  58.7832  0.0000
0202-03-06_20:12:05.650000      4182.40        4.98174700e+00        1.86609364e-08  59.9884  58.3075  58.7832  0.0000
0202-03-06_20:12:05.996000      4182.75        5.08079300e+00        1.88468364e-08  59.9913  58.3080  58.7770  0.0000
0202-03-06_20:12:06.355000      4183.11        5.18040500e+00        1.21534364e-08  59.9913  58.3080  58.7770  0.0000
0202-03-06_20:12:06.703000      4183.45        5.28023600e+00        1.20914364e-08  59.9913  58.3080  58.7770  0.0000
0202-03-06_20:12:07.050000      4183.80        5.37916000e+00        1.59339364e-08  59.9703  58.3068  58.7709  0.0000
0202-03-06_20:12:07.400000      4184.15        5.47858800e+00        1.96525364e-08  59.9703  58.3068  58.7709  0.0000
0202-03-06_20:12:07.754000      4184.51        5.57823600e+00        2.70897364e-08  59.9703  58.3068  58.7709  0.0000
0202-03-06_20:12:08.100000      4184.85        5.67733100e+00        3.03744364e-08  59.9958  58.3081  58.7866  0.0000
0202-03-06_20:12:08.460000      4185.21        5.77692200e+00        1.45085364e-08  59.9958  58.3081  58.7866  0.0000
0202-03-06_20:12:08.875000      4185.63        5.87607400e+00        6.14173636e-09  59.9958  58.3081  58.7866  0.0000
0202-03-06_20:12:09.230000      4185.98        5.97552000e+00        5.76983636e-09  60.0166  58.3071  58.7955  0.0000
0202-03-06_20:12:09.580000      4186.33        6.07505100e+00        2.93208364e-08  60.0166  58.3071  58.7955  0.0000
0202-03-06_20:12:09.930000      4186.68        6.17434900e+00        1.56860364e-08  60.0061  58.3087  58.7989  0.0000
0202-03-06_20:12:10.277000      4187.03        6.27370200e+00        8.73736364e-10  60.0061  58.3087  58.7989  0.0000
0202-03-06_20:12:10.625000      4187.37        6.37294400e+00       -4.85663636e-10  60.0061  58.3087  58.7989  0.0000
0202-03-06_20:12:10.973000      4187.72        6.47206200e+00        7.57743636e-09  59.9986  58.3077  58.7792  0.0000
0202-03-06_20:12:11.332000      4188.08        6.57174300e+00        4.10673636e-09  59.9986  58.3077  58.7792  0.0000
0202-03-06_20:12:11.680000      4188.43        6.67140900e+00        8.63103636e-09  59.9986  58.3077  58.7792  0.0000
0202-03-06_20:12:12.027000      4188.78        6.77048400e+00        2.01586364e-08  59.9830  58.3082  58.7812  0.0000
0202-03-06_20:12:12.375000      4189.12        6.86983300e+00        2.30095364e-08  59.9830  58.3082  58.7812  0.0000
0202-03-06_20:12:12.720000      4189.47        6.96970600e+00        1.37131364e-08  59.9830  58.3082  58.7812  0.0000
0202-03-06_20:12:13.070000      4189.82        7.06826200e+00       -1.40906364e-09  59.9621  58.3067  58.7627  0.0000
0202-03-06_20:12:13.414000      4190.17        7.16778300e+00        3.73493636e-09  59.9621  58.3067  58.7627  0.0000
0202-03-06_20:12:13.760000      4190.51        7.26708000e+00        1.15439364e-08  59.9621  58.3067  58.7627  0.0000
0202-03-06_20:12:14.110000      4190.86        7.36655100e+00        8.56903636e-09  59.9567  58.3071  58.7671  0.0000
0202-03-06_20:12:14.457000      4191.21        7.46608700e+00        1.03664364e-08  59.9567  58.3071  58.7671  0.0000
0202-03-06_20:12:14.810000      4191.56        7.56541900e+00        8.63103636e-09  59.9567  58.3071  58.7671  0.0000
0202-03-06_20:12:15.215000      4191.96        7.66452500e+00        6.02803636e-09  60.0004  58.3073  58.7950  0.0000
0202-03-06_20:12:15.566000      4192.32        7.76387800e+00        1.30933364e-08  60.0004  58.3073  58.7950  0.0000
0202-03-06_20:12:15.918000      4192.67        7.86364200e+00        1.42709364e-08  60.0004  58.3073  58.7950  0.0000
0202-03-06_20:12:16.266000      4193.02        7.96265600e+00       -4.13606364e-09  60.0034  58.3079  58.7859  0.0000
0202-03-06_20:12:16.625000      4193.37        8.06198100e+00       -4.57466364e-09  60.0034  58.3079  58.7859  0.0000
0202-03-06_20:12:16.973000      4193.72        8.16174200e+00        9.11883636e-09  60.0138  58.3071  58.8006  0.0000
0202-03-06_20:12:17.320000      4194.07        8.26105700e+00        9.73863636e-09  60.0138  58.3071  58.8006  0.0000
0202-03-06_20:12:17.668000      4194.42        8.36026600e+00        8.12723636e-09  60.0138  58.3071  58.8006  0.0000
0202-03-06_20:12:18.016000      4194.77        8.45995900e+00        2.22578364e-08  60.0011  58.3080  58.7820  0.0000
0202-03-06_20:12:18.370000      4195.12        8.55906000e+00        2.62863364e-08  60.0011  58.3080  58.7820  0.0000
0202-03-06_20:12:18.720000      4195.47        8.65852200e+00        3.66363364e-08  60.0011  58.3080  58.7820  0.0000
0202-03-06_20:12:19.066000      4195.82        8.75780900e+00        4.71723364e-08  59.9830  58.3075  58.7863  0.0000
0202-03-06_20:12:19.426000      4196.17        8.85721300e+00        4.68624364e-08  59.9830  58.3075  58.7863  0.0000
0202-03-06_20:12:19.780000      4196.53        8.95649700e+00        4.05408364e-08  59.9830  58.3075  58.7863  0.0000
0202-03-06_20:12:20.140000      4196.89        9.05613100e+00        4.98373364e-08  59.9807  58.3080  58.7706  0.0000
0202-03-06_20:12:20.490000      4197.24        9.15537900e+00        6.48976364e-08  59.9807  58.3080  58.7706  0.0000
0202-03-06_20:12:20.860000      4197.61        9.25511300e+00        7.32024364e-08  59.9807  58.3080  58.7706  0.0000
0202-03-06_20:12:21.230000      4197.98        9.35420800e+00        1.01525636e-07  59.9691  58.3067  58.7791  0.0000
0202-03-06_20:12:21.594000      4198.34        9.45358100e+00        1.36790136e-07  59.9691  58.3067  58.7791  0.0000
0202-03-06_20:12:21.940000      4198.69        9.55311800e+00        1.84264036e-07  60.0082  58.3078  58.7886  0.0000
0202-03-06_20:12:22.290000      4199.04        9.65195200e+00        2.42830036e-07  60.0082  58.3078  58.7886  0.0000
0202-03-06_20:12:22.637000      4199.39        9.75170500e+00        3.09575336e-07  60.0082  58.3078  58.7886  0.0000
0202-03-06_20:12:22.984000      4199.73        9.85099300e+00        3.83574536e-07  59.9900  58.3064  58.7786  0.0000
0202-03-06_20:12:23.340000      4200.09        9.95044600e+00        4.91661336e-07  59.9900  58.3064  58.7786  0.0000
0202-03-06_20:12:23.688000      4200.44        1.00498400e+01        6.37801636e-07  59.9900  58.3064  58.7786  0.0000
0202-03-06_20:12:24.035000      4200.79        1.01491200e+01        8.18090936e-07  60.0206  58.3088  58.8001  0.0000
0202-03-06_20:12:24.383000      4201.13        1.02485700e+01        1.02620764e-06  60.0206  58.3088  58.8001  0.0000
0202-03-06_20:12:24.730000      4201.48        1.03477400e+01        1.29363574e-06  60.0206  58.3088  58.8001  0.0000
0202-03-06_20:12:25.080000      4201.83        1.04476200e+01        1.60295994e-06  59.9928  58.3081  58.7702  0.0000
0202-03-06_20:12:25.426000      4202.18        1.05467100e+01        2.08563204e-06  59.9928  58.3081  58.7702  0.0000
0202-03-06_20:12:25.773000      4202.52        1.06463200e+01        2.63102424e-06  59.9928  58.3081  58.7702  0.0000
0202-03-06_20:12:26.120000      4202.87        1.07456000e+01        3.30105094e-06  59.9779  58.3083  58.7752  0.0000
0202-03-06_20:12:26.470000      4203.22        1.08449600e+01        4.56567904e-06  59.9779  58.3083  58.7752  0.0000
0202-03-06_20:12:26.895000      4203.64        1.09445600e+01        5.63278844e-06  59.9779  58.3083  58.7752  0.0000
0202-03-06_20:12:27.254000      4204.01        1.10436700e+01        6.85669814e-06  59.9729  58.3068  58.7648  0.0000
0202-03-06_20:12:27.610000      4204.36        1.11428700e+01        8.56210234e-06  59.9729  58.3068  58.7648  0.0000
0202-03-06_20:12:27.957000      4204.71        1.12425800e+01        1.04457506e-05  59.9712  58.3065  58.7725  0.0000
0202-03-06_20:12:28.316000      4205.07        1.13420500e+01        1.27566631e-05  59.9712  58.3065  58.7725  0.0000
0202-03-06_20:12:28.664000      4205.41        1.14411500e+01        1.55293010e-05  59.9712  58.3065  58.7725  0.0000
0202-03-06_20:12:29.010000      4205.76        1.15406800e+01        1.88583629e-05  60.0020  58.3068  58.7941  0.0000
0202-03-06_20:12:29.355000      4206.11        1.16395900e+01        2.30350882e-05  60.0020  58.3068  58.7941  0.0000
