Repository: shortlab/2025-devitre-PhD

# 2025-devitre-PhD
Data repository for Alexis Devitre's PhD thesis

File: chapter 6/data/tapes/ext_ffj51/Ic/infield/step00/no magnet/Ic_2025-03-06_20-21-48322456_0nA-50k-ffj51-0e19pm2-0T-0nA.txt
# Ic = 14.51 A, n = 23.96 , Tavg = 50.04 K, 0nA-50k-ffj51-0e19pm2-0T-0nA
#datetime                        t_s     iHTS_A                vHTS_V                tHTS_K  tTAR_K  tHOL_K  tSPA_K
0202-03-06_20:20:46.035000      4702.78        9.47309400e-03       -8.21467778e-09  50.0084  48.2809  48.6052  0.0000
0202-03-06_20:20:46.383000      4703.13        1.12815100e-01       -6.23137778e-09  50.0084  48.2809  48.6052  0.0000
0202-03-06_20:20:46.730000      4703.48        2.12342300e-01       -9.14427778e-09  50.0084  48.2809  48.6052  0.0000
0202-03-06_20:20:47.080000      4703.83        3.11509300e-01       -1.38544778e-08  49.9943  48.2824  48.5983  0.0000
0202-03-06_20:20:47.426000      4704.17        4.10752500e-01       -1.74490778e-08  49.9943  48.2824  48.5983  0.0000
0202-03-06_20:20:47.773000      4704.52        5.10341000e-01        3.06512222e-09  49.9943  48.2824  48.5983  0.0000
0202-03-06_20:20:48.120000      4704.87        6.09372900e-01        4.92432222e-09  50.0093  48.2840  48.6096  0.0000
0202-03-06_20:20:48.470000      4705.22        7.09031100e-01       -1.28008778e-08  50.0093  48.2840  48.6096  0.0000
0202-03-06_20:20:48.832000      4705.58        8.08352400e-01        1.13699222e-08  50.0093  48.2840  48.6096  0.0000
0202-03-06_20:20:49.195000      4705.95        9.07679700e-01       -3.56081778e-08  50.0189  48.2854  48.6190  0.0000
0202-03-06_20:20:49.550000      4706.30        1.00777100e+00       -3.77773778e-08  50.0189  48.2854  48.6190  0.0000
0202-03-06_20:20:49.914000      4706.67        1.10651200e+00       -3.95126778e-08  50.0189  48.2854  48.6190  0.0000
0202-03-06_20:20:50.266000      4707.01        1.20631700e+00       -6.42412778e-08  50.0337  48.2884  48.6223  0.0000
0202-03-06_20:20:50.625000      4707.37        1.30551700e+00       -7.71918778e-08  50.0337  48.2884  48.6223  0.0000
0202-03-06_20:20:50.973000      4707.72        1.40481300e+00       -1.00696778e-08  50.0232  48.2894  48.6234  0.0000
0202-03-06_20:20:51.320000      4708.07        1.50384500e+00        1.63322222e-08  50.0232  48.2894  48.6234  0.0000
0202-03-06_20:20:51.668000      4708.42        1.60372900e+00        5.05252222e-09  50.0232  48.2894  48.6234  0.0000
0202-03-06_20:20:52.016000      4708.76        1.70331400e+00        1.51982222e-09  49.9989  48.2917  48.6089  0.0000
0202-03-06_20:20:52.370000      4709.12        1.80232500e+00        2.12903222e-08  49.9989  48.2917  48.6089  0.0000
0202-03-06_20:20:52.720000      4709.47        1.90185700e+00        2.74880222e-08  49.9989  48.2917  48.6089  0.0000
0202-03-06_20:20:53.062000      4709.81        2.00104400e+00        2.16002222e-08  50.0101  48.2913  48.6185  0.0000
0202-03-06_20:20:53.410000      4710.16        2.10078000e+00        2.50089222e-08  50.0101  48.2913  48.6185  0.0000
0202-03-06_20:20:53.758000      4710.51        2.19994900e+00        3.64745222e-08  50.0101  48.2913  48.6185  0.0000
0202-03-06_20:20:54.105000      4710.86        2.29991500e+00        3.38096222e-08  50.0032  48.2930  48.6225  0.0000
0202-03-06_20:20:54.460000      4711.21        2.39897400e+00        3.21362222e-08  50.0032  48.2930  48.6225  0.0000
0202-03-06_20:20:54.812000      4711.56        2.49824300e+00        4.38497222e-08  50.0032  48.2930  48.6225  0.0000
0202-03-06_20:20:55.195000      4711.94        2.59774500e+00        5.45097222e-08  50.0092  48.2937  48.6210  0.0000
0202-03-06_20:20:55.543000      4712.29        2.69701000e+00        4.52752222e-08  50.0092  48.2937  48.6210  0.0000
0202-03-06_20:20:55.902000      4712.65        2.79632500e+00        4.42216222e-08  50.0092  48.2937  48.6210  0.0000
0202-03-06_20:20:56.250000      4713.00        2.89587000e+00        5.71748222e-08  50.0195  48.2963  48.6340  0.0000
0202-03-06_20:20:56.594000      4713.35        2.99535000e+00        5.94682222e-08  50.0195  48.2963  48.6340  0.0000
0202-03-06_20:20:56.940000      4713.69        3.09459300e+00        6.33729222e-08  50.0309  48.2970  48.6350  0.0000
0202-03-06_20:20:57.290000      4714.04        3.19409700e+00        6.80831222e-08  50.0309  48.2970  48.6350  0.0000
0202-03-06_20:20:57.645000      4714.40        3.29306000e+00        6.44265222e-08  50.0309  48.2970  48.6350  0.0000
0202-03-06_20:20:57.996000      4714.74        3.39290100e+00        6.91367222e-08  49.9827  48.2986  48.6160  0.0000
0202-03-06_20:20:58.344000      4715.09        3.49180300e+00        6.10178222e-08  49.9827  48.2986  48.6160  0.0000
0202-03-06_20:20:58.690000      4715.44        3.59149900e+00        6.64717222e-08  49.9827  48.2986  48.6160  0.0000
0202-03-06_20:20:59.035000      4715.79        3.69051700e+00        6.52941222e-08  50.0005  48.2982  48.6291  0.0000
0202-03-06_20:20:59.383000      4716.13        3.79023900e+00        7.44666222e-08  50.0005  48.2982  48.6291  0.0000
0202-03-06_20:20:59.730000      4716.48        3.88952900e+00        6.84549222e-08  50.0005  48.2982  48.6291  0.0000
0202-03-06_20:21:00.080000      4716.83        3.98915000e+00        7.30412222e-08  49.9973  48.3004  48.6290  0.0000
0202-03-06_20:21:00.426000      4717.18        4.08835300e+00        8.37631222e-08  49.9973  48.3004  48.6290  0.0000
0202-03-06_20:21:00.773000      4717.52        4.18775800e+00        7.84951222e-08  49.9973  48.3004  48.6290  0.0000
0202-03-06_20:21:01.120000      4717.87        4.28701200e+00        7.70077222e-08  50.0127  48.3012  48.6360  0.0000
0202-03-06_20:21:01.480000      4718.23        4.38652400e+00        7.76894222e-08  50.0127  48.3012  48.6360  0.0000
0202-03-06_20:21:01.840000      4718.59        4.48579600e+00        9.20060222e-08  50.0127  48.3012  48.6360  0.0000
0202-03-06_20:21:02.190000      4718.94        4.58534000e+00        9.64011222e-08  50.0315  48.3032  48.6535  0.0000
0202-03-06_20:21:02.547000      4719.30        4.68473900e+00        9.03792222e-08  50.0315  48.3032  48.6535  0.0000
0202-03-06_20:21:02.900000      4719.65        4.78351200e+00        9.17409222e-08  50.0315  48.3032  48.6535  0.0000
0202-03-06_20:21:03.254000      4720.00        4.88352500e+00        1.03516522e-07  50.0125  48.3039  48.6352  0.0000
0202-03-06_20:21:03.610000      4720.36        4.98281500e+00        9.53356222e-08  50.0125  48.3039  48.6352  0.0000
0202-03-06_20:21:03.957000      4720.71        5.08228300e+00        8.75885222e-08  49.9952  48.3051  48.6316  0.0000
0202-03-06_20:21:04.305000      4721.06        5.18134900e+00        8.62870222e-08  49.9952  48.3051  48.6316  0.0000
0202-03-06_20:21:04.652000      4721.40        5.28079800e+00        9.77527222e-08  49.9952  48.3051  48.6316  0.0000
0202-03-06_20:21:05             4721.75        5.38052700e+00        8.92619222e-08  49.9977  48.3058  48.6347  0.0000
0202-03-06_20:21:05.348000      4722.10        5.47947200e+00        6.39755222e-08  49.9977  48.3058  48.6347  0.0000
0202-03-06_20:21:05.695000      4722.45        5.57890800e+00        6.01949222e-08  49.9977  48.3058  48.6347  0.0000
0202-03-06_20:21:06.043000      4722.79        5.67859100e+00        7.07309222e-08  49.9947  48.3071  48.6327  0.0000
0202-03-06_20:21:06.390000      4723.14        5.77787900e+00        7.01112222e-08  49.9947  48.3071  48.6327  0.0000
0202-03-06_20:21:06.746000      4723.50        5.87716300e+00        6.34797222e-08  49.9947  48.3071  48.6327  0.0000
0202-03-06_20:21:07.098000      4723.85        5.97660800e+00        7.73624222e-08  49.9978  48.3070  48.6395  0.0000
0202-03-06_20:21:07.445000      4724.19        6.07584900e+00        6.52150222e-08  49.9978  48.3070  48.6395  0.0000
0202-03-06_20:21:07.793000      4724.54        6.17528000e+00        6.23641222e-08  49.9978  48.3070  48.6395  0.0000
0202-03-06_20:21:08.168000      4724.92        6.27450800e+00        6.44734222e-08  50.0245  48.3093  48.6556  0.0000
0202-03-06_20:21:08.527000      4725.28        6.37403900e+00        7.53834222e-08  50.0245  48.3093  48.6556  0.0000
0202-03-06_20:21:08.887000      4725.64        6.47338800e+00        7.97218222e-08  50.0245  48.3093  48.6556  0.0000
0202-03-06_20:21:09.234000      4725.98        6.57254200e+00        8.85844222e-08  50.0143  48.3102  48.6519  0.0000
0202-03-06_20:21:09.582000      4726.33        6.67186900e+00        9.34186222e-08  50.0143  48.3102  48.6519  0.0000
0202-03-06_20:21:09.938000      4726.69        6.77144100e+00        8.35643222e-08  50.0104  48.3116  48.6456  0.0000
0202-03-06_20:21:10.285000      4727.04        6.87077600e+00        6.80082222e-08  50.0104  48.3116  48.6456  0.0000
0202-03-06_20:21:10.633000      4727.38        6.97025200e+00        5.74722222e-08  50.0104  48.3116  48.6456  0.0000
0202-03-06_20:21:10.990000      4727.74        7.06971600e+00        7.55074222e-08  49.9870  48.3117  48.6337  0.0000
0202-03-06_20:21:11.348000      4728.10        7.16904400e+00        7.95358222e-08  49.9870  48.3117  48.6337  0.0000
0202-03-06_20:21:11.707000      4728.46        7.26818900e+00        8.24487222e-08  49.9870  48.3117  48.6337  0.0000
0202-03-06_20:21:12.055000      4728.80        7.36787300e+00        7.86682222e-08  49.9975  48.3127  48.6383  0.0000
0202-03-06_20:21:12.402000      4729.15        7.46727000e+00        8.04655222e-08  49.9975  48.3127  48.6383  0.0000
0202-03-06_20:21:12.750000      4729.50        7.56678200e+00        8.69730222e-08  49.9975  48.3127  48.6383  0.0000
0202-03-06_20:21:13.098000      4729.85        7.66580500e+00        9.08156222e-08  50.0003  48.3133  48.6464  0.0000
0202-03-06_20:21:13.453000      4730.21        7.76535800e+00        9.30467222e-08  50.0003  48.3133  48.6464  0.0000
0202-03-06_20:21:13.805000      4730.55        7.86464000e+00        1.02590722e-07  50.0003  48.3133  48.6464  0.0000
0202-03-06_20:21:14.200000      4730.95        7.96394600e+00        1.03147422e-07  50.0137  48.3154  48.6472  0.0000
0202-03-06_20:21:14.543000      4731.30        8.06348900e+00        9.58959222e-08  50.0137  48.3154  48.6472  0.0000
0202-03-06_20:21:14.914000      4731.66        8.16290500e+00        9.24872222e-08  50.0137  48.3154  48.6472  0.0000
0202-03-06_20:21:15.260000      4732.01        8.26239500e+00        9.49663222e-08  50.0197  48.3157  48.6628  0.0000
0202-03-06_20:21:15.610000      4732.36        8.36159200e+00        8.77770222e-08  50.0197  48.3157  48.6628  0.0000
0202-03-06_20:21:15.957000      4732.71        8.46115400e+00        8.53599222e-08  50.0146  48.3180  48.6521  0.0000
0202-03-06_20:21:16.305000      4733.06        8.56020300e+00        8.60417222e-08  50.0146  48.3180  48.6521  0.0000
0202-03-06_20:21:16.652000      4733.40        8.65977300e+00        8.85827222e-08  50.0146  48.3180  48.6521  0.0000
0202-03-06_20:21:17.004000      4733.75        8.75923500e+00        9.00082222e-08  49.9958  48.3175  48.6458  0.0000
0202-03-06_20:21:17.350000      4734.10        8.85845000e+00        9.05660222e-08  49.9958  48.3175  48.6458  0.0000
0202-03-06_20:21:17.695000      4734.45        8.95789600e+00        8.33767222e-08  49.9958  48.3175  48.6458  0.0000
0202-03-06_20:21:18.043000      4734.79        9.05750800e+00        7.94722222e-08  49.9878  48.3188  48.6405  0.0000
0202-03-06_20:21:18.390000      4735.14        9.15654900e+00        9.13097222e-08  49.9878  48.3188  48.6405  0.0000
0202-03-06_20:21:18.746000      4735.50        9.25581400e+00        9.49043222e-08  49.9878  48.3188  48.6405  0.0000
0202-03-06_20:21:19.094000      4735.84        9.35516700e+00        9.67636222e-08  50.0045  48.3190  48.6491  0.0000
0202-03-06_20:21:19.440000      4736.19        9.45445900e+00        9.52142222e-08  50.0045  48.3190  48.6491  0.0000
0202-03-06_20:21:19.790000      4736.54        9.55387200e+00        9.73792222e-08  50.0045  48.3190  48.6491  0.0000
0202-03-06_20:21:20.137000      4736.89        9.65317000e+00        1.01649322e-07  50.0128  48.3204  48.6585  0.0000
0202-03-06_20:21:20.496000      4737.25        9.75284800e+00        1.06731422e-07  50.0128  48.3204  48.6585  0.0000
0202-03-06_20:21:20.848000      4737.60        9.85200000e+00        1.03632622e-07  50.0128  48.3204  48.6585  0.0000
0202-03-06_20:21:21.200000      4737.95        9.95164400e+00        1.10573922e-07  50.0244  48.3212  48.6683  0.0000
0202-03-06_20:21:21.547000      4738.30        1.00512000e+01        1.24146822e-07  50.0244  48.3212  48.6683  0.0000
0202-03-06_20:21:21.895000      4738.64        1.01501400e+01        1.22969222e-07  50.0244  48.3212  48.6683  0.0000
0202-03-06_20:21:22.242000      4738.99        1.02493000e+01        1.15965922e-07  50.0167  48.3236  48.6589  0.0000
0202-03-06_20:21:22.590000      4739.34        1.03491100e+01        1.17143422e-07  50.0167  48.3236  48.6589  0.0000
0202-03-06_20:21:22.938000      4739.69        1.04483400e+01        1.16461722e-07  50.0037  48.3234  48.6491  0.0000
0202-03-06_20:21:23.285000      4740.03        1.05477900e+01        1.19870422e-07  50.0037  48.3234  48.6491  0.0000
0202-03-06_20:21:23.633000      4740.38        1.06472500e+01        1.32699522e-07  50.0037  48.3234  48.6491  0.0000
0202-03-06_20:21:23.980000      4740.73        1.07464000e+01        1.31707922e-07  49.9821  48.3251  48.6417  0.0000
0202-03-06_20:21:24.336000      4741.09        1.08454100e+01        1.33319322e-07  49.9821  48.3251  48.6417  0.0000
0202-03-06_20:21:24.684000      4741.43        1.09450500e+01        1.33133422e-07  49.9821  48.3251  48.6417  0.0000
0202-03-06_20:21:25.030000      4741.78        1.10443100e+01        1.24456722e-07  50.0091  48.3258  48.6555  0.0000
0202-03-06_20:21:25.380000      4742.13        1.11437800e+01        1.27245622e-07  50.0091  48.3258  48.6555  0.0000
0202-03-06_20:21:25.727000      4742.48        1.12430700e+01        1.20864022e-07  50.0091  48.3258  48.6555  0.0000
0202-03-06_20:21:26.086000      4742.84        1.13426500e+01        1.27311522e-07  50.0163  48.3278  48.6704  0.0000
0202-03-06_20:21:26.434000      4743.18        1.14418600e+01        1.38095422e-07  50.0163  48.3278  48.6704  0.0000
0202-03-06_20:21:26.780000      4743.53        1.15414200e+01        1.31525922e-07  50.0163  48.3278  48.6704  0.0000
0202-03-06_20:21:27.130000      4743.88        1.16407900e+01        1.27497522e-07  50.0317  48.3285  48.6690  0.0000
0202-03-06_20:21:27.477000      4744.23        1.17401100e+01        1.33137322e-07  50.0317  48.3285  48.6690  0.0000
0202-03-06_20:21:27.848000      4744.60        1.18396300e+01        1.37909522e-07  50.0317  48.3285  48.6690  0.0000
0202-03-06_20:21:28.215000      4744.97        1.19388500e+01        1.33075322e-07  50.0164  48.3298  48.6636  0.0000
0202-03-06_20:21:28.562000      4745.31        1.20381700e+01        1.42061922e-07  50.0164  48.3298  48.6636  0.0000
0202-03-06_20:21:28.910000      4745.66        1.21373900e+01        1.42433822e-07  50.0082  48.3294  48.6529  0.0000
0202-03-06_20:21:29.258000      4746.01        1.22370600e+01        1.39830822e-07  50.0082  48.3294  48.6529  0.0000
0202-03-06_20:21:29.613000      4746.37        1.23366300e+01        1.49003322e-07  50.0082  48.3294  48.6529  0.0000
0202-03-06_20:21:29.965000      4746.72        1.24357500e+01        1.61398622e-07  49.9932  48.3306  48.6468  0.0000
0202-03-06_20:21:30.312000      4747.06        1.25352100e+01        1.63753722e-07  49.9932  48.3306  48.6468  0.0000
0202-03-06_20:21:30.660000      4747.41        1.26346000e+01        1.62390222e-07  49.9932  48.3306  48.6468  0.0000
0202-03-06_20:21:31.008000      4747.76        1.27337400e+01        1.71066922e-07  50.0225  48.3307  48.6634  0.0000
0202-03-06_20:21:31.370000      4748.12        1.28331500e+01        1.71563022e-07  50.0225  48.3307  48.6634  0.0000
0202-03-06_20:21:31.720000      4748.47        1.29325200e+01        1.81170622e-07  50.0225  48.3307  48.6634  0.0000
0202-03-06_20:21:32.066000      4748.82        1.30320000e+01        1.74601822e-07  50.0372  48.3324  48.6870  0.0000
0202-03-06_20:21:32.414000      4749.16        1.31314900e+01        1.79807822e-07  50.0372  48.3324  48.6870  0.0000
0202-03-06_20:21:32.760000      4749.51        1.32309700e+01        1.85013922e-07  50.0372  48.3324  48.6870  0.0000
0202-03-06_20:21:33.120000      4749.87        1.33303700e+01        1.84518122e-07  50.0383  48.3324  48.6678  0.0000
0202-03-06_20:21:33.465000      4750.22        1.34294700e+01        1.93132822e-07  50.0383  48.3324  48.6678  0.0000
0202-03-06_20:21:33.840000      4750.59        1.35286000e+01        1.92884922e-07  50.0383  48.3324  48.6678  0.0000
0202-03-06_20:21:34.203000      4750.95        1.36284500e+01        2.11663722e-07  50.0168  48.3336  48.6669  0.0000
0202-03-06_20:21:34.550000      4751.30        1.37276600e+01        2.13956922e-07  50.0168  48.3336  48.6669  0.0000
0202-03-06_20:21:34.914000      4751.66        1.38272700e+01        2.30318622e-07  50.0214  48.3325  48.6647  0.0000
0202-03-06_20:21:35.260000      4752.01        1.39266500e+01        2.50275122e-07  50.0214  48.3325  48.6647  0.0000
0202-03-06_20:21:35.610000      4752.36        1.40259700e+01        2.56348822e-07  50.0214  48.3325  48.6647  0.0000
0202-03-06_20:21:35.957000      4752.71        1.41250400e+01        2.72090822e-07  50.0129  48.3341  48.6531  0.0000
0202-03-06_20:21:36.305000      4753.05        1.42248200e+01        2.98244822e-07  50.0129  48.3341  48.6531  0.0000
0202-03-06_20:21:36.664000      4753.41        1.43241800e+01        3.24398922e-07  50.0129  48.3341  48.6531  0.0000
0202-03-06_20:21:37.010000      4753.76        1.44235100e+01        3.53094022e-07  50.0304  48.3333  48.6701  0.0000
0202-03-06_20:21:37.360000      4754.11        1.45230100e+01        3.85754722e-07  50.0304  48.3333  48.6701  0.0000
0202-03-06_20:21:37.707000      4754.46        1.46226200e+01        4.22629022e-07  50.0304  48.3333  48.6701  0.0000
0202-03-06_20:21:38.055000      4754.80        1.47218400e+01        4.66570022e-07  50.0556  48.3349  48.6835  0.0000
0202-03-06_20:21:38.410000      4755.16        1.48207900e+01        5.19807822e-07  50.0556  48.3349  48.6835  0.0000
0202-03-06_20:21:38.758000      4755.51        1.49203100e+01        5.81226522e-07  50.0556  48.3349  48.6835  0.0000
0202-03-06_20:21:39.105000      4755.86        1.50197000e+01        6.44194622e-07  50.0506  48.3356  48.6779  0.0000
0202-03-06_20:21:39.453000      4756.20        1.51192700e+01        7.30032022e-07  50.0506  48.3356  48.6779  0.0000
0202-03-06_20:21:39.816000      4756.57        1.52188000e+01        8.31239522e-07  50.0506  48.3356  48.6779  0.0000
0202-03-06_20:21:40.200000      4756.95        1.53182000e+01        9.39822322e-07  50.0178  48.3366  48.6607  0.0000
0202-03-06_20:21:40.547000      4757.30        1.54177400e+01        1.06960102e-06  50.0178  48.3366  48.6607  0.0000
0202-03-06_20:21:40.900000      4757.65        1.55170800e+01        1.20972982e-06  50.0278  48.3358  48.6618  0.0000
0202-03-06_20:21:41.250000      4758.00        1.56162600e+01        1.36560062e-06  50.0278  48.3358  48.6618  0.0000
0202-03-06_20:21:41.598000      4758.35        1.57156300e+01        1.55252162e-06  50.0278  48.3358  48.6618  0.0000
0202-03-06_20:21:41.945000      4758.69        1.58151600e+01        1.77650452e-06  50.0241  48.3374  48.6591  0.0000
0202-03-06_20:21:42.293000      4759.04        1.59146100e+01        2.03655772e-06  50.0241  48.3374  48.6591  0.0000
0202-03-06_20:21:42.640000      4759.39        1.60135300e+01        2.33014032e-06  50.0241  48.3374  48.6591  0.0000
0202-03-06_20:21:42.990000      4759.74        1.61127900e+01        2.66035082e-06  50.0517  48.3371  48.6771  0.0000
0202-03-06_20:21:43.336000      4760.08        1.62124800e+01        3.03710652e-06  50.0517  48.3371  48.6771  0.0000
0202-03-06_20:21:43.690000      4760.44        1.63118700e+01        3.48513512e-06  50.0517  48.3371  48.6771  0.0000
0202-03-06_20:21:44.040000      4760.79        1.64113500e+01        4.00077922e-06  50.0692  48.3388  48.6882  0.0000
0202-03-06_20:21:44.387000      4761.14        1.65107300e+01        4.55460092e-06  50.0692  48.3388  48.6882  0.0000
0202-03-06_20:21:44.734000      4761.49        1.66101500e+01        5.19667692e-06  50.0692  48.3388  48.6882  0.0000
0202-03-06_20:21:45.082000      4761.83        1.67094300e+01        6.29737882e-06  50.0624  48.3393  48.6847  0.0000
0202-03-06_20:21:45.440000      4762.19        1.68089300e+01        6.75712022e-06  50.0624  48.3393  48.6847  0.0000
0202-03-06_20:21:45.790000      4762.54        1.69084900e+01        8.20265912e-06  50.0624  48.3393  48.6847  0.0000
0202-03-06_20:21:46.152000      4762.90        1.70078200e+01        9.32561052e-06  50.0303  48.3405  48.6572  0.0000
0202-03-06_20:21:46.508000      4763.26        1.71070800e+01        1.06506671e-05  50.0303  48.3405  48.6572  0.0000
0202-03-06_20:21:46.887000      4763.64        1.72067500e+01        1.21229179e-05  50.0303  48.3405  48.6572  0.0000
0202-03-06_20:21:47.254000      4764.00        1.73058900e+01        1.36449357e-05  50.0479  48.3397  48.6694  0.0000
0202-03-06_20:21:47.610000      4764.36        1.74051200e+01        1.56935055e-05  50.0479  48.3397  48.6694  0.0000
0202-03-06_20:21:47.957000      4764.71        1.75046400e+01        1.78303918e-05  50.0405  48.3409  48.6637  0.0000
0202-03-06_20:21:48.305000      4765.05        1.76044300e+01        2.02800732e-05  50.0405  48.3409  48.6637  0.0000

File: chapter 6/data/tapes/ext_ffj51/Ic/infield/step00/no magnet/Ic_2025-03-06_20-36-29006719_0nA-40k-ffj51-0e19pm2-0T-0nA.txt
# Ic = 20.59 A, n = 26.85 , Tavg = 40.10 K, 0nA-40k-ffj51-0e19pm2-0T-0nA
#datetime                        t_s     iHTS_A                vHTS_V                tHTS_K  tTAR_K  tHOL_K  tSPA_K
0202-03-06_20:35:59.723000      5616.47        1.08901900e-02        4.42612500e-09  40.0667  38.3141  38.5835  0.0000
0202-03-06_20:36:00.070000      5616.82        3.13177200e-01        2.27092250e-08  40.0597  38.3144  38.5832  0.0000
0202-03-06_20:36:00.418000      5617.17        6.11421400e-01        1.71313250e-08  40.0597  38.3144  38.5832  0.0000
0202-03-06_20:36:00.777000      5617.53        9.09666900e-01       -1.21327500e-09  40.0597  38.3144  38.5832  0.0000
0202-03-06_20:36:01.125000      5617.88        1.20715700e+00        1.19259250e-08  40.0642  38.3149  38.5839  0.0000
0202-03-06_20:36:01.473000      5618.22        1.50565900e+00        8.82712500e-09  40.0642  38.3149  38.5839  0.0000
0202-03-06_20:36:01.895000      5618.64        1.80410800e+00        2.78539250e-08  40.0642  38.3149  38.5839  0.0000
0202-03-06_20:36:02.246000      5619.00        2.10258700e+00        1.04385250e-08  40.0581  38.3146  38.5834  0.0000
0202-03-06_20:36:02.594000      5619.34        2.40073600e+00        2.19042250e-08  40.0581  38.3146  38.5834  0.0000
0202-03-06_20:36:02.940000      5619.69        2.69892700e+00        4.24092500e-09  40.0781  38.3160  38.5943  0.0000
0202-03-06_20:36:03.297000      5620.05        2.99709100e+00       -2.35245750e-08  40.0781  38.3160  38.5943  0.0000
0202-03-06_20:36:03.656000      5620.41        3.29550100e+00       -3.81607500e-09  40.0781  38.3160  38.5943  0.0000
0202-03-06_20:36:04.020000      5620.77        3.59349700e+00        1.44050250e-08  40.0558  38.3157  38.5815  0.0000
0202-03-06_20:36:04.367000      5621.12        3.89208700e+00        1.44670250e-08  40.0558  38.3157  38.5815  0.0000
0202-03-06_20:36:04.715000      5621.46        4.18982200e+00        9.50892500e-09  40.0558  38.3157  38.5815  0.0000
0202-03-06_20:36:05.062000      5621.81        4.48781000e+00        2.21521250e-08  40.0565  38.3155  38.5892  0.0000
0202-03-06_20:36:05.410000      5622.16        4.78617400e+00        1.71939250e-08  40.0565  38.3155  38.5892  0.0000
0202-03-06_20:36:05.766000      5622.52        5.08440700e+00        1.62643250e-08  40.0565  38.3155  38.5892  0.0000
0202-03-06_20:36:06.113000      5622.86        5.38262400e+00        2.38874250e-08  40.0393  38.3157  38.5773  0.0000
0202-03-06_20:36:06.460000      5623.21        5.68026900e+00        2.78558250e-08  40.0393  38.3157  38.5773  0.0000
0202-03-06_20:36:06.812000      5623.56        5.97873400e+00        2.71779250e-08  40.0393  38.3157  38.5773  0.0000
0202-03-06_20:36:07.223000      5623.97        6.27708900e+00        3.25562500e-09  40.0475  38.3156  38.5855  0.0000
0202-03-06_20:36:07.570000      5624.32        6.57489100e+00        1.25521250e-08  40.0475  38.3156  38.5855  0.0000
0202-03-06_20:36:07.920000      5624.67        6.87365000e+00        2.49474250e-08  40.0475  38.3156  38.5855  0.0000
0202-03-06_20:36:08.270000      5625.02        7.17142100e+00        1.74482250e-08  40.0502  38.3148  38.5844  0.0000
0202-03-06_20:36:08.617000      5625.37        7.46938600e+00        1.05068250e-08  40.0502  38.3148  38.5844  0.0000
0202-03-06_20:36:08.965000      5625.71        7.76780700e+00        1.46593250e-08  40.0664  38.3155  38.5965  0.0000
0202-03-06_20:36:09.312000      5626.06        8.06622800e+00        3.70328250e-08  40.0664  38.3155  38.5965  0.0000
0202-03-06_20:36:09.660000      5626.41        8.36368700e+00        3.45537250e-08  40.0664  38.3155  38.5965  0.0000
0202-03-06_20:36:10.008000      5626.76        8.66238100e+00        2.48234250e-08  40.0442  38.3144  38.5764  0.0000
0202-03-06_20:36:10.355000      5627.10        8.96023700e+00        1.41015250e-08  40.0442  38.3144  38.5764  0.0000
0202-03-06_20:36:10.703000      5627.45        9.25831900e+00       -1.08749750e-08  40.0442  38.3144  38.5764  0.0000
0202-03-06_20:36:11.060000      5627.81        9.55672500e+00        8.39962500e-09  40.0449  38.3148  38.5855  0.0000
0202-03-06_20:36:11.406000      5628.16        9.85478400e+00        1.96174250e-08  40.0449  38.3148  38.5855  0.0000
0202-03-06_20:36:11.754000      5628.50        1.01530300e+01       -1.56471750e-08  40.0449  38.3148  38.5855  0.0000
0202-03-06_20:36:12.100000      5628.85        1.04511800e+01       -7.03247500e-09  40.0312  38.3143  38.5718  0.0000
0202-03-06_20:36:12.450000      5629.20        1.07494500e+01       -6.72197500e-09  40.0312  38.3143  38.5718  0.0000
0202-03-06_20:36:12.805000      5629.56        1.10473000e+01       -4.61417500e-09  40.0312  38.3143  38.5718  0.0000
0202-03-06_20:36:13.170000      5629.92        1.13454600e+01       -6.59747500e-09  40.0368  38.3147  38.5799  0.0000
0202-03-06_20:36:13.527000      5630.28        1.16435800e+01        1.64542500e-09  40.0368  38.3147  38.5799  0.0000
0202-03-06_20:36:13.887000      5630.64        1.19417300e+01       -4.67617500e-09  40.0368  38.3147  38.5799  0.0000
0202-03-06_20:36:14.246000      5631.00        1.22397700e+01        1.21162500e-09  40.0468  38.3145  38.5824  0.0000
0202-03-06_20:36:14.594000      5631.34        1.25379300e+01       -1.60798750e-08  40.0468  38.3145  38.5824  0.0000
0202-03-06_20:36:14.940000      5631.69        1.28364600e+01       -4.80007500e-09  40.0529  38.3154  38.5887  0.0000
0202-03-06_20:36:15.297000      5632.05        1.31343700e+01        1.15616250e-08  40.0529  38.3154  38.5887  0.0000
0202-03-06_20:36:15.656000      5632.41        1.34326000e+01       -8.58067500e-09  40.0529  38.3154  38.5887  0.0000
0202-03-06_20:36:16.016000      5632.77        1.37308100e+01       -4.08704750e-08  40.0500  38.3150  38.5841  0.0000
0202-03-06_20:36:16.363000      5633.11        1.40290400e+01       -5.89675750e-08  40.0500  38.3150  38.5841  0.0000
0202-03-06_20:36:16.710000      5633.46        1.43273100e+01       -4.08084750e-08  40.0500  38.3150  38.5841  0.0000
0202-03-06_20:36:17.060000      5633.81        1.46256000e+01       -1.68235750e-08  40.0492  38.3156  38.5882  0.0000
0202-03-06_20:36:17.406000      5634.16        1.49233900e+01       -1.14935750e-08  40.0492  38.3156  38.5882  0.0000
0202-03-06_20:36:17.766000      5634.52        1.52216800e+01       -1.10597750e-08  40.0492  38.3156  38.5882  0.0000
0202-03-06_20:36:18.113000      5634.86        1.55200000e+01        1.58272500e-09  40.0327  38.3151  38.5716  0.0000
0202-03-06_20:36:18.460000      5635.21        1.58173200e+01        8.15012500e-09  40.0327  38.3151  38.5716  0.0000
0202-03-06_20:36:18.810000      5635.56        1.61160300e+01        1.13102250e-08  40.0327  38.3151  38.5716  0.0000
0202-03-06_20:36:19.180000      5635.93        1.64142800e+01        1.17440250e-08  40.0410  38.3150  38.5764  0.0000
0202-03-06_20:36:19.527000      5636.28        1.67125100e+01       -3.87407500e-09  40.0410  38.3150  38.5764  0.0000
0202-03-06_20:36:19.880000      5636.63        1.70111700e+01        9.57482500e-09  40.0410  38.3150  38.5764  0.0000
0202-03-06_20:36:20.227000      5636.98        1.73091400e+01        1.19919250e-08  40.0560  38.3148  38.5834  0.0000
0202-03-06_20:36:20.574000      5637.32        1.76083400e+01        1.52767250e-08  40.0560  38.3148  38.5834  0.0000
0202-03-06_20:36:20.930000      5637.68        1.79055800e+01        1.10003250e-08  40.0579  38.3157  38.5832  0.0000
0202-03-06_20:36:21.290000      5638.04        1.82032500e+01       -1.04435750e-08  40.0579  38.3157  38.5832  0.0000
0202-03-06_20:36:21.637000      5638.39        1.85019600e+01        5.48442500e-09  40.0579  38.3157  38.5832  0.0000
0202-03-06_20:36:21.984000      5638.74        1.87998900e+01        1.06284250e-08  40.0743  38.3144  38.5931  0.0000
0202-03-06_20:36:22.332000      5639.08        1.90977600e+01       -1.04435750e-08  40.0743  38.3144  38.5931  0.0000
0202-03-06_20:36:22.680000      5639.43        1.93959600e+01        1.25497250e-08  40.0743  38.3144  38.5931  0.0000
0202-03-06_20:36:23.040000      5639.79        1.96938400e+01        4.40337250e-08  40.0632  38.3152  38.5831  0.0000
0202-03-06_20:36:23.387000      5640.14        1.99917500e+01        8.25211250e-08  40.0632  38.3152  38.5831  0.0000
0202-03-06_20:36:23.734000      5640.48        2.02905200e+01        1.27764025e-07  40.0632  38.3152  38.5831  0.0000
0202-03-06_20:36:24.082000      5640.83        2.05888000e+01        1.89359225e-07  40.0635  38.3147  38.5750  0.0000
0202-03-06_20:36:24.430000      5641.18        2.08867000e+01        2.76670025e-07  40.0635  38.3147  38.5750  0.0000
0202-03-06_20:36:24.790000      5641.54        2.11849200e+01        4.14010025e-07  40.0635  38.3147  38.5750  0.0000
0202-03-06_20:36:25.137000      5641.89        2.14830400e+01        6.25288025e-07  40.0680  38.3148  38.5845  0.0000
0202-03-06_20:36:25.484000      5642.24        2.17809500e+01        9.01021625e-07  40.0680  38.3148  38.5845  0.0000
0202-03-06_20:36:25.840000      5642.59        2.20797000e+01        1.27666142e-06  40.0680  38.3148  38.5845  0.0000
0202-03-06_20:36:26.200000      5642.95        2.23776500e+01        1.78598452e-06  40.0886  38.3152  38.5966  0.0000
0202-03-06_20:36:26.543000      5643.29        2.26758400e+01        2.95219702e-06  40.0886  38.3152  38.5966  0.0000
0202-03-06_20:36:26.906000      5643.66        2.29741900e+01        4.06238272e-06  40.0966  38.3156  38.5874  0.0000
0202-03-06_20:36:27.254000      5644.00        2.32720700e+01        5.57213112e-06  40.0966  38.3156  38.5874  0.0000
0202-03-06_20:36:27.600000      5644.35        2.35713800e+01        7.66495472e-06  40.0966  38.3156  38.5874  0.0000
0202-03-06_20:36:27.945000      5644.70        2.38686700e+01        1.04602203e-05  40.1097  38.3156  38.5953  0.0000
0202-03-06_20:36:28.297000      5645.05        2.41665500e+01        1.43487521e-05  40.1097  38.3156  38.5953  0.0000
0202-03-06_20:36:28.645000      5645.40        2.44648600e+01        1.96943522e-05  40.1097  38.3156  38.5953  0.0000
0202-03-06_20:36:28.992000      5645.74        2.47630800e+01        2.72923118e-05  40.0976  38.3165  38.5776  0.0000
