Repository: shortlab/2025-devitre-PhD

# 2025-devitre-PhD
Data repository for Alexis Devitre's PhD thesis

File: chapter 6/data/tapes/ext_ffj51/Ic/infield/step00/no magnet/Ic_2025-03-06_20-46-26482899_0nA-30k-ffj51-0e19pm2-0T-0nA.txt
# Ic = 27.37 A, n = 31.99 , Tavg = 30.39 K, 0nA-30k-ffj51-0e19pm2-0T-0nA
#datetime                        t_s     iHTS_A                vHTS_V                tHTS_K  tTAR_K  tHOL_K  tSPA_K
0202-03-06_20:45:48.715000      6205.47        1.12940700e-02        1.94532222e-09  30.1281  28.0558  28.2805  0.0000
0202-03-06_20:45:49.074000      6205.82        3.13485200e-01        5.35412222e-09  30.1266  28.0565  28.2798  0.0000
0202-03-06_20:45:49.430000      6206.18        6.11612600e-01        1.24814222e-08  30.1266  28.0565  28.2798  0.0000
0202-03-06_20:45:49.777000      6206.53        9.09951600e-01        2.21508222e-08  30.1266  28.0565  28.2798  0.0000
0202-03-06_20:45:50.125000      6206.88        1.20810000e+00        3.03954222e-08  30.1210  28.0565  28.2782  0.0000
0202-03-06_20:45:50.484000      6207.23        1.50644400e+00       -1.06329778e-08  30.1210  28.0565  28.2782  0.0000
0202-03-06_20:45:50.875000      6207.62        1.80452400e+00        8.02192222e-09  30.1210  28.0565  28.2782  0.0000
0202-03-06_20:45:51.234000      6207.98        2.10247800e+00       -4.99317778e-09  30.1252  28.0588  28.2852  0.0000
0202-03-06_20:45:51.582000      6208.33        2.40065300e+00       -1.42276778e-08  30.1252  28.0588  28.2852  0.0000
0202-03-06_20:45:51.940000      6208.69        2.69888900e+00       -1.58390778e-08  30.1252  28.0588  28.2852  0.0000
0202-03-06_20:45:52.290000      6209.04        2.99711500e+00       -7.10037778e-09  30.1262  28.0563  28.2857  0.0000
0202-03-06_20:45:52.633000      6209.38        3.29453700e+00       -1.88758778e-08  30.1262  28.0563  28.2857  0.0000
0202-03-06_20:45:52.980000      6209.73        3.59348500e+00       -2.50735778e-08  30.1227  28.0589  28.2847  0.0000
0202-03-06_20:45:53.330000      6210.08        3.89147900e+00       -1.57770778e-08  30.1227  28.0589  28.2847  0.0000
0202-03-06_20:45:53.676000      6210.43        4.18958200e+00       -2.48875778e-08  30.1227  28.0589  28.2847  0.0000
0202-03-06_20:45:54.027000      6210.78        4.48761100e+00       -2.73666778e-08  30.1223  28.0581  28.2891  0.0000
0202-03-06_20:45:54.375000      6211.13        4.78622500e+00       -1.81941778e-08  30.1223  28.0581  28.2891  0.0000
0202-03-06_20:45:54.723000      6211.47        5.08376500e+00       -2.51974778e-08  30.1223  28.0581  28.2891  0.0000
0202-03-06_20:45:55.070000      6211.82        5.38228500e+00       -3.69730778e-08  30.1132  28.0589  28.2835  0.0000
0202-03-06_20:45:55.418000      6212.17        5.68053900e+00       -4.92443778e-08  30.1132  28.0589  28.2835  0.0000
0202-03-06_20:45:55.777000      6212.53        5.97871800e+00       -4.57085778e-08  30.1132  28.0589  28.2835  0.0000
0202-03-06_20:45:56.125000      6212.88        6.27681800e+00       -3.51703778e-08  30.1094  28.0600  28.2865  0.0000
0202-03-06_20:45:56.477000      6213.23        6.57486700e+00       -4.87432778e-08  30.1094  28.0600  28.2865  0.0000
0202-03-06_20:45:56.880000      6213.63        6.87326400e+00       -4.08722778e-08  30.1094  28.0600  28.2865  0.0000
0202-03-06_20:45:57.234000      6213.98        7.17117400e+00       -3.67817778e-08  30.1041  28.0586  28.2780  0.0000
0202-03-06_20:45:57.582000      6214.33        7.46984600e+00       -3.50464778e-08  30.1041  28.0586  28.2780  0.0000
0202-03-06_20:45:57.934000      6214.68        7.76780700e+00       -5.69241778e-08  30.1049  28.0598  28.2839  0.0000
0202-03-06_20:45:58.280000      6215.03        8.06579100e+00       -5.64902778e-08  30.1049  28.0598  28.2839  0.0000
0202-03-06_20:45:58.637000      6215.39        8.36417600e+00       -3.70916778e-08  30.1049  28.0598  28.2839  0.0000
0202-03-06_20:45:58.984000      6215.74        8.66222000e+00       -5.12222778e-08  30.1122  28.0594  28.2873  0.0000
0202-03-06_20:45:59.344000      6216.09        8.96020700e+00       -5.20279778e-08  30.1122  28.0594  28.2873  0.0000
0202-03-06_20:45:59.700000      6216.45        9.25833900e+00       -5.40732778e-08  30.1122  28.0594  28.2873  0.0000
0202-03-06_20:46:00.050000      6216.80        9.55659800e+00       -5.39492778e-08  30.1101  28.0591  28.2859  0.0000
0202-03-06_20:46:00.400000      6217.15        9.85486800e+00       -6.70262778e-08  30.1101  28.0591  28.2859  0.0000
0202-03-06_20:46:00.754000      6217.50        1.01528200e+01       -7.42775778e-08  30.1101  28.0591  28.2859  0.0000
0202-03-06_20:46:01.100000      6217.85        1.04511600e+01       -6.46092778e-08  30.1167  28.0615  28.2916  0.0000
0202-03-06_20:46:01.450000      6218.20        1.07492400e+01       -7.11253778e-08  30.1167  28.0615  28.2916  0.0000
0202-03-06_20:46:01.805000      6218.55        1.10471900e+01       -7.13906778e-08  30.1167  28.0615  28.2916  0.0000
0202-03-06_20:46:02.180000      6218.93        1.13456200e+01       -5.88742778e-08  30.1089  28.0593  28.2819  0.0000
0202-03-06_20:46:02.535000      6219.29        1.16439500e+01       -6.04856778e-08  30.1089  28.0593  28.2819  0.0000
0202-03-06_20:46:02.890000      6219.64        1.19417700e+01       -6.93482778e-08  30.1089  28.0593  28.2819  0.0000
0202-03-06_20:46:03.250000      6220.00        1.22402800e+01       -7.17653778e-08  30.1102  28.0616  28.2857  0.0000
0202-03-06_20:46:03.598000      6220.35        1.25381800e+01       -7.20132778e-08  30.1102  28.0616  28.2857  0.0000
0202-03-06_20:46:03.945000      6220.69        1.28361200e+01       -7.02779778e-08  30.1075  28.0608  28.2811  0.0000
0202-03-06_20:46:04.293000      6221.04        1.31342800e+01       -7.16414778e-08  30.1075  28.0608  28.2811  0.0000
0202-03-06_20:46:04.640000      6221.39        1.34328900e+01       -7.39965778e-08  30.1075  28.0608  28.2811  0.0000
0202-03-06_20:46:04.990000      6221.74        1.37308400e+01       -8.05660778e-08  30.1124  28.0616  28.2855  0.0000
0202-03-06_20:46:05.336000      6222.08        1.40289900e+01       -8.30451778e-08  30.1124  28.0616  28.2855  0.0000
0202-03-06_20:46:05.684000      6222.43        1.43268000e+01       -7.62896778e-08  30.1124  28.0616  28.2855  0.0000
0202-03-06_20:46:06.040000      6222.79        1.46257100e+01       -7.79010778e-08  30.1201  28.0632  28.2891  0.0000
0202-03-06_20:46:06.387000      6223.14        1.49233200e+01       -7.07737778e-08  30.1201  28.0632  28.2891  0.0000
0202-03-06_20:46:06.734000      6223.49        1.52215700e+01       -7.70333778e-08  30.1201  28.0632  28.2891  0.0000
0202-03-06_20:46:07.086000      6223.83        1.55197300e+01       -6.94722778e-08  30.1250  28.0618  28.2846  0.0000
0202-03-06_20:46:07.434000      6224.18        1.58179100e+01       -7.44251778e-08  30.1250  28.0618  28.2846  0.0000
0202-03-06_20:46:07.790000      6224.54        1.61159900e+01       -7.64652778e-08  30.1250  28.0618  28.2846  0.0000
0202-03-06_20:46:08.140000      6224.89        1.64139600e+01       -6.29543778e-08  30.1298  28.0636  28.2863  0.0000
0202-03-06_20:46:08.490000      6225.24        1.67125100e+01       -7.02675778e-08  30.1298  28.0636  28.2863  0.0000
0202-03-06_20:46:08.860000      6225.61        1.70106500e+01       -7.41101778e-08  30.1298  28.0636  28.2863  0.0000
0202-03-06_20:46:09.240000      6225.99        1.73083800e+01       -8.52039778e-08  30.1439  28.0635  28.2907  0.0000
0202-03-06_20:46:09.586000      6226.34        1.76069300e+01       -7.16310778e-08  30.1439  28.0635  28.2907  0.0000
0202-03-06_20:46:09.934000      6226.68        1.79048100e+01       -7.49777778e-08  30.1405  28.0635  28.2847  0.0000
0202-03-06_20:46:10.293000      6227.04        1.82034800e+01       -7.64032778e-08  30.1405  28.0635  28.2847  0.0000
0202-03-06_20:46:10.650000      6227.40        1.85013500e+01       -8.83027778e-08  30.1405  28.0635  28.2847  0.0000
0202-03-06_20:46:11.010000      6227.76        1.87996700e+01       -8.91084778e-08  30.1515  28.0661  28.2906  0.0000
0202-03-06_20:46:11.360000      6228.11        1.90978900e+01       -9.49962778e-08  30.1515  28.0661  28.2906  0.0000
0202-03-06_20:46:11.707000      6228.46        1.93960900e+01       -9.27650778e-08  30.1515  28.0661  28.2906  0.0000
0202-03-06_20:46:12.055000      6228.81        1.96942700e+01       -9.69174778e-08  30.1519  28.0648  28.2784  0.0000
0202-03-06_20:46:12.402000      6229.15        1.99923500e+01       -9.22072778e-08  30.1519  28.0648  28.2784  0.0000
0202-03-06_20:46:12.760000      6229.51        2.02908900e+01       -8.87985778e-08  30.1519  28.0648  28.2784  0.0000
0202-03-06_20:46:13.110000      6229.86        2.05884700e+01       -9.12791778e-08  30.1647  28.0671  28.2861  0.0000
0202-03-06_20:46:13.457000      6230.21        2.08867900e+01       -9.80390778e-08  30.1647  28.0671  28.2861  0.0000
0202-03-06_20:46:13.810000      6230.56        2.11853300e+01       -1.00705578e-07  30.1647  28.0671  28.2861  0.0000
0202-03-06_20:46:14.180000      6230.93        2.14832800e+01       -9.22147778e-08  30.1798  28.0662  28.2874  0.0000
0202-03-06_20:46:14.540000      6231.29        2.17810600e+01       -8.59551778e-08  30.1798  28.0662  28.2874  0.0000
0202-03-06_20:46:14.900000      6231.65        2.20791900e+01       -1.00767578e-07  30.1900  28.0665  28.2860  0.0000
0202-03-06_20:46:15.254000      6232.00        2.23780200e+01       -1.02316978e-07  30.1900  28.0665  28.2860  0.0000
0202-03-06_20:46:15.600000      6232.35        2.26762100e+01       -1.16447578e-07  30.1900  28.0665  28.2860  0.0000
0202-03-06_20:46:15.945000      6232.70        2.29738600e+01       -1.21157878e-07  30.2110  28.0682  28.2970  0.0000
0202-03-06_20:46:16.297000      6233.05        2.32718600e+01       -1.17749178e-07  30.2110  28.0682  28.2970  0.0000
0202-03-06_20:46:16.640000      6233.39        2.35706200e+01       -1.20228178e-07  30.2110  28.0682  28.2970  0.0000
0202-03-06_20:46:16.990000      6233.74        2.38684500e+01       -1.31755778e-07  30.2222  28.0678  28.2934  0.0000
0202-03-06_20:46:17.336000      6234.09        2.41668800e+01       -1.26239878e-07  30.2222  28.0678  28.2934  0.0000
0202-03-06_20:46:17.684000      6234.43        2.44649300e+01       -1.12109278e-07  30.2222  28.0678  28.2934  0.0000
0202-03-06_20:46:18.040000      6234.79        2.47631000e+01       -1.11551478e-07  30.2359  28.0706  28.2981  0.0000
0202-03-06_20:46:18.387000      6235.14        2.50608100e+01       -1.08638578e-07  30.2359  28.0706  28.2981  0.0000
0202-03-06_20:46:18.734000      6235.48        2.53594300e+01       -1.02378978e-07  30.2359  28.0706  28.2981  0.0000
0202-03-06_20:46:19.082000      6235.83        2.56578300e+01       -9.90969778e-08  30.2497  28.0712  28.2947  0.0000
0202-03-06_20:46:19.430000      6236.18        2.59557300e+01       -8.51565778e-08  30.2497  28.0712  28.2947  0.0000
0202-03-06_20:46:19.790000      6236.54        2.62545600e+01       -7.74714778e-08  30.2497  28.0712  28.2947  0.0000
0202-03-06_20:46:20.137000      6236.89        2.65521000e+01       -5.24948778e-08  30.2623  28.0711  28.2924  0.0000
0202-03-06_20:46:20.484000      6237.23        2.68507300e+01       -2.07008778e-08  30.2623  28.0711  28.2924  0.0000
0202-03-06_20:46:20.850000      6237.60        2.71483100e+01        3.50160222e-08  30.2623  28.0711  28.2924  0.0000
0202-03-06_20:46:21.234000      6237.98        2.74463900e+01        1.05545322e-07  30.2808  28.0736  28.2935  0.0000
0202-03-06_20:46:21.582000      6238.33        2.77457100e+01        1.85557122e-07  30.2808  28.0736  28.2935  0.0000
0202-03-06_20:46:21.930000      6238.68        2.80436300e+01        3.24074722e-07  30.3021  28.0715  28.2951  0.0000
0202-03-06_20:46:22.277000      6239.03        2.83415200e+01        4.80379622e-07  30.3021  28.0715  28.2951  0.0000
0202-03-06_20:46:22.625000      6239.38        2.86397500e+01        7.13473422e-07  30.3021  28.0715  28.2951  0.0000
0202-03-06_20:46:22.973000      6239.72        2.89378400e+01        1.02131102e-06  30.3269  28.0745  28.2973  0.0000
0202-03-06_20:46:23.330000      6240.08        2.92357600e+01        1.43977682e-06  30.3269  28.0745  28.2973  0.0000
0202-03-06_20:46:23.676000      6240.42        2.95345000e+01        2.02657082e-06  30.3269  28.0745  28.2973  0.0000
0202-03-06_20:46:24.023000      6240.77        2.98323200e+01        3.18292962e-06  30.3523  28.0736  28.3027  0.0000
0202-03-06_20:46:24.370000      6241.12        3.01317100e+01        4.35360482e-06  30.3523  28.0736  28.3027  0.0000
0202-03-06_20:46:24.715000      6241.47        3.04291500e+01        5.87370402e-06  30.3523  28.0736  28.3027  0.0000
0202-03-06_20:46:25.070000      6241.82        3.07279600e+01        7.91399052e-06  30.3644  28.0744  28.2949  0.0000
0202-03-06_20:46:25.418000      6242.17        3.10250300e+01        1.06727502e-05  30.3644  28.0744  28.2949  0.0000
0202-03-06_20:46:25.766000      6242.52        3.13239900e+01        1.44957703e-05  30.3644  28.0744  28.2949  0.0000
0202-03-06_20:46:26.113000      6242.86        3.16223600e+01        1.98241994e-05  30.3892  28.0760  28.2987  0.0000
0202-03-06_20:46:26.460000      6243.21        3.19207800e+01        2.78613323e-05  30.3892  28.0760  28.2987  0.0000

File: chapter 6/data/tapes/ext_ffj51/Ic/infield/step00/no magnet/Ic_2025-03-06_20-57-39800375_25k-ffj51-0e19pm2-0T-0nA.txt
# Ic = 31.09 A, n = 37.47 , Tavg = 25.57 K, 25k-ffj51-0e19pm2-0T-0nA
#datetime                        t_s     iHTS_A                vHTS_V                tHTS_K  tTAR_K  tHOL_K  tSPA_K
0202-03-06_20:56:58.098000      6874.85        1.16677100e-02        2.11453000e-08  24.9550  22.7869  23.0146  0.0000
0202-03-06_20:56:58.457000      6875.21        3.14033300e-01        4.46964000e-08  24.9550  22.7869  23.0146  0.0000
0202-03-06_20:56:58.810000      6875.56        6.11614300e-01        3.33547000e-08  24.9550  22.7869  23.0146  0.0000
0202-03-06_20:56:59.215000      6875.97        9.10179400e-01        3.31688000e-08  24.9751  22.7970  23.0281  0.0000
0202-03-06_20:56:59.562000      6876.31        1.20835800e+00        4.87249000e-08  24.9751  22.7970  23.0281  0.0000
0202-03-06_20:56:59.914000      6876.66        1.50650400e+00        4.01101000e-08  24.9751  22.7970  23.0281  0.0000
0202-03-06_20:57:00.260000      6877.01        1.80497400e+00        3.58957000e-08  24.9508  22.7907  23.0136  0.0000
0202-03-06_20:57:00.610000      6877.36        2.10295200e+00        3.94862000e-08  24.9508  22.7907  23.0136  0.0000
0202-03-06_20:57:00.957000      6877.71        2.40085500e+00        5.29269000e-08  24.9590  22.7986  23.0159  0.0000
0202-03-06_20:57:01.305000      6878.06        2.69887700e+00        6.23459000e-08  24.9590  22.7986  23.0159  0.0000
0202-03-06_20:57:01.660000      6878.41        2.99733500e+00        6.70562000e-08  24.9590  22.7986  23.0159  0.0000
0202-03-06_20:57:02.008000      6878.76        3.29530900e+00        7.28820000e-08  24.9477  22.7968  23.0191  0.0000
0202-03-06_20:57:02.355000      6879.11        3.59359500e+00        5.60243000e-08  24.9477  22.7968  23.0191  0.0000
0202-03-06_20:57:02.703000      6879.45        3.89172700e+00        5.29875000e-08  24.9477  22.7968  23.0191  0.0000
0202-03-06_20:57:03.050000      6879.80        4.18980200e+00        7.05888000e-08  24.9476  22.7967  23.0123  0.0000
0202-03-06_20:57:03.400000      6880.15        4.48778500e+00        8.50914000e-08  24.9476  22.7967  23.0123  0.0000
0202-03-06_20:57:03.746000      6880.50        4.78577900e+00        8.01332000e-08  24.9476  22.7967  23.0123  0.0000
0202-03-06_20:57:04.094000      6880.85        5.08405200e+00        7.60428000e-08  24.9686  22.8041  23.0236  0.0000
0202-03-06_20:57:04.440000      6881.19        5.38240500e+00        7.60428000e-08  24.9686  22.8041  23.0236  0.0000
0202-03-06_20:57:04.790000      6881.54        5.68059700e+00        7.35017000e-08  24.9686  22.8041  23.0236  0.0000
0202-03-06_20:57:05.140000      6881.89        5.97870600e+00        7.67865000e-08  24.9668  22.7999  23.0263  0.0000
0202-03-06_20:57:05.496000      6882.25        6.27703100e+00        7.82739000e-08  24.9668  22.7999  23.0263  0.0000
0202-03-06_20:57:05.855000      6882.61        6.57493400e+00        9.74247000e-08  24.9668  22.7999  23.0263  0.0000
0202-03-06_20:57:06.234000      6882.99        6.87330300e+00        1.02320900e-07  24.9769  22.8052  23.0309  0.0000
0202-03-06_20:57:06.582000      6883.33        7.17101700e+00        1.10882700e-07  24.9769  22.8052  23.0309  0.0000
0202-03-06_20:57:06.940000      6883.69        7.46954900e+00        1.12379100e-07  24.9606  22.8056  23.0248  0.0000
0202-03-06_20:57:07.290000      6884.04        7.76759500e+00        1.09404300e-07  24.9606  22.8056  23.0248  0.0000
0202-03-06_20:57:07.637000      6884.39        8.06572800e+00        1.05313800e-07  24.9606  22.8056  23.0248  0.0000
0202-03-06_20:57:07.984000      6884.74        8.36361900e+00        1.06677300e-07  24.9567  22.8027  23.0140  0.0000
0202-03-06_20:57:08.332000      6885.08        8.66184200e+00        1.19940300e-07  24.9567  22.8027  23.0140  0.0000
0202-03-06_20:57:08.690000      6885.44        8.95978900e+00        1.09590200e-07  24.9567  22.8027  23.0140  0.0000
0202-03-06_20:57:09.040000      6885.79        9.25850000e+00        1.11511500e-07  24.9524  22.8115  23.0177  0.0000
0202-03-06_20:57:09.383000      6886.13        9.55667900e+00        1.08412600e-07  24.9524  22.8115  23.0177  0.0000
0202-03-06_20:57:09.730000      6886.48        9.85448000e+00        1.17461200e-07  24.9524  22.8115  23.0177  0.0000
0202-03-06_20:57:10.080000      6886.83        1.01529400e+01        1.36302100e-07  24.9744  22.8043  23.0248  0.0000
0202-03-06_20:57:10.426000      6887.18        1.04509600e+01        1.41632100e-07  24.9744  22.8043  23.0248  0.0000
0202-03-06_20:57:10.780000      6887.53        1.07490300e+01        1.33203300e-07  24.9744  22.8043  23.0248  0.0000
0202-03-06_20:57:11.130000      6887.88        1.10474800e+01        1.38781200e-07  24.9817  22.8125  23.0304  0.0000
0202-03-06_20:57:11.477000      6888.23        1.13455900e+01        1.35930200e-07  24.9817  22.8125  23.0304  0.0000
0202-03-06_20:57:11.855000      6888.61        1.16437500e+01        1.39586900e-07  24.9817  22.8125  23.0304  0.0000
0202-03-06_20:57:12.240000      6888.99        1.19420300e+01        1.43491200e-07  24.9974  22.8117  23.0437  0.0000
0202-03-06_20:57:12.586000      6889.34        1.22401700e+01        1.65429800e-07  24.9974  22.8117  23.0437  0.0000
0202-03-06_20:57:12.938000      6889.69        1.25380100e+01        1.66854700e-07  24.9974  22.8115  23.0307  0.0000
0202-03-06_20:57:13.280000      6890.03        1.28365300e+01        1.64437600e-07  24.9974  22.8115  23.0307  0.0000
0202-03-06_20:57:13.630000      6890.38        1.31345300e+01        1.60657100e-07  24.9974  22.8115  23.0307  0.0000
0202-03-06_20:57:13.990000      6890.74        1.34324800e+01        1.65243300e-07  24.9923  22.8179  23.0316  0.0000
0202-03-06_20:57:14.336000      6891.09        1.37308500e+01        1.82286900e-07  24.9923  22.8179  23.0316  0.0000
0202-03-06_20:57:14.684000      6891.43        1.40292000e+01        1.79126100e-07  24.9923  22.8179  23.0316  0.0000
0202-03-06_20:57:15.043000      6891.79        1.43272800e+01        1.76399100e-07  24.9997  22.8124  23.0232  0.0000
0202-03-06_20:57:15.400000      6892.15        1.46253500e+01        1.89538100e-07  24.9997  22.8124  23.0232  0.0000
0202-03-06_20:57:15.760000      6892.51        1.49238100e+01        1.83464400e-07  24.9997  22.8124  23.0232  0.0000
0202-03-06_20:57:16.110000      6892.86        1.52218600e+01        1.86997100e-07  24.9989  22.8180  23.0229  0.0000
0202-03-06_20:57:16.457000      6893.21        1.55199400e+01        1.72556600e-07  24.9989  22.8180  23.0229  0.0000
0202-03-06_20:57:16.805000      6893.56        1.58181800e+01        1.71688900e-07  24.9989  22.8180  23.0229  0.0000
0202-03-06_20:57:17.203000      6893.96        1.61166500e+01        1.87430900e-07  25.0270  22.8183  23.0337  0.0000
0202-03-06_20:57:17.562000      6894.31        1.64146400e+01        1.81543200e-07  25.0270  22.8183  23.0337  0.0000
0202-03-06_20:57:17.914000      6894.67        1.67129500e+01        1.83340500e-07  25.0270  22.8183  23.0337  0.0000
0202-03-06_20:57:18.260000      6895.01        1.70109400e+01        1.75532900e-07  25.0448  22.8160  23.0410  0.0000
0202-03-06_20:57:18.613000      6895.36        1.73092300e+01        1.63883400e-07  25.0448  22.8160  23.0410  0.0000
0202-03-06_20:57:18.970000      6895.72        1.76077600e+01        1.61404400e-07  25.0631  22.8249  23.0450  0.0000
0202-03-06_20:57:19.316000      6896.07        1.79055500e+01        1.77890100e-07  25.0631  22.8249  23.0450  0.0000
0202-03-06_20:57:19.668000      6896.42        1.82036200e+01        1.67044200e-07  25.0631  22.8249  23.0450  0.0000
0202-03-06_20:57:20.016000      6896.76        1.85019900e+01        1.63077700e-07  25.0665  22.8175  23.0459  0.0000
0202-03-06_20:57:20.363000      6897.11        1.88002700e+01        1.56880100e-07  25.0665  22.8175  23.0459  0.0000
0202-03-06_20:57:20.710000      6897.46        1.90981200e+01        1.56322300e-07  25.0665  22.8175  23.0459  0.0000
0202-03-06_20:57:21.060000      6897.81        1.93962600e+01        1.57066000e-07  25.0740  22.8262  23.0326  0.0000
0202-03-06_20:57:21.402000      6898.15        1.96949300e+01        1.71568500e-07  25.0740  22.8262  23.0326  0.0000
0202-03-06_20:57:21.750000      6898.50        1.99927500e+01        1.76836500e-07  25.0740  22.8262  23.0326  0.0000
0202-03-06_20:57:22.100000      6898.85        2.02912900e+01        1.75968900e-07  25.0831  22.8240  23.0330  0.0000
0202-03-06_20:57:22.450000      6899.20        2.05895400e+01        1.72436200e-07  25.0831  22.8240  23.0330  0.0000
0202-03-06_20:57:22.805000      6899.56        2.08870900e+01        1.62520000e-07  25.0831  22.8240  23.0330  0.0000
0202-03-06_20:57:23.203000      6899.95        2.11857600e+01        1.70576900e-07  25.1070  22.8250  23.0431  0.0000
0202-03-06_20:57:23.550000      6900.30        2.14838000e+01        1.78447900e-07  25.1070  22.8250  23.0431  0.0000
0202-03-06_20:57:23.902000      6900.65        2.17827600e+01        1.75659000e-07  25.1070  22.8250  23.0431  0.0000
0202-03-06_20:57:24.258000      6901.01        2.20808000e+01        1.76475600e-07  25.1450  22.8331  23.0531  0.0000
0202-03-06_20:57:24.605000      6901.35        2.23787100e+01        1.82494600e-07  25.1450  22.8331  23.0531  0.0000
0202-03-06_20:57:24.953000      6901.70        2.26763000e+01        1.70781000e-07  25.1615  22.8283  23.0504  0.0000
0202-03-06_20:57:25.300000      6902.05        2.29749500e+01        1.70409100e-07  25.1615  22.8283  23.0504  0.0000
0202-03-06_20:57:25.650000      6902.40        2.32730700e+01        1.70843000e-07  25.1615  22.8283  23.0504  0.0000
0202-03-06_20:57:26.008000      6902.76        2.35718000e+01        1.73570000e-07  25.1876  22.8346  23.0537  0.0000
0202-03-06_20:57:26.350000      6903.10        2.38699400e+01        1.79767600e-07  25.1876  22.8346  23.0537  0.0000
0202-03-06_20:57:26.700000      6903.45        2.41676300e+01        1.75615200e-07  25.1876  22.8346  23.0537  0.0000
0202-03-06_20:57:27.047000      6903.80        2.44660400e+01        1.67744200e-07  25.1950  22.8357  23.0569  0.0000
0202-03-06_20:57:27.395000      6904.14        2.47643000e+01        1.69169600e-07  25.1950  22.8357  23.0569  0.0000
0202-03-06_20:57:27.742000      6904.49        2.50622400e+01        1.73074100e-07  25.1950  22.8357  23.0569  0.0000
0202-03-06_20:57:28.094000      6904.85        2.53611700e+01        1.69665400e-07  25.2237  22.8332  23.0555  0.0000
0202-03-06_20:57:28.440000      6905.19        2.56591300e+01        1.74561600e-07  25.2237  22.8332  23.0555  0.0000
0202-03-06_20:57:28.790000      6905.54        2.59573000e+01        1.67868100e-07  25.2237  22.8332  23.0555  0.0000
0202-03-06_20:57:29.140000      6905.89        2.62556000e+01        1.74561600e-07  25.2436  22.8423  23.0568  0.0000
0202-03-06_20:57:29.490000      6906.24        2.65536300e+01        1.69417500e-07  25.2436  22.8423  23.0568  0.0000
0202-03-06_20:57:29.895000      6906.64        2.68520000e+01        1.59559900e-07  25.2436  22.8423  23.0568  0.0000
0202-03-06_20:57:30.250000      6907.00        2.71499500e+01        1.77819800e-07  25.2695  22.8356  23.0560  0.0000
0202-03-06_20:57:30.594000      6907.35        2.74481600e+01        1.84816500e-07  25.2695  22.8356  23.0560  0.0000
0202-03-06_20:57:30.940000      6907.69        2.77466800e+01        1.73350800e-07  25.3115  22.8447  23.0572  0.0000
0202-03-06_20:57:31.300000      6908.05        2.80452300e+01        1.74466400e-07  25.3115  22.8447  23.0572  0.0000
0202-03-06_20:57:31.650000      6908.40        2.83434400e+01        1.87853300e-07  25.3115  22.8447  23.0572  0.0000
0202-03-06_20:57:31.996000      6908.75        2.86414300e+01        1.81221800e-07  25.3403  22.8433  23.0645  0.0000
0202-03-06_20:57:32.348000      6909.10        2.89393800e+01        1.77069400e-07  25.3403  22.8433  23.0645  0.0000
0202-03-06_20:57:32.703000      6909.45        2.92376400e+01        1.91757900e-07  25.3403  22.8433  23.0645  0.0000
0202-03-06_20:57:33.050000      6909.80        2.95354500e+01        2.19523400e-07  25.3743  22.8436  23.0692  0.0000
0202-03-06_20:57:33.406000      6910.16        2.98339400e+01        2.59188400e-07  25.3743  22.8436  23.0692  0.0000
0202-03-06_20:57:33.766000      6910.52        3.01325200e+01        2.58258800e-07  25.3743  22.8436  23.0692  0.0000
0202-03-06_20:57:34.113000      6910.86        3.04311200e+01        2.94143200e-07  25.3951  22.8498  23.0631  0.0000
0202-03-06_20:57:34.460000      6911.21        3.07285500e+01        3.27362700e-07  25.3951  22.8498  23.0631  0.0000
0202-03-06_20:57:34.832000      6911.58        3.10263200e+01        3.90702800e-07  25.3951  22.8498  23.0631  0.0000
0202-03-06_20:57:35.220000      6911.97        3.13249500e+01        4.89927300e-07  25.4195  22.8452  23.0613  0.0000
0202-03-06_20:57:35.566000      6912.32        3.16227300e+01        6.08674500e-07  25.4195  22.8452  23.0613  0.0000
0202-03-06_20:57:35.918000      6912.67        3.19208900e+01        7.82206200e-07  25.4195  22.8452  23.0613  0.0000
0202-03-06_20:57:36.273000      6913.02        3.22206100e+01        1.00978150e-06  25.4367  22.8511  23.0495  0.0000
0202-03-06_20:57:36.620000      6913.37        3.25187000e+01        1.32301140e-06  25.4367  22.8511  23.0495  0.0000
0202-03-06_20:57:36.970000      6913.72        3.28165400e+01        1.69964340e-06  25.4908  22.8520  23.0640  0.0000
0202-03-06_20:57:37.316000      6914.07        3.31140100e+01        2.21095060e-06  25.4908  22.8520  23.0640  0.0000
0202-03-06_20:57:37.664000      6914.41        3.34128700e+01        3.38057350e-06  25.4908  22.8520  23.0640  0.0000
0202-03-06_20:57:38.020000      6914.77        3.37112600e+01        4.52019980e-06  25.5244  22.8494  23.0566  0.0000
0202-03-06_20:57:38.367000      6915.12        3.40096300e+01        6.03174780e-06  25.5244  22.8494  23.0566  0.0000
0202-03-06_20:57:38.723000      6915.47        3.43079500e+01        7.94248730e-06  25.5244  22.8494  23.0566  0.0000
0202-03-06_20:57:39.080000      6915.83        3.46067000e+01        1.11761800e-05  25.5711  22.8580  23.0836  0.0000
0202-03-06_20:57:39.426000      6916.18        3.49046400e+01        1.54575256e-05  25.5711  22.8580  23.0836  0.0000
0202-03-06_20:57:39.785000      6916.53        3.52020700e+01        2.19816815e-05  25.5711  22.8580  23.0836  0.0000

File: chapter 6/data/tapes/ext_ffj51/Ic/infield/step00/no magnet/Ic_2025-03-06_20-58-53654610_25k-ffj51-0e19pm2-0T-0nA.txt
# Ic = 30.88 A, n = 36.66 , Tavg = 25.77 K, 25k-ffj51-0e19pm2-0T-0nA
#datetime                        t_s     iHTS_A                vHTS_V                tHTS_K  tTAR_K  tHOL_K  tSPA_K
0202-03-06_20:58:11.883000      6948.63        1.18508200e-02       -1.84054286e-09  25.3018  22.8746  23.0905  0.0000
0202-03-06_20:58:12.254000      6949.01        3.13870200e-01       -7.17054286e-09  25.2796  22.8737  23.0900  0.0000
0202-03-06_20:58:12.617000      6949.37        6.11698000e-01       -3.51384286e-09  25.2796  22.8737  23.0900  0.0000
0202-03-06_20:58:12.965000      6949.71        9.10511200e-01        5.16285714e-09  25.2878  22.8723  23.0864  0.0000
0202-03-06_20:58:13.310000      6950.06        1.20842800e+00       -6.11694286e-09  25.2878  22.8723  23.0864  0.0000
0202-03-06_20:58:13.656000      6950.41        1.50655000e+00       -3.64234429e-08  25.2878  22.8723  23.0864  0.0000
0202-03-06_20:58:14.004000      6950.76        1.80475000e+00       -4.36126429e-08  25.2925  22.8773  23.1001  0.0000
0202-03-06_20:58:14.350000      6951.10        2.10282900e+00       -3.13413429e-08  25.2925  22.8773  23.1001  0.0000
0202-03-06_20:58:14.707000      6951.46        2.40109600e+00       -3.63614429e-08  25.2925  22.8773  23.1001  0.0000
0202-03-06_20:58:15.055000      6951.80        2.69947400e+00       -2.98539429e-08  25.2948  22.8725  23.1037  0.0000
0202-03-06_20:58:15.402000      6952.15        2.99739300e+00       -5.45205429e-08  25.2948  22.8725  23.1037  0.0000
0202-03-06_20:58:15.750000      6952.50        3.29555100e+00       -6.13379429e-08  25.2948  22.8725  23.1037  0.0000
0202-03-06_20:58:16.098000      6952.85        3.59388400e+00       -5.78053429e-08  25.2930  22.8766  23.1002  0.0000
0202-03-06_20:58:16.457000      6953.21        3.89208900e+00       -6.69215429e-08  25.2930  22.8766  23.1002  0.0000
0202-03-06_20:58:16.812000      6953.56        4.19020500e+00       -4.59773429e-08  25.2930  22.8766  23.1002  0.0000
0202-03-06_20:58:17.230000      6953.98        4.48815000e+00       -4.29405429e-08  25.2794  22.8770  23.0999  0.0000
0202-03-06_20:58:17.580000      6954.33        4.78660200e+00       -7.07059429e-08  25.2794  22.8770  23.0999  0.0000
0202-03-06_20:58:17.940000      6954.69        5.08426200e+00       -7.71515429e-08  25.2685  22.8720  23.0807  0.0000
0202-03-06_20:58:18.297000      6955.05        5.38274000e+00       -9.58684429e-08  25.2685  22.8720  23.0807  0.0000
0202-03-06_20:58:18.645000      6955.40        5.68069900e+00       -9.91532429e-08  25.2685  22.8720  23.0807  0.0000
0202-03-06_20:58:18.992000      6955.74        5.97887300e+00       -1.04297243e-07  25.2579  22.8802  23.0895  0.0000
0202-03-06_20:58:19.340000      6956.09        6.27731000e+00       -8.79354429e-08  25.2579  22.8802  23.0895  0.0000
0202-03-06_20:58:19.688000      6956.44        6.57568900e+00       -8.64480429e-08  25.2579  22.8802  23.0895  0.0000
0202-03-06_20:58:20.035000      6956.79        6.87365900e+00       -1.02128043e-07  25.2774  22.8723  23.0959  0.0000
0202-03-06_20:58:20.383000      6957.13        7.17144900e+00       -1.02995743e-07  25.2774  22.8723  23.0959  0.0000
0202-03-06_20:58:20.730000      6957.48        7.46996500e+00       -1.08387743e-07  25.2774  22.8723  23.0959  0.0000
0202-03-06_20:58:21.080000      6957.83        7.76794500e+00       -1.33178343e-07  25.2721  22.8782  23.1008  0.0000
0202-03-06_20:58:21.438000      6958.19        8.06586500e+00       -1.25493243e-07  25.2721  22.8782  23.1008  0.0000
0202-03-06_20:58:21.785000      6958.53        8.36418800e+00       -1.22332443e-07  25.2721  22.8782  23.1008  0.0000
0202-03-06_20:58:22.133000      6958.88        8.66237500e+00       -1.40924643e-07  25.2813  22.8764  23.1061  0.0000
0202-03-06_20:58:22.480000      6959.23        8.96060800e+00       -1.45509243e-07  25.2813  22.8764  23.1061  0.0000
0202-03-06_20:58:22.836000      6959.59        9.25898600e+00       -1.46066743e-07  25.2813  22.8764  23.1061  0.0000
0202-03-06_20:58:23.200000      6959.95        9.55697000e+00       -1.53627943e-07  25.2640  22.8749  23.0929  0.0000
0202-03-06_20:58:23.547000      6960.30        9.85528100e+00       -1.50157243e-07  25.2640  22.8749  23.0929  0.0000
0202-03-06_20:58:23.900000      6960.65        1.01531800e+01       -1.40426943e-07  25.2640  22.8749  23.0929  0.0000
0202-03-06_20:58:24.246000      6961.00        1.04513700e+01       -1.29085243e-07  25.2701  22.8803  23.0991  0.0000
0202-03-06_20:58:24.594000      6961.34        1.07498300e+01       -1.35344843e-07  25.2701  22.8803  23.0991  0.0000
0202-03-06_20:58:24.953000      6961.70        1.10478200e+01       -1.51520743e-07  25.2528  22.8738  23.0858  0.0000
0202-03-06_20:58:25.312000      6962.06        1.13458500e+01       -1.68254343e-07  25.2528  22.8738  23.0858  0.0000
0202-03-06_20:58:25.656000      6962.41        1.16439300e+01       -1.66828943e-07  25.2528  22.8738  23.0858  0.0000
0202-03-06_20:58:26.004000      6962.76        1.19420000e+01       -1.62924443e-07  25.2602  22.8783  23.0895  0.0000
0202-03-06_20:58:26.350000      6963.10        1.22405200e+01       -1.72158943e-07  25.2602  22.8783  23.0895  0.0000
0202-03-06_20:58:26.710000      6963.46        1.25384900e+01       -1.78356543e-07  25.2602  22.8783  23.0895  0.0000
0202-03-06_20:58:27.060000      6963.81        1.28368600e+01       -1.83252743e-07  25.2838  22.8791  23.1000  0.0000
0202-03-06_20:58:27.406000      6964.16        1.31347900e+01       -1.98313043e-07  25.2838  22.8791  23.1000  0.0000
0202-03-06_20:58:27.754000      6964.50        1.34326500e+01       -2.01101943e-07  25.2838  22.8791  23.1000  0.0000
0202-03-06_20:58:28.100000      6964.85        1.37310200e+01       -2.01603143e-07  25.2834  22.8758  23.1031  0.0000
0202-03-06_20:58:28.460000      6965.21        1.40294200e+01       -1.90328843e-07  25.2834  22.8758  23.1031  0.0000
0202-03-06_20:58:28.816000      6965.57        1.43274800e+01       -1.85184743e-07  25.2834  22.8758  23.1031  0.0000
0202-03-06_20:58:29.223000      6965.97        1.46253000e+01       -2.06690643e-07  25.3077  22.8840  23.1166  0.0000
0202-03-06_20:58:29.570000      6966.32        1.49236700e+01       -2.02910043e-07  25.3077  22.8840  23.1166  0.0000
0202-03-06_20:58:29.918000      6966.67        1.52220300e+01       -2.22866543e-07  25.2846  22.8766  23.0926  0.0000
0202-03-06_20:58:30.266000      6967.01        1.55204000e+01       -2.25841343e-07  25.2846  22.8766  23.0926  0.0000
0202-03-06_20:58:30.610000      6967.36        1.58185000e+01       -2.07744243e-07  25.2846  22.8766  23.0926  0.0000
0202-03-06_20:58:30.970000      6967.72        1.61161900e+01       -1.89647043e-07  25.2895  22.8832  23.0971  0.0000
0202-03-06_20:58:31.324000      6968.08        1.64143800e+01       -2.11152943e-07  25.2895  22.8832  23.0971  0.0000
0202-03-06_20:58:31.688000      6968.44        1.67127200e+01       -2.07186443e-07  25.2895  22.8832  23.0971  0.0000
0202-03-06_20:58:32.035000      6968.78        1.70109700e+01       -2.15863143e-07  25.2931  22.8810  23.0963  0.0000
0202-03-06_20:58:32.383000      6969.13        1.73091700e+01       -2.31543243e-07  25.2931  22.8810  23.0963  0.0000
0202-03-06_20:58:32.730000      6969.48        1.76074600e+01       -2.28506343e-07  25.2931  22.8810  23.0963  0.0000
0202-03-06_20:58:33.080000      6969.83        1.79055000e+01       -2.36935143e-07  25.3121  22.8794  23.0910  0.0000
0202-03-06_20:58:33.434000      6970.19        1.82037100e+01       -2.23796143e-07  25.3121  22.8794  23.0910  0.0000
0202-03-06_20:58:33.780000      6970.53        1.85017200e+01       -2.23484843e-07  25.3121  22.8794  23.0910  0.0000
0202-03-06_20:58:34.130000      6970.88        1.88002700e+01       -2.37115443e-07  25.3296  22.8854  23.1136  0.0000
0202-03-06_20:58:34.477000      6971.23        1.90984300e+01       -2.58557943e-07  25.3296  22.8854  23.1136  0.0000
0202-03-06_20:58:34.844000      6971.59        1.93970200e+01       -2.63640043e-07  25.3296  22.8854  23.1136  0.0000
0202-03-06_20:58:35.240000      6971.99        1.96944800e+01       -2.35564643e-07  25.3480  22.8802  23.1039  0.0000
0202-03-06_20:58:35.586000      6972.33        1.99927900e+01       -2.38911343e-07  25.3480  22.8802  23.1039  0.0000
0202-03-06_20:58:35.934000      6972.68        2.02912100e+01       -2.44179343e-07  25.3572  22.8851  23.1108  0.0000
0202-03-06_20:58:36.280000      6973.03        2.05893100e+01       -2.43745543e-07  25.3572  22.8851  23.1108  0.0000
0202-03-06_20:58:36.630000      6973.38        2.08876900e+01       -2.52794143e-07  25.3572  22.8851  23.1108  0.0000
0202-03-06_20:58:36.977000      6973.73        2.11856500e+01       -2.72440643e-07  25.3629  22.8860  23.1111  0.0000
0202-03-06_20:58:37.324000      6974.08        2.14839700e+01       -2.59673543e-07  25.3629  22.8860  23.1111  0.0000
0202-03-06_20:58:37.670000      6974.42        2.17818000e+01       -2.61346843e-07  25.3629  22.8860  23.1111  0.0000
0202-03-06_20:58:38.020000      6974.77        2.20802300e+01       -2.64135843e-07  25.3712  22.8819  23.0961  0.0000
0202-03-06_20:58:38.367000      6975.12        2.23787000e+01       -2.64631643e-07  25.3712  22.8819  23.0961  0.0000
0202-03-06_20:58:38.727000      6975.48        2.26770500e+01       -2.69899643e-07  25.3712  22.8819  23.0961  0.0000
0202-03-06_20:58:39.074000      6975.82        2.29752200e+01       -2.75043743e-07  25.3874  22.8894  23.1090  0.0000
0202-03-06_20:58:39.420000      6976.17        2.32731900e+01       -2.83162643e-07  25.3874  22.8894  23.1090  0.0000
0202-03-06_20:58:39.770000      6976.52        2.35717500e+01       -2.90665743e-07  25.3874  22.8894  23.1090  0.0000
0202-03-06_20:58:40.117000      6976.87        2.38699700e+01       -2.85713443e-07  25.4182  22.8817  23.1029  0.0000
0202-03-06_20:58:40.477000      6977.23        2.41681100e+01       -2.83606243e-07  25.4182  22.8817  23.1029  0.0000
0202-03-06_20:58:40.875000      6977.63        2.44663000e+01       -2.86643143e-07  25.4182  22.8817  23.1029  0.0000
0202-03-06_20:58:41.230000      6977.98        2.47647500e+01       -2.88564343e-07  25.4369  22.8883  23.1069  0.0000
0202-03-06_20:58:41.580000      6978.33        2.50629100e+01       -2.88068543e-07  25.4369  22.8883  23.1069  0.0000
0202-03-06_20:58:41.934000      6978.68        2.53610900e+01       -3.06165743e-07  25.4369  22.8883  23.1069  0.0000
0202-03-06_20:58:42.280000      6979.03        2.56586900e+01       -2.85589543e-07  25.4704  22.8870  23.1157  0.0000
0202-03-06_20:58:42.637000      6979.39        2.59570500e+01       -2.74991543e-07  25.4704  22.8870  23.1157  0.0000
0202-03-06_20:58:42.996000      6979.75        2.62556200e+01       -2.74929543e-07  25.4592  22.8870  23.0905  0.0000
0202-03-06_20:58:43.344000      6980.09        2.65537200e+01       -2.78028343e-07  25.4592  22.8870  23.0905  0.0000
0202-03-06_20:58:43.703000      6980.45        2.68520400e+01       -2.94824043e-07  25.4592  22.8870  23.0905  0.0000
0202-03-06_20:58:44.050000      6980.80        2.71501800e+01       -2.90795543e-07  25.4959  22.8934  23.1050  0.0000
0202-03-06_20:58:44.400000      6981.15        2.74481200e+01       -3.05917843e-07  25.4959  22.8934  23.1050  0.0000
0202-03-06_20:58:44.746000      6981.50        2.77461400e+01       -3.06661543e-07  25.4959  22.8934  23.1050  0.0000
0202-03-06_20:58:45.094000      6981.84        2.80445100e+01       -3.00215943e-07  25.5162  22.8885  23.1024  0.0000
0202-03-06_20:58:45.453000      6982.20        2.83429600e+01       -3.00589843e-07  25.5162  22.8885  23.1024  0.0000
0202-03-06_20:58:45.800000      6982.55        2.86412700e+01       -2.94156343e-07  25.5162  22.8885  23.1024  0.0000
0202-03-06_20:58:46.230000      6982.98        2.89393600e+01       -3.05875943e-07  25.5553  22.8940  23.1088  0.0000
0202-03-06_20:58:46.580000      6983.33        2.92378100e+01       -3.02467243e-07  25.5553  22.8940  23.1088  0.0000
0202-03-06_20:58:46.938000      6983.69        2.95361600e+01       -2.79164043e-07  25.5965  22.8945  23.1234  0.0000
0202-03-06_20:58:47.293000      6984.04        2.98346500e+01       -2.65777043e-07  25.5965  22.8945  23.1234  0.0000
0202-03-06_20:58:47.640000      6984.39        3.01325700e+01       -2.23509043e-07  25.5965  22.8945  23.1234  0.0000
0202-03-06_20:58:47.990000      6984.74        3.04310300e+01       -1.75229243e-07  25.6143  22.8919  23.1065  0.0000
0202-03-06_20:58:48.336000      6985.09        3.07290400e+01       -1.49013143e-07  25.6143  22.8919  23.1065  0.0000
0202-03-06_20:58:48.684000      6985.43        3.10263700e+01       -9.55893429e-08  25.6143  22.8919  23.1065  0.0000
0202-03-06_20:58:49.030000      6985.78        3.13255400e+01       -2.50044286e-09  25.6333  22.8995  23.1090  0.0000
0202-03-06_20:58:49.380000      6986.13        3.16236000e+01        1.42648757e-07  25.6333  22.8995  23.1090  0.0000
0202-03-06_20:58:49.723000      6986.47        3.19224800e+01        3.34714357e-07  25.6333  22.8995  23.1090  0.0000
0202-03-06_20:58:50.070000      6986.82        3.22201600e+01        5.88260657e-07  25.6457  22.8924  23.1005  0.0000
0202-03-06_20:58:50.430000      6987.18        3.25182900e+01        9.45617757e-07  25.6457  22.8924  23.1005  0.0000
0202-03-06_20:58:50.777000      6987.53        3.28170400e+01        1.42909736e-06  25.6457  22.8924  23.1005  0.0000
0202-03-06_20:58:51.120000      6987.87        3.31148600e+01        2.03727386e-06  25.6822  22.8989  23.0971  0.0000
0202-03-06_20:58:51.470000      6988.22        3.34131100e+01        3.38284666e-06  25.6822  22.8989  23.0971  0.0000
0202-03-06_20:58:51.875000      6988.63        3.37111700e+01        4.68379576e-06  25.6822  22.8989  23.0971  0.0000
0202-03-06_20:58:52.230000      6988.98        3.40104700e+01        6.45787666e-06  25.7286  22.8971  23.1102  0.0000
0202-03-06_20:58:52.580000      6989.33        3.43081000e+01        8.90217266e-06  25.7286  22.8971  23.1102  0.0000
0202-03-06_20:58:52.930000      6989.68        3.46070400e+01        1.23473293e-05  25.7286  22.8971  23.1102  0.0000
0202-03-06_20:58:53.277000      6990.03        3.49049500e+01        1.75106639e-05  25.7699  22.8976  23.0987  0.0000
0202-03-06_20:58:53.625000      6990.38        3.52025500e+01        2.53450206e-05  25.7699  22.8976  23.0987  0.0000
