Repository: shortlab/2025-devitre-PhD

# 2025-devitre-PhD
Data repository for Alexis Devitre's PhD thesis

File: chapter 6/data/tapes/ext_ffj51/Ic/infield/step00/no magnet/Ic_2025-03-06_21-02-34634373_25k-ffj51-0e19pm2-0T-0nA.txt
# Ic =  nan A, n =  nan , Tavg = 25.91 K, 25k-ffj51-0e19pm2-0T-0nA
#datetime                        t_s     iHTS_A                vHTS_V                tHTS_K  tTAR_K  tHOL_K  tSPA_K
0202-03-06_21:01:53.250000      7170.00        1.18546200e-02        6.19753846e-10  25.5687  22.9120  23.1465  0.0000
0202-03-06_21:01:53.610000      7170.36        3.13829600e-01       -1.92124615e-09  25.5687  22.9120  23.1465  0.0000
0202-03-06_21:01:53.957000      7170.71        6.11875900e-01        3.76198538e-08  25.5618  22.9143  23.1442  0.0000
0202-03-06_21:01:54.305000      7171.05        9.10146400e-01        3.42110538e-08  25.5618  22.9143  23.1442  0.0000
0202-03-06_21:01:54.650000      7171.40        1.20843500e+00        1.84690538e-08  25.5618  22.9143  23.1442  0.0000
0202-03-06_21:01:55             7171.75        1.50675600e+00        2.10100538e-08  25.5445  22.9103  23.1333  0.0000
0202-03-06_21:01:55.348000      7172.10        1.80489300e+00       -1.59279462e-08  25.5445  22.9103  23.1333  0.0000
0202-03-06_21:01:55.700000      7172.45        2.10333700e+00       -2.48526462e-08  25.5445  22.9103  23.1333  0.0000
0202-03-06_21:01:56.047000      7172.80        2.40165900e+00       -6.25964615e-09  25.5250  22.9164  23.1295  0.0000
0202-03-06_21:01:56.395000      7173.15        2.69966700e+00       -2.42328462e-08  25.5250  22.9164  23.1295  0.0000
0202-03-06_21:01:56.742000      7173.49        2.99779500e+00       -1.71675462e-08  25.5250  22.9164  23.1295  0.0000
0202-03-06_21:01:57.090000      7173.84        3.29587000e+00       -2.78894462e-08  25.5234  22.9125  23.1313  0.0000
0202-03-06_21:01:57.450000      7174.20        3.59388900e+00       -4.29517462e-08  25.5234  22.9125  23.1313  0.0000
0202-03-06_21:01:57.810000      7174.56        3.89234400e+00       -3.70653462e-08  25.5234  22.9125  23.1313  0.0000
0202-03-06_21:01:58.203000      7174.95        4.19033300e+00       -2.75829462e-08  25.5082  22.9111  23.1201  0.0000
0202-03-06_21:01:58.550000      7175.30        4.48839300e+00       -4.49983462e-08  25.5082  22.9111  23.1201  0.0000
0202-03-06_21:01:58.910000      7175.66        4.78652000e+00       -4.43165462e-08  25.5082  22.9111  23.1201  0.0000
0202-03-06_21:01:59.260000      7176.01        5.08471200e+00       -2.90083462e-08  25.5276  22.9155  23.1379  0.0000
0202-03-06_21:01:59.610000      7176.36        5.38302900e+00       -2.00217462e-08  25.5276  22.9155  23.1379  0.0000
0202-03-06_21:01:59.970000      7176.72        5.68127600e+00       -2.36163462e-08  25.5222  22.9089  23.1414  0.0000
0202-03-06_21:02:00.324000      7177.08        5.97938300e+00       -3.44623462e-08  25.5222  22.9089  23.1414  0.0000
0202-03-06_21:02:00.688000      7177.44        6.27731000e+00       -3.83048462e-08  25.5222  22.9089  23.1414  0.0000
0202-03-06_21:02:01.035000      7177.78        6.57575600e+00       -4.46884462e-08  25.5204  22.9163  23.1393  0.0000
0202-03-06_21:02:01.383000      7178.13        6.87414900e+00       -4.79112462e-08  25.5204  22.9163  23.1393  0.0000
0202-03-06_21:02:01.730000      7178.48        7.17213500e+00       -5.76415462e-08  25.5204  22.9163  23.1393  0.0000
0202-03-06_21:02:02.080000      7178.83        7.47001900e+00       -6.98509462e-08  25.5157  22.9105  23.1363  0.0000
0202-03-06_21:02:02.438000      7179.19        7.76843000e+00       -7.72261462e-08  25.5157  22.9105  23.1363  0.0000
0202-03-06_21:02:02.780000      7179.53        8.06677000e+00       -7.41273462e-08  25.5157  22.9105  23.1363  0.0000
0202-03-06_21:02:03.130000      7179.88        8.36472500e+00       -9.20399462e-08  25.4848  22.9123  23.1224  0.0000
0202-03-06_21:02:03.477000      7180.23        8.66287700e+00       -9.30963462e-08  25.4848  22.9123  23.1224  0.0000
0202-03-06_21:02:03.836000      7180.59        8.96107100e+00       -7.77886462e-08  25.4848  22.9123  23.1224  0.0000
0202-03-06_21:02:04.190000      7180.94        9.25912400e+00       -8.83246462e-08  25.4925  22.9133  23.1291  0.0000
0202-03-06_21:02:04.540000      7181.29        9.55733700e+00       -9.97283462e-08  25.4925  22.9133  23.1291  0.0000
0202-03-06_21:02:04.895000      7181.65        9.85578300e+00       -1.10388346e-07  25.4866  22.9080  23.1257  0.0000
0202-03-06_21:02:05.266000      7182.01        1.01541200e+01       -1.08900846e-07  25.4866  22.9080  23.1257  0.0000
0202-03-06_21:02:05.610000      7182.36        1.04523400e+01       -1.08219146e-07  25.4866  22.9080  23.1257  0.0000
0202-03-06_21:02:05.970000      7182.72        1.07502900e+01       -1.22659646e-07  25.4900  22.9125  23.1269  0.0000
0202-03-06_21:02:06.316000      7183.07        1.10485800e+01       -1.14478746e-07  25.4900  22.9125  23.1269  0.0000
0202-03-06_21:02:06.664000      7183.41        1.13467500e+01       -1.20056646e-07  25.4900  22.9125  23.1269  0.0000
0202-03-06_21:02:07.010000      7183.76        1.16442200e+01       -1.24704946e-07  25.4989  22.9095  23.1366  0.0000
0202-03-06_21:02:07.360000      7184.11        1.19432700e+01       -1.37658046e-07  25.4989  22.9095  23.1366  0.0000
0202-03-06_21:02:07.720000      7184.47        1.22415000e+01       -1.44165546e-07  25.4989  22.9095  23.1366  0.0000
0202-03-06_21:02:08.066000      7184.82        1.25397400e+01       -1.20800346e-07  25.5075  22.9079  23.1347  0.0000
0202-03-06_21:02:08.414000      7185.17        1.28380400e+01       -1.28609446e-07  25.5075  22.9079  23.1347  0.0000
0202-03-06_21:02:08.760000      7185.51        1.31357200e+01       -1.26812146e-07  25.5075  22.9079  23.1347  0.0000
0202-03-06_21:02:09.110000      7185.86        1.34341400e+01       -1.36656146e-07  25.5138  22.9126  23.1393  0.0000
0202-03-06_21:02:09.470000      7186.22        1.37324300e+01       -1.55734746e-07  25.5138  22.9126  23.1393  0.0000
0202-03-06_21:02:09.824000      7186.57        1.40305300e+01       -1.55424846e-07  25.5138  22.9126  23.1393  0.0000
0202-03-06_21:02:10.207000      7186.96        1.43284200e+01       -1.64907246e-07  25.4860  22.9052  23.1184  0.0000
0202-03-06_21:02:10.555000      7187.30        1.46266700e+01       -1.55176946e-07  25.4860  22.9052  23.1184  0.0000
0202-03-06_21:02:10.918000      7187.67        1.49246200e+01       -1.49041246e-07  25.4968  22.9125  23.1215  0.0000
0202-03-06_21:02:11.266000      7188.02        1.52228400e+01       -1.73522046e-07  25.4968  22.9125  23.1215  0.0000
0202-03-06_21:02:11.613000      7188.36        1.55214500e+01       -1.88458346e-07  25.4968  22.9125  23.1215  0.0000
0202-03-06_21:02:11.973000      7188.72        1.58194700e+01       -1.69803446e-07  25.4898  22.9070  23.1167  0.0000
0202-03-06_21:02:12.330000      7189.08        1.61175900e+01       -1.81888846e-07  25.4898  22.9070  23.1167  0.0000
0202-03-06_21:02:12.690000      7189.44        1.64154800e+01       -1.73274146e-07  25.4898  22.9070  23.1167  0.0000
0202-03-06_21:02:13.040000      7189.79        1.67138800e+01       -1.51520346e-07  25.5035  22.9078  23.1214  0.0000
0202-03-06_21:02:13.387000      7190.14        1.70122500e+01       -1.51520346e-07  25.5035  22.9078  23.1214  0.0000
0202-03-06_21:02:13.734000      7190.48        1.73102800e+01       -1.79099946e-07  25.5035  22.9078  23.1214  0.0000
0202-03-06_21:02:14.082000      7190.83        1.76087400e+01       -1.98746446e-07  25.5191  22.9100  23.1252  0.0000
0202-03-06_21:02:14.438000      7191.19        1.79066700e+01       -2.11885546e-07  25.5191  22.9100  23.1252  0.0000
0202-03-06_21:02:14.785000      7191.53        1.82048900e+01       -1.91370646e-07  25.5191  22.9100  23.1252  0.0000
0202-03-06_21:02:15.133000      7191.88        1.85028400e+01       -1.92608446e-07  25.5296  22.9058  23.1272  0.0000
0202-03-06_21:02:15.480000      7192.23        1.88013600e+01       -2.06552546e-07  25.5296  22.9058  23.1272  0.0000
0202-03-06_21:02:15.840000      7192.59        1.90996700e+01       -2.23100346e-07  25.5296  22.9058  23.1272  0.0000
0202-03-06_21:02:16.200000      7192.95        1.93977100e+01       -2.32520746e-07  25.5468  22.9120  23.1369  0.0000
0202-03-06_21:02:16.547000      7193.30        1.96956700e+01       -2.25765346e-07  25.5468  22.9120  23.1369  0.0000
0202-03-06_21:02:16.902000      7193.65        1.99941600e+01       -2.37354946e-07  25.5453  22.9093  23.1319  0.0000
0202-03-06_21:02:17.258000      7194.01        2.02924400e+01       -2.34875846e-07  25.5453  22.9093  23.1319  0.0000
0202-03-06_21:02:17.605000      7194.36        2.05907800e+01       -2.20745246e-07  25.5453  22.9093  23.1319  0.0000
0202-03-06_21:02:17.970000      7194.72        2.08890200e+01       -2.08845746e-07  25.5558  22.9086  23.1195  0.0000
0202-03-06_21:02:18.312000      7195.06        2.11875200e+01       -2.18514046e-07  25.5558  22.9086  23.1195  0.0000
0202-03-06_21:02:18.660000      7195.41        2.14853200e+01       -2.16034946e-07  25.5558  22.9086  23.1195  0.0000
0202-03-06_21:02:19.008000      7195.76        2.17834000e+01       -2.17398446e-07  25.5643  22.9134  23.1294  0.0000
0202-03-06_21:02:19.355000      7196.11        2.20819700e+01       -2.24215846e-07  25.5643  22.9134  23.1294  0.0000
0202-03-06_21:02:19.715000      7196.47        2.23798400e+01       -2.13741846e-07  25.5643  22.9134  23.1294  0.0000
0202-03-06_21:02:20.062000      7196.81        2.26784000e+01       -2.09403446e-07  25.5697  22.9068  23.1175  0.0000
0202-03-06_21:02:20.410000      7197.16        2.29768800e+01       -2.35495646e-07  25.5697  22.9068  23.1175  0.0000
0202-03-06_21:02:20.758000      7197.51        2.32752700e+01       -2.39337546e-07  25.5697  22.9068  23.1175  0.0000
0202-03-06_21:02:21.105000      7197.86        2.35732800e+01       -2.39894446e-07  25.6070  22.9150  23.1311  0.0000
0202-03-06_21:02:21.465000      7198.22        2.38711100e+01       -2.35370146e-07  25.6070  22.9150  23.1311  0.0000
0202-03-06_21:02:21.840000      7198.59        2.41692400e+01       -1.99113846e-07  25.6070  22.9150  23.1311  0.0000
0202-03-06_21:02:22.207000      7198.96        2.44677800e+01       -2.12686646e-07  25.6169  22.9104  23.1386  0.0000
0202-03-06_21:02:22.550000      7199.30        2.47662700e+01       -2.09216046e-07  25.6169  22.9104  23.1386  0.0000
0202-03-06_21:02:22.918000      7199.67        2.50641500e+01       -2.27623046e-07  25.6458  22.9117  23.1303  0.0000
0202-03-06_21:02:23.266000      7200.02        2.53620700e+01       -2.31031746e-07  25.6458  22.9117  23.1303  0.0000
0202-03-06_21:02:23.620000      7200.37        2.56602400e+01       -2.13306446e-07  25.6458  22.9117  23.1303  0.0000
0202-03-06_21:02:23.980000      7200.73        2.59580700e+01       -2.22788846e-07  25.6643  22.9140  23.1447  0.0000
0202-03-06_21:02:24.324000      7201.08        2.62568400e+01       -2.34688346e-07  25.6643  22.9140  23.1447  0.0000
0202-03-06_21:02:24.688000      7201.44        2.65556500e+01       -2.47083646e-07  25.6643  22.9140  23.1447  0.0000
0202-03-06_21:02:25.035000      7201.78        2.68530700e+01       -2.22540946e-07  25.6710  22.9101  23.1213  0.0000
0202-03-06_21:02:25.383000      7202.13        2.71517800e+01       -2.21921246e-07  25.6710  22.9101  23.1213  0.0000
0202-03-06_21:02:25.730000      7202.48        2.74499400e+01       -2.29916146e-07  25.6710  22.9101  23.1213  0.0000
0202-03-06_21:02:26.080000      7202.83        2.77473700e+01       -2.42187546e-07  25.6994  22.9159  23.1350  0.0000
0202-03-06_21:02:26.438000      7203.19        2.80470700e+01       -2.39647046e-07  25.6994  22.9159  23.1350  0.0000
0202-03-06_21:02:26.780000      7203.53        2.83453100e+01       -2.09777346e-07  25.6994  22.9159  23.1350  0.0000
0202-03-06_21:02:27.133000      7203.88        2.86432200e+01       -2.08229446e-07  25.6989  22.9140  23.1244  0.0000
0202-03-06_21:02:27.480000      7204.23        2.89409000e+01       -2.23599646e-07  25.6989  22.9140  23.1244  0.0000
0202-03-06_21:02:27.840000      7204.59        2.92396800e+01       -2.10646546e-07  25.6989  22.9140  23.1244  0.0000
0202-03-06_21:02:28.240000      7204.99        2.95378300e+01       -1.86041846e-07  25.7305  22.9132  23.1240  0.0000
0202-03-06_21:02:28.586000      7205.34        2.98362000e+01       -1.68502446e-07  25.7305  22.9132  23.1240  0.0000
0202-03-06_21:02:28.940000      7205.69        3.01346500e+01       -1.39497446e-07  25.7676  22.9185  23.1333  0.0000
0202-03-06_21:02:29.297000      7206.05        3.04322500e+01       -9.31389462e-08  25.7676  22.9185  23.1333  0.0000
0202-03-06_21:02:29.645000      7206.39        3.07306000e+01       -2.06882462e-08  25.7676  22.9185  23.1333  0.0000
0202-03-06_21:02:30             7206.75        3.10287900e+01        6.42196538e-08  25.7984  22.9120  23.1350  0.0000
0202-03-06_21:02:30.360000      7207.11        3.13272300e+01        1.48569754e-07  25.7984  22.9120  23.1350  0.0000
0202-03-06_21:02:30.707000      7207.46        3.16258800e+01        3.05618454e-07  25.7984  22.9120  23.1350  0.0000
0202-03-06_21:02:31.055000      7207.80        3.19237900e+01        4.97869754e-07  25.8365  22.9205  23.1396  0.0000
0202-03-06_21:02:31.410000      7208.16        3.22227100e+01        7.80606954e-07  25.8365  22.9205  23.1396  0.0000
0202-03-06_21:02:31.758000      7208.51        3.25195800e+01        1.20725375e-06  25.8365  22.9205  23.1396  0.0000
0202-03-06_21:02:32.105000      7208.86        3.28184400e+01        1.72853875e-06  25.8549  22.9158  23.1387  0.0000
0202-03-06_21:02:32.453000      7209.20        3.31162500e+01        2.81689975e-06  25.8549  22.9158  23.1387  0.0000
0202-03-06_21:02:32.812000      7209.56        3.34156700e+01        3.94529415e-06  25.8549  22.9158  23.1387  0.0000
0202-03-06_21:02:33.200000      7209.95        3.37137400e+01        5.20298635e-06  25.8788  22.9178  23.1313  0.0000
0202-03-06_21:02:33.550000      7210.30        3.40112400e+01        7.45478405e-06  25.8788  22.9178  23.1313  0.0000
0202-03-06_21:02:33.902000      7210.65        3.43105200e+01        1.02152242e-05  25.8788  22.9178  23.1313  0.0000
0202-03-06_21:02:34.250000      7211.00        3.46077400e+01        1.41255792e-05  25.9072  22.9208  23.1235  0.0000
0202-03-06_21:02:34.600000      7211.35        3.49063900e+01        2.00206744e-05  25.9072  22.9208  23.1235  0.0000

File: chapter 6/data/tapes/ext_ffj51/Ic/infield/step00/no magnet/Ic_2025-03-26_01-48-52506366_25k-ffj51-0e19pm2-0T-.txt
# Ic = 30.91 A, n = 36.10 , Tavg = 25.67 K, 25k-ffj51-0e19pm2-0T-
#datetime                        t_s     iHTS_A                vHTS_V                tHTS_K  tTAR_K  tHOL_K  tSPA_K
0202-03-26_01:48:10.723000      9392.06        8.74589200e-03        5.08692308e-09  25.3112  23.2432  23.4295  0.0000
0202-03-26_01:48:11.082000      9392.42        3.10072600e-01        9.67312308e-09  25.3112  23.2432  23.4295  0.0000
0202-03-26_01:48:11.430000      9392.77        6.08218100e-01        5.58272308e-09  25.3055  23.2411  23.4247  0.0000
0202-03-26_01:48:11.777000      9393.12        9.05829800e-01       -2.49096769e-08  25.3055  23.2411  23.4247  0.0000
0202-03-26_01:48:12.125000      9393.47        1.20466300e+00       -2.58392769e-08  25.3055  23.2411  23.4247  0.0000
0202-03-26_01:48:12.480000      9393.82        1.50231800e+00        3.47115231e-08  25.2956  23.2459  23.4235  0.0000
0202-03-26_01:48:12.830000      9394.17        1.80056100e+00        1.92175231e-08  25.2956  23.2459  23.4235  0.0000
0202-03-26_01:48:13.200000      9394.54        2.09858700e+00        2.03950231e-08  25.2956  23.2459  23.4235  0.0000
0202-03-26_01:48:13.590000      9394.93        2.39729700e+00        1.55609231e-08  25.2884  23.2392  23.4110  0.0000
0202-03-26_01:48:13.938000      9395.28        2.69477100e+00        5.21082308e-09  25.2884  23.2392  23.4110  0.0000
0202-03-26_01:48:14.300000      9395.64        2.99335900e+00        4.40512308e-09  25.2884  23.2392  23.4110  0.0000
0202-03-26_01:48:14.652000      9396.00        3.29120100e+00        8.06172308e-09  25.2845  23.2432  23.4125  0.0000
0202-03-26_01:48:15             9396.34        3.58962300e+00        4.65302308e-09  25.2845  23.2432  23.4125  0.0000
0202-03-26_01:48:15.348000      9396.69        3.88753200e+00        9.73342308e-09  25.2919  23.2422  23.4148  0.0000
0202-03-26_01:48:15.695000      9397.04        4.18536700e+00        1.64243231e-08  25.2919  23.2422  23.4148  0.0000
0202-03-26_01:48:16.050000      9397.39        4.48398800e+00        4.40092308e-09  25.2919  23.2422  23.4148  0.0000
0202-03-26_01:48:16.400000      9397.74        4.78189800e+00        1.42552231e-08  25.2793  23.2394  23.4047  0.0000
0202-03-26_01:48:16.746000      9398.09        5.08005000e+00        8.05752308e-09  25.2793  23.2394  23.4047  0.0000
0202-03-26_01:48:17.094000      9398.44        5.37840900e+00        6.63212308e-09  25.2793  23.2394  23.4047  0.0000
0202-03-26_01:48:17.440000      9398.78        5.67640800e+00        1.95231231e-08  25.3009  23.2443  23.4211  0.0000
0202-03-26_01:48:17.790000      9399.13        5.97483300e+00        2.24360231e-08  25.3009  23.2443  23.4211  0.0000
0202-03-26_01:48:18.137000      9399.48        6.27286300e+00        1.67342231e-08  25.3009  23.2443  23.4211  0.0000
0202-03-26_01:48:18.484000      9399.83        6.57075800e+00        1.82836231e-08  25.2990  23.2380  23.4224  0.0000
0202-03-26_01:48:18.832000      9400.17        6.86904200e+00        1.59905231e-08  25.2990  23.2380  23.4224  0.0000
0202-03-26_01:48:19.188000      9400.53        7.16723800e+00        1.36354231e-08  25.2990  23.2380  23.4224  0.0000
0202-03-26_01:48:19.590000      9400.93        7.46522200e+00        1.21480231e-08  25.2856  23.2422  23.4200  0.0000
0202-03-26_01:48:19.938000      9401.28        7.76361400e+00        1.64863231e-08  25.2856  23.2422  23.4200  0.0000
0202-03-26_01:48:20.293000      9401.64        8.06182800e+00        1.24579231e-08  25.2856  23.2422  23.4200  0.0000
0202-03-26_01:48:20.650000      9401.99        8.35967100e+00        6.88002308e-09  25.2916  23.2415  23.4247  0.0000
0202-03-26_01:48:20.996000      9402.34        8.65805200e+00        5.26862308e-09  25.2916  23.2415  23.4247  0.0000
0202-03-26_01:48:21.348000      9402.69        8.95640600e+00        5.95230769e-11  25.2923  23.2386  23.4208  0.0000
0202-03-26_01:48:21.690000      9403.03        9.25427700e+00       -3.16527692e-09  25.2923  23.2386  23.4208  0.0000
0202-03-26_01:48:22.040000      9403.38        9.55231000e+00       -1.67777692e-09  25.2923  23.2386  23.4208  0.0000
0202-03-26_01:48:22.387000      9403.73        9.85035500e+00       -9.48687692e-09  25.2962  23.2434  23.4157  0.0000
0202-03-26_01:48:22.734000      9404.08        1.01484800e+01       -1.07883769e-08  25.2962  23.2434  23.4157  0.0000
0202-03-26_01:48:23.090000      9404.43        1.04466900e+01       -1.92790769e-08  25.2962  23.2434  23.4157  0.0000
0202-03-26_01:48:23.438000      9404.78        1.07448700e+01       -1.90311769e-08  25.2899  23.2377  23.4013  0.0000
0202-03-26_01:48:23.785000      9405.13        1.10431400e+01       -1.30814769e-08  25.2899  23.2377  23.4013  0.0000
0202-03-26_01:48:24.145000      9405.48        1.13410400e+01       -7.87547692e-09  25.2899  23.2377  23.4013  0.0000
0202-03-26_01:48:24.500000      9405.84        1.16392300e+01       -2.91333769e-08  25.2920  23.2425  23.4058  0.0000
0202-03-26_01:48:24.860000      9406.20        1.19372500e+01       -3.06827769e-08  25.2920  23.2425  23.4058  0.0000
0202-03-26_01:48:25.246000      9406.59        1.22354000e+01       -2.53527769e-08  25.2920  23.2425  23.4058  0.0000
0202-03-26_01:48:25.617000      9406.96        1.25335100e+01       -3.42153769e-08  25.2928  23.2408  23.4110  0.0000
0202-03-26_01:48:25.960000      9407.30        1.28318100e+01       -4.01031769e-08  25.2928  23.2408  23.4110  0.0000
0202-03-26_01:48:26.316000      9407.66        1.31295300e+01       -3.89255769e-08  25.2922  23.2389  23.4160  0.0000
0202-03-26_01:48:26.664000      9408.01        1.34278200e+01       -3.36575769e-08  25.2922  23.2389  23.4160  0.0000
0202-03-26_01:48:27.010000      9408.35        1.37256600e+01       -3.53303769e-08  25.2922  23.2389  23.4160  0.0000
0202-03-26_01:48:27.360000      9408.70        1.40239400e+01       -2.62185769e-08  25.3212  23.2434  23.4398  0.0000
0202-03-26_01:48:27.707000      9409.05        1.43227800e+01       -3.19201769e-08  25.3212  23.2434  23.4398  0.0000
0202-03-26_01:48:28.066000      9409.41        1.46207500e+01       -4.54929769e-08  25.3212  23.2434  23.4398  0.0000
0202-03-26_01:48:28.414000      9409.75        1.49188400e+01       -5.20624769e-08  25.3188  23.2377  23.4246  0.0000
0202-03-26_01:48:28.760000      9410.10        1.52168800e+01       -5.50373769e-08  25.3188  23.2377  23.4246  0.0000
0202-03-26_01:48:29.110000      9410.45        1.55152900e+01       -5.30540769e-08  25.3188  23.2377  23.4246  0.0000
0202-03-26_01:48:29.457000      9410.80        1.58132800e+01       -5.57190769e-08  25.3234  23.2419  23.4162  0.0000
0202-03-26_01:48:29.805000      9411.15        1.61115000e+01       -5.23723769e-08  25.3234  23.2419  23.4162  0.0000
0202-03-26_01:48:30.152000      9411.49        1.64099500e+01       -6.47675769e-08  25.3234  23.2419  23.4162  0.0000
0202-03-26_01:48:30.500000      9411.84        1.67078000e+01       -7.49317769e-08  25.3202  23.2411  23.4099  0.0000
0202-03-26_01:48:30.848000      9412.19        1.70057100e+01       -6.54493769e-08  25.3202  23.2411  23.4099  0.0000
0202-03-26_01:48:31.250000      9412.59        1.73042100e+01       -6.66268769e-08  25.3202  23.2411  23.4099  0.0000
0202-03-26_01:48:31.617000      9412.96        1.76021100e+01       -7.05313769e-08  25.3101  23.2390  23.3885  0.0000
0202-03-26_01:48:31.965000      9413.31        1.79002600e+01       -7.03454769e-08  25.3101  23.2390  23.3885  0.0000
0202-03-26_01:48:32.312000      9413.66        1.81986900e+01       -7.28245769e-08  25.3181  23.2431  23.4014  0.0000
0202-03-26_01:48:32.670000      9414.01        1.84964600e+01       -7.30724769e-08  25.3181  23.2431  23.4014  0.0000
0202-03-26_01:48:33.020000      9414.36        1.87941500e+01       -7.00950769e-08  25.3181  23.2431  23.4014  0.0000
0202-03-26_01:48:33.367000      9414.71        1.90930500e+01       -7.56084769e-08  25.3407  23.2376  23.4135  0.0000
0202-03-26_01:48:33.715000      9415.06        1.93912400e+01       -8.39752769e-08  25.3407  23.2376  23.4135  0.0000
0202-03-26_01:48:34.062000      9415.40        1.96896000e+01       -9.07926769e-08  25.3407  23.2376  23.4135  0.0000
0202-03-26_01:48:34.410000      9415.75        1.99870800e+01       -9.04827769e-08  25.3658  23.2423  23.4387  0.0000
0202-03-26_01:48:34.758000      9416.10        2.02855300e+01       -8.57106769e-08  25.3658  23.2423  23.4387  0.0000
0202-03-26_01:48:35.117000      9416.46        2.05836300e+01       -9.66184769e-08  25.3658  23.2423  23.4387  0.0000
0202-03-26_01:48:35.465000      9416.81        2.08814700e+01       -9.06687769e-08  25.3753  23.2414  23.4279  0.0000
0202-03-26_01:48:35.820000      9417.16        2.11796300e+01       -8.29216769e-08  25.3753  23.2414  23.4279  0.0000
0202-03-26_01:48:36.200000      9417.54        2.14780800e+01       -9.31477769e-08  25.3753  23.2414  23.4279  0.0000
0202-03-26_01:48:36.594000      9417.94        2.17760300e+01       -9.87876769e-08  25.3851  23.2402  23.4246  0.0000
0202-03-26_01:48:36.940000      9418.28        2.20741800e+01       -1.03931677e-07  25.3851  23.2402  23.4246  0.0000
0202-03-26_01:48:37.297000      9418.64        2.23732300e+01       -1.14343677e-07  25.3851  23.2402  23.4246  0.0000
0202-03-26_01:48:37.650000      9418.99        2.26709400e+01       -1.15645177e-07  25.3922  23.2461  23.4258  0.0000
0202-03-26_01:48:37.996000      9419.34        2.29689800e+01       -1.13104177e-07  25.3922  23.2461  23.4258  0.0000
0202-03-26_01:48:38.344000      9419.69        2.32670800e+01       -1.18062277e-07  25.3918  23.2397  23.4095  0.0000
0202-03-26_01:48:38.690000      9420.03        2.35653600e+01       -1.08209177e-07  25.3918  23.2397  23.4095  0.0000
0202-03-26_01:48:39.040000      9420.38        2.38635000e+01       -1.03006677e-07  25.3918  23.2397  23.4095  0.0000
0202-03-26_01:48:39.387000      9420.73        2.41618700e+01       -1.13171877e-07  25.3919  23.2444  23.4000  0.0000
0202-03-26_01:48:39.734000      9421.08        2.44600400e+01       -1.22840177e-07  25.3919  23.2444  23.4000  0.0000
0202-03-26_01:48:40.094000      9421.43        2.47587100e+01       -1.30091477e-07  25.3919  23.2444  23.4000  0.0000
0202-03-26_01:48:40.440000      9421.78        2.50564300e+01       -1.27674377e-07  25.4174  23.2430  23.4100  0.0000
0202-03-26_01:48:40.790000      9422.13        2.53543000e+01       -1.30897177e-07  25.4174  23.2430  23.4100  0.0000
0202-03-26_01:48:41.137000      9422.48        2.56527100e+01       -1.23459977e-07  25.4174  23.2430  23.4100  0.0000
0202-03-26_01:48:41.492000      9422.84        2.59510300e+01       -1.26868677e-07  25.4453  23.2421  23.4182  0.0000
0202-03-26_01:48:41.840000      9423.18        2.62489700e+01       -1.32198677e-07  25.4453  23.2421  23.4182  0.0000
0202-03-26_01:48:42.227000      9423.57        2.65469600e+01       -1.20918977e-07  25.4453  23.2421  23.4182  0.0000
0202-03-26_01:48:42.610000      9423.95        2.68453900e+01       -1.27364477e-07  25.4807  23.2480  23.4388  0.0000
0202-03-26_01:48:42.957000      9424.30        2.71439100e+01       -1.37404677e-07  25.4807  23.2480  23.4388  0.0000
0202-03-26_01:48:43.324000      9424.66        2.74418100e+01       -1.45399577e-07  25.4807  23.2480  23.4388  0.0000
0202-03-26_01:48:43.670000      9425.01        2.77398300e+01       -1.41557077e-07  25.4697  23.2421  23.4229  0.0000
0202-03-26_01:48:44.020000      9425.36        2.80373500e+01       -1.49985877e-07  25.4697  23.2421  23.4229  0.0000
0202-03-26_01:48:44.367000      9425.71        2.83361300e+01       -1.51597277e-07  25.4998  23.2487  23.4311  0.0000
0202-03-26_01:48:44.715000      9426.06        2.86343200e+01       -1.50481177e-07  25.4998  23.2487  23.4311  0.0000
0202-03-26_01:48:45.070000      9426.41        2.89325600e+01       -1.45460577e-07  25.4998  23.2487  23.4311  0.0000
0202-03-26_01:48:45.418000      9426.76        2.92312900e+01       -1.32011677e-07  25.5106  23.2469  23.4204  0.0000
0202-03-26_01:48:45.766000      9427.11        2.95287500e+01       -1.28478977e-07  25.5106  23.2469  23.4204  0.0000
0202-03-26_01:48:46.113000      9427.46        2.98266800e+01       -1.12984977e-07  25.5106  23.2469  23.4204  0.0000
0202-03-26_01:48:46.460000      9427.80        3.01262200e+01       -9.73668769e-08  25.5178  23.2463  23.4094  0.0000
0202-03-26_01:48:46.820000      9428.16        3.04232800e+01       -6.69365769e-08  25.5178  23.2463  23.4094  0.0000
0202-03-26_01:48:47.168000      9428.51        3.07229500e+01       -1.54961769e-08  25.5178  23.2463  23.4094  0.0000
0202-03-26_01:48:47.516000      9428.86        3.10204500e+01        6.37715231e-08  25.5554  23.2511  23.4230  0.0000
0202-03-26_01:48:47.870000      9429.21        3.13183600e+01        1.63243523e-07  25.5554  23.2511  23.4230  0.0000
0202-03-26_01:48:48.266000      9429.61        3.16160600e+01        2.95377023e-07  25.5554  23.2511  23.4230  0.0000
0202-03-26_01:48:48.637000      9429.98        3.19160700e+01        4.80376223e-07  25.5653  23.2452  23.4083  0.0000
0202-03-26_01:48:48.992000      9430.34        3.22134800e+01        7.43837523e-07  25.5653  23.2452  23.4083  0.0000
0202-03-26_01:48:49.348000      9430.69        3.25122700e+01        1.08483122e-06  25.5978  23.2520  23.4176  0.0000
0202-03-26_01:48:49.695000      9431.04        3.28105800e+01        1.54041912e-06  25.5978  23.2520  23.4176  0.0000
0202-03-26_01:48:50.050000      9431.39        3.31079800e+01        2.15906662e-06  25.5978  23.2520  23.4176  0.0000
0202-03-26_01:48:50.400000      9431.74        3.34062900e+01        3.44712042e-06  25.6239  23.2508  23.4292  0.0000
0202-03-26_01:48:50.746000      9432.09        3.37050600e+01        4.67673063e-06  25.6239  23.2508  23.4292  0.0000
0202-03-26_01:48:51.094000      9432.43        3.40024400e+01        6.30305101e-06  25.6239  23.2508  23.4292  0.0000
0202-03-26_01:48:51.440000      9432.78        3.43011900e+01        8.46211975e-06  25.6460  23.2505  23.4236  0.0000
0202-03-26_01:48:51.790000      9433.13        3.46003400e+01        1.13483565e-05  25.6460  23.2505  23.4236  0.0000
0202-03-26_01:48:52.137000      9433.48        3.48978600e+01        1.51765792e-05  25.6460  23.2505  23.4236  0.0000
0202-03-26_01:48:52.490000      9433.83        3.51961000e+01        2.03518802e-05  25.6741  23.2546  23.4272  0.0000

File: chapter 6/data/tapes/ext_ffj51/Ic/infield/step00/no magnet/Ic_2025-03-26_02-00-26864631_30k-ffj51-0e19pm2-0T-.txt
# Ic = 27.31 A, n = 31.41 , Tavg = 30.44 K, 30k-ffj51-0e19pm2-0T-
#datetime                        t_s     iHTS_A                vHTS_V                tHTS_K  tTAR_K  tHOL_K  tSPA_K
0202-03-26_01:59:48.848000      10090.19        9.58868000e-03       -6.78550714e-09  30.2300  28.5244  28.6997  0.0000
0202-03-26_01:59:49.290000      10090.63        3.11263100e-01        5.67189286e-09  30.2300  28.5244  28.6997  0.0000
0202-03-26_01:59:49.656000      10091.00        6.09427500e-01       -3.19070714e-09  30.2325  28.5277  28.6966  0.0000
0202-03-26_01:59:50.004000      10091.35        9.07271400e-01       -6.90930714e-09  30.2325  28.5277  28.6966  0.0000
0202-03-26_01:59:50.350000      10091.69        1.20579000e+00       -5.17400714e-09  30.2604  28.5290  28.7278  0.0000
0202-03-26_01:59:50.700000      10092.04        1.50369100e+00       -3.37660714e-09  30.2604  28.5290  28.7278  0.0000
0202-03-26_01:59:51.047000      10092.39        1.80190800e+00       -1.09377071e-08  30.2604  28.5290  28.7278  0.0000
0202-03-26_01:59:51.395000      10092.74        2.10039600e+00        1.70539286e-09  30.2605  28.5286  28.7149  0.0000
0202-03-26_01:59:51.742000      10093.08        2.39818000e+00        2.20119286e-09  30.2605  28.5286  28.7149  0.0000
0202-03-26_01:59:52.090000      10093.43        2.69635900e+00        6.60159286e-09  30.2605  28.5286  28.7149  0.0000
0202-03-26_01:59:52.438000      10093.78        2.99444000e+00        1.49683929e-08  30.2539  28.5296  28.7108  0.0000
0202-03-26_01:59:52.785000      10094.13        3.29248300e+00        2.08560929e-08  30.2539  28.5296  28.7108  0.0000
0202-03-26_01:59:53.140000      10094.48        3.59045800e+00        2.45126929e-08  30.2539  28.5296  28.7108  0.0000
0202-03-26_01:59:53.490000      10094.83        3.88872100e+00        1.01961929e-08  30.2292  28.5264  28.6979  0.0000
0202-03-26_01:59:53.836000      10095.18        4.18695900e+00        4.49439286e-09  30.2292  28.5264  28.6979  0.0000
0202-03-26_01:59:54.195000      10095.54        4.48510000e+00        2.94489286e-09  30.2292  28.5264  28.6979  0.0000
0202-03-26_01:59:54.617000      10095.96        4.78311100e+00        2.63239286e-09  30.2311  28.5263  28.7027  0.0000
0202-03-26_01:59:54.973000      10096.32        5.08187300e+00        2.58717929e-08  30.2311  28.5263  28.7027  0.0000
0202-03-26_01:59:55.336000      10096.68        5.37963000e+00        2.27729929e-08  30.2211  28.5258  28.6929  0.0000
0202-03-26_01:59:55.684000      10097.02        5.67759100e+00        3.89487929e-08  30.2211  28.5258  28.6929  0.0000
0202-03-26_01:59:56.040000      10097.38        5.97586000e+00        2.77310929e-08  30.2211  28.5258  28.6929  0.0000
0202-03-26_01:59:56.387000      10097.73        6.27413100e+00        1.62653929e-08  30.2216  28.5242  28.6904  0.0000
0202-03-26_01:59:56.734000      10098.08        6.57165400e+00        1.66992929e-08  30.2216  28.5242  28.6904  0.0000
0202-03-26_01:59:57.082000      10098.42        6.87031700e+00        2.54378929e-08  30.2216  28.5242  28.6904  0.0000
0202-03-26_01:59:57.440000      10098.78        7.16824800e+00        3.73373929e-08  30.2414  28.5254  28.7058  0.0000
0202-03-26_01:59:57.790000      10099.13        7.46667800e+00        3.92586929e-08  30.2414  28.5254  28.7058  0.0000
0202-03-26_01:59:58.145000      10099.49        7.76454800e+00        2.73591929e-08  30.2414  28.5254  28.7058  0.0000
0202-03-26_01:59:58.504000      10099.85        8.06289100e+00        2.25250929e-08  30.2390  28.5247  28.7018  0.0000
0202-03-26_01:59:58.850000      10100.19        8.36016300e+00        3.72134929e-08  30.2390  28.5247  28.7018  0.0000
0202-03-26_01:59:59.220000      10100.56        8.65852800e+00        3.69654929e-08  30.2390  28.5247  28.7018  0.0000
0202-03-26_01:59:59.600000      10100.94        8.95751400e+00        4.57661929e-08  30.2281  28.5248  28.6907  0.0000
0202-03-26_01:59:59.957000      10101.30        9.25561000e+00        4.61379929e-08  30.2281  28.5248  28.6907  0.0000
0202-03-26_02:00:00.310000      10101.65        9.55377200e+00        5.79778929e-08  30.2281  28.5248  28.6907  0.0000
0202-03-26_02:00:00.668000      10102.01        9.85166900e+00        4.17435929e-08  30.2357  28.5253  28.7026  0.0000
0202-03-26_02:00:01.016000      10102.36        1.01498500e+01        4.67016929e-08  30.2357  28.5253  28.7026  0.0000
0202-03-26_02:00:01.363000      10102.70        1.04481900e+01        5.66178929e-08  30.2442  28.5239  28.7107  0.0000
0202-03-26_02:00:01.710000      10103.05        1.07461700e+01        5.27133929e-08  30.2442  28.5239  28.7107  0.0000
0202-03-26_02:00:02.060000      10103.40        1.10444200e+01        5.71136929e-08  30.2442  28.5239  28.7107  0.0000
0202-03-26_02:00:02.406000      10103.75        1.13425600e+01        6.26915929e-08  30.2337  28.5250  28.7052  0.0000
0202-03-26_02:00:02.754000      10104.10        1.16409200e+01        7.43431929e-08  30.2337  28.5250  28.7052  0.0000
0202-03-26_02:00:03.100000      10104.44        1.19392500e+01        7.21739929e-08  30.2337  28.5250  28.7052  0.0000
0202-03-26_02:00:03.450000      10104.79        1.22372300e+01        6.51086929e-08  30.2286  28.5238  28.6968  0.0000
0202-03-26_02:00:03.797000      10105.14        1.25351700e+01        5.13498929e-08  30.2286  28.5238  28.6968  0.0000
0202-03-26_02:00:04.145000      10105.49        1.28332100e+01        7.21739929e-08  30.2286  28.5238  28.6968  0.0000
0202-03-26_02:00:04.492000      10105.84        1.31310700e+01        9.68405929e-08  30.2448  28.5250  28.6987  0.0000
0202-03-26_02:00:04.850000      10106.19        1.34296900e+01        1.00435193e-07  30.2448  28.5250  28.6987  0.0000
0202-03-26_02:00:05.230000      10106.57        1.37278400e+01        9.36797929e-08  30.2448  28.5250  28.6987  0.0000
0202-03-26_02:00:05.605000      10106.95        1.40259100e+01        9.00850929e-08  30.2462  28.5248  28.6868  0.0000
0202-03-26_02:00:05.953000      10107.29        1.43244700e+01        9.61587929e-08  30.2462  28.5248  28.6868  0.0000
0202-03-26_02:00:06.305000      10107.65        1.46222000e+01        9.00864929e-08  30.2462  28.5248  28.6868  0.0000
0202-03-26_02:00:06.656000      10108.00        1.49203600e+01        1.01119293e-07  30.2385  28.5224  28.6859  0.0000
0202-03-26_02:00:07.010000      10108.35        1.52187300e+01        1.08246493e-07  30.2385  28.5224  28.6859  0.0000
0202-03-26_02:00:07.370000      10108.71        1.55169500e+01        1.01367193e-07  30.2362  28.5248  28.6732  0.0000
0202-03-26_02:00:07.730000      10109.07        1.58152500e+01        1.00499493e-07  30.2362  28.5248  28.6732  0.0000
0202-03-26_02:00:08.080000      10109.42        1.61131100e+01        8.17206929e-08  30.2362  28.5248  28.6732  0.0000
0202-03-26_02:00:08.426000      10109.77        1.64113600e+01        6.72181929e-08  30.2509  28.5226  28.7049  0.0000
0202-03-26_02:00:08.773000      10110.12        1.67097900e+01        7.37256929e-08  30.2509  28.5226  28.7049  0.0000
0202-03-26_02:00:09.133000      10110.47        1.70071700e+01        7.36636929e-08  30.2509  28.5226  28.7049  0.0000
0202-03-26_02:00:09.480000      10110.82        1.73060800e+01        7.16804929e-08  30.2590  28.5250  28.7081  0.0000
0202-03-26_02:00:09.836000      10111.18        1.76039800e+01        9.49835929e-08  30.2590  28.5250  28.7081  0.0000
0202-03-26_02:00:10.266000      10111.61        1.79021700e+01        7.76921929e-08  30.2590  28.5250  28.7081  0.0000
0202-03-26_02:00:10.620000      10111.96        1.82004600e+01        6.02768929e-08  30.2712  28.5242  28.7193  0.0000
0202-03-26_02:00:10.970000      10112.31        1.84984100e+01        6.62265929e-08  30.2712  28.5242  28.7193  0.0000
0202-03-26_02:00:11.324000      10112.66        1.87968600e+01        7.71963929e-08  30.2767  28.5238  28.7155  0.0000
0202-03-26_02:00:11.670000      10113.01        1.90952200e+01        7.62047929e-08  30.2767  28.5238  28.7155  0.0000
0202-03-26_02:00:12.016000      10113.36        1.93931700e+01        9.21948929e-08  30.2767  28.5238  28.7155  0.0000
0202-03-26_02:00:12.363000      10113.71        1.96914600e+01        1.04404493e-07  30.2928  28.5258  28.7154  0.0000
0202-03-26_02:00:12.710000      10114.05        1.99894800e+01        9.29388929e-08  30.2928  28.5258  28.7154  0.0000
0202-03-26_02:00:13.060000      10114.40        2.02877000e+01        7.78785929e-08  30.2928  28.5258  28.7154  0.0000
0202-03-26_02:00:13.406000      10114.75        2.05858800e+01        5.50093929e-08  30.2842  28.5254  28.6910  0.0000
0202-03-26_02:00:13.754000      10115.10        2.08841100e+01        6.80863929e-08  30.2842  28.5254  28.6910  0.0000
0202-03-26_02:00:14.100000      10115.44        2.11824500e+01        9.30007929e-08  30.2842  28.5254  28.6910  0.0000
0202-03-26_02:00:14.453000      10115.79        2.14804300e+01        9.30007929e-08  30.2953  28.5259  28.6919  0.0000
0202-03-26_02:00:14.800000      10116.14        2.17784900e+01        7.67629929e-08  30.2953  28.5259  28.6919  0.0000
0202-03-26_02:00:15.145000      10116.49        2.20770700e+01        9.12034929e-08  30.2953  28.5259  28.6919  0.0000
0202-03-26_02:00:15.496000      10116.84        2.23752200e+01        8.39522929e-08  30.2935  28.5254  28.6919  0.0000
0202-03-26_02:00:15.840000      10117.18        2.26730100e+01        8.92822929e-08  30.2935  28.5254  28.6919  0.0000
0202-03-26_02:00:16.220000      10117.56        2.29710300e+01        9.82067929e-08  30.2935  28.5254  28.6919  0.0000
0202-03-26_02:00:16.600000      10117.94        2.32693600e+01        9.90124929e-08  30.3023  28.5246  28.7012  0.0000
0202-03-26_02:00:16.950000      10118.29        2.35677500e+01        1.07069493e-07  30.3023  28.5246  28.7012  0.0000
0202-03-26_02:00:17.300000      10118.64        2.38661100e+01        1.02731093e-07  30.3023  28.5246  28.7012  0.0000
0202-03-26_02:00:17.650000      10118.99        2.41639900e+01        8.37043929e-08  30.3201  28.5279  28.7025  0.0000
0202-03-26_02:00:18.008000      10119.35        2.44624400e+01        7.34814929e-08  30.3201  28.5279  28.7025  0.0000
0202-03-26_02:00:18.355000      10119.70        2.47610500e+01        7.24919929e-08  30.3389  28.5264  28.7271  0.0000
0202-03-26_02:00:18.703000      10120.05        2.50584700e+01        9.24483929e-08  30.3389  28.5264  28.7271  0.0000
0202-03-26_02:00:19.050000      10120.39        2.53570700e+01        1.04595793e-07  30.3389  28.5264  28.7271  0.0000
0202-03-26_02:00:19.400000      10120.74        2.56550500e+01        1.02736493e-07  30.3435  28.5276  28.7097  0.0000
0202-03-26_02:00:19.758000      10121.10        2.59531900e+01        9.85840929e-08  30.3435  28.5276  28.7097  0.0000
0202-03-26_02:00:20.105000      10121.45        2.62517500e+01        1.28022793e-07  30.3435  28.5276  28.7097  0.0000
0202-03-26_02:00:20.453000      10121.79        2.65492800e+01        1.76054393e-07  30.3745  28.5282  28.7255  0.0000
0202-03-26_02:00:20.810000      10122.15        2.68481900e+01        2.18012393e-07  30.3745  28.5282  28.7255  0.0000
0202-03-26_02:00:21.168000      10122.51        2.71459600e+01        2.65672093e-07  30.3745  28.5282  28.7255  0.0000
0202-03-26_02:00:21.530000      10122.87        2.74447200e+01        3.46055393e-07  30.3664  28.5272  28.6924  0.0000
0202-03-26_02:00:21.880000      10123.22        2.77416500e+01        4.47138693e-07  30.3664  28.5272  28.6924  0.0000
0202-03-26_02:00:22.285000      10123.63        2.80408400e+01        5.71091293e-07  30.3664  28.5272  28.6924  0.0000
0202-03-26_02:00:22.637000      10123.98        2.83385600e+01        7.59685093e-07  30.3727  28.5279  28.6828  0.0000
0202-03-26_02:00:22.984000      10124.33        2.86360500e+01        9.94203393e-07  30.3727  28.5279  28.6828  0.0000
0202-03-26_02:00:23.340000      10124.68        2.89363700e+01        1.34077469e-06  30.3925  28.5266  28.6851  0.0000
0202-03-26_02:00:23.688000      10125.03        2.92340300e+01        1.80547299e-06  30.3925  28.5266  28.6851  0.0000
0202-03-26_02:00:24.047000      10125.39        2.95321800e+01        2.41972009e-06  30.3925  28.5266  28.6851  0.0000
0202-03-26_02:00:24.395000      10125.74        2.98300500e+01        3.64077688e-06  30.4066  28.5266  28.7012  0.0000
0202-03-26_02:00:24.750000      10126.09        3.01280900e+01        4.74599996e-06  30.4066  28.5266  28.7012  0.0000
0202-03-26_02:00:25.105000      10126.45        3.04270200e+01        6.42301624e-06  30.4066  28.5266  28.7012  0.0000
0202-03-26_02:00:25.453000      10126.80        3.07249000e+01        8.47034082e-06  30.4253  28.5277  28.7076  0.0000
0202-03-26_02:00:25.800000      10127.14        3.10229800e+01        1.11759775e-05  30.4253  28.5277  28.7076  0.0000
0202-03-26_02:00:26.150000      10127.49        3.13218900e+01        1.46704560e-05  30.4253  28.5277  28.7076  0.0000
0202-03-26_02:00:26.496000      10127.84        3.16188400e+01        1.92567906e-05  30.4436  28.5284  28.7154  0.0000
0202-03-26_02:00:26.844000      10128.18        3.19168500e+01        2.51748175e-05  30.4436  28.5284  28.7154  0.0000
