Repository: shortlab/2025-devitre-PhD

# 2025-devitre-PhD
Data repository for Alexis Devitre's PhD thesis

File: chapter 6/data/tapes/ext_ffj51/Ic/infield/step00/no magnet/Ic_2025-03-26_02-15-25128377_40k-ffj51-0e19pm2-0T-.txt
# Ic = 20.32 A, n = 25.51 , Tavg = 40.29 K, 40k-ffj51-0e19pm2-0T-
#datetime                        t_s     iHTS_A                vHTS_V                tHTS_K  tTAR_K  tHOL_K  tSPA_K
0202-03-26_02:14:56.094000      10997.43        1.07272400e-02        9.47209444e-09  40.2517  38.7581  39.0005  0.0000
0202-03-26_02:14:56.450000      10997.79        3.12134000e-01        1.59795944e-08  40.2501  38.7588  39.0051  0.0000
0202-03-26_02:14:56.810000      10998.15        6.10334000e-01        2.51520944e-08  40.2501  38.7588  39.0051  0.0000
0202-03-26_02:14:57.156000      10998.50        9.08425100e-01        3.08538944e-08  40.2501  38.7588  39.0051  0.0000
0202-03-26_02:14:57.504000      10998.84        1.20679700e+00        3.02341944e-08  40.2538  38.7601  39.0042  0.0000
0202-03-26_02:14:57.863000      10999.20        1.50515100e+00        4.36831944e-08  40.2538  38.7601  39.0042  0.0000
0202-03-26_02:14:58.266000      10999.61        1.80282800e+00        4.90750944e-08  40.2538  38.7601  39.0042  0.0000
0202-03-26_02:14:58.617000      10999.96        2.10143700e+00        4.72777944e-08  40.2513  38.7599  39.0051  0.0000
0202-03-26_02:14:58.965000      11000.31        2.39953300e+00        5.72559944e-08  40.2513  38.7599  39.0051  0.0000
0202-03-26_02:14:59.312000      11000.65        2.69726000e+00        4.70918944e-08  40.2594  38.7599  39.0084  0.0000
0202-03-26_02:14:59.660000      11001.00        2.99559800e+00        5.42810944e-08  40.2594  38.7599  39.0084  0.0000
0202-03-26_02:15:00.008000      11001.35        3.29371600e+00        6.84116944e-08  40.2594  38.7599  39.0084  0.0000
0202-03-26_02:15:00.367000      11001.71        3.59219300e+00        8.75003944e-08  40.2532  38.7597  39.0044  0.0000
0202-03-26_02:15:00.727000      11002.07        3.89026700e+00        6.26478944e-08  40.2532  38.7597  39.0044  0.0000
0202-03-26_02:15:01.086000      11002.43        4.18832300e+00        5.04385944e-08  40.2532  38.7597  39.0044  0.0000
0202-03-26_02:15:01.440000      11002.78        4.48662000e+00        5.02525944e-08  40.2540  38.7594  39.0034  0.0000
0202-03-26_02:15:01.790000      11003.13        4.78511900e+00        5.10582944e-08  40.2540  38.7594  39.0034  0.0000
0202-03-26_02:15:02.137000      11003.48        5.08324000e+00        6.37634944e-08  40.2540  38.7594  39.0034  0.0000
0202-03-26_02:15:02.484000      11003.83        5.38100600e+00        7.46712944e-08  40.2439  38.7584  38.9979  0.0000
0202-03-26_02:15:02.840000      11004.18        5.67889500e+00        7.34937944e-08  40.2439  38.7584  38.9979  0.0000
0202-03-26_02:15:03.215000      11004.56        5.97743200e+00        7.18831944e-08  40.2439  38.7584  38.9979  0.0000
0202-03-26_02:15:03.586000      11004.93        6.27535600e+00        7.41793944e-08  40.2348  38.7576  38.9938  0.0000
0202-03-26_02:15:03.934000      11005.27        6.57387400e+00        5.32937944e-08  40.2348  38.7576  38.9938  0.0000
0202-03-26_02:15:04.297000      11005.64        6.87181200e+00        4.30676944e-08  40.2348  38.7576  38.9938  0.0000
0202-03-26_02:15:04.645000      11005.99        7.17008500e+00        4.35014944e-08  40.2451  38.7569  38.9985  0.0000
0202-03-26_02:15:04.992000      11006.34        7.46836900e+00        4.83356944e-08  40.2451  38.7569  38.9985  0.0000
0202-03-26_02:15:05.340000      11006.68        7.76643000e+00        6.42635944e-08  40.2525  38.7568  39.0092  0.0000
0202-03-26_02:15:05.688000      11007.03        8.06482100e+00        5.88096944e-08  40.2525  38.7568  39.0092  0.0000
0202-03-26_02:15:06.035000      11007.38        8.36273700e+00        5.76940944e-08  40.2525  38.7568  39.0092  0.0000
0202-03-26_02:15:06.383000      11007.73        8.66091200e+00        5.62686944e-08  40.2582  38.7570  39.0111  0.0000
0202-03-26_02:15:06.730000      11008.07        8.95942500e+00        6.84159944e-08  40.2582  38.7570  39.0111  0.0000
0202-03-26_02:15:07.080000      11008.42        9.25747700e+00        8.03153944e-08  40.2582  38.7570  39.0111  0.0000
0202-03-26_02:15:07.426000      11008.77        9.55568800e+00        9.38262944e-08  40.2544  38.7565  39.0069  0.0000
0202-03-26_02:15:07.773000      11009.12        9.85325600e+00        9.00456944e-08  40.2544  38.7565  39.0069  0.0000
0202-03-26_02:15:08.133000      11009.47        1.01521100e+01        8.01914944e-08  40.2544  38.7565  39.0069  0.0000
0202-03-26_02:15:08.480000      11009.82        1.04505600e+01        8.46537944e-08  40.2448  38.7564  38.9964  0.0000
0202-03-26_02:15:08.830000      11010.17        1.07483300e+01        8.61411944e-08  40.2448  38.7564  38.9964  0.0000
0202-03-26_02:15:09.188000      11010.53        1.10463800e+01        8.85592944e-08  40.2448  38.7564  38.9964  0.0000
0202-03-26_02:15:09.586000      11010.93        1.13442600e+01        1.16573994e-07  40.2467  38.7562  39.0020  0.0000
0202-03-26_02:15:09.934000      11011.28        1.16429800e+01        1.29341094e-07  40.2467  38.7562  39.0020  0.0000
0202-03-26_02:15:10.312000      11011.65        1.19408700e+01        1.26304294e-07  40.2467  38.7562  39.0020  0.0000
0202-03-26_02:15:10.670000      11012.01        1.22389000e+01        1.27171994e-07  40.2358  38.7562  38.9898  0.0000
0202-03-26_02:15:11.030000      11012.37        1.25370900e+01        1.15334494e-07  40.2358  38.7562  38.9898  0.0000
0202-03-26_02:15:11.380000      11012.72        1.28354500e+01        1.21284194e-07  40.2347  38.7556  38.9886  0.0000
0202-03-26_02:15:11.727000      11013.07        1.31336500e+01        1.26118394e-07  40.2347  38.7556  38.9886  0.0000
0202-03-26_02:15:12.074000      11013.41        1.34316200e+01        1.29217194e-07  40.2347  38.7556  38.9886  0.0000
0202-03-26_02:15:12.418000      11013.76        1.37300400e+01        1.34794994e-07  40.2467  38.7551  38.9987  0.0000
0202-03-26_02:15:12.766000      11014.11        1.40281300e+01        1.23701294e-07  40.2467  38.7551  38.9987  0.0000
0202-03-26_02:15:13.120000      11014.46        1.43264500e+01        1.39071394e-07  40.2467  38.7551  38.9987  0.0000
0202-03-26_02:15:13.470000      11014.81        1.46245200e+01        1.50660994e-07  40.2627  38.7555  39.0099  0.0000
0202-03-26_02:15:13.816000      11015.16        1.49226100e+01        1.48429794e-07  40.2627  38.7555  39.0099  0.0000
0202-03-26_02:15:14.164000      11015.50        1.52209700e+01        1.48987594e-07  40.2627  38.7555  39.0099  0.0000
0202-03-26_02:15:14.510000      11015.85        1.55189300e+01        1.46694494e-07  40.2593  38.7560  38.9999  0.0000
0202-03-26_02:15:14.870000      11016.21        1.58172000e+01        1.60638794e-07  40.2593  38.7560  38.9999  0.0000
0202-03-26_02:15:15.258000      11016.60        1.61153400e+01        1.64479594e-07  40.2593  38.7560  38.9999  0.0000
0202-03-26_02:15:15.617000      11016.96        1.64133600e+01        1.78671194e-07  40.2624  38.7554  39.0059  0.0000
0202-03-26_02:15:15.965000      11017.31        1.67119500e+01        1.70738294e-07  40.2624  38.7554  39.0059  0.0000
0202-03-26_02:15:16.330000      11017.67        1.70100600e+01        1.73899094e-07  40.2624  38.7554  39.0059  0.0000
0202-03-26_02:15:16.676000      11018.02        1.73078600e+01        1.83567394e-07  40.2586  38.7554  39.0002  0.0000
0202-03-26_02:15:17.023000      11018.37        1.76061800e+01        1.88773394e-07  40.2586  38.7554  39.0002  0.0000
0202-03-26_02:15:17.370000      11018.71        1.79042100e+01        1.94413194e-07  40.2598  38.7549  38.9993  0.0000
0202-03-26_02:15:17.720000      11019.06        1.82024100e+01        1.94908994e-07  40.2598  38.7549  38.9993  0.0000
0202-03-26_02:15:18.066000      11019.41        1.85006900e+01        2.15175294e-07  40.2598  38.7549  38.9993  0.0000
0202-03-26_02:15:18.414000      11019.76        1.87989000e+01        2.22736394e-07  40.2545  38.7556  38.9886  0.0000
0202-03-26_02:15:18.760000      11020.10        1.90969000e+01        2.49572094e-07  40.2545  38.7556  38.9886  0.0000
0202-03-26_02:15:19.110000      11020.45        1.93956400e+01        2.63144894e-07  40.2545  38.7556  38.9886  0.0000
0202-03-26_02:15:19.457000      11020.80        1.96932200e+01        2.93203394e-07  40.2525  38.7549  38.9836  0.0000
0202-03-26_02:15:19.805000      11021.14        1.99917500e+01        3.27724194e-07  40.2525  38.7549  38.9836  0.0000
0202-03-26_02:15:20.160000      11021.50        2.02898000e+01        3.86663694e-07  40.2525  38.7549  38.9836  0.0000
0202-03-26_02:15:20.508000      11021.85        2.05881800e+01        4.90225994e-07  40.2668  38.7556  38.9948  0.0000
0202-03-26_02:15:20.855000      11022.20        2.08867600e+01        6.17960294e-07  40.2668  38.7556  38.9948  0.0000
0202-03-26_02:15:21.258000      11022.60        2.11845400e+01        7.85484294e-07  40.2668  38.7556  38.9948  0.0000
0202-03-26_02:15:21.613000      11022.96        2.14834800e+01        1.00903309e-06  40.2799  38.7552  38.9974  0.0000
0202-03-26_02:15:21.960000      11023.30        2.17809300e+01        1.35789749e-06  40.2799  38.7552  38.9974  0.0000
0202-03-26_02:15:22.312000      11023.65        2.20791300e+01        1.82185175e-06  40.2799  38.7552  38.9974  0.0000
0202-03-26_02:15:22.660000      11024.00        2.23774000e+01        2.45741833e-06  40.2904  38.7557  39.0072  0.0000
0202-03-26_02:15:23.008000      11024.35        2.26757000e+01        3.82889105e-06  40.2904  38.7557  39.0072  0.0000
0202-03-26_02:15:23.360000      11024.70        2.29737500e+01        5.16311605e-06  40.2981  38.7561  39.0085  0.0000
0202-03-26_02:15:23.707000      11025.05        2.32722500e+01        6.89355529e-06  40.2981  38.7561  39.0085  0.0000
0202-03-26_02:15:24.055000      11025.39        2.35703000e+01        9.20557978e-06  40.2981  38.7561  39.0085  0.0000
0202-03-26_02:15:24.402000      11025.74        2.38687900e+01        1.19784628e-05  40.2943  38.7560  39.0043  0.0000
0202-03-26_02:15:24.758000      11026.10        2.41666400e+01        1.64465445e-05  40.2943  38.7560  39.0043  0.0000
0202-03-26_02:15:25.117000      11026.46        2.44650500e+01        2.18192989e-05  40.2943  38.7560  39.0043  0.0000

File: chapter 6/data/tapes/ext_ffj51/Ic/infield/step00/no magnet/Ic_2025-03-26_02-21-30730663_50k-ffj51-0e19pm2-0T-.txt
# Ic = 14.54 A, n = 24.13 , Tavg = 50.02 K, 50k-ffj51-0e19pm2-0T-
#datetime                        t_s     iHTS_A                vHTS_V                tHTS_K  tTAR_K  tHOL_K  tSPA_K
0202-03-26_02:21:09.426000      11370.77        1.05355400e-02        2.58152400e-08  50.1358  48.6277  49.0820  0.0000
0202-03-26_02:21:09.773000      11371.12        3.12097700e-01        2.64969400e-08  50.1358  48.6277  49.0820  0.0000
0202-03-26_02:21:10.120000      11371.46        6.10779000e-01        2.76745400e-08  50.1358  48.6277  49.0820  0.0000
0202-03-26_02:21:10.480000      11371.82        9.08730600e-01        1.91217400e-08  50.1095  48.6271  49.0629  0.0000
0202-03-26_02:21:10.830000      11372.17        1.20683900e+00        3.49877400e-08  50.1095  48.6271  49.0629  0.0000
0202-03-26_02:21:11.188000      11372.53        1.50466700e+00        5.33946400e-08  50.1095  48.6271  49.0629  0.0000
0202-03-26_02:21:11.586000      11372.93        1.80351500e+00        7.93627400e-08  50.0923  48.6247  49.0616  0.0000
0202-03-26_02:21:11.934000      11373.28        2.10147600e+00        6.93226400e-08  50.0923  48.6247  49.0616  0.0000
0202-03-26_02:21:12.293000      11373.63        2.39959500e+00        5.12263400e-08  50.0923  48.6247  49.0616  0.0000
0202-03-26_02:21:12.640000      11373.98        2.69757500e+00        4.73242400e-08  50.1139  48.6227  49.0757  0.0000
0202-03-26_02:21:13             11374.34        2.99607700e+00        4.67672400e-08  50.1139  48.6227  49.0757  0.0000
0202-03-26_02:21:13.348000      11374.69        3.29406700e+00        5.18493400e-08  50.0956  48.6202  49.0596  0.0000
0202-03-26_02:21:13.703000      11375.04        3.59233800e+00        7.14958400e-08  50.0956  48.6202  49.0596  0.0000
0202-03-26_02:21:14.062000      11375.40        3.89040000e+00        8.00485400e-08  50.0956  48.6202  49.0596  0.0000
0202-03-26_02:21:14.406000      11375.75        4.18844600e+00        6.66616400e-08  50.0939  48.6181  49.0503  0.0000
0202-03-26_02:21:14.754000      11376.10        4.48647700e+00        4.90603400e-08  50.0939  48.6181  49.0503  0.0000
0202-03-26_02:21:15.100000      11376.44        4.78462000e+00        4.47220400e-08  50.0939  48.6181  49.0503  0.0000
0202-03-26_02:21:15.450000      11376.79        5.08273400e+00        4.65193400e-08  50.0638  48.6158  49.0255  0.0000
0202-03-26_02:21:15.800000      11377.14        5.38147200e+00        5.51340400e-08  50.0638  48.6158  49.0255  0.0000
0202-03-26_02:21:16.150000      11377.49        5.67918000e+00        5.00520400e-08  50.0638  48.6158  49.0255  0.0000
0202-03-26_02:21:16.496000      11377.84        5.97761400e+00        1.60270400e-08  50.0748  48.6144  49.0301  0.0000
0202-03-26_02:21:16.844000      11378.18        6.27570600e+00        2.85040000e-10  50.0748  48.6144  49.0301  0.0000
0202-03-26_02:21:17.242000      11378.58        6.57383000e+00       -1.62006600e-08  50.0748  48.6144  49.0301  0.0000
0202-03-26_02:21:17.613000      11378.96        6.87190800e+00       -1.00030600e-08  50.0566  48.6123  49.0174  0.0000
0202-03-26_02:21:17.960000      11379.30        7.17034200e+00       -2.19406000e-09  50.0566  48.6123  49.0174  0.0000
0202-03-26_02:21:18.310000      11379.65        7.46826200e+00        1.00155400e-08  50.0566  48.6123  49.0174  0.0000
0202-03-26_02:21:18.664000      11380.00        7.76660800e+00        1.87545400e-08  50.0486  48.6104  49.0174  0.0000
0202-03-26_02:21:19.008000      11380.35        8.06459300e+00        1.38584400e-08  50.0486  48.6104  49.0174  0.0000
0202-03-26_02:21:19.360000      11380.70        8.36311600e+00        4.99584000e-09  50.0409  48.6090  49.0147  0.0000
0202-03-26_02:21:19.707000      11381.05        8.66098300e+00       -5.66416000e-09  50.0409  48.6090  49.0147  0.0000
0202-03-26_02:21:20.055000      11381.40        8.95914300e+00        9.96400000e-11  50.0409  48.6090  49.0147  0.0000
0202-03-26_02:21:20.414000      11381.76        9.25781600e+00        8.65244000e-09  50.0520  48.6078  49.0239  0.0000
0202-03-26_02:21:20.760000      11382.10        9.55543100e+00        1.61515400e-08  50.0520  48.6078  49.0239  0.0000
0202-03-26_02:21:21.105000      11382.45        9.85376800e+00        4.09540000e-10  50.0520  48.6078  49.0239  0.0000
0202-03-26_02:21:21.453000      11382.80        1.01522200e+01        6.60714000e-09  50.0445  48.6072  49.0141  0.0000
0202-03-26_02:21:21.800000      11383.14        1.04499100e+01        1.74530400e-08  50.0445  48.6072  49.0141  0.0000
0202-03-26_02:21:22.150000      11383.49        1.07481700e+01        3.01581400e-08  50.0445  48.6072  49.0141  0.0000
0202-03-26_02:21:22.500000      11383.84        1.10465500e+01        3.66037400e-08  50.0381  48.6064  49.0036  0.0000
0202-03-26_02:21:22.848000      11384.19        1.13447800e+01        4.90609400e-08  50.0381  48.6064  49.0036  0.0000
0202-03-26_02:21:23.240000      11384.58        1.16426900e+01        3.44965400e-08  50.0381  48.6064  49.0036  0.0000
0202-03-26_02:21:23.617000      11384.96        1.19412100e+01        5.40810400e-08  50.0271  48.6061  48.9898  0.0000
0202-03-26_02:21:23.965000      11385.31        1.22387300e+01        4.73885400e-08  50.0271  48.6061  48.9898  0.0000
0202-03-26_02:21:24.312000      11385.66        1.25370300e+01        3.51226400e-08  50.0271  48.6061  48.9898  0.0000
0202-03-26_02:21:24.664000      11386.01        1.28356000e+01        3.36379400e-08  50.0323  48.6054  48.9920  0.0000
0202-03-26_02:21:25.010000      11386.35        1.31339300e+01        3.72325400e-08  50.0323  48.6054  48.9920  0.0000
0202-03-26_02:21:25.360000      11386.70        1.34320700e+01        6.33865400e-08  50.0247  48.6043  48.9828  0.0000
0202-03-26_02:21:25.707000      11387.05        1.37303600e+01        8.33428400e-08  50.0247  48.6043  48.9828  0.0000
0202-03-26_02:21:26.055000      11387.40        1.40277700e+01        1.11604040e-07  50.0247  48.6043  48.9828  0.0000
0202-03-26_02:21:26.402000      11387.75        1.43264200e+01        1.50029340e-07  50.0041  48.6041  48.9780  0.0000
0202-03-26_02:21:26.750000      11388.09        1.46246600e+01        2.37725740e-07  50.0041  48.6041  48.9780  0.0000
0202-03-26_02:21:27.105000      11388.45        1.49223800e+01        3.98182240e-07  50.0041  48.6041  48.9780  0.0000
0202-03-26_02:21:27.453000      11388.80        1.52208000e+01        5.97683840e-07  50.0127  48.6036  48.9798  0.0000
0202-03-26_02:21:27.812000      11389.15        1.55189100e+01        9.60554920e-07  50.0127  48.6036  48.9798  0.0000
0202-03-26_02:21:28.170000      11389.51        1.58172600e+01        1.51387902e-06  50.0127  48.6036  48.9798  0.0000
0202-03-26_02:21:28.580000      11389.92        1.61154400e+01        2.77156337e-06  50.0213  48.6037  48.9931  0.0000
0202-03-26_02:21:28.934000      11390.27        1.64133900e+01        4.15474967e-06  50.0213  48.6037  48.9931  0.0000
0202-03-26_02:21:29.280000      11390.62        1.67116700e+01        6.23132642e-06  50.0213  48.6037  48.9931  0.0000
0202-03-26_02:21:29.650000      11390.99        1.70099100e+01        9.08186277e-06  50.0151  48.6045  48.9843  0.0000
0202-03-26_02:21:30.004000      11391.35        1.73080100e+01        1.32316841e-05  50.0151  48.6045  48.9843  0.0000
0202-03-26_02:21:30.367000      11391.71        1.76064800e+01        1.90034414e-05  50.0225  48.6050  48.9812  0.0000
0202-03-26_02:21:30.715000      11392.06        1.79048000e+01        2.69624147e-05  50.0225  48.6050  48.9812  0.0000

File: chapter 6/data/tapes/ext_ffj51/Ic/infield/step00/no magnet/Ic_2025-03-26_02-22-57239550_50k-ffj51-0e19pm2-0T-.txt
# Ic =  nan A, n =  nan , Tavg = 50.06 K, 50k-ffj51-0e19pm2-0T-
#datetime                        t_s     iHTS_A                vHTS_V                tHTS_K  tTAR_K  tHOL_K  tSPA_K
0202-03-26_02:22:36.040000      11457.38        1.10969700e-02       -2.75352143e-09  50.0159  48.6878  49.0058  0.0000
0202-03-26_02:22:36.387000      11457.73        3.12201300e-01        4.49767857e-09  50.0183  48.6906  49.0097  0.0000
0202-03-26_02:22:36.740000      11458.08        6.10714200e-01       -2.25772143e-09  50.0183  48.6906  49.0097  0.0000
0202-03-26_02:22:37.086000      11458.43        9.09044600e-01        1.87522786e-08  50.0183  48.6906  49.0097  0.0000
0202-03-26_02:22:37.434000      11458.78        1.20727000e+00        1.00755786e-08  50.0281  48.6922  49.0145  0.0000
0202-03-26_02:22:37.780000      11459.12        1.50527700e+00       -1.77518214e-08  50.0281  48.6922  49.0145  0.0000
0202-03-26_02:22:38.130000      11459.47        1.80364300e+00        1.36701786e-08  50.0281  48.6922  49.0145  0.0000
0202-03-26_02:22:38.490000      11459.83        2.10162300e+00        1.45998786e-08  50.0279  48.6937  49.0114  0.0000
0202-03-26_02:22:38.836000      11460.18        2.39959400e+00        3.80888786e-08  50.0279  48.6937  49.0114  0.0000
0202-03-26_02:22:39.188000      11460.53        2.69781900e+00        1.94959786e-08  50.0279  48.6937  49.0114  0.0000
0202-03-26_02:22:39.610000      11460.95        2.99601300e+00        2.22833786e-08  50.0326  48.6943  49.0181  0.0000
0202-03-26_02:22:39.957000      11461.30        3.29430300e+00        3.39333786e-08  50.0326  48.6943  49.0181  0.0000
0202-03-26_02:22:40.310000      11461.65        3.59217800e+00        3.88294786e-08  50.0326  48.6943  49.0181  0.0000
0202-03-26_02:22:40.660000      11462.00        3.89067500e+00        2.70539786e-08  50.0082  48.6955  49.0003  0.0000
0202-03-26_02:22:41.020000      11462.36        4.18842900e+00        2.11661786e-08  50.0082  48.6955  49.0003  0.0000
0202-03-26_02:22:41.363000      11462.71        4.48698900e+00        3.33755786e-08  50.0086  48.6960  49.0017  0.0000
0202-03-26_02:22:41.723000      11463.06        4.78539800e+00        4.65764786e-08  50.0086  48.6960  49.0017  0.0000
0202-03-26_02:22:42.070000      11463.41        5.08346700e+00        3.12063786e-08  50.0086  48.6960  49.0017  0.0000
0202-03-26_02:22:42.418000      11463.76        5.38158900e+00        3.04006786e-08  50.0256  48.6966  49.0167  0.0000
0202-03-26_02:22:42.766000      11464.11        5.67968600e+00        2.43889786e-08  50.0256  48.6966  49.0167  0.0000
0202-03-26_02:22:43.113000      11464.45        5.97794100e+00        1.47826786e-08  50.0256  48.6966  49.0167  0.0000
0202-03-26_02:22:43.470000      11464.81        6.27597300e+00       -9.75992143e-09  50.0343  48.6975  49.0150  0.0000
0202-03-26_02:22:43.816000      11465.16        6.57427600e+00        1.14787857e-09  50.0343  48.6975  49.0150  0.0000
0202-03-26_02:22:44.164000      11465.51        6.87248200e+00       -2.63272143e-09  50.0343  48.6975  49.0150  0.0000
0202-03-26_02:22:44.510000      11465.85        7.17076900e+00        3.31707857e-09  50.0241  48.6976  49.0131  0.0000
0202-03-26_02:22:44.860000      11466.20        7.46879900e+00        5.30027857e-09  50.0241  48.6976  49.0131  0.0000
0202-03-26_02:22:45.277000      11466.62        7.76653700e+00        1.89177857e-09  50.0241  48.6976  49.0131  0.0000
0202-03-26_02:22:45.630000      11466.97        8.06498600e+00       -2.87942143e-09  50.0259  48.6982  49.0121  0.0000
0202-03-26_02:22:45.977000      11467.32        8.36332200e+00        6.16937857e-09  50.0259  48.6982  49.0121  0.0000
0202-03-26_02:22:46.330000      11467.67        8.66182300e+00        1.14373786e-08  50.0217  48.6989  49.0121  0.0000
0202-03-26_02:22:46.680000      11468.02        8.95950700e+00       -9.75852143e-09  50.0217  48.6989  49.0121  0.0000
0202-03-26_02:22:47.027000      11468.37        9.25782200e+00       -2.81712143e-09  50.0217  48.6989  49.0121  0.0000
0202-03-26_02:22:47.375000      11468.72        9.55589100e+00       -1.96747214e-08  50.0144  48.6988  49.0144  0.0000
0202-03-26_02:22:47.723000      11469.07        9.85392100e+00       -1.69477214e-08  50.0144  48.6988  49.0144  0.0000
0202-03-26_02:22:48.070000      11469.41        1.01522300e+01       -1.14938214e-08  50.0144  48.6988  49.0144  0.0000
0202-03-26_02:22:48.418000      11469.76        1.04506100e+01       -1.19896214e-08  50.0500  48.7006  49.0386  0.0000
0202-03-26_02:22:48.766000      11470.11        1.07486000e+01       -9.38662143e-09  50.0500  48.7006  49.0386  0.0000
0202-03-26_02:22:49.113000      11470.45        1.10474300e+01       -1.78774214e-08  50.0500  48.7006  49.0386  0.0000
0202-03-26_02:22:49.460000      11470.80        1.13447600e+01       -1.65759214e-08  50.0404  48.7012  49.0245  0.0000
0202-03-26_02:22:49.810000      11471.15        1.16430000e+01       -2.87852214e-08  50.0404  48.7012  49.0245  0.0000
0202-03-26_02:22:50.156000      11471.50        1.19416100e+01       -4.07466214e-08  50.0404  48.7012  49.0245  0.0000
0202-03-26_02:22:50.510000      11471.85        1.22393800e+01       -3.76478214e-08  50.0406  48.7018  49.0162  0.0000
0202-03-26_02:22:50.860000      11472.20        1.25376500e+01       -2.85993214e-08  50.0406  48.7018  49.0162  0.0000
0202-03-26_02:22:51.223000      11472.57        1.28356100e+01       -3.54183214e-08  50.0406  48.7018  49.0162  0.0000
0202-03-26_02:22:51.600000      11472.94        1.31338500e+01       -2.95344214e-08  50.0330  48.7027  49.0053  0.0000
0202-03-26_02:22:51.960000      11473.30        1.34319300e+01       -1.75730214e-08  50.0330  48.7027  49.0053  0.0000
0202-03-26_02:22:52.312000      11473.65        1.37300800e+01        6.28787857e-09  50.0330  48.7027  49.0053  0.0000
0202-03-26_02:22:52.664000      11474.01        1.40284900e+01        3.59125786e-08  50.0260  48.7018  49.0080  0.0000
0202-03-26_02:22:53.010000      11474.35        1.43263700e+01        1.02661079e-07  50.0260  48.7018  49.0080  0.0000
0202-03-26_02:22:53.360000      11474.70        1.46246500e+01        1.73562079e-07  50.0297  48.7023  49.0134  0.0000
0202-03-26_02:22:53.707000      11475.05        1.49228600e+01        2.95469479e-07  50.0297  48.7023  49.0134  0.0000
0202-03-26_02:22:54.055000      11475.39        1.52209600e+01        5.48394979e-07  50.0297  48.7023  49.0134  0.0000
0202-03-26_02:22:54.402000      11475.74        1.55191600e+01        9.18827569e-07  50.0398  48.7026  49.0299  0.0000
0202-03-26_02:22:54.750000      11476.09        1.58173900e+01        1.47283411e-06  50.0398  48.7026  49.0299  0.0000
0202-03-26_02:22:55.098000      11476.44        1.61154600e+01        2.79472755e-06  50.0398  48.7026  49.0299  0.0000
0202-03-26_02:22:55.445000      11476.79        1.64139300e+01        4.24429227e-06  50.0609  48.7038  49.0468  0.0000
0202-03-26_02:22:55.793000      11477.14        1.67122600e+01        6.31950817e-06  50.0609  48.7038  49.0468  0.0000
0202-03-26_02:22:56.140000      11477.48        1.70100100e+01        9.36924011e-06  50.0609  48.7038  49.0468  0.0000
0202-03-26_02:22:56.492000      11477.83        1.73085600e+01        1.35547079e-05  50.0636  48.7054  49.0342  0.0000
0202-03-26_02:22:56.840000      11478.18        1.76066700e+01        1.95313705e-05  50.0636  48.7054  49.0342  0.0000
0202-03-26_02:22:57.190000      11478.53        1.79048200e+01        2.77944179e-05  50.0636  48.7054  49.0342  0.0000

File: chapter 6/data/tapes/ext_ffj51/Ic/infield/step00/no magnet/Ic_2025-03-26_02-31-10733626_60k-ffj51-0e19pm2-0T-.txt
# Ic = 9.60 A, n = 25.51 , Tavg = 59.99 K, 60k-ffj51-0e19pm2-0T-
#datetime                        t_s     iHTS_A                vHTS_V                tHTS_K  tTAR_K  tHOL_K  tSPA_K
0202-03-26_02:30:29.508000      11930.85        1.06132600e-02        4.91585236e-08  60.2476  58.5585  59.2867  0.0000
0202-03-26_02:30:29.850000      11931.19        1.13632600e-01        5.70295236e-08  60.2476  58.5585  59.2867  0.0000
0202-03-26_02:30:30.220000      11931.56        2.12627100e-01        7.18418736e-08  60.2476  58.5585  59.2867  0.0000
0202-03-26_02:30:30.610000      11931.95        3.12014600e-01        7.12221036e-08  60.2424  58.5569  59.2722  0.0000
0202-03-26_02:30:30.953000      11932.30        4.11642500e-01        7.17798936e-08  60.2424  58.5569  59.2722  0.0000
0202-03-26_02:30:31.310000      11932.65        5.11155900e-01        8.46090036e-08  60.2424  58.5569  59.2722  0.0000
0202-03-26_02:30:31.660000      11933.00        6.10021000e-01        6.75035236e-08  60.2028  58.5535  59.2316  0.0000
0202-03-26_02:30:32.016000      11933.36        7.09089400e-01        6.67598036e-08  60.2028  58.5535  59.2316  0.0000
0202-03-26_02:30:32.380000      11933.72        8.09466600e-01        9.03728036e-08  60.1928  58.5497  59.2345  0.0000
0202-03-26_02:30:32.740000      11934.08        9.08606200e-01        1.10763024e-07  60.1928  58.5497  59.2345  0.0000
0202-03-26_02:30:33.086000      11934.43        1.00779300e+00        1.21796264e-07  60.1928  58.5497  59.2345  0.0000
0202-03-26_02:30:33.434000      11934.78        1.10696500e+00        9.14307436e-08  60.1849  58.5466  59.2345  0.0000
0202-03-26_02:30:33.780000      11935.12        1.20662600e+00        8.28784936e-08  60.1849  58.5466  59.2345  0.0000
0202-03-26_02:30:34.140000      11935.48        1.30581700e+00        1.21737654e-07  60.1849  58.5466  59.2345  0.0000
0202-03-26_02:30:34.490000      11935.83        1.40553900e+00        1.15106184e-07  60.2006  58.5435  59.2587  0.0000
0202-03-26_02:30:34.836000      11936.18        1.50486700e+00        9.55216636e-08  60.2006  58.5435  59.2587  0.0000
0202-03-26_02:30:35.215000      11936.56        1.60426900e+00        8.96958936e-08  60.2006  58.5435  59.2587  0.0000
0202-03-26_02:30:35.574000      11936.92        1.70356300e+00        1.04446254e-07  60.1952  58.5407  59.2513  0.0000
0202-03-26_02:30:35.926000      11937.27        1.80308200e+00        1.05623804e-07  60.1952  58.5407  59.2513  0.0000
0202-03-26_02:30:36.280000      11937.62        1.90239100e+00        1.03950444e-07  60.1952  58.5407  59.2513  0.0000
0202-03-26_02:30:36.633000      11937.97        2.00207300e+00        1.06057644e-07  60.2002  58.5381  59.2572  0.0000
0202-03-26_02:30:36.980000      11938.32        2.10117500e+00        1.12193294e-07  60.2002  58.5381  59.2572  0.0000
0202-03-26_02:30:37.330000      11938.67        2.20060000e+00        1.24216704e-07  60.1935  58.5368  59.2360  0.0000
0202-03-26_02:30:37.684000      11939.03        2.30039300e+00        1.14362474e-07  60.1935  58.5368  59.2360  0.0000
0202-03-26_02:30:38.030000      11939.37        2.39930200e+00        1.42995534e-07  60.1935  58.5368  59.2360  0.0000
0202-03-26_02:30:38.380000      11939.72        2.49861500e+00        1.51176404e-07  60.1620  58.5343  59.2001  0.0000
0202-03-26_02:30:38.727000      11940.07        2.59819300e+00        1.39524864e-07  60.1620  58.5343  59.2001  0.0000
0202-03-26_02:30:39.074000      11940.42        2.69771900e+00        1.46713784e-07  60.1620  58.5343  59.2001  0.0000
0202-03-26_02:30:39.434000      11940.77        2.79678000e+00        1.59108734e-07  60.1321  58.5312  59.1738  0.0000
0202-03-26_02:30:39.777000      11941.12        2.89681800e+00        1.63323124e-07  60.1321  58.5312  59.1738  0.0000
0202-03-26_02:30:40.125000      11941.47        2.99569200e+00        1.83279504e-07  60.1321  58.5312  59.1738  0.0000
0202-03-26_02:30:40.473000      11941.82        3.09489600e+00        1.80986374e-07  60.1197  58.5284  59.1584  0.0000
0202-03-26_02:30:40.820000      11942.16        3.19410000e+00        1.69644704e-07  60.1197  58.5284  59.1584  0.0000
0202-03-26_02:30:41.220000      11942.56        3.29400400e+00        1.80490564e-07  60.1197  58.5284  59.1584  0.0000
0202-03-26_02:30:41.600000      11942.94        3.39355400e+00        1.93257684e-07  60.1022  58.5256  59.1535  0.0000
0202-03-26_02:30:41.960000      11943.30        3.49267000e+00        2.12346404e-07  60.1022  58.5256  59.1535  0.0000
0202-03-26_02:30:42.310000      11943.65        3.59205900e+00        2.00570894e-07  60.1022  58.5256  59.1535  0.0000
0202-03-26_02:30:42.668000      11944.01        3.69125800e+00        1.94001404e-07  60.1152  58.5246  59.1667  0.0000
0202-03-26_02:30:43.016000      11944.36        3.79103000e+00        1.90778634e-07  60.1152  58.5246  59.1667  0.0000
0202-03-26_02:30:43.363000      11944.71        3.88998900e+00        1.87927724e-07  60.1269  58.5239  59.1792  0.0000
0202-03-26_02:30:43.710000      11945.05        3.98940000e+00        1.92699904e-07  60.1269  58.5239  59.1792  0.0000
0202-03-26_02:30:44.062000      11945.40        4.08911600e+00        1.92885834e-07  60.1269  58.5239  59.1792  0.0000
0202-03-26_02:30:44.418000      11945.76        4.18841800e+00        1.88485514e-07  60.1305  58.5241  59.1901  0.0000
0202-03-26_02:30:44.766000      11946.11        4.28773300e+00        2.17056554e-07  60.1305  58.5241  59.1901  0.0000
0202-03-26_02:30:45.113000      11946.46        4.38735900e+00        2.29203784e-07  60.1305  58.5241  59.1901  0.0000
0202-03-26_02:30:45.460000      11946.80        4.48651700e+00        2.35835214e-07  60.1171  58.5238  59.1560  0.0000
0202-03-26_02:30:45.810000      11947.15        4.58577800e+00        2.45627474e-07  60.1171  58.5238  59.1560  0.0000
0202-03-26_02:30:46.168000      11947.51        4.68526900e+00        2.41846914e-07  60.1171  58.5238  59.1560  0.0000
0202-03-26_02:30:46.520000      11947.86        4.78465400e+00        2.27282474e-07  60.1103  58.5226  59.1494  0.0000
0202-03-26_02:30:46.867000      11948.21        4.88433300e+00        2.41289124e-07  60.1103  58.5226  59.1494  0.0000
0202-03-26_02:30:47.273000      11948.62        4.98348900e+00        2.51701154e-07  60.1103  58.5226  59.1494  0.0000
0202-03-26_02:30:47.625000      11948.97        5.08280900e+00        2.47920594e-07  60.0699  58.5211  59.1220  0.0000
0202-03-26_02:30:47.973000      11949.31        5.18263600e+00        2.48664314e-07  60.0699  58.5211  59.1220  0.0000
0202-03-26_02:30:48.324000      11949.67        5.28176600e+00        2.59448194e-07  60.0625  58.5195  59.1034  0.0000
0202-03-26_02:30:48.670000      11950.01        5.38127800e+00        2.62918864e-07  60.0625  58.5195  59.1034  0.0000
0202-03-26_02:30:49.020000      11950.36        5.48047000e+00        2.31620824e-07  60.0625  58.5195  59.1034  0.0000
0202-03-26_02:30:49.367000      11950.71        5.57958400e+00        2.29327694e-07  60.0525  58.5174  59.1052  0.0000
0202-03-26_02:30:49.727000      11951.07        5.67912100e+00        2.33913944e-07  60.0525  58.5174  59.1052  0.0000
0202-03-26_02:30:50.074000      11951.41        5.77859000e+00        2.33542084e-07  60.0525  58.5174  59.1052  0.0000
0202-03-26_02:30:50.420000      11951.76        5.87809200e+00        2.33542084e-07  60.0635  58.5176  59.1170  0.0000
0202-03-26_02:30:50.770000      11952.11        5.97724300e+00        2.28460254e-07  60.0635  58.5176  59.1170  0.0000
0202-03-26_02:30:51.117000      11952.46        6.07680900e+00        2.31063604e-07  60.0635  58.5176  59.1170  0.0000
0202-03-26_02:30:51.477000      11952.82        6.17635200e+00        2.35649854e-07  60.0901  58.5186  59.1454  0.0000
0202-03-26_02:30:51.824000      11953.17        6.27576300e+00        2.24865964e-07  60.0901  58.5186  59.1454  0.0000
0202-03-26_02:30:52.195000      11953.54        6.37463300e+00        2.19288094e-07  60.0901  58.5186  59.1454  0.0000
0202-03-26_02:30:52.570000      11953.91        6.47451900e+00        2.26787234e-07  60.0749  58.5187  59.1350  0.0000
0202-03-26_02:30:52.930000      11954.27        6.57391600e+00        2.31249534e-07  60.0749  58.5187  59.1350  0.0000
0202-03-26_02:30:53.285000      11954.63        6.67272700e+00        2.41661554e-07  60.0749  58.5187  59.1350  0.0000
0202-03-26_02:30:53.650000      11954.99        6.77230700e+00        2.59448764e-07  60.0552  58.5185  59.1177  0.0000
0202-03-26_02:30:53.996000      11955.34        6.87128200e+00        2.58457134e-07  60.0552  58.5185  59.1177  0.0000
0202-03-26_02:30:54.348000      11955.69        6.97126000e+00        2.42715154e-07  60.0581  58.5182  59.1081  0.0000
0202-03-26_02:30:54.703000      11956.05        7.07068900e+00        2.39740284e-07  60.0581  58.5182  59.1081  0.0000
0202-03-26_02:30:55.050000      11956.39        7.17027600e+00        2.33976484e-07  60.0581  58.5182  59.1081  0.0000
0202-03-26_02:30:55.400000      11956.74        7.26942600e+00        2.39740284e-07  60.0290  58.5183  59.0855  0.0000
0202-03-26_02:30:55.746000      11957.09        7.36904900e+00        2.62671534e-07  60.0290  58.5183  59.0855  0.0000
0202-03-26_02:30:56.094000      11957.44        7.46824600e+00        2.59820614e-07  60.0290  58.5183  59.0855  0.0000
0202-03-26_02:30:56.457000      11957.80        7.56746900e+00        2.38996824e-07  60.0216  58.5177  59.0681  0.0000
0202-03-26_02:30:56.805000      11958.15        7.66722600e+00        2.51579494e-07  60.0216  58.5177  59.0681  0.0000
0202-03-26_02:30:57.152000      11958.49        7.76589800e+00        2.61434474e-07  60.0216  58.5177  59.0681  0.0000
0202-03-26_02:30:57.500000      11958.84        7.86574200e+00        2.80399224e-07  60.0125  58.5176  59.0702  0.0000
0202-03-26_02:30:57.848000      11959.19        7.96491200e+00        2.99116074e-07  60.0125  58.5176  59.0702  0.0000
0202-03-26_02:30:58.260000      11959.60        8.06430300e+00        2.90687294e-07  60.0125  58.5176  59.0702  0.0000
0202-03-26_02:30:58.617000      11959.96        8.16364500e+00        2.93910064e-07  60.0125  58.5177  59.0747  0.0000
0202-03-26_02:30:58.965000      11960.31        8.26351000e+00        3.01223274e-07  60.0125  58.5177  59.0747  0.0000
0202-03-26_02:30:59.324000      11960.67        8.36256500e+00        3.06925094e-07  60.0275  58.5178  59.0913  0.0000
0202-03-26_02:30:59.670000      11961.01        8.46175400e+00        3.08846354e-07  60.0275  58.5178  59.0913  0.0000
0202-03-26_02:31:00.030000      11961.37        8.56156700e+00        3.05933474e-07  60.0275  58.5178  59.0913  0.0000
0202-03-26_02:31:00.387000      11961.73        8.66098400e+00        3.04817894e-07  60.0259  58.5186  59.0914  0.0000
0202-03-26_02:31:00.734000      11962.08        8.76043200e+00        3.19568254e-07  60.0259  58.5186  59.0914  0.0000
0202-03-26_02:31:01.082000      11962.42        8.85945900e+00        3.17770944e-07  60.0259  58.5186  59.0914  0.0000
0202-03-26_02:31:01.440000      11962.78        8.95902300e+00        3.22171264e-07  60.0383  58.5201  59.0942  0.0000
0202-03-26_02:31:01.790000      11963.13        9.05842500e+00        3.44420764e-07  60.0383  58.5201  59.0942  0.0000
0202-03-26_02:31:02.137000      11963.48        9.15789800e+00        3.56939974e-07  60.0383  58.5201  59.0942  0.0000
0202-03-26_02:31:02.484000      11963.82        9.25718500e+00        3.75407264e-07  60.0042  58.5204  59.0605  0.0000
0202-03-26_02:31:02.832000      11964.17        9.35678700e+00        4.03418074e-07  60.0042  58.5204  59.0605  0.0000
0202-03-26_02:31:03.240000      11964.58        9.45617300e+00        4.14697774e-07  60.0042  58.5204  59.0605  0.0000
0202-03-26_02:31:03.625000      11964.97        9.55513000e+00        4.48350924e-07  59.9967  58.5210  59.0604  0.0000
0202-03-26_02:31:03.984000      11965.33        9.65421200e+00        5.13550034e-07  59.9967  58.5210  59.0604  0.0000
0202-03-26_02:31:04.344000      11965.69        9.75386600e+00        5.92817774e-07  59.9898  58.5212  59.0365  0.0000
0202-03-26_02:31:04.690000      11966.03        9.85366500e+00        7.12308164e-07  59.9898  58.5212  59.0365  0.0000
0202-03-26_02:31:05.040000      11966.38        9.95280900e+00        8.47044734e-07  59.9898  58.5212  59.0365  0.0000
0202-03-26_02:31:05.395000      11966.74        1.00522300e+01        1.02237580e-06  59.9727  58.5219  59.0441  0.0000
0202-03-26_02:31:05.754000      11967.10        1.01513000e+01        1.22733156e-06  59.9727  58.5219  59.0441  0.0000
0202-03-26_02:31:06.113000      11967.46        1.02508100e+01        1.48874777e-06  59.9727  58.5219  59.0441  0.0000
0202-03-26_02:31:06.460000      11967.80        1.03501300e+01        1.80904151e-06  59.9900  58.5224  59.0492  0.0000
0202-03-26_02:31:06.810000      11968.15        1.04497600e+01        2.19577388e-06  59.9900  58.5224  59.0492  0.0000
0202-03-26_02:31:07.160000      11968.50        1.05492900e+01        2.69139869e-06  59.9900  58.5224  59.0492  0.0000
0202-03-26_02:31:07.508000      11968.85        1.06484700e+01        3.30632795e-06  60.0120  58.5240  59.0758  0.0000
0202-03-26_02:31:07.863000      11969.21        1.07480300e+01        4.46193883e-06  60.0120  58.5240  59.0758  0.0000
0202-03-26_02:31:08.242000      11969.58        1.08471900e+01        4.96351380e-06  60.0120  58.5240  59.0758  0.0000
0202-03-26_02:31:08.613000      11969.95        1.09464900e+01        6.57248269e-06  59.9898  58.5245  59.0594  0.0000
0202-03-26_02:31:08.957000      11970.30        1.10461400e+01        8.04708493e-06  59.9898  58.5245  59.0594  0.0000
0202-03-26_02:31:09.324000      11970.67        1.11453200e+01        8.89262946e-06  59.9898  58.5245  59.0594  0.0000
0202-03-26_02:31:09.676000      11971.02        1.12446600e+01        1.17323356e-05  59.9898  58.5254  59.0502  0.0000
0202-03-26_02:31:10.020000      11971.36        1.13440300e+01        1.40770373e-05  59.9898  58.5254  59.0502  0.0000
0202-03-26_02:31:10.370000      11971.71        1.14435300e+01        1.68983396e-05  59.9945  58.5266  59.0473  0.0000
0202-03-26_02:31:10.715000      11972.06        1.15430300e+01        2.02122325e-05  59.9945  58.5266  59.0473  0.0000
