Repository: shortlab/2025-devitre-PhD

# 2025-devitre-PhD
Data repository for Alexis Devitre's PhD thesis

File: chapter 6/data/tapes/ext_ffj51/Ic/infield/step00/no magnet/Ic_2025-03-26_02-32-57629530_60k-ffj51-0e19pm2-0T-.txt
# Ic = 9.54 A, n = 24.69 , Tavg = 60.00 K, 60k-ffj51-0e19pm2-0T-
#datetime                        t_s     iHTS_A                vHTS_V                tHTS_K  tTAR_K  tHOL_K  tSPA_K
0202-03-26_02:32:16.383000      12037.72        1.08450800e-02       -1.46956941e-08  59.9752  58.6114  59.0562  0.0000
0202-03-26_02:32:16.740000      12038.08        1.13663200e-01       -1.32082641e-08  59.9752  58.6114  59.0562  0.0000
0202-03-26_02:32:17.098000      12038.44        2.13129200e-01       -1.58112641e-08  59.9752  58.6114  59.0562  0.0000
0202-03-26_02:32:17.445000      12038.79        3.12459500e-01       -6.45283412e-09  59.9590  58.6158  59.0394  0.0000
0202-03-26_02:32:17.793000      12039.13        4.11787500e-01        5.46858824e-11  59.9590  58.6158  59.0394  0.0000
0202-03-26_02:32:18.152000      12039.50        5.11124400e-01       -1.27744141e-08  59.9590  58.6158  59.0394  0.0000
0202-03-26_02:32:18.504000      12039.84        6.10757000e-01       -5.41125741e-08  59.9601  58.6178  59.0501  0.0000
0202-03-26_02:32:18.850000      12040.19        7.09936500e-01       -5.85128541e-08  59.9601  58.6178  59.0501  0.0000
0202-03-26_02:32:19.242000      12040.58        8.09690500e-01       -4.62415341e-08  59.9601  58.6178  59.0501  0.0000
0202-03-26_02:32:19.613000      12040.96        9.08474300e-01        4.14525588e-09  59.9569  58.6184  59.0437  0.0000
0202-03-26_02:32:19.960000      12041.30        1.00895400e+00       -1.29602241e-08  59.9569  58.6184  59.0437  0.0000
0202-03-26_02:32:20.310000      12041.65        1.10762300e+00       -6.32875412e-09  59.9790  58.6194  59.0602  0.0000
0202-03-26_02:32:20.660000      12042.00        1.20740400e+00        5.57071588e-09  59.9790  58.6194  59.0602  0.0000
0202-03-26_02:32:21.004000      12042.35        1.30648800e+00        4.14525588e-09  59.9790  58.6194  59.0602  0.0000
0202-03-26_02:32:21.360000      12042.70        1.40591000e+00        6.00454588e-09  59.9851  58.6205  59.0538  0.0000
0202-03-26_02:32:21.707000      12043.05        1.50514600e+00       -5.08922412e-09  59.9851  58.6205  59.0538  0.0000
0202-03-26_02:32:22.055000      12043.39        1.60470100e+00       -2.28144641e-08  59.9851  58.6205  59.0538  0.0000
0202-03-26_02:32:22.402000      12043.74        1.70419700e+00       -3.56435741e-08  59.9892  58.6208  59.0667  0.0000
0202-03-26_02:32:22.750000      12044.09        1.80352400e+00       -2.90121041e-08  59.9892  58.6208  59.0667  0.0000
0202-03-26_02:32:23.098000      12044.44        1.90275900e+00       -3.09953441e-08  59.9892  58.6208  59.0667  0.0000
0202-03-26_02:32:23.453000      12044.79        2.00209600e+00       -3.63253141e-08  59.9737  58.6219  59.0445  0.0000
0202-03-26_02:32:23.797000      12045.14        2.10162200e+00       -4.43202641e-08  59.9737  58.6219  59.0445  0.0000
0202-03-26_02:32:24.145000      12045.49        2.20111200e+00       -4.61788841e-08  59.9737  58.6219  59.0445  0.0000
0202-03-26_02:32:24.492000      12045.84        2.30031400e+00       -2.91340341e-08  59.9660  58.6221  59.0469  0.0000
0202-03-26_02:32:24.840000      12046.18        2.40000700e+00       -3.44018041e-08  59.9660  58.6221  59.0469  0.0000
0202-03-26_02:32:25.285000      12046.63        2.49944000e+00       -4.08473441e-08  59.9660  58.6221  59.0469  0.0000
0202-03-26_02:32:25.652000      12046.99        2.59860800e+00       -3.08071741e-08  59.9579  58.6226  59.0358  0.0000
0202-03-26_02:32:26             12047.34        2.69770900e+00       -2.59730141e-08  59.9579  58.6226  59.0358  0.0000
0202-03-26_02:32:26.360000      12047.70        2.79737700e+00       -3.71907341e-08  59.9654  58.6221  59.0576  0.0000
0202-03-26_02:32:26.707000      12048.05        2.89673700e+00       -3.53314441e-08  59.9654  58.6221  59.0576  0.0000
0202-03-26_02:32:27.055000      12048.40        2.99624400e+00       -7.29510941e-08  59.9654  58.6221  59.0576  0.0000
0202-03-26_02:32:27.402000      12048.74        3.09561500e+00       -1.00406624e-07  59.9644  58.6227  59.0562  0.0000
0202-03-26_02:32:27.750000      12049.09        3.19476300e+00       -5.84486241e-08  59.9644  58.6227  59.0562  0.0000
0202-03-26_02:32:28.098000      12049.44        3.29429300e+00       -5.13213441e-08  59.9644  58.6227  59.0562  0.0000
0202-03-26_02:32:28.457000      12049.80        3.39363800e+00       -4.98339141e-08  59.9949  58.6227  59.0789  0.0000
0202-03-26_02:32:28.800000      12050.14        3.49297900e+00       -5.44821441e-08  59.9949  58.6227  59.0789  0.0000
0202-03-26_02:32:29.150000      12050.49        3.59242800e+00       -6.27869741e-08  59.9949  58.6227  59.0789  0.0000
0202-03-26_02:32:29.496000      12050.84        3.69197900e+00       -5.49159741e-08  59.9735  58.6246  59.0453  0.0000
0202-03-26_02:32:29.844000      12051.19        3.79113800e+00       -5.39863341e-08  59.9735  58.6246  59.0453  0.0000
0202-03-26_02:32:30.240000      12051.58        3.89091500e+00       -5.54752641e-08  59.9735  58.6246  59.0453  0.0000
0202-03-26_02:32:30.617000      12051.96        3.99016900e+00       -3.16773341e-08  59.9787  58.6248  59.0536  0.0000
0202-03-26_02:32:30.965000      12052.30        4.08946500e+00       -2.41162141e-08  59.9787  58.6248  59.0536  0.0000
0202-03-26_02:32:31.320000      12052.66        4.18873900e+00       -3.39704541e-08  59.9787  58.6248  59.0536  0.0000
0202-03-26_02:32:31.668000      12053.01        4.28842100e+00       -4.17794841e-08  59.9765  58.6259  59.0506  0.0000
0202-03-26_02:32:32.016000      12053.36        4.38772200e+00       -5.29972041e-08  59.9765  58.6259  59.0506  0.0000
0202-03-26_02:32:32.363000      12053.71        4.48741800e+00       -4.20273841e-08  59.9642  58.6265  59.0422  0.0000
0202-03-26_02:32:32.710000      12054.05        4.58643600e+00       -3.75031141e-08  59.9642  58.6265  59.0422  0.0000
0202-03-26_02:32:33.066000      12054.41        4.68581400e+00       -2.53557441e-08  59.9642  58.6265  59.0422  0.0000
0202-03-26_02:32:33.414000      12054.76        4.78506500e+00       -1.97778641e-08  59.9626  58.6263  59.0428  0.0000
0202-03-26_02:32:33.773000      12055.11        4.88431200e+00       -1.66170741e-08  59.9626  58.6263  59.0428  0.0000
0202-03-26_02:32:34.130000      12055.47        4.98360300e+00       -2.96940841e-08  59.9626  58.6263  59.0428  0.0000
0202-03-26_02:32:34.480000      12055.82        5.08331700e+00       -4.29570341e-08  59.9773  58.6266  59.0692  0.0000
0202-03-26_02:32:34.830000      12056.17        5.18265400e+00       -3.30408141e-08  59.9773  58.6266  59.0692  0.0000
0202-03-26_02:32:35.190000      12056.53        5.28136000e+00       -3.86806641e-08  59.9773  58.6266  59.0692  0.0000
0202-03-26_02:32:35.620000      12056.96        5.38168000e+00       -4.69235241e-08  59.9954  58.6276  59.0834  0.0000
0202-03-26_02:32:35.980000      12057.32        5.48087600e+00       -5.10146841e-08  59.9954  58.6276  59.0834  0.0000
0202-03-26_02:32:36.340000      12057.68        5.58009600e+00       -5.69651441e-08  59.9943  58.6293  59.0772  0.0000
0202-03-26_02:32:36.688000      12058.03        5.67967500e+00       -6.47741741e-08  59.9943  58.6293  59.0772  0.0000
0202-03-26_02:32:37.035000      12058.38        5.77888100e+00       -7.22113441e-08  59.9943  58.6293  59.0772  0.0000
0202-03-26_02:32:37.383000      12058.73        5.87801400e+00       -7.02900741e-08  59.9890  58.6301  59.0740  0.0000
0202-03-26_02:32:37.730000      12059.07        5.97788200e+00       -5.38663341e-08  59.9890  58.6301  59.0740  0.0000
0202-03-26_02:32:38.094000      12059.43        6.07726000e+00       -5.78328141e-08  59.9890  58.6301  59.0740  0.0000
0202-03-26_02:32:38.440000      12059.78        6.17659700e+00       -4.49417341e-08  59.9989  58.6306  59.0729  0.0000
0202-03-26_02:32:38.785000      12060.13        6.27585500e+00       -2.67206741e-08  59.9989  58.6306  59.0729  0.0000
0202-03-26_02:32:39.133000      12060.48        6.37519400e+00       -2.19484941e-08  59.9989  58.6306  59.0729  0.0000
0202-03-26_02:32:39.480000      12060.82        6.47427200e+00       -1.95314141e-08  59.9662  58.6300  59.0485  0.0000
0202-03-26_02:32:39.832000      12061.17        6.57425300e+00       -2.93856541e-08  59.9662  58.6300  59.0485  0.0000
0202-03-26_02:32:40.188000      12061.53        6.67348600e+00       -3.05632041e-08  59.9662  58.6300  59.0485  0.0000
0202-03-26_02:32:40.574000      12061.92        6.77267000e+00       -2.85799641e-08  59.9766  58.6306  59.0423  0.0000
0202-03-26_02:32:40.934000      12062.27        6.87192400e+00       -2.70925341e-08  59.9766  58.6306  59.0423  0.0000
0202-03-26_02:32:41.290000      12062.63        6.97118800e+00       -2.05850141e-08  59.9766  58.6306  59.0423  0.0000
0202-03-26_02:32:41.650000      12062.99        7.07065100e+00       -1.07934541e-08  59.9565  58.6301  59.0397  0.0000
0202-03-26_02:32:41.996000      12063.34        7.17048800e+00       -1.38345741e-08  59.9565  58.6301  59.0397  0.0000
0202-03-26_02:32:42.344000      12063.69        7.26979100e+00       -3.13760441e-08  59.9796  58.6317  59.0604  0.0000
0202-03-26_02:32:42.690000      12064.03        7.36940900e+00       -4.01147241e-08  59.9796  58.6317  59.0604  0.0000
0202-03-26_02:32:43.040000      12064.38        7.46844900e+00       -2.82152441e-08  59.9796  58.6317  59.0604  0.0000
0202-03-26_02:32:43.400000      12064.74        7.56770200e+00       -2.40008441e-08  60.0043  58.6327  59.0930  0.0000
0202-03-26_02:32:43.746000      12065.09        7.66720400e+00       -2.54882841e-08  60.0043  58.6327  59.0930  0.0000
0202-03-26_02:32:44.094000      12065.44        7.76712300e+00       -3.24916241e-08  60.0043  58.6327  59.0930  0.0000
0202-03-26_02:32:44.440000      12065.78        7.86626800e+00       -4.25937741e-08  60.0008  58.6337  59.0847  0.0000
0202-03-26_02:32:44.797000      12066.14        7.96531700e+00       -5.44312741e-08  60.0008  58.6337  59.0847  0.0000
0202-03-26_02:32:45.145000      12066.49        8.06482900e+00       -3.31733641e-08  60.0008  58.6337  59.0847  0.0000
0202-03-26_02:32:45.492000      12066.83        8.16429400e+00        5.43795588e-09  59.9983  58.6346  59.0757  0.0000
0202-03-26_02:32:45.848000      12067.19        8.26359600e+00        1.78134588e-09  59.9983  58.6346  59.0757  0.0000
0202-03-26_02:32:46.227000      12067.57        8.36267800e+00       -2.06119412e-09  59.9983  58.6346  59.0757  0.0000
0202-03-26_02:32:46.625000      12067.97        8.46196900e+00       -1.87526412e-09  59.9931  58.6360  59.0676  0.0000
0202-03-26_02:32:46.973000      12068.31        8.56127900e+00       -1.96005241e-08  59.9931  58.6360  59.0676  0.0000
0202-03-26_02:32:47.324000      12068.67        8.66052400e+00       -1.66256541e-08  59.9825  58.6360  59.0536  0.0000
0202-03-26_02:32:47.676000      12069.02        8.75951200e+00        2.32365882e-10  59.9825  58.6360  59.0536  0.0000
0202-03-26_02:32:48.023000      12069.36        8.85962400e+00        5.93482588e-09  59.9825  58.6360  59.0536  0.0000
0202-03-26_02:32:48.380000      12069.72        8.95947300e+00        8.35190588e-09  59.9715  58.6362  59.0465  0.0000
0202-03-26_02:32:48.727000      12070.07        9.05833700e+00        2.17388159e-08  59.9715  58.6362  59.0465  0.0000
0202-03-26_02:32:49.074000      12070.41        9.15765100e+00        3.53116559e-08  59.9715  58.6362  59.0465  0.0000
0202-03-26_02:32:49.420000      12070.76        9.25722300e+00        6.96465959e-08  59.9769  58.6356  59.0582  0.0000
0202-03-26_02:32:49.770000      12071.11        9.35666000e+00        1.03051896e-07  59.9769  58.6356  59.0582  0.0000
0202-03-26_02:32:50.117000      12071.46        9.45605600e+00        1.49968046e-07  59.9769  58.6356  59.0582  0.0000
0202-03-26_02:32:50.465000      12071.81        9.55585700e+00        1.86348206e-07  60.0097  58.6364  59.0853  0.0000
0202-03-26_02:32:50.812000      12072.15        9.65487800e+00        2.30847286e-07  60.0097  58.6364  59.0853  0.0000
0202-03-26_02:32:51.160000      12072.50        9.75418000e+00        3.24121806e-07  60.0097  58.6364  59.0853  0.0000
0202-03-26_02:32:51.508000      12072.85        9.85325000e+00        4.08595676e-07  60.0200  58.6386  59.0984  0.0000
0202-03-26_02:32:51.855000      12073.20        9.95282600e+00        5.04845076e-07  60.0200  58.6386  59.0984  0.0000
0202-03-26_02:32:52.250000      12073.59        1.00522500e+01        6.77511396e-07  60.0200  58.6386  59.0984  0.0000
0202-03-26_02:32:52.617000      12073.96        1.01516200e+01        8.86495916e-07  60.0147  58.6396  59.0950  0.0000
0202-03-26_02:32:52.965000      12074.31        1.02509600e+01        1.15051550e-06  60.0147  58.6396  59.0950  0.0000
0202-03-26_02:32:53.316000      12074.66        1.03503300e+01        1.47855673e-06  60.0147  58.6396  59.0950  0.0000
0202-03-26_02:32:53.680000      12075.02        1.04500000e+01        1.87098935e-06  60.0159  58.6405  59.0866  0.0000
0202-03-26_02:32:54.027000      12075.37        1.05492000e+01        2.39946113e-06  60.0159  58.6405  59.0866  0.0000
0202-03-26_02:32:54.375000      12075.72        1.06487500e+01        3.02641500e-06  59.9996  58.6400  59.0734  0.0000
0202-03-26_02:32:54.723000      12076.06        1.07478900e+01        4.20062101e-06  59.9996  58.6400  59.0734  0.0000
0202-03-26_02:32:55.070000      12076.41        1.08471100e+01        5.22236492e-06  59.9996  58.6400  59.0734  0.0000
0202-03-26_02:32:55.420000      12076.76        1.09469600e+01        6.40512368e-06  59.9742  58.6402  59.0530  0.0000
0202-03-26_02:32:55.770000      12077.11        1.10464400e+01        7.87910982e-06  59.9742  58.6402  59.0530  0.0000
0202-03-26_02:32:56.117000      12077.46        1.11455000e+01        8.57095486e-06  59.9742  58.6402  59.0530  0.0000
0202-03-26_02:32:56.473000      12077.82        1.12451400e+01        1.12586387e-05  59.9734  58.6396  59.0518  0.0000
0202-03-26_02:32:56.830000      12078.17        1.13444300e+01        1.41065361e-05  59.9734  58.6396  59.0518  0.0000
0202-03-26_02:32:57.200000      12078.54        1.14438200e+01        1.70333920e-05  59.9734  58.6396  59.0518  0.0000
0202-03-26_02:32:57.613000      12078.96        1.15430400e+01        2.04250741e-05  59.9992  58.6410  59.0695  0.0000

File: chapter 6/data/tapes/ext_ffj51/Ic/infield/step00/no magnet/Ic_2025-03-26_02-34-44088345_60k-ffj51-0e19pm2-0T-.txt
# Ic = 9.56 A, n = 25.53 , Tavg = 60.04 K, 60k-ffj51-0e19pm2-0T-
#datetime                        t_s     iHTS_A                vHTS_V                tHTS_K  tTAR_K  tHOL_K  tSPA_K
0202-03-26_02:34:02.867000      12144.21        1.02031500e-02        8.69046833e-09  60.0540  58.6596  59.1178  0.0000
0202-03-26_02:34:03.266000      12144.61        1.13390000e-01        7.14105833e-09  60.0540  58.6596  59.1178  0.0000
0202-03-26_02:34:03.630000      12144.97        2.12793700e-01        2.23251583e-08  60.0391  58.6638  59.0950  0.0000
0202-03-26_02:34:03.977000      12145.32        3.12132000e-01        1.81107183e-08  60.0391  58.6638  59.0950  0.0000
0202-03-26_02:34:04.330000      12145.67        4.11692900e-01        2.15813883e-08  60.0349  58.6650  59.0822  0.0000
0202-03-26_02:34:04.676000      12146.02        5.11244100e-01        8.75228833e-09  60.0349  58.6650  59.0822  0.0000
0202-03-26_02:34:05.035000      12146.38        6.10810900e-01        1.17271483e-08  60.0349  58.6650  59.0822  0.0000
0202-03-26_02:34:05.383000      12146.72        7.10109200e-01       -2.09358167e-09  60.0237  58.6651  59.0884  0.0000
0202-03-26_02:34:05.730000      12147.07        8.08917400e-01       -7.48552167e-09  60.0237  58.6651  59.0884  0.0000
0202-03-26_02:34:06.080000      12147.42        9.08663800e-01        3.28610883e-08  60.0237  58.6651  59.0884  0.0000
0202-03-26_02:34:06.434000      12147.78        1.00785800e+00        3.18074883e-08  60.0222  58.6652  59.0977  0.0000
0202-03-26_02:34:06.780000      12148.12        1.10722900e+00        1.49499183e-08  60.0222  58.6652  59.0977  0.0000
0202-03-26_02:34:07.137000      12148.48        1.20666800e+00       -2.73799317e-08  60.0222  58.6652  59.0977  0.0000
0202-03-26_02:34:07.496000      12148.84        1.30626000e+00       -3.46311717e-08  60.0604  58.6651  59.1349  0.0000
0202-03-26_02:34:07.844000      12149.19        1.40584800e+00        7.26484833e-09  60.0604  58.6651  59.1349  0.0000
0202-03-26_02:34:08.240000      12149.58        1.50513100e+00        2.35646383e-08  60.0604  58.6651  59.1349  0.0000
0202-03-26_02:34:08.613000      12149.95        1.60462100e+00        2.69733383e-08  60.0538  58.6652  59.1223  0.0000
0202-03-26_02:34:08.960000      12150.30        1.70415500e+00        7.88461833e-09  60.0538  58.6652  59.1223  0.0000
0202-03-26_02:34:09.312000      12150.65        1.80374900e+00        1.84828783e-08  60.0538  58.6652  59.1223  0.0000
0202-03-26_02:34:09.660000      12151.00        1.90254300e+00        2.64782883e-08  60.0666  58.6649  59.1272  0.0000
0202-03-26_02:34:10.016000      12151.36        2.00230500e+00        2.01566983e-08  60.0666  58.6649  59.1272  0.0000
0202-03-26_02:34:10.363000      12151.71        2.10186400e+00        2.17061083e-08  60.0410  58.6644  59.1036  0.0000
0202-03-26_02:34:10.710000      12152.05        2.20085400e+00        2.54866683e-08  60.0410  58.6644  59.1036  0.0000
0202-03-26_02:34:11.060000      12152.40        2.30041500e+00       -4.75779167e-09  60.0410  58.6644  59.1036  0.0000
0202-03-26_02:34:11.410000      12152.75        2.39954500e+00       -4.51044017e-08  60.0277  58.6642  59.0840  0.0000
0202-03-26_02:34:11.758000      12153.10        2.49920000e+00       -2.65734717e-08  60.0277  58.6642  59.0840  0.0000
0202-03-26_02:34:12.105000      12153.45        2.59881400e+00        5.65422833e-09  60.0277  58.6642  59.0840  0.0000
0202-03-26_02:34:12.453000      12153.79        2.69761900e+00        6.02608833e-09  60.0252  58.6623  59.0880  0.0000
0202-03-26_02:34:12.800000      12154.14        2.79731200e+00        2.93291983e-08  60.0252  58.6623  59.0880  0.0000
0202-03-26_02:34:13.150000      12154.49        2.89667000e+00        4.55670083e-08  60.0252  58.6623  59.0880  0.0000
0202-03-26_02:34:13.496000      12154.84        2.99649900e+00        3.92454183e-08  60.0482  58.6629  59.1118  0.0000
0202-03-26_02:34:13.855000      12155.20        3.09534300e+00        2.61684083e-08  60.0482  58.6629  59.1118  0.0000
0202-03-26_02:34:14.266000      12155.61        3.19473200e+00        2.09004183e-08  60.0482  58.6629  59.1118  0.0000
0202-03-26_02:34:14.617000      12155.96        3.29430100e+00        3.80678683e-08  60.0430  58.6624  59.1117  0.0000
0202-03-26_02:34:14.965000      12156.31        3.39368400e+00        5.64128683e-08  60.0430  58.6624  59.1117  0.0000
0202-03-26_02:34:15.320000      12156.66        3.49309600e+00        5.25108483e-08  60.0430  58.6624  59.1117  0.0000
0202-03-26_02:34:15.688000      12157.03        3.59237500e+00        4.86079983e-08  60.0706  58.6634  59.1300  0.0000
0202-03-26_02:34:16.043000      12157.39        3.69223600e+00        5.90200183e-08  60.0706  58.6634  59.1300  0.0000
0202-03-26_02:34:16.390000      12157.73        3.79139600e+00        6.96799483e-08  60.0494  58.6638  59.1088  0.0000
0202-03-26_02:34:16.750000      12158.09        3.89046900e+00        6.54655583e-08  60.0494  58.6638  59.1088  0.0000
0202-03-26_02:34:17.098000      12158.44        3.99023600e+00        6.62092683e-08  60.0494  58.6638  59.1088  0.0000
0202-03-26_02:34:17.445000      12158.79        4.08909600e+00        6.68290383e-08  60.0425  58.6629  59.1073  0.0000
0202-03-26_02:34:17.793000      12159.13        4.18958400e+00        5.46816783e-08  60.0425  58.6629  59.1073  0.0000
0202-03-26_02:34:18.152000      12159.49        4.28857600e+00        4.38358183e-08  60.0425  58.6629  59.1073  0.0000
0202-03-26_02:34:18.500000      12159.84        4.38761800e+00        5.50535383e-08  60.0254  58.6620  59.0973  0.0000
0202-03-26_02:34:18.855000      12160.20        4.48694200e+00        7.08574983e-08  60.0254  58.6620  59.0973  0.0000
0202-03-26_02:34:19.223000      12160.57        4.58603800e+00        7.46380483e-08  60.0254  58.6620  59.0973  0.0000
0202-03-26_02:34:19.617000      12160.96        4.68537300e+00        8.25090483e-08  60.0327  58.6616  59.1078  0.0000
0202-03-26_02:34:19.977000      12161.32        4.78503700e+00        8.61036783e-08  60.0327  58.6616  59.1078  0.0000
0202-03-26_02:34:20.330000      12161.67        4.88448700e+00        8.70952983e-08  60.0512  58.6614  59.1208  0.0000
0202-03-26_02:34:20.676000      12162.02        4.98360800e+00        9.28590883e-08  60.0512  58.6614  59.1208  0.0000
0202-03-26_02:34:21.023000      12162.37        5.08293800e+00        9.03802083e-08  60.0512  58.6614  59.1208  0.0000
0202-03-26_02:34:21.370000      12162.71        5.18255800e+00        6.48462083e-08  60.0535  58.6622  59.1083  0.0000
0202-03-26_02:34:21.730000      12163.07        5.28208800e+00        6.41024883e-08  60.0535  58.6622  59.1083  0.0000
0202-03-26_02:34:22.080000      12163.42        5.38114600e+00        8.05881883e-08  60.0535  58.6622  59.1083  0.0000
0202-03-26_02:34:22.430000      12163.77        5.48074700e+00        9.99867783e-08  60.0489  58.6621  59.1077  0.0000
0202-03-26_02:34:22.777000      12164.12        5.58003400e+00        1.02713738e-07  60.0489  58.6621  59.1077  0.0000
0202-03-26_02:34:23.125000      12164.47        5.67936000e+00        9.44708883e-08  60.0489  58.6621  59.1077  0.0000
0202-03-26_02:34:23.473000      12164.81        5.77878200e+00        8.54223483e-08  60.0409  58.6614  59.1072  0.0000
0202-03-26_02:34:23.820000      12165.16        5.87810000e+00        9.88092283e-08  60.0409  58.6614  59.1072  0.0000
0202-03-26_02:34:24.168000      12165.51        5.97811400e+00        1.06370338e-07  60.0409  58.6614  59.1072  0.0000
0202-03-26_02:34:24.516000      12165.86        6.07726400e+00        1.12134138e-07  60.0390  58.6620  59.1043  0.0000
0202-03-26_02:34:24.863000      12166.20        6.17646800e+00        1.28743798e-07  60.0390  58.6620  59.1043  0.0000
0202-03-26_02:34:25.260000      12166.60        6.27575600e+00        1.14737148e-07  60.0390  58.6620  59.1043  0.0000
0202-03-26_02:34:25.625000      12166.97        6.37518300e+00        1.27132408e-07  60.0372  58.6616  59.1134  0.0000
0202-03-26_02:34:25.973000      12167.31        6.47437400e+00        1.34879448e-07  60.0372  58.6616  59.1134  0.0000
0202-03-26_02:34:26.330000      12167.67        6.57418000e+00        1.42068708e-07  60.0423  58.6616  59.1117  0.0000
0202-03-26_02:34:26.676000      12168.02        6.67353000e+00        1.44361828e-07  60.0423  58.6616  59.1117  0.0000
0202-03-26_02:34:27.023000      12168.36        6.77264100e+00        1.54153198e-07  60.0423  58.6616  59.1117  0.0000
0202-03-26_02:34:27.370000      12168.71        6.87202100e+00        1.93073748e-07  60.0631  58.6626  59.1175  0.0000
0202-03-26_02:34:27.720000      12169.06        6.97151200e+00        1.76897928e-07  60.0631  58.6626  59.1175  0.0000
0202-03-26_02:34:28.066000      12169.41        7.07093200e+00        1.64192778e-07  60.0631  58.6626  59.1175  0.0000
0202-03-26_02:34:28.414000      12169.76        7.17012500e+00        1.77517688e-07  60.0345  58.6614  59.0986  0.0000
0202-03-26_02:34:28.773000      12170.12        7.26961500e+00        1.80430578e-07  60.0345  58.6614  59.0986  0.0000
0202-03-26_02:34:29.120000      12170.46        7.36935800e+00        1.82289868e-07  60.0345  58.6614  59.0986  0.0000
0202-03-26_02:34:29.470000      12170.81        7.46791200e+00        1.96730358e-07  60.0366  58.6620  59.0969  0.0000
0202-03-26_02:34:29.824000      12171.17        7.56797400e+00        1.98775568e-07  60.0366  58.6620  59.0969  0.0000
0202-03-26_02:34:30.188000      12171.53        7.66769800e+00        2.07576208e-07  60.0366  58.6620  59.0969  0.0000
0202-03-26_02:34:30.562000      12171.90        7.76716900e+00        1.97907908e-07  60.0227  58.6609  59.0912  0.0000
0202-03-26_02:34:30.910000      12172.25        7.86609600e+00        1.88673428e-07  60.0227  58.6609  59.0912  0.0000
0202-03-26_02:34:31.297000      12172.64        7.96561500e+00        2.07762138e-07  60.0227  58.6609  59.0912  0.0000
0202-03-26_02:34:31.650000      12172.99        8.06475300e+00        1.97536048e-07  60.0389  58.6605  59.1147  0.0000
0202-03-26_02:34:32.008000      12173.35        8.16419200e+00        1.86380308e-07  60.0389  58.6605  59.1147  0.0000
0202-03-26_02:34:32.355000      12173.70        8.26337600e+00        1.66857758e-07  60.0473  58.6611  59.1097  0.0000
0202-03-26_02:34:32.703000      12174.04        8.36366300e+00        1.70700398e-07  60.0473  58.6611  59.1097  0.0000
0202-03-26_02:34:33.050000      12174.39        8.46256700e+00        1.79315318e-07  60.0473  58.6611  59.1097  0.0000
0202-03-26_02:34:33.400000      12174.74        8.56184100e+00        1.86380658e-07  60.0480  58.6615  59.1113  0.0000
0202-03-26_02:34:33.758000      12175.10        8.66132800e+00        2.09807708e-07  60.0480  58.6615  59.1113  0.0000
0202-03-26_02:34:34.105000      12175.45        8.76059700e+00        2.08444228e-07  60.0480  58.6615  59.1113  0.0000
0202-03-26_02:34:34.453000      12175.79        8.85967300e+00        2.14270008e-07  60.0609  58.6613  59.1135  0.0000
0202-03-26_02:34:34.800000      12176.14        8.95911900e+00        2.29702108e-07  60.0609  58.6613  59.1135  0.0000
0202-03-26_02:34:35.150000      12176.49        9.05950400e+00        2.41601568e-07  60.0609  58.6613  59.1135  0.0000
0202-03-26_02:34:35.496000      12176.84        9.15832900e+00        2.52633358e-07  60.0491  58.6614  59.1036  0.0000
0202-03-26_02:34:35.844000      12177.18        9.25753200e+00        2.76990048e-07  60.0491  58.6614  59.1036  0.0000
0202-03-26_02:34:36.240000      12177.58        9.35673600e+00        3.08721938e-07  60.0491  58.6614  59.1036  0.0000
0202-03-26_02:34:36.620000      12177.96        9.45649800e+00        3.39462198e-07  60.0343  58.6609  59.1016  0.0000
0202-03-26_02:34:36.970000      12178.31        9.55513000e+00        3.51423628e-07  60.0343  58.6609  59.1016  0.0000
0202-03-26_02:34:37.330000      12178.67        9.65472300e+00        4.21828738e-07  60.0470  58.6614  59.1095  0.0000
0202-03-26_02:34:37.684000      12179.03        9.75438000e+00        5.06674338e-07  60.0470  58.6614  59.1095  0.0000
0202-03-26_02:34:38.030000      12179.37        9.85369600e+00        6.25359018e-07  60.0470  58.6614  59.1095  0.0000
0202-03-26_02:34:38.380000      12179.72        9.95312700e+00        7.72676758e-07  60.0345  58.6611  59.0960  0.0000
0202-03-26_02:34:38.742000      12180.08        1.00523900e+01        9.54141348e-07  60.0345  58.6611  59.0960  0.0000
0202-03-26_02:34:39.090000      12180.43        1.01518500e+01        1.19485610e-06  60.0345  58.6611  59.0960  0.0000
0202-03-26_02:34:39.438000      12180.78        1.02513800e+01        1.48757044e-06  60.0525  58.6613  59.1034  0.0000
0202-03-26_02:34:39.785000      12181.13        1.03508000e+01        1.82707694e-06  60.0525  58.6613  59.1034  0.0000
0202-03-26_02:34:40.133000      12181.47        1.04496000e+01        2.26004379e-06  60.0525  58.6613  59.1034  0.0000
0202-03-26_02:34:40.492000      12181.83        1.05492300e+01        2.78820632e-06  60.0547  58.6627  59.1037  0.0000
0202-03-26_02:34:40.840000      12182.18        1.06486500e+01        3.45060965e-06  60.0547  58.6627  59.1037  0.0000
0202-03-26_02:34:41.200000      12182.54        1.07480000e+01        4.69441321e-06  60.0547  58.6627  59.1037  0.0000
0202-03-26_02:34:41.617000      12182.96        1.08476500e+01        5.73332292e-06  60.0339  58.6610  59.0862  0.0000
0202-03-26_02:34:41.977000      12183.32        1.09472100e+01        7.04424688e-06  60.0339  58.6610  59.0862  0.0000
0202-03-26_02:34:42.332000      12183.67        1.10461700e+01        8.57134437e-06  60.0452  58.6615  59.1067  0.0000
0202-03-26_02:34:42.680000      12184.02        1.11456400e+01        1.03871366e-05  60.0452  58.6615  59.1067  0.0000
0202-03-26_02:34:43.027000      12184.37        1.12452500e+01        1.25364897e-05  60.0452  58.6615  59.1067  0.0000
0202-03-26_02:34:43.375000      12184.72        1.13447300e+01        1.50867083e-05  60.0407  58.6610  59.1085  0.0000
0202-03-26_02:34:43.727000      12185.07        1.14437300e+01        1.81727156e-05  60.0407  58.6610  59.1085  0.0000
0202-03-26_02:34:44.074000      12185.41        1.15433000e+01        2.17035300e-05  60.0407  58.6610  59.1085  0.0000

File: chapter 6/data/tapes/ext_ffj51/Ic/infield/step00/no magnet/Ic_2025-03-26_02-41-28339808_70k-ffj51-0e19pm2-0T-.txt
# Ic = 5.39 A, n = 28.92 , Tavg = 70.15 K, 70k-ffj51-0e19pm2-0T-
#datetime                        t_s     iHTS_A                vHTS_V                tHTS_K  tTAR_K  tHOL_K  tSPA_K
0202-03-26_02:41:05.473000      12566.82        1.07071900e-02        2.25832723e-08  70.3822  68.5033  69.5106  0.0000
0202-03-26_02:41:05.820000      12567.16        1.13430900e-01       -6.73150769e-09  70.3822  68.5033  69.5106  0.0000
0202-03-26_02:41:06.180000      12567.52        2.12763200e-01       -1.26192477e-08  70.3822  68.5033  69.5106  0.0000
0202-03-26_02:41:06.620000      12567.96        3.12101500e-01        6.05747323e-08  70.3705  68.5014  69.5117  0.0000
0202-03-26_02:41:06.980000      12568.32        4.11944400e-01        9.18727423e-08  70.3705  68.5014  69.5117  0.0000
0202-03-26_02:41:07.336000      12568.68        5.10988000e-01        9.44137723e-08  70.3704  68.5010  69.5022  0.0000
0202-03-26_02:41:07.684000      12569.02        6.10130300e-01        8.20185223e-08  70.3704  68.5010  69.5022  0.0000
0202-03-26_02:41:08.030000      12569.37        7.10093500e-01        6.18142523e-08  70.3704  68.5010  69.5022  0.0000
0202-03-26_02:41:08.380000      12569.72        8.09630200e-01        7.48912523e-08  70.3810  68.4979  69.4945  0.0000
0202-03-26_02:41:08.727000      12570.07        9.08928500e-01        1.03648242e-07  70.3810  68.4979  69.4945  0.0000
0202-03-26_02:41:09.074000      12570.42        1.00822800e+00        1.38478902e-07  70.3810  68.4979  69.4945  0.0000
0202-03-26_02:41:09.434000      12570.77        1.10754100e+00        1.37053452e-07  70.3408  68.4942  69.4656  0.0000
0202-03-26_02:41:09.780000      12571.12        1.20708700e+00        1.32343252e-07  70.3408  68.4942  69.4656  0.0000
0202-03-26_02:41:10.125000      12571.47        1.30679300e+00        1.45854082e-07  70.3408  68.4942  69.4656  0.0000
0202-03-26_02:41:10.477000      12571.82        1.40601600e+00        1.09721912e-07  70.3245  68.4895  69.4320  0.0000
0202-03-26_02:41:10.824000      12572.16        1.50556200e+00        1.01600782e-07  70.3245  68.4895  69.4320  0.0000
0202-03-26_02:41:11.188000      12572.53        1.60504400e+00        1.04697352e-07  70.3245  68.4895  69.4320  0.0000
0202-03-26_02:41:11.590000      12572.93        1.70407400e+00        1.16968662e-07  70.3031  68.4848  69.4258  0.0000
0202-03-26_02:41:11.938000      12573.28        1.80401300e+00        1.51241562e-07  70.3031  68.4848  69.4258  0.0000
0202-03-26_02:41:12.312000      12573.66        1.90283400e+00        1.73243162e-07  70.3031  68.4848  69.4258  0.0000
0202-03-26_02:41:12.660000      12574.00        2.00314800e+00        1.79998572e-07  70.2912  68.4805  69.4150  0.0000
0202-03-26_02:41:13.020000      12574.36        2.10186700e+00        1.85266562e-07  70.2912  68.4805  69.4150  0.0000
0202-03-26_02:41:13.367000      12574.71        2.20151900e+00        2.01876212e-07  70.2943  68.4770  69.4324  0.0000
0202-03-26_02:41:13.715000      12575.06        2.30057700e+00        1.99707042e-07  70.2943  68.4770  69.4324  0.0000
0202-03-26_02:41:14.062000      12575.41        2.39995900e+00        1.68161102e-07  70.2943  68.4770  69.4324  0.0000
0202-03-26_02:41:14.426000      12575.77        2.49991100e+00        1.62955092e-07  70.2981  68.4751  69.4266  0.0000
0202-03-26_02:41:14.770000      12576.11        2.59881500e+00        2.11854402e-07  70.2981  68.4751  69.4266  0.0000
0202-03-26_02:41:15.117000      12576.46        2.69828700e+00        2.61683362e-07  70.2981  68.4751  69.4266  0.0000
0202-03-26_02:41:15.470000      12576.81        2.79801500e+00        2.83251112e-07  70.3124  68.4729  69.4429  0.0000
0202-03-26_02:41:15.816000      12577.16        2.89703700e+00        2.99055072e-07  70.3124  68.4729  69.4429  0.0000
0202-03-26_02:41:16.188000      12577.53        2.99696600e+00        2.98497292e-07  70.3124  68.4729  69.4429  0.0000
0202-03-26_02:41:16.580000      12577.92        3.09554600e+00        2.89263222e-07  70.2831  68.4710  69.4064  0.0000
0202-03-26_02:41:16.926000      12578.27        3.19550500e+00        2.71104992e-07  70.2831  68.4710  69.4064  0.0000
0202-03-26_02:41:17.290000      12578.63        3.29501600e+00        2.17805512e-07  70.2500  68.4674  69.3737  0.0000
0202-03-26_02:41:17.640000      12578.98        3.39402900e+00        2.01319812e-07  70.2500  68.4674  69.3737  0.0000
0202-03-26_02:41:18             12579.34        3.49360000e+00        2.19912702e-07  70.2500  68.4674  69.3737  0.0000
0202-03-26_02:41:18.360000      12579.70        3.59352500e+00        2.15760292e-07  70.2309  68.4652  69.3625  0.0000
0202-03-26_02:41:18.707000      12580.05        3.69244600e+00        2.16813882e-07  70.2309  68.4652  69.3625  0.0000
0202-03-26_02:41:19.055000      12580.40        3.79151900e+00        2.52326302e-07  70.2309  68.4652  69.3625  0.0000
0202-03-26_02:41:19.402000      12580.74        3.89070600e+00        3.07051382e-07  70.1926  68.4618  69.3173  0.0000
0202-03-26_02:41:19.750000      12581.09        3.99034500e+00        3.08538812e-07  70.1926  68.4618  69.3173  0.0000
0202-03-26_02:41:20.098000      12581.44        4.08925000e+00        3.38349412e-07  70.1926  68.4618  69.3173  0.0000
0202-03-26_02:41:20.445000      12581.79        4.18912900e+00        3.62830052e-07  70.1976  68.4601  69.3245  0.0000
0202-03-26_02:41:20.793000      12582.14        4.28841400e+00        3.99458042e-07  70.1976  68.4601  69.3245  0.0000
0202-03-26_02:41:21.152000      12582.50        4.38746600e+00        4.06213462e-07  70.1976  68.4601  69.3245  0.0000
0202-03-26_02:41:21.500000      12582.84        4.48672600e+00        3.67292342e-07  70.2196  68.4592  69.3442  0.0000
0202-03-26_02:41:21.850000      12583.19        4.58638900e+00        3.60412972e-07  70.2196  68.4592  69.3442  0.0000
0202-03-26_02:41:22.220000      12583.56        4.68594000e+00        4.22017422e-07  70.2196  68.4592  69.3442  0.0000
0202-03-26_02:41:22.613000      12583.96        4.78515300e+00        4.57095572e-07  70.2288  68.4584  69.3607  0.0000
0202-03-26_02:41:22.960000      12584.30        4.88433200e+00        4.66329762e-07  70.2288  68.4584  69.3607  0.0000
0202-03-26_02:41:23.310000      12584.65        4.98362900e+00        4.80274432e-07  70.2288  68.4584  69.3607  0.0000
0202-03-26_02:41:23.668000      12585.01        5.08309800e+00        4.55236002e-07  70.2266  68.4585  69.3500  0.0000
0202-03-26_02:41:24.016000      12585.36        5.18250600e+00        4.34783822e-07  70.2266  68.4585  69.3500  0.0000
0202-03-26_02:41:24.363000      12585.71        5.28228500e+00        5.37664492e-07  70.2056  68.4571  69.3394  0.0000
0202-03-26_02:41:24.710000      12586.05        5.38051100e+00        6.35649032e-07  70.2056  68.4571  69.3394  0.0000
0202-03-26_02:41:25.060000      12586.40        5.48082400e+00        7.48817772e-07  70.2056  68.4571  69.3394  0.0000
0202-03-26_02:41:25.418000      12586.76        5.57999900e+00        9.83026242e-07  70.1817  68.4566  69.3019  0.0000
0202-03-26_02:41:25.777000      12587.12        5.67953200e+00        1.36542006e-06  70.1817  68.4566  69.3019  0.0000
0202-03-26_02:41:26.137000      12587.48        5.77891400e+00        1.85441313e-06  70.1817  68.4566  69.3019  0.0000
0202-03-26_02:41:26.492000      12587.83        5.87824200e+00        3.32870555e-06  70.1528  68.4540  69.2865  0.0000
0202-03-26_02:41:26.840000      12588.18        5.97729700e+00        4.98843108e-06  70.1528  68.4540  69.2865  0.0000
0202-03-26_02:41:27.195000      12588.54        6.07731500e+00        7.46265333e-06  70.1528  68.4540  69.2865  0.0000
0202-03-26_02:41:27.586000      12588.93        6.17687600e+00        1.09261582e-05  70.1452  68.4541  69.2613  0.0000
0202-03-26_02:41:27.940000      12589.28        6.27596100e+00        1.57726106e-05  70.1452  68.4541  69.2613  0.0000
0202-03-26_02:41:28.312000      12589.65        6.37509400e+00        2.23954995e-05  70.1452  68.4541  69.2613  0.0000
