Repository: shortlab/2025-devitre-PhD

# 2025-devitre-PhD
Data repository for Alexis Devitre's PhD thesis

File: chapter 6/data/tapes/ext_ffj51/Ic/infield/step00/no magnet/Ic_2025-03-26_02-42-38745468_70k-ffj51-0e19pm2-0T-.txt
# Ic = 5.44 A, n = 27.85 , Tavg = 69.96 K, 70k-ffj51-0e19pm2-0T-
#datetime                        t_s     iHTS_A                vHTS_V                tHTS_K  tTAR_K  tHOL_K  tSPA_K
0202-03-26_02:42:15.516000      12636.86        1.08063500e-02        7.93192064e-08  70.0097  68.4867  69.1498  0.0000
0202-03-26_02:42:15.875000      12637.22        1.13705400e-01        5.23595264e-08  70.0097  68.4867  69.1498  0.0000
0202-03-26_02:42:16.246000      12637.59        2.12834600e-01        4.25672764e-08  70.0097  68.4867  69.1498  0.0000
0202-03-26_02:42:16.620000      12637.96        3.12426700e-01        6.45688564e-08  70.0043  68.4916  69.1559  0.0000
0202-03-26_02:42:16.970000      12638.31        4.11794800e-01        6.73577864e-08  70.0043  68.4916  69.1559  0.0000
0202-03-26_02:42:17.316000      12638.66        5.10962600e-01        2.79408664e-08  69.9608  68.4938  69.1155  0.0000
0202-03-26_02:42:17.676000      12639.02        6.10258700e-01        1.93881464e-08  69.9608  68.4938  69.1155  0.0000
0202-03-26_02:42:18.020000      12639.36        7.10244300e-01        8.97312264e-08  69.9608  68.4938  69.1155  0.0000
0202-03-26_02:42:18.370000      12639.71        8.09774200e-01        1.99677156e-07  69.9434  68.4948  69.1055  0.0000
0202-03-26_02:42:18.720000      12640.06        9.09144400e-01        1.68317156e-07  69.9434  68.4948  69.1055  0.0000
0202-03-26_02:42:19.066000      12640.41        1.00807800e+00        1.24561896e-07  69.9434  68.4948  69.1055  0.0000
0202-03-26_02:42:19.426000      12640.77        1.10781800e+00        1.48484746e-07  69.9383  68.4960  69.0853  0.0000
0202-03-26_02:42:19.773000      12641.11        1.20710600e+00        1.28218496e-07  69.9383  68.4960  69.0853  0.0000
0202-03-26_02:42:20.120000      12641.46        1.30634400e+00        1.19417866e-07  69.9383  68.4960  69.0853  0.0000
0202-03-26_02:42:20.470000      12641.81        1.40609300e+00       -1.00205357e-09  69.9521  68.4937  69.1061  0.0000
0202-03-26_02:42:20.816000      12642.16        1.50561800e+00       -1.81071136e-08  69.9521  68.4937  69.1061  0.0000
0202-03-26_02:42:21.220000      12642.56        1.60481300e+00        6.10989864e-08  69.9521  68.4937  69.1061  0.0000
0202-03-26_02:42:21.625000      12642.97        1.70439100e+00        1.82113964e-08  69.9726  68.4946  69.1224  0.0000
0202-03-26_02:42:21.973000      12643.31        1.80345600e+00        3.15982764e-08  69.9726  68.4946  69.1224  0.0000
0202-03-26_02:42:22.340000      12643.68        1.90308100e+00        1.80874464e-08  69.9917  68.4952  69.1428  0.0000
0202-03-26_02:42:22.688000      12644.03        2.00222900e+00        2.75078364e-08  69.9917  68.4952  69.1428  0.0000
0202-03-26_02:42:23.035000      12644.38        2.10181700e+00        9.54958164e-08  69.9917  68.4952  69.1428  0.0000
0202-03-26_02:42:23.395000      12644.73        2.20118600e+00        1.31008216e-07  69.9878  68.4974  69.1490  0.0000
0202-03-26_02:42:23.750000      12645.09        2.30073500e+00        9.54338364e-08  69.9878  68.4974  69.1490  0.0000
0202-03-26_02:42:24.113000      12645.46        2.39963000e+00        1.27847426e-07  69.9878  68.4974  69.1490  0.0000
0202-03-26_02:42:24.460000      12645.80        2.49891600e+00        1.29768696e-07  69.9786  68.4978  69.1320  0.0000
0202-03-26_02:42:24.810000      12646.15        2.59835800e+00        4.52330564e-08  69.9786  68.4978  69.1320  0.0000
0202-03-26_02:42:25.156000      12646.50        2.69840200e+00        1.09750356e-07  69.9786  68.4978  69.1320  0.0000
0202-03-26_02:42:25.504000      12646.85        2.79776800e+00        8.04355764e-08  69.9507  68.4989  69.1179  0.0000
0202-03-26_02:42:25.863000      12647.21        2.89700700e+00        3.58126664e-08  69.9507  68.4989  69.1179  0.0000
0202-03-26_02:42:26.280000      12647.62        2.99638500e+00        7.26265664e-08  69.9507  68.4989  69.1179  0.0000
0202-03-26_02:42:26.656000      12648.00        3.09550800e+00        1.86847086e-07  69.9232  68.4987  69.0901  0.0000
0202-03-26_02:42:27.016000      12648.36        3.19519000e+00        1.76185356e-07  69.9232  68.4987  69.0901  0.0000
0202-03-26_02:42:27.363000      12648.71        3.29467100e+00        1.13465336e-07  69.9524  68.4989  69.1106  0.0000
0202-03-26_02:42:27.710000      12649.05        3.39367900e+00        1.74202116e-07  69.9524  68.4989  69.1106  0.0000
0202-03-26_02:42:28.060000      12649.40        3.49283100e+00        1.59389776e-07  69.9524  68.4989  69.1106  0.0000
0202-03-26_02:42:28.406000      12649.75        3.59286100e+00        1.73520376e-07  69.9533  68.5007  69.0956  0.0000
0202-03-26_02:42:28.766000      12650.11        3.69241200e+00        1.89200386e-07  69.9533  68.5007  69.0956  0.0000
0202-03-26_02:42:29.113000      12650.46        3.79157700e+00        2.00727976e-07  69.9533  68.5007  69.0956  0.0000
0202-03-26_02:42:29.460000      12650.80        3.89088400e+00        2.14672646e-07  69.9720  68.5012  69.1195  0.0000
0202-03-26_02:42:29.810000      12651.15        3.99040200e+00        1.71289236e-07  69.9720  68.5012  69.1195  0.0000
0202-03-26_02:42:30.156000      12651.50        4.08980400e+00        1.79656036e-07  69.9720  68.5012  69.1195  0.0000
0202-03-26_02:42:30.504000      12651.85        4.18932500e+00        8.29110064e-08  69.9822  68.5035  69.1432  0.0000
0202-03-26_02:42:30.860000      12652.20        4.28831900e+00        5.83064164e-08  69.9822  68.5035  69.1432  0.0000
0202-03-26_02:42:31.280000      12652.62        4.38784700e+00        1.15262646e-07  69.9822  68.5035  69.1432  0.0000
0202-03-26_02:42:31.640000      12652.98        4.48721100e+00        1.81887176e-07  69.9748  68.5048  69.1362  0.0000
0202-03-26_02:42:31.984000      12653.33        4.58709700e+00        1.45940916e-07  69.9748  68.5048  69.1362  0.0000
0202-03-26_02:42:32.340000      12653.68        4.68587500e+00        9.51817764e-08  69.9516  68.5062  69.1274  0.0000
0202-03-26_02:42:32.700000      12654.04        4.78530600e+00        1.20340356e-07  69.9516  68.5062  69.1274  0.0000
0202-03-26_02:42:33.047000      12654.39        4.88498100e+00        6.68536464e-08  69.9516  68.5062  69.1274  0.0000
0202-03-26_02:42:33.395000      12654.74        4.98425700e+00        5.93545064e-08  69.9388  68.5066  69.1095  0.0000
0202-03-26_02:42:33.754000      12655.10        5.08367400e+00        4.12574064e-08  69.9388  68.5066  69.1095  0.0000
0202-03-26_02:42:34.100000      12655.44        5.18331600e+00        9.20780264e-08  69.9388  68.5066  69.1095  0.0000
0202-03-26_02:42:34.450000      12655.79        5.28185800e+00        2.19129586e-07  69.9565  68.5067  69.1167  0.0000
0202-03-26_02:42:34.797000      12656.14        5.38157000e+00        2.67347206e-07  69.9565  68.5067  69.1167  0.0000
0202-03-26_02:42:35.145000      12656.49        5.48115000e+00        3.12775886e-07  69.9565  68.5067  69.1167  0.0000
0202-03-26_02:42:35.492000      12656.83        5.58067300e+00        5.18351506e-07  69.9432  68.5081  69.0787  0.0000
0202-03-26_02:42:35.840000      12657.18        5.67957900e+00        7.77102846e-07  69.9432  68.5081  69.0787  0.0000
0202-03-26_02:42:36.195000      12657.54        5.77923100e+00        1.16743003e-06  69.9432  68.5081  69.0787  0.0000
0202-03-26_02:42:36.617000      12657.96        5.87809200e+00        1.78341317e-06  69.9586  68.5074  69.0999  0.0000
0202-03-26_02:42:36.965000      12658.31        5.97806400e+00        3.17614616e-06  69.9586  68.5074  69.0999  0.0000
0202-03-26_02:42:37.330000      12658.67        6.07765500e+00        4.50213059e-06  69.9586  68.5074  69.0999  0.0000
0202-03-26_02:42:37.680000      12659.02        6.17659600e+00        7.45221433e-06  69.9617  68.5110  69.1186  0.0000
0202-03-26_02:42:38.027000      12659.37        6.27570900e+00        1.09558216e-05  69.9617  68.5110  69.1186  0.0000
0202-03-26_02:42:38.375000      12659.72        6.37488400e+00        1.58682205e-05  69.9574  68.5112  69.1186  0.0000
0202-03-26_02:42:38.730000      12660.07        6.47490000e+00        2.26334763e-05  69.9574  68.5112  69.1186  0.0000

File: chapter 6/data/tapes/ext_ffj51/Ic/infield/step00/no magnet/Ic_2025-03-26_02-50-56699144_80k-ffj51-0e19pm2-0T-.txt
# Ic = 1.76 A, n = 26.25 , Tavg = 80.32 K, 80k-ffj51-0e19pm2-0T-
#datetime                        t_s     iHTS_A                vHTS_V                tHTS_K  tTAR_K  tHOL_K  tSPA_K
0202-03-26_02:50:31.470000      13132.81        1.08603600e-02       -8.82542860e-08  80.5165  78.5252  79.7235  0.0000
0202-03-26_02:50:31.816000      13133.16        4.40241800e-02       -1.02943936e-07  80.5165  78.5252  79.7235  0.0000
0202-03-26_02:50:32.160000      13133.50        7.35971000e-02       -2.36780560e-08  80.5165  78.5252  79.7235  0.0000
0202-03-26_02:50:32.520000      13133.86        1.03547000e-01        2.23084040e-08  80.4769  78.5239  79.7191  0.0000
0202-03-26_02:50:32.867000      13134.21        1.33267600e-01        1.60830400e-09  80.4769  78.5239  79.7191  0.0000
0202-03-26_02:50:33.227000      13134.57        1.63036400e-01       -5.60297160e-08  80.4769  78.5239  79.7191  0.0000
0202-03-26_02:50:33.605000      13134.95        1.92891700e-01       -9.35254160e-08  80.4685  78.5222  79.6952  0.0000
0202-03-26_02:50:33.965000      13135.30        2.22673900e-01       -8.29894360e-08  80.4685  78.5222  79.6952  0.0000
0202-03-26_02:50:34.312000      13135.65        2.52640200e-01       -7.24534560e-08  80.4685  78.5222  79.6952  0.0000
0202-03-26_02:50:34.660000      13136.00        2.82214600e-01        3.79884240e-08  80.4585  78.5184  79.7016  0.0000
0202-03-26_02:50:35.008000      13136.35        3.12081400e-01        1.25870914e-07  80.4585  78.5184  79.7016  0.0000
0202-03-26_02:50:35.360000      13136.70        3.42176800e-01        1.05356734e-07  80.4785  78.5136  79.7167  0.0000
0202-03-26_02:50:35.707000      13137.05        3.71876700e-01        7.91407340e-08  80.4785  78.5136  79.7167  0.0000
0202-03-26_02:50:36.066000      13137.41        4.01425900e-01        1.28164034e-07  80.4785  78.5136  79.7167  0.0000
0202-03-26_02:50:36.414000      13137.76        4.31547100e-01        1.17628054e-07  80.4880  78.5116  79.7107  0.0000
0202-03-26_02:50:36.760000      13138.10        4.61461400e-01        8.76934740e-08  80.4880  78.5116  79.7107  0.0000
0202-03-26_02:50:37.110000      13138.45        4.91369800e-01        1.24569404e-07  80.4880  78.5116  79.7107  0.0000
0202-03-26_02:50:37.457000      13138.80        5.20866500e-01        1.56239324e-07  80.4922  78.5070  79.7024  0.0000
0202-03-26_02:50:37.816000      13139.16        5.51169700e-01        1.52705904e-07  80.4922  78.5070  79.7024  0.0000
0202-03-26_02:50:38.164000      13139.51        5.80324100e-01        1.44338574e-07  80.4922  78.5070  79.7024  0.0000
0202-03-26_02:50:38.510000      13139.85        6.10493700e-01        2.20259644e-07  80.4545  78.5029  79.6662  0.0000
0202-03-26_02:50:38.860000      13140.20        6.40526700e-01        1.73963284e-07  80.4545  78.5029  79.6662  0.0000
0202-03-26_02:50:39.285000      13140.63        6.70399000e-01        1.15271654e-07  80.4545  78.5029  79.6662  0.0000
0202-03-26_02:50:39.652000      13141.00        6.99801200e-01        1.49048774e-07  80.4316  78.4987  79.6519  0.0000
0202-03-26_02:50:40.010000      13141.35        7.29632400e-01        1.75698624e-07  80.4316  78.4987  79.6519  0.0000
0202-03-26_02:50:40.360000      13141.70        7.59372900e-01        2.03216134e-07  80.3872  78.4937  79.6321  0.0000
0202-03-26_02:50:40.707000      13142.05        7.89781500e-01        1.59212904e-07  80.3872  78.4937  79.6321  0.0000
0202-03-26_02:50:41.062000      13142.40        8.19085800e-01        1.75884554e-07  80.3872  78.4937  79.6321  0.0000
0202-03-26_02:50:41.410000      13142.75        8.48726200e-01        1.86482514e-07  80.3948  78.4907  79.6267  0.0000
0202-03-26_02:50:41.758000      13143.10        8.78913700e-01        1.62001844e-07  80.3948  78.4907  79.6267  0.0000
0202-03-26_02:50:42.105000      13143.45        9.08177900e-01        1.90387024e-07  80.3948  78.4907  79.6267  0.0000
0202-03-26_02:50:42.453000      13143.80        9.38533000e-01        2.29804004e-07  80.4216  78.4862  79.6494  0.0000
0202-03-26_02:50:42.812000      13144.15        9.68671500e-01        2.15797344e-07  80.4216  78.4862  79.6494  0.0000
0202-03-26_02:50:43.160000      13144.50        9.98798400e-01        2.29618074e-07  80.4216  78.4862  79.6494  0.0000
0202-03-26_02:50:43.508000      13144.85        1.02843500e+00        2.69159344e-07  80.4123  78.4854  79.6311  0.0000
0202-03-26_02:50:43.855000      13145.20        1.05755500e+00        2.56206984e-07  80.4123  78.4854  79.6311  0.0000
0202-03-26_02:50:44.260000      13145.60        1.08793300e+00        2.34763274e-07  80.4123  78.4854  79.6311  0.0000
0202-03-26_02:50:44.620000      13145.96        1.11723100e+00        2.80315904e-07  80.4002  78.4819  79.6213  0.0000
0202-03-26_02:50:44.970000      13146.31        1.14708600e+00        2.93454894e-07  80.4002  78.4819  79.6213  0.0000
0202-03-26_02:50:45.324000      13146.67        1.17690100e+00        3.01387864e-07  80.3977  78.4799  79.6311  0.0000
0202-03-26_02:50:45.670000      13147.01        1.20716700e+00        3.39317404e-07  80.3977  78.4799  79.6311  0.0000
0202-03-26_02:50:46.023000      13147.36        1.23684100e+00        3.16200224e-07  80.3977  78.4799  79.6311  0.0000
0202-03-26_02:50:46.380000      13147.72        1.26645100e+00        2.97545334e-07  80.3412  78.4780  79.5860  0.0000
0202-03-26_02:50:46.740000      13148.08        1.29601600e+00        3.36032654e-07  80.3412  78.4780  79.5860  0.0000
0202-03-26_02:50:47.086000      13148.43        1.32577300e+00        3.57104624e-07  80.3412  78.4780  79.5860  0.0000
0202-03-26_02:50:47.434000      13148.78        1.35560100e+00        3.54935444e-07  80.3371  78.4748  79.6038  0.0000
0202-03-26_02:50:47.793000      13149.13        1.38567800e+00        3.21592164e-07  80.3371  78.4748  79.6038  0.0000
0202-03-26_02:50:48.140000      13149.48        1.41578100e+00        2.88434804e-07  80.3371  78.4748  79.6038  0.0000
0202-03-26_02:50:48.490000      13149.83        1.44538800e+00        3.39999144e-07  80.3360  78.4744  79.5562  0.0000
0202-03-26_02:50:48.836000      13150.18        1.47537000e+00        3.99062614e-07  80.3360  78.4744  79.5562  0.0000
0202-03-26_02:50:49.195000      13150.54        1.50494100e+00        3.86605374e-07  80.3360  78.4744  79.5562  0.0000
0202-03-26_02:50:49.594000      13150.94        1.53471600e+00        2.80070154e-07  80.3588  78.4722  79.5683  0.0000
0202-03-26_02:50:49.940000      13151.28        1.56451500e+00        2.08674334e-07  80.3588  78.4722  79.5683  0.0000
0202-03-26_02:50:50.297000      13151.64        1.59434500e+00        2.71332394e-07  80.3588  78.4722  79.5683  0.0000
0202-03-26_02:50:50.650000      13151.99        1.62447300e+00        2.75980624e-07  80.3507  78.4715  79.5626  0.0000
0202-03-26_02:50:50.996000      13152.34        1.65424200e+00        2.84099524e-07  80.3507  78.4715  79.5626  0.0000
0202-03-26_02:50:51.348000      13152.69        1.68392200e+00        3.46323754e-07  80.3097  78.4706  79.5171  0.0000
0202-03-26_02:50:51.695000      13153.04        1.71386300e+00        4.41147524e-07  80.3097  78.4706  79.5171  0.0000
0202-03-26_02:50:52.043000      13153.38        1.74333200e+00        5.27356594e-07  80.3097  78.4706  79.5171  0.0000
0202-03-26_02:50:52.400000      13153.74        1.77311800e+00        6.32034604e-07  80.2951  78.4676  79.5172  0.0000
0202-03-26_02:50:52.746000      13154.09        1.80314500e+00        7.44211754e-07  80.2951  78.4676  79.5172  0.0000
0202-03-26_02:50:53.100000      13154.44        1.83291700e+00        9.33983254e-07  80.2951  78.4676  79.5172  0.0000
0202-03-26_02:50:53.460000      13154.80        1.86315600e+00        1.25669398e-06  80.2905  78.4663  79.5419  0.0000
0202-03-26_02:50:53.810000      13155.15        1.89303300e+00        1.71581459e-06  80.2905  78.4663  79.5419  0.0000
0202-03-26_02:50:54.156000      13155.50        1.92247400e+00        2.82525277e-06  80.2905  78.4663  79.5419  0.0000
0202-03-26_02:50:54.510000      13155.85        1.95250900e+00        3.94609460e-06  80.3140  78.4675  79.5548  0.0000
0202-03-26_02:50:54.860000      13156.20        1.98231200e+00        4.78091738e-06  80.3140  78.4675  79.5548  0.0000
0202-03-26_02:50:55.246000      13156.59        2.01205000e+00        7.60680345e-06  80.3140  78.4675  79.5548  0.0000
0202-03-26_02:50:55.617000      13156.96        2.04153900e+00        1.03240449e-05  80.3196  78.4663  79.5530  0.0000
0202-03-26_02:50:55.965000      13157.31        2.07151700e+00        1.39379657e-05  80.3196  78.4663  79.5530  0.0000
0202-03-26_02:50:56.320000      13157.66        2.10120900e+00        1.86983306e-05  80.3196  78.4663  79.5530  0.0000
0202-03-26_02:50:56.680000      13158.02        2.13111500e+00        2.48950043e-05  80.3237  78.4665  79.5316  0.0000

File: chapter 6/data/tapes/ext_ffj51/Ic/infield/step00/no magnet/Ic_2025-03-26_02-51-29621353_80k-ffj51-0e19pm2-0T-.txt
# Ic = 1.83 A, n = 27.23 , Tavg = 80.11 K, 80k-ffj51-0e19pm2-0T-
#datetime                        t_s     iHTS_A                vHTS_V                tHTS_K  tTAR_K  tHOL_K  tSPA_K
0202-03-26_02:51:03.680000      13165.02        1.08811500e-02        1.97571493e-08  80.2843  78.4604  79.5080  0.0000
0202-03-26_02:51:04.027000      13165.37        4.40681600e-02       -2.25106707e-08  80.2843  78.4604  79.5080  0.0000
0202-03-26_02:51:04.387000      13165.73        7.37714800e-02        6.57435493e-08  80.2194  78.4661  79.4495  0.0000
0202-03-26_02:51:04.734000      13166.08        1.03576000e-01        7.31187293e-08  80.2194  78.4661  79.4495  0.0000
0202-03-26_02:51:05.082000      13166.42        1.33739700e-01        1.34537219e-07  80.2194  78.4661  79.4495  0.0000
0202-03-26_02:51:05.430000      13166.77        1.63372000e-01        1.54865439e-07  80.1827  78.4677  79.4269  0.0000
0202-03-26_02:51:05.777000      13167.12        1.93121500e-01        1.10366469e-07  80.1827  78.4677  79.4269  0.0000
0202-03-26_02:51:06.137000      13167.48        2.22889400e-01        1.00326309e-07  80.1827  78.4677  79.4269  0.0000
0202-03-26_02:51:06.484000      13167.83        2.52978900e-01        1.43151919e-07  80.2204  78.4676  79.4441  0.0000
0202-03-26_02:51:06.832000      13168.17        2.82639400e-01        1.09436799e-07  80.2204  78.4676  79.4441  0.0000
0202-03-26_02:51:07.190000      13168.53        3.12377700e-01        6.35742993e-08  80.2204  78.4676  79.4441  0.0000
0202-03-26_02:51:07.590000      13168.93        3.41950700e-01        1.36706299e-07  80.2097  78.4680  79.4286  0.0000
0202-03-26_02:51:07.938000      13169.28        3.72029600e-01        1.18113409e-07  80.2097  78.4680  79.4286  0.0000
0202-03-26_02:51:08.300000      13169.64        4.01531300e-01        1.04230729e-07  80.2097  78.4680  79.4286  0.0000
0202-03-26_02:51:08.664000      13170.01        4.31162100e-01        2.30662329e-07  80.2360  78.4673  79.4628  0.0000
0202-03-26_02:51:09.027000      13170.37        4.60908300e-01        3.20713869e-07  80.2360  78.4673  79.4628  0.0000
0202-03-26_02:51:09.375000      13170.72        4.91325700e-01        2.36983909e-07  80.2232  78.4691  79.4451  0.0000
0202-03-26_02:51:09.723000      13171.06        5.21032300e-01        1.52944079e-07  80.2232  78.4691  79.4451  0.0000
0202-03-26_02:51:10.070000      13171.41        5.50934000e-01        2.24092849e-07  80.2232  78.4691  79.4451  0.0000
0202-03-26_02:51:10.418000      13171.76        5.80556000e-01        3.22697109e-07  80.1994  78.4664  79.4387  0.0000
0202-03-26_02:51:10.766000      13172.11        6.10587300e-01        3.56908009e-07  80.1994  78.4664  79.4387  0.0000
0202-03-26_02:51:11.125000      13172.47        6.40080100e-01        3.71782319e-07  80.1994  78.4664  79.4387  0.0000
0202-03-26_02:51:11.473000      13172.81        6.70393700e-01        2.92824539e-07  80.1588  78.4660  79.4141  0.0000
0202-03-26_02:51:11.820000      13173.16        6.99781500e-01        3.12223119e-07  80.1588  78.4660  79.4141  0.0000
0202-03-26_02:51:12.168000      13173.51        7.29940800e-01        3.68497579e-07  80.1588  78.4660  79.4141  0.0000
0202-03-26_02:51:12.516000      13173.86        7.59638400e-01        3.38625009e-07  80.1666  78.4660  79.4118  0.0000
0202-03-26_02:51:12.875000      13174.22        7.89391200e-01        2.72805179e-07  80.1666  78.4660  79.4118  0.0000
0202-03-26_02:51:13.258000      13174.60        8.19403500e-01        2.20930349e-07  80.1666  78.4660  79.4118  0.0000
0202-03-26_02:51:13.620000      13174.96        8.49045600e-01        2.11385999e-07  80.1887  78.4654  79.4291  0.0000
0202-03-26_02:51:13.965000      13175.31        8.78759600e-01        1.58272309e-07  80.1887  78.4654  79.4291  0.0000
0202-03-26_02:51:14.332000      13175.67        9.08678400e-01        2.37601979e-07  80.1887  78.4654  79.4291  0.0000
0202-03-26_02:51:14.684000      13176.03        9.38158600e-01        3.38623349e-07  80.1761  78.4664  79.3916  0.0000
0202-03-26_02:51:15.030000      13176.37        9.68344500e-01        2.92884839e-07  80.1761  78.4664  79.3916  0.0000
0202-03-26_02:51:15.380000      13176.72        9.98186200e-01        2.55513129e-07  80.1825  78.4663  79.3839  0.0000
0202-03-26_02:51:15.734000      13177.08        1.02771900e+00        3.43705409e-07  80.1825  78.4663  79.3839  0.0000
0202-03-26_02:51:16.082000      13177.42        1.05788000e+00        3.63475849e-07  80.1825  78.4663  79.3839  0.0000
0202-03-26_02:51:16.438000      13177.78        1.08747000e+00        2.80861439e-07  80.1691  78.4659  79.3885  0.0000
0202-03-26_02:51:16.797000      13178.14        1.11777900e+00        1.97379359e-07  80.1691  78.4659  79.3885  0.0000
0202-03-26_02:51:17.145000      13178.49        1.14745100e+00        1.61185189e-07  80.1691  78.4659  79.3885  0.0000
0202-03-26_02:51:17.492000      13178.84        1.17748900e+00        2.12067739e-07  80.1558  78.4650  79.3999  0.0000
0202-03-26_02:51:17.850000      13179.19        1.20706700e+00        1.69242109e-07  80.1558  78.4650  79.3999  0.0000
0202-03-26_02:51:18.227000      13179.57        1.23673300e+00        8.71854893e-08  80.1558  78.4650  79.3999  0.0000
0202-03-26_02:51:18.617000      13179.96        1.26617600e+00        2.29173869e-07  80.1384  78.4647  79.3980  0.0000
0202-03-26_02:51:18.965000      13180.30        1.29610900e+00        2.81606809e-07  80.1384  78.4647  79.3980  0.0000
0202-03-26_02:51:19.312000      13180.66        1.32637900e+00        2.84953529e-07  80.1384  78.4647  79.3980  0.0000
0202-03-26_02:51:19.670000      13181.01        1.35638100e+00        2.81854719e-07  80.1626  78.4647  79.4303  0.0000
0202-03-26_02:51:20.027000      13181.37        1.38607300e+00        2.00913699e-07  80.1626  78.4647  79.4303  0.0000
0202-03-26_02:51:20.387000      13181.73        1.41577100e+00        1.55794969e-07  80.1666  78.4673  79.4070  0.0000
0202-03-26_02:51:20.746000      13182.09        1.44540600e+00        2.07607139e-07  80.1666  78.4673  79.4070  0.0000
0202-03-26_02:51:21.094000      13182.44        1.47521500e+00        2.07235279e-07  80.1666  78.4673  79.4070  0.0000
0202-03-26_02:51:21.440000      13182.78        1.50535200e+00        1.20406509e-07  80.1593  78.4675  79.3800  0.0000
0202-03-26_02:51:21.790000      13183.13        1.53507500e+00        1.43771569e-07  80.1593  78.4675  79.3800  0.0000
0202-03-26_02:51:22.137000      13183.48        1.56492200e+00        1.37078129e-07  80.1593  78.4675  79.3800  0.0000
0202-03-26_02:51:22.484000      13183.83        1.59453800e+00        1.37388009e-07  80.1059  78.4677  79.3414  0.0000
0202-03-26_02:51:22.840000      13184.18        1.62484700e+00        1.90873539e-07  80.1059  78.4677  79.3414  0.0000
0202-03-26_02:51:23.188000      13184.53        1.65449400e+00        1.52076389e-07  80.1059  78.4677  79.3414  0.0000
0202-03-26_02:51:23.582000      13184.92        1.68433100e+00        8.85507093e-08  80.1060  78.4678  79.3332  0.0000
0202-03-26_02:51:23.930000      13185.27        1.71402600e+00        1.18547229e-07  80.1060  78.4678  79.3332  0.0000
0202-03-26_02:51:24.293000      13185.63        1.74386400e+00        1.44205389e-07  80.1060  78.4678  79.3332  0.0000
0202-03-26_02:51:24.640000      13185.98        1.77356300e+00        2.54337159e-07  80.0778  78.4682  79.3399  0.0000
0202-03-26_02:51:24.990000      13186.33        1.80348500e+00        3.05963359e-07  80.0778  78.4682  79.3399  0.0000
0202-03-26_02:51:25.336000      13186.68        1.83305600e+00        3.91800509e-07  80.1302  78.4691  79.3693  0.0000
0202-03-26_02:51:25.684000      13187.03        1.86294700e+00        5.64280499e-07  80.1302  78.4691  79.3693  0.0000
0202-03-26_02:51:26.043000      13187.39        1.89278300e+00        6.65983579e-07  80.1302  78.4691  79.3693  0.0000
0202-03-26_02:51:26.390000      13187.73        1.92253800e+00        1.00319652e-06  80.1456  78.4697  79.3881  0.0000
0202-03-26_02:51:26.740000      13188.08        1.95212000e+00        1.57703490e-06  80.1456  78.4697  79.3881  0.0000
0202-03-26_02:51:27.086000      13188.43        1.98232500e+00        2.15855834e-06  80.1456  78.4697  79.3881  0.0000
0202-03-26_02:51:27.445000      13188.79        2.01222000e+00        3.46786924e-06  80.1472  78.4733  79.3856  0.0000
0202-03-26_02:51:27.790000      13189.13        2.04180900e+00        4.42906123e-06  80.1472  78.4733  79.3856  0.0000
0202-03-26_02:51:28.137000      13189.48        2.07177800e+00        7.08172167e-06  80.1472  78.4733  79.3856  0.0000
0202-03-26_02:51:28.496000      13189.84        2.10163000e+00        9.59723006e-06  80.1217  78.4757  79.3535  0.0000
0202-03-26_02:51:28.850000      13190.19        2.13108700e+00        1.35070891e-05  80.1217  78.4757  79.3535  0.0000
0202-03-26_02:51:29.227000      13190.57        2.16094300e+00        1.82233263e-05  80.1217  78.4757  79.3535  0.0000
0202-03-26_02:51:29.610000      13190.95        2.19090300e+00        2.41249288e-05  80.1119  78.4763  79.3549  0.0000

File: chapter 6/data/tapes/ext_ffj51/Ic/infield/step00/no magnet/Ic_2025-03-26_02-52-02839077_80k-ffj51-0e19pm2-0T-.txt
# Ic = 1.85 A, n = 27.19 , Tavg = 80.02 K, 80k-ffj51-0e19pm2-0T-
#datetime                        t_s     iHTS_A                vHTS_V                tHTS_K  tTAR_K  tHOL_K  tSPA_K
0202-03-26_02:51:36.656000      13198.00        1.05509900e-02       -3.39177182e-09  80.0767  78.4771  79.3229  0.0000
0202-03-26_02:51:37.004000      13198.34        4.40853400e-02       -1.50433018e-08  80.0767  78.4771  79.3229  0.0000
0202-03-26_02:51:37.360000      13198.70        7.39967100e-02        8.03381482e-08  80.0783  78.4829  79.3392  0.0000
0202-03-26_02:51:37.707000      13199.05        1.03839800e-01       -5.87082182e-09  80.0783  78.4829  79.3392  0.0000
0202-03-26_02:51:38.055000      13199.40        1.33650200e-01        4.17269382e-08  80.0783  78.4829  79.3392  0.0000
0202-03-26_02:51:38.406000      13199.75        1.63841000e-01        1.24741482e-08  80.1092  78.4897  79.3401  0.0000
0202-03-26_02:51:38.750000      13200.09        1.93028000e-01        4.67470182e-08  80.1092  78.4897  79.3401  0.0000
0202-03-26_02:51:39.098000      13200.44        2.22982400e-01        9.15558482e-08  80.1092  78.4897  79.3401  0.0000
0202-03-26_02:51:39.445000      13200.79        2.52931100e-01       -7.88761818e-10  80.1027  78.4927  79.3233  0.0000
0202-03-26_02:51:39.797000      13201.14        2.82569400e-01       -1.49813318e-08  80.1027  78.4927  79.3233  0.0000
0202-03-26_02:51:40.145000      13201.48        3.12835500e-01        4.06733482e-08  80.1027  78.4927  79.3233  0.0000
0202-03-26_02:51:40.492000      13201.83        3.42262800e-01        8.67216982e-08  80.0758  78.4941  79.3112  0.0000
0202-03-26_02:51:40.840000      13202.18        3.72346400e-01        7.63716682e-08  80.0758  78.4941  79.3112  0.0000
0202-03-26_02:51:41.273000      13202.61        4.01818900e-01        1.05686438e-07  80.0758  78.4941  79.3112  0.0000
0202-03-26_02:51:41.633000      13202.97        4.31296900e-01        1.53841978e-07  80.0462  78.4943  79.2792  0.0000
0202-03-26_02:51:41.992000      13203.33        4.61846400e-01        1.75034888e-07  80.0462  78.4943  79.2792  0.0000
0202-03-26_02:51:42.350000      13203.69        4.91216200e-01        1.53960028e-07  80.0733  78.4930  79.3264  0.0000
0202-03-26_02:51:42.700000      13204.04        5.21241800e-01        1.86125748e-07  80.0733  78.4930  79.3264  0.0000
0202-03-26_02:51:43.047000      13204.39        5.51090800e-01       -1.20745918e-08  80.0733  78.4930  79.3264  0.0000
0202-03-26_02:51:43.395000      13204.74        5.80640800e-01       -1.84850182e-09  80.0803  78.4944  79.3403  0.0000
0202-03-26_02:51:43.742000      13205.08        6.10259700e-01        1.18633518e-07  80.0803  78.4944  79.3403  0.0000
0202-03-26_02:51:44.100000      13205.44        6.40021200e-01        8.70875582e-08  80.0803  78.4944  79.3403  0.0000
0202-03-26_02:51:44.450000      13205.79        6.70555900e-01        9.58881982e-08  80.0797  78.4943  79.3216  0.0000
0202-03-26_02:51:44.797000      13206.14        6.99781600e-01        1.25388938e-07  80.0797  78.4943  79.3216  0.0000
0202-03-26_02:51:45.145000      13206.49        7.30096200e-01        2.45623038e-07  80.0797  78.4943  79.3216  0.0000
0202-03-26_02:51:45.492000      13206.83        7.60150000e-01        2.04346798e-07  80.0963  78.4947  79.3234  0.0000
0202-03-26_02:51:45.840000      13207.18        7.89745200e-01        1.15844578e-07  80.0963  78.4947  79.3234  0.0000
0202-03-26_02:51:46.223000      13207.56        8.19351700e-01        1.02209788e-07  80.0963  78.4947  79.3234  0.0000
0202-03-26_02:51:46.625000      13207.97        8.49197800e-01        8.46084982e-08  80.1008  78.4961  79.3244  0.0000
0202-03-26_02:51:46.984000      13208.32        8.78393900e-01        3.38498782e-08  80.1008  78.4961  79.3244  0.0000
0202-03-26_02:51:47.344000      13208.68        9.08765400e-01       -4.89505218e-08  80.0671  78.4934  79.3165  0.0000
0202-03-26_02:51:47.690000      13209.03        9.38808800e-01        5.28141882e-08  80.0671  78.4934  79.3165  0.0000
0202-03-26_02:51:48.040000      13209.38        9.68485900e-01        1.30531168e-07  80.0671  78.4934  79.3165  0.0000
0202-03-26_02:51:48.387000      13209.73        9.97867400e-01        1.75897418e-07  80.0130  78.4935  79.2839  0.0000
0202-03-26_02:51:48.734000      13210.07        1.02829800e+00        1.13859058e-07  80.0130  78.4935  79.2839  0.0000
0202-03-26_02:51:49.090000      13210.43        1.05753600e+00        1.29539088e-07  80.0130  78.4935  79.2839  0.0000
0202-03-26_02:51:49.438000      13210.78        1.08743100e+00        2.46736418e-07  80.0491  78.4939  79.3039  0.0000
0202-03-26_02:51:49.785000      13211.13        1.11731600e+00        1.22349828e-07  80.0491  78.4939  79.3039  0.0000
0202-03-26_02:51:50.133000      13211.47        1.14719500e+00        2.18227288e-07  80.0491  78.4939  79.3039  0.0000
0202-03-26_02:51:50.480000      13211.82        1.17712300e+00        1.58482058e-07  80.0603  78.4958  79.3047  0.0000
0202-03-26_02:51:50.830000      13212.17        1.20745000e+00        1.72302788e-07  80.0603  78.4958  79.3047  0.0000
0202-03-26_02:51:51.188000      13212.53        1.23692300e+00        2.01555638e-07  80.0603  78.4958  79.3047  0.0000
0202-03-26_02:51:51.574000      13212.92        1.26705900e+00        1.45652948e-07  80.0801  78.4985  79.3128  0.0000
0202-03-26_02:51:51.920000      13213.26        1.29657600e+00        2.74006028e-07  80.0801  78.4985  79.3128  0.0000
0202-03-26_02:51:52.280000      13213.62        1.32625800e+00        2.71464998e-07  80.0801  78.4985  79.3128  0.0000
0202-03-26_02:51:52.633000      13213.97        1.35596300e+00        2.53553818e-07  80.0568  78.4986  79.3137  0.0000
0202-03-26_02:51:52.980000      13214.32        1.38561000e+00        1.80483668e-07  80.0568  78.4986  79.3137  0.0000
0202-03-26_02:51:53.332000      13214.67        1.41563100e+00        1.87982808e-07  80.0825  78.4999  79.3261  0.0000
0202-03-26_02:51:53.680000      13215.02        1.44539700e+00        2.53489318e-07  80.0825  78.4999  79.3261  0.0000
0202-03-26_02:51:54.027000      13215.37        1.47545800e+00        2.72822188e-07  80.0825  78.4999  79.3261  0.0000
0202-03-26_02:51:54.383000      13215.73        1.50527400e+00        3.27051608e-07  80.0483  78.5010  79.3030  0.0000
0202-03-26_02:51:54.730000      13216.07        1.53489100e+00        3.25254288e-07  80.0483  78.5010  79.3030  0.0000
0202-03-26_02:51:55.080000      13216.42        1.56471700e+00        2.58629568e-07  80.0483  78.5010  79.3030  0.0000
0202-03-26_02:51:55.426000      13216.77        1.59468200e+00        3.22279418e-07  80.0089  78.5005  79.2873  0.0000
0202-03-26_02:51:55.773000      13217.12        1.62435000e+00        3.25192308e-07  80.0089  78.5005  79.2873  0.0000
0202-03-26_02:51:56.120000      13217.46        1.65412900e+00        2.08862458e-07  80.0089  78.5005  79.2873  0.0000
0202-03-26_02:51:56.470000      13217.81        1.68422700e+00        1.50542588e-07  80.0257  78.5015  79.2943  0.0000
0202-03-26_02:51:56.816000      13218.16        1.71383100e+00        1.54571058e-07  80.0257  78.5015  79.2943  0.0000
0202-03-26_02:51:57.164000      13218.51        1.74351600e+00        1.92252758e-07  80.0257  78.5015  79.2943  0.0000
0202-03-26_02:51:57.516000      13218.86        1.77340300e+00        2.99410098e-07  80.0461  78.5010  79.2915  0.0000
0202-03-26_02:51:57.863000      13219.20        1.80359800e+00        3.64237498e-07  80.0461  78.5010  79.2915  0.0000
0202-03-26_02:51:58.254000      13219.60        1.83313700e+00        3.86301118e-07  80.0461  78.5010  79.2915  0.0000
0202-03-26_02:51:58.617000      13219.96        1.86299000e+00        4.60610918e-07  80.0524  78.5023  79.2914  0.0000
0202-03-26_02:51:58.965000      13220.31        1.89278000e+00        5.63058048e-07  80.0524  78.5023  79.2914  0.0000
0202-03-26_02:51:59.312000      13220.66        1.92281100e+00        8.73870098e-07  80.0213  78.5043  79.2642  0.0000
0202-03-26_02:51:59.676000      13221.02        1.95230500e+00        1.16082188e-06  80.0213  78.5043  79.2642  0.0000
0202-03-26_02:52:00.023000      13221.36        1.98228500e+00        1.62713322e-06  80.0213  78.5043  79.2642  0.0000
0202-03-26_02:52:00.367000      13221.71        2.01209200e+00        2.82389859e-06  80.0355  78.5049  79.2975  0.0000
0202-03-26_02:52:00.715000      13222.06        2.04160000e+00        3.91108959e-06  80.0355  78.5049  79.2975  0.0000
0202-03-26_02:52:01.062000      13222.41        2.07139000e+00        4.62221116e-06  80.0355  78.5049  79.2975  0.0000
0202-03-26_02:52:01.418000      13222.76        2.10099600e+00        7.35154624e-06  80.0249  78.5069  79.2773  0.0000
0202-03-26_02:52:01.766000      13223.11        2.13132000e+00        1.03582281e-05  80.0249  78.5069  79.2773  0.0000
0202-03-26_02:52:02.113000      13223.45        2.16086400e+00        1.38130644e-05  80.0249  78.5069  79.2773  0.0000
0202-03-26_02:52:02.460000      13223.80        2.19082400e+00        1.84486832e-05  80.0200  78.5068  79.3065  0.0000
0202-03-26_02:52:02.816000      13224.16        2.22046100e+00        2.44778508e-05  80.0200  78.5068  79.3065  0.0000
