Repository: shortlab/2025-devitre-PhD

# 2025-devitre-PhD
Data repository for Alexis Devitre's PhD thesis

File: chapter 6/data/tapes/ext_ffj51/Ic/infield/step00/no magnet/Ic_2025-03-26_02-52-36082109_80k-ffj51-0e19pm2-0T-.txt
# Ic = 1.85 A, n = 26.53 , Tavg = 80.01 K, 80k-ffj51-0e19pm2-0T-
#datetime                        t_s     iHTS_A                vHTS_V                tHTS_K  tTAR_K  tHOL_K  tSPA_K
0202-03-26_02:52:09.805000      13231.15        1.03352600e-02        8.11632925e-08  80.0214  78.5113  79.3043  0.0000
0202-03-26_02:52:10.152000      13231.49        4.40625400e-02        4.24280225e-08  80.0214  78.5113  79.3043  0.0000
0202-03-26_02:52:10.500000      13231.84        7.41134100e-02        5.86038725e-08  80.0559  78.5216  79.3128  0.0000
0202-03-26_02:52:10.848000      13232.19        1.03836000e-01        6.48170250e-09  80.0559  78.5216  79.3128  0.0000
0202-03-26_02:52:11.215000      13232.56        1.33529200e-01       -1.34745875e-08  80.0559  78.5216  79.3128  0.0000
0202-03-26_02:52:11.605000      13232.95        1.63295100e-01        4.81921425e-08  80.0432  78.5255  79.2977  0.0000
0202-03-26_02:52:11.957000      13233.30        1.92938600e-01        1.59024225e-08  80.0432  78.5255  79.2977  0.0000
0202-03-26_02:52:12.310000      13233.65        2.22998400e-01        3.74702225e-08  80.0432  78.5255  79.2977  0.0000
0202-03-26_02:52:12.660000      13234.00        2.52657900e-01        1.28823463e-07  80.0416  78.5293  79.2879  0.0000
0202-03-26_02:52:13.008000      13234.35        2.82719200e-01        5.93478925e-08  80.0416  78.5293  79.2879  0.0000
0202-03-26_02:52:13.363000      13234.70        3.12470300e-01       -7.34675775e-08  79.9935  78.5284  79.2431  0.0000
0202-03-26_02:52:13.710000      13235.05        3.42276800e-01       -6.39232075e-08  79.9935  78.5284  79.2431  0.0000
0202-03-26_02:52:14.055000      13235.40        3.72394400e-01        3.03429325e-08  79.9935  78.5284  79.2431  0.0000
0202-03-26_02:52:14.402000      13235.74        4.02332500e-01       -5.07842075e-08  79.9999  78.5281  79.2395  0.0000
0202-03-26_02:52:14.750000      13236.09        4.31715900e-01       -6.47288975e-08  79.9999  78.5281  79.2395  0.0000
0202-03-26_02:52:15.098000      13236.44        4.61263600e-01        9.27094250e-09  79.9999  78.5281  79.2395  0.0000
0202-03-26_02:52:15.453000      13236.79        4.91714000e-01        4.16226425e-08  79.9984  78.5268  79.2353  0.0000
0202-03-26_02:52:15.800000      13237.14        5.21281100e-01        5.68068625e-08  79.9984  78.5268  79.2353  0.0000
0202-03-26_02:52:16.150000      13237.49        5.51029200e-01        6.36242625e-08  79.9984  78.5268  79.2353  0.0000
0202-03-26_02:52:16.496000      13237.84        5.81002600e-01        1.41094793e-07  80.0280  78.5256  79.3051  0.0000
0202-03-26_02:52:16.844000      13238.19        6.10597800e-01        1.73880313e-07  80.0280  78.5256  79.3051  0.0000
0202-03-26_02:52:17.266000      13238.61        6.40951500e-01        3.80925525e-08  80.0280  78.5256  79.3051  0.0000
0202-03-26_02:52:17.617000      13238.96        6.70335600e-01        6.65413525e-08  80.0460  78.5273  79.3232  0.0000
0202-03-26_02:52:17.965000      13239.31        7.00174200e-01        3.66067725e-08  80.0460  78.5273  79.3232  0.0000
0202-03-26_02:52:18.312000      13239.65        7.29903500e-01        5.51996825e-08  80.0460  78.5273  79.3232  0.0000
0202-03-26_02:52:18.670000      13240.01        7.60153300e-01        1.87829063e-07  80.0558  78.5278  79.3154  0.0000
0202-03-26_02:52:19.020000      13240.36        7.89666800e-01        1.42586333e-07  80.0558  78.5278  79.3154  0.0000
0202-03-26_02:52:19.367000      13240.71        8.19112600e-01        4.70188025e-08  80.0600  78.5307  79.3129  0.0000
0202-03-26_02:52:19.715000      13241.06        8.49466200e-01        4.17508125e-08  80.0600  78.5307  79.3129  0.0000
0202-03-26_02:52:20.070000      13241.41        8.78990200e-01        1.60807383e-07  80.0600  78.5307  79.3129  0.0000
0202-03-26_02:52:20.418000      13241.76        9.09002800e-01        1.31058733e-07  80.0200  78.5306  79.2663  0.0000
0202-03-26_02:52:20.766000      13242.11        9.38678100e-01        6.82766825e-08  80.0200  78.5306  79.2663  0.0000
0202-03-26_02:52:21.120000      13242.46        9.68712900e-01        3.14007625e-08  80.0200  78.5306  79.2663  0.0000
0202-03-26_02:52:21.480000      13242.82        9.98642000e-01       -1.17967575e-08  79.9942  78.5316  79.2420  0.0000
0202-03-26_02:52:21.830000      13243.17        1.02788500e+00        6.43102025e-08  79.9942  78.5316  79.2420  0.0000
0202-03-26_02:52:22.188000      13243.53        1.05824100e+00        7.92465025e-08  79.9942  78.5316  79.2420  0.0000
0202-03-26_02:52:22.582000      13243.92        1.08759500e+00        1.83857225e-08  79.9999  78.5306  79.2312  0.0000
0202-03-26_02:52:22.930000      13244.27        1.11790300e+00        3.48091325e-08  79.9999  78.5306  79.2312  0.0000
0202-03-26_02:52:23.290000      13244.63        1.14716500e+00        5.62524725e-08  79.9999  78.5306  79.2312  0.0000
0202-03-26_02:52:23.650000      13244.99        1.17688900e+00        1.23248913e-07  79.9533  78.5307  79.2343  0.0000
0202-03-26_02:52:23.996000      13245.34        1.20690700e+00        1.10729693e-07  79.9533  78.5307  79.2343  0.0000
0202-03-26_02:52:24.348000      13245.69        1.23674100e+00        6.29459125e-08  80.0067  78.5311  79.2704  0.0000
0202-03-26_02:52:24.695000      13246.04        1.26676500e+00        9.36242125e-08  80.0067  78.5311  79.2704  0.0000
0202-03-26_02:52:25.043000      13246.38        1.29673600e+00       -2.47506375e-08  80.0067  78.5311  79.2704  0.0000
0202-03-26_02:52:25.387000      13246.73        1.32609000e+00       -7.83601975e-08  80.0535  78.5344  79.3138  0.0000
0202-03-26_02:52:25.734000      13247.08        1.35624000e+00       -7.83108750e-09  80.0535  78.5344  79.3138  0.0000
0202-03-26_02:52:26.082000      13247.42        1.38602700e+00        1.90046725e-08  80.0535  78.5344  79.3138  0.0000
0202-03-26_02:52:26.434000      13247.77        1.41583500e+00        5.32776025e-08  80.0429  78.5366  79.2957  0.0000
0202-03-26_02:52:26.780000      13248.12        1.44598800e+00        6.59207825e-08  80.0429  78.5366  79.2957  0.0000
0202-03-26_02:52:27.130000      13248.47        1.47580600e+00        6.82758825e-08  80.0429  78.5366  79.2957  0.0000
0202-03-26_02:52:27.490000      13248.83        1.50541800e+00       -4.32815675e-08  80.0707  78.5372  79.3228  0.0000
0202-03-26_02:52:27.836000      13249.18        1.53533700e+00       -5.93334475e-08  80.0707  78.5372  79.3228  0.0000
0202-03-26_02:52:28.184000      13249.52        1.56498800e+00        1.93765325e-08  80.0707  78.5372  79.3228  0.0000
0202-03-26_02:52:28.613000      13249.96        1.59470100e+00       -5.59867275e-08  80.0085  78.5383  79.2553  0.0000
0202-03-26_02:52:28.973000      13250.31        1.62477100e+00        3.97675325e-08  80.0085  78.5383  79.2553  0.0000
0202-03-26_02:52:29.332000      13250.67        1.65467800e+00        1.14139683e-07  79.9781  78.5373  79.2373  0.0000
0202-03-26_02:52:29.680000      13251.02        1.68451900e+00        6.12738625e-08  79.9781  78.5373  79.2373  0.0000
0202-03-26_02:52:30.027000      13251.37        1.71436300e+00        4.06969250e-09  79.9781  78.5373  79.2373  0.0000
0202-03-26_02:52:30.387000      13251.73        1.74375100e+00        7.81934025e-08  79.9684  78.5381  79.2393  0.0000
0202-03-26_02:52:30.734000      13252.08        1.77384600e+00        1.20957073e-07  79.9684  78.5381  79.2393  0.0000
0202-03-26_02:52:31.082000      13252.42        1.80377900e+00        8.32754625e-08  79.9684  78.5381  79.2393  0.0000
0202-03-26_02:52:31.430000      13252.77        1.83296500e+00        2.04873043e-07  79.9887  78.5380  79.2421  0.0000
0202-03-26_02:52:31.785000      13253.13        1.86324700e+00        3.13021763e-07  79.9887  78.5380  79.2421  0.0000
0202-03-26_02:52:32.133000      13253.48        1.89282300e+00        3.52252783e-07  79.9887  78.5380  79.2421  0.0000
0202-03-26_02:52:32.492000      13253.83        1.92259000e+00        5.27893733e-07  80.0434  78.5406  79.2978  0.0000
0202-03-26_02:52:32.848000      13254.19        1.95252800e+00        8.55996493e-07  80.0434  78.5406  79.2978  0.0000
0202-03-26_02:52:33.242000      13254.58        1.98217300e+00        1.25586784e-06  80.0434  78.5406  79.2978  0.0000
0202-03-26_02:52:33.617000      13254.96        2.01191000e+00        1.89286069e-06  80.0298  78.5412  79.2857  0.0000
0202-03-26_02:52:33.965000      13255.31        2.04181700e+00        3.15922328e-06  80.0298  78.5412  79.2857  0.0000
0202-03-26_02:52:34.316000      13255.66        2.07180800e+00        3.93857834e-06  80.0298  78.5412  79.2857  0.0000
0202-03-26_02:52:34.670000      13256.01        2.10153300e+00        6.47094480e-06  80.0558  78.5412  79.3095  0.0000
0202-03-26_02:52:35.020000      13256.36        2.13119500e+00        9.03454822e-06  80.0558  78.5412  79.3095  0.0000
0202-03-26_02:52:35.367000      13256.71        2.16100200e+00        1.24262227e-05  80.0057  78.5445  79.2517  0.0000
0202-03-26_02:52:35.715000      13257.06        2.19092400e+00        1.66627014e-05  80.0057  78.5445  79.2517  0.0000
0202-03-26_02:52:36.062000      13257.40        2.22056200e+00        2.21861260e-05  80.0057  78.5445  79.2517  0.0000

File: chapter 6/data/tapes/ext_ffj51/Ic/infield/step00/no magnet/Ic_2025-03-26_10-30-27190143_20k-ffj51-0e19pm2-0T-.txt
# Ic = 33.99 A, n = 42.12 , Tavg = 21.69 K, ffj51-20k-ffj51-0e19pm2-0T-
#datetime                        t_s     iHTS_A                vHTS_V                tHTS_K  tTAR_K  tHOL_K  tSPA_K
0202-03-26_10:29:39.086000      40680.43        6.98295500e-03        5.08721667e-09  21.0588  19.2337  19.4203  0.0000
0202-03-26_10:29:39.450000      40680.79        3.08126500e-01       -5.26308333e-09  21.0809  19.2362  19.4481  0.0000
0202-03-26_10:29:39.840000      40681.18        6.06384300e-01        8.86741667e-09  21.0809  19.2362  19.4481  0.0000
0202-03-26_10:29:40.230000      40681.57        9.04460000e-01        2.88858167e-08  21.0809  19.2362  19.4481  0.0000
0202-03-26_10:29:40.637000      40681.98        1.20286100e+00        3.72331667e-09  21.0577  19.2277  19.4081  0.0000
0202-03-26_10:29:40.984000      40682.32        1.50089700e+00        1.24000167e-08  21.0577  19.2277  19.4081  0.0000
0202-03-26_10:29:41.387000      40682.73        1.79931500e+00        1.58707167e-08  21.0611  19.2393  19.4330  0.0000
0202-03-26_10:29:41.760000      40683.10        2.09750000e+00        1.38875167e-08  21.0611  19.2393  19.4330  0.0000
0202-03-26_10:29:42.130000      40683.47        2.39594300e+00        2.23163167e-08  21.0611  19.2393  19.4330  0.0000
0202-03-26_10:29:42.510000      40683.85        2.69440600e+00        1.99612167e-08  21.0504  19.2271  19.4203  0.0000
0202-03-26_10:29:42.883000      40684.23        2.99271200e+00        1.81638167e-08  21.0504  19.2271  19.4203  0.0000
0202-03-26_10:29:43.293000      40684.63        3.29066800e+00        2.62828167e-08  21.0504  19.2271  19.4203  0.0000
0202-03-26_10:29:43.652000      40684.99        3.58862300e+00        1.78540167e-08  21.0508  19.2328  19.4127  0.0000
0202-03-26_10:29:44.008000      40685.35        3.88699500e+00        1.21521167e-08  21.0508  19.2328  19.4127  0.0000
0202-03-26_10:29:44.380000      40685.72        4.18738900e+00        2.34938167e-08  21.0750  19.2329  19.4464  0.0000
0202-03-26_10:29:44.760000      40686.10        4.48304200e+00        2.72124167e-08  21.0750  19.2329  19.4464  0.0000
0202-03-26_10:29:45.140000      40686.48        4.78174700e+00        2.60986167e-08  21.0750  19.2329  19.4464  0.0000
0202-03-26_10:29:45.496000      40686.84        5.07778800e+00        1.81683167e-08  21.0632  19.2240  19.4090  0.0000
0202-03-26_10:29:45.880000      40687.22        5.37850400e+00        2.93241167e-08  21.0632  19.2240  19.4090  0.0000
0202-03-26_10:29:46.285000      40687.63        5.67503200e+00        2.36223167e-08  21.0632  19.2240  19.4090  0.0000
0202-03-26_10:29:46.645000      40687.99        5.97335000e+00        4.53760167e-08  21.0744  19.2353  19.4350  0.0000
0202-03-26_10:29:47.004000      40688.34        6.27122000e+00        4.02320167e-08  21.0744  19.2353  19.4350  0.0000
0202-03-26_10:29:47.383000      40688.73        6.56964000e+00        3.98601167e-08  21.0499  19.2219  19.4105  0.0000
0202-03-26_10:29:47.766000      40689.11        6.86764000e+00        3.97362167e-08  21.0499  19.2219  19.4105  0.0000
0202-03-26_10:29:48.150000      40689.49        7.16588000e+00        5.48584167e-08  21.0499  19.2219  19.4105  0.0000
0202-03-26_10:29:48.516000      40689.86        7.46357400e+00        6.22337167e-08  21.0483  19.2274  19.4079  0.0000
0202-03-26_10:29:48.867000      40690.21        7.76178100e+00        6.52085167e-08  21.0483  19.2274  19.4079  0.0000
0202-03-26_10:29:49.280000      40690.62        8.05981800e+00        5.67177167e-08  21.0483  19.2274  19.4079  0.0000
0202-03-26_10:29:49.645000      40690.98        8.35788000e+00        5.95067167e-08  21.0737  19.2279  19.4378  0.0000
0202-03-26_10:29:49.992000      40691.33        8.65606000e+00        7.09104167e-08  21.0737  19.2279  19.4378  0.0000
0202-03-26_10:29:50.383000      40691.72        8.95405900e+00        7.97730167e-08  21.0628  19.2195  19.4028  0.0000
0202-03-26_10:29:50.754000      40692.10        9.25246800e+00        8.98752167e-08  21.0628  19.2195  19.4028  0.0000
0202-03-26_10:29:51.130000      40692.47        9.55037600e+00        7.66081167e-08  21.0628  19.2195  19.4028  0.0000
0202-03-26_10:29:51.500000      40692.84        9.84875500e+00        8.97444167e-08  21.0861  19.2323  19.4322  0.0000
0202-03-26_10:29:51.870000      40693.21        1.01464200e+01        1.13977217e-07  21.0861  19.2323  19.4322  0.0000
0202-03-26_10:29:52.310000      40693.65        1.04447200e+01        1.08647217e-07  21.0861  19.2323  19.4322  0.0000
0202-03-26_10:29:52.660000      40694.00        1.07433700e+01        1.19431217e-07  21.0765  19.2199  19.4141  0.0000
0202-03-26_10:29:53.023000      40694.36        1.10413700e+01        1.15898517e-07  21.0765  19.2199  19.4141  0.0000
0202-03-26_10:29:53.380000      40694.72        1.13393000e+01        1.31516617e-07  21.0584  19.2260  19.3966  0.0000
0202-03-26_10:29:53.742000      40695.08        1.16370700e+01        1.31578617e-07  21.0584  19.2260  19.3966  0.0000
0202-03-26_10:29:54.130000      40695.47        1.19354600e+01        1.30834917e-07  21.0584  19.2260  19.3966  0.0000
0202-03-26_10:29:54.520000      40695.86        1.22337500e+01        1.34925317e-07  21.0841  19.2253  19.4341  0.0000
0202-03-26_10:29:54.870000      40696.21        1.25315800e+01        1.39077717e-07  21.0841  19.2253  19.4341  0.0000
0202-03-26_10:29:55.270000      40696.61        1.28296000e+01        1.40379217e-07  21.0841  19.2253  19.4341  0.0000
0202-03-26_10:29:55.652000      40696.99        1.31279600e+01        1.33995717e-07  21.0762  19.2174  19.3930  0.0000
0202-03-26_10:29:56.030000      40697.37        1.34264900e+01        1.50109617e-07  21.0762  19.2174  19.3930  0.0000
0202-03-26_10:29:56.402000      40697.74        1.37243900e+01        1.43911917e-07  21.1029  19.2290  19.4308  0.0000
0202-03-26_10:29:56.758000      40698.10        1.40228200e+01        1.51287417e-07  21.1029  19.2290  19.4308  0.0000
0202-03-26_10:29:57.120000      40698.46        1.43209600e+01        1.39946217e-07  21.1029  19.2290  19.4308  0.0000
0202-03-26_10:29:57.470000      40698.81        1.46187900e+01        1.52465617e-07  21.1019  19.2168  19.4114  0.0000
0202-03-26_10:29:57.830000      40699.17        1.49166400e+01        1.49056917e-07  21.1019  19.2168  19.4114  0.0000
0202-03-26_10:29:58.188000      40699.53        1.52150300e+01        1.34244517e-07  21.1019  19.2168  19.4114  0.0000
0202-03-26_10:29:58.625000      40699.97        1.55131500e+01        1.51288017e-07  21.0995  19.2248  19.4011  0.0000
0202-03-26_10:29:58.980000      40700.32        1.58115700e+01        1.40690117e-07  21.0995  19.2248  19.4011  0.0000
0202-03-26_10:29:59.363000      40700.70        1.61092800e+01        1.69757117e-07  21.1095  19.2242  19.4227  0.0000
0202-03-26_10:29:59.740000      40701.08        1.64076100e+01        1.96097117e-07  21.1095  19.2242  19.4227  0.0000
0202-03-26_10:30:00.133000      40701.48        1.67059500e+01        1.93865917e-07  21.1095  19.2242  19.4227  0.0000
0202-03-26_10:30:00.508000      40701.85        1.70039300e+01        1.82090417e-07  21.1102  19.2183  19.3959  0.0000
0202-03-26_10:30:00.880000      40702.22        1.73021500e+01        1.59035117e-07  21.1102  19.2183  19.3959  0.0000
0202-03-26_10:30:01.280000      40702.62        1.76001800e+01        1.72608017e-07  21.1102  19.2183  19.3959  0.0000
0202-03-26_10:30:01.640000      40702.98        1.78985800e+01        1.85127217e-07  21.1443  19.2309  19.4311  0.0000
0202-03-26_10:30:02.010000      40703.35        1.81967300e+01        1.83082017e-07  21.1443  19.2309  19.4311  0.0000
0202-03-26_10:30:02.383000      40703.73        1.84948800e+01        1.73103817e-07  21.1582  19.2190  19.4173  0.0000
0202-03-26_10:30:02.780000      40704.12        1.87922800e+01        1.67031817e-07  21.1582  19.2190  19.4173  0.0000
0202-03-26_10:30:03.188000      40704.53        1.90914300e+01        1.72734717e-07  21.1582  19.2190  19.4173  0.0000
0202-03-26_10:30:03.580000      40704.92        1.93888100e+01        1.70007817e-07  21.1580  19.2278  19.4126  0.0000
0202-03-26_10:30:03.984000      40705.33        1.96872600e+01        1.67590717e-07  21.1580  19.2278  19.4126  0.0000
0202-03-26_10:30:04.383000      40705.72        1.99845300e+01        1.63128417e-07  21.1824  19.2268  19.4410  0.0000
0202-03-26_10:30:04.758000      40706.10        2.02836200e+01        1.62818517e-07  21.1824  19.2268  19.4410  0.0000
0202-03-26_10:30:05.130000      40706.47        2.05822100e+01        1.65669417e-07  21.1824  19.2268  19.4410  0.0000
0202-03-26_10:30:05.480000      40706.82        2.08797000e+01        1.69573917e-07  21.1642  19.2206  19.3946  0.0000
0202-03-26_10:30:05.870000      40707.21        2.11782400e+01        1.60091517e-07  21.1642  19.2206  19.3946  0.0000
0202-03-26_10:30:06.285000      40707.63        2.14755700e+01        1.56249017e-07  21.1642  19.2206  19.3946  0.0000
0202-03-26_10:30:06.640000      40707.98        2.17741400e+01        1.53831917e-07  21.1988  19.2332  19.4308  0.0000
0202-03-26_10:30:07             40708.34        2.20725300e+01        1.61021217e-07  21.1988  19.2332  19.4308  0.0000
0202-03-26_10:30:07.390000      40708.73        2.23703600e+01        1.66599117e-07  21.2145  19.2219  19.4188  0.0000
0202-03-26_10:30:07.760000      40709.10        2.26685800e+01        1.52406417e-07  21.2145  19.2219  19.4188  0.0000
0202-03-26_10:30:08.137000      40709.48        2.29668600e+01        1.58852017e-07  21.2145  19.2219  19.4188  0.0000
0202-03-26_10:30:08.520000      40709.86        2.32654100e+01        1.70931117e-07  21.2383  19.2313  19.4189  0.0000
0202-03-26_10:30:08.870000      40710.21        2.35631600e+01        1.61749217e-07  21.2383  19.2313  19.4189  0.0000
0202-03-26_10:30:09.300000      40710.64        2.38618500e+01        1.52576617e-07  21.2383  19.2313  19.4189  0.0000
0202-03-26_10:30:09.668000      40711.01        2.41598700e+01        1.60385717e-07  21.2707  19.2317  19.4471  0.0000
0202-03-26_10:30:10.050000      40711.39        2.44585400e+01        1.40119317e-07  21.2707  19.2317  19.4471  0.0000
0202-03-26_10:30:10.410000      40711.75        2.47556000e+01        1.51399117e-07  21.2540  19.2262  19.4027  0.0000
0202-03-26_10:30:10.770000      40712.11        2.50543000e+01        1.59889917e-07  21.2540  19.2262  19.4027  0.0000
0202-03-26_10:30:11.152000      40712.49        2.53523800e+01        1.49973617e-07  21.2540  19.2262  19.4027  0.0000
0202-03-26_10:30:11.516000      40712.86        2.56504300e+01        1.38631917e-07  21.2840  19.2392  19.4384  0.0000
0202-03-26_10:30:11.863000      40713.20        2.59492400e+01        1.21092517e-07  21.2840  19.2392  19.4384  0.0000
0202-03-26_10:30:12.277000      40713.62        2.62464800e+01        1.15080817e-07  21.2840  19.2392  19.4384  0.0000
0202-03-26_10:30:12.676000      40714.02        2.65437000e+01        1.11052317e-07  21.2998  19.2285  19.4219  0.0000
0202-03-26_10:30:13.066000      40714.41        2.68424500e+01        1.15576617e-07  21.2998  19.2285  19.4219  0.0000
0202-03-26_10:30:13.426000      40714.77        2.71409100e+01        9.87190167e-08  21.3234  19.2388  19.4246  0.0000
0202-03-26_10:30:13.777000      40715.12        2.74404300e+01        8.44024167e-08  21.3234  19.2388  19.4246  0.0000
0202-03-26_10:30:14.168000      40715.51        2.77379200e+01        9.20251167e-08  21.3234  19.2388  19.4246  0.0000
0202-03-26_10:30:14.530000      40715.87        2.80358500e+01        1.00079817e-07  21.3750  19.2389  19.4577  0.0000
0202-03-26_10:30:14.880000      40716.22        2.83350000e+01        8.74973167e-08  21.3750  19.2389  19.4577  0.0000
0202-03-26_10:30:15.320000      40716.66        2.86335700e+01        8.34069167e-08  21.3750  19.2389  19.4577  0.0000
0202-03-26_10:30:15.680000      40717.02        2.89283400e+01        7.86967167e-08  21.3760  19.2350  19.4193  0.0000
0202-03-26_10:30:16.062000      40717.41        2.92300700e+01        6.48139167e-08  21.3760  19.2350  19.4193  0.0000
0202-03-26_10:30:16.430000      40717.77        2.95279400e+01        6.74169167e-08  21.4033  19.2488  19.4472  0.0000
0202-03-26_10:30:16.785000      40718.13        2.98252400e+01        5.30383167e-08  21.4033  19.2488  19.4472  0.0000
0202-03-26_10:30:17.168000      40718.51        3.01243900e+01        6.67971167e-08  21.4033  19.2488  19.4472  0.0000
0202-03-26_10:30:17.530000      40718.87        3.04213800e+01        5.54554167e-08  21.4361  19.2470  19.4536  0.0000
0202-03-26_10:30:17.902000      40719.24        3.07201300e+01        6.80367167e-08  21.4361  19.2470  19.4536  0.0000
0202-03-26_10:30:18.316000      40719.66        3.10179200e+01        8.04940167e-08  21.4361  19.2470  19.4536  0.0000
0202-03-26_10:30:18.664000      40720.01        3.13155000e+01        7.57838167e-08  21.4318  19.2487  19.4181  0.0000
0202-03-26_10:30:19.040000      40720.38        3.16136200e+01        7.18792167e-08  21.4318  19.2487  19.4181  0.0000
0202-03-26_10:30:19.390000      40720.73        3.19130700e+01        8.30970167e-08  21.4808  19.2486  19.4597  0.0000
0202-03-26_10:30:19.758000      40721.10        3.22099100e+01        8.35928167e-08  21.4808  19.2486  19.4597  0.0000
0202-03-26_10:30:20.125000      40721.47        3.25099000e+01        9.70398167e-08  21.4808  19.2486  19.4597  0.0000
0202-03-26_10:30:20.477000      40721.82        3.28079500e+01        1.09741017e-07  21.4949  19.2451  19.4321  0.0000
0202-03-26_10:30:20.863000      40722.21        3.31061200e+01        1.16867717e-07  21.4949  19.2451  19.4321  0.0000
0202-03-26_10:30:21.246000      40722.59        3.34024500e+01        1.75931417e-07  21.4949  19.2451  19.4321  0.0000
0202-03-26_10:30:21.630000      40722.97        3.37024500e+01        2.45283317e-07  21.5260  19.2545  19.4222  0.0000
0202-03-26_10:30:21.980000      40723.32        3.39992600e+01        3.03975217e-07  21.5260  19.2545  19.4222  0.0000
0202-03-26_10:30:22.387000      40723.73        3.43003900e+01        4.22970417e-07  21.5543  19.2528  19.4295  0.0000
0202-03-26_10:30:22.754000      40724.10        3.45973800e+01        5.67004217e-07  21.5543  19.2528  19.4295  0.0000
0202-03-26_10:30:23.133000      40724.48        3.48976900e+01        7.61239117e-07  21.5543  19.2528  19.4295  0.0000
0202-03-26_10:30:23.508000      40724.85        3.51951200e+01        1.02439212e-06  21.5639  19.2649  19.4156  0.0000
0202-03-26_10:30:23.867000      40725.21        3.54924600e+01        1.42122872e-06  21.5639  19.2649  19.4156  0.0000
0202-03-26_10:30:24.242000      40725.59        3.57894600e+01        1.93383782e-06  21.5639  19.2649  19.4156  0.0000
0202-03-26_10:30:24.630000      40725.97        3.60881700e+01        2.62617919e-06  21.5993  19.2710  19.4353  0.0000
0202-03-26_10:30:24.977000      40726.32        3.63870700e+01        4.07395425e-06  21.5993  19.2710  19.4353  0.0000
0202-03-26_10:30:25.363000      40726.71        3.66851200e+01        5.50443783e-06  21.6444  19.2641  19.4229  0.0000
0202-03-26_10:30:25.720000      40727.06        3.69823300e+01        7.50994097e-06  21.6444  19.2641  19.4229  0.0000
0202-03-26_10:30:26.062000      40727.41        3.72822600e+01        1.00739762e-05  21.6444  19.2641  19.4229  0.0000
0202-03-26_10:30:26.438000      40727.78        3.75792800e+01        1.19166113e-05  21.6875  19.2787  19.4552  0.0000
0202-03-26_10:30:26.800000      40728.14        3.78789000e+01        1.85974884e-05  21.6875  19.2787  19.4552  0.0000
0202-03-26_10:30:27.164000      40728.51        3.81765800e+01        2.65335935e-05  21.6875  19.2787  19.4552  0.0000

File: chapter 6/data/tapes/ext_ffj51/Ic/infield/step00/no magnet/Ic_2025-03-26_10-36-08076558_20k-ffj51-0e19pm2-0T-.txt
# Ic = 33.83 A, n = 41.04 , Tavg = 21.78 K, ffj51-20k-ffj51-0e19pm2-0T-
#datetime                        t_s     iHTS_A                vHTS_V                tHTS_K  tTAR_K  tHOL_K  tSPA_K
0202-03-26_10:35:20.137000      41021.48        7.41567100e-03       -1.90190000e-09  21.2986  19.1368  19.3471  0.0000
0202-03-26_10:35:20.484000      41021.83        3.08558600e-01        9.19160000e-09  21.2701  19.1240  19.3101  0.0000
0202-03-26_10:35:20.860000      41022.20        6.06408600e-01        7.20800000e-09  21.2701  19.1240  19.3101  0.0000
0202-03-26_10:35:21.250000      41022.59        9.05273800e-01        1.46452000e-08  21.2701  19.1240  19.3101  0.0000
0202-03-26_10:35:21.640000      41022.98        1.20358200e+00        6.73872000e-08  21.2840  19.1379  19.3327  0.0000
0202-03-26_10:35:21.996000      41023.34        1.50120000e+00        3.27423000e-08  21.2840  19.1379  19.3327  0.0000
0202-03-26_10:35:22.418000      41023.76        1.79952700e+00        1.58847000e-08  21.2743  19.1288  19.3345  0.0000
0202-03-26_10:35:22.760000      41024.10        2.09769500e+00        1.86117000e-08  21.2743  19.1288  19.3345  0.0000
0202-03-26_10:35:23.137000      41024.48        2.39553700e+00        9.19120000e-09  21.2743  19.1288  19.3345  0.0000
0202-03-26_10:35:23.490000      41024.83        2.69361500e+00       -2.52230000e-09  21.2699  19.1287  19.3094  0.0000
0202-03-26_10:35:23.867000      41025.21        2.99192300e+00        3.86120000e-09  21.2699  19.1287  19.3094  0.0000
0202-03-26_10:35:24.290000      41025.63        3.29025100e+00        3.05560000e-09  21.2699  19.1287  19.3094  0.0000
0202-03-26_10:35:24.656000      41026.00        3.58819200e+00       -6.24090000e-09  21.2952  19.1354  19.3465  0.0000
0202-03-26_10:35:25.030000      41026.37        3.88648400e+00       -1.54135000e-08  21.2952  19.1354  19.3465  0.0000
0202-03-26_10:35:25.400000      41026.74        4.18337500e+00       -7.60440000e-09  21.2616  19.1212  19.3098  0.0000
0202-03-26_10:35:25.773000      41027.11        4.48270600e+00       -3.53200000e-10  21.2616  19.1212  19.3098  0.0000
0202-03-26_10:35:26.160000      41027.50        4.78081300e+00       -1.41122000e-08  21.2616  19.1212  19.3098  0.0000
0202-03-26_10:35:26.520000      41027.86        5.07934400e+00       -9.15550000e-09  21.2708  19.1315  19.3401  0.0000
0202-03-26_10:35:26.867000      41028.21        5.37719500e+00       -1.40523000e-08  21.2708  19.1315  19.3401  0.0000
0202-03-26_10:35:27.277000      41028.62        5.67537600e+00       -9.03220000e-09  21.2708  19.1315  19.3401  0.0000
0202-03-26_10:35:27.652000      41028.99        5.97366100e+00       -2.08078000e-08  21.2673  19.1237  19.3326  0.0000
0202-03-26_10:35:28.023000      41029.37        6.27153500e+00       -2.32249000e-08  21.2673  19.1237  19.3326  0.0000
0202-03-26_10:35:28.387000      41029.73        6.56944600e+00       -1.77709000e-08  21.2516  19.1231  19.3039  0.0000
0202-03-26_10:35:28.758000      41030.10        6.86790500e+00       -2.84929000e-08  21.2516  19.1231  19.3039  0.0000
0202-03-26_10:35:29.137000      41030.48        7.16554800e+00       -3.41327000e-08  21.2516  19.1231  19.3039  0.0000
0202-03-26_10:35:29.490000      41030.83        7.46384900e+00       -3.23974000e-08  21.2792  19.1294  19.3421  0.0000
0202-03-26_10:35:29.860000      41031.20        7.76202500e+00       -2.96704000e-08  21.2792  19.1294  19.3421  0.0000
0202-03-26_10:35:30.270000      41031.61        8.06028200e+00       -3.12198000e-08  21.2792  19.1294  19.3421  0.0000
0202-03-26_10:35:30.656000      41032.00        8.35847700e+00       -4.31813000e-08  21.2597  19.1155  19.3027  0.0000
0202-03-26_10:35:31.040000      41032.38        8.65666000e+00       -3.53103000e-08  21.2597  19.1155  19.3027  0.0000
0202-03-26_10:35:31.400000      41032.74        8.95487300e+00       -4.52265000e-08  21.2612  19.1279  19.3193  0.0000
0202-03-26_10:35:31.758000      41033.10        9.25252000e+00       -5.20440000e-08  21.2612  19.1279  19.3193  0.0000
0202-03-26_10:35:32.130000      41033.47        9.55083400e+00       -6.34485000e-08  21.2612  19.1279  19.3193  0.0000
0202-03-26_10:35:32.490000      41033.83        9.84948000e+00       -6.53097000e-08  21.2580  19.1182  19.3209  0.0000
0202-03-26_10:35:32.855000      41034.20        1.01472400e+01       -7.19412000e-08  21.2580  19.1182  19.3209  0.0000
0202-03-26_10:35:33.234000      41034.57        1.04457000e+01       -6.54956000e-08  21.2580  19.1182  19.3209  0.0000
0202-03-26_10:35:33.650000      41034.99        1.07441400e+01       -6.17150000e-08  21.2421  19.1179  19.2966  0.0000
0202-03-26_10:35:34.040000      41035.38        1.10419900e+01       -6.87184000e-08  21.2421  19.1179  19.2966  0.0000
0202-03-26_10:35:34.410000      41035.75        1.13398800e+01       -7.10735000e-08  21.2624  19.1235  19.3284  0.0000
0202-03-26_10:35:34.773000      41036.11        1.16379600e+01       -8.22293000e-08  21.2624  19.1235  19.3284  0.0000
0202-03-26_10:35:35.150000      41036.49        1.19362300e+01       -9.04102000e-08  21.2624  19.1235  19.3284  0.0000
0202-03-26_10:35:35.523000      41036.86        1.22340200e+01       -9.36330000e-08  21.2570  19.1104  19.2983  0.0000
0202-03-26_10:35:35.883000      41037.23        1.25326000e+01       -1.02371700e-07  21.2570  19.1104  19.2983  0.0000
0202-03-26_10:35:36.305000      41037.65        1.28309000e+01       -1.12226000e-07  21.2570  19.1104  19.2983  0.0000
0202-03-26_10:35:36.656000      41038.00        1.31292100e+01       -1.00078500e-07  21.2678  19.1240  19.3151  0.0000
0202-03-26_10:35:37.040000      41038.38        1.34273200e+01       -8.81790000e-08  21.2678  19.1240  19.3151  0.0000
0202-03-26_10:35:37.406000      41038.75        1.37253300e+01       -8.20434000e-08  21.2725  19.1146  19.3169  0.0000
0202-03-26_10:35:37.766000      41039.11        1.40236300e+01       -9.67938000e-08  21.2725  19.1146  19.3169  0.0000
0202-03-26_10:35:38.137000      41039.48        1.43218400e+01       -1.07578000e-07  21.2725  19.1146  19.3169  0.0000
0202-03-26_10:35:38.500000      41039.84        1.46198400e+01       -9.95833000e-08  21.2560  19.1154  19.2893  0.0000
0202-03-26_10:35:38.860000      41040.20        1.49179600e+01       -9.55548000e-08  21.2560  19.1154  19.2893  0.0000
0202-03-26_10:35:39.270000      41040.61        1.52160200e+01       -1.15015400e-07  21.2560  19.1154  19.2893  0.0000
0202-03-26_10:35:39.637000      41040.98        1.55141700e+01       -1.13218100e-07  21.2742  19.1213  19.3284  0.0000
0202-03-26_10:35:40             41041.34        1.58124400e+01       -1.14643600e-07  21.2742  19.1213  19.3284  0.0000
0202-03-26_10:35:40.380000      41041.72        1.61108900e+01       -1.28278400e-07  21.2665  19.1086  19.2911  0.0000
0202-03-26_10:35:40.758000      41042.10        1.64088100e+01       -1.43648600e-07  21.2665  19.1086  19.2911  0.0000
0202-03-26_10:35:41.137000      41042.48        1.67069800e+01       -1.22080800e-07  21.2665  19.1086  19.2911  0.0000
0202-03-26_10:35:41.523000      41042.87        1.70051500e+01       -1.18796000e-07  21.3002  19.1226  19.3173  0.0000
0202-03-26_10:35:41.875000      41043.22        1.73032700e+01       -1.14023800e-07  21.3002  19.1226  19.3173  0.0000
0202-03-26_10:35:42.266000      41043.61        1.76019000e+01       -1.27782600e-07  21.3002  19.1226  19.3173  0.0000
0202-03-26_10:35:42.650000      41043.99        1.78999000e+01       -1.15449300e-07  21.3046  19.1133  19.3153  0.0000
0202-03-26_10:35:43.040000      41044.38        1.81978500e+01       -1.26047300e-07  21.3046  19.1133  19.3153  0.0000
0202-03-26_10:35:43.395000      41044.74        1.84960600e+01       -1.28092500e-07  21.2944  19.1148  19.2956  0.0000
0202-03-26_10:35:43.760000      41045.10        1.87941700e+01       -1.43775000e-07  21.2944  19.1148  19.2956  0.0000
0202-03-26_10:35:44.145000      41045.49        1.90926200e+01       -1.35785000e-07  21.2944  19.1148  19.2956  0.0000
0202-03-26_10:35:44.504000      41045.84        1.93906900e+01       -1.40372100e-07  21.3154  19.1208  19.3247  0.0000
0202-03-26_10:35:44.863000      41046.20        1.96885200e+01       -1.42541300e-07  21.3154  19.1208  19.3247  0.0000
0202-03-26_10:35:45.258000      41046.60        1.99867400e+01       -1.59708800e-07  21.3154  19.1208  19.3247  0.0000
0202-03-26_10:35:45.637000      41046.98        2.02850700e+01       -1.55990200e-07  21.3073  19.1086  19.2939  0.0000
0202-03-26_10:35:45.992000      41047.33        2.05835100e+01       -1.66650200e-07  21.3073  19.1086  19.2939  0.0000
0202-03-26_10:35:46.383000      41047.73        2.08816100e+01       -1.87722200e-07  21.3348  19.1217  19.3163  0.0000
0202-03-26_10:35:46.750000      41048.09        2.11796200e+01       -1.86916500e-07  21.3348  19.1217  19.3163  0.0000
0202-03-26_10:35:47.140000      41048.48        2.14779900e+01       -1.91502800e-07  21.3348  19.1217  19.3163  0.0000
0202-03-26_10:35:47.500000      41048.84        2.17759700e+01       -1.83817700e-07  21.3538  19.1131  19.3175  0.0000
0202-03-26_10:35:47.860000      41049.20        2.20742000e+01       -1.93114200e-07  21.3538  19.1131  19.3175  0.0000
0202-03-26_10:35:48.260000      41049.60        2.23728100e+01       -1.98444200e-07  21.3538  19.1131  19.3175  0.0000
0202-03-26_10:35:48.668000      41050.01        2.26705200e+01       -2.03030400e-07  21.3606  19.1157  19.2987  0.0000
0202-03-26_10:35:49.055000      41050.40        2.29687200e+01       -2.06377200e-07  21.3606  19.1157  19.2987  0.0000
0202-03-26_10:35:49.418000      41050.76        2.32667900e+01       -2.16851200e-07  21.3857  19.1214  19.3365  0.0000
0202-03-26_10:35:49.785000      41051.12        2.35652300e+01       -2.29929100e-07  21.3857  19.1214  19.3365  0.0000
0202-03-26_10:35:50.170000      41051.51        2.38630600e+01       -2.24165800e-07  21.3857  19.1214  19.3365  0.0000
0202-03-26_10:35:50.566000      41051.91        2.41616300e+01       -2.33772100e-07  21.3698  19.1106  19.2979  0.0000
0202-03-26_10:35:50.940000      41052.28        2.44599700e+01       -2.39969800e-07  21.3698  19.1106  19.2979  0.0000
0202-03-26_10:35:51.297000      41052.64        2.47577500e+01       -2.42696800e-07  21.4076  19.1252  19.3297  0.0000
0202-03-26_10:35:51.688000      41053.03        2.50562100e+01       -2.51807300e-07  21.4076  19.1252  19.3297  0.0000
0202-03-26_10:35:52.062000      41053.40        2.53543600e+01       -2.52860900e-07  21.4076  19.1252  19.3297  0.0000
0202-03-26_10:35:52.420000      41053.77        2.56527100e+01       -2.64140700e-07  21.4309  19.1162  19.3297  0.0000
0202-03-26_10:35:52.777000      41054.12        2.59510600e+01       -2.54286400e-07  21.4309  19.1162  19.3297  0.0000
0202-03-26_10:35:53.160000      41054.50        2.62489400e+01       -2.68727000e-07  21.4309  19.1162  19.3297  0.0000
0202-03-26_10:35:53.523000      41054.87        2.65472300e+01       -2.63644900e-07  21.4432  19.1210  19.3141  0.0000
0202-03-26_10:35:53.883000      41055.23        2.68453600e+01       -2.57137300e-07  21.4432  19.1210  19.3141  0.0000
0202-03-26_10:35:54.280000      41055.62        2.71435100e+01       -2.48770500e-07  21.4432  19.1210  19.3141  0.0000
0202-03-26_10:35:54.656000      41056.00        2.74418000e+01       -2.71330000e-07  21.4700  19.1271  19.3473  0.0000
0202-03-26_10:35:55.035000      41056.38        2.77401900e+01       -2.78953100e-07  21.4700  19.1271  19.3473  0.0000
0202-03-26_10:35:55.387000      41056.73        2.80389100e+01       -2.94880300e-07  21.4681  19.1166  19.3130  0.0000
0202-03-26_10:35:55.777000      41057.12        2.83367000e+01       -2.90105200e-07  21.4681  19.1166  19.3130  0.0000
0202-03-26_10:35:56.152000      41057.49        2.86348900e+01       -2.83597300e-07  21.4681  19.1166  19.3130  0.0000
0202-03-26_10:35:56.527000      41057.87        2.89331000e+01       -2.87439800e-07  21.4899  19.1320  19.3294  0.0000
0202-03-26_10:35:56.883000      41058.23        2.92310200e+01       -2.95434800e-07  21.4899  19.1320  19.3294  0.0000
0202-03-26_10:35:57.277000      41058.62        2.95291400e+01       -2.81676000e-07  21.4899  19.1320  19.3294  0.0000
0202-03-26_10:35:57.652000      41058.99        2.98276900e+01       -2.99277400e-07  21.5206  19.1233  19.3328  0.0000
0202-03-26_10:35:58.040000      41059.38        3.01257200e+01       -3.00145000e-07  21.5206  19.1233  19.3328  0.0000
0202-03-26_10:35:58.395000      41059.73        3.04242800e+01       -3.05165100e-07  21.5265  19.1286  19.3092  0.0000
0202-03-26_10:35:58.780000      41060.12        3.07219400e+01       -3.12540300e-07  21.5265  19.1286  19.3092  0.0000
0202-03-26_10:35:59.156000      41060.50        3.10204900e+01       -3.24192000e-07  21.5265  19.1286  19.3092  0.0000
0202-03-26_10:35:59.523000      41060.86        3.13184700e+01       -3.12230500e-07  21.5897  19.1362  19.3538  0.0000
0202-03-26_10:35:59.883000      41061.22        3.16172300e+01       -3.06218700e-07  21.5897  19.1362  19.3538  0.0000
0202-03-26_10:36:00.310000      41061.65        3.19153100e+01       -3.25307500e-07  21.5897  19.1362  19.3538  0.0000
0202-03-26_10:36:00.660000      41062.00        3.22132300e+01       -3.00950700e-07  21.5708  19.1277  19.3038  0.0000
0202-03-26_10:36:01.027000      41062.37        3.25116000e+01       -3.13903800e-07  21.5708  19.1277  19.3038  0.0000
0202-03-26_10:36:01.387000      41062.73        3.28093500e+01       -2.93949500e-07  21.6041  19.1447  19.3186  0.0000
0202-03-26_10:36:01.766000      41063.11        3.31084400e+01       -2.66621000e-07  21.6041  19.1447  19.3186  0.0000
0202-03-26_10:36:02.140000      41063.48        3.34070700e+01       -2.29187100e-07  21.6041  19.1447  19.3186  0.0000
0202-03-26_10:36:02.504000      41063.85        3.37051700e+01       -1.79110000e-07  21.6252  19.1370  19.3244  0.0000
0202-03-26_10:36:02.855000      41064.20        3.40034700e+01       -1.00523600e-07  21.6252  19.1370  19.3244  0.0000
0202-03-26_10:36:03.270000      41064.61        3.43019900e+01        1.40092000e-08  21.6252  19.1370  19.3244  0.0000
0202-03-26_10:36:03.633000      41064.97        3.45999200e+01        1.77193700e-07  21.6390  19.1418  19.3045  0.0000
0202-03-26_10:36:04             41065.34        3.48978800e+01        3.54508800e-07  21.6390  19.1418  19.3045  0.0000
0202-03-26_10:36:04.375000      41065.72        3.51957900e+01        6.68668400e-07  21.6981  19.1491  19.3365  0.0000
0202-03-26_10:36:04.750000      41066.09        3.54948900e+01        1.06234400e-06  21.6981  19.1491  19.3365  0.0000
0202-03-26_10:36:05.130000      41066.47        3.57931100e+01        1.64665980e-06  21.6981  19.1491  19.3365  0.0000
0202-03-26_10:36:05.496000      41066.84        3.60914000e+01        2.80072674e-06  21.7071  19.1429  19.3025  0.0000
0202-03-26_10:36:05.867000      41067.21        3.63892400e+01        3.93155249e-06  21.7071  19.1429  19.3025  0.0000
0202-03-26_10:36:06.227000      41067.57        3.66876600e+01        5.36023795e-06  21.7071  19.1429  19.3025  0.0000
0202-03-26_10:36:06.617000      41067.96        3.69857700e+01        7.06242632e-06  21.7553  19.1620  19.3348  0.0000
0202-03-26_10:36:06.965000      41068.31        3.72846000e+01        1.02428815e-05  21.7553  19.1620  19.3348  0.0000
0202-03-26_10:36:07.312000      41068.65        3.75827400e+01        1.40590441e-05  21.7776  19.1562  19.3252  0.0000
0202-03-26_10:36:07.680000      41069.02        3.78804000e+01        1.93671255e-05  21.7776  19.1562  19.3252  0.0000
0202-03-26_10:36:08.055000      41069.40        3.81785600e+01        2.79982271e-05  21.7776  19.1562  19.3252  0.0000
