Repository: shortlab/2025-devitre-PhD

# 2025-devitre-PhD
Data repository for Alexis Devitre's PhD thesis

File: chapter 6/data/tapes/ext_ffj51/Ic/infield/step03/magnet/Ic_2025-03-28_10-59-01663663_15e19pm2-0nA-anneal300k-720min-22k-.txt
# Ic =  nan A, n =  nan , Tavg = 22.29 K, 15e19pm2-0nA-anneal300k-720min-22k-
#datetime                        t_s     iHTS_A                vHTS_V                tHTS_K  tTAR_K  tHOL_K  tSPA_K
0202-03-28_10:58:31.700000      88040.53        7.06827100e-03       -5.63986000e-09  22.2643  19.3704  19.5640  0.0000
0202-03-28_10:58:32.060000      88040.89        3.08777100e-01       -1.67955600e-08  22.2643  19.3704  19.5640  0.0000
0202-03-28_10:58:32.406000      88041.24        6.07079100e-01       -7.74706000e-09  22.2643  19.3704  19.5640  0.0000
0202-03-28_10:58:32.754000      88041.58        9.04467400e-01        8.73864000e-09  22.2781  19.3799  19.5951  0.0000
0202-03-28_10:58:33.110000      88041.94        1.20286800e+00        1.88407400e-08  22.2781  19.3799  19.5951  0.0000
0202-03-28_10:58:33.470000      88042.30        1.50075000e+00        1.45644400e-08  22.2781  19.3799  19.5951  0.0000
0202-03-28_10:58:33.830000      88042.66        1.79912400e+00        1.63617400e-08  22.2728  19.3656  19.5729  0.0000
0202-03-28_10:58:34.176000      88043.01        2.09709600e+00        1.72913400e-08  22.2728  19.3656  19.5729  0.0000
0202-03-28_10:58:34.562000      88043.39        2.39515500e+00        1.35727400e-08  22.2728  19.3656  19.5729  0.0000
0202-03-28_10:58:34.920000      88043.75        2.69318000e+00        7.31314000e-09  22.2739  19.3784  19.5785  0.0000
0202-03-28_10:58:35.277000      88044.11        2.99121000e+00        6.63144000e-09  22.2739  19.3784  19.5785  0.0000
0202-03-28_10:58:35.630000      88044.46        3.28908300e+00        1.44404400e-08  22.2739  19.3784  19.5785  0.0000
0202-03-28_10:58:35.984000      88044.81        3.58753400e+00        1.72291400e-08  22.2788  19.3708  19.5839  0.0000
0202-03-28_10:58:36.340000      88045.17        3.88557600e+00        2.30543400e-08  22.2788  19.3708  19.5839  0.0000
0202-03-28_10:58:36.688000      88045.52        4.18384500e+00        1.99554400e-08  22.2587  19.3691  19.5527  0.0000
0202-03-28_10:58:37.043000      88045.87        4.48116000e+00        2.28063400e-08  22.2587  19.3691  19.5527  0.0000
0202-03-28_10:58:37.402000      88046.23        4.77989600e+00        1.64228400e-08  22.2587  19.3691  19.5527  0.0000
0202-03-28_10:58:37.750000      88046.58        5.07796200e+00        1.79102400e-08  22.2700  19.3775  19.5850  0.0000
0202-03-28_10:58:38.098000      88046.93        5.37557900e+00        1.45015400e-08  22.2700  19.3775  19.5850  0.0000
0202-03-28_10:58:38.445000      88047.28        5.67417200e+00        1.88399400e-08  22.2700  19.3775  19.5850  0.0000
0202-03-28_10:58:38.797000      88047.62        5.97211300e+00        2.04512400e-08  22.2642  19.3637  19.5668  0.0000
0202-03-28_10:58:39.145000      88047.97        6.27042900e+00        2.01414400e-08  22.2642  19.3637  19.5668  0.0000
0202-03-28_10:58:39.504000      88048.33        6.56846000e+00        2.42318400e-08  22.2642  19.3637  19.5668  0.0000
0202-03-28_10:58:39.895000      88048.72        6.86666800e+00        3.24746400e-08  22.2619  19.3765  19.5724  0.0000
0202-03-28_10:58:40.246000      88049.08        7.16472000e+00        2.26204400e-08  22.2619  19.3765  19.5724  0.0000
0202-03-28_10:58:40.594000      88049.42        7.46304100e+00        2.96237400e-08  22.2743  19.3687  19.5854  0.0000
0202-03-28_10:58:40.945000      88049.77        7.76150100e+00        2.70207400e-08  22.2743  19.3687  19.5854  0.0000
0202-03-28_10:58:41.293000      88050.12        8.05916300e+00        2.84462400e-08  22.2743  19.3687  19.5854  0.0000
0202-03-28_10:58:41.645000      88050.47        8.35745100e+00        2.83842400e-08  22.2609  19.3677  19.5584  0.0000
0202-03-28_10:58:42             88050.83        8.65511200e+00        2.13135400e-08  22.2609  19.3677  19.5584  0.0000
0202-03-28_10:58:42.348000      88051.18        8.95362500e+00        3.46968400e-08  22.2609  19.3677  19.5584  0.0000
0202-03-28_10:58:42.695000      88051.52        9.25141200e+00        3.14740400e-08  22.2728  19.3753  19.5857  0.0000
0202-03-28_10:58:43.043000      88051.87        9.54944400e+00        3.69899400e-08  22.2728  19.3753  19.5857  0.0000
0202-03-28_10:58:43.390000      88052.22        9.84762400e+00        3.76716400e-08  22.2728  19.3753  19.5857  0.0000
0202-03-28_10:58:43.750000      88052.58        1.01457600e+01        2.24255400e-08  22.2627  19.3609  19.5596  0.0000
0202-03-28_10:58:44.094000      88052.92        1.04441200e+01        3.49447400e-08  22.2627  19.3609  19.5596  0.0000
0202-03-28_10:58:44.440000      88053.27        1.07418200e+01        3.48827400e-08  22.2627  19.3609  19.5596  0.0000
0202-03-28_10:58:44.797000      88053.63        1.10401600e+01        4.30636400e-08  22.2608  19.3740  19.5647  0.0000
0202-03-28_10:58:45.156000      88053.99        1.13381600e+01        3.30234400e-08  22.2608  19.3740  19.5647  0.0000
0202-03-28_10:58:45.566000      88054.40        1.16362400e+01        3.72378400e-08  22.2608  19.3740  19.5647  0.0000
0202-03-28_10:58:45.934000      88054.76        1.19344900e+01        3.24656400e-08  22.2607  19.3655  19.5724  0.0000
0202-03-28_10:58:46.290000      88055.12        1.22324400e+01        3.01725400e-08  22.2607  19.3655  19.5724  0.0000
0202-03-28_10:58:46.640000      88055.47        1.25309500e+01        2.66399400e-08  22.2607  19.3655  19.5724  0.0000
0202-03-28_10:58:47             88055.83        1.28288600e+01        2.49045400e-08  22.2537  19.3646  19.5510  0.0000
0202-03-28_10:58:47.360000      88056.19        1.31275000e+01        2.08761400e-08  22.2537  19.3646  19.5510  0.0000
0202-03-28_10:58:47.707000      88056.54        1.34252500e+01        2.27978400e-08  22.2746  19.3720  19.5875  0.0000
0202-03-28_10:58:48.055000      88056.88        1.37233400e+01        2.14970400e-08  22.2746  19.3720  19.5875  0.0000
0202-03-28_10:58:48.410000      88057.24        1.40214100e+01        7.49044000e-09  22.2746  19.3720  19.5875  0.0000
0202-03-28_10:58:48.758000      88057.59        1.43190800e+01        1.36880400e-08  22.2602  19.3581  19.5565  0.0000
0202-03-28_10:58:49.110000      88057.94        1.46180000e+01        1.77240000e-10  22.2602  19.3581  19.5565  0.0000
0202-03-28_10:58:49.457000      88058.29        1.49160000e+01       -1.99186000e-09  22.2602  19.3581  19.5565  0.0000
0202-03-28_10:58:49.805000      88058.63        1.52143200e+01        8.66804000e-09  22.2601  19.3715  19.5653  0.0000
0202-03-28_10:58:50.152000      88058.98        1.55125300e+01        1.46177400e-08  22.2601  19.3715  19.5653  0.0000
0202-03-28_10:58:50.508000      88059.34        1.58104000e+01        1.53614400e-08  22.2601  19.3715  19.5653  0.0000
0202-03-28_10:58:50.926000      88059.76        1.61086200e+01        1.28823400e-08  22.2690  19.3628  19.5771  0.0000
0202-03-28_10:58:51.285000      88060.11        1.64067600e+01        9.47374000e-09  22.2690  19.3628  19.5771  0.0000
0202-03-28_10:58:51.652000      88060.48        1.67049000e+01        5.33400000e-11  22.2550  19.3633  19.5523  0.0000
0202-03-28_10:58:52             88060.83        1.70029100e+01       -4.28506000e-09  22.2550  19.3633  19.5523  0.0000
0202-03-28_10:58:52.348000      88061.18        1.73013300e+01       -9.42906000e-09  22.2550  19.3633  19.5523  0.0000
0202-03-28_10:58:52.695000      88061.53        1.75987900e+01       -7.56976000e-09  22.2689  19.3710  19.5825  0.0000
0202-03-28_10:58:53.043000      88061.87        1.78970200e+01       -6.26826000e-09  22.2689  19.3710  19.5825  0.0000
0202-03-28_10:58:53.406000      88062.23        1.81954800e+01       -1.25276600e-08  22.2689  19.3710  19.5825  0.0000
0202-03-28_10:58:53.754000      88062.58        1.84934500e+01       -3.78806000e-09  22.2646  19.3577  19.5604  0.0000
0202-03-28_10:58:54.100000      88062.93        1.87918100e+01       -4.65516000e-09  22.2646  19.3577  19.5604  0.0000
0202-03-28_10:58:54.450000      88063.28        1.90897200e+01        3.33974000e-09  22.2646  19.3577  19.5604  0.0000
0202-03-28_10:58:54.797000      88063.63        1.93878500e+01        1.97014400e-08  22.2633  19.3718  19.5667  0.0000
0202-03-28_10:58:55.156000      88063.98        1.96859800e+01        4.10213400e-08  22.2633  19.3718  19.5667  0.0000
0202-03-28_10:58:55.566000      88064.40        1.99839100e+01        6.41384400e-08  22.2633  19.3718  19.5667  0.0000
0202-03-28_10:58:55.938000      88064.77        2.02824300e+01        9.79154400e-08  22.2777  19.3639  19.5789  0.0000
0202-03-28_10:58:56.280000      88065.11        2.05809800e+01        1.40803040e-07  22.2777  19.3639  19.5789  0.0000
0202-03-28_10:58:56.652000      88065.48        2.08789200e+01        2.13439140e-07  22.2777  19.3639  19.5789  0.0000
0202-03-28_10:58:57             88065.83        2.11767700e+01        3.14584340e-07  22.2629  19.3646  19.5524  0.0000
0202-03-28_10:58:57.348000      88066.18        2.14749300e+01        4.46655640e-07  22.2629  19.3646  19.5524  0.0000
0202-03-28_10:58:57.695000      88066.52        2.17730400e+01        6.33575940e-07  22.2772  19.3717  19.5809  0.0000
0202-03-28_10:58:58.043000      88066.87        2.20710300e+01        8.98338240e-07  22.2772  19.3717  19.5809  0.0000
0202-03-28_10:58:58.395000      88067.23        2.23695300e+01        1.26585724e-06  22.2772  19.3717  19.5809  0.0000
0202-03-28_10:58:58.742000      88067.57        2.26670600e+01        1.77431014e-06  22.2709  19.3594  19.5613  0.0000
0202-03-28_10:58:59.090000      88067.92        2.29652500e+01        2.42995644e-06  22.2709  19.3594  19.5613  0.0000
0202-03-28_10:58:59.438000      88068.27        2.32644300e+01        3.89091964e-06  22.2709  19.3594  19.5613  0.0000
0202-03-28_10:58:59.785000      88068.62        2.35619600e+01        5.35987739e-06  22.2770  19.3735  19.5785  0.0000
0202-03-28_10:59:00.137000      88068.97        2.38601600e+01        7.38482733e-06  22.2770  19.3735  19.5785  0.0000
0202-03-28_10:59:00.496000      88069.33        2.41589300e+01        1.00938091e-05  22.2770  19.3735  19.5785  0.0000
0202-03-28_10:59:00.926000      88069.76        2.44564000e+01        1.35945375e-05  22.2883  19.3646  19.5827  0.0000
0202-03-28_10:59:01.285000      88070.11        2.47546100e+01        1.95024558e-05  22.2883  19.3646  19.5827  0.0000
0202-03-28_10:59:01.640000      88070.47        2.50523000e+01        2.77715621e-05  22.2883  19.3646  19.5827  0.0000

File: chapter 6/data/tapes/ext_ffj51/Ic/infield/step03/magnet/Ic_2025-03-28_11-00-35370227_15e19pm2-0nA-anneal300k-720min-22k-.txt
# Ic =  nan A, n =  nan , Tavg = 22.34 K, 15e19pm2-0nA-anneal300k-720min-22k-
#datetime                        t_s     iHTS_A                vHTS_V                tHTS_K  tTAR_K  tHOL_K  tSPA_K
0202-03-28_11:00:05.574000      88134.40        6.84629800e-03        1.76836000e-09  22.3268  19.3725  19.5851  0.0000
0202-03-28_11:00:05.930000      88134.76        3.08223600e-01        1.12507600e-08  22.3238  19.3614  19.5724  0.0000
0202-03-28_11:00:06.277000      88135.11        6.06469800e-01        1.46594600e-08  22.3238  19.3614  19.5724  0.0000
0202-03-28_11:00:06.637000      88135.47        9.04884600e-01        7.22226000e-09  22.3238  19.3614  19.5724  0.0000
0202-03-28_11:00:06.984000      88135.81        1.20252400e+00        2.42037600e-08  22.3112  19.3696  19.5573  0.0000
0202-03-28_11:00:07.332000      88136.16        1.50115200e+00        1.88118600e-08  22.3112  19.3696  19.5573  0.0000
0202-03-28_11:00:07.680000      88136.51        1.79902400e+00        1.62088600e-08  22.3174  19.3681  19.5810  0.0000
0202-03-28_11:00:08.027000      88136.86        2.09731400e+00        1.75722600e-08  22.3174  19.3681  19.5810  0.0000
0202-03-28_11:00:08.387000      88137.22        2.39545700e+00        1.60228600e-08  22.3174  19.3681  19.5810  0.0000
0202-03-28_11:00:08.734000      88137.56        2.69335500e+00        2.81082600e-08  22.3120  19.3616  19.5576  0.0000
0202-03-28_11:00:09.082000      88137.91        2.99178300e+00        2.19150600e-08  22.3120  19.3616  19.5576  0.0000
0202-03-28_11:00:09.430000      88138.26        3.29007400e+00        1.83913600e-08  22.3120  19.3616  19.5576  0.0000
0202-03-28_11:00:09.777000      88138.61        3.58804300e+00        1.84547600e-08  22.3171  19.3733  19.5790  0.0000
0202-03-28_11:00:10.137000      88138.96        3.88651600e+00        1.90125600e-08  22.3171  19.3733  19.5790  0.0000
0202-03-28_11:00:10.480000      88139.31        4.18416500e+00        3.49404600e-08  22.3171  19.3733  19.5790  0.0000
0202-03-28_11:00:10.855000      88139.69        4.48230500e+00        3.12218600e-08  22.3237  19.3607  19.5746  0.0000
0202-03-28_11:00:11.215000      88140.04        4.78069100e+00        2.60158600e-08  22.3237  19.3607  19.5746  0.0000
0202-03-28_11:00:11.570000      88140.40        5.07898000e+00        2.96104600e-08  22.3237  19.3607  19.5746  0.0000
0202-03-28_11:00:11.926000      88140.75        5.37671800e+00        2.68835600e-08  22.3099  19.3682  19.5594  0.0000
0202-03-28_11:00:12.270000      88141.10        5.67544900e+00        2.92386600e-08  22.3099  19.3682  19.5594  0.0000
0202-03-28_11:00:12.630000      88141.46        5.97354200e+00        2.15535600e-08  22.3255  19.3664  19.5826  0.0000
0202-03-28_11:00:12.990000      88141.82        6.27163800e+00        2.79371600e-08  22.3255  19.3664  19.5826  0.0000
0202-03-28_11:00:13.332000      88142.16        6.56988700e+00        3.01682600e-08  22.3255  19.3664  19.5826  0.0000
0202-03-28_11:00:13.690000      88142.52        6.86752100e+00        4.44227600e-08  22.3085  19.3598  19.5491  0.0000
0202-03-28_11:00:14.047000      88142.88        7.16583000e+00        3.90928600e-08  22.3085  19.3598  19.5491  0.0000
0202-03-28_11:00:14.395000      88143.23        7.46410300e+00        5.09302600e-08  22.3085  19.3598  19.5491  0.0000
0202-03-28_11:00:14.742000      88143.57        7.76172000e+00        4.93188600e-08  22.3129  19.3719  19.5717  0.0000
0202-03-28_11:00:15.100000      88143.93        8.06018800e+00        5.14849600e-08  22.3129  19.3719  19.5717  0.0000
0202-03-28_11:00:15.450000      88144.28        8.35845800e+00        5.70607600e-08  22.3129  19.3719  19.5717  0.0000
0202-03-28_11:00:15.800000      88144.63        8.65654700e+00        6.03454600e-08  22.3129  19.3586  19.5607  0.0000
0202-03-28_11:00:16.145000      88144.98        8.95435000e+00        5.87341600e-08  22.3129  19.3586  19.5607  0.0000
0202-03-28_11:00:16.500000      88145.33        9.25240000e+00        6.17709600e-08  22.3129  19.3586  19.5607  0.0000
0202-03-28_11:00:16.906000      88145.73        9.55022900e+00        7.10053600e-08  22.3044  19.3664  19.5576  0.0000
0202-03-28_11:00:17.250000      88146.08        9.84872900e+00        7.43520600e-08  22.3044  19.3664  19.5576  0.0000
0202-03-28_11:00:17.620000      88146.45        1.01470000e+01        7.00137600e-08  22.3044  19.3664  19.5576  0.0000
0202-03-28_11:00:17.977000      88146.81        1.04449200e+01        7.58395600e-08  22.3193  19.3645  19.5801  0.0000
0202-03-28_11:00:18.340000      88147.17        1.07433700e+01        7.96200600e-08  22.3193  19.3645  19.5801  0.0000
0202-03-28_11:00:18.684000      88147.51        1.10415200e+01        7.03856600e-08  22.3077  19.3590  19.5500  0.0000
0202-03-28_11:00:19.030000      88147.86        1.13392300e+01        5.99116600e-08  22.3077  19.3590  19.5500  0.0000
0202-03-28_11:00:19.380000      88148.21        1.16378500e+01        6.43119600e-08  22.3077  19.3590  19.5500  0.0000
0202-03-28_11:00:19.730000      88148.56        1.19358100e+01        6.29484600e-08  22.3151  19.3707  19.5743  0.0000
0202-03-28_11:00:20.086000      88148.92        1.22339600e+01        5.94158600e-08  22.3151  19.3707  19.5743  0.0000
0202-03-28_11:00:20.434000      88149.26        1.25316200e+01        6.57374600e-08  22.3151  19.3707  19.5743  0.0000
0202-03-28_11:00:20.780000      88149.61        1.28297100e+01        5.92925600e-08  22.3151  19.3566  19.5592  0.0000
0202-03-28_11:00:21.130000      88149.96        1.31281500e+01        5.62569600e-08  22.3151  19.3566  19.5592  0.0000
0202-03-28_11:00:21.477000      88150.31        1.34264400e+01        5.86742600e-08  22.3151  19.3566  19.5592  0.0000
0202-03-28_11:00:21.836000      88150.67        1.37241900e+01        5.86742600e-08  22.3060  19.3646  19.5539  0.0000
0202-03-28_11:00:22.184000      88151.01        1.40222300e+01        6.85904600e-08  22.3060  19.3646  19.5539  0.0000
0202-03-28_11:00:22.555000      88151.39        1.43203200e+01        6.77847600e-08  22.3060  19.3646  19.5539  0.0000
0202-03-28_11:00:22.920000      88151.75        1.46186900e+01        6.60494600e-08  22.3188  19.3617  19.5758  0.0000
0202-03-28_11:00:23.270000      88152.10        1.49168500e+01        6.48718600e-08  22.3188  19.3617  19.5758  0.0000
0202-03-28_11:00:23.617000      88152.45        1.52154700e+01        5.18568600e-08  22.3188  19.3617  19.5758  0.0000
0202-03-28_11:00:23.970000      88152.80        1.55131000e+01        5.61952600e-08  22.3092  19.3565  19.5483  0.0000
0202-03-28_11:00:24.316000      88153.15        1.58112100e+01        4.65269600e-08  22.3092  19.3565  19.5483  0.0000
0202-03-28_11:00:24.664000      88153.49        1.61093200e+01        4.68988600e-08  22.3195  19.3684  19.5788  0.0000
0202-03-28_11:00:25.010000      88153.84        1.64081900e+01        5.37161600e-08  22.3195  19.3684  19.5788  0.0000
0202-03-28_11:00:25.370000      88154.20        1.67059200e+01        4.32422600e-08  22.3195  19.3684  19.5788  0.0000
0202-03-28_11:00:25.720000      88154.55        1.70038200e+01        4.95637600e-08  22.3213  19.3551  19.5654  0.0000
0202-03-28_11:00:26.066000      88154.89        1.73018100e+01        4.26844600e-08  22.3213  19.3551  19.5654  0.0000
0202-03-28_11:00:26.414000      88155.24        1.75998100e+01        4.62170600e-08  22.3213  19.3551  19.5654  0.0000
0202-03-28_11:00:26.760000      88155.59        1.78986200e+01        4.60922600e-08  22.3129  19.3641  19.5551  0.0000
0202-03-28_11:00:27.117000      88155.95        1.81963700e+01        3.48117600e-08  22.3129  19.3641  19.5551  0.0000
0202-03-28_11:00:27.465000      88156.29        1.84947100e+01        4.20009600e-08  22.3129  19.3641  19.5551  0.0000
0202-03-28_11:00:27.812000      88156.64        1.87922000e+01        4.79506600e-08  22.3237  19.3613  19.5775  0.0000
0202-03-28_11:00:28.160000      88156.99        1.90906400e+01        5.44581600e-08  22.3237  19.3613  19.5775  0.0000
0202-03-28_11:00:28.574000      88157.40        1.93886800e+01        5.95402600e-08  22.3237  19.3613  19.5775  0.0000
0202-03-28_11:00:28.930000      88157.76        1.96870300e+01        7.05100600e-08  22.3116  19.3562  19.5460  0.0000
0202-03-28_11:00:29.277000      88158.11        1.99850600e+01        8.98465600e-08  22.3116  19.3562  19.5460  0.0000
0202-03-28_11:00:29.637000      88158.47        2.02830500e+01        1.23995360e-07  22.3116  19.3562  19.5460  0.0000
0202-03-28_11:00:29.992000      88158.82        2.05815600e+01        1.71902960e-07  22.3212  19.3682  19.5730  0.0000
0202-03-28_11:00:30.355000      88159.19        2.08793400e+01        2.39332960e-07  22.3212  19.3682  19.5730  0.0000
0202-03-28_11:00:30.710000      88159.54        2.11775500e+01        3.48720860e-07  22.3196  19.3554  19.5634  0.0000
0202-03-28_11:00:31.055000      88159.89        2.14756700e+01        4.78312860e-07  22.3196  19.3554  19.5634  0.0000
0202-03-28_11:00:31.402000      88160.23        2.17736300e+01        6.64055360e-07  22.3196  19.3554  19.5634  0.0000
0202-03-28_11:00:31.750000      88160.58        2.20720400e+01        9.36502360e-07  22.3180  19.3663  19.5627  0.0000
0202-03-28_11:00:32.110000      88160.94        2.23701800e+01        1.31375106e-06  22.3180  19.3663  19.5627  0.0000
0202-03-28_11:00:32.457000      88161.29        2.26677200e+01        1.83031996e-06  22.3180  19.3663  19.5627  0.0000
0202-03-28_11:00:32.810000      88161.64        2.29660600e+01        2.90349106e-06  22.3362  19.3639  19.5861  0.0000
0202-03-28_11:00:33.152000      88161.98        2.32646300e+01        4.01447596e-06  22.3362  19.3639  19.5861  0.0000
0202-03-28_11:00:33.555000      88162.38        2.35629300e+01        5.49620243e-06  22.3362  19.3639  19.5861  0.0000
0202-03-28_11:00:33.926000      88162.76        2.38608300e+01        7.51148175e-06  22.3236  19.3599  19.5548  0.0000
0202-03-28_11:00:34.280000      88163.11        2.41590000e+01        9.83837728e-06  22.3236  19.3599  19.5548  0.0000
0202-03-28_11:00:34.640000      88163.47        2.44569200e+01        1.43292967e-05  22.3236  19.3599  19.5548  0.0000
0202-03-28_11:00:34.992000      88163.82        2.47557400e+01        1.99713318e-05  22.3406  19.3719  19.5839  0.0000
0202-03-28_11:00:35.336000      88164.17        2.50531500e+01        2.84420384e-05  22.3406  19.3719  19.5839  0.0000

File: chapter 6/data/tapes/ext_ffj51/Ic/infield/step03/magnet/Ic_2025-03-28_11-01-21790089_15e19pm2-0nA-anneal300k-720min-22k-.txt
# Ic = 20.90 A, n = 27.36 , Tavg = 22.35 K, 15e19pm2-0nA-anneal300k-720min-22k-
#datetime                        t_s     iHTS_A                vHTS_V                tHTS_K  tTAR_K  tHOL_K  tSPA_K
0202-03-28_11:00:52.395000      88181.23        6.96897100e-03        2.00386000e-09  22.3426  19.3715  19.5676  0.0000
0202-03-28_11:00:52.742000      88181.57        3.08655200e-01        9.31706000e-09  22.3472  19.3678  19.5838  0.0000
0202-03-28_11:00:53.090000      88181.92        6.07291300e-01        1.20440600e-08  22.3472  19.3678  19.5838  0.0000
0202-03-28_11:00:53.440000      88182.27        9.04757800e-01       -8.28414000e-09  22.3472  19.3678  19.5838  0.0000
0202-03-28_11:00:53.797000      88182.63        1.20293800e+00       -2.89224000e-09  22.3336  19.3651  19.5538  0.0000
0202-03-28_11:00:54.145000      88182.97        1.50130600e+00        3.36736000e-09  22.3336  19.3651  19.5538  0.0000
0202-03-28_11:00:54.496000      88183.32        1.79951400e+00        1.60105600e-08  22.3336  19.3651  19.5538  0.0000
0202-03-28_11:00:54.920000      88183.75        2.09744200e+00        1.83656600e-08  22.3434  19.3760  19.5827  0.0000
0202-03-28_11:00:55.280000      88184.11        2.39534000e+00        2.73521600e-08  22.3434  19.3760  19.5827  0.0000
0202-03-28_11:00:55.645000      88184.47        2.69361800e+00        1.74976600e-08  22.3434  19.3760  19.5827  0.0000
0202-03-28_11:00:55.992000      88184.82        2.99158500e+00        1.44601600e-08  22.3449  19.3620  19.5662  0.0000
0202-03-28_11:00:56.340000      88185.17        3.29013200e+00        1.53896600e-08  22.3449  19.3620  19.5662  0.0000
0202-03-28_11:00:56.695000      88185.53        3.58804600e+00        8.38636000e-09  22.3393  19.3727  19.5654  0.0000
0202-03-28_11:00:57.043000      88185.87        3.88606900e+00        9.37796000e-09  22.3393  19.3727  19.5654  0.0000
0202-03-28_11:00:57.390000      88186.22        4.18399500e+00        1.49558600e-08  22.3393  19.3727  19.5654  0.0000
0202-03-28_11:00:57.740000      88186.57        4.48200800e+00        1.26007600e-08  22.3476  19.3667  19.5815  0.0000
0202-03-28_11:00:58.086000      88186.91        4.78038100e+00        1.35923600e-08  22.3476  19.3667  19.5815  0.0000
0202-03-28_11:00:58.434000      88187.26        5.07828400e+00        9.68786000e-09  22.3476  19.3667  19.5815  0.0000
0202-03-28_11:00:58.780000      88187.61        5.37678200e+00        8.01456000e-09  22.3378  19.3634  19.5577  0.0000
0202-03-28_11:00:59.130000      88187.96        5.67486000e+00        8.88216000e-09  22.3378  19.3634  19.5577  0.0000
0202-03-28_11:00:59.477000      88188.31        5.97299800e+00        4.10996000e-09  22.3378  19.3634  19.5577  0.0000
0202-03-28_11:00:59.824000      88188.65        6.27095800e+00       -2.58344000e-09  22.3423  19.3738  19.5802  0.0000
0202-03-28_11:01:00.170000      88189.00        6.56893400e+00       -1.10741400e-08  22.3423  19.3738  19.5802  0.0000
0202-03-28_11:01:00.574000      88189.40        6.86704600e+00       -2.64544000e-09  22.3423  19.3738  19.5802  0.0000
0202-03-28_11:01:00.930000      88189.76        7.16516700e+00        2.93246000e-09  22.3399  19.3595  19.5649  0.0000
0202-03-28_11:01:01.277000      88190.11        7.46304000e+00        7.01360000e-10  22.3399  19.3595  19.5649  0.0000
0202-03-28_11:01:01.625000      88190.46        7.76180000e+00        2.11960000e-10  22.3399  19.3595  19.5649  0.0000
0202-03-28_11:01:01.984000      88190.81        8.05963900e+00       -5.60724000e-09  22.3380  19.3699  19.5664  0.0000
0202-03-28_11:01:02.332000      88191.16        8.35756400e+00       -9.44984000e-09  22.3380  19.3699  19.5664  0.0000
0202-03-28_11:01:02.680000      88191.51        8.65603000e+00       -2.06675400e-08  22.3454  19.3647  19.5818  0.0000
0202-03-28_11:01:03.027000      88191.86        8.95432000e+00       -1.17429400e-08  22.3454  19.3647  19.5818  0.0000
0202-03-28_11:01:03.375000      88192.20        9.25167700e+00       -2.77340000e-10  22.3454  19.3647  19.5818  0.0000
0202-03-28_11:01:03.734000      88192.56        9.55004800e+00       -5.97914000e-09  22.3304  19.3617  19.5459  0.0000
0202-03-28_11:01:04.082000      88192.91        9.84836800e+00       -8.76804000e-09  22.3304  19.3617  19.5459  0.0000
0202-03-28_11:01:04.426000      88193.26        1.01463900e+01       -1.05034400e-08  22.3304  19.3617  19.5459  0.0000
0202-03-28_11:01:04.773000      88193.60        1.04445600e+01       -1.42219400e-08  22.3448  19.3722  19.5772  0.0000
0202-03-28_11:01:05.120000      88193.95        1.07427200e+01       -1.50276400e-08  22.3448  19.3722  19.5772  0.0000
0202-03-28_11:01:05.470000      88194.30        1.10406100e+01       -1.32923400e-08  22.3448  19.3722  19.5772  0.0000
0202-03-28_11:01:05.820000      88194.65        1.13391100e+01       -1.71348400e-08  22.3381  19.3582  19.5581  0.0000
0202-03-28_11:01:06.168000      88195.00        1.16370100e+01       -1.46558400e-08  22.3381  19.3582  19.5581  0.0000
0202-03-28_11:01:06.574000      88195.41        1.19352800e+01       -2.04196400e-08  22.3381  19.3582  19.5581  0.0000
0202-03-28_11:01:06.926000      88195.76        1.22332800e+01       -2.55636400e-08  22.3374  19.3700  19.5643  0.0000
0202-03-28_11:01:07.273000      88196.10        1.25315400e+01       -2.82284400e-08  22.3374  19.3700  19.5643  0.0000
0202-03-28_11:01:07.625000      88196.45        1.28299200e+01       -3.06444400e-08  22.3374  19.3700  19.5643  0.0000
0202-03-28_11:01:07.973000      88196.80        1.31276800e+01       -3.59738400e-08  22.3484  19.3644  19.5824  0.0000
0202-03-28_11:01:08.320000      88197.15        1.34258700e+01       -3.76471400e-08  22.3484  19.3644  19.5824  0.0000
0202-03-28_11:01:08.670000      88197.50        1.37239000e+01       -3.99403400e-08  22.3333  19.3615  19.5527  0.0000
0202-03-28_11:01:09.020000      88197.85        1.40220900e+01       -3.78950400e-08  22.3333  19.3615  19.5527  0.0000
0202-03-28_11:01:09.367000      88198.20        1.43204300e+01       -3.90726400e-08  22.3333  19.3615  19.5527  0.0000
0202-03-28_11:01:09.715000      88198.54        1.46182800e+01       -3.60977400e-08  22.3401  19.3714  19.5760  0.0000
0202-03-28_11:01:10.062000      88198.89        1.49166800e+01       -3.36807400e-08  22.3401  19.3714  19.5760  0.0000
0202-03-28_11:01:10.418000      88199.25        1.52148300e+01       -2.18432400e-08  22.3401  19.3714  19.5760  0.0000
0202-03-28_11:01:10.766000      88199.59        1.55126700e+01       -2.14714400e-08  22.3387  19.3575  19.5590  0.0000
0202-03-28_11:01:11.120000      88199.95        1.58109500e+01       -1.75049400e-08  22.3387  19.3575  19.5590  0.0000
0202-03-28_11:01:11.480000      88200.31        1.61087900e+01       -1.98600400e-08  22.3387  19.3575  19.5590  0.0000
0202-03-28_11:01:11.836000      88200.66        1.64071100e+01       -2.13474400e-08  22.3339  19.3701  19.5593  0.0000
0202-03-28_11:01:12.184000      88201.01        1.67052000e+01       -2.09755400e-08  22.3339  19.3701  19.5593  0.0000
0202-03-28_11:01:12.574000      88201.41        1.70030800e+01       -2.79789400e-08  22.3339  19.3701  19.5593  0.0000
0202-03-28_11:01:12.934000      88201.76        1.73016800e+01       -2.63055400e-08  22.3493  19.3645  19.5769  0.0000
0202-03-28_11:01:13.280000      88202.11        1.75997500e+01       -2.83482400e-08  22.3493  19.3645  19.5769  0.0000
0202-03-28_11:01:13.637000      88202.47        1.78977500e+01       -2.05355400e-08  22.3493  19.3645  19.5769  0.0000
0202-03-28_11:01:13.992000      88202.82        1.81958800e+01       -3.46041400e-08  22.3343  19.3623  19.5470  0.0000
0202-03-28_11:01:14.340000      88203.17        1.84941800e+01       -2.30765400e-08  22.3343  19.3623  19.5470  0.0000
0202-03-28_11:01:14.688000      88203.52        1.87921000e+01       -2.61134400e-08  22.3440  19.3727  19.5764  0.0000
0202-03-28_11:01:15.035000      88203.86        1.90907400e+01       -2.50598400e-08  22.3440  19.3727  19.5764  0.0000
0202-03-28_11:01:15.383000      88204.21        1.93885400e+01       -1.82424400e-08  22.3440  19.3727  19.5764  0.0000
0202-03-28_11:01:15.730000      88204.56        1.96867500e+01       -2.19064000e-09  22.3369  19.3594  19.5603  0.0000
0202-03-28_11:01:16.080000      88204.91        1.99846500e+01        2.03067600e-08  22.3369  19.3594  19.5603  0.0000
0202-03-28_11:01:16.426000      88205.25        2.02833500e+01        5.90418600e-08  22.3369  19.3594  19.5603  0.0000
0202-03-28_11:01:16.773000      88205.60        2.05814100e+01        9.57937600e-08  22.3402  19.3629  19.5561  0.0000
0202-03-28_11:01:17.120000      88205.95        2.08795200e+01        1.57150160e-07  22.3402  19.3629  19.5561  0.0000
0202-03-28_11:01:17.470000      88206.30        2.11773900e+01        2.51973660e-07  22.3402  19.3629  19.5561  0.0000
0202-03-28_11:01:17.830000      88206.66        2.14753200e+01        3.94147060e-07  22.3557  19.3665  19.5848  0.0000
0202-03-28_11:01:18.176000      88207.00        2.17737200e+01        5.95445660e-07  22.3557  19.3665  19.5848  0.0000
0202-03-28_11:01:18.598000      88207.43        2.20720400e+01        8.54939860e-07  22.3557  19.3665  19.5848  0.0000
0202-03-28_11:01:18.953000      88207.78        2.23701900e+01        1.22022746e-06  22.3451  19.3643  19.5530  0.0000
0202-03-28_11:01:19.312000      88208.14        2.26678300e+01        1.74634876e-06  22.3451  19.3643  19.5530  0.0000
0202-03-28_11:01:19.668000      88208.50        2.29662100e+01        2.48994226e-06  22.3601  19.3749  19.5861  0.0000
0202-03-28_11:01:20.016000      88208.85        2.32646000e+01        3.95666926e-06  22.3601  19.3749  19.5861  0.0000
0202-03-28_11:01:20.363000      88209.19        2.35622200e+01        5.42556543e-06  22.3601  19.3749  19.5861  0.0000
0202-03-28_11:01:20.715000      88209.55        2.38608600e+01        7.48267702e-06  22.3592  19.3688  19.5815  0.0000
0202-03-28_11:01:21.062000      88209.89        2.41592000e+01        1.03369256e-05  22.3592  19.3688  19.5815  0.0000
0202-03-28_11:01:21.410000      88210.24        2.44568800e+01        1.44082013e-05  22.3592  19.3688  19.5815  0.0000
0202-03-28_11:01:21.770000      88210.60        2.47547800e+01        2.01964345e-05  22.3496  19.3645  19.5536  0.0000

File: chapter 6/data/tapes/ext_ffj51/Ic/infield/step03/magnet/Ic_2025-03-28_11-02-54900097_15e19pm2-0nA-anneal300k-720min-22k-.txt
# Ic = 20.87 A, n = 27.20 , Tavg = 22.39 K, 15e19pm2-0nA-anneal300k-720min-22k-
#datetime                        t_s     iHTS_A                vHTS_V                tHTS_K  tTAR_K  tHOL_K  tSPA_K
0202-03-28_11:02:25.414000      88274.24        6.97008400e-03        6.36443846e-09  22.3873  19.3821  19.5814  0.0000
0202-03-28_11:02:25.773000      88274.60        3.08662200e-01        3.94743846e-09  22.3909  19.3759  19.5925  0.0000
0202-03-28_11:02:26.120000      88274.95        6.07071700e-01        5.68273846e-09  22.3909  19.3759  19.5925  0.0000
0202-03-28_11:02:26.473000      88275.30        9.05636600e-01       -1.04310615e-08  22.3909  19.3759  19.5925  0.0000
0202-03-28_11:02:26.820000      88275.65        1.20326700e+00        9.71113846e-09  22.3859  19.3846  19.5811  0.0000
0202-03-28_11:02:27.164000      88276.00        1.50146200e+00        1.95034385e-08  22.3859  19.3846  19.5811  0.0000
0202-03-28_11:02:27.600000      88276.43        1.79938500e+00        1.50411385e-08  22.3859  19.3846  19.5811  0.0000
0202-03-28_11:02:27.970000      88276.80        2.09758000e+00        1.84498385e-08  22.3947  19.3844  19.5951  0.0000
0202-03-28_11:02:28.316000      88277.15        2.39539600e+00        1.46072385e-08  22.3947  19.3844  19.5951  0.0000
0202-03-28_11:02:28.680000      88277.51        2.69378500e+00        4.00803846e-09  22.3821  19.3701  19.5697  0.0000
0202-03-28_11:02:29.027000      88277.85        2.99189700e+00        1.27385385e-08  22.3821  19.3701  19.5697  0.0000
0202-03-28_11:02:29.370000      88278.20        3.29018800e+00        1.29204385e-08  22.3821  19.3701  19.5697  0.0000
0202-03-28_11:02:29.723000      88278.55        3.58797300e+00        1.19907385e-08  22.3836  19.3833  19.5810  0.0000
0202-03-28_11:02:30.066000      88278.90        3.88637000e+00        1.57093385e-08  22.3836  19.3833  19.5810  0.0000
0202-03-28_11:02:30.426000      88279.26        4.18445100e+00        1.24246385e-08  22.3836  19.3833  19.5810  0.0000
0202-03-28_11:02:30.773000      88279.60        4.48242100e+00        1.80644385e-08  22.3803  19.3700  19.5680  0.0000
0202-03-28_11:02:31.120000      88279.95        4.78105600e+00        1.14330385e-08  22.3803  19.3700  19.5680  0.0000
0202-03-28_11:02:31.470000      88280.30        5.07887600e+00        1.28584385e-08  22.3803  19.3700  19.5680  0.0000
0202-03-28_11:02:31.824000      88280.65        5.37710100e+00        2.10393385e-08  22.3876  19.3836  19.5876  0.0000
0202-03-28_11:02:32.170000      88281.00        5.67526200e+00        2.01263846e-09  22.3876  19.3836  19.5876  0.0000
0202-03-28_11:02:32.574000      88281.40        5.97324900e+00        6.72283846e-09  22.3876  19.3836  19.5876  0.0000
0202-03-28_11:02:32.938000      88281.77        6.27144000e+00        1.01934385e-08  22.3916  19.3835  19.5946  0.0000
0202-03-28_11:02:33.285000      88282.11        6.56956500e+00        1.16809385e-08  22.3916  19.3835  19.5946  0.0000
0202-03-28_11:02:33.652000      88282.48        6.86747000e+00        6.41293846e-09  22.3847  19.3702  19.5708  0.0000
0202-03-28_11:02:34             88282.83        7.16566600e+00        3.25213846e-09  22.3847  19.3702  19.5708  0.0000
0202-03-28_11:02:34.348000      88283.18        7.46375000e+00        2.75633846e-09  22.3847  19.3702  19.5708  0.0000
0202-03-28_11:02:34.690000      88283.52        7.76234900e+00        6.09843846e-09  22.3814  19.3830  19.5751  0.0000
0202-03-28_11:02:35.043000      88283.87        8.05984400e+00        1.38123846e-09  22.3814  19.3830  19.5751  0.0000
0202-03-28_11:02:35.400000      88284.23        8.35822800e+00       -3.39096154e-09  22.3814  19.3830  19.5751  0.0000
0202-03-28_11:02:35.746000      88284.58        8.65627000e+00        4.60403846e-09  22.3894  19.3742  19.5869  0.0000
0202-03-28_11:02:36.094000      88284.92        8.95470100e+00        9.47438462e-10  22.3894  19.3742  19.5869  0.0000
0202-03-28_11:02:36.440000      88285.27        9.25275400e+00        1.75313846e-09  22.3894  19.3742  19.5869  0.0000
0202-03-28_11:02:36.790000      88285.62        9.55055400e+00       -3.94876154e-09  22.3804  19.3824  19.5808  0.0000
0202-03-28_11:02:37.137000      88285.97        9.84884100e+00       -7.60526154e-09  22.3804  19.3824  19.5808  0.0000
0202-03-28_11:02:37.500000      88286.33        1.01469600e+01       -9.46456154e-09  22.3804  19.3824  19.5808  0.0000
0202-03-28_11:02:37.900000      88286.73        1.04449600e+01       -7.97716154e-09  22.3881  19.3814  19.5943  0.0000
0202-03-28_11:02:38.254000      88287.08        1.07429000e+01        1.75313846e-09  22.3881  19.3814  19.5943  0.0000
0202-03-28_11:02:38.620000      88287.45        1.10413500e+01       -6.24186154e-09  22.3881  19.3814  19.5943  0.0000
0202-03-28_11:02:38.980000      88287.81        1.13394500e+01       -3.01906154e-09  22.3743  19.3668  19.5646  0.0000
0202-03-28_11:02:39.330000      88288.16        1.16378200e+01       -3.01906154e-09  22.3743  19.3668  19.5646  0.0000
0202-03-28_11:02:39.676000      88288.50        1.19357800e+01       -1.13858615e-08  22.3754  19.3800  19.5750  0.0000
0202-03-28_11:02:40.023000      88288.85        1.22337700e+01       -2.08681615e-08  22.3754  19.3800  19.5750  0.0000
0202-03-28_11:02:40.383000      88289.21        1.25320400e+01       -2.37805615e-08  22.3754  19.3800  19.5750  0.0000
0202-03-28_11:02:40.730000      88289.56        1.28302200e+01       -2.09263615e-08  22.3879  19.3715  19.5856  0.0000
0202-03-28_11:02:41.080000      88289.91        1.31280900e+01       -2.50770615e-08  22.3879  19.3715  19.5856  0.0000
0202-03-28_11:02:41.426000      88290.26        1.34262300e+01       -2.93534615e-08  22.3879  19.3715  19.5856  0.0000
0202-03-28_11:02:41.773000      88290.60        1.37241600e+01       -3.19564615e-08  22.3793  19.3717  19.5602  0.0000
0202-03-28_11:02:42.133000      88290.96        1.40223500e+01       -3.64186615e-08  22.3793  19.3717  19.5602  0.0000
0202-03-28_11:02:42.477000      88291.31        1.43206200e+01       -3.01591615e-08  22.3793  19.3717  19.5602  0.0000
0202-03-28_11:02:42.830000      88291.66        1.46186800e+01       -3.88357615e-08  22.3846  19.3800  19.5854  0.0000
0202-03-28_11:02:43.176000      88292.00        1.49170700e+01       -4.79462615e-08  22.3846  19.3800  19.5854  0.0000
0202-03-28_11:02:43.562000      88292.39        1.52148400e+01       -3.74722615e-08  22.3846  19.3800  19.5854  0.0000
0202-03-28_11:02:43.930000      88292.76        1.55131700e+01       -5.94118615e-08  22.3749  19.3669  19.5590  0.0000
0202-03-28_11:02:44.273000      88293.10        1.58109900e+01       -7.27367615e-08  22.3749  19.3669  19.5590  0.0000
0202-03-28_11:02:44.630000      88293.46        1.61091400e+01       -7.27986615e-08  22.3749  19.3669  19.5590  0.0000
0202-03-28_11:02:44.996000      88293.83        1.64075800e+01       -5.81723615e-08  22.3784  19.3807  19.5770  0.0000
0202-03-28_11:02:45.355000      88294.19        1.67057500e+01       -6.02795615e-08  22.3784  19.3807  19.5770  0.0000
0202-03-28_11:02:45.703000      88294.53        1.70034600e+01       -5.80483615e-08  22.3824  19.3723  19.5815  0.0000
0202-03-28_11:02:46.055000      88294.88        1.73019400e+01       -6.28825615e-08  22.3824  19.3723  19.5815  0.0000
0202-03-28_11:02:46.402000      88295.23        1.76003000e+01       -6.84044615e-08  22.3824  19.3723  19.5815  0.0000
0202-03-28_11:02:46.750000      88295.58        1.78985200e+01       -7.29996615e-08  22.3769  19.3729  19.5630  0.0000
0202-03-28_11:02:47.105000      88295.94        1.81965600e+01       -5.64519615e-08  22.3769  19.3729  19.5630  0.0000
0202-03-28_11:02:47.453000      88296.28        1.84939200e+01       -5.22376615e-08  22.3769  19.3729  19.5630  0.0000
0202-03-28_11:02:47.800000      88296.63        1.87925600e+01       -5.24235615e-08  22.3914  19.3722  19.5837  0.0000
0202-03-28_11:02:48.150000      88296.98        1.90905700e+01       -5.52744615e-08  22.3914  19.3722  19.5837  0.0000
0202-03-28_11:02:48.508000      88297.34        1.93892000e+01       -4.61019615e-08  22.3914  19.3722  19.5837  0.0000
0202-03-28_11:02:48.895000      88297.72        1.96869800e+01       -3.96564615e-08  22.3845  19.3679  19.5709  0.0000
0202-03-28_11:02:49.242000      88298.07        1.99856100e+01       -1.43701615e-08  22.3845  19.3679  19.5709  0.0000
0202-03-28_11:02:49.594000      88298.42        2.02837100e+01        1.56883385e-08  22.3845  19.3679  19.5709  0.0000
0202-03-28_11:02:49.950000      88298.78        2.05815900e+01        7.01654385e-08  22.3865  19.3822  19.5807  0.0000
0202-03-28_11:02:50.297000      88299.13        2.08798000e+01        1.40074538e-07  22.3865  19.3822  19.5807  0.0000
0202-03-28_11:02:50.652000      88299.48        2.11780400e+01        2.30869738e-07  22.3946  19.3741  19.5858  0.0000
0202-03-28_11:02:51             88299.83        2.14763100e+01        3.75584238e-07  22.3946  19.3741  19.5858  0.0000
0202-03-28_11:02:51.344000      88300.17        2.17742600e+01        5.71491038e-07  22.3946  19.3741  19.5858  0.0000
0202-03-28_11:02:51.690000      88300.52        2.20726000e+01        8.55156238e-07  22.3828  19.3750  19.5600  0.0000
0202-03-28_11:02:52.040000      88300.87        2.23697000e+01        1.23717764e-06  22.3828  19.3750  19.5600  0.0000
0202-03-28_11:02:52.395000      88301.22        2.26693900e+01        1.76230274e-06  22.3828  19.3750  19.5600  0.0000
0202-03-28_11:02:52.742000      88301.57        2.29667200e+01        2.86665724e-06  22.3906  19.3827  19.5905  0.0000
0202-03-28_11:02:53.090000      88301.92        2.32645000e+01        4.01464264e-06  22.3906  19.3827  19.5905  0.0000
0202-03-28_11:02:53.438000      88302.27        2.35629800e+01        5.54018714e-06  22.3906  19.3827  19.5905  0.0000
0202-03-28_11:02:53.785000      88302.61        2.38611300e+01        7.58713750e-06  22.3825  19.3774  19.5666  0.0000
0202-03-28_11:02:54.133000      88302.96        2.41595800e+01        1.04666763e-05  22.3825  19.3774  19.5666  0.0000
0202-03-28_11:02:54.480000      88303.31        2.44577900e+01        1.44420790e-05  22.3825  19.3774  19.5666  0.0000
0202-03-28_11:02:54.870000      88303.70        2.47561200e+01        2.03307841e-05  22.3938  19.3843  19.5776  0.0000
