Repository: shortlab/2025-devitre-PhD

# 2025-devitre-PhD
Data repository for Alexis Devitre's PhD thesis

File: chapter 6/data/tapes/ext_ffj51/Ic/infield/step03/magnet/Ic_2025-03-28_21-22-03329384_70k-15e19pm2-03T-anneal300k-720min.txt
# Ic = 1.38 A, n = 13.90 , Tavg = 69.98 K, 70k-15e19pm2-03T-anneal300k-720min
#datetime                        t_s     iHTS_A                vHTS_V                tHTS_K  tTAR_K  tHOL_K  tSPA_K
0202-03-28_21:21:40.145000      11244.00        6.59252500e-03        7.69528889e-09  70.0136  68.5441  69.2794  0.0000
0202-03-28_21:21:40.566000      11244.42        4.00972100e-02        4.47258889e-09  70.0136  68.5441  69.2794  0.0000
0202-03-28_21:21:40.920000      11244.78        6.98837400e-02        1.86958889e-09  70.0321  68.5480  69.3010  0.0000
0202-03-28_21:21:41.280000      11245.14        9.99762300e-02        8.07088889e-09  70.0321  68.5480  69.3010  0.0000
0202-03-28_21:21:41.633000      11245.49        1.29761500e-01        1.18569889e-08  70.0363  68.5501  69.3143  0.0000
0202-03-28_21:21:41.992000      11245.85        1.59520200e-01        8.63418889e-09  70.0363  68.5501  69.3143  0.0000
0202-03-28_21:21:42.348000      11246.21        1.89100600e-01        1.63191889e-08  70.0363  68.5501  69.3143  0.0000
0202-03-28_21:21:42.695000      11246.56        2.19075900e-01        2.10293889e-08  70.0178  68.5511  69.2992  0.0000
0202-03-28_21:21:43.043000      11246.90        2.48953300e-01        2.83424889e-08  70.0178  68.5511  69.2992  0.0000
0202-03-28_21:21:43.406000      11247.26        2.78570800e-01        1.70628889e-08  70.0178  68.5511  69.2992  0.0000
0202-03-28_21:21:43.754000      11247.61        3.08576800e-01        8.20038889e-09  69.9988  68.5525  69.2868  0.0000
0202-03-28_21:21:44.110000      11247.97        3.38608400e-01        2.44999889e-08  69.9988  68.5525  69.2868  0.0000
0202-03-28_21:21:44.470000      11248.33        3.68199300e-01        2.69789889e-08  69.9988  68.5525  69.2868  0.0000
0202-03-28_21:21:44.816000      11248.67        3.97880100e-01       -5.37221111e-09  70.0210  68.5534  69.2943  0.0000
0202-03-28_21:21:45.170000      11249.03        4.27653500e-01       -8.34711111e-09  70.0210  68.5534  69.2943  0.0000
0202-03-28_21:21:45.570000      11249.43        4.57752000e-01        8.15888889e-11  70.0210  68.5534  69.2943  0.0000
0202-03-28_21:21:45.930000      11249.79        4.87313000e-01       -1.28191111e-09  70.0002  68.5540  69.2728  0.0000
0202-03-28_21:21:46.273000      11250.13        5.17013700e-01        2.74658889e-09  70.0002  68.5540  69.2728  0.0000
0202-03-28_21:21:46.630000      11250.49        5.47129700e-01        9.56388889e-09  69.9996  68.5539  69.2673  0.0000
0202-03-28_21:21:46.977000      11250.84        5.77148000e-01        2.43348889e-09  69.9996  68.5539  69.2673  0.0000
0202-03-28_21:21:47.324000      11251.19        6.06308400e-01        2.42408889e-09  69.9996  68.5539  69.2673  0.0000
0202-03-28_21:21:47.670000      11251.53        6.36445900e-01        2.06417889e-08  70.0034  68.5554  69.2580  0.0000
0202-03-28_21:21:48.020000      11251.88        6.66526500e-01       -1.81550111e-08  70.0034  68.5554  69.2580  0.0000
0202-03-28_21:21:48.380000      11252.24        6.96071400e-01        3.53648889e-09  70.0034  68.5554  69.2580  0.0000
0202-03-28_21:21:48.727000      11252.59        7.25745000e-01        1.84105889e-08  70.0090  68.5562  69.2739  0.0000
0202-03-28_21:21:49.074000      11252.93        7.55695000e-01        2.67153889e-08  70.0090  68.5562  69.2739  0.0000
0202-03-28_21:21:49.420000      11253.28        7.85799000e-01        1.87824889e-08  70.0090  68.5562  69.2739  0.0000
0202-03-28_21:21:49.770000      11253.63        8.15446200e-01        1.12833889e-08  70.0110  68.5564  69.2823  0.0000
0202-03-28_21:21:50.117000      11253.98        8.45371000e-01       -2.90008111e-08  70.0110  68.5564  69.2823  0.0000
0202-03-28_21:21:50.465000      11254.32        8.75052600e-01       -2.32990111e-08  70.0110  68.5564  69.2823  0.0000
0202-03-28_21:21:50.812000      11254.67        9.04659800e-01        1.27088889e-08  70.0130  68.5578  69.2927  0.0000
0202-03-28_21:21:51.160000      11255.02        9.34388700e-01        3.22658889e-09  70.0130  68.5578  69.2927  0.0000
0202-03-28_21:21:51.590000      11255.45        9.64396500e-01        8.99028889e-09  70.0130  68.5578  69.2927  0.0000
0202-03-28_21:21:51.965000      11255.82        9.94340700e-01        5.76758889e-09  70.0046  68.5576  69.2974  0.0000
0202-03-28_21:21:52.320000      11256.18        1.02425000e+00        4.96188889e-09  70.0046  68.5576  69.2974  0.0000
0202-03-28_21:21:52.668000      11256.53        1.05390400e+00        6.20138889e-09  69.9855  68.5588  69.2843  0.0000
0202-03-28_21:21:53.016000      11256.88        1.08449900e+00        1.64272889e-08  69.9855  68.5588  69.2843  0.0000
0202-03-28_21:21:53.375000      11257.24        1.11437800e+00       -2.47246111e-08  69.9855  68.5588  69.2843  0.0000
0202-03-28_21:21:53.727000      11257.58        1.14401700e+00       -8.73491111e-09  70.0067  68.5593  69.2780  0.0000
0202-03-28_21:21:54.070000      11257.93        1.17295300e+00        2.60668889e-09  70.0067  68.5593  69.2780  0.0000
0202-03-28_21:21:54.420000      11258.28        1.20352000e+00        4.44402889e-08  70.0067  68.5593  69.2780  0.0000
0202-03-28_21:21:54.770000      11258.63        1.23298300e+00        2.62813889e-08  69.9682  68.5601  69.2570  0.0000
0202-03-28_21:21:55.125000      11258.99        1.26272100e+00        6.19173889e-08  69.9682  68.5601  69.2570  0.0000
0202-03-28_21:21:55.473000      11259.33        1.29214900e+00        1.01024089e-07  69.9682  68.5601  69.2570  0.0000
0202-03-28_21:21:55.824000      11259.68        1.32192200e+00        1.31887989e-07  69.9822  68.5615  69.2590  0.0000
0202-03-28_21:21:56.180000      11260.04        1.35187700e+00        1.56058489e-07  69.9822  68.5615  69.2590  0.0000
0202-03-28_21:21:56.562000      11260.42        1.38175600e+00        2.12456389e-07  69.9822  68.5615  69.2590  0.0000
0202-03-28_21:21:56.926000      11260.78        1.41172700e+00        2.94945989e-07  69.9834  68.5622  69.2446  0.0000
0202-03-28_21:21:57.280000      11261.14        1.44149700e+00        3.74274889e-07  69.9834  68.5622  69.2446  0.0000
0202-03-28_21:21:57.650000      11261.51        1.47110900e+00        4.87442489e-07  69.9747  68.5638  69.2497  0.0000
0202-03-28_21:21:57.996000      11261.85        1.50086800e+00        6.10959989e-07  69.9747  68.5638  69.2497  0.0000
0202-03-28_21:21:58.355000      11262.21        1.53057300e+00        8.05129889e-07  69.9747  68.5638  69.2497  0.0000
0202-03-28_21:21:58.700000      11262.56        1.56037600e+00        1.07020319e-06  69.9895  68.5645  69.2674  0.0000
0202-03-28_21:21:59.047000      11262.91        1.59036600e+00        1.40680279e-06  69.9895  68.5645  69.2674  0.0000
0202-03-28_21:21:59.395000      11263.26        1.62027100e+00        1.82545159e-06  69.9895  68.5645  69.2674  0.0000
0202-03-28_21:21:59.746000      11263.60        1.65009800e+00        2.36166479e-06  69.9661  68.5658  69.2638  0.0000
0202-03-28_21:22:00.100000      11263.96        1.67976800e+00        3.02722129e-06  69.9661  68.5658  69.2638  0.0000
0202-03-28_21:22:00.450000      11264.31        1.70979700e+00        4.29685429e-06  69.9661  68.5658  69.2638  0.0000
0202-03-28_21:22:00.797000      11264.66        1.73944100e+00        5.40076449e-06  69.9937  68.5672  69.2846  0.0000
0202-03-28_21:22:01.145000      11265.00        1.76905100e+00        6.69115939e-06  69.9937  68.5672  69.2846  0.0000
0202-03-28_21:22:01.527000      11265.39        1.79919400e+00        8.26986489e-06  69.9937  68.5672  69.2846  0.0000
0202-03-28_21:22:01.890000      11265.75        1.82900700e+00        1.02434793e-05  69.9854  68.5684  69.2802  0.0000
0202-03-28_21:22:02.240000      11266.10        1.85878800e+00        1.24786309e-05  69.9854  68.5684  69.2802  0.0000
0202-03-28_21:22:02.598000      11266.46        1.88855400e+00        1.48997714e-05  69.9854  68.5684  69.2802  0.0000
0202-03-28_21:22:02.950000      11266.81        1.91827900e+00        1.84748984e-05  69.9831  68.5696  69.2783  0.0000
0202-03-28_21:22:03.312000      11267.17        1.94816500e+00        2.22452487e-05  69.9831  68.5696  69.2783  0.0000

File: chapter 6/data/tapes/ext_ffj51/Ic/infield/step03/magnet/Ic_2025-03-28_21-42-17420860_50k-15e19pm2-03T-anneal300k-720min.txt
# Ic = 6.53 A, n = 17.97 , Tavg = 49.90 K, 50k-15e19pm2-03T-anneal300k-720min
#datetime                        t_s     iHTS_A                vHTS_V                tHTS_K  tTAR_K  tHOL_K  tSPA_K
0202-03-28_21:41:46.770000      12450.63        8.30406800e-03       -1.32008647e-08  49.9250  48.5149  48.8899  0.0000
0202-03-28_21:41:47.130000      12450.99        1.11325000e-01       -1.67334647e-08  49.9250  48.5149  48.8899  0.0000
0202-03-28_21:41:47.477000      12451.34        2.10524400e-01       -1.72292647e-08  49.9250  48.5149  48.8899  0.0000
0202-03-28_21:41:47.830000      12451.69        3.10275800e-01       -5.63976471e-09  49.9194  48.5164  48.8835  0.0000
0202-03-28_21:41:48.176000      12452.04        4.09148500e-01       -7.06316471e-09  49.9194  48.5164  48.8835  0.0000
0202-03-28_21:41:48.570000      12452.43        5.08837600e-01       -6.31636471e-09  49.9194  48.5164  48.8835  0.0000
0202-03-28_21:41:48.930000      12452.79        6.08466900e-01       -1.97806471e-09  49.9289  48.5173  48.8858  0.0000
0202-03-28_21:41:49.277000      12453.14        7.07422800e-01       -4.08987647e-08  49.9289  48.5173  48.8858  0.0000
0202-03-28_21:41:49.633000      12453.49        8.06556800e-01       -4.35017647e-08  49.9274  48.5180  48.8910  0.0000
0202-03-28_21:41:49.980000      12453.84        9.06155400e-01       -1.26378647e-08  49.9274  48.5180  48.8910  0.0000
0202-03-28_21:41:50.330000      12454.19        1.00608700e+00        2.11233529e-09  49.9274  48.5180  48.8910  0.0000
0202-03-28_21:41:50.676000      12454.53        1.10526500e+00        8.80573529e-09  49.9265  48.5188  48.8936  0.0000
0202-03-28_21:41:51.030000      12454.89        1.20449200e+00       -1.35674647e-08  49.9265  48.5188  48.8936  0.0000
0202-03-28_21:41:51.390000      12455.25        1.30370200e+00       -1.81536647e-08  49.9265  48.5188  48.8936  0.0000
0202-03-28_21:41:51.740000      12455.60        1.40313300e+00       -2.18102647e-08  49.9243  48.5191  48.8957  0.0000
0202-03-28_21:41:52.098000      12455.96        1.50281400e+00       -1.90833647e-08  49.9243  48.5191  48.8957  0.0000
0202-03-28_21:41:52.445000      12456.30        1.60192500e+00       -1.81536647e-08  49.9243  48.5191  48.8957  0.0000
0202-03-28_21:41:52.793000      12456.65        1.70152800e+00       -1.25138647e-08  49.9190  48.5198  48.8899  0.0000
0202-03-28_21:41:53.140000      12457.00        1.80103200e+00       -7.36996471e-09  49.9190  48.5198  48.8899  0.0000
0202-03-28_21:41:53.490000      12457.35        1.90045700e+00       -7.67976471e-09  49.9190  48.5198  48.8899  0.0000
0202-03-28_21:41:53.902000      12457.76        1.99994200e+00       -6.19026471e-09  49.9159  48.5206  48.8898  0.0000
0202-03-28_21:41:54.246000      12458.11        2.09893800e+00       -2.52716471e-09  49.9159  48.5206  48.8898  0.0000
0202-03-28_21:41:54.600000      12458.46        2.19831800e+00        2.01935294e-10  49.9159  48.5206  48.8898  0.0000
0202-03-28_21:41:54.957000      12458.82        2.29777800e+00        7.94883529e-09  49.9214  48.5216  48.8836  0.0000
0202-03-28_21:41:55.305000      12459.16        2.39728800e+00       -1.16156471e-09  49.9214  48.5216  48.8836  0.0000
0202-03-28_21:41:55.652000      12459.51        2.49685100e+00       -1.84326471e-09  49.9075  48.5225  48.8790  0.0000
0202-03-28_21:41:56             12459.86        2.59648300e+00        3.42463529e-09  49.9075  48.5225  48.8790  0.0000
0202-03-28_21:41:56.348000      12460.21        2.69587900e+00        4.10633529e-09  49.9075  48.5225  48.8790  0.0000
0202-03-28_21:41:56.707000      12460.57        2.79499100e+00        1.25543529e-09  49.9128  48.5238  48.8794  0.0000
0202-03-28_21:41:57.050000      12460.91        2.89435500e+00        3.48663529e-09  49.9128  48.5238  48.8794  0.0000
0202-03-28_21:41:57.410000      12461.27        2.99390000e+00        5.96563529e-09  49.9128  48.5238  48.8794  0.0000
0202-03-28_21:41:57.766000      12461.63        3.09297400e+00        5.28393529e-09  49.9102  48.5248  48.8723  0.0000
0202-03-28_21:41:58.113000      12461.97        3.19232100e+00        1.25350353e-08  49.9102  48.5248  48.8723  0.0000
0202-03-28_21:41:58.460000      12462.32        3.29188100e+00        1.89185353e-08  49.9102  48.5248  48.8723  0.0000
0202-03-28_21:41:58.820000      12462.68        3.39133700e+00        1.71832353e-08  49.9113  48.5259  48.8828  0.0000
0202-03-28_21:41:59.164000      12463.03        3.49084200e+00        1.66254353e-08  49.9113  48.5259  48.8828  0.0000
0202-03-28_21:41:59.594000      12463.45        3.58976900e+00        1.75550353e-08  49.9113  48.5259  48.8828  0.0000
0202-03-28_21:41:59.965000      12463.83        3.68936900e+00        2.20239353e-08  49.9143  48.5271  48.8841  0.0000
0202-03-28_21:42:00.324000      12464.18        3.78849000e+00        2.19686353e-08  49.9143  48.5271  48.8841  0.0000
0202-03-28_21:42:00.670000      12464.53        3.88803600e+00        2.41377353e-08  49.9171  48.5283  48.8943  0.0000
0202-03-28_21:42:01.020000      12464.88        3.98802000e+00        1.57090353e-08  49.9171  48.5283  48.8943  0.0000
0202-03-28_21:42:01.367000      12465.23        4.08699900e+00        1.75683353e-08  49.9171  48.5283  48.8943  0.0000
0202-03-28_21:42:01.727000      12465.59        4.18633200e+00        3.18847353e-08  49.9098  48.5292  48.8902  0.0000
0202-03-28_21:42:02.074000      12465.93        4.28564300e+00        3.27523353e-08  49.9098  48.5292  48.8902  0.0000
0202-03-28_21:42:02.418000      12466.28        4.38524900e+00        2.75464353e-08  49.9098  48.5292  48.8902  0.0000
0202-03-28_21:42:02.777000      12466.64        4.48443500e+00        2.50054353e-08  49.9109  48.5303  48.8915  0.0000
0202-03-28_21:42:03.137000      12466.99        4.58344400e+00        2.22784353e-08  49.9109  48.5303  48.8915  0.0000
0202-03-28_21:42:03.527000      12467.39        4.68302100e+00        2.02952353e-08  49.9109  48.5303  48.8915  0.0000
0202-03-28_21:42:03.906000      12467.77        4.78295100e+00        8.02403529e-09  49.9119  48.5310  48.8894  0.0000
0202-03-28_21:42:04.254000      12468.11        4.88174100e+00        8.02403529e-09  49.9119  48.5310  48.8894  0.0000
0202-03-28_21:42:04.617000      12468.48        4.98133600e+00        2.88013529e-09  49.9119  48.5310  48.8894  0.0000
0202-03-28_21:42:04.970000      12468.83        5.08059600e+00        7.03243529e-09  49.9080  48.5328  48.8787  0.0000
0202-03-28_21:42:05.324000      12469.19        5.18022600e+00        1.19285353e-08  49.9080  48.5328  48.8787  0.0000
0202-03-28_21:42:05.684000      12469.54        5.27939600e+00        7.15843529e-09  49.9060  48.5341  48.8765  0.0000
0202-03-28_21:42:06.030000      12469.89        5.37903000e+00        1.07559353e-08  49.9060  48.5341  48.8765  0.0000
0202-03-28_21:42:06.390000      12470.25        5.47805700e+00        1.02601353e-08  49.9060  48.5341  48.8765  0.0000
0202-03-28_21:42:06.740000      12470.60        5.57776100e+00        5.42603529e-09  49.9087  48.5354  48.8877  0.0000
0202-03-28_21:42:07.086000      12470.95        5.67736400e+00        4.06035294e-10  49.9087  48.5354  48.8877  0.0000
0202-03-28_21:42:07.434000      12471.29        5.77634800e+00       -5.97746471e-09  49.9087  48.5354  48.8877  0.0000
0202-03-28_21:42:07.780000      12471.64        5.87570000e+00        7.34723529e-09  49.9049  48.5368  48.8844  0.0000
0202-03-28_21:42:08.130000      12471.99        5.97517500e+00        1.49083353e-08  49.9049  48.5368  48.8844  0.0000
0202-03-28_21:42:08.477000      12472.34        6.07461900e+00        3.12079353e-08  49.9049  48.5368  48.8844  0.0000
0202-03-28_21:42:08.890000      12472.75        6.17391900e+00        6.19478353e-08  49.9034  48.5377  48.8980  0.0000
0202-03-28_21:42:09.246000      12473.11        6.27339200e+00        8.57464353e-08  49.9034  48.5377  48.8980  0.0000
0202-03-28_21:42:09.610000      12473.47        6.37250200e+00        1.17539935e-07  49.9034  48.5377  48.8980  0.0000
0202-03-28_21:42:09.973000      12473.83        6.47188200e+00        1.59993235e-07  49.9078  48.5391  48.9006  0.0000
0202-03-28_21:42:10.316000      12474.18        6.57144800e+00        2.25315535e-07  49.9078  48.5391  48.9006  0.0000
0202-03-28_21:42:10.668000      12474.53        6.67061900e+00        3.01607435e-07  49.9032  48.5406  48.8933  0.0000
0202-03-28_21:42:11.016000      12474.87        6.77008800e+00        3.97049935e-07  49.9032  48.5406  48.8933  0.0000
0202-03-28_21:42:11.375000      12475.24        6.86960000e+00        5.17220435e-07  49.9032  48.5406  48.8933  0.0000
0202-03-28_21:42:11.727000      12475.58        6.96867800e+00        6.79595835e-07  49.9109  48.5424  48.8981  0.0000
0202-03-28_21:42:12.074000      12475.93        7.06852200e+00        8.81326135e-07  49.9109  48.5424  48.8981  0.0000
0202-03-28_21:42:12.420000      12476.28        7.16759000e+00        1.13895874e-06  49.9109  48.5424  48.8981  0.0000
0202-03-28_21:42:12.770000      12476.63        7.26659800e+00        1.44790714e-06  49.9034  48.5438  48.8882  0.0000
0202-03-28_21:42:13.125000      12476.99        7.36640700e+00        1.83829154e-06  49.9034  48.5438  48.8882  0.0000
0202-03-28_21:42:13.473000      12477.33        7.46597300e+00        2.33409634e-06  49.9034  48.5438  48.8882  0.0000
0202-03-28_21:42:13.824000      12477.68        7.56502200e+00        2.91957994e-06  49.9014  48.5449  48.8809  0.0000
0202-03-28_21:42:14.170000      12478.03        7.66441300e+00        4.02169224e-06  49.9014  48.5449  48.8809  0.0000
0202-03-28_21:42:14.543000      12478.40        7.76379100e+00        4.46878424e-06  49.9014  48.5449  48.8809  0.0000
0202-03-28_21:42:14.926000      12478.79        7.86294500e+00        6.09837094e-06  49.9045  48.5462  48.8832  0.0000
0202-03-28_21:42:15.273000      12479.13        7.96201700e+00        7.46164844e-06  49.9045  48.5462  48.8832  0.0000
0202-03-28_21:42:15.633000      12479.49        8.06204100e+00        8.84457214e-06  49.9045  48.5462  48.8832  0.0000
0202-03-28_21:42:15.984000      12479.85        8.16129500e+00        1.11147387e-05  49.9035  48.5478  48.8897  0.0000
0202-03-28_21:42:16.344000      12480.20        8.26042700e+00        1.34391959e-05  49.9035  48.5478  48.8897  0.0000
0202-03-28_21:42:16.690000      12480.55        8.35984100e+00        1.61630859e-05  49.9029  48.5491  48.8946  0.0000
0202-03-28_21:42:17.040000      12480.90        8.45950100e+00        1.94694847e-05  49.9029  48.5491  48.8946  0.0000
0202-03-28_21:42:17.387000      12481.25        8.55887200e+00        2.33288297e-05  49.9029  48.5491  48.8946  0.0000

File: chapter 6/data/tapes/ext_ffj51/Ic/infield/step03/magnet/Ic_2025-03-28_21-44-00490901_50k-15e19pm2-03T-anneal300k-720min.txt
# Ic = 6.53 A, n = 18.23 , Tavg = 49.95 K, 50k-15e19pm2-03T-anneal300k-720min
#datetime                        t_s     iHTS_A                vHTS_V                tHTS_K  tTAR_K  tHOL_K  tSPA_K
0202-03-28_21:43:30.290000      12554.15        7.64031400e-03       -2.65609286e-09  49.9375  48.6212  48.9540  0.0000
0202-03-28_21:43:30.652000      12554.51        1.11183800e-01       -1.04469286e-09  49.9430  48.6228  48.9631  0.0000
0202-03-28_21:43:30.996000      12554.86        2.10287100e-01       -1.46792929e-08  49.9430  48.6228  48.9631  0.0000
0202-03-28_21:43:31.344000      12555.20        3.10022100e-01       -3.78581929e-08  49.9430  48.6228  48.9631  0.0000
0202-03-28_21:43:31.695000      12555.55        4.09261300e-01       -4.20105929e-08  49.9480  48.6238  48.9693  0.0000
0202-03-28_21:43:32.043000      12555.90        5.08195300e-01       -4.33739929e-08  49.9480  48.6238  48.9693  0.0000
0202-03-28_21:43:32.400000      12556.26        6.07891700e-01       -3.48833929e-08  49.9480  48.6238  48.9693  0.0000
0202-03-28_21:43:32.746000      12556.61        7.07191800e-01       -3.32099929e-08  49.9470  48.6247  48.9726  0.0000
0202-03-28_21:43:33.094000      12556.95        8.06739000e-01       -3.56890929e-08  49.9470  48.6247  48.9726  0.0000
0202-03-28_21:43:33.440000      12557.30        9.06091000e-01       -5.16242929e-08  49.9470  48.6247  48.9726  0.0000
0202-03-28_21:43:33.790000      12557.65        1.00548500e+00       -2.42423929e-08  49.9569  48.6248  48.9830  0.0000
0202-03-28_21:43:34.150000      12558.01        1.10548100e+00       -3.92404929e-08  49.9569  48.6248  48.9830  0.0000
0202-03-28_21:43:34.496000      12558.36        1.20448200e+00       -4.13475929e-08  49.9569  48.6248  48.9830  0.0000
0202-03-28_21:43:34.895000      12558.75        1.30417800e+00       -4.27730929e-08  49.9498  48.6248  48.9739  0.0000
0202-03-28_21:43:35.242000      12559.10        1.40283700e+00       -3.75050929e-08  49.9498  48.6248  48.9739  0.0000
0202-03-28_21:43:35.617000      12559.48        1.50228000e+00       -3.88685929e-08  49.9498  48.6248  48.9739  0.0000
0202-03-28_21:43:35.977000      12559.84        1.60178500e+00       -3.26090929e-08  49.9431  48.6252  48.9661  0.0000
0202-03-28_21:43:36.332000      12560.19        1.70132700e+00       -2.55438929e-08  49.9431  48.6252  48.9661  0.0000
0202-03-28_21:43:36.680000      12560.54        1.80076100e+00       -2.75889929e-08  49.9560  48.6255  48.9715  0.0000
0202-03-28_21:43:37.027000      12560.89        1.90005400e+00       -2.38704929e-08  49.9560  48.6255  48.9715  0.0000
0202-03-28_21:43:37.387000      12561.25        1.99917000e+00       -1.94701929e-08  49.9560  48.6255  48.9715  0.0000
0202-03-28_21:43:37.734000      12561.59        2.09902300e+00       -2.11435929e-08  49.9517  48.6262  48.9672  0.0000
0202-03-28_21:43:38.080000      12561.94        2.19829500e+00       -1.50079929e-08  49.9517  48.6262  48.9672  0.0000
0202-03-28_21:43:38.430000      12562.29        2.29782700e+00       -9.98799286e-09  49.9517  48.6262  48.9672  0.0000
0202-03-28_21:43:38.777000      12562.64        2.39714100e+00       -7.01309286e-09  49.9409  48.6269  48.9635  0.0000
0202-03-28_21:43:39.137000      12563.00        2.49632400e+00       -5.06192857e-10  49.9409  48.6269  48.9635  0.0000
0202-03-28_21:43:39.492000      12563.35        2.59607400e+00        1.13280071e-08  49.9409  48.6269  48.9635  0.0000
0202-03-28_21:43:39.926000      12563.78        2.69532800e+00        1.28138071e-08  49.9480  48.6274  48.9750  0.0000
0202-03-28_21:43:40.285000      12564.15        2.79469300e+00        1.16363071e-08  49.9480  48.6274  48.9750  0.0000
0202-03-28_21:43:40.637000      12564.50        2.89412700e+00        1.99410071e-08  49.9500  48.6278  48.9781  0.0000
0202-03-28_21:43:40.984000      12564.84        2.99333200e+00        2.62006071e-08  49.9500  48.6278  48.9781  0.0000
0202-03-28_21:43:41.332000      12565.19        3.09283100e+00        2.88655071e-08  49.9500  48.6278  48.9781  0.0000
0202-03-28_21:43:41.680000      12565.54        3.19216400e+00        3.20883071e-08  49.9497  48.6284  48.9784  0.0000
0202-03-28_21:43:42.027000      12565.89        3.29174600e+00        4.34298071e-08  49.9497  48.6284  48.9784  0.0000
0202-03-28_21:43:42.375000      12566.24        3.39123500e+00        4.22523071e-08  49.9497  48.6284  48.9784  0.0000
0202-03-28_21:43:42.723000      12566.58        3.49048900e+00        4.50412071e-08  49.9513  48.6288  48.9778  0.0000
0202-03-28_21:43:43.070000      12566.93        3.58968100e+00        5.04950071e-08  49.9513  48.6288  48.9778  0.0000
0202-03-28_21:43:43.418000      12567.28        3.68931200e+00        5.04950071e-08  49.9513  48.6288  48.9778  0.0000
0202-03-28_21:43:43.766000      12567.63        3.78877700e+00        5.01232071e-08  49.9519  48.6289  48.9795  0.0000
0202-03-28_21:43:44.120000      12567.98        3.88795400e+00        6.02252071e-08  49.9519  48.6289  48.9795  0.0000
0202-03-28_21:43:44.470000      12568.33        3.98726600e+00        6.75383071e-08  49.9519  48.6289  48.9795  0.0000
0202-03-28_21:43:44.816000      12568.68        4.08709500e+00        7.20006071e-08  49.9586  48.6290  48.9767  0.0000
0202-03-28_21:43:45.164000      12569.02        4.18637100e+00        7.42983071e-08  49.9586  48.6290  48.9767  0.0000
0202-03-28_21:43:45.535000      12569.39        4.28530600e+00        8.41595071e-08  49.9586  48.6290  48.9767  0.0000
0202-03-28_21:43:45.920000      12569.78        4.38478400e+00        7.98212071e-08  49.9494  48.6294  48.9657  0.0000
0202-03-28_21:43:46.270000      12570.13        4.48408400e+00        7.61027071e-08  49.9494  48.6294  48.9657  0.0000
0202-03-28_21:43:46.620000      12570.48        4.58390000e+00        8.60188071e-08  49.9494  48.6294  48.9657  0.0000
0202-03-28_21:43:46.980000      12570.84        4.68344100e+00        8.88077071e-08  49.9464  48.6301  48.9735  0.0000
0202-03-28_21:43:47.330000      12571.19        4.78262600e+00        9.01092071e-08  49.9464  48.6301  48.9735  0.0000
0202-03-28_21:43:47.676000      12571.53        4.88200900e+00        9.76082071e-08  49.9423  48.6307  48.9688  0.0000
0202-03-28_21:43:48.030000      12571.89        4.98135200e+00        9.92815071e-08  49.9423  48.6307  48.9688  0.0000
0202-03-28_21:43:48.390000      12572.25        5.08074400e+00        8.99852071e-08  49.9423  48.6307  48.9688  0.0000
0202-03-28_21:43:48.740000      12572.60        5.17996500e+00        9.66786071e-08  49.9500  48.6309  48.9740  0.0000
0202-03-28_21:43:49.098000      12572.96        5.27997100e+00        1.02442307e-07  49.9500  48.6309  48.9740  0.0000
0202-03-28_21:43:49.445000      12573.30        5.37882100e+00        9.98393071e-08  49.9500  48.6309  48.9740  0.0000
0202-03-28_21:43:49.793000      12573.65        5.47828700e+00        9.41376071e-08  49.9521  48.6314  48.9773  0.0000
0202-03-28_21:43:50.140000      12574.00        5.57740600e+00        8.59568071e-08  49.9521  48.6314  48.9773  0.0000
0202-03-28_21:43:50.500000      12574.36        5.67700500e+00        1.00335107e-07  49.9521  48.6314  48.9773  0.0000
0202-03-28_21:43:50.867000      12574.73        5.77630500e+00        1.14713007e-07  49.9505  48.6316  48.9826  0.0000
0202-03-28_21:43:51.227000      12575.09        5.87574300e+00        1.29770007e-07  49.9505  48.6316  48.9826  0.0000
0202-03-28_21:43:51.586000      12575.45        5.97487700e+00        1.36833607e-07  49.9505  48.6316  48.9826  0.0000
0202-03-28_21:43:51.950000      12575.81        6.07446000e+00        1.51645807e-07  49.9519  48.6320  48.9803  0.0000
0202-03-28_21:43:52.297000      12576.16        6.17364400e+00        1.71106207e-07  49.9519  48.6320  48.9803  0.0000
0202-03-28_21:43:52.645000      12576.51        6.27321300e+00        2.01412207e-07  49.9546  48.6319  48.9833  0.0000
0202-03-28_21:43:52.992000      12576.85        6.37247300e+00        2.32400007e-07  49.9546  48.6319  48.9833  0.0000
0202-03-28_21:43:53.340000      12577.20        6.47212300e+00        2.77518307e-07  49.9546  48.6319  48.9833  0.0000
0202-03-28_21:43:53.700000      12577.56        6.57098800e+00        3.31003207e-07  49.9563  48.6321  48.9820  0.0000
0202-03-28_21:43:54.047000      12577.90        6.67051600e+00        4.04258407e-07  49.9563  48.6321  48.9820  0.0000
0202-03-28_21:43:54.402000      12578.26        6.76984900e+00        5.05588507e-07  49.9563  48.6321  48.9820  0.0000
0202-03-28_21:43:54.760000      12578.62        6.86952800e+00        6.46149207e-07  49.9573  48.6325  48.9768  0.0000
0202-03-28_21:43:55.110000      12578.97        6.96887200e+00        8.16458207e-07  49.9573  48.6325  48.9768  0.0000
0202-03-28_21:43:55.457000      12579.31        7.06791900e+00        1.03560401e-06  49.9573  48.6325  48.9768  0.0000
0202-03-28_21:43:55.816000      12579.67        7.16740200e+00        1.30718111e-06  49.9483  48.6329  48.9688  0.0000
0202-03-28_21:43:56.160000      12580.02        7.26676200e+00        1.65281911e-06  49.9483  48.6329  48.9688  0.0000
0202-03-28_21:43:56.535000      12580.39        7.36626000e+00        2.06136231e-06  49.9483  48.6329  48.9688  0.0000
0202-03-28_21:43:56.918000      12580.78        7.46564400e+00        2.56894601e-06  49.9508  48.6329  48.9797  0.0000
0202-03-28_21:43:57.273000      12581.13        7.56498600e+00        3.20240191e-06  49.9508  48.6329  48.9797  0.0000
0202-03-28_21:43:57.620000      12581.48        7.66479400e+00        4.39822101e-06  49.9508  48.6329  48.9797  0.0000
0202-03-28_21:43:57.980000      12581.84        7.76374800e+00        4.88466741e-06  49.9491  48.6337  48.9795  0.0000
0202-03-28_21:43:58.336000      12582.19        7.86324100e+00        6.37672981e-06  49.9491  48.6337  48.9795  0.0000
0202-03-28_21:43:58.695000      12582.55        7.96261600e+00        8.06922131e-06  49.9515  48.6341  48.9842  0.0000
0202-03-28_21:43:59.050000      12582.91        8.06202300e+00        9.81525971e-06  49.9515  48.6341  48.9842  0.0000
0202-03-28_21:43:59.400000      12583.26        8.16156100e+00        1.18413038e-05  49.9515  48.6341  48.9842  0.0000
0202-03-28_21:43:59.754000      12583.62        8.26055900e+00        1.38405125e-05  49.9519  48.6339  48.9824  0.0000
0202-03-28_21:44:00.110000      12583.97        8.36000700e+00        1.73060017e-05  49.9519  48.6339  48.9824  0.0000
0202-03-28_21:44:00.470000      12584.33        8.45929200e+00        2.08284465e-05  49.9519  48.6339  48.9824  0.0000

File: chapter 6/data/tapes/ext_ffj51/Ic/infield/step03/magnet/Ic_2025-03-28_21-44-34694813_50k-15e19pm2-03T-anneal300k-720min.txt
# Ic = 6.51 A, n = 18.03 , Tavg = 49.95 K, 50k-15e19pm2-03T-anneal300k-720min
#datetime                        t_s     iHTS_A                vHTS_V                tHTS_K  tTAR_K  tHOL_K  tSPA_K
0202-03-28_21:44:04.590000      12588.45        8.10784400e-03        1.75534000e-08  49.9448  48.6328  48.9753  0.0000
0202-03-28_21:44:04.953000      12588.81        1.11281800e-01        3.58362000e-08  49.9565  48.6343  48.9827  0.0000
0202-03-28_21:44:05.300000      12589.16        2.10886200e-01        3.42248000e-08  49.9565  48.6343  48.9827  0.0000
0202-03-28_21:44:05.650000      12589.51        3.10220000e-01        5.08963000e-08  49.9520  48.6354  48.9766  0.0000
0202-03-28_21:44:05.996000      12589.86        4.09684900e-01        2.30692000e-08  49.9520  48.6354  48.9766  0.0000
0202-03-28_21:44:06.344000      12590.20        5.08881100e-01        4.06083000e-08  49.9520  48.6354  48.9766  0.0000
0202-03-28_21:44:06.695000      12590.55        6.08557600e-01        5.10822000e-08  49.9535  48.6362  48.9789  0.0000
0202-03-28_21:44:07.043000      12590.90        7.07672200e-01        2.85231000e-08  49.9535  48.6362  48.9789  0.0000
0202-03-28_21:44:07.387000      12591.25        8.06916200e-01        4.00505000e-08  49.9535  48.6362  48.9789  0.0000
0202-03-28_21:44:07.742000      12591.60        9.06189700e-01        7.85374000e-08  49.9536  48.6367  48.9859  0.0000
0202-03-28_21:44:08.094000      12591.95        1.00662700e+00        3.33572000e-08  49.9536  48.6367  48.9859  0.0000
0202-03-28_21:44:08.440000      12592.30        1.10530300e+00        5.05826000e-08  49.9536  48.6367  48.9859  0.0000
0202-03-28_21:44:08.790000      12592.65        1.20489800e+00        6.25983000e-08  49.9516  48.6366  48.9832  0.0000
0202-03-28_21:44:09.137000      12592.99        1.30399100e+00        7.17074000e-08  49.9516  48.6366  48.9832  0.0000
0202-03-28_21:44:09.504000      12593.36        1.40324900e+00        9.50102000e-08  49.9516  48.6366  48.9832  0.0000
0202-03-28_21:44:09.890000      12593.75        1.50258900e+00        9.69935000e-08  49.9529  48.6375  48.9832  0.0000
0202-03-28_21:44:10.240000      12594.10        1.60229900e+00        9.17255000e-08  49.9529  48.6375  48.9832  0.0000
0202-03-28_21:44:10.594000      12594.45        1.70174000e+00        9.87288000e-08  49.9529  48.6375  48.9832  0.0000
0202-03-28_21:44:10.945000      12594.81        1.80119500e+00        1.05732000e-07  49.9485  48.6369  48.9851  0.0000
0202-03-28_21:44:11.293000      12595.15        1.90068500e+00        1.11743700e-07  49.9485  48.6369  48.9851  0.0000
0202-03-28_21:44:11.640000      12595.50        2.00004000e+00        1.11123900e-07  49.9568  48.6370  48.9920  0.0000
0202-03-28_21:44:11.990000      12595.85        2.09928700e+00        1.21659800e-07  49.9568  48.6370  48.9920  0.0000
0202-03-28_21:44:12.336000      12596.20        2.19843300e+00        1.25068400e-07  49.9568  48.6370  48.9920  0.0000
0202-03-28_21:44:12.684000      12596.54        2.29805500e+00        1.34178800e-07  49.9567  48.6371  48.9876  0.0000
0202-03-28_21:44:13.040000      12596.90        2.39767800e+00        1.28663000e-07  49.9567  48.6371  48.9876  0.0000
0202-03-28_21:44:13.387000      12597.25        2.49683600e+00        1.29592600e-07  49.9567  48.6371  48.9876  0.0000
0202-03-28_21:44:13.734000      12597.60        2.59603200e+00        1.25750200e-07  49.9569  48.6375  48.9949  0.0000
0202-03-28_21:44:14.082000      12597.94        2.69589500e+00        1.38455200e-07  49.9569  48.6375  48.9949  0.0000
0202-03-28_21:44:14.430000      12598.29        2.79502500e+00        1.54638100e-07  49.9569  48.6375  48.9949  0.0000
0202-03-28_21:44:14.790000      12598.65        2.89438300e+00        1.46092700e-07  49.9545  48.6375  48.9849  0.0000
0202-03-28_21:44:15.137000      12599.00        2.99403100e+00        1.39337300e-07  49.9545  48.6375  48.9849  0.0000
0202-03-28_21:44:15.504000      12599.36        3.09311000e+00        1.48385800e-07  49.9545  48.6375  48.9849  0.0000
0202-03-28_21:44:15.887000      12599.75        3.19267600e+00        1.69643400e-07  49.9527  48.6379  48.9855  0.0000
0202-03-28_21:44:16.246000      12600.10        3.29202500e+00        1.74539500e-07  49.9527  48.6379  48.9855  0.0000
0202-03-28_21:44:16.600000      12600.46        3.39124600e+00        1.76274800e-07  49.9527  48.6379  48.9855  0.0000
0202-03-28_21:44:16.960000      12600.82        3.49075000e+00        1.74911300e-07  49.9565  48.6381  48.9831  0.0000
0202-03-28_21:44:17.320000      12601.18        3.58997200e+00        1.90095400e-07  49.9565  48.6381  48.9831  0.0000
0202-03-28_21:44:17.668000      12601.53        3.68945800e+00        1.91520800e-07  49.9529  48.6381  48.9852  0.0000
0202-03-28_21:44:18.027000      12601.89        3.78877000e+00        1.81852600e-07  49.9529  48.6381  48.9852  0.0000
0202-03-28_21:44:18.375000      12602.23        3.88819700e+00        1.91334900e-07  49.9529  48.6381  48.9852  0.0000
0202-03-28_21:44:18.723000      12602.58        3.98757100e+00        1.88298100e-07  49.9531  48.6381  48.9808  0.0000
0202-03-28_21:44:19.070000      12602.93        4.08686200e+00        1.89599600e-07  49.9531  48.6381  48.9808  0.0000
0202-03-28_21:44:19.418000      12603.28        4.18604000e+00        1.90467200e-07  49.9531  48.6381  48.9808  0.0000
0202-03-28_21:44:19.773000      12603.63        4.28572000e+00        1.96107000e-07  49.9638  48.6382  48.9884  0.0000
0202-03-28_21:44:20.120000      12603.98        4.38520000e+00        2.04783200e-07  49.9638  48.6382  48.9884  0.0000
0202-03-28_21:44:20.473000      12604.33        4.48470200e+00        2.13025000e-07  49.9638  48.6382  48.9884  0.0000
0202-03-28_21:44:20.820000      12604.68        4.58369000e+00        2.09120200e-07  49.9552  48.6385  48.9844  0.0000
0202-03-28_21:44:21.168000      12605.03        4.68331000e+00        2.09863900e-07  49.9552  48.6385  48.9844  0.0000
0202-03-28_21:44:21.570000      12605.43        4.78248100e+00        2.07075000e-07  49.9552  48.6385  48.9844  0.0000
0202-03-28_21:44:21.920000      12605.78        4.88200900e+00        2.16743200e-07  49.9594  48.6385  48.9958  0.0000
0202-03-28_21:44:22.270000      12606.13        4.98103700e+00        2.24366200e-07  49.9594  48.6385  48.9958  0.0000
0202-03-28_21:44:22.620000      12606.48        5.08053300e+00        2.26349400e-07  49.9540  48.6392  48.9905  0.0000
0202-03-28_21:44:22.977000      12606.83        5.18008700e+00        2.32175100e-07  49.9540  48.6392  48.9905  0.0000
0202-03-28_21:44:23.324000      12607.18        5.27942200e+00        2.31927200e-07  49.9540  48.6392  48.9905  0.0000
0202-03-28_21:44:23.670000      12607.53        5.37911600e+00        2.29262300e-07  49.9571  48.6389  48.9925  0.0000
0202-03-28_21:44:24.020000      12607.88        5.47845600e+00        2.35831700e-07  49.9571  48.6389  48.9925  0.0000
0202-03-28_21:44:24.367000      12608.23        5.57777700e+00        2.44632200e-07  49.9571  48.6389  48.9925  0.0000
0202-03-28_21:44:24.715000      12608.57        5.67756900e+00        2.51635400e-07  49.9531  48.6384  48.9889  0.0000
0202-03-28_21:44:25.066000      12608.93        5.77653200e+00        2.63162900e-07  49.9531  48.6384  48.9889  0.0000
0202-03-28_21:44:25.414000      12609.27        5.87605000e+00        2.77355300e-07  49.9531  48.6384  48.9889  0.0000
0202-03-28_21:44:25.766000      12609.62        5.97558600e+00        2.92167500e-07  49.9529  48.6388  48.9894  0.0000
0202-03-28_21:44:26.113000      12609.97        6.07486300e+00        3.01962700e-07  49.9529  48.6388  48.9894  0.0000
0202-03-28_21:44:26.457000      12610.32        6.17404300e+00        3.09280500e-07  49.9529  48.6388  48.9894  0.0000
0202-03-28_21:44:26.816000      12610.68        6.27355500e+00        3.46713800e-07  49.9576  48.6391  48.9956  0.0000
0202-03-28_21:44:27.164000      12611.03        6.37222000e+00        3.85758400e-07  49.9576  48.6391  48.9956  0.0000
0202-03-28_21:44:27.566000      12611.42        6.47221300e+00        4.28025700e-07  49.9576  48.6391  48.9956  0.0000
0202-03-28_21:44:27.920000      12611.78        6.57123200e+00        4.95393200e-07  49.9513  48.6396  48.9837  0.0000
0202-03-28_21:44:28.277000      12612.14        6.67089200e+00        5.82654800e-07  49.9513  48.6396  48.9837  0.0000
0202-03-28_21:44:28.633000      12612.49        6.77010700e+00        6.85782100e-07  49.9481  48.6399  48.9795  0.0000
0202-03-28_21:44:28.977000      12612.84        6.87001700e+00        8.26032900e-07  49.9481  48.6399  48.9795  0.0000
0202-03-28_21:44:29.336000      12613.19        6.96888000e+00        1.00074200e-06  49.9481  48.6399  48.9795  0.0000
0202-03-28_21:44:29.695000      12613.55        7.06829200e+00        1.24269470e-06  49.9521  48.6400  48.9820  0.0000
0202-03-28_21:44:30.055000      12613.91        7.16761200e+00        1.50540910e-06  49.9521  48.6400  48.9820  0.0000
0202-03-28_21:44:30.402000      12614.26        7.26705200e+00        1.84881580e-06  49.9521  48.6400  48.9820  0.0000
0202-03-28_21:44:30.750000      12614.61        7.36645200e+00        2.25952790e-06  49.9517  48.6400  48.9824  0.0000
0202-03-28_21:44:31.098000      12614.96        7.46615400e+00        2.76933900e-06  49.9517  48.6400  48.9824  0.0000
0202-03-28_21:44:31.445000      12615.30        7.56527700e+00        3.40737760e-06  49.9517  48.6400  48.9824  0.0000
0202-03-28_21:44:31.805000      12615.66        7.66469400e+00        4.59259900e-06  49.9620  48.6405  48.9884  0.0000
0202-03-28_21:44:32.152000      12616.01        7.76405700e+00        5.61668760e-06  49.9620  48.6405  48.9884  0.0000
0202-03-28_21:44:32.547000      12616.41        7.86335400e+00        6.82056280e-06  49.9620  48.6405  48.9884  0.0000
0202-03-28_21:44:32.920000      12616.78        7.96299800e+00        8.06050780e-06  49.9547  48.6403  48.9941  0.0000
0202-03-28_21:44:33.266000      12617.13        8.06235900e+00        9.98515880e-06  49.9547  48.6403  48.9941  0.0000
0202-03-28_21:44:33.617000      12617.48        8.16172800e+00        1.20893530e-05  49.9503  48.6403  48.9907  0.0000
0202-03-28_21:44:33.977000      12617.84        8.26107000e+00        1.40487103e-05  49.9503  48.6403  48.9907  0.0000
0202-03-28_21:44:34.336000      12618.19        8.36060600e+00        1.75934024e-05  49.9503  48.6403  48.9907  0.0000
0202-03-28_21:44:34.684000      12618.54        8.45992400e+00        2.11191920e-05  49.9546  48.6406  48.9924  0.0000
