Repository: shortlab/2025-devitre-PhD

# 2025-devitre-PhD
Data repository for Alexis Devitre's PhD thesis

File: chapter 6/data/tapes/ext_ffj51/Ic/infield/step03/magnet/Ic_2025-03-28_21-53-24137017_40k-15e19pm2-03T-anneal300k-720min.txt
# Ic =  nan A, n =  nan , Tavg = 39.97 K, 40k-15e19pm2-03T-anneal300k-720min
#datetime                        t_s     iHTS_A                vHTS_V                tHTS_K  tTAR_K  tHOL_K  tSPA_K
0202-03-28_21:53:08.152000      13132.01        8.78791200e-03        8.43823077e-09  39.9575  38.4042  38.6503  0.0000
0202-03-28_21:53:08.520000      13132.38        3.10680800e-01        1.93459308e-08  39.9575  38.4042  38.6503  0.0000
0202-03-28_21:53:08.895000      13132.75        6.08532200e-01        2.01516308e-08  39.9592  38.4057  38.6479  0.0000
0202-03-28_21:53:09.254000      13133.11        9.06703600e-01        2.55435308e-08  39.9592  38.4057  38.6479  0.0000
0202-03-28_21:53:09.617000      13133.48        1.20481900e+00        3.91161308e-08  39.9592  38.4057  38.6479  0.0000
0202-03-28_21:53:09.970000      13133.83        1.50300500e+00        2.68449308e-08  39.9624  38.4075  38.6489  0.0000
0202-03-28_21:53:10.316000      13134.17        1.80145400e+00        1.52555308e-08  39.9624  38.4075  38.6489  0.0000
0202-03-28_21:53:10.664000      13134.52        2.09976300e+00        2.34983308e-08  39.9589  38.4085  38.6479  0.0000
0202-03-28_21:53:11.010000      13134.87        2.39775800e+00        3.09960308e-08  39.9589  38.4085  38.6479  0.0000
0202-03-28_21:53:11.360000      13135.22        2.69570300e+00        3.54556308e-08  39.9589  38.4085  38.6479  0.0000
0202-03-28_21:53:11.707000      13135.57        2.99434400e+00        3.29142308e-08  39.9581  38.4098  38.6532  0.0000
0202-03-28_21:53:12.062000      13135.92        3.29262800e+00        3.37199308e-08  39.9581  38.4098  38.6532  0.0000
0202-03-28_21:53:12.410000      13136.27        3.59064100e+00        4.06611308e-08  39.9581  38.4098  38.6532  0.0000
0202-03-28_21:53:12.758000      13136.62        3.88838100e+00        3.33480308e-08  39.9619  38.4111  38.6634  0.0000
0202-03-28_21:53:13.105000      13136.97        4.18596100e+00        3.04971308e-08  39.9619  38.4111  38.6634  0.0000
0202-03-28_21:53:13.453000      13137.31        4.48465400e+00        4.10950308e-08  39.9619  38.4111  38.6634  0.0000
0202-03-28_21:53:13.800000      13137.66        4.78267000e+00        4.43797308e-08  39.9668  38.4120  38.6613  0.0000
0202-03-28_21:53:14.150000      13138.01        5.08169900e+00        3.34720308e-08  39.9668  38.4120  38.6613  0.0000
0202-03-28_21:53:14.570000      13138.43        5.37927300e+00        3.52073308e-08  39.9668  38.4120  38.6613  0.0000
0202-03-28_21:53:14.938000      13138.80        5.67758800e+00        4.05992308e-08  39.9632  38.4131  38.6603  0.0000
0202-03-28_21:53:15.297000      13139.16        5.97584700e+00        3.63848308e-08  39.9632  38.4131  38.6603  0.0000
0202-03-28_21:53:15.650000      13139.51        6.27365700e+00        3.77483308e-08  39.9613  38.4138  38.6558  0.0000
0202-03-28_21:53:15.996000      13139.85        6.57205600e+00        4.27063308e-08  39.9613  38.4138  38.6558  0.0000
0202-03-28_21:53:16.344000      13140.20        6.87035000e+00        5.73946308e-08  39.9613  38.4138  38.6558  0.0000
0202-03-28_21:53:16.690000      13140.55        7.16839500e+00        6.42119308e-08  39.9645  38.4149  38.6577  0.0000
0202-03-28_21:53:17.050000      13140.91        7.46671400e+00        5.71498308e-08  39.9645  38.4149  38.6577  0.0000
0202-03-28_21:53:17.400000      13141.26        7.76467900e+00        6.76877308e-08  39.9645  38.4149  38.6577  0.0000
0202-03-28_21:53:17.746000      13141.61        8.06341100e+00        6.35973308e-08  39.9582  38.4160  38.6528  0.0000
0202-03-28_21:53:18.094000      13141.95        8.36088900e+00        6.57664308e-08  39.9582  38.4160  38.6528  0.0000
0202-03-28_21:53:18.440000      13142.30        8.65923100e+00        5.73997308e-08  39.9582  38.4160  38.6528  0.0000
0202-03-28_21:53:18.797000      13142.66        8.95723400e+00        6.16760308e-08  39.9607  38.4169  38.6618  0.0000
0202-03-28_21:53:19.145000      13143.00        9.25538500e+00        8.82636308e-08  39.9607  38.4169  38.6618  0.0000
0202-03-28_21:53:19.504000      13143.36        9.55360400e+00        1.00658731e-07  39.9607  38.4169  38.6618  0.0000
0202-03-28_21:53:19.880000      13143.74        9.85147100e+00        1.56684731e-07  39.9654  38.4181  38.6659  0.0000
0202-03-28_21:53:20.227000      13144.08        1.01498300e+01        2.33348531e-07  39.9654  38.4181  38.6659  0.0000
0202-03-28_21:53:20.590000      13144.45        1.04484800e+01        3.46454031e-07  39.9654  38.4181  38.6659  0.0000
0202-03-28_21:53:20.945000      13144.80        1.07464200e+01        5.49362231e-07  39.9664  38.4186  38.6661  0.0000
0202-03-28_21:53:21.300000      13145.16        1.10443000e+01        8.71263531e-07  39.9664  38.4186  38.6661  0.0000
0202-03-28_21:53:21.660000      13145.52        1.13429600e+01        1.40673293e-06  39.9661  38.4190  38.6655  0.0000
0202-03-28_21:53:22.023000      13145.88        1.16409200e+01        2.61525743e-06  39.9661  38.4190  38.6655  0.0000
0202-03-28_21:53:22.370000      13146.23        1.19392700e+01        3.99855323e-06  39.9661  38.4190  38.6655  0.0000
0202-03-28_21:53:22.720000      13146.58        1.22376200e+01        6.01021663e-06  39.9643  38.4196  38.6630  0.0000
0202-03-28_21:53:23.066000      13146.93        1.25351800e+01        8.95405303e-06  39.9643  38.4196  38.6630  0.0000
0202-03-28_21:53:23.414000      13147.27        1.28338000e+01        1.31495569e-05  39.9643  38.4196  38.6630  0.0000
0202-03-28_21:53:23.760000      13147.62        1.31320700e+01        1.93647854e-05  39.9671  38.4196  38.6643  0.0000
0202-03-28_21:53:24.110000      13147.97        1.34299800e+01        2.85678930e-05  39.9671  38.4196  38.6643  0.0000

File: chapter 6/data/tapes/ext_ffj51/Ic/infield/step03/magnet/Ic_2025-03-28_22-02-00906917_30k-15e19pm2-03T-anneal300k-720min.txt
# Ic = 15.35 A, n = 21.05 , Tavg = 30.06 K, 30k-15e19pm2-03T-anneal300k-720min
#datetime                        t_s     iHTS_A                vHTS_V                tHTS_K  tTAR_K  tHOL_K  tSPA_K
0202-03-28_22:01:37.740000      13641.60        8.46910800e-03       -2.62023333e-09  30.0431  27.9128  28.1071  0.0000
0202-03-28_22:01:38.086000      13641.95        3.10291500e-01        9.46506667e-09  30.0431  27.9128  28.1071  0.0000
0202-03-28_22:01:38.434000      13642.29        6.08463600e-01       -3.73573333e-09  30.0431  27.9128  28.1071  0.0000
0202-03-28_22:01:38.780000      13642.64        9.06505200e-01        1.68413667e-08  30.0439  27.9165  28.1084  0.0000
0202-03-28_22:01:39.140000      13643.00        1.20418300e+00       -1.03028333e-08  30.0439  27.9165  28.1084  0.0000
0202-03-28_22:01:39.504000      13643.36        1.50298600e+00       -1.55087333e-08  30.0439  27.9165  28.1084  0.0000
0202-03-28_22:01:39.920000      13643.78        1.80091000e+00       -5.59263333e-09  30.0446  27.9156  28.1082  0.0000
0202-03-28_22:01:40.266000      13644.13        2.09933000e+00        4.26146667e-09  30.0446  27.9156  28.1082  0.0000
0202-03-28_22:01:40.633000      13644.49        2.39736400e+00        1.26901667e-08  30.0446  27.9156  28.1082  0.0000
0202-03-28_22:01:40.984000      13644.84        2.69535200e+00        1.16985667e-08  30.0438  27.9181  28.1080  0.0000
0202-03-28_22:01:41.332000      13645.19        2.99388300e+00        8.22786667e-09  30.0438  27.9181  28.1080  0.0000
0202-03-28_22:01:41.680000      13645.54        3.29189200e+00       -1.87413333e-09  30.0452  27.9194  28.1076  0.0000
0202-03-28_22:01:42.027000      13645.89        3.59023400e+00        1.71066667e-10  30.0452  27.9194  28.1076  0.0000
0202-03-28_22:01:42.383000      13646.24        3.88814800e+00        5.99676667e-09  30.0452  27.9194  28.1076  0.0000
0202-03-28_22:01:42.730000      13646.59        4.18611900e+00        1.73383667e-08  30.0419  27.9193  28.1048  0.0000
0202-03-28_22:01:43.080000      13646.94        4.48444400e+00        1.69044667e-08  30.0419  27.9193  28.1048  0.0000
0202-03-28_22:01:43.426000      13647.28        4.78294900e+00        2.04990667e-08  30.0419  27.9193  28.1048  0.0000
0202-03-28_22:01:43.773000      13647.63        5.08137400e+00        2.11807667e-08  30.0434  27.9229  28.1088  0.0000
0202-03-28_22:01:44.130000      13647.99        5.37912800e+00        2.03751667e-08  30.0434  27.9229  28.1088  0.0000
0202-03-28_22:01:44.480000      13648.34        5.67745100e+00        2.06863667e-08  30.0434  27.9229  28.1088  0.0000
0202-03-28_22:01:44.875000      13648.73        5.97558200e+00        2.38517667e-08  30.0438  27.9217  28.1102  0.0000
0202-03-28_22:01:45.223000      13649.08        6.27409500e+00        2.29228667e-08  30.0438  27.9217  28.1102  0.0000
0202-03-28_22:01:45.590000      13649.45        6.57213200e+00        2.16833667e-08  30.0438  27.9217  28.1102  0.0000
0202-03-28_22:01:45.965000      13649.82        6.86996500e+00        3.30868667e-08  30.0450  27.9239  28.1137  0.0000
0202-03-28_22:01:46.320000      13650.18        7.16874900e+00        2.98640667e-08  30.0450  27.9239  28.1137  0.0000
0202-03-28_22:01:46.668000      13650.53        7.46685900e+00        2.52778667e-08  30.0456  27.9252  28.1169  0.0000
0202-03-28_22:01:47.020000      13650.88        7.76484800e+00        1.84605667e-08  30.0456  27.9252  28.1169  0.0000
0202-03-28_22:01:47.363000      13651.22        8.06352700e+00        3.10416667e-08  30.0456  27.9252  28.1169  0.0000
0202-03-28_22:01:47.715000      13651.57        8.36140200e+00        4.07098667e-08  30.0473  27.9251  28.1204  0.0000
0202-03-28_22:01:48.062000      13651.92        8.65949800e+00        3.50700667e-08  30.0473  27.9251  28.1204  0.0000
0202-03-28_22:01:48.410000      13652.27        8.95779200e+00        3.20332667e-08  30.0473  27.9251  28.1204  0.0000
0202-03-28_22:01:48.758000      13652.62        9.25530200e+00        4.64735667e-08  30.0482  27.9286  28.1204  0.0000
0202-03-28_22:01:49.113000      13652.97        9.55401100e+00        4.81468667e-08  30.0482  27.9286  28.1204  0.0000
0202-03-28_22:01:49.460000      13653.32        9.85239300e+00        4.62876667e-08  30.0482  27.9286  28.1204  0.0000
0202-03-28_22:01:49.810000      13653.67        1.01501600e+01        4.78370667e-08  30.0464  27.9275  28.1194  0.0000
0202-03-28_22:01:50.160000      13654.02        1.04486400e+01        5.53980667e-08  30.0464  27.9275  28.1194  0.0000
0202-03-28_22:01:50.570000      13654.43        1.07466200e+01        4.98185667e-08  30.0464  27.9275  28.1194  0.0000
0202-03-28_22:01:50.926000      13654.79        1.10446500e+01        4.83914667e-08  30.0467  27.9294  28.1180  0.0000
0202-03-28_22:01:51.273000      13655.13        1.13432000e+01        5.21099667e-08  30.0467  27.9294  28.1180  0.0000
0202-03-28_22:01:51.633000      13655.49        1.16410700e+01        5.63863667e-08  30.0451  27.9306  28.1163  0.0000
0202-03-28_22:01:51.980000      13655.84        1.19394100e+01        6.06626667e-08  30.0451  27.9306  28.1163  0.0000
0202-03-28_22:01:52.336000      13656.19        1.22375800e+01        5.60144667e-08  30.0451  27.9306  28.1163  0.0000
0202-03-28_22:01:52.684000      13656.54        1.25358700e+01        6.46910667e-08  30.0456  27.9303  28.1165  0.0000
0202-03-28_22:01:53.030000      13656.89        1.28336900e+01        6.27698667e-08  30.0456  27.9303  28.1165  0.0000
0202-03-28_22:01:53.387000      13657.25        1.31316200e+01        7.76439667e-08  30.0456  27.9303  28.1165  0.0000
0202-03-28_22:01:53.746000      13657.60        1.34294800e+01        7.14463667e-08  30.0501  27.9337  28.1212  0.0000
0202-03-28_22:01:54.100000      13657.96        1.37282900e+01        8.33457667e-08  30.0501  27.9337  28.1212  0.0000
0202-03-28_22:01:54.460000      13658.32        1.40268700e+01        9.51210667e-08  30.0501  27.9337  28.1212  0.0000
0202-03-28_22:01:54.810000      13658.67        1.43248600e+01        1.22824167e-07  30.0462  27.9325  28.1202  0.0000
0202-03-28_22:01:55.156000      13659.02        1.46228600e+01        1.46932667e-07  30.0462  27.9325  28.1202  0.0000
0202-03-28_22:01:55.580000      13659.44        1.49207000e+01        1.88518367e-07  30.0462  27.9325  28.1202  0.0000
0202-03-28_22:01:55.930000      13659.79        1.52187100e+01        2.46465567e-07  30.0485  27.9346  28.1231  0.0000
0202-03-28_22:01:56.277000      13660.14        1.55173900e+01        3.37320967e-07  30.0485  27.9346  28.1231  0.0000
0202-03-28_22:01:56.633000      13660.49        1.58152500e+01        4.66352467e-07  30.0520  27.9364  28.1308  0.0000
0202-03-28_22:01:56.980000      13660.84        1.61142600e+01        6.48002767e-07  30.0520  27.9364  28.1308  0.0000
0202-03-28_22:01:57.330000      13661.19        1.64120400e+01        9.02970467e-07  30.0520  27.9364  28.1308  0.0000
0202-03-28_22:01:57.676000      13661.54        1.67101000e+01        1.27445237e-06  30.0494  27.9363  28.1292  0.0000
0202-03-28_22:01:58.023000      13661.88        1.70083800e+01        1.78035947e-06  30.0494  27.9363  28.1292  0.0000
0202-03-28_22:01:58.370000      13662.23        1.73066300e+01        2.87131647e-06  30.0494  27.9363  28.1292  0.0000
0202-03-28_22:01:58.723000      13662.58        1.76047900e+01        3.98216757e-06  30.0513  27.9399  28.1299  0.0000
0202-03-28_22:01:59.070000      13662.93        1.79023900e+01        5.46995457e-06  30.0513  27.9399  28.1299  0.0000
0202-03-28_22:01:59.414000      13663.28        1.82007300e+01        7.47939037e-06  30.0513  27.9399  28.1299  0.0000
0202-03-28_22:01:59.760000      13663.62        1.84989500e+01        1.02107803e-05  30.0520  27.9392  28.1284  0.0000
0202-03-28_22:02:00.120000      13663.98        1.87973600e+01        1.35992358e-05  30.0520  27.9392  28.1284  0.0000
0202-03-28_22:02:00.477000      13664.34        1.90948800e+01        1.95181673e-05  30.0520  27.9392  28.1284  0.0000
0202-03-28_22:02:00.890000      13664.75        1.93931800e+01        2.71596842e-05  30.0572  27.9414  28.1278  0.0000

File: chapter 6/data/tapes/ext_ffj51/Ic/infield/step03/magnet/Ic_2025-03-28_22-04-20329635_30k-15e19pm2-03T-anneal300k-720min.txt
# Ic = 15.32 A, n = 21.07 , Tavg = 30.08 K, 30k-15e19pm2-03T-anneal300k-720min
#datetime                        t_s     iHTS_A                vHTS_V                tHTS_K  tTAR_K  tHOL_K  tSPA_K
0202-03-28_22:03:57.440000      13781.30        8.69500900e-03        4.09480714e-09  30.0749  27.9986  28.1883  0.0000
0202-03-28_22:03:57.805000      13781.66        3.10674500e-01        1.57462071e-08  30.0758  27.9974  28.1902  0.0000
0202-03-28_22:03:58.152000      13782.01        6.08923900e-01        1.50645071e-08  30.0758  27.9974  28.1902  0.0000
0202-03-28_22:03:58.570000      13782.43        9.07288000e-01        1.53708071e-08  30.0758  27.9974  28.1902  0.0000
0202-03-28_22:03:58.920000      13782.78        1.20592700e+00        3.43271071e-08  30.0735  27.9995  28.1908  0.0000
0202-03-28_22:03:59.270000      13783.13        1.50359600e+00        3.60624071e-08  30.0735  27.9995  28.1908  0.0000
0202-03-28_22:03:59.620000      13783.48        1.80206200e+00        3.72399071e-08  30.0735  27.9995  28.1908  0.0000
0202-03-28_22:03:59.992000      13783.85        2.10026900e+00        4.31896071e-08  30.0768  27.9975  28.1891  0.0000
0202-03-28_22:04:00.348000      13784.21        2.39811600e+00        4.08965071e-08  30.0768  27.9975  28.1891  0.0000
0202-03-28_22:04:00.710000      13784.57        2.69627200e+00        4.43052071e-08  30.0763  27.9984  28.1896  0.0000
0202-03-28_22:04:01.060000      13784.92        2.99464100e+00        4.97590071e-08  30.0763  27.9984  28.1896  0.0000
0202-03-28_22:04:01.406000      13785.26        3.29265000e+00        5.46551071e-08  30.0763  27.9984  28.1896  0.0000
0202-03-28_22:04:01.754000      13785.61        3.59081200e+00        5.16183071e-08  30.0770  27.9992  28.1894  0.0000
0202-03-28_22:04:02.100000      13785.96        3.88907300e+00        5.34776071e-08  30.0770  27.9992  28.1894  0.0000
0202-03-28_22:04:02.450000      13786.31        4.18730200e+00        6.19062071e-08  30.0770  27.9992  28.1894  0.0000
0202-03-28_22:04:02.805000      13786.66        4.48538200e+00        6.33937071e-08  30.0780  27.9980  28.1904  0.0000
0202-03-28_22:04:03.152000      13787.01        4.78360600e+00        6.54388071e-08  30.0780  27.9980  28.1904  0.0000
0202-03-28_22:04:03.520000      13787.38        5.08174400e+00        6.30218071e-08  30.0780  27.9980  28.1904  0.0000
0202-03-28_22:04:03.890000      13787.75        5.37982500e+00        8.11187071e-08  30.0777  28.0006  28.1906  0.0000
0202-03-28_22:04:04.254000      13788.11        5.67824300e+00        8.75023071e-08  30.0777  28.0006  28.1906  0.0000
0202-03-28_22:04:04.610000      13788.47        5.97640800e+00        9.22754071e-08  30.0761  27.9989  28.1909  0.0000
0202-03-28_22:04:04.957000      13788.82        6.27449700e+00        9.30815071e-08  30.0761  27.9989  28.1909  0.0000
0202-03-28_22:04:05.305000      13789.17        6.57291100e+00        9.78536071e-08  30.0761  27.9989  28.1909  0.0000
0202-03-28_22:04:05.652000      13789.51        6.87072500e+00        1.05290707e-07  30.0758  27.9997  28.1882  0.0000
0202-03-28_22:04:06.008000      13789.87        7.16939600e+00        1.09195207e-07  30.0758  27.9997  28.1882  0.0000
0202-03-28_22:04:06.355000      13790.21        7.46731300e+00        1.10682607e-07  30.0758  27.9997  28.1882  0.0000
0202-03-28_22:04:06.703000      13790.56        7.76538500e+00        1.18987307e-07  30.0770  28.0001  28.1924  0.0000
0202-03-28_22:04:07.050000      13790.91        8.06337400e+00        1.27044107e-07  30.0770  28.0001  28.1924  0.0000
0202-03-28_22:04:07.406000      13791.27        8.36185500e+00        1.44645207e-07  30.0770  28.0001  28.1924  0.0000
0202-03-28_22:04:07.754000      13791.61        8.65992500e+00        1.30019007e-07  30.0757  27.9983  28.1888  0.0000
0202-03-28_22:04:08.113000      13791.97        8.95813100e+00        1.33427607e-07  30.0757  27.9983  28.1888  0.0000
0202-03-28_22:04:08.470000      13792.33        9.25582100e+00        1.36216507e-07  30.0757  27.9983  28.1888  0.0000
0202-03-28_22:04:08.816000      13792.68        9.55401400e+00        1.40368907e-07  30.0785  28.0008  28.1920  0.0000
0202-03-28_22:04:09.164000      13793.02        9.85279100e+00        1.37518007e-07  30.0785  28.0008  28.1920  0.0000
0202-03-28_22:04:09.586000      13793.45        1.01506000e+01        1.35162907e-07  30.0785  28.0008  28.1920  0.0000
0202-03-28_22:04:09.940000      13793.80        1.04487800e+01        1.40616807e-07  30.0790  27.9989  28.1921  0.0000
0202-03-28_22:04:10.297000      13794.16        1.07467900e+01        1.54065207e-07  30.0790  27.9989  28.1921  0.0000
0202-03-28_22:04:10.650000      13794.51        1.10454500e+01        1.56047907e-07  30.0730  27.9998  28.1902  0.0000
0202-03-28_22:04:11.008000      13794.87        1.13432700e+01        1.61439807e-07  30.0730  27.9998  28.1902  0.0000
0202-03-28_22:04:11.363000      13795.22        1.16416900e+01        1.56109907e-07  30.0730  27.9998  28.1902  0.0000
0202-03-28_22:04:11.710000      13795.57        1.19398800e+01        1.66397807e-07  30.0767  28.0003  28.1921  0.0000
0202-03-28_22:04:12.060000      13795.92        1.22379800e+01        1.68690907e-07  30.0767  28.0003  28.1921  0.0000
0202-03-28_22:04:12.418000      13796.28        1.25359400e+01        1.66831707e-07  30.0767  28.0003  28.1921  0.0000
0202-03-28_22:04:12.766000      13796.63        1.28342100e+01        1.79102807e-07  30.0739  27.9988  28.1893  0.0000
0202-03-28_22:04:13.125000      13796.98        1.31321500e+01        1.91931807e-07  30.0739  27.9988  28.1893  0.0000
0202-03-28_22:04:13.480000      13797.34        1.34303400e+01        1.90010607e-07  30.0739  27.9988  28.1893  0.0000
0202-03-28_22:04:13.918000      13797.78        1.37285700e+01        1.97695507e-07  30.0712  28.0010  28.1882  0.0000
0202-03-28_22:04:14.273000      13798.13        1.40262800e+01        2.17589707e-07  30.0712  28.0010  28.1882  0.0000
0202-03-28_22:04:14.633000      13798.49        1.43246400e+01        2.36306307e-07  30.0736  27.9988  28.1902  0.0000
0202-03-28_22:04:14.980000      13798.84        1.46230000e+01        2.68533707e-07  30.0736  27.9988  28.1902  0.0000
0202-03-28_22:04:15.340000      13799.20        1.49212100e+01        3.24497607e-07  30.0736  27.9988  28.1902  0.0000
0202-03-28_22:04:15.688000      13799.55        1.52195300e+01        3.99426207e-07  30.0740  27.9996  28.1861  0.0000
0202-03-28_22:04:16.035000      13799.90        1.55175200e+01        4.84767007e-07  30.0740  27.9996  28.1861  0.0000
0202-03-28_22:04:16.383000      13800.24        1.58159400e+01        6.15846407e-07  30.0740  27.9996  28.1861  0.0000
0202-03-28_22:04:16.730000      13800.59        1.61140100e+01        8.08280807e-07  30.0765  28.0000  28.1894  0.0000
0202-03-28_22:04:17.090000      13800.95        1.64120600e+01        1.07892831e-06  30.0765  28.0000  28.1894  0.0000
0202-03-28_22:04:17.438000      13801.30        1.67099900e+01        1.46757741e-06  30.0765  28.0000  28.1894  0.0000
0202-03-28_22:04:17.785000      13801.64        1.70088200e+01        1.98011571e-06  30.0756  27.9986  28.1884  0.0000
0202-03-28_22:04:18.133000      13801.99        1.73068400e+01        3.10807181e-06  30.0756  27.9986  28.1884  0.0000
0202-03-28_22:04:18.492000      13802.35        1.76044500e+01        4.24371291e-06  30.0756  27.9986  28.1884  0.0000
0202-03-28_22:04:18.890000      13802.75        1.79028100e+01        5.78888891e-06  30.0752  28.0011  28.1898  0.0000
0202-03-28_22:04:19.240000      13803.10        1.82008900e+01        7.88775501e-06  30.0752  28.0011  28.1898  0.0000
0202-03-28_22:04:19.600000      13803.46        1.84994500e+01        1.04176615e-05  30.0752  28.0011  28.1898  0.0000
0202-03-28_22:04:19.957000      13803.82        1.87974600e+01        1.47319698e-05  30.0776  27.9992  28.1910  0.0000
0202-03-28_22:04:20.316000      13804.18        1.90954200e+01        2.03068841e-05  30.0776  27.9992  28.1910  0.0000

File: chapter 6/data/tapes/ext_ffj51/Ic/infield/step03/magnet/Ic_2025-03-28_22-12-22797924_25k-15e19pm2-03T-anneal300k-720min.txt
# Ic = 18.60 A, n = 24.25 , Tavg = 25.20 K, 25k-15e19pm2-03T-anneal300k-720min
#datetime                        t_s     iHTS_A                vHTS_V                tHTS_K  tTAR_K  tHOL_K  tSPA_K
0202-03-28_22:11:55.810000      14259.67        9.21227100e-03        1.01474200e-08  25.1798  22.6039  22.7720  0.0000
0202-03-28_22:11:56.156000      14260.01        3.10837200e-01       -6.58598000e-09  25.1798  22.6039  22.7720  0.0000
0202-03-28_22:11:56.550000      14260.41        6.08895800e-01       -2.02480000e-10  25.1798  22.6039  22.7720  0.0000
0202-03-28_22:11:56.920000      14260.78        9.06713900e-01       -2.13353800e-08  25.1928  22.6074  22.7860  0.0000
0202-03-28_22:11:57.270000      14261.13        1.20555000e+00       -2.17057800e-08  25.1928  22.6074  22.7860  0.0000
0202-03-28_22:11:57.625000      14261.48        1.50362700e+00        1.13895200e-08  25.1830  22.6013  22.7784  0.0000
0202-03-28_22:11:57.980000      14261.84        1.80195500e+00        4.82012000e-09  25.1830  22.6013  22.7784  0.0000
0202-03-28_22:11:58.330000      14262.19        2.09986700e+00       -1.06758000e-09  25.1830  22.6013  22.7784  0.0000
0202-03-28_22:11:58.676000      14262.54        2.39800600e+00       -2.18318000e-09  25.1806  22.6077  22.7824  0.0000
0202-03-28_22:11:59.023000      14262.88        2.69627000e+00        1.03962000e-09  25.1806  22.6077  22.7824  0.0000
0202-03-28_22:11:59.370000      14263.23        2.99492800e+00        2.58892000e-09  25.1806  22.6077  22.7824  0.0000
0202-03-28_22:11:59.720000      14263.58        3.29290200e+00       -7.59800000e-11  25.1844  22.6064  22.7864  0.0000
0202-03-28_22:12:00.066000      14263.93        3.59125400e+00       -2.36908000e-09  25.1844  22.6064  22.7864  0.0000
0202-03-28_22:12:00.414000      14264.27        3.88957600e+00       -2.24518000e-09  25.1844  22.6064  22.7864  0.0000
0202-03-28_22:12:00.760000      14264.62        4.18724200e+00        4.51022000e-09  25.1863  22.6048  22.7818  0.0000
0202-03-28_22:12:01.110000      14264.97        4.48572800e+00        4.32432000e-09  25.1863  22.6048  22.7818  0.0000
0202-03-28_22:12:01.457000      14265.32        4.78393400e+00        1.12036200e-08  25.1863  22.6048  22.7818  0.0000
0202-03-28_22:12:01.816000      14265.67        5.08199900e+00        1.41164200e-08  25.1884  22.6075  22.7840  0.0000
0202-03-28_22:12:02.164000      14266.02        5.38051500e+00        2.77510200e-08  25.1884  22.6075  22.7840  0.0000
0202-03-28_22:12:02.590000      14266.45        5.67836100e+00        2.61397200e-08  25.1884  22.6075  22.7840  0.0000
0202-03-28_22:12:02.950000      14266.81        5.97651800e+00        3.13491200e-08  25.1844  22.6045  22.7812  0.0000
0202-03-28_22:12:03.305000      14267.17        6.27520900e+00        3.65586200e-08  25.1844  22.6045  22.7812  0.0000
0202-03-28_22:12:03.664000      14267.52        6.57297200e+00        4.33140200e-08  25.1825  22.6117  22.7779  0.0000
0202-03-28_22:12:04.010000      14267.87        6.87190200e+00        4.56071200e-08  25.1825  22.6117  22.7779  0.0000
0202-03-28_22:12:04.360000      14268.22        7.16903400e+00        4.48634200e-08  25.1825  22.6117  22.7779  0.0000
0202-03-28_22:12:04.720000      14268.58        7.46753300e+00        4.21984200e-08  25.1873  22.6106  22.7864  0.0000
0202-03-28_22:12:05.066000      14268.92        7.76566900e+00        5.39738200e-08  25.1873  22.6106  22.7864  0.0000
0202-03-28_22:12:05.410000      14269.27        8.06346400e+00        5.51513200e-08  25.1873  22.6106  22.7864  0.0000
0202-03-28_22:12:05.770000      14269.63        8.36188700e+00        6.84760200e-08  25.1759  22.6083  22.7702  0.0000
0202-03-28_22:12:06.125000      14269.99        8.66006800e+00        6.81042200e-08  25.1759  22.6083  22.7702  0.0000
0202-03-28_22:12:06.492000      14270.35        8.95827800e+00        7.07072200e-08  25.1759  22.6083  22.7702  0.0000
0202-03-28_22:12:06.930000      14270.79        9.25644300e+00        6.73605200e-08  25.1856  22.6162  22.7908  0.0000
0202-03-28_22:12:07.277000      14271.14        9.55434700e+00        7.47356200e-08  25.1856  22.6162  22.7908  0.0000
0202-03-28_22:12:07.637000      14271.50        9.85286900e+00        6.59350200e-08  25.1884  22.6099  22.7925  0.0000
0202-03-28_22:12:07.984000      14271.84        1.01513100e+01        7.52314200e-08  25.1884  22.6099  22.7925  0.0000
0202-03-28_22:12:08.332000      14272.19        1.04493600e+01        7.51074200e-08  25.1884  22.6099  22.7925  0.0000
0202-03-28_22:12:08.680000      14272.54        1.07472200e+01        7.20698200e-08  25.1800  22.6166  22.7893  0.0000
0202-03-28_22:12:09.027000      14272.89        1.10458500e+01        6.51894200e-08  25.1800  22.6166  22.7893  0.0000
0202-03-28_22:12:09.387000      14273.25        1.13436500e+01        7.36800200e-08  25.1800  22.6166  22.7893  0.0000
0202-03-28_22:12:09.734000      14273.59        1.16420600e+01        8.83682200e-08  25.1851  22.6162  22.7953  0.0000
0202-03-28_22:12:10.082000      14273.94        1.19394900e+01        8.58272200e-08  25.1851  22.6162  22.7953  0.0000
0202-03-28_22:12:10.430000      14274.29        1.22385500e+01        8.32862200e-08  25.1851  22.6162  22.7953  0.0000
0202-03-28_22:12:10.777000      14274.64        1.25370500e+01        9.02895200e-08  25.1858  22.6147  22.7828  0.0000
0202-03-28_22:12:11.125000      14274.98        1.28349400e+01        9.85322200e-08  25.1858  22.6147  22.7828  0.0000
0202-03-28_22:12:11.473000      14275.33        1.31327600e+01        9.66110200e-08  25.1858  22.6147  22.7828  0.0000
0202-03-28_22:12:11.820000      14275.68        1.34307300e+01        9.58053200e-08  25.1789  22.6173  22.7854  0.0000
0202-03-28_22:12:12.168000      14276.03        1.37286500e+01        1.13406420e-07  25.1789  22.6173  22.7854  0.0000
0202-03-28_22:12:12.527000      14276.39        1.40271700e+01        1.14088120e-07  25.1789  22.6173  22.7854  0.0000
0202-03-28_22:12:12.920000      14276.78        1.43253400e+01        1.14707920e-07  25.1876  22.6149  22.7898  0.0000
0202-03-28_22:12:13.273000      14277.13        1.46234000e+01        1.23756320e-07  25.1876  22.6149  22.7898  0.0000
0202-03-28_22:12:13.620000      14277.48        1.49216700e+01        1.20347620e-07  25.1876  22.6149  22.7898  0.0000
0202-03-28_22:12:13.980000      14277.84        1.52192900e+01        1.21773120e-07  25.1907  22.6224  22.7864  0.0000
0202-03-28_22:12:14.330000      14278.19        1.55177100e+01        1.31317320e-07  25.1907  22.6224  22.7864  0.0000
0202-03-28_22:12:14.676000      14278.54        1.58157700e+01        1.28834820e-07  25.1891  22.6217  22.7983  0.0000
0202-03-28_22:12:15.023000      14278.88        1.61141800e+01        1.32303020e-07  25.1891  22.6217  22.7983  0.0000
0202-03-28_22:12:15.370000      14279.23        1.64122500e+01        1.46371520e-07  25.1891  22.6217  22.7983  0.0000
0202-03-28_22:12:15.723000      14279.58        1.67102700e+01        1.50709820e-07  25.1956  22.6195  22.7935  0.0000
0202-03-28_22:12:16.070000      14279.93        1.70085500e+01        1.52816920e-07  25.1956  22.6195  22.7935  0.0000
0202-03-28_22:12:16.426000      14280.28        1.73067700e+01        1.65522020e-07  25.1956  22.6195  22.7935  0.0000
0202-03-28_22:12:16.773000      14280.63        1.76052000e+01        1.99918420e-07  25.1980  22.6274  22.8086  0.0000
0202-03-28_22:12:17.117000      14280.98        1.79032400e+01        2.18573120e-07  25.1980  22.6274  22.8086  0.0000
0202-03-28_22:12:17.477000      14281.34        1.82012400e+01        2.77635820e-07  25.1980  22.6274  22.8086  0.0000
0202-03-28_22:12:17.836000      14281.69        1.84997500e+01        3.49279720e-07  25.1960  22.6216  22.8012  0.0000
0202-03-28_22:12:18.200000      14282.06        1.87977800e+01        4.24084220e-07  25.1960  22.6216  22.8012  0.0000
0202-03-28_22:12:18.582000      14282.44        1.90961500e+01        5.64521020e-07  25.1960  22.6216  22.8012  0.0000
0202-03-28_22:12:18.945000      14282.81        1.93935600e+01        7.32041120e-07  25.1936  22.6286  22.8039  0.0000
0202-03-28_22:12:19.293000      14283.15        1.96922100e+01        9.68849920e-07  25.1936  22.6286  22.8039  0.0000
0202-03-28_22:12:19.652000      14283.51        1.99905800e+01        1.29645302e-06  25.1964  22.6278  22.8032  0.0000
0202-03-28_22:12:20             14283.86        2.02889800e+01        1.76498872e-06  25.1964  22.6278  22.8032  0.0000
0202-03-28_22:12:20.348000      14284.21        2.05866200e+01        2.39670602e-06  25.1964  22.6278  22.8032  0.0000
0202-03-28_22:12:20.700000      14284.56        2.08850600e+01        3.72577272e-06  25.1861  22.6264  22.7904  0.0000
0202-03-28_22:12:21.043000      14284.90        2.11832000e+01        5.05787672e-06  25.1861  22.6264  22.7904  0.0000
0202-03-28_22:12:21.395000      14285.25        2.14817100e+01        6.89353263e-06  25.1861  22.6264  22.7904  0.0000
0202-03-28_22:12:21.742000      14285.60        2.17797400e+01        9.39437288e-06  25.2034  22.6344  22.8053  0.0000
0202-03-28_22:12:22.090000      14285.95        2.20781300e+01        1.28441838e-05  25.2034  22.6344  22.8053  0.0000
0202-03-28_22:12:22.438000      14286.30        2.23758800e+01        1.77042108e-05  25.2034  22.6344  22.8053  0.0000
0202-03-28_22:12:22.785000      14286.65        2.26738600e+01        2.47506952e-05  25.2035  22.6292  22.7974  0.0000

File: chapter 6/data/tapes/ext_ffj51/Ic/infield/step03/magnet/Ic_2025-03-28_22-17-44267897_ffj51-15e19pm2-03T-anneal300k-720min-25k.txt
# Ic = 18.76 A, n = 24.61 , Tavg = 24.99 K, ffj51-15e19pm2-03T-anneal300k-720min-25k
#datetime                        t_s     iHTS_A                vHTS_V                tHTS_K  tTAR_K  tHOL_K  tSPA_K
0202-03-28_22:17:16.920000      14580.78        9.10524200e-03       -1.03854917e-08  24.9865  22.3952  22.5723  0.0000
0202-03-28_22:17:17.280000      14581.14        3.10976000e-01        2.31950833e-09  24.9865  22.3952  22.5723  0.0000
0202-03-28_22:17:17.633000      14581.49        6.08942600e-01        2.97128083e-08  24.9769  22.3874  22.5571  0.0000
0202-03-28_22:17:17.990000      14581.85        9.07772200e-01        3.65921083e-08  24.9769  22.3874  22.5571  0.0000
0202-03-28_22:17:18.336000      14582.19        1.20570100e+00        2.48167083e-08  24.9769  22.3874  22.5571  0.0000
0202-03-28_22:17:18.684000      14582.54        1.50378100e+00        4.19220083e-08  24.9794  22.3940  22.5602  0.0000
0202-03-28_22:17:19.030000      14582.89        1.80194500e+00        2.48787083e-08  24.9794  22.3940  22.5602  0.0000
0202-03-28_22:17:19.390000      14583.25        2.10048000e+00        1.24215083e-08  24.9794  22.3940  22.5602  0.0000
0202-03-28_22:17:19.754000      14583.61        2.39851700e+00        2.40730083e-08  24.9796  22.3917  22.5622  0.0000
0202-03-28_22:17:20.113000      14583.97        2.69710900e+00        2.59322083e-08  24.9796  22.3917  22.5622  0.0000
0202-03-28_22:17:20.460000      14584.32        2.99530800e+00        2.75436083e-08  24.9796  22.3917  22.5622  0.0000
0202-03-28_22:17:20.820000      14584.68        3.29338800e+00        3.39891083e-08  24.9768  22.3891  22.5570  0.0000
0202-03-28_22:17:21.168000      14585.03        3.59173700e+00        4.50208083e-08  24.9768  22.3891  22.5570  0.0000
0202-03-28_22:17:21.610000      14585.47        3.88942500e+00        3.47328083e-08  24.9768  22.3891  22.5570  0.0000
0202-03-28_22:17:21.984000      14585.84        4.18787500e+00        3.29355083e-08  24.9858  22.3958  22.5755  0.0000
0202-03-28_22:17:22.344000      14586.20        4.48594900e+00        4.27893083e-08  24.9858  22.3958  22.5755  0.0000
0202-03-28_22:17:22.690000      14586.55        4.78407800e+00        4.57021083e-08  24.9777  22.3880  22.5640  0.0000
0202-03-28_22:17:23.040000      14586.90        5.08227300e+00        5.43787083e-08  24.9777  22.3880  22.5640  0.0000
0202-03-28_22:17:23.395000      14587.25        5.38091300e+00        5.69197083e-08  24.9777  22.3880  22.5640  0.0000
0202-03-28_22:17:23.742000      14587.60        5.67863000e+00        4.65078083e-08  24.9872  22.3931  22.5762  0.0000
0202-03-28_22:17:24.094000      14587.95        5.97691100e+00        5.05362083e-08  24.9872  22.3931  22.5762  0.0000
0202-03-28_22:17:24.445000      14588.30        6.27502700e+00        5.80972083e-08  24.9872  22.3931  22.5762  0.0000
0202-03-28_22:17:24.805000      14588.67        6.57305100e+00        6.24975083e-08  24.9812  22.3912  22.5751  0.0000
0202-03-28_22:17:25.160000      14589.02        6.87159800e+00        6.10720083e-08  24.9812  22.3912  22.5751  0.0000
0202-03-28_22:17:25.530000      14589.39        7.16970500e+00        6.09481083e-08  24.9812  22.3912  22.5751  0.0000
0202-03-28_22:17:25.918000      14589.78        7.46791400e+00        6.77654083e-08  24.9724  22.3880  22.5570  0.0000
0202-03-28_22:17:26.270000      14590.13        7.76608800e+00        5.93367083e-08  24.9724  22.3880  22.5570  0.0000
0202-03-28_22:17:26.617000      14590.48        8.06425500e+00        4.94826083e-08  24.9902  22.3950  22.5755  0.0000
0202-03-28_22:17:26.984000      14590.84        8.36255100e+00        5.04122083e-08  24.9902  22.3950  22.5755  0.0000
0202-03-28_22:17:27.344000      14591.20        8.66044500e+00        7.48926083e-08  24.9902  22.3950  22.5755  0.0000
0202-03-28_22:17:27.703000      14591.56        8.95877900e+00        7.56983083e-08  24.9838  22.3869  22.5577  0.0000
0202-03-28_22:17:28.062000      14591.92        9.25733200e+00        6.97496083e-08  24.9838  22.3869  22.5577  0.0000
0202-03-28_22:17:28.420000      14592.28        9.55519700e+00        7.50805083e-08  24.9838  22.3869  22.5577  0.0000
0202-03-28_22:17:28.770000      14592.63        9.85276900e+00        7.13000083e-08  24.9715  22.3925  22.5544  0.0000
0202-03-28_22:17:29.120000      14592.98        1.01510700e+01        6.47306083e-08  24.9715  22.3925  22.5544  0.0000
0202-03-28_22:17:29.470000      14593.33        1.04496900e+01        6.25615083e-08  24.9715  22.3925  22.5544  0.0000
0202-03-28_22:17:29.816000      14593.68        1.07477600e+01        6.49785083e-08  24.9766  22.3864  22.5572  0.0000
0202-03-28_22:17:30.188000      14594.05        1.10453300e+01        6.58462083e-08  24.9766  22.3864  22.5572  0.0000
0202-03-28_22:17:30.600000      14594.46        1.13438700e+01        7.66299083e-08  24.9766  22.3864  22.5572  0.0000
0202-03-28_22:17:30.957000      14594.82        1.16422000e+01        7.45228083e-08  24.9787  22.3881  22.5584  0.0000
0202-03-28_22:17:31.320000      14595.18        1.19405200e+01        7.91090083e-08  24.9787  22.3881  22.5584  0.0000
0202-03-28_22:17:31.668000      14595.53        1.22387100e+01        8.28275083e-08  24.9842  22.3951  22.5749  0.0000
0202-03-28_22:17:32.020000      14595.88        1.25364600e+01        7.80554083e-08  24.9842  22.3951  22.5749  0.0000
0202-03-28_22:17:32.367000      14596.23        1.28349100e+01        7.20437083e-08  24.9842  22.3951  22.5749  0.0000
0202-03-28_22:17:32.715000      14596.58        1.31329600e+01        6.58462083e-08  24.9865  22.3880  22.5703  0.0000
0202-03-28_22:17:33.062000      14596.92        1.34316600e+01        6.91929083e-08  24.9865  22.3880  22.5703  0.0000
0202-03-28_22:17:33.418000      14597.28        1.37295500e+01        6.78914083e-08  24.9865  22.3880  22.5703  0.0000
0202-03-28_22:17:33.766000      14597.63        1.40269900e+01        8.17748083e-08  24.9833  22.3933  22.5723  0.0000
0202-03-28_22:17:34.120000      14597.98        1.43260200e+01        7.43404083e-08  24.9833  22.3933  22.5723  0.0000
0202-03-28_22:17:34.470000      14598.33        1.46250000e+01        6.78958083e-08  24.9833  22.3933  22.5723  0.0000
0202-03-28_22:17:34.820000      14598.68        1.49224000e+01        6.68422083e-08  24.9820  22.3876  22.5691  0.0000
0202-03-28_22:17:35.168000      14599.03        1.52205600e+01        6.96931083e-08  24.9820  22.3876  22.5691  0.0000
0202-03-28_22:17:35.582000      14599.44        1.55187700e+01        8.09727083e-08  24.9820  22.3876  22.5691  0.0000
0202-03-28_22:17:35.960000      14599.82        1.58166000e+01        8.72322083e-08  24.9770  22.3887  22.5594  0.0000
0202-03-28_22:17:36.320000      14600.18        1.61155400e+01        8.89056083e-08  24.9770  22.3887  22.5594  0.0000
0202-03-28_22:17:36.668000      14600.53        1.64132900e+01        8.76661083e-08  24.9792  22.3955  22.5642  0.0000
0202-03-28_22:17:37.020000      14600.88        1.67113900e+01        9.00211083e-08  24.9792  22.3955  22.5642  0.0000
0202-03-28_22:17:37.367000      14601.23        1.70095300e+01        1.04647408e-07  24.9792  22.3955  22.5642  0.0000
0202-03-28_22:17:37.727000      14601.58        1.73072800e+01        1.23550008e-07  24.9695  22.3878  22.5514  0.0000
0202-03-28_22:17:38.074000      14601.93        1.76057400e+01        1.25905008e-07  24.9695  22.3878  22.5514  0.0000
0202-03-28_22:17:38.445000      14602.30        1.79041200e+01        1.56706908e-07  24.9695  22.3878  22.5514  0.0000
0202-03-28_22:17:38.793000      14602.65        1.82023600e+01        1.96433308e-07  24.9801  22.3936  22.5540  0.0000
0202-03-28_22:17:39.145000      14603.00        1.85003300e+01        2.35911808e-07  24.9801  22.3936  22.5540  0.0000
0202-03-28_22:17:39.504000      14603.36        1.87983800e+01        3.01730008e-07  24.9801  22.3936  22.5540  0.0000
0202-03-28_22:17:39.860000      14603.72        1.90965800e+01        4.10929408e-07  24.9847  22.3926  22.5638  0.0000
0202-03-28_22:17:40.223000      14604.08        1.93947900e+01        5.61281308e-07  24.9847  22.3926  22.5638  0.0000
0202-03-28_22:17:40.598000      14604.46        1.96932100e+01        7.75035408e-07  24.9847  22.3926  22.5638  0.0000
0202-03-28_22:17:40.957000      14604.81        1.99912400e+01        1.07183691e-06  24.9800  22.3893  22.5588  0.0000
0202-03-28_22:17:41.324000      14605.18        2.02895600e+01        1.45397881e-06  24.9800  22.3893  22.5588  0.0000
0202-03-28_22:17:41.676000      14605.53        2.05875000e+01        2.00264941e-06  24.9831  22.3960  22.5709  0.0000
0202-03-28_22:17:42.047000      14605.91        2.08853300e+01        3.11331541e-06  24.9831  22.3960  22.5709  0.0000
0202-03-28_22:17:42.402000      14606.26        2.11848500e+01        4.29041928e-06  24.9831  22.3960  22.5709  0.0000
0202-03-28_22:17:42.754000      14606.61        2.14824200e+01        5.78669785e-06  24.9888  22.3885  22.5785  0.0000
0202-03-28_22:17:43.125000      14606.98        2.17799800e+01        8.00579864e-06  24.9888  22.3885  22.5785  0.0000
0202-03-28_22:17:43.480000      14607.34        2.20783600e+01        1.09671200e-05  24.9888  22.3885  22.5785  0.0000
0202-03-28_22:17:43.875000      14607.73        2.23764100e+01        1.50958888e-05  24.9868  22.3945  22.5662  0.0000
0202-03-28_22:17:44.250000      14608.11        2.26749400e+01        2.06547059e-05  24.9868  22.3945  22.5662  0.0000
