Repository: shortlab/2025-devitre-PhD

# 2025-devitre-PhD
Data repository for Alexis Devitre's PhD thesis

File: chapter 6/data/tapes/ext_ffj51/Ic/infield/step03/magnet/Ic_2025-03-28_21-52-44123462_40k-15e19pm2-03T-anneal300k-720min.txt
# Ic = 10.25 A, n = 18.60 , Tavg = 39.94 K, 40k-15e19pm2-03T-anneal300k-720min
#datetime                        t_s     iHTS_A                vHTS_V                tHTS_K  tTAR_K  tHOL_K  tSPA_K
0202-03-28_21:52:28.200000      13092.06        9.05885800e-03        1.40830882e-08  39.9341  38.3477  38.5932  0.0000
0202-03-28_21:52:28.570000      13092.43        3.10616000e-01        2.59203882e-08  39.9341  38.3477  38.5932  0.0000
0202-03-28_21:52:28.926000      13092.79        6.08551900e-01        2.04045882e-08  39.9362  38.3497  38.5932  0.0000
0202-03-28_21:52:29.273000      13093.13        9.06465400e-01        3.67660882e-08  39.9362  38.3497  38.5932  0.0000
0202-03-28_21:52:29.620000      13093.48        1.20460000e+00        6.42212882e-08  39.9362  38.3497  38.5932  0.0000
0202-03-28_21:52:29.984000      13093.84        1.50342100e+00        3.01948882e-08  39.9301  38.3516  38.5915  0.0000
0202-03-28_21:52:30.332000      13094.19        1.80153100e+00        2.63413882e-08  39.9301  38.3516  38.5915  0.0000
0202-03-28_21:52:30.680000      13094.54        2.09947200e+00        2.47864882e-08  39.9352  38.3530  38.5946  0.0000
0202-03-28_21:52:31.027000      13094.89        2.39806700e+00        3.92887882e-08  39.9352  38.3530  38.5946  0.0000
0202-03-28_21:52:31.375000      13095.23        2.69622400e+00        3.96606882e-08  39.9352  38.3530  38.5946  0.0000
0202-03-28_21:52:31.734000      13095.59        2.99374500e+00        3.12319882e-08  39.9275  38.3547  38.5990  0.0000
0202-03-28_21:52:32.082000      13095.94        3.29201000e+00        3.66857882e-08  39.9275  38.3547  38.5990  0.0000
0202-03-28_21:52:32.430000      13096.29        3.59063500e+00        3.62519882e-08  39.9275  38.3547  38.5990  0.0000
0202-03-28_21:52:32.773000      13096.63        3.88845000e+00        3.73675882e-08  39.9369  38.3566  38.6053  0.0000
0202-03-28_21:52:33.133000      13096.99        4.18702700e+00        4.42468882e-08  39.9369  38.3566  38.6053  0.0000
0202-03-28_21:52:33.496000      13097.35        4.48431200e+00        4.13339882e-08  39.9369  38.3566  38.6053  0.0000
0202-03-28_21:52:33.920000      13097.78        4.78392100e+00        4.09001882e-08  39.9391  38.3582  38.6077  0.0000
0202-03-28_21:52:34.270000      13098.13        5.08143400e+00        3.84210882e-08  39.9391  38.3582  38.6077  0.0000
0202-03-28_21:52:34.617000      13098.48        5.37972600e+00        3.87929882e-08  39.9391  38.3582  38.6077  0.0000
0202-03-28_21:52:34.973000      13098.83        5.67772900e+00        4.30072882e-08  39.9342  38.3596  38.6041  0.0000
0202-03-28_21:52:35.320000      13099.18        5.97611800e+00        4.95767882e-08  39.9342  38.3596  38.6041  0.0000
0202-03-28_21:52:35.668000      13099.53        6.27441400e+00        4.51764882e-08  39.9399  38.3607  38.6076  0.0000
0202-03-28_21:52:36.016000      13099.88        6.57237300e+00        4.59218882e-08  39.9399  38.3607  38.6076  0.0000
0202-03-28_21:52:36.363000      13100.22        6.87042400e+00        5.16262882e-08  39.9399  38.3607  38.6076  0.0000
0202-03-28_21:52:36.723000      13100.58        7.16838700e+00        5.50968882e-08  39.9395  38.3619  38.6081  0.0000
0202-03-28_21:52:37.070000      13100.93        7.46677800e+00        5.68322882e-08  39.9395  38.3619  38.6081  0.0000
0202-03-28_21:52:37.418000      13101.28        7.76514200e+00        4.86514882e-08  39.9395  38.3619  38.6081  0.0000
0202-03-28_21:52:37.766000      13101.63        8.06287300e+00        5.07585882e-08  39.9355  38.3634  38.6089  0.0000
0202-03-28_21:52:38.113000      13101.97        8.36147000e+00        4.55526882e-08  39.9355  38.3634  38.6089  0.0000
0202-03-28_21:52:38.460000      13102.32        8.65979200e+00        3.73718882e-08  39.9355  38.3634  38.6089  0.0000
0202-03-28_21:52:38.810000      13102.67        8.95781200e+00        4.95810882e-08  39.9422  38.3648  38.6168  0.0000
0202-03-28_21:52:39.160000      13103.02        9.25570700e+00        6.22860882e-08  39.9422  38.3648  38.6168  0.0000
0202-03-28_21:52:39.523000      13103.38        9.55363500e+00        8.62706882e-08  39.9422  38.3648  38.6168  0.0000
0202-03-28_21:52:39.910000      13103.77        9.85205800e+00        1.41676888e-07  39.9354  38.3663  38.6093  0.0000
0202-03-28_21:52:40.266000      13104.13        1.01501500e+01        1.93798388e-07  39.9354  38.3663  38.6093  0.0000
0202-03-28_21:52:40.617000      13104.48        1.04484800e+01        3.26302388e-07  39.9354  38.3663  38.6093  0.0000
0202-03-28_21:52:40.965000      13104.83        1.07464700e+01        5.18178988e-07  39.9352  38.3677  38.6086  0.0000
0202-03-28_21:52:41.312000      13105.17        1.10453200e+01        8.32271488e-07  39.9352  38.3677  38.6086  0.0000
0202-03-28_21:52:41.664000      13105.52        1.13429800e+01        1.33043179e-06  39.9357  38.3690  38.6104  0.0000
0202-03-28_21:52:42.020000      13105.88        1.16411600e+01        2.53573949e-06  39.9357  38.3690  38.6104  0.0000
0202-03-28_21:52:42.367000      13106.23        1.19394000e+01        3.86493079e-06  39.9357  38.3690  38.6104  0.0000
0202-03-28_21:52:42.715000      13106.58        1.22376400e+01        5.81536589e-06  39.9421  38.3711  38.6151  0.0000
0202-03-28_21:52:43.062000      13106.92        1.25357800e+01        8.66692659e-06  39.9421  38.3711  38.6151  0.0000
0202-03-28_21:52:43.410000      13107.27        1.28340700e+01        1.27341393e-05  39.9421  38.3711  38.6151  0.0000
0202-03-28_21:52:43.760000      13107.62        1.31321500e+01        1.88407220e-05  39.9377  38.3726  38.6113  0.0000
0202-03-28_21:52:44.110000      13107.97        1.34303200e+01        2.78671289e-05  39.9377  38.3726  38.6113  0.0000

File: chapter 6/data/tapes/ext_ffj51/Ic/infield/step03/magnet/Ic_2025-03-28_22-14-19797177_25k-15e19pm2-03T-anneal300k-720min.txt
# Ic = 18.56 A, n = 24.27 , Tavg = 25.27 K, 25k-15e19pm2-03T-anneal300k-720min
#datetime                        t_s     iHTS_A                vHTS_V                tHTS_K  tTAR_K  tHOL_K  tSPA_K
0202-03-28_22:13:52.957000      14376.82        9.16142200e-03        6.03380714e-09  25.2570  22.6777  22.8536  0.0000
0202-03-28_22:13:53.305000      14377.17        3.11000900e-01        1.27271071e-08  25.2570  22.6777  22.8536  0.0000
0202-03-28_22:13:53.664000      14377.52        6.09217700e-01        1.32199071e-08  25.2508  22.6830  22.8500  0.0000
0202-03-28_22:13:54.010000      14377.87        9.08083100e-01        4.57550071e-08  25.2508  22.6830  22.8500  0.0000
0202-03-28_22:13:54.360000      14378.22        1.20618700e+00        4.39577071e-08  25.2508  22.6830  22.8500  0.0000
0202-03-28_22:13:54.710000      14378.57        1.50396900e+00        1.52010071e-08  25.2547  22.6837  22.8593  0.0000
0202-03-28_22:13:55.060000      14378.92        1.80253300e+00        3.60868071e-08  25.2547  22.6837  22.8593  0.0000
0202-03-28_22:13:55.414000      14379.27        2.10043000e+00        4.19125071e-08  25.2547  22.6837  22.8593  0.0000
0202-03-28_22:13:55.760000      14379.62        2.39899600e+00        4.61269071e-08  25.2564  22.6793  22.8584  0.0000
0202-03-28_22:13:56.110000      14379.97        2.69673300e+00        4.86679071e-08  25.2564  22.6793  22.8584  0.0000
0202-03-28_22:13:56.465000      14380.33        2.99511300e+00        6.15588071e-08  25.2564  22.6793  22.8584  0.0000
0202-03-28_22:13:56.824000      14380.68        3.29321300e+00        5.94516071e-08  25.2574  22.6821  22.8673  0.0000
0202-03-28_22:13:57.184000      14381.04        3.59181100e+00        6.41618071e-08  25.2574  22.6821  22.8673  0.0000
0202-03-28_22:13:57.574000      14381.43        3.88948600e+00        5.71585071e-08  25.2574  22.6821  22.8673  0.0000
0202-03-28_22:13:57.930000      14381.79        4.18779000e+00        6.16827071e-08  25.2616  22.6785  22.8667  0.0000
0202-03-28_22:13:58.277000      14382.14        4.48597000e+00        6.23025071e-08  25.2616  22.6785  22.8667  0.0000
0202-03-28_22:13:58.640000      14382.50        4.78404600e+00        6.85001071e-08  25.2548  22.6824  22.8567  0.0000
0202-03-28_22:13:58.990000      14382.85        5.08236800e+00        8.22586071e-08  25.2548  22.6824  22.8567  0.0000
0202-03-28_22:13:59.336000      14383.19        5.38055200e+00        7.64940071e-08  25.2548  22.6824  22.8567  0.0000
0202-03-28_22:13:59.684000      14383.54        5.67869800e+00        8.39292071e-08  25.2567  22.6823  22.8627  0.0000
0202-03-28_22:14:00.030000      14383.89        5.97667400e+00        7.73595071e-08  25.2567  22.6823  22.8627  0.0000
0202-03-28_22:14:00.387000      14384.25        6.27512200e+00        7.49425071e-08  25.2567  22.6823  22.8627  0.0000
0202-03-28_22:14:00.734000      14384.60        6.57329300e+00        8.95067071e-08  25.2514  22.6779  22.8458  0.0000
0202-03-28_22:14:01.082000      14384.94        6.87159300e+00        9.03124071e-08  25.2514  22.6779  22.8458  0.0000
0202-03-28_22:14:01.430000      14385.29        7.16965400e+00        8.87011071e-08  25.2514  22.6779  22.8458  0.0000
0202-03-28_22:14:01.777000      14385.64        7.46780100e+00        9.50226071e-08  25.2465  22.6847  22.8440  0.0000
0202-03-28_22:14:02.130000      14385.99        7.76587500e+00        9.47747071e-08  25.2465  22.6847  22.8440  0.0000
0202-03-28_22:14:02.477000      14386.33        8.06379600e+00        9.70058071e-08  25.2465  22.6847  22.8440  0.0000
0202-03-28_22:14:02.824000      14386.69        8.36221500e+00        1.06302107e-07  25.2520  22.6774  22.8489  0.0000
0202-03-28_22:14:03.170000      14387.03        8.66059800e+00        1.10516507e-07  25.2520  22.6774  22.8489  0.0000
0202-03-28_22:14:03.547000      14387.41        8.95830700e+00        1.13925107e-07  25.2520  22.6774  22.8489  0.0000
0202-03-28_22:14:03.918000      14387.78        9.25673600e+00        1.08409307e-07  25.2481  22.6815  22.8439  0.0000
0202-03-28_22:14:04.266000      14388.13        9.55483800e+00        1.16838007e-07  25.2481  22.6815  22.8439  0.0000
0202-03-28_22:14:04.617000      14388.48        9.85277700e+00        1.10268607e-07  25.2481  22.6815  22.8439  0.0000
0202-03-28_22:14:04.965000      14388.83        1.01516100e+01        1.12065907e-07  25.2595  22.6815  22.8619  0.0000
0202-03-28_22:14:05.312000      14389.17        1.04491300e+01        1.09337807e-07  25.2595  22.6815  22.8619  0.0000
0202-03-28_22:14:05.670000      14389.53        1.07472300e+01        9.91107071e-08  25.2530  22.6770  22.8548  0.0000
0202-03-28_22:14:06.020000      14389.88        1.10455500e+01        1.06361807e-07  25.2530  22.6770  22.8548  0.0000
0202-03-28_22:14:06.367000      14390.23        1.13434100e+01        9.97304071e-08  25.2530  22.6770  22.8548  0.0000
0202-03-28_22:14:06.715000      14390.58        1.16419300e+01        9.65077071e-08  25.2503  22.6842  22.8628  0.0000
0202-03-28_22:14:07.062000      14390.92        1.19399900e+01        9.67556071e-08  25.2503  22.6842  22.8628  0.0000
0202-03-28_22:14:07.420000      14391.28        1.22380100e+01        9.19835071e-08  25.2503  22.6842  22.8628  0.0000
0202-03-28_22:14:07.770000      14391.63        1.25357400e+01        9.96685071e-08  25.2518  22.6775  22.8600  0.0000
0202-03-28_22:14:08.117000      14391.98        1.28344400e+01        9.76852071e-08  25.2518  22.6775  22.8600  0.0000
0202-03-28_22:14:08.465000      14392.32        1.31326100e+01        9.25413071e-08  25.2518  22.6775  22.8600  0.0000
0202-03-28_22:14:08.812000      14392.67        1.34311000e+01        9.21694071e-08  25.2441  22.6835  22.8558  0.0000
0202-03-28_22:14:09.160000      14393.02        1.37290100e+01        9.23553071e-08  25.2441  22.6835  22.8558  0.0000
0202-03-28_22:14:09.530000      14393.39        1.40269100e+01        9.17356071e-08  25.2441  22.6835  22.8558  0.0000
0202-03-28_22:14:09.914000      14393.77        1.43250500e+01        1.02457407e-07  25.2508  22.6808  22.8608  0.0000
0202-03-28_22:14:10.260000      14394.12        1.46238800e+01        1.01031907e-07  25.2508  22.6808  22.8608  0.0000
0202-03-28_22:14:10.617000      14394.48        1.49217700e+01        9.75613071e-08  25.2508  22.6808  22.8608  0.0000
0202-03-28_22:14:10.973000      14394.83        1.52198200e+01        9.42147071e-08  25.2536  22.6762  22.8456  0.0000
0202-03-28_22:14:11.316000      14395.18        1.55183200e+01        9.94834071e-08  25.2536  22.6762  22.8456  0.0000
0202-03-28_22:14:11.668000      14395.53        1.58161000e+01        9.82443071e-08  25.2413  22.6839  22.8457  0.0000
0202-03-28_22:14:12.016000      14395.87        1.61139000e+01        9.84302071e-08  25.2413  22.6839  22.8457  0.0000
0202-03-28_22:14:12.363000      14396.22        1.64127700e+01        1.00103607e-07  25.2413  22.6839  22.8457  0.0000
0202-03-28_22:14:12.720000      14396.58        1.67104600e+01        1.06053207e-07  25.2443  22.6775  22.8495  0.0000
0202-03-28_22:14:13.066000      14396.93        1.70089800e+01        1.10267607e-07  25.2443  22.6775  22.8495  0.0000
0202-03-28_22:14:13.414000      14397.27        1.73070400e+01        1.18572307e-07  25.2443  22.6775  22.8495  0.0000
0202-03-28_22:14:13.760000      14397.62        1.76049100e+01        1.47329007e-07  25.2504  22.6813  22.8508  0.0000
0202-03-28_22:14:14.120000      14397.98        1.79039100e+01        1.88666807e-07  25.2504  22.6813  22.8508  0.0000
0202-03-28_22:14:14.465000      14398.32        1.82014800e+01        2.20956107e-07  25.2504  22.6813  22.8508  0.0000
0202-03-28_22:14:14.824000      14398.68        1.85002500e+01        3.02454007e-07  25.2526  22.6774  22.8566  0.0000
0202-03-28_22:14:15.180000      14399.04        1.87981000e+01        4.08370407e-07  25.2526  22.6774  22.8566  0.0000
0202-03-28_22:14:15.547000      14399.41        1.90965500e+01        5.40378507e-07  25.2526  22.6774  22.8566  0.0000
0202-03-28_22:14:15.926000      14399.79        1.93943700e+01        7.09076107e-07  25.2562  22.6778  22.8511  0.0000
0202-03-28_22:14:16.285000      14400.14        1.96929400e+01        9.87284707e-07  25.2562  22.6778  22.8511  0.0000
0202-03-28_22:14:16.637000      14400.50        1.99908800e+01        1.33174531e-06  25.2578  22.6849  22.8639  0.0000
0202-03-28_22:14:16.984000      14400.84        2.02896000e+01        1.81459721e-06  25.2578  22.6849  22.8639  0.0000
0202-03-28_22:14:17.336000      14401.19        2.05878700e+01        2.47191041e-06  25.2578  22.6849  22.8639  0.0000
0202-03-28_22:14:17.690000      14401.55        2.08853000e+01        3.87132022e-06  25.2528  22.6786  22.8588  0.0000
0202-03-28_22:14:18.040000      14401.90        2.11834600e+01        5.28312511e-06  25.2528  22.6786  22.8588  0.0000
0202-03-28_22:14:18.387000      14402.25        2.14820500e+01        7.17691450e-06  25.2528  22.6786  22.8588  0.0000
0202-03-28_22:14:18.734000      14402.59        2.17798900e+01        9.80505315e-06  25.2505  22.6822  22.8536  0.0000
0202-03-28_22:14:19.082000      14402.94        2.20776900e+01        1.33414458e-05  25.2505  22.6822  22.8536  0.0000
0202-03-28_22:14:19.430000      14403.29        2.23763300e+01        1.85414185e-05  25.2505  22.6822  22.8536  0.0000
0202-03-28_22:14:19.777000      14403.64        2.26742600e+01        2.60439855e-05  25.2685  22.6838  22.8627  0.0000
