Repository: shortlab/2025-devitre-PhD

# 2025-devitre-PhD
Data repository for Alexis Devitre's PhD thesis

File: chapter 6/data/tapes/ext_ffj51/Ic/infield/step03/no magnet/Ic_2025-03-28_16-46-29453322_60k-15e19pm2-0T-anneal300k-720min.txt
# Ic = 6.54 A, n = 23.06 , Tavg = 59.97 K, 60k-15e19pm2-0T-anneal300k-720min
#datetime                        t_s     iHTS_A                vHTS_V                tHTS_K  tTAR_K  tHOL_K  tSPA_K
0202-03-28_16:46:00.535000      15266.25        7.99125600e-03       -2.35042583e-08  60.0648  58.6540  59.3016  0.0000
0202-03-28_16:46:00.895000      15266.61        1.11068700e-01       -2.76565583e-08  60.0648  58.6540  59.3016  0.0000
0202-03-28_16:46:01.242000      15266.95        2.09841900e-01       -2.22647583e-08  60.0599  58.6557  59.3006  0.0000
0202-03-28_16:46:01.590000      15267.30        3.09467100e-01       -1.80503583e-08  60.0599  58.6557  59.3006  0.0000
0202-03-28_16:46:01.938000      15267.65        4.09164700e-01       -1.34022583e-08  60.0599  58.6557  59.3006  0.0000
0202-03-28_16:46:02.285000      15268.00        5.08013600e-01       -3.73405833e-09  60.0577  58.6561  59.3109  0.0000
0202-03-28_16:46:02.645000      15268.36        6.07736600e-01       -4.55055583e-08  60.0577  58.6561  59.3109  0.0000
0202-03-28_16:46:03.008000      15268.72        7.07465700e-01       -3.58993583e-08  60.0577  58.6561  59.3109  0.0000
0202-03-28_16:46:03.426000      15269.14        8.06485300e-01       -2.24506583e-08  60.0614  58.6564  59.3139  0.0000
0202-03-28_16:46:03.770000      15269.48        9.05596400e-01       -6.95155833e-09  60.0614  58.6564  59.3139  0.0000
0202-03-28_16:46:04.137000      15269.85        1.00523300e+00       -8.86755833e-09  60.0614  58.6564  59.3139  0.0000
0202-03-28_16:46:04.490000      15270.20        1.10501300e+00       -8.49565833e-09  60.0496  58.6558  59.2961  0.0000
0202-03-28_16:46:04.836000      15270.54        1.20442900e+00       -6.01665833e-09  60.0496  58.6558  59.2961  0.0000
0202-03-28_16:46:05.184000      15270.89        1.30387300e+00       -5.33495833e-09  60.0548  58.6557  59.3010  0.0000
0202-03-28_16:46:05.540000      15271.25        1.40293900e+00       -8.37175833e-09  60.0548  58.6557  59.3010  0.0000
0202-03-28_16:46:05.887000      15271.60        1.50258400e+00       -1.29579583e-08  60.0548  58.6557  59.3010  0.0000
0202-03-28_16:46:06.234000      15271.94        1.60206300e+00       -8.92945833e-09  60.0426  58.6555  59.2777  0.0000
0202-03-28_16:46:06.590000      15272.30        1.70100900e+00        3.03174167e-09  60.0426  58.6555  59.2777  0.0000
0202-03-28_16:46:06.950000      15272.66        1.80063900e+00       -5.70675833e-09  60.0426  58.6555  59.2777  0.0000
0202-03-28_16:46:07.310000      15273.02        1.90035100e+00       -9.54925833e-09  60.0306  58.6560  59.2653  0.0000
0202-03-28_16:46:07.656000      15273.37        1.99992400e+00       -1.58087583e-08  60.0306  58.6560  59.2653  0.0000
0202-03-28_16:46:08.023000      15273.73        2.09884600e+00       -1.33917583e-08  60.0306  58.6560  59.2653  0.0000
0202-03-28_16:46:08.430000      15274.14        2.19854200e+00       -9.73515833e-09  60.0312  58.6558  59.2749  0.0000
0202-03-28_16:46:08.777000      15274.49        2.29743900e+00       -1.02929583e-08  60.0312  58.6558  59.2749  0.0000
0202-03-28_16:46:09.133000      15274.84        2.39729300e+00       -1.90934583e-08  60.0312  58.6559  59.2809  0.0000
0202-03-28_16:46:09.480000      15275.19        2.49686100e+00       -1.53772583e-08  60.0312  58.6559  59.2809  0.0000
0202-03-28_16:46:09.830000      15275.54        2.59597000e+00       -8.31655833e-09  60.0312  58.6559  59.2809  0.0000
0202-03-28_16:46:10.180000      15275.89        2.69540900e+00       -1.20978583e-08  60.0312  58.6559  59.2809  0.0000
0202-03-28_16:46:10.527000      15276.24        2.79457900e+00       -1.64361583e-08  60.0314  58.6563  59.2802  0.0000
0202-03-28_16:46:10.875000      15276.59        2.89415800e+00       -2.38112583e-08  60.0314  58.6563  59.2802  0.0000
0202-03-28_16:46:11.223000      15276.93        2.99357600e+00       -3.25497583e-08  60.0309  58.6566  59.2819  0.0000
0202-03-28_16:46:11.570000      15277.28        3.09264100e+00       -3.49048583e-08  60.0309  58.6566  59.2819  0.0000
0202-03-28_16:46:11.918000      15277.63        3.19210600e+00       -3.02566583e-08  60.0309  58.6566  59.2819  0.0000
0202-03-28_16:46:12.266000      15277.98        3.29154700e+00       -2.56704583e-08  60.0133  58.6570  59.2702  0.0000
0202-03-28_16:46:12.613000      15278.32        3.39093900e+00       -2.08983583e-08  60.0133  58.6570  59.2702  0.0000
0202-03-28_16:46:12.960000      15278.67        3.49038200e+00       -1.21597583e-08  60.0133  58.6570  59.2702  0.0000
0202-03-28_16:46:13.310000      15279.02        3.58959500e+00       -1.06723583e-08  60.0283  58.6574  59.2725  0.0000
0202-03-28_16:46:13.656000      15279.37        3.68894800e+00       -1.35232583e-08  60.0283  58.6574  59.2725  0.0000
0202-03-28_16:46:14.105000      15279.82        3.78864700e+00       -1.00526583e-08  60.0283  58.6574  59.2725  0.0000
0202-03-28_16:46:14.465000      15280.17        3.88828600e+00       -2.02166583e-08  60.0156  58.6575  59.2588  0.0000
0202-03-28_16:46:14.810000      15280.52        3.98725500e+00       -1.87911583e-08  60.0156  58.6575  59.2588  0.0000
0202-03-28_16:46:15.164000      15280.87        4.08665800e+00       -2.10223583e-08  60.0061  58.6573  59.2607  0.0000
0202-03-28_16:46:15.520000      15281.23        4.18599600e+00       -2.96272583e-08  60.0061  58.6573  59.2607  0.0000
0202-03-28_16:46:15.863000      15281.57        4.28524400e+00       -1.98285583e-08  60.0061  58.6573  59.2607  0.0000
0202-03-28_16:46:16.210000      15281.92        4.38484200e+00       -1.03463583e-08  59.9954  58.6574  59.2506  0.0000
0202-03-28_16:46:16.560000      15282.27        4.48370900e+00       -1.11520583e-08  59.9954  58.6574  59.2506  0.0000
0202-03-28_16:46:16.906000      15282.62        4.58368800e+00       -1.36930583e-08  59.9954  58.6574  59.2506  0.0000
0202-03-28_16:46:17.266000      15282.98        4.68275700e+00       -8.36315833e-09  59.9879  58.6580  59.2483  0.0000
0202-03-28_16:46:17.613000      15283.32        4.78219800e+00       -1.48385833e-09  59.9879  58.6580  59.2483  0.0000
0202-03-28_16:46:17.960000      15283.67        4.88161000e+00        2.17274167e-09  59.9879  58.6580  59.2483  0.0000
0202-03-28_16:46:18.316000      15284.03        4.98056300e+00        6.82084167e-09  60.0020  58.6581  59.2461  0.0000
0202-03-28_16:46:18.676000      15284.39        5.08037700e+00        5.89124167e-09  60.0020  58.6581  59.2461  0.0000
0202-03-28_16:46:19.100000      15284.81        5.17954000e+00        8.12234167e-09  60.0020  58.6581  59.2461  0.0000
0202-03-28_16:46:19.453000      15285.17        5.27918000e+00        3.41224167e-09  59.9944  58.6592  59.2451  0.0000
0202-03-28_16:46:19.812000      15285.52        5.37837100e+00        8.43224167e-09  59.9944  58.6592  59.2451  0.0000
0202-03-28_16:46:20.156000      15285.87        5.47803100e+00       -2.72335833e-09  60.0017  58.6600  59.2498  0.0000
0202-03-28_16:46:20.516000      15286.23        5.57724600e+00       -2.66135833e-09  60.0017  58.6600  59.2498  0.0000
0202-03-28_16:46:20.870000      15286.58        5.67675000e+00        9.11394167e-09  60.0017  58.6600  59.2498  0.0000
0202-03-28_16:46:21.220000      15286.93        5.77627700e+00        1.49323417e-08  59.9956  58.6607  59.2477  0.0000
0202-03-28_16:46:21.566000      15287.28        5.87539300e+00        2.01892417e-08  59.9956  58.6607  59.2477  0.0000
0202-03-28_16:46:21.926000      15287.63        5.97450700e+00        2.72545417e-08  59.9956  58.6607  59.2477  0.0000
0202-03-28_16:46:22.273000      15287.98        6.07464000e+00        4.13849417e-08  59.9858  58.6616  59.2403  0.0000
0202-03-28_16:46:22.620000      15288.33        6.17423000e+00        4.77064417e-08  59.9858  58.6616  59.2403  0.0000
0202-03-28_16:46:22.970000      15288.68        6.27296600e+00        6.41299417e-08  59.9858  58.6616  59.2403  0.0000
0202-03-28_16:46:23.316000      15289.03        6.37207500e+00        9.68530417e-08  59.9971  58.6630  59.2630  0.0000
0202-03-28_16:46:23.664000      15289.37        6.47219900e+00        1.37695042e-07  59.9971  58.6630  59.2630  0.0000
0202-03-28_16:46:24.047000      15289.76        6.57120500e+00        2.06487942e-07  59.9971  58.6630  59.2630  0.0000
0202-03-28_16:46:24.450000      15290.16        6.67024800e+00        3.06082642e-07  59.9848  58.6637  59.2505  0.0000
0202-03-28_16:46:24.797000      15290.51        6.77029600e+00        4.31831142e-07  59.9848  58.6637  59.2505  0.0000
0202-03-28_16:46:25.164000      15290.87        6.86958700e+00        6.09701142e-07  59.9845  58.6650  59.2406  0.0000
0202-03-28_16:46:25.510000      15291.22        6.96874400e+00        8.58285242e-07  59.9845  58.6650  59.2406  0.0000
0202-03-28_16:46:25.860000      15291.57        7.06788200e+00        1.20826134e-06  59.9845  58.6650  59.2406  0.0000
0202-03-28_16:46:26.207000      15291.92        7.16730400e+00        1.68968774e-06  59.9726  58.6653  59.2329  0.0000
0202-03-28_16:46:26.550000      15292.26        7.26686900e+00        2.31619904e-06  59.9726  58.6653  59.2329  0.0000
0202-03-28_16:46:26.910000      15292.62        7.36622100e+00        3.61049584e-06  59.9726  58.6653  59.2329  0.0000
0202-03-28_16:46:27.258000      15292.97        7.46570500e+00        4.77705034e-06  59.9780  58.6658  59.2233  0.0000
0202-03-28_16:46:27.605000      15293.32        7.56506600e+00        6.28454574e-06  59.9780  58.6658  59.2233  0.0000
0202-03-28_16:46:27.953000      15293.66        7.66426500e+00        8.16910094e-06  59.9780  58.6658  59.2233  0.0000
0202-03-28_16:46:28.300000      15294.01        7.76357900e+00        1.05225017e-05  59.9723  58.6669  59.2298  0.0000
0202-03-28_16:46:28.652000      15294.36        7.86302600e+00        1.35943862e-05  59.9723  58.6669  59.2298  0.0000
0202-03-28_16:46:29.016000      15294.73        7.96311300e+00        1.72521263e-05  59.9723  58.6669  59.2298  0.0000
0202-03-28_16:46:29.434000      15295.15        8.06216200e+00        2.18995553e-05  59.9715  58.6677  59.2345  0.0000

File: chapter 6/data/tapes/ext_ffj51/Ic/infield/step03/no magnet/Ic_2025-03-28_16-47-35141766_60k-15e19pm2-0T-anneal300k-720min.txt
# Ic = 6.55 A, n = 23.15 , Tavg = 59.94 K, 60k-15e19pm2-0T-anneal300k-720min
#datetime                        t_s     iHTS_A                vHTS_V                tHTS_K  tTAR_K  tHOL_K  tSPA_K
0202-03-28_16:47:06.273000      15331.98        8.50620200e-03        4.76822500e-09  59.9418  58.7018  59.2177  0.0000
0202-03-28_16:47:06.633000      15332.34        1.11499100e-01        1.64196250e-08  59.9418  58.7018  59.2177  0.0000
0202-03-28_16:47:06.996000      15332.71        2.10762000e-01        1.41885250e-08  59.9418  58.7018  59.2177  0.0000
0202-03-28_16:47:07.414000      15333.13        3.10464700e-01        1.18954250e-08  59.9537  58.7049  59.2266  0.0000
0202-03-28_16:47:07.760000      15333.47        4.09650400e-01        1.19552250e-08  59.9537  58.7049  59.2266  0.0000
0202-03-28_16:47:08.117000      15333.83        5.09137500e-01        1.61567250e-08  59.9537  58.7049  59.2266  0.0000
0202-03-28_16:47:08.490000      15334.20        6.08115600e-01       -1.69446750e-08  59.9406  58.7061  59.2202  0.0000
0202-03-28_16:47:08.844000      15334.55        7.07783700e-01        8.65122500e-09  59.9406  58.7061  59.2202  0.0000
0202-03-28_16:47:09.203000      15334.91        8.07623900e-01       -2.09110750e-08  59.9591  58.7075  59.2297  0.0000
0202-03-28_16:47:09.550000      15335.26        9.06715400e-01       -2.07047500e-09  59.9591  58.7075  59.2297  0.0000
0202-03-28_16:47:09.900000      15335.61        1.00631100e+00        1.27416250e-08  59.9591  58.7075  59.2297  0.0000
0202-03-28_16:47:10.246000      15335.96        1.10538500e+00        1.78236250e-08  59.9552  58.7091  59.2356  0.0000
0202-03-28_16:47:10.594000      15336.30        1.20508700e+00        6.29622500e-09  59.9552  58.7091  59.2356  0.0000
0202-03-28_16:47:10.938000      15336.65        1.30434000e+00        9.51892500e-09  59.9552  58.7091  59.2356  0.0000
0202-03-28_16:47:11.290000      15337.00        1.40380300e+00        7.41172500e-09  59.9491  58.7097  59.2350  0.0000
0202-03-28_16:47:11.637000      15337.35        1.50317700e+00        9.58092500e-09  59.9491  58.7097  59.2350  0.0000
0202-03-28_16:47:11.996000      15337.71        1.60244100e+00        1.70180250e-08  59.9491  58.7097  59.2350  0.0000
0202-03-28_16:47:12.375000      15338.08        1.70205800e+00        2.17281250e-08  59.9431  58.7109  59.2252  0.0000
0202-03-28_16:47:12.734000      15338.44        1.80105200e+00        2.15422250e-08  59.9431  58.7109  59.2252  0.0000
0202-03-28_16:47:13.105000      15338.82        1.90098500e+00        2.16661250e-08  59.9431  58.7109  59.2252  0.0000
0202-03-28_16:47:13.470000      15339.18        2.00010700e+00        2.12323250e-08  59.9416  58.7109  59.2214  0.0000
0202-03-28_16:47:13.816000      15339.53        2.09940000e+00        1.92487250e-08  59.9416  58.7109  59.2214  0.0000
0202-03-28_16:47:14.180000      15339.89        2.19891100e+00        2.29048250e-08  59.9282  58.7123  59.2085  0.0000
0202-03-28_16:47:14.527000      15340.24        2.29867800e+00        1.98680250e-08  59.9282  58.7123  59.2085  0.0000
0202-03-28_16:47:14.875000      15340.58        2.39768300e+00        1.78848250e-08  59.9282  58.7123  59.2085  0.0000
0202-03-28_16:47:15.223000      15340.93        2.49703600e+00        1.95581250e-08  59.9381  58.7127  59.2117  0.0000
0202-03-28_16:47:15.570000      15341.28        2.59660100e+00        2.66234250e-08  59.9381  58.7127  59.2117  0.0000
0202-03-28_16:47:15.930000      15341.64        2.69593600e+00        3.15194250e-08  59.9381  58.7127  59.2117  0.0000
0202-03-28_16:47:16.273000      15341.99        2.79490800e+00        3.09616250e-08  59.9384  58.7130  59.2128  0.0000
0202-03-28_16:47:16.620000      15342.33        2.89461300e+00        3.23251250e-08  59.9384  58.7130  59.2128  0.0000
0202-03-28_16:47:16.970000      15342.68        2.99401900e+00        3.75311250e-08  59.9384  58.7130  59.2128  0.0000
0202-03-28_16:47:17.316000      15343.03        3.09304300e+00        2.56937250e-08  59.9498  58.7141  59.2289  0.0000
0202-03-28_16:47:17.664000      15343.38        3.19314000e+00        2.63135250e-08  59.9498  58.7141  59.2289  0.0000
0202-03-28_16:47:18.027000      15343.74        3.29219900e+00        2.30288250e-08  59.9498  58.7141  59.2289  0.0000
0202-03-28_16:47:18.434000      15344.14        3.39177200e+00        2.23470250e-08  59.9424  58.7148  59.2300  0.0000
0202-03-28_16:47:18.793000      15344.50        3.49142700e+00        2.69952250e-08  59.9424  58.7148  59.2300  0.0000
0202-03-28_16:47:19.137000      15344.85        3.59036500e+00        1.83806250e-08  59.9474  58.7157  59.2385  0.0000
0202-03-28_16:47:19.496000      15345.21        3.68996100e+00        2.40830250e-08  59.9474  58.7157  59.2385  0.0000
0202-03-28_16:47:19.850000      15345.56        3.78905000e+00        2.34055250e-08  59.9474  58.7157  59.2385  0.0000
0202-03-28_16:47:20.200000      15345.91        3.88844400e+00        3.09677250e-08  59.9506  58.7171  59.2348  0.0000
0202-03-28_16:47:20.547000      15346.26        3.98780800e+00        3.48102250e-08  59.9506  58.7171  59.2348  0.0000
0202-03-28_16:47:20.906000      15346.61        4.08745100e+00        2.89845250e-08  59.9506  58.7171  59.2348  0.0000
0202-03-28_16:47:21.250000      15346.96        4.18653500e+00        3.86527250e-08  59.9375  58.7174  59.2145  0.0000
0202-03-28_16:47:21.598000      15347.31        4.28569400e+00        3.69174250e-08  59.9375  58.7174  59.2145  0.0000
0202-03-28_16:47:21.945000      15347.66        4.38515900e+00        3.46243250e-08  59.9375  58.7174  59.2145  0.0000
0202-03-28_16:47:22.293000      15348.00        4.48478200e+00        4.10698250e-08  59.9325  58.7186  59.2145  0.0000
0202-03-28_16:47:22.640000      15348.35        4.58378100e+00        4.62137250e-08  59.9325  58.7186  59.2145  0.0000
0202-03-28_16:47:22.996000      15348.71        4.68311200e+00        3.25171250e-08  59.9325  58.7186  59.2145  0.0000
0202-03-28_16:47:23.430000      15349.14        4.78260500e+00        3.48102250e-08  59.9367  58.7188  59.2068  0.0000
0202-03-28_16:47:23.777000      15349.49        4.88185900e+00        3.25171250e-08  59.9367  58.7188  59.2068  0.0000
0202-03-28_16:47:24.137000      15349.85        4.98142200e+00        3.13396250e-08  59.9399  58.7199  59.2129  0.0000
0202-03-28_16:47:24.480000      15350.19        5.08083100e+00        3.85907250e-08  59.9399  58.7199  59.2129  0.0000
0202-03-28_16:47:24.830000      15350.54        5.17996900e+00        3.69794250e-08  59.9399  58.7199  59.2129  0.0000
0202-03-28_16:47:25.176000      15350.89        5.27938600e+00        4.11317250e-08  59.9442  58.7206  59.2228  0.0000
0202-03-28_16:47:25.523000      15351.23        5.37885600e+00        4.31754250e-08  59.9442  58.7206  59.2228  0.0000
0202-03-28_16:47:25.883000      15351.59        5.47822700e+00        4.39175250e-08  59.9442  58.7206  59.2228  0.0000
0202-03-28_16:47:26.227000      15351.94        5.57745700e+00        4.84417250e-08  59.9402  58.7214  59.2318  0.0000
0202-03-28_16:47:26.574000      15352.29        5.67676800e+00        5.45153250e-08  59.9402  58.7214  59.2318  0.0000
0202-03-28_16:47:26.920000      15352.63        5.77643900e+00        5.03010250e-08  59.9402  58.7214  59.2318  0.0000
0202-03-28_16:47:27.270000      15352.98        5.87548300e+00        4.87516250e-08  59.9329  58.7219  59.2292  0.0000
0202-03-28_16:47:27.630000      15353.34        5.97526800e+00        5.06108250e-08  59.9329  58.7219  59.2292  0.0000
0202-03-28_16:47:27.977000      15353.69        6.07415400e+00        6.05889250e-08  59.9329  58.7219  59.2292  0.0000
0202-03-28_16:47:28.367000      15354.08        6.17386100e+00        6.81499250e-08  59.9529  58.7227  59.2398  0.0000
0202-03-28_16:47:28.715000      15354.43        6.27300700e+00        9.25683250e-08  59.9529  58.7227  59.2398  0.0000
0202-03-28_16:47:29.100000      15354.81        6.37247700e+00        1.29257925e-07  59.9387  58.7230  59.2279  0.0000
0202-03-28_16:47:29.457000      15355.17        6.47190200e+00        1.70595725e-07  59.9387  58.7230  59.2279  0.0000
0202-03-28_16:47:29.816000      15355.53        6.57090900e+00        2.36599725e-07  59.9387  58.7230  59.2279  0.0000
0202-03-28_16:47:30.164000      15355.88        6.67112700e+00        3.33281725e-07  59.9364  58.7234  59.2175  0.0000
0202-03-28_16:47:30.510000      15356.22        6.77013000e+00        4.64608025e-07  59.9364  58.7234  59.2175  0.0000
0202-03-28_16:47:30.870000      15356.58        6.86954500e+00        6.54315425e-07  59.9364  58.7234  59.2175  0.0000
0202-03-28_16:47:31.220000      15356.93        6.96909300e+00        9.18824325e-07  59.9355  58.7243  59.2166  0.0000
0202-03-28_16:47:31.566000      15357.28        7.06856100e+00        1.26810983e-06  59.9355  58.7243  59.2166  0.0000
0202-03-28_16:47:31.914000      15357.62        7.16770800e+00        1.73205653e-06  59.9355  58.7243  59.2166  0.0000
0202-03-28_16:47:32.260000      15357.97        7.26671000e+00        2.34295073e-06  59.9383  58.7252  59.2212  0.0000
0202-03-28_16:47:32.617000      15358.33        7.36635400e+00        3.59591292e-06  59.9383  58.7252  59.2212  0.0000
0202-03-28_16:47:32.965000      15358.68        7.46575600e+00        4.75163523e-06  59.9383  58.7252  59.2212  0.0000
0202-03-28_16:47:33.312000      15359.02        7.56507000e+00        6.23836963e-06  59.9432  58.7261  59.2353  0.0000
0202-03-28_16:47:33.660000      15359.37        7.66493700e+00        8.12410342e-06  59.9432  58.7261  59.2353  0.0000
0202-03-28_16:47:34.040000      15359.75        7.76402800e+00        1.04571776e-05  59.9432  58.7261  59.2353  0.0000
0202-03-28_16:47:34.414000      15360.12        7.86314000e+00        1.35437520e-05  59.9447  58.7274  59.2331  0.0000
0202-03-28_16:47:34.770000      15360.48        7.96232300e+00        1.72210785e-05  59.9447  58.7274  59.2331  0.0000
0202-03-28_16:47:35.130000      15360.84        8.06185200e+00        2.18064106e-05  59.9352  58.7286  59.2344  0.0000

File: chapter 6/data/tapes/ext_ffj51/Ic/infield/step03/no magnet/Ic_2025-03-28_16-57-39114711_50k-15e19pm2-0T-anneal300k-720min.txt
# Ic = 10.24 A, n = 21.14 , Tavg = 49.91 K, 50k-15e19pm2-0T-anneal300k-720min
#datetime                        t_s     iHTS_A                vHTS_V                tHTS_K  tTAR_K  tHOL_K  tSPA_K
0202-03-28_16:56:53.246000      15918.96        8.68289900e-03       -5.50548333e-09  49.9664  48.6228  49.0468  0.0000
0202-03-28_16:56:53.594000      15919.30        1.11689600e-01        2.58216667e-10  49.9664  48.6228  49.0468  0.0000
0202-03-28_16:56:53.940000      15919.65        2.10493900e-01        1.99351667e-09  49.9664  48.6228  49.0468  0.0000
0202-03-28_16:56:54.290000      15920.00        3.10160700e-01       -4.51388333e-09  49.9519  48.6235  49.0420  0.0000
0202-03-28_16:56:54.637000      15920.35        4.09370100e-01       -2.14951833e-08  49.9519  48.6235  49.0420  0.0000
0202-03-28_16:56:54.996000      15920.71        5.08923900e-01       -1.90781833e-08  49.9519  48.6235  49.0420  0.0000
0202-03-28_16:56:55.420000      15921.13        6.08535400e-01       -2.96448333e-09  49.9605  48.6240  49.0422  0.0000
0202-03-28_16:56:55.780000      15921.49        7.07418300e-01        1.98425167e-08  49.9605  48.6240  49.0422  0.0000
0202-03-28_16:56:56.140000      15921.85        8.07276400e-01        1.58761167e-08  49.9569  48.6243  49.0343  0.0000
0202-03-28_16:56:56.490000      15922.20        9.06941600e-01       -1.44299833e-08  49.9569  48.6243  49.0343  0.0000
0202-03-28_16:56:56.836000      15922.55        1.00631100e+00       -3.81653833e-08  49.9569  48.6243  49.0343  0.0000
0202-03-28_16:56:57.184000      15922.89        1.10535900e+00       -2.70691833e-08  49.9482  48.6248  49.0339  0.0000
0202-03-28_16:56:57.530000      15923.24        1.20516000e+00       -1.22565833e-08  49.9482  48.6248  49.0339  0.0000
0202-03-28_16:56:57.890000      15923.60        1.30469300e+00       -1.33101833e-08  49.9482  48.6248  49.0339  0.0000
0202-03-28_16:56:58.234000      15923.95        1.40386100e+00       -4.32378333e-09  49.9511  48.6251  49.0332  0.0000
0202-03-28_16:56:58.582000      15924.29        1.50334900e+00       -9.46768333e-09  49.9511  48.6251  49.0332  0.0000
0202-03-28_16:56:58.930000      15924.64        1.60286900e+00       -1.65948833e-08  49.9511  48.6251  49.0332  0.0000
0202-03-28_16:56:59.277000      15924.99        1.70226800e+00       -1.58511833e-08  49.9482  48.6255  49.0349  0.0000
0202-03-28_16:56:59.625000      15925.34        1.80128300e+00       -1.34341833e-08  49.9482  48.6255  49.0349  0.0000
0202-03-28_16:56:59.977000      15925.69        1.90064800e+00       -4.19978333e-09  49.9482  48.6255  49.0349  0.0000
0202-03-28_16:57:00.324000      15926.03        2.00033400e+00       -2.33383333e-10  49.9493  48.6257  49.0375  0.0000
0202-03-28_16:57:00.670000      15926.38        2.09954200e+00        3.73311667e-09  49.9493  48.6257  49.0375  0.0000
0202-03-28_16:57:01.066000      15926.78        2.19869300e+00        2.86541667e-09  49.9493  48.6257  49.0375  0.0000
0202-03-28_16:57:01.426000      15927.14        2.29847400e+00       -5.99708333e-09  49.9341  48.6263  49.0313  0.0000
0202-03-28_16:57:01.770000      15927.48        2.39775600e+00       -9.77758333e-09  49.9341  48.6263  49.0313  0.0000
0202-03-28_16:57:02.130000      15927.84        2.49746300e+00       -1.18227833e-08  49.9341  48.6263  49.0313  0.0000
0202-03-28_16:57:02.477000      15928.19        2.59651700e+00       -1.48595833e-08  49.9450  48.6270  49.0365  0.0000
0202-03-28_16:57:02.820000      15928.53        2.69558400e+00       -9.59088333e-09  49.9450  48.6270  49.0365  0.0000
0202-03-28_16:57:03.176000      15928.88        2.79559500e+00       -2.35965833e-08  49.9388  48.6276  49.0307  0.0000
0202-03-28_16:57:03.520000      15929.23        2.89515300e+00       -2.45262833e-08  49.9388  48.6276  49.0307  0.0000
0202-03-28_16:57:03.867000      15929.58        2.99423700e+00       -3.46282833e-08  49.9388  48.6276  49.0307  0.0000
0202-03-28_16:57:04.215000      15929.93        3.09347900e+00       -3.39465833e-08  49.9353  48.6286  49.0306  0.0000
0202-03-28_16:57:04.562000      15930.27        3.19326700e+00       -3.62395833e-08  49.9353  48.6286  49.0306  0.0000
0202-03-28_16:57:04.918000      15930.63        3.29288700e+00       -3.87805833e-08  49.9353  48.6286  49.0306  0.0000
0202-03-28_16:57:05.266000      15930.98        3.39242500e+00       -3.40704833e-08  49.9421  48.6294  49.0279  0.0000
0202-03-28_16:57:05.613000      15931.32        3.49107700e+00       -3.29548833e-08  49.9421  48.6294  49.0279  0.0000
0202-03-28_16:57:05.957000      15931.67        3.59065000e+00       -3.98961833e-08  49.9421  48.6294  49.0279  0.0000
0202-03-28_16:57:06.305000      15932.02        3.68990100e+00       -4.46682833e-08  49.9279  48.6304  49.0176  0.0000
0202-03-28_16:57:06.652000      15932.36        3.78928800e+00       -4.08877833e-08  49.9279  48.6304  49.0176  0.0000
0202-03-28_16:57:07.090000      15932.80        3.88849000e+00       -4.85727833e-08  49.9279  48.6304  49.0176  0.0000
0202-03-28_16:57:07.457000      15933.17        3.98779800e+00       -4.07018833e-08  49.9277  48.6306  49.0213  0.0000
0202-03-28_16:57:07.800000      15933.51        4.08751600e+00       -4.60937833e-08  49.9277  48.6306  49.0213  0.0000
0202-03-28_16:57:08.164000      15933.88        4.18707000e+00       -5.99142833e-08  49.9310  48.6316  49.0260  0.0000
0202-03-28_16:57:08.510000      15934.22        4.28589500e+00       -5.16099833e-08  49.9310  48.6316  49.0260  0.0000
0202-03-28_16:57:08.860000      15934.57        4.38536600e+00       -5.53917833e-08  49.9310  48.6316  49.0260  0.0000
0202-03-28_16:57:09.207000      15934.92        4.48547000e+00       -6.50603833e-08  49.9321  48.6329  49.0252  0.0000
0202-03-28_16:57:09.555000      15935.27        4.58440900e+00       -6.18376833e-08  49.9321  48.6329  49.0252  0.0000
0202-03-28_16:57:09.914000      15935.62        4.68377500e+00       -5.76232833e-08  49.9321  48.6329  49.0252  0.0000
0202-03-28_16:57:10.260000      15935.97        4.78293300e+00       -5.12398833e-08  49.9288  48.6336  49.0274  0.0000
0202-03-28_16:57:10.610000      15936.32        4.88294800e+00       -5.28511833e-08  49.9288  48.6336  49.0274  0.0000
0202-03-28_16:57:10.957000      15936.67        4.98211700e+00       -4.29350833e-08  49.9288  48.6336  49.0274  0.0000
0202-03-28_16:57:11.305000      15937.01        5.08111900e+00       -4.50422833e-08  49.9286  48.6348  49.0309  0.0000
0202-03-28_16:57:11.652000      15937.36        5.18098500e+00       -5.92346833e-08  49.9286  48.6348  49.0309  0.0000
0202-03-28_16:57:12.060000      15937.77        5.27981700e+00       -7.18157833e-08  49.9286  48.6348  49.0309  0.0000
0202-03-28_16:57:12.440000      15938.15        5.37934200e+00       -7.45426833e-08  49.9299  48.6359  49.0242  0.0000
0202-03-28_16:57:12.790000      15938.50        5.47877300e+00       -7.22495833e-08  49.9299  48.6359  49.0242  0.0000
0202-03-28_16:57:13.150000      15938.86        5.57797400e+00       -8.09881833e-08  49.9171  48.6373  49.0132  0.0000
0202-03-28_16:57:13.496000      15939.21        5.67723800e+00       -7.52863833e-08  49.9171  48.6373  49.0132  0.0000
0202-03-28_16:57:13.840000      15939.55        5.77694300e+00       -7.21255833e-08  49.9171  48.6373  49.0132  0.0000
0202-03-28_16:57:14.188000      15939.90        5.87648500e+00       -7.78893833e-08  49.9187  48.6377  49.0163  0.0000
0202-03-28_16:57:14.535000      15940.25        5.97544800e+00       -7.31691833e-08  49.9187  48.6377  49.0163  0.0000
0202-03-28_16:57:14.895000      15940.61        6.07519100e+00       -6.59079833e-08  49.9187  48.6377  49.0163  0.0000
0202-03-28_16:57:15.242000      15940.95        6.17496300e+00       -7.06180833e-08  49.9208  48.6393  49.0127  0.0000
0202-03-28_16:57:15.590000      15941.30        6.27363400e+00       -7.57620833e-08  49.9208  48.6393  49.0127  0.0000
0202-03-28_16:57:15.938000      15941.65        6.37306200e+00       -7.87988833e-08  49.9208  48.6393  49.0127  0.0000
0202-03-28_16:57:16.285000      15942.00        6.47267000e+00       -7.60719833e-08  49.9217  48.6407  49.0184  0.0000
0202-03-28_16:57:16.645000      15942.35        6.57245800e+00       -8.10299833e-08  49.9217  48.6407  49.0184  0.0000
0202-03-28_16:57:16.992000      15942.70        6.67119700e+00       -7.48324833e-08  49.9217  48.6407  49.0184  0.0000
0202-03-28_16:57:17.426000      15943.14        6.77082400e+00       -7.29731833e-08  49.9243  48.6415  49.0223  0.0000
0202-03-28_16:57:17.773000      15943.48        6.87032000e+00       -6.49783833e-08  49.9243  48.6415  49.0223  0.0000
0202-03-28_16:57:18.133000      15943.84        6.96987500e+00       -6.67136833e-08  49.9243  48.6415  49.0223  0.0000
0202-03-28_16:57:18.480000      15944.19        7.06909500e+00       -6.11978833e-08  49.9230  48.6424  49.0278  0.0000
0202-03-28_16:57:18.830000      15944.54        7.16871200e+00       -6.72094833e-08  49.9230  48.6424  49.0278  0.0000
0202-03-28_16:57:19.176000      15944.89        7.26779000e+00       -7.07420833e-08  49.9229  48.6435  49.0268  0.0000
0202-03-28_16:57:19.523000      15945.23        7.36717500e+00       -8.27653833e-08  49.9229  48.6435  49.0268  0.0000
0202-03-28_16:57:19.883000      15945.59        7.46655100e+00       -1.04704683e-07  49.9229  48.6435  49.0268  0.0000
0202-03-28_16:57:20.230000      15945.94        7.56603500e+00       -1.06503683e-07  49.9185  48.6446  49.0281  0.0000
0202-03-28_16:57:20.580000      15946.29        7.66527800e+00       -1.08306183e-07  49.9185  48.6446  49.0281  0.0000
0202-03-28_16:57:20.926000      15946.64        7.76500300e+00       -1.19153683e-07  49.9185  48.6446  49.0281  0.0000
0202-03-28_16:57:21.273000      15946.98        7.86384500e+00       -1.26962583e-07  49.9191  48.6455  49.0268  0.0000
0202-03-28_16:57:21.633000      15947.34        7.96310600e+00       -1.29131783e-07  49.9191  48.6455  49.0268  0.0000
0202-03-28_16:57:21.977000      15947.69        8.06292600e+00       -1.19649483e-07  49.9191  48.6455  49.0268  0.0000
0202-03-28_16:57:22.330000      15948.04        8.16248900e+00       -1.25475183e-07  49.9184  48.6467  49.0212  0.0000
0202-03-28_16:57:22.676000      15948.39        8.26159600e+00       -1.26900583e-07  49.9184  48.6467  49.0212  0.0000
0202-03-28_16:57:23.066000      15948.78        8.36087100e+00       -1.20393183e-07  49.9184  48.6467  49.0212  0.0000
0202-03-28_16:57:23.438000      15949.15        8.46006500e+00       -1.14009683e-07  49.9143  48.6478  49.0106  0.0000
0202-03-28_16:57:23.793000      15949.50        8.55936800e+00       -1.08060083e-07  49.9143  48.6478  49.0106  0.0000
0202-03-28_16:57:24.152000      15949.86        8.65798600e+00       -1.04155583e-07  49.9121  48.6488  49.0116  0.0000
0202-03-28_16:57:24.500000      15950.21        8.75926500e+00       -1.05457083e-07  49.9121  48.6488  49.0116  0.0000
0202-03-28_16:57:24.860000      15950.57        8.85751600e+00       -1.14195583e-07  49.9121  48.6488  49.0116  0.0000
0202-03-28_16:57:25.207000      15950.92        8.95708800e+00       -1.10848983e-07  49.9156  48.6501  49.0192  0.0000
0202-03-28_16:57:25.555000      15951.26        9.05659700e+00       -9.60987833e-08  49.9156  48.6501  49.0192  0.0000
0202-03-28_16:57:25.902000      15951.61        9.15575300e+00       -8.45712833e-08  49.9156  48.6501  49.0192  0.0000
0202-03-28_16:57:26.250000      15951.96        9.25518400e+00       -7.52691833e-08  49.9207  48.6516  49.0307  0.0000
0202-03-28_16:57:26.605000      15952.32        9.35445000e+00       -7.64408833e-08  49.9207  48.6516  49.0307  0.0000
0202-03-28_16:57:26.953000      15952.66        9.45364800e+00       -7.32181833e-08  49.9207  48.6516  49.0307  0.0000
0202-03-28_16:57:27.300000      15953.01        9.55325200e+00       -7.35279833e-08  49.9192  48.6528  49.0289  0.0000
0202-03-28_16:57:27.650000      15953.36        9.65260400e+00       -5.86538833e-08  49.9192  48.6528  49.0289  0.0000
0202-03-28_16:57:28.043000      15953.75        9.75209400e+00       -4.32219833e-08  49.9192  48.6528  49.0289  0.0000
0202-03-28_16:57:28.418000      15954.13        9.85116500e+00       -3.04549833e-08  49.9195  48.6539  49.0325  0.0000
0202-03-28_16:57:28.766000      15954.48        9.95076000e+00       -1.72541833e-08  49.9195  48.6539  49.0325  0.0000
0202-03-28_16:57:29.130000      15954.84        1.00499200e+01        1.53449167e-08  49.9195  48.6539  49.0325  0.0000
0202-03-28_16:57:29.484000      15955.19        1.01498200e+01        4.70144167e-08  49.9224  48.6551  49.0330  0.0000
0202-03-28_16:57:29.844000      15955.55        1.02490500e+01        8.13489167e-08  49.9224  48.6551  49.0330  0.0000
0202-03-28_16:57:30.190000      15955.90        1.03483900e+01        1.21757017e-07  49.9065  48.6560  49.0236  0.0000
0202-03-28_16:57:30.540000      15956.25        1.04475800e+01        1.68672517e-07  49.9065  48.6560  49.0236  0.0000
0202-03-28_16:57:30.887000      15956.60        1.05469600e+01        2.42237517e-07  49.9065  48.6560  49.0236  0.0000
0202-03-28_16:57:31.234000      15956.94        1.06463000e+01        3.29251217e-07  49.9073  48.6574  49.0151  0.0000
0202-03-28_16:57:31.590000      15957.30        1.07460500e+01        4.35539317e-07  49.9073  48.6574  49.0151  0.0000
0202-03-28_16:57:31.938000      15957.65        1.08453800e+01        5.65255517e-07  49.9073  48.6574  49.0151  0.0000
0202-03-28_16:57:32.285000      15958.00        1.09445500e+01        7.20694217e-07  49.9166  48.6587  49.0190  0.0000
0202-03-28_16:57:32.633000      15958.34        1.10438600e+01        8.95838417e-07  49.9166  48.6587  49.0190  0.0000
0202-03-28_16:57:33             15958.71        1.11432600e+01        1.11411632e-06  49.9166  48.6587  49.0190  0.0000
0202-03-28_16:57:33.395000      15959.10        1.12425100e+01        1.39176682e-06  49.9141  48.6599  49.0187  0.0000
0202-03-28_16:57:33.740000      15959.45        1.13419900e+01        1.66861162e-06  49.9141  48.6599  49.0187  0.0000
0202-03-28_16:57:34.094000      15959.80        1.14416400e+01        2.01939322e-06  49.9141  48.6599  49.0187  0.0000
0202-03-28_16:57:34.440000      15960.15        1.15409300e+01        2.43252232e-06  49.9173  48.6608  49.0252  0.0000
0202-03-28_16:57:34.790000      15960.50        1.16391800e+01        2.87422202e-06  49.9173  48.6608  49.0252  0.0000
0202-03-28_16:57:35.160000      15960.87        1.17396900e+01        3.51064902e-06  49.9173  48.6608  49.0252  0.0000
0202-03-28_16:57:35.520000      15961.23        1.18387900e+01        4.23570102e-06  49.9291  48.6622  49.0394  0.0000
0202-03-28_16:57:35.867000      15961.58        1.19383600e+01        5.41162512e-06  49.9291  48.6622  49.0394  0.0000
0202-03-28_16:57:36.215000      15961.93        1.20375100e+01        5.90371102e-06  49.9250  48.6633  49.0395  0.0000
0202-03-28_16:57:36.574000      15962.28        1.21368900e+01        7.53019752e-06  49.9250  48.6633  49.0395  0.0000
0202-03-28_16:57:36.920000      15962.63        1.22400000e+01        8.81643812e-06  49.9250  48.6633  49.0395  0.0000
0202-03-28_16:57:37.270000      15962.98        1.23362400e+01        1.03622323e-05  49.9207  48.6640  49.0376  0.0000
0202-03-28_16:57:37.617000      15963.33        1.24356100e+01        1.20721379e-05  49.9207  48.6640  49.0376  0.0000
0202-03-28_16:57:37.965000      15963.68        1.25346400e+01        1.40652688e-05  49.9207  48.6640  49.0376  0.0000
0202-03-28_16:57:38.320000      15964.03        1.26338700e+01        1.64521960e-05  49.9141  48.6649  49.0312  0.0000
0202-03-28_16:57:38.668000      15964.38        1.27331900e+01        1.91060520e-05  49.9141  48.6649  49.0312  0.0000
0202-03-28_16:57:39.043000      15964.75        1.28329300e+01        2.22170399e-05  49.9141  48.6649  49.0312  0.0000

File: chapter 6/data/tapes/ext_ffj51/Ic/infield/step03/no magnet/Ic_2025-03-28_17-00-08172982_50k-15e19pm2-0T-anneal300k-720min.txt
# Ic = 10.28 A, n = 21.91 , Tavg = 49.97 K, 50k-15e19pm2-0T-anneal300k-720min
#datetime                        t_s     iHTS_A                vHTS_V                tHTS_K  tTAR_K  tHOL_K  tSPA_K
0202-03-28_16:59:22.617000      16068.33        8.86256000e-03        1.33734214e-08  49.9653  48.7274  49.0988  0.0000
0202-03-28_16:59:22.960000      16068.67        1.12152100e-01        2.00048214e-08  49.9653  48.7274  49.0988  0.0000
0202-03-28_16:59:23.320000      16069.03        2.11787500e-01        1.30754214e-08  49.9608  48.7288  49.1014  0.0000
0202-03-28_16:59:23.668000      16069.38        3.11034200e-01        2.36191214e-08  49.9608  48.7288  49.1014  0.0000
0202-03-28_16:59:24.090000      16069.80        4.10356500e-01        3.56423214e-08  49.9608  48.7288  49.1014  0.0000
0202-03-28_16:59:24.445000      16070.16        5.09537700e-01        6.88572143e-09  49.9632  48.7289  49.0964  0.0000
0202-03-28_16:59:24.800000      16070.51        6.09591800e-01       -1.69748786e-08  49.9632  48.7289  49.0964  0.0000
0202-03-28_16:59:25.160000      16070.87        7.08667600e-01       -5.44747857e-09  49.9647  48.7289  49.0956  0.0000
0202-03-28_16:59:25.508000      16071.22        8.07923000e-01        2.08302214e-08  49.9647  48.7289  49.0956  0.0000
0202-03-28_16:59:25.855000      16071.56        9.07432200e-01        2.82053214e-08  49.9647  48.7289  49.0956  0.0000
0202-03-28_16:59:26.203000      16071.91        1.00649300e+00        2.54321429e-10  49.9624  48.7292  49.0973  0.0000
0202-03-28_16:59:26.560000      16072.27        1.10610000e+00        1.97766214e-08  49.9624  48.7292  49.0973  0.0000
0202-03-28_16:59:26.906000      16072.62        1.20551000e+00        5.58422143e-09  49.9624  48.7292  49.0973  0.0000
0202-03-28_16:59:27.254000      16072.96        1.30470300e+00        9.11682143e-09  49.9646  48.7291  49.0979  0.0000
0202-03-28_16:59:27.600000      16073.31        1.40414300e+00        3.56423214e-08  49.9646  48.7291  49.0979  0.0000
0202-03-28_16:59:27.950000      16073.66        1.50377800e+00        4.15300214e-08  49.9646  48.7291  49.0979  0.0000
0202-03-28_16:59:28.310000      16074.02        1.60309100e+00        4.92150214e-08  49.9573  48.7295  49.1002  0.0000
0202-03-28_16:59:28.652000      16074.36        1.70232500e+00        5.29955214e-08  49.9573  48.7295  49.1002  0.0000
0202-03-28_16:59:29.008000      16074.72        1.80195900e+00        4.40701214e-08  49.9573  48.7295  49.1002  0.0000
0202-03-28_16:59:29.390000      16075.10        1.90107500e+00        5.54716214e-08  49.9612  48.7298  49.1028  0.0000
0202-03-28_16:59:29.754000      16075.46        2.00047400e+00        6.15452214e-08  49.9612  48.7298  49.1028  0.0000
0202-03-28_16:59:30.113000      16075.82        2.09960100e+00        5.52237214e-08  49.9612  48.7298  49.1028  0.0000
0202-03-28_16:59:30.477000      16076.19        2.19923900e+00        6.19791214e-08  49.9590  48.7297  49.1076  0.0000
0202-03-28_16:59:30.832000      16076.54        2.29851400e+00        5.51617214e-08  49.9590  48.7297  49.1076  0.0000
0202-03-28_16:59:31.195000      16076.91        2.39791600e+00        5.47899214e-08  49.9637  48.7298  49.1056  0.0000
0202-03-28_16:59:31.543000      16077.25        2.49748600e+00        5.91902214e-08  49.9637  48.7298  49.1056  0.0000
0202-03-28_16:59:31.887000      16077.60        2.59698100e+00        7.04697214e-08  49.9637  48.7298  49.1056  0.0000
0202-03-28_16:59:32.234000      16077.95        2.69654400e+00        7.71011214e-08  49.9669  48.7300  49.1009  0.0000
0202-03-28_16:59:32.582000      16078.29        2.79584600e+00        7.71631214e-08  49.9669  48.7300  49.1009  0.0000
0202-03-28_16:59:32.930000      16078.64        2.89500900e+00        8.32986214e-08  49.9669  48.7300  49.1009  0.0000
0202-03-28_16:59:33.285000      16078.99        2.99483200e+00        9.58797214e-08  49.9568  48.7300  49.0982  0.0000
0202-03-28_16:59:33.630000      16079.34        3.09394200e+00        1.09018521e-07  49.9568  48.7300  49.0982  0.0000
0202-03-28_16:59:33.984000      16079.70        3.19325600e+00        1.00651821e-07  49.9568  48.7300  49.0982  0.0000
0202-03-28_16:59:34.367000      16080.08        3.29231300e+00        1.05423921e-07  49.9674  48.7301  49.0993  0.0000
0202-03-28_16:59:34.727000      16080.44        3.39195800e+00        1.08770621e-07  49.9674  48.7301  49.0993  0.0000
0202-03-28_16:59:35.105000      16080.82        3.49142000e+00        9.96498214e-08  49.9674  48.7301  49.0993  0.0000
0202-03-28_16:59:35.465000      16081.18        3.59098000e+00        1.04665421e-07  49.9559  48.7303  49.0938  0.0000
0202-03-28_16:59:35.824000      16081.53        3.69024100e+00        1.07082521e-07  49.9559  48.7303  49.0938  0.0000
0202-03-28_16:59:36.184000      16081.89        3.78963100e+00        1.08569921e-07  49.9546  48.7304  49.0943  0.0000
0202-03-28_16:59:36.530000      16082.24        3.88917100e+00        1.09189621e-07  49.9546  48.7304  49.0943  0.0000
0202-03-28_16:59:36.880000      16082.59        3.98846900e+00        1.13342021e-07  49.9546  48.7304  49.0943  0.0000
0202-03-28_16:59:37.227000      16082.94        4.08778500e+00        1.24435621e-07  49.9646  48.7307  49.1097  0.0000
0202-03-28_16:59:37.574000      16083.28        4.18681500e+00        1.29765521e-07  49.9646  48.7307  49.1097  0.0000
0202-03-28_16:59:37.918000      16083.63        4.28645700e+00        1.35033521e-07  49.9646  48.7307  49.1097  0.0000
0202-03-28_16:59:38.266000      16083.98        4.38599700e+00        1.33793921e-07  49.9624  48.7307  49.1106  0.0000
0202-03-28_16:59:38.613000      16084.33        4.48528300e+00        1.38875921e-07  49.9624  48.7307  49.1106  0.0000
0202-03-28_16:59:38.960000      16084.67        4.58460900e+00        1.39061921e-07  49.9624  48.7307  49.1106  0.0000
0202-03-28_16:59:39.310000      16085.02        4.68394700e+00        1.46498921e-07  49.9605  48.7312  49.1136  0.0000
0202-03-28_16:59:39.656000      16085.37        4.78377500e+00        1.51952821e-07  49.9605  48.7312  49.1136  0.0000
0202-03-28_16:59:40.086000      16085.80        4.88239900e+00        1.64843721e-07  49.9605  48.7312  49.1136  0.0000
0202-03-28_16:59:40.434000      16086.15        4.98182800e+00        1.77362821e-07  49.9722  48.7316  49.1091  0.0000
0202-03-28_16:59:40.793000      16086.50        5.08104500e+00        1.79349721e-07  49.9722  48.7316  49.1091  0.0000
0202-03-28_16:59:41.152000      16086.86        5.18078600e+00        1.78115821e-07  49.9589  48.7314  49.1026  0.0000
0202-03-28_16:59:41.510000      16087.22        5.28002200e+00        1.84003521e-07  49.9589  48.7314  49.1026  0.0000
0202-03-28_16:59:41.860000      16087.57        5.37930500e+00        1.84747221e-07  49.9589  48.7314  49.1026  0.0000
0202-03-28_16:59:42.207000      16087.92        5.47932800e+00        1.76876321e-07  49.9636  48.7312  49.1007  0.0000
0202-03-28_16:59:42.555000      16088.26        5.57846400e+00        1.82144221e-07  49.9636  48.7312  49.1007  0.0000
0202-03-28_16:59:42.910000      16088.62        5.67782200e+00        1.85924821e-07  49.9636  48.7312  49.1007  0.0000
0202-03-28_16:59:43.258000      16088.97        5.77705100e+00        1.99993221e-07  49.9684  48.7312  49.1050  0.0000
0202-03-28_16:59:43.605000      16089.32        5.87668200e+00        2.02038421e-07  49.9684  48.7312  49.1050  0.0000
0202-03-28_16:59:43.953000      16089.66        5.97572800e+00        2.02348321e-07  49.9684  48.7312  49.1050  0.0000
0202-03-28_16:59:44.300000      16090.01        6.07515400e+00        2.05199221e-07  49.9589  48.7310  49.0960  0.0000
0202-03-28_16:59:44.650000      16090.36        6.17475400e+00        2.04269521e-07  49.9589  48.7310  49.0960  0.0000
0202-03-28_16:59:45.100000      16090.81        6.27396100e+00        2.06314721e-07  49.9589  48.7310  49.0960  0.0000
0202-03-28_16:59:45.453000      16091.16        6.37346400e+00        1.97576221e-07  49.9574  48.7307  49.1011  0.0000
0202-03-28_16:59:45.797000      16091.51        6.47274300e+00        2.03463821e-07  49.9574  48.7307  49.1011  0.0000
0202-03-28_16:59:46.156000      16091.87        6.57215900e+00        2.07492321e-07  49.9598  48.7313  49.1086  0.0000
0202-03-28_16:59:46.504000      16092.22        6.67166800e+00        2.12261721e-07  49.9598  48.7313  49.1086  0.0000
0202-03-28_16:59:46.850000      16092.56        6.77053000e+00        2.12811421e-07  49.9598  48.7313  49.1086  0.0000
0202-03-28_16:59:47.200000      16092.91        6.87014800e+00        2.22538921e-07  49.9656  48.7316  49.1085  0.0000
0202-03-28_16:59:47.547000      16093.26        6.96974100e+00        2.22600921e-07  49.9656  48.7316  49.1085  0.0000
0202-03-28_16:59:47.906000      16093.62        7.06926000e+00        2.25947621e-07  49.9656  48.7316  49.1085  0.0000
0202-03-28_16:59:48.254000      16093.96        7.16856900e+00        2.33012821e-07  49.9680  48.7316  49.1130  0.0000
0202-03-28_16:59:48.600000      16094.31        7.26810200e+00        2.29666121e-07  49.9680  48.7316  49.1130  0.0000
0202-03-28_16:59:48.950000      16094.66        7.36703100e+00        2.27187121e-07  49.9680  48.7316  49.1130  0.0000
0202-03-28_16:59:49.297000      16095.01        7.46654700e+00        2.35243921e-07  49.9673  48.7318  49.1100  0.0000
0202-03-28_16:59:49.645000      16095.35        7.56594500e+00        2.45222021e-07  49.9673  48.7318  49.1100  0.0000
0202-03-28_16:59:49.992000      16095.70        7.66558500e+00        2.39272321e-07  49.9673  48.7318  49.1100  0.0000
0202-03-28_16:59:50.383000      16096.09        7.76461600e+00        2.54146521e-07  49.9603  48.7322  49.1022  0.0000
0202-03-28_16:59:50.730000      16096.44        7.86415500e+00        2.57679121e-07  49.9603  48.7322  49.1022  0.0000
0202-03-28_16:59:51.086000      16096.80        7.96384400e+00        2.51853421e-07  49.9603  48.7322  49.1022  0.0000
0202-03-28_16:59:51.438000      16097.15        8.06299400e+00        2.58670721e-07  49.9692  48.7322  49.1050  0.0000
0202-03-28_16:59:51.785000      16097.49        8.16198000e+00        2.61769521e-07  49.9692  48.7322  49.1050  0.0000
0202-03-28_16:59:52.145000      16097.86        8.26163500e+00        2.65673921e-07  49.9552  48.7318  49.0971  0.0000
0202-03-28_16:59:52.504000      16098.21        8.36099600e+00        2.71063421e-07  49.9552  48.7318  49.0971  0.0000
0202-03-28_16:59:52.850000      16098.56        8.46055900e+00        2.73848721e-07  49.9552  48.7318  49.0971  0.0000
0202-03-28_16:59:53.207000      16098.92        8.55975800e+00        2.75522121e-07  49.9601  48.7313  49.1006  0.0000
0202-03-28_16:59:53.566000      16099.28        8.65889800e+00        2.76823621e-07  49.9601  48.7313  49.1006  0.0000
0202-03-28_16:59:53.910000      16099.62        8.75836100e+00        2.80480121e-07  49.9601  48.7313  49.1006  0.0000
0202-03-28_16:59:54.258000      16099.97        8.85802200e+00        2.74034721e-07  49.9490  48.7307  49.0992  0.0000
0202-03-28_16:59:54.617000      16100.33        8.95743600e+00        2.83578921e-07  49.9490  48.7307  49.0992  0.0000
0202-03-28_16:59:54.965000      16100.67        9.05663200e+00        2.94362721e-07  49.9490  48.7307  49.0992  0.0000
0202-03-28_16:59:55.312000      16101.02        9.15594500e+00        2.85748021e-07  49.9505  48.7307  49.1017  0.0000
0202-03-28_16:59:55.656000      16101.37        9.25539200e+00        2.93433021e-07  49.9505  48.7307  49.1017  0.0000
0202-03-28_16:59:56.050000      16101.76        9.35488800e+00        2.94548621e-07  49.9505  48.7307  49.1017  0.0000
0202-03-28_16:59:56.410000      16102.12        9.45401300e+00        2.95788121e-07  49.9592  48.7312  49.1017  0.0000
0202-03-28_16:59:56.758000      16102.47        9.55383800e+00        3.07935321e-07  49.9592  48.7312  49.1017  0.0000
0202-03-28_16:59:57.117000      16102.83        9.65280500e+00        3.13327221e-07  49.9592  48.7312  49.1017  0.0000
0202-03-28_16:59:57.492000      16103.20        9.75271500e+00        3.37187821e-07  49.9701  48.7316  49.1115  0.0000
0202-03-28_16:59:57.850000      16103.56        9.85146400e+00        3.47909621e-07  49.9701  48.7316  49.1115  0.0000
0202-03-28_16:59:58.200000      16103.91        9.95061200e+00        3.67124021e-07  49.9629  48.7315  49.1071  0.0000
0202-03-28_16:59:58.547000      16104.26        1.00506100e+01        3.93159621e-07  49.9629  48.7315  49.1071  0.0000
0202-03-28_16:59:58.895000      16104.61        1.01497000e+01        4.35490921e-07  49.9629  48.7315  49.1071  0.0000
0202-03-28_16:59:59.242000      16104.95        1.02494200e+01        4.76208821e-07  49.9671  48.7310  49.1079  0.0000
0202-03-28_16:59:59.600000      16105.31        1.03486000e+01        5.33660221e-07  49.9671  48.7310  49.1079  0.0000
0202-03-28_16:59:59.950000      16105.66        1.04480900e+01        6.00531921e-07  49.9671  48.7310  49.1079  0.0000
0202-03-28_17:00:00.297000      16106.01        1.05477400e+01        6.80914221e-07  49.9556  48.7315  49.1033  0.0000
0202-03-28_17:00:00.645000      16106.35        1.06467600e+01        7.72638121e-07  49.9556  48.7315  49.1033  0.0000
0202-03-28_17:00:01.010000      16106.72        1.07459900e+01        8.56986921e-07  49.9556  48.7315  49.1033  0.0000
0202-03-28_17:00:01.418000      16107.13        1.08459400e+01        9.99530721e-07  49.9564  48.7317  49.1064  0.0000
0202-03-28_17:00:01.773000      16107.49        1.09452000e+01        1.17256662e-06  49.9564  48.7317  49.1064  0.0000
0202-03-28_17:00:02.133000      16107.84        1.10447700e+01        1.36332742e-06  49.9598  48.7319  49.1042  0.0000
0202-03-28_17:00:02.492000      16108.20        1.11438900e+01        1.57832082e-06  49.9598  48.7319  49.1042  0.0000
0202-03-28_17:00:02.840000      16108.55        1.12432700e+01        1.85714902e-06  49.9598  48.7319  49.1042  0.0000
0202-03-28_17:00:03.188000      16108.90        1.13429400e+01        2.17148922e-06  49.9550  48.7321  49.1026  0.0000
0202-03-28_17:00:03.535000      16109.24        1.14421200e+01        2.54755702e-06  49.9550  48.7321  49.1026  0.0000
0202-03-28_17:00:03.883000      16109.59        1.15416900e+01        3.00382142e-06  49.9550  48.7321  49.1026  0.0000
0202-03-28_17:00:04.230000      16109.94        1.16407700e+01        3.52912062e-06  49.9624  48.7323  49.1065  0.0000
0202-03-28_17:00:04.586000      16110.30        1.17400800e+01        4.14236352e-06  49.9624  48.7323  49.1065  0.0000
0202-03-28_17:00:04.934000      16110.64        1.18399000e+01        5.23468392e-06  49.9624  48.7323  49.1065  0.0000
0202-03-28_17:00:05.280000      16110.99        1.19391200e+01        5.68977102e-06  49.9529  48.7324  49.0980  0.0000
0202-03-28_17:00:05.630000      16111.34        1.20385300e+01        7.16627842e-06  49.9529  48.7324  49.0980  0.0000
0202-03-28_17:00:05.977000      16111.69        1.21374300e+01        8.34809172e-06  49.9529  48.7324  49.0980  0.0000
0202-03-28_17:00:06.380000      16112.09        1.22371900e+01        9.74929872e-06  49.9609  48.7325  49.0990  0.0000
0202-03-28_17:00:06.727000      16112.44        1.23362500e+01        1.13122001e-05  49.9609  48.7325  49.0990  0.0000
0202-03-28_17:00:07.105000      16112.82        1.24359700e+01        1.29035484e-05  49.9609  48.7325  49.0990  0.0000
0202-03-28_17:00:07.453000      16113.17        1.25355200e+01        1.53222093e-05  49.9616  48.7324  49.1080  0.0000
0202-03-28_17:00:07.805000      16113.52        1.26347700e+01        1.77821460e-05  49.9616  48.7324  49.1080  0.0000
0202-03-28_17:00:08.152000      16113.86        1.27340600e+01        2.06170353e-05  49.9669  48.7324  49.1082  0.0000
