Repository: shortlab/2025-devitre-PhD

# 2025-devitre-PhD
Data repository for Alexis Devitre's PhD thesis

File: chapter 6/data/tapes/ext_ffj51/Ic/infield/step03/no magnet/Ic_2025-03-28_17-10-03673585_40k-15e19pm2-0T-anneal300k-720min.txt
# Ic = 14.95 A, n = 23.00 , Tavg = 39.96 K, 40k-15e19pm2-0T-anneal300k-720min
#datetime                        t_s     iHTS_A                vHTS_V                tHTS_K  tTAR_K  tHOL_K  tSPA_K
0202-03-28_17:09:41.562000      16687.27        9.46567700e-03        7.46192000e-09  39.9617  38.5331  38.8067  0.0000
0202-03-28_17:09:41.918000      16687.63        3.11157600e-01        2.21432200e-08  39.9617  38.5331  38.8067  0.0000
0202-03-28_17:09:42.277000      16687.99        6.09574300e-01        1.64988200e-08  39.9588  38.5343  38.8085  0.0000
0202-03-28_17:09:42.625000      16688.33        9.07700100e-01        2.17668200e-08  39.9588  38.5343  38.8085  0.0000
0202-03-28_17:09:42.973000      16688.68        1.20597600e+00        3.10011200e-08  39.9588  38.5343  38.8085  0.0000
0202-03-28_17:09:43.330000      16689.04        1.50405200e+00        5.71512000e-09  39.9559  38.5356  38.8082  0.0000
0202-03-28_17:09:43.676000      16689.39        1.80230500e+00        7.57442000e-09  39.9559  38.5356  38.8082  0.0000
0202-03-28_17:09:44.050000      16689.76        2.10021000e+00        1.09830200e-08  39.9559  38.5356  38.8082  0.0000
0202-03-28_17:09:44.438000      16690.15        2.39855700e+00        1.04872200e-08  39.9537  38.5363  38.8054  0.0000
0202-03-28_17:09:44.785000      16690.49        2.69646000e+00        1.15408200e-08  39.9537  38.5363  38.8054  0.0000
0202-03-28_17:09:45.160000      16690.87        2.99496300e+00        2.57952200e-08  39.9537  38.5363  38.8054  0.0000
0202-03-28_17:09:45.508000      16691.22        3.29318800e+00        1.97835200e-08  39.9564  38.5383  38.8110  0.0000
0202-03-28_17:09:45.855000      16691.57        3.59119200e+00        2.14569200e-08  39.9564  38.5383  38.8110  0.0000
0202-03-28_17:09:46.203000      16691.92        3.88941200e+00        1.68087200e-08  39.9590  38.5383  38.8148  0.0000
0202-03-28_17:09:46.562000      16692.27        4.18790800e+00        9.49562000e-09  39.9590  38.5383  38.8148  0.0000
0202-03-28_17:09:46.910000      16692.62        4.48568000e+00        2.90799200e-08  39.9590  38.5383  38.8148  0.0000
0202-03-28_17:09:47.258000      16692.97        4.78467000e+00        3.37281200e-08  39.9583  38.5382  38.8157  0.0000
0202-03-28_17:09:47.605000      16693.32        5.08245800e+00        3.36605200e-08  39.9583  38.5382  38.8157  0.0000
0202-03-28_17:09:47.953000      16693.66        5.38046500e+00        3.52016200e-08  39.9583  38.5382  38.8157  0.0000
0202-03-28_17:09:48.312000      16694.02        5.67903800e+00        4.23908200e-08  39.9598  38.5387  38.8180  0.0000
0202-03-28_17:09:48.660000      16694.37        5.97698100e+00        4.61093200e-08  39.9598  38.5387  38.8180  0.0000
0202-03-28_17:09:49.105000      16694.82        6.27501500e+00        3.37142200e-08  39.9598  38.5387  38.8180  0.0000
0202-03-28_17:09:49.470000      16695.18        6.57298800e+00        4.25767200e-08  39.9630  38.5390  38.8194  0.0000
0202-03-28_17:09:49.816000      16695.53        6.87131000e+00        4.74728200e-08  39.9630  38.5390  38.8194  0.0000
0202-03-28_17:09:50.164000      16695.87        7.16958900e+00        5.40422200e-08  39.9609  38.5397  38.8167  0.0000
0202-03-28_17:09:50.520000      16696.23        7.46794900e+00        6.63754200e-08  39.9609  38.5397  38.8167  0.0000
0202-03-28_17:09:50.880000      16696.59        7.76591600e+00        6.42682200e-08  39.9609  38.5397  38.8167  0.0000
0202-03-28_17:09:51.242000      16696.95        8.06382800e+00        6.42062200e-08  39.9601  38.5411  38.8158  0.0000
0202-03-28_17:09:51.594000      16697.30        8.36206100e+00        7.12714200e-08  39.9601  38.5411  38.8158  0.0000
0202-03-28_17:09:51.940000      16697.65        8.66024600e+00        7.59196200e-08  39.9601  38.5411  38.8158  0.0000
0202-03-28_17:09:52.290000      16698.00        8.95833200e+00        8.49061200e-08  39.9627  38.5420  38.8158  0.0000
0202-03-28_17:09:52.637000      16698.35        9.25690300e+00        8.97402200e-08  39.9627  38.5420  38.8158  0.0000
0202-03-28_17:09:53             16698.71        9.55502000e+00        9.12276200e-08  39.9627  38.5420  38.8158  0.0000
0202-03-28_17:09:53.434000      16699.15        9.85285000e+00        1.00520720e-07  39.9596  38.5430  38.8137  0.0000
0202-03-28_17:09:53.793000      16699.50        1.01511300e+01        1.03921820e-07  39.9596  38.5430  38.8137  0.0000
0202-03-28_17:09:54.156000      16699.87        1.04487300e+01        1.15015420e-07  39.9604  38.5443  38.8167  0.0000
0202-03-28_17:09:54.504000      16700.21        1.07476100e+01        1.22514520e-07  39.9604  38.5443  38.8167  0.0000
0202-03-28_17:09:54.850000      16700.56        1.10456300e+01        1.18857920e-07  39.9604  38.5443  38.8167  0.0000
0202-03-28_17:09:55.200000      16700.91        1.13438700e+01        1.13590020e-07  39.9618  38.5448  38.8206  0.0000
0202-03-28_17:09:55.547000      16701.26        1.16420800e+01        1.21089020e-07  39.9618  38.5448  38.8206  0.0000
0202-03-28_17:09:55.895000      16701.60        1.19401200e+01        1.17618420e-07  39.9618  38.5448  38.8206  0.0000
0202-03-28_17:09:56.242000      16701.95        1.22384800e+01        1.24559720e-07  39.9602  38.5453  38.8216  0.0000
0202-03-28_17:09:56.590000      16702.30        1.25367100e+01        1.33856020e-07  39.9602  38.5453  38.8216  0.0000
0202-03-28_17:09:56.938000      16702.65        1.28343700e+01        1.25055520e-07  39.9602  38.5453  38.8216  0.0000
0202-03-28_17:09:57.285000      16703.00        1.31329100e+01        1.28278220e-07  39.9615  38.5457  38.8256  0.0000
0202-03-28_17:09:57.633000      16703.34        1.34312200e+01        1.35777320e-07  39.9615  38.5457  38.8256  0.0000
0202-03-28_17:09:57.992000      16703.70        1.37291000e+01        1.47552620e-07  39.9615  38.5457  38.8256  0.0000
0202-03-28_17:09:58.402000      16704.11        1.40268800e+01        1.77486920e-07  39.9609  38.5460  38.8213  0.0000
0202-03-28_17:09:58.750000      16704.46        1.43254700e+01        2.13742720e-07  39.9609  38.5460  38.8213  0.0000
0202-03-28_17:09:59.100000      16704.81        1.46235000e+01        2.64686620e-07  39.9609  38.5460  38.8213  0.0000
0202-03-28_17:09:59.453000      16705.17        1.49219300e+01        3.42221420e-07  39.9570  38.5463  38.8179  0.0000
0202-03-28_17:09:59.800000      16705.51        1.52203000e+01        4.60349220e-07  39.9570  38.5463  38.8179  0.0000
0202-03-28_17:10:00.152000      16705.86        1.55182200e+01        6.17085620e-07  39.9586  38.5468  38.8184  0.0000
0202-03-28_17:10:00.500000      16706.21        1.58163800e+01        8.74532420e-07  39.9586  38.5468  38.8184  0.0000
0202-03-28_17:10:00.848000      16706.56        1.61144700e+01        1.26250002e-06  39.9586  38.5468  38.8184  0.0000
0202-03-28_17:10:01.203000      16706.91        1.64128100e+01        1.80323752e-06  39.9651  38.5480  38.8238  0.0000
0202-03-28_17:10:01.550000      16707.26        1.67106900e+01        3.04739852e-06  39.9651  38.5480  38.8238  0.0000
0202-03-28_17:10:01.906000      16707.62        1.70092400e+01        4.37820152e-06  39.9651  38.5480  38.8238  0.0000
0202-03-28_17:10:02.266000      16707.98        1.73074600e+01        6.26337662e-06  39.9650  38.5480  38.8218  0.0000
0202-03-28_17:10:02.613000      16708.32        1.76056900e+01        8.87707542e-06  39.9650  38.5480  38.8218  0.0000
0202-03-28_17:10:02.965000      16708.68        1.79035200e+01        1.26230073e-05  39.9650  38.5480  38.8218  0.0000
0202-03-28_17:10:03.312000      16709.02        1.82017700e+01        1.78685019e-05  39.9589  38.5489  38.8164  0.0000
0202-03-28_17:10:03.660000      16709.37        1.84995100e+01        2.53893847e-05  39.9589  38.5489  38.8164  0.0000

File: chapter 6/data/tapes/ext_ffj51/Ic/infield/step03/no magnet/Ic_2025-03-28_17-10-29864088_40k-15e19pm2-0T-anneal300k-720min.txt
# Ic =  nan A, n =  nan , Tavg = 39.97 K, 40k-15e19pm2-0T-anneal300k-720min
#datetime                        t_s     iHTS_A                vHTS_V                tHTS_K  tTAR_K  tHOL_K  tSPA_K
0202-03-28_17:10:07.670000      16713.38        9.16645000e-03        2.42948000e-09  39.9640  38.5496  38.8299  0.0000
0202-03-28_17:10:08.055000      16713.77        3.11441200e-01        2.26334800e-08  39.9640  38.5496  38.8299  0.0000
0202-03-28_17:10:08.426000      16714.14        6.09185200e-01        3.02564800e-08  39.9685  38.5511  38.8319  0.0000
0202-03-28_17:10:08.785000      16714.50        9.07830100e-01        9.80458000e-09  39.9685  38.5511  38.8319  0.0000
0202-03-28_17:10:09.137000      16714.85        1.20586900e+00        3.06283800e-08  39.9662  38.5521  38.8241  0.0000
0202-03-28_17:10:09.484000      16715.20        1.50412400e+00        2.07741800e-08  39.9662  38.5521  38.8241  0.0000
0202-03-28_17:10:09.832000      16715.54        1.80242500e+00        2.54223800e-08  39.9662  38.5521  38.8241  0.0000
0202-03-28_17:10:10.180000      16715.89        2.10048600e+00        2.25714800e-08  39.9630  38.5528  38.8220  0.0000
0202-03-28_17:10:10.540000      16716.25        2.39882600e+00        2.80873800e-08  39.9630  38.5528  38.8220  0.0000
0202-03-28_17:10:10.887000      16716.60        2.69726000e+00        4.51330800e-08  39.9630  38.5528  38.8220  0.0000
0202-03-28_17:10:11.234000      16716.94        2.99521700e+00        5.18339800e-08  39.9630  38.5533  38.8194  0.0000
0202-03-28_17:10:11.582000      16717.29        3.29301800e+00        4.74361800e-08  39.9630  38.5533  38.8194  0.0000
0202-03-28_17:10:11.930000      16717.64        3.59159200e+00        5.27660800e-08  39.9630  38.5533  38.8194  0.0000
0202-03-28_17:10:12.285000      16718.00        3.88970700e+00        6.75781800e-08  39.9706  38.5539  38.8288  0.0000
0202-03-28_17:10:12.633000      16718.34        4.18807100e+00        8.15227800e-08  39.9706  38.5539  38.8288  0.0000
0202-03-28_17:10:12.996000      16718.71        4.48611200e+00        8.20804800e-08  39.9706  38.5539  38.8288  0.0000
0202-03-28_17:10:13.400000      16719.11        4.78465300e+00        9.41657800e-08  39.9700  38.5541  38.8330  0.0000
0202-03-28_17:10:13.758000      16719.47        5.08245200e+00        9.67067800e-08  39.9700  38.5541  38.8330  0.0000
0202-03-28_17:10:14.120000      16719.83        5.38086200e+00        8.97034800e-08  39.9700  38.5541  38.8330  0.0000
0202-03-28_17:10:14.504000      16720.21        5.67891700e+00        1.00859080e-07  39.9697  38.5545  38.8376  0.0000
0202-03-28_17:10:14.860000      16720.57        5.97744800e+00        9.80082800e-08  39.9697  38.5545  38.8376  0.0000
0202-03-28_17:10:15.223000      16720.93        6.27620800e+00        9.99294800e-08  39.9698  38.5548  38.8348  0.0000
0202-03-28_17:10:15.566000      16721.28        6.57355900e+00        1.06374980e-07  39.9698  38.5548  38.8348  0.0000
0202-03-28_17:10:15.914000      16721.63        6.87143200e+00        1.14679680e-07  39.9698  38.5548  38.8348  0.0000
0202-03-28_17:10:16.260000      16721.97        7.16946500e+00        1.27818480e-07  39.9701  38.5551  38.8346  0.0000
0202-03-28_17:10:16.610000      16722.32        7.46739300e+00        1.35131580e-07  39.9701  38.5551  38.8346  0.0000
0202-03-28_17:10:16.970000      16722.68        7.76602900e+00        1.36311080e-07  39.9701  38.5551  38.8346  0.0000
0202-03-28_17:10:17.316000      16723.03        8.06429200e+00        1.44864980e-07  39.9688  38.5549  38.8302  0.0000
0202-03-28_17:10:17.664000      16723.38        8.36263700e+00        1.46042480e-07  39.9688  38.5549  38.8302  0.0000
0202-03-28_17:10:18.080000      16723.79        8.66058200e+00        1.49265180e-07  39.9688  38.5549  38.8302  0.0000
0202-03-28_17:10:18.438000      16724.15        8.95869100e+00        1.48893380e-07  39.9688  38.5552  38.8259  0.0000
0202-03-28_17:10:18.785000      16724.50        9.25629600e+00        1.56330480e-07  39.9688  38.5552  38.8259  0.0000
0202-03-28_17:10:19.137000      16724.85        9.55446400e+00        1.61474380e-07  39.9639  38.5556  38.8269  0.0000
0202-03-28_17:10:19.500000      16725.21        9.85314100e+00        1.75604880e-07  39.9639  38.5556  38.8269  0.0000
0202-03-28_17:10:19.848000      16725.56        1.01508000e+01        1.78517680e-07  39.9639  38.5556  38.8269  0.0000
0202-03-28_17:10:20.207000      16725.92        1.04497100e+01        1.73559680e-07  39.9682  38.5558  38.8320  0.0000
0202-03-28_17:10:20.550000      16726.26        1.07478400e+01        1.88185880e-07  39.9682  38.5558  38.8320  0.0000
0202-03-28_17:10:20.900000      16726.61        1.10455800e+01        1.88247880e-07  39.9682  38.5558  38.8320  0.0000
0202-03-28_17:10:21.246000      16726.96        1.13440000e+01        1.87937980e-07  39.9693  38.5565  38.8346  0.0000
0202-03-28_17:10:21.594000      16727.31        1.16421100e+01        1.97234280e-07  39.9693  38.5565  38.8346  0.0000
0202-03-28_17:10:21.953000      16727.66        1.19398900e+01        1.94941180e-07  39.9693  38.5565  38.8346  0.0000
0202-03-28_17:10:22.300000      16728.01        1.22384700e+01        2.02626180e-07  39.9700  38.5568  38.8385  0.0000
0202-03-28_17:10:22.650000      16728.36        1.25363900e+01        1.95437080e-07  39.9700  38.5568  38.8385  0.0000
0202-03-28_17:10:23.040000      16728.75        1.28347900e+01        2.06344980e-07  39.9700  38.5568  38.8385  0.0000
0202-03-28_17:10:23.420000      16729.13        1.31331700e+01        2.22706580e-07  39.9709  38.5569  38.8361  0.0000
0202-03-28_17:10:23.770000      16729.48        1.34309700e+01        2.32622680e-07  39.9709  38.5569  38.8361  0.0000
0202-03-28_17:10:24.133000      16729.84        1.37291600e+01        2.38448380e-07  39.9709  38.5569  38.8361  0.0000
0202-03-28_17:10:24.490000      16730.20        1.40272900e+01        2.63486480e-07  39.9706  38.5567  38.8342  0.0000
0202-03-28_17:10:24.836000      16730.55        1.43254900e+01        2.82512980e-07  39.9706  38.5567  38.8342  0.0000
0202-03-28_17:10:25.195000      16730.91        1.46234300e+01        3.40893980e-07  39.9709  38.5570  38.8352  0.0000
0202-03-28_17:10:25.543000      16731.25        1.49221900e+01        4.20222680e-07  39.9709  38.5570  38.8352  0.0000
0202-03-28_17:10:25.890000      16731.60        1.52199600e+01        5.27502380e-07  39.9709  38.5570  38.8352  0.0000
0202-03-28_17:10:26.240000      16731.95        1.55182400e+01        6.98307080e-07  39.9724  38.5576  38.8365  0.0000
0202-03-28_17:10:26.586000      16732.30        1.58160000e+01        9.51663280e-07  39.9724  38.5576  38.8365  0.0000
0202-03-28_17:10:26.940000      16732.65        1.61146800e+01        1.34297698e-06  39.9724  38.5576  38.8365  0.0000
0202-03-28_17:10:27.290000      16733.00        1.64130400e+01        1.92573338e-06  39.9698  38.5581  38.8368  0.0000
0202-03-28_17:10:27.637000      16733.35        1.67109600e+01        3.17361158e-06  39.9698  38.5581  38.8368  0.0000
0202-03-28_17:10:27.992000      16733.70        1.70093400e+01        4.51327558e-06  39.9698  38.5581  38.8368  0.0000
0202-03-28_17:10:28.402000      16734.11        1.73070900e+01        6.39758108e-06  39.9704  38.5587  38.8337  0.0000
0202-03-28_17:10:28.750000      16734.46        1.76058300e+01        9.05992868e-06  39.9704  38.5587  38.8337  0.0000
0202-03-28_17:10:29.110000      16734.82        1.79037100e+01        1.27443144e-05  39.9704  38.5587  38.8337  0.0000
0202-03-28_17:10:29.477000      16735.19        1.82018600e+01        1.81498235e-05  39.9733  38.5592  38.8363  0.0000
0202-03-28_17:10:29.836000      16735.55        1.84998000e+01        2.58380355e-05  39.9733  38.5592  38.8363  0.0000

File: chapter 6/data/tapes/ext_ffj51/Ic/infield/step03/no magnet/Ic_2025-03-28_17-19-00175720_30k-15e19pm2-0T-anneal300k-720min.txt
# Ic =  nan A, n =  nan , Tavg = 30.04 K, 30k-15e19pm2-0T-anneal300k-720min
#datetime                        t_s     iHTS_A                vHTS_V                tHTS_K  tTAR_K  tHOL_K  tSPA_K
0202-03-28_17:18:30.580000      17216.29        9.55473600e-03        5.35247273e-09  30.0274  28.0840  28.3098  0.0000
0202-03-28_17:18:30.934000      17216.64        3.10962200e-01        1.97927727e-08  30.0274  28.0840  28.3098  0.0000
0202-03-28_17:18:31.293000      17217.00        6.09675800e-01        3.49767727e-08  30.0265  28.0873  28.3096  0.0000
0202-03-28_17:18:31.637000      17217.35        9.07075900e-01        4.30955727e-08  30.0265  28.0873  28.3096  0.0000
0202-03-28_17:18:31.990000      17217.70        1.20580500e+00        3.57204727e-08  30.0265  28.0873  28.3096  0.0000
0202-03-28_17:18:32.414000      17218.13        1.50378900e+00        5.41447273e-09  30.0282  28.0864  28.3123  0.0000
0202-03-28_17:18:32.760000      17218.47        1.80228700e+00        2.29555727e-08  30.0282  28.0864  28.3123  0.0000
0202-03-28_17:18:33.150000      17218.86        2.10003700e+00        1.83742727e-08  30.0282  28.0864  28.3123  0.0000
0202-03-28_17:18:33.496000      17219.21        2.39832000e+00        7.77647273e-09  30.0259  28.0890  28.3118  0.0000
0202-03-28_17:18:33.844000      17219.56        2.69689400e+00        2.53155727e-08  30.0259  28.0890  28.3118  0.0000
0202-03-28_17:18:34.190000      17219.90        2.99467100e+00        2.04194727e-08  30.0284  28.0892  28.3150  0.0000
0202-03-28_17:18:34.540000      17220.25        3.29281900e+00        1.92419727e-08  30.0284  28.0892  28.3150  0.0000
0202-03-28_17:18:34.887000      17220.60        3.59151900e+00        2.12251727e-08  30.0284  28.0892  28.3150  0.0000
0202-03-28_17:18:35.234000      17220.95        3.88973500e+00        1.27344727e-08  30.0277  28.0902  28.3122  0.0000
0202-03-28_17:18:35.582000      17221.29        4.18800100e+00        1.11850727e-08  30.0277  28.0902  28.3122  0.0000
0202-03-28_17:18:35.930000      17221.64        4.48600500e+00        1.84362727e-08  30.0277  28.0902  28.3122  0.0000
0202-03-28_17:18:36.277000      17221.99        4.78436500e+00        1.03174727e-08  30.0283  28.0929  28.3164  0.0000
0202-03-28_17:18:36.625000      17222.34        5.08225900e+00        7.52857273e-09  30.0283  28.0929  28.3164  0.0000
0202-03-28_17:18:36.973000      17222.68        5.38045300e+00        9.82167273e-09  30.0283  28.0929  28.3164  0.0000
0202-03-28_17:18:37.332000      17223.04        5.67883700e+00       -4.74262727e-09  30.0296  28.0919  28.3174  0.0000
0202-03-28_17:18:37.676000      17223.39        5.97702300e+00       -1.70582727e-09  30.0296  28.0919  28.3174  0.0000
0202-03-28_17:18:38.080000      17223.79        6.27547600e+00        3.25227273e-09  30.0296  28.0919  28.3174  0.0000
0202-03-28_17:18:38.434000      17224.15        6.57342500e+00        1.37260727e-08  30.0286  28.0945  28.3159  0.0000
0202-03-28_17:18:38.780000      17224.49        6.87172600e+00        4.99387273e-09  30.0286  28.0945  28.3159  0.0000
0202-03-28_17:18:39.133000      17224.84        7.16971500e+00        8.46867273e-09  30.0286  28.0945  28.3159  0.0000
0202-03-28_17:18:39.504000      17225.21        7.46793000e+00        2.39625727e-08  30.0301  28.0947  28.3181  0.0000
0202-03-28_17:18:39.860000      17225.57        7.76601300e+00        2.12976727e-08  30.0301  28.0947  28.3181  0.0000
0202-03-28_17:18:40.223000      17225.93        8.06405400e+00        3.35687727e-08  30.0270  28.0955  28.3185  0.0000
0202-03-28_17:18:40.570000      17226.28        8.36218900e+00        3.09658727e-08  30.0270  28.0955  28.3185  0.0000
0202-03-28_17:18:40.918000      17226.63        8.66032300e+00        3.00361727e-08  30.0270  28.0955  28.3185  0.0000
0202-03-28_17:18:41.260000      17226.97        8.95895600e+00        3.80310727e-08  30.0280  28.0976  28.3221  0.0000
0202-03-28_17:18:41.620000      17227.33        9.25697300e+00        4.02001727e-08  30.0280  28.0976  28.3221  0.0000
0202-03-28_17:18:41.965000      17227.68        9.55535700e+00        3.97043727e-08  30.0280  28.0976  28.3221  0.0000
0202-03-28_17:18:42.324000      17228.03        9.85315700e+00        5.45784727e-08  30.0266  28.0972  28.3211  0.0000
0202-03-28_17:18:42.680000      17228.39        1.01512400e+01        5.38967727e-08  30.0266  28.0972  28.3211  0.0000
0202-03-28_17:18:43.090000      17228.80        1.04491300e+01        5.89787727e-08  30.0266  28.0972  28.3211  0.0000
0202-03-28_17:18:43.445000      17229.16        1.07474600e+01        5.66236727e-08  30.0276  28.0993  28.3226  0.0000
0202-03-28_17:18:43.793000      17229.50        1.10456800e+01        6.80891727e-08  30.0276  28.0993  28.3226  0.0000
0202-03-28_17:18:44.145000      17229.86        1.13440900e+01        6.95765727e-08  30.0309  28.0991  28.3246  0.0000
0202-03-28_17:18:44.492000      17230.20        1.16421900e+01        7.16143727e-08  30.0309  28.0991  28.3246  0.0000
0202-03-28_17:18:44.840000      17230.55        1.19404400e+01        6.03854727e-08  30.0309  28.0991  28.3246  0.0000
0202-03-28_17:18:45.195000      17230.91        1.22386200e+01        5.43738727e-08  30.0252  28.1000  28.3240  0.0000
0202-03-28_17:18:45.543000      17231.25        1.25364400e+01        7.22228727e-08  30.0252  28.1000  28.3240  0.0000
0202-03-28_17:18:45.887000      17231.60        1.28348100e+01        6.99917727e-08  30.0252  28.1000  28.3240  0.0000
0202-03-28_17:18:46.234000      17231.95        1.31327500e+01        6.88141727e-08  30.0284  28.1024  28.3254  0.0000
0202-03-28_17:18:46.582000      17232.29        1.34313500e+01        5.78444727e-08  30.0284  28.1024  28.3254  0.0000
0202-03-28_17:18:46.930000      17232.64        1.37292900e+01        5.94558727e-08  30.0284  28.1024  28.3254  0.0000
0202-03-28_17:18:47.280000      17232.99        1.40276600e+01        4.50155727e-08  30.0290  28.1009  28.3265  0.0000
0202-03-28_17:18:47.625000      17233.34        1.43257500e+01        5.42499727e-08  30.0290  28.1009  28.3265  0.0000
0202-03-28_17:18:47.977000      17233.69        1.46238500e+01        6.57773727e-08  30.0290  28.1009  28.3265  0.0000
0202-03-28_17:18:48.324000      17234.04        1.49222200e+01        7.38961727e-08  30.0269  28.1036  28.3255  0.0000
0202-03-28_17:18:48.670000      17234.38        1.52201100e+01        7.44539727e-08  30.0269  28.1036  28.3255  0.0000
0202-03-28_17:18:49.047000      17234.76        1.55184600e+01        6.85662727e-08  30.0269  28.1036  28.3255  0.0000
0202-03-28_17:18:49.414000      17235.12        1.58167700e+01        7.63132727e-08  30.0265  28.1026  28.3270  0.0000
0202-03-28_17:18:49.770000      17235.48        1.61146400e+01        6.89381727e-08  30.0265  28.1026  28.3270  0.0000
0202-03-28_17:18:50.130000      17235.84        1.64132000e+01        7.77386727e-08  30.0287  28.1041  28.3271  0.0000
0202-03-28_17:18:50.480000      17236.19        1.67109000e+01        7.81158727e-08  30.0287  28.1041  28.3271  0.0000
0202-03-28_17:18:50.830000      17236.54        1.70092100e+01        9.68360727e-08  30.0287  28.1041  28.3271  0.0000
0202-03-28_17:18:51.176000      17236.88        1.73076900e+01        1.03467473e-07  30.0285  28.1066  28.3278  0.0000
0202-03-28_17:18:51.523000      17237.23        1.76053300e+01        9.23118727e-08  30.0285  28.1066  28.3278  0.0000
0202-03-28_17:18:51.867000      17237.58        1.79039300e+01        9.42950727e-08  30.0285  28.1066  28.3278  0.0000
0202-03-28_17:18:52.227000      17237.94        1.82021600e+01        9.46668727e-08  30.0301  28.1059  28.3312  0.0000
0202-03-28_17:18:52.574000      17238.28        1.85004100e+01        1.05946473e-07  30.0301  28.1059  28.3312  0.0000
0202-03-28_17:18:52.920000      17238.63        1.87985900e+01        1.15924573e-07  30.0301  28.1059  28.3312  0.0000
0202-03-28_17:18:53.277000      17238.99        1.90970300e+01        1.27142073e-07  30.0324  28.1092  28.3346  0.0000
0202-03-28_17:18:53.633000      17239.34        1.93949500e+01        1.40218973e-07  30.0324  28.1092  28.3346  0.0000
0202-03-28_17:18:54.020000      17239.73        1.96935200e+01        1.56394573e-07  30.0324  28.1092  28.3346  0.0000
0202-03-28_17:18:54.438000      17240.15        1.99918300e+01        1.80750973e-07  30.0340  28.1089  28.3347  0.0000
0202-03-28_17:18:54.793000      17240.50        2.02893700e+01        2.21778873e-07  30.0340  28.1089  28.3347  0.0000
0202-03-28_17:18:55.156000      17240.87        2.05880700e+01        2.87534973e-07  30.0331  28.1103  28.3348  0.0000
0202-03-28_17:18:55.504000      17241.21        2.08864300e+01        3.79940573e-07  30.0331  28.1103  28.3348  0.0000
0202-03-28_17:18:55.850000      17241.56        2.11843400e+01        4.92922073e-07  30.0331  28.1103  28.3348  0.0000
0202-03-28_17:18:56.200000      17241.91        2.14824400e+01        6.56721273e-07  30.0349  28.1126  28.3354  0.0000
0202-03-28_17:18:56.547000      17242.26        2.17813100e+01        8.96067473e-07  30.0349  28.1126  28.3354  0.0000
0202-03-28_17:18:56.902000      17242.61        2.20790400e+01        1.23209927e-06  30.0349  28.1126  28.3354  0.0000
0202-03-28_17:18:57.250000      17242.96        2.23773800e+01        1.70701837e-06  30.0350  28.1120  28.3331  0.0000
0202-03-28_17:18:57.600000      17243.31        2.26756500e+01        2.33960347e-06  30.0350  28.1120  28.3331  0.0000
0202-03-28_17:18:57.945000      17243.66        2.29735200e+01        3.74421887e-06  30.0350  28.1120  28.3331  0.0000
0202-03-28_17:18:58.293000      17244.00        2.32717200e+01        5.15081737e-06  30.0385  28.1148  28.3384  0.0000
0202-03-28_17:18:58.645000      17244.35        2.35700800e+01        7.12864527e-06  30.0385  28.1148  28.3384  0.0000
0202-03-28_17:18:58.996000      17244.71        2.38688200e+01        9.78721317e-06  30.0385  28.1148  28.3384  0.0000
0202-03-28_17:18:59.418000      17245.13        2.41669400e+01        1.36084437e-05  30.0395  28.1148  28.3401  0.0000
0202-03-28_17:18:59.766000      17245.48        2.44645500e+01        1.89235964e-05  30.0395  28.1148  28.3401  0.0000
0202-03-28_17:19:00.145000      17245.85        2.47629700e+01        2.68782697e-05  30.0395  28.1148  28.3401  0.0000

File: chapter 6/data/tapes/ext_ffj51/Ic/infield/step03/no magnet/Ic_2025-03-28_17-19-41787136_30k-15e19pm2-0T-anneal300k-720min.txt
# Ic =  nan A, n =  nan , Tavg = 30.06 K, 30k-15e19pm2-0T-anneal300k-720min
#datetime                        t_s     iHTS_A                vHTS_V                tHTS_K  tTAR_K  tHOL_K  tSPA_K
0202-03-28_17:19:12.164000      17257.88        9.60022600e-03        5.73958333e-09  30.0483  28.1272  28.3532  0.0000
0202-03-28_17:19:12.527000      17258.24        3.11402600e-01        2.77409833e-08  30.0483  28.1272  28.3532  0.0000
0202-03-28_17:19:12.883000      17258.59        6.09408400e-01        3.50540833e-08  30.0483  28.1272  28.3532  0.0000
0202-03-28_17:19:13.227000      17258.94        9.07488400e-01        4.40405833e-08  30.0486  28.1296  28.3535  0.0000
0202-03-28_17:19:13.574000      17259.29        1.20581600e+00        4.96797833e-08  30.0486  28.1296  28.3535  0.0000
0202-03-28_17:19:13.920000      17259.63        1.50400600e+00        4.66422833e-08  30.0486  28.1296  28.3535  0.0000
0202-03-28_17:19:14.280000      17259.99        1.80209700e+00        4.49069833e-08  30.0509  28.1289  28.3563  0.0000
0202-03-28_17:19:14.625000      17260.34        2.10036700e+00        5.63104833e-08  30.0509  28.1289  28.3563  0.0000
0202-03-28_17:19:14.973000      17260.68        2.39837300e+00        6.38094833e-08  30.0509  28.1289  28.3563  0.0000
0202-03-28_17:19:15.324000      17261.03        2.69629800e+00        7.06887833e-08  30.0479  28.1295  28.3529  0.0000
0202-03-28_17:19:15.670000      17261.38        2.99495500e+00        7.28579833e-08  30.0479  28.1295  28.3529  0.0000
0202-03-28_17:19:16.066000      17261.78        3.29332800e+00        7.94892833e-08  30.0479  28.1295  28.3529  0.0000
0202-03-28_17:19:16.438000      17262.15        3.59132100e+00        9.03350833e-08  30.0501  28.1310  28.3545  0.0000
0202-03-28_17:19:16.793000      17262.50        3.88930900e+00        1.00065183e-07  30.0501  28.1310  28.3545  0.0000
0202-03-28_17:19:17.152000      17262.86        4.18759400e+00        1.06324783e-07  30.0498  28.1295  28.3510  0.0000
0202-03-28_17:19:17.516000      17263.22        4.48569900e+00        1.12398383e-07  30.0498  28.1295  28.3510  0.0000
0202-03-28_17:19:17.860000      17263.57        4.78404900e+00        1.19091683e-07  30.0498  28.1295  28.3510  0.0000
0202-03-28_17:19:18.207000      17263.92        5.08180800e+00        1.21074983e-07  30.0474  28.1320  28.3526  0.0000
0202-03-28_17:19:18.555000      17264.27        5.38037500e+00        1.26404883e-07  30.0474  28.1320  28.3526  0.0000
0202-03-28_17:19:18.902000      17264.61        5.67899100e+00        1.37002683e-07  30.0474  28.1320  28.3526  0.0000
0202-03-28_17:19:19.266000      17264.98        5.97688800e+00        1.45369283e-07  30.0487  28.1312  28.3541  0.0000
0202-03-28_17:19:19.613000      17265.32        6.27512000e+00        1.60986883e-07  30.0487  28.1312  28.3541  0.0000
0202-03-28_17:19:19.960000      17265.67        6.57311800e+00        1.55780783e-07  30.0487  28.1312  28.3541  0.0000
0202-03-28_17:19:20.310000      17266.02        6.87141600e+00        1.55904783e-07  30.0493  28.1334  28.3558  0.0000
0202-03-28_17:19:20.656000      17266.37        7.16947000e+00        1.65696883e-07  30.0493  28.1334  28.3558  0.0000
0202-03-28_17:19:21.043000      17266.75        7.46779300e+00        1.69229483e-07  30.0493  28.1334  28.3558  0.0000
0202-03-28_17:19:21.450000      17267.16        7.76564200e+00        1.93647883e-07  30.0506  28.1336  28.3580  0.0000
0202-03-28_17:19:21.810000      17267.52        8.06441600e+00        1.83545883e-07  30.0506  28.1336  28.3580  0.0000
0202-03-28_17:19:22.160000      17267.87        8.36226800e+00        1.94019783e-07  30.0500  28.1319  28.3564  0.0000
0202-03-28_17:19:22.504000      17268.22        8.66069100e+00        1.87636283e-07  30.0500  28.1319  28.3564  0.0000
0202-03-28_17:19:22.855000      17268.56        8.95874200e+00        1.90239283e-07  30.0500  28.1319  28.3564  0.0000
0202-03-28_17:19:23.203000      17268.91        9.25706700e+00        1.89495583e-07  30.0512  28.1342  28.3589  0.0000
0202-03-28_17:19:23.550000      17269.26        9.55482900e+00        1.94453583e-07  30.0512  28.1342  28.3589  0.0000
0202-03-28_17:19:23.900000      17269.61        9.85336200e+00        1.95693083e-07  30.0512  28.1342  28.3589  0.0000
0202-03-28_17:19:24.258000      17269.97        1.01512700e+01        2.08336083e-07  30.0521  28.1331  28.3611  0.0000
0202-03-28_17:19:24.600000      17270.31        1.04495400e+01        2.18747983e-07  30.0521  28.1331  28.3611  0.0000
0202-03-28_17:19:24.950000      17270.66        1.07479600e+01        2.19863583e-07  30.0521  28.1331  28.3611  0.0000
0202-03-28_17:19:25.297000      17271.01        1.10458600e+01        2.17260383e-07  30.0483  28.1347  28.3542  0.0000
0202-03-28_17:19:25.650000      17271.36        1.13440800e+01        2.20854583e-07  30.0483  28.1347  28.3542  0.0000
0202-03-28_17:19:26.023000      17271.73        1.16424400e+01        2.24325183e-07  30.0483  28.1347  28.3542  0.0000
0202-03-28_17:19:26.402000      17272.11        1.19402400e+01        2.40500883e-07  30.0509  28.1348  28.3582  0.0000
0202-03-28_17:19:26.750000      17272.46        1.22389500e+01        2.43661583e-07  30.0509  28.1348  28.3582  0.0000
0202-03-28_17:19:27.113000      17272.82        1.25368300e+01        2.47751983e-07  30.0522  28.1336  28.3570  0.0000
0202-03-28_17:19:27.473000      17273.18        1.28346700e+01        2.64609383e-07  30.0522  28.1336  28.3570  0.0000
0202-03-28_17:19:27.830000      17273.54        1.31336000e+01        2.68451883e-07  30.0522  28.1336  28.3570  0.0000
0202-03-28_17:19:28.188000      17273.90        1.34315100e+01        2.70187183e-07  30.0492  28.1360  28.3573  0.0000
0202-03-28_17:19:28.535000      17274.24        1.37300300e+01        2.78925683e-07  30.0492  28.1360  28.3573  0.0000
0202-03-28_17:19:28.883000      17274.59        1.40279400e+01        2.68513783e-07  30.0492  28.1360  28.3573  0.0000
0202-03-28_17:19:29.240000      17274.95        1.43262200e+01        2.67955983e-07  30.0498  28.1349  28.3591  0.0000
0202-03-28_17:19:29.586000      17275.30        1.46241200e+01        2.81342783e-07  30.0498  28.1349  28.3591  0.0000
0202-03-28_17:19:29.934000      17275.65        1.49219800e+01        2.82396383e-07  30.0498  28.1349  28.3591  0.0000
0202-03-28_17:19:30.280000      17275.99        1.52203000e+01        2.90019383e-07  30.0524  28.1370  28.3605  0.0000
0202-03-28_17:19:30.630000      17276.34        1.55185400e+01        2.84069683e-07  30.0524  28.1370  28.3605  0.0000
0202-03-28_17:19:31.016000      17276.73        1.58166000e+01        2.78863983e-07  30.0524  28.1370  28.3605  0.0000
0202-03-28_17:19:31.402000      17277.11        1.61150600e+01        2.83761483e-07  30.0481  28.1373  28.3587  0.0000
0202-03-28_17:19:31.750000      17277.46        1.64133700e+01        2.85683083e-07  30.0481  28.1373  28.3587  0.0000
0202-03-28_17:19:32.133000      17277.84        1.67112000e+01        2.90021383e-07  30.0482  28.1358  28.3585  0.0000
0202-03-28_17:19:32.492000      17278.20        1.70096800e+01        2.90393183e-07  30.0482  28.1358  28.3585  0.0000
0202-03-28_17:19:32.836000      17278.55        1.73078100e+01        2.86612683e-07  30.0482  28.1358  28.3585  0.0000
0202-03-28_17:19:33.188000      17278.90        1.76063600e+01        2.77502283e-07  30.0489  28.1384  28.3574  0.0000
0202-03-28_17:19:33.535000      17279.24        1.79040400e+01        2.80663083e-07  30.0489  28.1384  28.3574  0.0000
0202-03-28_17:19:33.880000      17279.59        1.82021900e+01        2.84753483e-07  30.0489  28.1384  28.3574  0.0000
0202-03-28_17:19:34.230000      17279.94        1.85009900e+01        2.92996183e-07  30.0520  28.1376  28.3625  0.0000
0202-03-28_17:19:34.580000      17280.29        1.87985700e+01        2.96404883e-07  30.0520  28.1376  28.3625  0.0000
0202-03-28_17:19:34.926000      17280.63        1.90968800e+01        3.02602383e-07  30.0520  28.1376  28.3625  0.0000
0202-03-28_17:19:35.273000      17280.98        1.93949900e+01        3.12146683e-07  30.0490  28.1382  28.3593  0.0000
0202-03-28_17:19:35.620000      17281.33        1.96929900e+01        3.35139583e-07  30.0490  28.1382  28.3593  0.0000
0202-03-28_17:19:35.992000      17281.70        1.99913100e+01        3.64949883e-07  30.0490  28.1382  28.3593  0.0000
0202-03-28_17:19:36.426000      17282.14        2.02890100e+01        4.16017683e-07  30.0547  28.1403  28.3632  0.0000
0202-03-28_17:19:36.770000      17282.48        2.05881000e+01        4.73964883e-07  30.0547  28.1403  28.3632  0.0000
0202-03-28_17:19:37.145000      17282.86        2.08862300e+01        5.52365983e-07  30.0536  28.1390  28.3634  0.0000
0202-03-28_17:19:37.492000      17283.20        2.11838300e+01        6.68695483e-07  30.0536  28.1390  28.3634  0.0000
0202-03-28_17:19:37.840000      17283.55        2.14822000e+01        8.42350983e-07  30.0536  28.1390  28.3634  0.0000
0202-03-28_17:19:38.188000      17283.90        2.17807400e+01        1.07953158e-06  30.0509  28.1413  28.3622  0.0000
0202-03-28_17:19:38.535000      17284.24        2.20789000e+01        1.41196848e-06  30.0509  28.1413  28.3622  0.0000
0202-03-28_17:19:38.890000      17284.60        2.23771700e+01        1.89029588e-06  30.0509  28.1413  28.3622  0.0000
0202-03-28_17:19:39.240000      17284.95        2.26754800e+01        2.56099558e-06  30.0539  28.1405  28.3646  0.0000
0202-03-28_17:19:39.582000      17285.29        2.29730700e+01        3.96889458e-06  30.0539  28.1405  28.3646  0.0000
0202-03-28_17:19:39.940000      17285.65        2.32713100e+01        5.26021748e-06  30.0539  28.1405  28.3646  0.0000
0202-03-28_17:19:40.293000      17286.01        2.35696100e+01        7.40196928e-06  30.0548  28.1410  28.3634  0.0000
0202-03-28_17:19:40.652000      17286.36        2.38677700e+01        1.01605018e-05  30.0548  28.1410  28.3634  0.0000
0202-03-28_17:19:41.040000      17286.75        2.41660300e+01        1.39915217e-05  30.0548  28.1410  28.3634  0.0000
0202-03-28_17:19:41.410000      17287.12        2.44641700e+01        1.92766123e-05  30.0592  28.1425  28.3630  0.0000
0202-03-28_17:19:41.758000      17287.47        2.47627900e+01        2.75692380e-05  30.0592  28.1425  28.3630  0.0000
