Repository: shortlab/2025-devitre-PhD

# 2025-devitre-PhD
Data repository for Alexis Devitre's PhD thesis

File: chapter 6/data/tapes/ext_ffj51/Ic/infield/step03/no magnet/Ic_2025-03-28_17-30-46573323_25k-15e19pm2-0T-anneal300k-720min.txt
# Ic = 24.11 A, n = 33.42 , Tavg = 25.20 K, 25k-15e19pm2-0T-anneal300k-720min
#datetime                        t_s     iHTS_A                vHTS_V                tHTS_K  tTAR_K  tHOL_K  tSPA_K
0202-03-28_17:30:13.440000      17919.15        9.84667300e-03        1.75994500e-08  25.1704  22.8196  23.0414  0.0000
0202-03-28_17:30:13.800000      17919.51        3.11473700e-01        5.35452500e-08  25.1704  22.8196  23.0414  0.0000
0202-03-28_17:30:14.160000      17919.87        6.09381300e-01        5.00126500e-08  25.1695  22.8262  23.0406  0.0000
0202-03-28_17:30:14.520000      17920.23        9.07906400e-01        4.07163500e-08  25.1695  22.8262  23.0406  0.0000
0202-03-28_17:30:14.867000      17920.58        1.20578800e+00        4.82153500e-08  25.1695  22.8262  23.0406  0.0000
0202-03-28_17:30:15.215000      17920.93        1.50438700e+00        5.11902500e-08  25.1688  22.8247  23.0374  0.0000
0202-03-28_17:30:15.570000      17921.28        1.80248500e+00        7.48649500e-08  25.1688  22.8247  23.0374  0.0000
0202-03-28_17:30:15.930000      17921.64        2.10077600e+00        7.57325500e-08  25.1688  22.8247  23.0374  0.0000
0202-03-28_17:30:16.290000      17922.00        2.39886600e+00        8.41612500e-08  25.1679  22.8234  23.0339  0.0000
0202-03-28_17:30:16.637000      17922.35        2.69691600e+00        8.90573500e-08  25.1679  22.8234  23.0339  0.0000
0202-03-28_17:30:17             17922.71        2.99508200e+00        8.62684500e-08  25.1679  22.8234  23.0339  0.0000
0202-03-28_17:30:17.375000      17923.09        3.29307300e+00        9.38294500e-08  25.1660  22.8285  23.0357  0.0000
0202-03-28_17:30:17.734000      17923.45        3.59140500e+00        9.61845500e-08  25.1660  22.8285  23.0357  0.0000
0202-03-28_17:30:18.090000      17923.80        3.88971700e+00        1.03187750e-07  25.1660  22.8285  23.0357  0.0000
0202-03-28_17:30:18.477000      17924.19        4.18776500e+00        1.00342050e-07  25.1787  22.8224  23.0447  0.0000
0202-03-28_17:30:18.824000      17924.53        4.48600800e+00        1.11009650e-07  25.1787  22.8224  23.0447  0.0000
0202-03-28_17:30:19.184000      17924.89        4.78399700e+00        1.16091650e-07  25.1729  22.8275  23.0462  0.0000
0202-03-28_17:30:19.530000      17925.24        5.08237800e+00        1.17331150e-07  25.1729  22.8275  23.0462  0.0000
0202-03-28_17:30:19.880000      17925.59        5.38057200e+00        1.15038050e-07  25.1729  22.8275  23.0462  0.0000
0202-03-28_17:30:20.227000      17925.94        5.67902000e+00        1.20058150e-07  25.1802  22.8246  23.0531  0.0000
0202-03-28_17:30:20.574000      17926.28        5.97691600e+00        1.19810250e-07  25.1802  22.8246  23.0531  0.0000
0202-03-28_17:30:20.920000      17926.63        6.27510500e+00        1.31647550e-07  25.1802  22.8246  23.0531  0.0000
0202-03-28_17:30:21.270000      17926.98        6.57324600e+00        1.42431250e-07  25.1707  22.8227  23.0399  0.0000
0202-03-28_17:30:21.617000      17927.33        6.87165600e+00        1.51789650e-07  25.1707  22.8227  23.0399  0.0000
0202-03-28_17:30:21.965000      17927.68        7.16968800e+00        1.54392550e-07  25.1707  22.8227  23.0399  0.0000
0202-03-28_17:30:22.312000      17928.02        7.46835300e+00        1.56747650e-07  25.1697  22.8275  23.0384  0.0000
0202-03-28_17:30:22.660000      17928.37        7.76614500e+00        1.71435850e-07  25.1697  22.8275  23.0384  0.0000
0202-03-28_17:30:23.094000      17928.80        8.06438000e+00        1.84574650e-07  25.1697  22.8275  23.0384  0.0000
0202-03-28_17:30:23.453000      17929.17        8.36252300e+00        2.02733550e-07  25.1670  22.8208  23.0349  0.0000
0202-03-28_17:30:23.812000      17929.52        8.66032200e+00        2.12773550e-07  25.1670  22.8208  23.0349  0.0000
0202-03-28_17:30:24.180000      17929.89        8.95859400e+00        2.18289050e-07  25.1647  22.8267  23.0254  0.0000
0202-03-28_17:30:24.527000      17930.24        9.25663200e+00        2.23244850e-07  25.1647  22.8267  23.0254  0.0000
0202-03-28_17:30:24.875000      17930.58        9.55515100e+00        2.27643950e-07  25.1647  22.8267  23.0254  0.0000
0202-03-28_17:30:25.223000      17930.93        9.85346800e+00        2.38861550e-07  25.1681  22.8248  23.0375  0.0000
0202-03-28_17:30:25.570000      17931.28        1.01514200e+01        2.37869950e-07  25.1681  22.8248  23.0375  0.0000
0202-03-28_17:30:25.926000      17931.64        1.04494700e+01        2.39171350e-07  25.1681  22.8248  23.0375  0.0000
0202-03-28_17:30:26.277000      17931.99        1.07478500e+01        2.49769250e-07  25.1689  22.8243  23.0363  0.0000
0202-03-28_17:30:26.625000      17932.33        1.10459200e+01        2.53425750e-07  25.1689  22.8243  23.0363  0.0000
0202-03-28_17:30:26.970000      17932.68        1.13438400e+01        2.62226350e-07  25.1689  22.8243  23.0363  0.0000
0202-03-28_17:30:27.330000      17933.04        1.16423700e+01        2.78649850e-07  25.1815  22.8297  23.0537  0.0000
0202-03-28_17:30:27.670000      17933.38        1.19402300e+01        2.65387050e-07  25.1815  22.8297  23.0537  0.0000
0202-03-28_17:30:28.105000      17933.82        1.22382200e+01        2.78711850e-07  25.1815  22.8297  23.0537  0.0000
0202-03-28_17:30:28.453000      17934.17        1.25368300e+01        2.67184350e-07  25.1677  22.8227  23.0470  0.0000
0202-03-28_17:30:28.800000      17934.51        1.28351600e+01        2.75117250e-07  25.1677  22.8227  23.0470  0.0000
0202-03-28_17:30:29.160000      17934.87        1.31331600e+01        2.73196050e-07  25.1738  22.8287  23.0448  0.0000
0202-03-28_17:30:29.508000      17935.22        1.34314100e+01        2.88256050e-07  25.1738  22.8287  23.0448  0.0000
0202-03-28_17:30:29.855000      17935.57        1.37299000e+01        2.92842250e-07  25.1738  22.8287  23.0448  0.0000
0202-03-28_17:30:30.203000      17935.91        1.40280200e+01        2.93712950e-07  25.1679  22.8257  23.0388  0.0000
0202-03-28_17:30:30.550000      17936.26        1.43264500e+01        2.89255350e-07  25.1679  22.8257  23.0388  0.0000
0202-03-28_17:30:30.910000      17936.62        1.46245100e+01        2.85536750e-07  25.1679  22.8257  23.0388  0.0000
0202-03-28_17:30:31.258000      17936.97        1.49227200e+01        2.99853150e-07  25.1701  22.8246  23.0344  0.0000
0202-03-28_17:30:31.605000      17937.32        1.52206200e+01        2.95328950e-07  25.1701  22.8246  23.0344  0.0000
0202-03-28_17:30:31.953000      17937.66        1.55188600e+01        2.91114550e-07  25.1701  22.8246  23.0344  0.0000
0202-03-28_17:30:32.300000      17938.01        1.58169900e+01        2.91424450e-07  25.1644  22.8299  23.0329  0.0000
0202-03-28_17:30:32.650000      17938.36        1.61154500e+01        2.92973850e-07  25.1644  22.8299  23.0329  0.0000
0202-03-28_17:30:33             17938.71        1.64135600e+01        3.00968650e-07  25.1644  22.8299  23.0329  0.0000
0202-03-28_17:30:33.438000      17939.15        1.67119800e+01        3.00596850e-07  25.1620  22.8232  23.0352  0.0000
0202-03-28_17:30:33.785000      17939.50        1.70094600e+01        2.94213350e-07  25.1620  22.8232  23.0352  0.0000
0202-03-28_17:30:34.156000      17939.86        1.73077900e+01        2.95328950e-07  25.1620  22.8232  23.0352  0.0000
0202-03-28_17:30:34.504000      17940.21        1.76065300e+01        3.04067450e-07  25.1714  22.8299  23.0445  0.0000
0202-03-28_17:30:34.850000      17940.56        1.79048900e+01        3.03013850e-07  25.1714  22.8299  23.0445  0.0000
0202-03-28_17:30:35.200000      17940.91        1.82027500e+01        3.07724050e-07  25.1712  22.8275  23.0452  0.0000
0202-03-28_17:30:35.543000      17941.26        1.85009100e+01        3.12372150e-07  25.1712  22.8275  23.0452  0.0000
0202-03-28_17:30:35.902000      17941.61        1.87993100e+01        3.15037350e-07  25.1712  22.8275  23.0452  0.0000
0202-03-28_17:30:36.250000      17941.96        1.90973900e+01        3.36667850e-07  25.1729  22.8270  23.0431  0.0000
0202-03-28_17:30:36.598000      17942.31        1.93958700e+01        3.25884550e-07  25.1729  22.8270  23.0431  0.0000
0202-03-28_17:30:36.945000      17942.66        1.96936700e+01        3.26194450e-07  25.1729  22.8270  23.0431  0.0000
0202-03-28_17:30:37.293000      17943.01        1.99918400e+01        3.26442350e-07  25.1821  22.8318  23.0487  0.0000
0202-03-28_17:30:37.652000      17943.36        2.02902200e+01        3.19377150e-07  25.1821  22.8318  23.0487  0.0000
0202-03-28_17:30:38.080000      17943.79        2.05886700e+01        3.25636650e-07  25.1821  22.8318  23.0487  0.0000
0202-03-28_17:30:38.445000      17944.16        2.08870100e+01        3.22599850e-07  25.1728  22.8264  23.0407  0.0000
0202-03-28_17:30:38.793000      17944.50        2.11848200e+01        3.34189350e-07  25.1728  22.8264  23.0407  0.0000
0202-03-28_17:30:39.145000      17944.86        2.14831300e+01        3.31958150e-07  25.1803  22.8328  23.0423  0.0000
0202-03-28_17:30:39.492000      17945.20        2.17812900e+01        3.55075050e-07  25.1803  22.8328  23.0423  0.0000
0202-03-28_17:30:39.840000      17945.55        2.20796800e+01        3.59537350e-07  25.1803  22.8328  23.0423  0.0000
0202-03-28_17:30:40.188000      17945.90        2.23779000e+01        3.57368150e-07  25.1785  22.8304  23.0488  0.0000
0202-03-28_17:30:40.535000      17946.25        2.26760000e+01        3.70692950e-07  25.1785  22.8304  23.0488  0.0000
0202-03-28_17:30:40.890000      17946.60        2.29744900e+01        3.87364350e-07  25.1785  22.8304  23.0488  0.0000
0202-03-28_17:30:41.240000      17946.95        2.32728800e+01        4.25417350e-07  25.1732  22.8303  23.0438  0.0000
0202-03-28_17:30:41.586000      17947.30        2.35706000e+01        4.66507150e-07  25.1732  22.8303  23.0438  0.0000
0202-03-28_17:30:41.934000      17947.64        2.38689400e+01        5.24323950e-07  25.1732  22.8303  23.0438  0.0000
0202-03-28_17:30:42.280000      17947.99        2.41675300e+01        6.15232550e-07  25.1875  22.8358  23.0559  0.0000
0202-03-28_17:30:42.640000      17948.35        2.44655200e+01        7.42282550e-07  25.1875  22.8358  23.0559  0.0000
0202-03-28_17:30:42.992000      17948.70        2.47639100e+01        9.21330150e-07  25.1875  22.8358  23.0559  0.0000
0202-03-28_17:30:43.380000      17949.09        2.50621300e+01        1.18615195e-06  25.1805  22.8305  23.0474  0.0000
0202-03-28_17:30:43.727000      17949.44        2.53599500e+01        1.53550855e-06  25.1805  22.8305  23.0474  0.0000
0202-03-28_17:30:44.098000      17949.81        2.56586200e+01        2.00887835e-06  25.1805  22.8305  23.0474  0.0000
0202-03-28_17:30:44.473000      17950.18        2.59564900e+01        2.67468255e-06  25.1850  22.8374  23.0479  0.0000
0202-03-28_17:30:44.820000      17950.53        2.62547900e+01        4.20151405e-06  25.1850  22.8374  23.0479  0.0000
0202-03-28_17:30:45.168000      17950.88        2.65533500e+01        5.76652255e-06  25.1896  22.8345  23.0499  0.0000
0202-03-28_17:30:45.516000      17951.22        2.68517900e+01        7.90269841e-06  25.1896  22.8345  23.0499  0.0000
0202-03-28_17:30:45.863000      17951.58        2.71496800e+01        1.09698102e-05  25.1896  22.8345  23.0499  0.0000
0202-03-28_17:30:46.210000      17951.92        2.74477500e+01        1.52947792e-05  25.1967  22.8350  23.0524  0.0000
0202-03-28_17:30:46.562000      17952.27        2.77455400e+01        2.18287186e-05  25.1967  22.8350  23.0524  0.0000

File: chapter 6/data/tapes/ext_ffj51/Ic/infield/step03/no magnet/Ic_2025-03-28_17-31-31890602_25k-15e19pm2-0T-anneal300k-720min.txt
# Ic = 24.04 A, n = 32.94 , Tavg = 25.21 K, 25k-15e19pm2-0T-anneal300k-720min
#datetime                        t_s     iHTS_A                vHTS_V                tHTS_K  tTAR_K  tHOL_K  tSPA_K
0202-03-28_17:30:58.610000      17964.32        9.78353200e-03        2.43399467e-08  25.2019  22.8384  23.0573  0.0000
0202-03-28_17:30:58.957000      17964.67        3.11477300e-01        4.24367467e-08  25.2019  22.8384  23.0573  0.0000
0202-03-28_17:30:59.305000      17965.01        6.10134700e-01        4.29947467e-08  25.2004  22.8452  23.0552  0.0000
0202-03-28_17:30:59.652000      17965.36        9.07853500e-01        5.72493467e-08  25.2004  22.8452  23.0552  0.0000
0202-03-28_17:31:00.040000      17965.75        1.20573500e+00        6.67315467e-08  25.2004  22.8452  23.0552  0.0000
0202-03-28_17:31:00.457000      17966.17        1.50416800e+00        8.76173467e-08  25.2075  22.8412  23.0627  0.0000
0202-03-28_17:31:00.810000      17966.52        1.80235700e+00        8.03662467e-08  25.2075  22.8412  23.0627  0.0000
0202-03-28_17:31:01.176000      17966.89        2.10046600e+00        8.08620467e-08  25.1978  22.8414  23.0514  0.0000
0202-03-28_17:31:01.523000      17967.23        2.39806000e+00        9.41867467e-08  25.1978  22.8414  23.0514  0.0000
0202-03-28_17:31:01.870000      17967.58        2.69688300e+00        9.41867467e-08  25.1978  22.8414  23.0514  0.0000
0202-03-28_17:31:02.227000      17967.94        2.99490400e+00        9.84011467e-08  25.2012  22.8449  23.0570  0.0000
0202-03-28_17:31:02.582000      17968.29        3.29318600e+00        1.08069347e-07  25.2012  22.8449  23.0570  0.0000
0202-03-28_17:31:02.945000      17968.66        3.59121800e+00        1.12221647e-07  25.2012  22.8449  23.0570  0.0000
0202-03-28_17:31:03.293000      17969.00        3.88970000e+00        1.22199747e-07  25.2007  22.8385  23.0599  0.0000
0202-03-28_17:31:03.640000      17969.35        4.18783200e+00        1.27715547e-07  25.2007  22.8385  23.0599  0.0000
0202-03-28_17:31:03.990000      17969.70        4.48617900e+00        1.28397347e-07  25.2007  22.8385  23.0599  0.0000
0202-03-28_17:31:04.387000      17970.10        4.78418700e+00        1.33479347e-07  25.2057  22.8443  23.0601  0.0000
0202-03-28_17:31:04.746000      17970.46        5.08247900e+00        1.38065547e-07  25.2057  22.8443  23.0601  0.0000
0202-03-28_17:31:05.098000      17970.81        5.38094100e+00        1.43954047e-07  25.2057  22.8443  23.0601  0.0000
0202-03-28_17:31:05.470000      17971.18        5.67858300e+00        1.57404347e-07  25.2081  22.8401  23.0653  0.0000
0202-03-28_17:31:05.816000      17971.53        5.97660900e+00        1.55669347e-07  25.2081  22.8401  23.0653  0.0000
0202-03-28_17:31:06.170000      17971.88        6.27511500e+00        1.65523447e-07  25.2045  22.8399  23.0518  0.0000
0202-03-28_17:31:06.530000      17972.24        6.57313300e+00        1.68374347e-07  25.2045  22.8399  23.0518  0.0000
0202-03-28_17:31:06.880000      17972.59        6.87142300e+00        1.74076047e-07  25.2045  22.8399  23.0518  0.0000
0202-03-28_17:31:07.227000      17972.94        7.16973500e+00        1.62300747e-07  25.1966  22.8426  23.0511  0.0000
0202-03-28_17:31:07.574000      17973.28        7.46777700e+00        1.62052847e-07  25.1966  22.8426  23.0511  0.0000
0202-03-28_17:31:07.920000      17973.63        7.76611000e+00        1.63292347e-07  25.1966  22.8426  23.0511  0.0000
0202-03-28_17:31:08.270000      17973.98        8.06440100e+00        1.62300747e-07  25.1985  22.8368  23.0521  0.0000
0202-03-28_17:31:08.617000      17974.33        8.36236000e+00        1.63664147e-07  25.1985  22.8368  23.0521  0.0000
0202-03-28_17:31:08.965000      17974.68        8.66065700e+00        1.62610547e-07  25.1985  22.8368  23.0521  0.0000
0202-03-28_17:31:09.312000      17975.02        8.95878100e+00        1.56970847e-07  25.2020  22.8429  23.0551  0.0000
0202-03-28_17:31:09.670000      17975.38        9.25700400e+00        1.57280647e-07  25.2020  22.8429  23.0551  0.0000
0202-03-28_17:31:10.090000      17975.80        9.55511400e+00        1.74385947e-07  25.2020  22.8429  23.0551  0.0000
0202-03-28_17:31:10.460000      17976.17        9.85286100e+00        1.74509947e-07  25.2091  22.8387  23.0594  0.0000
0202-03-28_17:31:10.824000      17976.54        1.01510300e+01        1.69675447e-07  25.2091  22.8387  23.0594  0.0000
0202-03-28_17:31:11.170000      17976.88        1.04493600e+01        1.71036847e-07  25.1995  22.8393  23.0576  0.0000
0202-03-28_17:31:11.520000      17977.23        1.07477100e+01        1.79960347e-07  25.1995  22.8393  23.0576  0.0000
0202-03-28_17:31:11.867000      17977.58        1.10461000e+01        1.86343847e-07  25.1995  22.8393  23.0576  0.0000
0202-03-28_17:31:12.215000      17977.93        1.13440700e+01        1.78534947e-07  25.2113  22.8427  23.0649  0.0000
0202-03-28_17:31:12.574000      17978.29        1.16420500e+01        1.82501347e-07  25.2113  22.8427  23.0649  0.0000
0202-03-28_17:31:12.920000      17978.63        1.19404900e+01        1.96321947e-07  25.2113  22.8427  23.0649  0.0000
0202-03-28_17:31:13.270000      17978.98        1.22387100e+01        1.93656947e-07  25.2029  22.8370  23.0588  0.0000
0202-03-28_17:31:13.617000      17979.33        1.25368600e+01        1.91425847e-07  25.2029  22.8370  23.0588  0.0000
0202-03-28_17:31:13.977000      17979.69        1.28352600e+01        1.98367147e-07  25.2029  22.8370  23.0588  0.0000
0202-03-28_17:31:14.336000      17980.05        1.31334000e+01        1.90372247e-07  25.1958  22.8429  23.0473  0.0000
0202-03-28_17:31:14.695000      17980.40        1.34316300e+01        1.95330347e-07  25.1958  22.8429  23.0473  0.0000
0202-03-28_17:31:15.094000      17980.80        1.37295300e+01        1.99544647e-07  25.1958  22.8429  23.0473  0.0000
0202-03-28_17:31:15.450000      17981.16        1.40278600e+01        1.93533047e-07  25.1935  22.8391  23.0498  0.0000
0202-03-28_17:31:15.800000      17981.51        1.43261100e+01        1.91425847e-07  25.1935  22.8391  23.0498  0.0000
0202-03-28_17:31:16.150000      17981.86        1.46245300e+01        2.03139247e-07  25.1929  22.8394  23.0453  0.0000
0202-03-28_17:31:16.496000      17982.21        1.49226300e+01        2.00102447e-07  25.1929  22.8394  23.0453  0.0000
0202-03-28_17:31:16.844000      17982.55        1.52204700e+01        2.00726947e-07  25.1929  22.8394  23.0453  0.0000
0202-03-28_17:31:17.190000      17982.90        1.55189300e+01        1.99246647e-07  25.1971  22.8429  23.0546  0.0000
0202-03-28_17:31:17.550000      17983.26        1.58172200e+01        1.88958647e-07  25.1971  22.8429  23.0546  0.0000
0202-03-28_17:31:17.900000      17983.61        1.61154300e+01        1.99618447e-07  25.1971  22.8429  23.0546  0.0000
0202-03-28_17:31:18.246000      17983.96        1.64139100e+01        2.09286647e-07  25.2022  22.8373  23.0574  0.0000
0202-03-28_17:31:18.594000      17984.30        1.67120100e+01        2.05196247e-07  25.2022  22.8373  23.0574  0.0000
0202-03-28_17:31:18.940000      17984.65        1.70100500e+01        2.02717247e-07  25.2022  22.8373  23.0574  0.0000
0202-03-28_17:31:19.290000      17985.00        1.73083200e+01        2.01291847e-07  25.2044  22.8443  23.0591  0.0000
0202-03-28_17:31:19.637000      17985.35        1.76065300e+01        2.03832847e-07  25.2044  22.8443  23.0591  0.0000
0202-03-28_17:31:20             17985.71        1.79046000e+01        1.94536447e-07  25.2044  22.8443  23.0591  0.0000
0202-03-28_17:31:20.426000      17986.14        1.82029200e+01        2.00424147e-07  25.2095  22.8398  23.0661  0.0000
0202-03-28_17:31:20.785000      17986.49        1.85008700e+01        2.06931647e-07  25.2095  22.8398  23.0661  0.0000
0202-03-28_17:31:21.145000      17986.86        1.87993300e+01        2.12013647e-07  25.2095  22.8398  23.0661  0.0000
0202-03-28_17:31:21.492000      17987.20        1.90973400e+01        2.05196247e-07  25.1936  22.8405  23.0500  0.0000
0202-03-28_17:31:21.850000      17987.56        1.93956000e+01        2.09162747e-07  25.1936  22.8405  23.0500  0.0000
0202-03-28_17:31:22.195000      17987.91        1.96942100e+01        1.96023947e-07  25.2007  22.8439  23.0498  0.0000
0202-03-28_17:31:22.555000      17988.26        1.99918400e+01        1.99680847e-07  25.2007  22.8439  23.0498  0.0000
0202-03-28_17:31:22.910000      17988.62        2.02902100e+01        1.92494047e-07  25.2007  22.8439  23.0498  0.0000
0202-03-28_17:31:23.258000      17988.97        2.05882700e+01        2.05633647e-07  25.2043  22.8389  23.0456  0.0000
0202-03-28_17:31:23.605000      17989.32        2.08867500e+01        2.06501247e-07  25.2043  22.8389  23.0456  0.0000
0202-03-28_17:31:23.960000      17989.67        2.11848900e+01        1.94230147e-07  25.2043  22.8389  23.0456  0.0000
0202-03-28_17:31:24.310000      17990.02        2.14832300e+01        2.00489647e-07  25.2024  22.8456  23.0499  0.0000
0202-03-28_17:31:24.656000      17990.37        2.17809900e+01        2.11831147e-07  25.2024  22.8456  23.0499  0.0000
0202-03-28_17:31:25.035000      17990.74        2.20790900e+01        2.22924747e-07  25.2024  22.8456  23.0499  0.0000
0202-03-28_17:31:25.440000      17991.15        2.23775500e+01        2.19454147e-07  25.2055  22.8415  23.0559  0.0000
0202-03-28_17:31:25.800000      17991.51        2.26760300e+01        2.42571047e-07  25.2055  22.8415  23.0559  0.0000
0202-03-28_17:31:26.160000      17991.87        2.29742900e+01        2.67299247e-07  25.2104  22.8429  23.0582  0.0000
0202-03-28_17:31:26.508000      17992.22        2.32723500e+01        2.89176647e-07  25.2104  22.8429  23.0582  0.0000
0202-03-28_17:31:26.855000      17992.57        2.35706000e+01        3.27291647e-07  25.2104  22.8429  23.0582  0.0000
0202-03-28_17:31:27.203000      17992.91        2.38685500e+01        3.85796547e-07  25.2140  22.8464  23.0676  0.0000
0202-03-28_17:31:27.550000      17993.26        2.41670100e+01        4.77706347e-07  25.2140  22.8464  23.0676  0.0000
0202-03-28_17:31:27.900000      17993.61        2.44652200e+01        6.11015747e-07  25.2140  22.8464  23.0676  0.0000
0202-03-28_17:31:28.246000      17993.96        2.47634200e+01        7.87460147e-07  25.2111  22.8411  23.0652  0.0000
0202-03-28_17:31:28.594000      17994.30        2.50617700e+01        1.04571175e-06  25.2111  22.8411  23.0652  0.0000
0202-03-28_17:31:28.953000      17994.66        2.53599400e+01        1.39897185e-06  25.2111  22.8411  23.0652  0.0000
0202-03-28_17:31:29.297000      17995.01        2.56580000e+01        1.90872085e-06  25.2050  22.8482  23.0631  0.0000
0202-03-28_17:31:29.645000      17995.36        2.59563000e+01        2.99391295e-06  25.2050  22.8482  23.0631  0.0000
0202-03-28_17:31:29.996000      17995.71        2.62542700e+01        4.13246605e-06  25.2050  22.8482  23.0631  0.0000
0202-03-28_17:31:30.450000      17996.16        2.65530000e+01        5.63698485e-06  25.2176  22.8447  23.0659  0.0000
0202-03-28_17:31:30.797000      17996.51        2.68517600e+01        7.86314700e-06  25.2176  22.8447  23.0659  0.0000
0202-03-28_17:31:31.156000      17996.87        2.71493000e+01        1.09159392e-05  25.2062  22.8463  23.0490  0.0000
0202-03-28_17:31:31.516000      17997.22        2.74474700e+01        1.54151792e-05  25.2062  22.8463  23.0490  0.0000
0202-03-28_17:31:31.875000      17997.59        2.77454600e+01        2.21041171e-05  25.2062  22.8463  23.0490  0.0000

File: chapter 6/data/tapes/ext_ffj51/Ic/infield/step03/no magnet/Ic_2025-03-28_17-42-42578505_22k-15e19pm2-0T-anneal300k-720min.txt
# Ic =  nan A, n =  nan , Tavg = 22.33 K, 22k-15e19pm2-0T-anneal300k-720min
#datetime                        t_s     iHTS_A                vHTS_V                tHTS_K  tTAR_K  tHOL_K  tSPA_K
0202-03-28_17:42:07.188000      18632.90        1.01832400e-02        3.14505933e-08  22.2969  19.4511  19.6975  0.0000
0202-03-28_17:42:07.547000      18633.26        3.11632700e-01        4.86797933e-08  22.2969  19.4511  19.6975  0.0000
0202-03-28_17:42:07.895000      18633.61        6.09578000e-01        8.07211933e-08  22.2969  19.4511  19.6975  0.0000
0202-03-28_17:42:08.242000      18633.95        9.08346200e-01        6.52272933e-08  22.2905  19.4527  19.6855  0.0000
0202-03-28_17:42:08.590000      18634.30        1.20643800e+00        4.47752933e-08  22.2905  19.4527  19.6855  0.0000
0202-03-28_17:42:08.938000      18634.65        1.50431800e+00        7.09909933e-08  22.2905  19.4527  19.6855  0.0000
0202-03-28_17:42:09.297000      18635.01        1.80274400e+00        8.36959933e-08  22.2997  19.4594  19.7031  0.0000
0202-03-28_17:42:09.645000      18635.35        2.10099900e+00        8.70445933e-08  22.2997  19.4594  19.7031  0.0000
0202-03-28_17:42:10             18635.71        2.39905900e+00        8.86614933e-08  22.2997  19.4594  19.7031  0.0000
0202-03-28_17:42:10.410000      18636.12        2.69721300e+00        9.63483933e-08  22.2965  19.4481  19.6917  0.0000
0202-03-28_17:42:10.758000      18636.47        2.99547000e+00        9.36833933e-08  22.2965  19.4481  19.6917  0.0000
0202-03-28_17:42:11.110000      18636.82        3.29371400e+00        1.00810593e-07  22.2965  19.4481  19.6917  0.0000
0202-03-28_17:42:11.457000      18637.17        3.59196600e+00        1.06636293e-07  22.2911  19.4605  19.6887  0.0000
0202-03-28_17:42:11.805000      18637.51        3.88995300e+00        1.02545893e-07  22.2911  19.4605  19.6887  0.0000
0202-03-28_17:42:12.152000      18637.86        4.18796000e+00        1.03971393e-07  22.2984  19.4522  19.6957  0.0000
0202-03-28_17:42:12.500000      18638.21        4.48631300e+00        1.11718293e-07  22.2984  19.4522  19.6957  0.0000
0202-03-28_17:42:12.848000      18638.56        4.78450900e+00        1.11284493e-07  22.2984  19.4522  19.6957  0.0000
0202-03-28_17:42:13.195000      18638.91        5.08236000e+00        1.23927493e-07  22.2887  19.4522  19.6739  0.0000
0202-03-28_17:42:13.543000      18639.25        5.38100300e+00        1.28451693e-07  22.2887  19.4522  19.6739  0.0000
0202-03-28_17:42:13.890000      18639.60        5.67897900e+00        1.24919093e-07  22.2887  19.4522  19.6739  0.0000
0202-03-28_17:42:14.240000      18639.95        5.97736100e+00        1.25786793e-07  22.2908  19.4575  19.6879  0.0000
0202-03-28_17:42:14.594000      18640.30        6.27540800e+00        1.19961093e-07  22.2908  19.4575  19.6879  0.0000
0202-03-28_17:42:14.940000      18640.65        6.57351100e+00        1.31674393e-07  22.2908  19.4575  19.6879  0.0000
0202-03-28_17:42:15.290000      18641.00        6.87181600e+00        1.30558893e-07  22.2874  19.4456  19.6761  0.0000
0202-03-28_17:42:15.637000      18641.35        7.16995800e+00        1.41528493e-07  22.2874  19.4456  19.6761  0.0000
0202-03-28_17:42:15.992000      18641.70        7.46806000e+00        1.39669093e-07  22.2874  19.4456  19.6761  0.0000
0202-03-28_17:42:16.395000      18642.11        7.76622000e+00        1.41032493e-07  22.2878  19.4580  19.6811  0.0000
0202-03-28_17:42:16.742000      18642.45        8.06442300e+00        1.42148093e-07  22.2878  19.4580  19.6811  0.0000
0202-03-28_17:42:17.090000      18642.80        8.36278200e+00        1.37375993e-07  22.2878  19.4580  19.6811  0.0000
0202-03-28_17:42:17.445000      18643.16        8.66082700e+00        1.37189993e-07  22.2925  19.4497  19.6942  0.0000
0202-03-28_17:42:17.793000      18643.50        8.95922000e+00        1.36012493e-07  22.2925  19.4497  19.6942  0.0000
0202-03-28_17:42:18.140000      18643.85        9.25685500e+00        1.46610293e-07  22.2891  19.4497  19.6827  0.0000
0202-03-28_17:42:18.496000      18644.21        9.55564200e+00        1.60678793e-07  22.2891  19.4497  19.6827  0.0000
0202-03-28_17:42:18.855000      18644.57        9.85358900e+00        1.57084193e-07  22.2891  19.4497  19.6827  0.0000
0202-03-28_17:42:19.203000      18644.91        1.01517300e+01        1.65079093e-07  22.2977  19.4561  19.7024  0.0000
0202-03-28_17:42:19.560000      18645.27        1.04499600e+01        1.58137793e-07  22.2977  19.4561  19.7024  0.0000
0202-03-28_17:42:19.906000      18645.62        1.07482400e+01        1.71214593e-07  22.2977  19.4561  19.7024  0.0000
0202-03-28_17:42:20.254000      18645.97        1.10466400e+01        1.64831193e-07  22.2909  19.4441  19.6850  0.0000
0202-03-28_17:42:20.600000      18646.31        1.13446600e+01        1.63715593e-07  22.2909  19.4441  19.6850  0.0000
0202-03-28_17:42:20.950000      18646.66        1.16432100e+01        1.72020293e-07  22.2909  19.4441  19.6850  0.0000
0202-03-28_17:42:21.312000      18647.02        1.19411500e+01        1.73694393e-07  22.2879  19.4561  19.6845  0.0000
0202-03-28_17:42:21.656000      18647.37        1.22393200e+01        1.73637193e-07  22.2879  19.4561  19.6845  0.0000
0202-03-28_17:42:22.066000      18647.78        1.25376100e+01        1.69611093e-07  22.2879  19.4561  19.6845  0.0000
0202-03-28_17:42:22.418000      18648.13        1.28357100e+01        1.90682793e-07  22.2947  19.4476  19.6909  0.0000
0202-03-28_17:42:22.766000      18648.48        1.31336600e+01        1.87026193e-07  22.2947  19.4476  19.6909  0.0000
0202-03-28_17:42:23.117000      18648.83        1.34321500e+01        1.97066293e-07  22.2764  19.4473  19.6651  0.0000
0202-03-28_17:42:23.473000      18649.18        1.37303600e+01        2.15596993e-07  22.2764  19.4473  19.6651  0.0000
0202-03-28_17:42:23.832000      18649.54        1.40285400e+01        2.01962293e-07  22.2764  19.4473  19.6651  0.0000
0202-03-28_17:42:24.180000      18649.89        1.43267800e+01        1.97871893e-07  22.2866  19.4535  19.6818  0.0000
0202-03-28_17:42:24.530000      18650.24        1.46246300e+01        2.00660793e-07  22.2866  19.4535  19.6818  0.0000
0202-03-28_17:42:24.880000      18650.59        1.49232600e+01        2.17642093e-07  22.2866  19.4535  19.6818  0.0000
0202-03-28_17:42:25.227000      18650.94        1.52216000e+01        2.18695693e-07  22.2854  19.4412  19.6717  0.0000
0202-03-28_17:42:25.574000      18651.28        1.55194600e+01        2.27682193e-07  22.2854  19.4412  19.6717  0.0000
0202-03-28_17:42:25.920000      18651.63        1.58176300e+01        2.27868093e-07  22.2854  19.4412  19.6717  0.0000
0202-03-28_17:42:26.277000      18651.99        1.61159500e+01        2.22971993e-07  22.2841  19.4537  19.6757  0.0000
0202-03-28_17:42:26.625000      18652.34        1.64141500e+01        2.26938493e-07  22.2841  19.4537  19.6757  0.0000
0202-03-28_17:42:26.973000      18652.68        1.67125800e+01        2.22042393e-07  22.2841  19.4537  19.6757  0.0000
0202-03-28_17:42:27.320000      18653.03        1.70108800e+01        2.22910993e-07  22.2929  19.4465  19.6875  0.0000
0202-03-28_17:42:27.668000      18653.38        1.73086700e+01        2.29047893e-07  22.2929  19.4465  19.6875  0.0000
0202-03-28_17:42:28.040000      18653.75        1.76067800e+01        2.29667593e-07  22.2929  19.4465  19.6875  0.0000
0202-03-28_17:42:28.387000      18654.10        1.79054700e+01        2.27250593e-07  22.2864  19.4471  19.6738  0.0000
0202-03-28_17:42:28.734000      18654.45        1.82034000e+01        2.33881993e-07  22.2864  19.4471  19.6738  0.0000
0202-03-28_17:42:29.082000      18654.79        1.85020300e+01        2.37724393e-07  22.2864  19.4471  19.6738  0.0000
0202-03-28_17:42:29.440000      18655.15        1.88001500e+01        2.48632093e-07  22.2970  19.4549  19.6980  0.0000
0202-03-28_17:42:29.790000      18655.50        1.90984300e+01        2.49623693e-07  22.2970  19.4549  19.6980  0.0000
0202-03-28_17:42:30.150000      18655.86        1.93963200e+01        2.47950393e-07  22.2837  19.4431  19.6793  0.0000
0202-03-28_17:42:30.504000      18656.22        1.96949100e+01        2.47950393e-07  22.2837  19.4431  19.6793  0.0000
0202-03-28_17:42:30.850000      18656.56        1.99925400e+01        2.38468093e-07  22.2837  19.4431  19.6793  0.0000
0202-03-28_17:42:31.200000      18656.91        2.02910800e+01        2.35803193e-07  22.2918  19.4571  19.6818  0.0000
0202-03-28_17:42:31.560000      18657.27        2.05894600e+01        2.34687593e-07  22.2918  19.4571  19.6818  0.0000
0202-03-28_17:42:31.902000      18657.61        2.08877400e+01        2.44045893e-07  22.2918  19.4571  19.6818  0.0000
0202-03-28_17:42:32.250000      18657.96        2.11858800e+01        2.42744493e-07  22.2956  19.4508  19.6887  0.0000
0202-03-28_17:42:32.598000      18658.31        2.14845700e+01        2.40451393e-07  22.2956  19.4508  19.6887  0.0000
0202-03-28_17:42:32.945000      18658.66        2.17828900e+01        2.37724393e-07  22.2956  19.4508  19.6887  0.0000
0202-03-28_17:42:33.305000      18659.02        2.20804800e+01        2.30408893e-07  22.2919  19.4507  19.6777  0.0000
0202-03-28_17:42:33.652000      18659.36        2.23785300e+01        2.39207893e-07  22.2919  19.4507  19.6777  0.0000
0202-03-28_17:42:34.016000      18659.73        2.26769300e+01        2.43422193e-07  22.2919  19.4507  19.6777  0.0000
0202-03-28_17:42:34.402000      18660.11        2.29752800e+01        2.42430593e-07  22.2993  19.4586  19.6918  0.0000
0202-03-28_17:42:34.758000      18660.47        2.32735400e+01        2.23528093e-07  22.2993  19.4586  19.6918  0.0000
0202-03-28_17:42:35.113000      18660.82        2.35717700e+01        2.35055493e-07  22.2993  19.4586  19.6918  0.0000
0202-03-28_17:42:35.460000      18661.17        2.38699500e+01        2.29105893e-07  22.3073  19.4469  19.6837  0.0000
0202-03-28_17:42:35.820000      18661.53        2.41678900e+01        2.36604893e-07  22.3073  19.4469  19.6837  0.0000
0202-03-28_17:42:36.176000      18661.89        2.44663100e+01        2.47822493e-07  22.3032  19.4604  19.6890  0.0000
0202-03-28_17:42:36.540000      18662.25        2.47648000e+01        2.67902593e-07  22.3032  19.4604  19.6890  0.0000
0202-03-28_17:42:36.887000      18662.60        2.50639200e+01        2.82714693e-07  22.3032  19.4604  19.6890  0.0000
0202-03-28_17:42:37.234000      18662.95        2.53611300e+01        3.03476493e-07  22.3038  19.4537  19.6939  0.0000
0202-03-28_17:42:37.582000      18663.29        2.56596600e+01        3.47231293e-07  22.3038  19.4537  19.6939  0.0000
0202-03-28_17:42:37.930000      18663.64        2.59576700e+01        4.11933693e-07  22.3038  19.4537  19.6939  0.0000
0202-03-28_17:42:38.290000      18664.00        2.62560600e+01        4.98265693e-07  22.2971  19.4550  19.6759  0.0000
0202-03-28_17:42:38.633000      18664.35        2.65541700e+01        6.40127693e-07  22.2971  19.4550  19.6759  0.0000
0202-03-28_17:42:38.996000      18664.71        2.68526100e+01        8.17935993e-07  22.2971  19.4550  19.6759  0.0000
0202-03-28_17:42:39.387000      18665.10        2.71509300e+01        1.08957599e-06  22.3111  19.4637  19.7006  0.0000
0202-03-28_17:42:39.742000      18665.45        2.74487700e+01        1.46105739e-06  22.3111  19.4637  19.7006  0.0000
0202-03-28_17:42:40.098000      18665.81        2.77473200e+01        2.01363129e-06  22.3111  19.4637  19.7006  0.0000
0202-03-28_17:42:40.440000      18666.15        2.80453800e+01        3.22959139e-06  22.3185  19.4523  19.6962  0.0000
0202-03-28_17:42:40.790000      18666.50        2.83430800e+01        4.48379041e-06  22.3185  19.4523  19.6962  0.0000
0202-03-28_17:42:41.137000      18666.85        2.86418400e+01        6.06831905e-06  22.3128  19.4666  19.6987  0.0000
0202-03-28_17:42:41.496000      18667.21        2.89404200e+01        8.76233382e-06  22.3128  19.4666  19.6987  0.0000
0202-03-28_17:42:41.850000      18667.56        2.92385100e+01        1.25091891e-05  22.3128  19.4666  19.6987  0.0000
0202-03-28_17:42:42.200000      18667.91        2.95370900e+01        1.81786159e-05  22.3277  19.4612  19.7038  0.0000
0202-03-28_17:42:42.543000      18668.26        2.98353700e+01        2.75868072e-05  22.3277  19.4612  19.7038  0.0000
