Repository: shortlab/2025-devitre-PhD

# 2025-devitre-PhD
Data repository for Alexis Devitre's PhD thesis

File: chapter 6/data/tapes/ext_ffj51/Ic/infield/step03/no magnet/Ic_2025-03-28_17-43-29936014_22k-15e19pm2-0T-anneal300k-720min.txt
# Ic = 26.21 A, n = 38.23 , Tavg = 22.39 K, 22k-15e19pm2-0T-anneal300k-720min
#datetime                        t_s     iHTS_A                vHTS_V                tHTS_K  tTAR_K  tHOL_K  tSPA_K
0202-03-28_17:42:54.600000      18680.31        9.74004200e-03       -5.45948182e-09  22.3472  19.4793  19.7168  0.0000
0202-03-28_17:42:54.950000      18680.66        3.12069300e-01        5.82011818e-09  22.3472  19.4793  19.7168  0.0000
0202-03-28_17:42:55.297000      18681.01        6.10149300e-01        1.30712182e-08  22.3433  19.4669  19.7020  0.0000
0202-03-28_17:42:55.652000      18681.36        9.08702900e-01       -6.14118182e-09  22.3433  19.4669  19.7020  0.0000
0202-03-28_17:42:56.016000      18681.73        1.20619100e+00       -3.72418182e-09  22.3433  19.4669  19.7020  0.0000
0202-03-28_17:42:56.406000      18682.12        1.50426100e+00        1.48074182e-08  22.3455  19.4794  19.7108  0.0000
0202-03-28_17:42:56.754000      18682.46        1.80287400e+00        3.27197182e-08  22.3455  19.4794  19.7108  0.0000
0202-03-28_17:42:57.113000      18682.82        2.10098000e+00        3.03026182e-08  22.3455  19.4794  19.7108  0.0000
0202-03-28_17:42:57.460000      18683.17        2.39919400e+00        4.72220182e-08  22.3529  19.4723  19.7226  0.0000
0202-03-28_17:42:57.810000      18683.52        2.69746600e+00        4.90812182e-08  22.3529  19.4723  19.7226  0.0000
0202-03-28_17:42:58.156000      18683.87        2.99577400e+00        5.11264182e-08  22.3454  19.4716  19.7057  0.0000
0202-03-28_17:42:58.504000      18684.21        3.29402700e+00        5.45970182e-08  22.3454  19.4716  19.7057  0.0000
0202-03-28_17:42:58.850000      18684.56        3.59203000e+00        5.80057182e-08  22.3454  19.4716  19.7057  0.0000
0202-03-28_17:42:59.200000      18684.91        3.89004200e+00        6.33356182e-08  22.3497  19.4799  19.7230  0.0000
0202-03-28_17:42:59.547000      18685.26        4.18858200e+00        7.41813182e-08  22.3497  19.4799  19.7230  0.0000
0202-03-28_17:42:59.895000      18685.61        4.48654900e+00        8.58327182e-08  22.3497  19.4799  19.7230  0.0000
0202-03-28_17:43:00.242000      18685.95        4.78439000e+00        9.07288182e-08  22.3450  19.4661  19.7077  0.0000
0202-03-28_17:43:00.590000      18686.30        5.08265200e+00        8.93653182e-08  22.3450  19.4661  19.7077  0.0000
0202-03-28_17:43:00.950000      18686.66        5.38100200e+00        9.51910182e-08  22.3450  19.4661  19.7077  0.0000
0202-03-28_17:43:01.297000      18687.01        5.67921300e+00        1.05912818e-07  22.3394  19.4776  19.7034  0.0000
0202-03-28_17:43:01.645000      18687.35        5.97747800e+00        1.02194318e-07  22.3394  19.4776  19.7034  0.0000
0202-03-28_17:43:01.996000      18687.71        6.27560000e+00        1.01884418e-07  22.3394  19.4776  19.7034  0.0000
0202-03-28_17:43:02.387000      18688.10        6.57383300e+00        1.10743618e-07  22.3502  19.4706  19.7116  0.0000
0202-03-28_17:43:02.746000      18688.45        6.87226600e+00        1.14458718e-07  22.3502  19.4706  19.7116  0.0000
0202-03-28_17:43:03.100000      18688.81        7.17007900e+00        1.21152118e-07  22.3502  19.4706  19.7116  0.0000
0202-03-28_17:43:03.470000      18689.18        7.46829200e+00        1.12847418e-07  22.3376  19.4696  19.6904  0.0000
0202-03-28_17:43:03.816000      18689.53        7.76679100e+00        1.21276118e-07  22.3376  19.4696  19.6904  0.0000
0202-03-28_17:43:04.170000      18689.88        8.06447000e+00        1.33361318e-07  22.3478  19.4771  19.7139  0.0000
0202-03-28_17:43:04.530000      18690.24        8.36287600e+00        1.31254118e-07  22.3478  19.4771  19.7139  0.0000
0202-03-28_17:43:04.875000      18690.59        8.66125100e+00        1.46748018e-07  22.3478  19.4771  19.7139  0.0000
0202-03-28_17:43:05.223000      18690.93        8.95957300e+00        1.49351018e-07  22.3381  19.4645  19.6992  0.0000
0202-03-28_17:43:05.570000      18691.28        9.25779700e+00        1.48607318e-07  22.3381  19.4645  19.6992  0.0000
0202-03-28_17:43:05.926000      18691.64        9.55584800e+00        1.50714518e-07  22.3381  19.4645  19.6992  0.0000
0202-03-28_17:43:06.273000      18691.98        9.85395800e+00        1.60754518e-07  22.3404  19.4769  19.7048  0.0000
0202-03-28_17:43:06.620000      18692.33        1.01523300e+01        1.55734518e-07  22.3404  19.4769  19.7048  0.0000
0202-03-28_17:43:06.970000      18692.68        1.04506500e+01        1.50714518e-07  22.3404  19.4769  19.7048  0.0000
0202-03-28_17:43:07.316000      18693.03        1.07485800e+01        1.55300718e-07  22.3528  19.4705  19.7181  0.0000
0202-03-28_17:43:07.676000      18693.39        1.10471100e+01        1.56788118e-07  22.3528  19.4705  19.7181  0.0000
0202-03-28_17:43:08.040000      18693.75        1.13453900e+01        1.65216718e-07  22.3528  19.4705  19.7181  0.0000
0202-03-28_17:43:08.410000      18694.12        1.16436600e+01        1.63171518e-07  22.3382  19.4698  19.6962  0.0000
0202-03-28_17:43:08.770000      18694.48        1.19416500e+01        1.55176618e-07  22.3382  19.4698  19.6962  0.0000
0202-03-28_17:43:09.130000      18694.84        1.22398900e+01        1.60754418e-07  22.3484  19.4772  19.7160  0.0000
0202-03-28_17:43:09.473000      18695.18        1.25381900e+01        1.62117818e-07  22.3484  19.4772  19.7160  0.0000
0202-03-28_17:43:09.820000      18695.53        1.28361000e+01        1.62551718e-07  22.3484  19.4772  19.7160  0.0000
0202-03-28_17:43:10.168000      18695.88        1.31343200e+01        1.57779618e-07  22.3439  19.4648  19.7027  0.0000
0202-03-28_17:43:10.516000      18696.23        1.34325600e+01        1.54185018e-07  22.3439  19.4648  19.7027  0.0000
0202-03-28_17:43:10.863000      18696.57        1.37307900e+01        1.51644018e-07  22.3439  19.4648  19.7027  0.0000
0202-03-28_17:43:11.210000      18696.92        1.40288200e+01        1.38195318e-07  22.3452  19.4769  19.7056  0.0000
0202-03-28_17:43:11.560000      18697.27        1.43272100e+01        1.44144918e-07  22.3452  19.4769  19.7056  0.0000
0202-03-28_17:43:11.906000      18697.62        1.46252800e+01        1.53069418e-07  22.3452  19.4769  19.7056  0.0000
0202-03-28_17:43:12.254000      18697.96        1.49233000e+01        1.61560118e-07  22.3499  19.4698  19.7099  0.0000
0202-03-28_17:43:12.600000      18698.31        1.52218400e+01        1.61993918e-07  22.3499  19.4698  19.7099  0.0000
0202-03-28_17:43:12.960000      18698.67        1.55200100e+01        1.55114618e-07  22.3499  19.4698  19.7099  0.0000
0202-03-28_17:43:13.310000      18699.02        1.58181600e+01        1.61498118e-07  22.3491  19.4691  19.6972  0.0000
0202-03-28_17:43:13.656000      18699.37        1.61164400e+01        1.52511618e-07  22.3491  19.4691  19.6972  0.0000
0202-03-28_17:43:14.035000      18699.75        1.64144600e+01        1.50902818e-07  22.3491  19.4691  19.6972  0.0000
0202-03-28_17:43:14.406000      18700.12        1.67130900e+01        1.55307018e-07  22.3509  19.4769  19.7114  0.0000
0202-03-28_17:43:14.760000      18700.47        1.70111600e+01        1.48799518e-07  22.3509  19.4769  19.7114  0.0000
0202-03-28_17:43:15.113000      18700.83        1.73094300e+01        1.52889918e-07  22.3447  19.4641  19.6986  0.0000
0202-03-28_17:43:15.460000      18701.17        1.76071900e+01        1.40990618e-07  22.3447  19.4641  19.6986  0.0000
0202-03-28_17:43:15.810000      18701.52        1.79056100e+01        1.41424418e-07  22.3447  19.4641  19.6986  0.0000
0202-03-28_17:43:16.168000      18701.88        1.82039400e+01        1.41672418e-07  22.3472  19.4764  19.7016  0.0000
0202-03-28_17:43:16.516000      18702.23        1.85020800e+01        1.60017118e-07  22.3472  19.4764  19.7016  0.0000
0202-03-28_17:43:16.863000      18702.57        1.88002100e+01        1.47560018e-07  22.3472  19.4764  19.7016  0.0000
0202-03-28_17:43:17.210000      18702.92        1.90981700e+01        1.32438018e-07  22.3610  19.4702  19.7178  0.0000
0202-03-28_17:43:17.560000      18703.27        1.93962000e+01        1.33305718e-07  22.3610  19.4702  19.7178  0.0000
0202-03-28_17:43:17.906000      18703.62        1.96947800e+01        1.27356018e-07  22.3610  19.4702  19.7178  0.0000
0202-03-28_17:43:18.258000      18703.97        1.99930900e+01        1.16572218e-07  22.3419  19.4698  19.6938  0.0000
0202-03-28_17:43:18.605000      18704.32        2.02911600e+01        1.20290818e-07  22.3419  19.4698  19.6938  0.0000
0202-03-28_17:43:18.953000      18704.66        2.05895000e+01        1.06160418e-07  22.3419  19.4698  19.6938  0.0000
0202-03-28_17:43:19.300000      18705.01        2.08874600e+01        9.30215182e-08  22.3568  19.4786  19.7154  0.0000
0202-03-28_17:43:19.650000      18705.36        2.11859900e+01        8.50887182e-08  22.3568  19.4786  19.7154  0.0000
0202-03-28_17:43:20.060000      18705.77        2.14840500e+01        8.67623182e-08  22.3568  19.4786  19.7154  0.0000
0202-03-28_17:43:20.418000      18706.13        2.17823800e+01        9.09768182e-08  22.3511  19.4662  19.7034  0.0000
0202-03-28_17:43:20.766000      18706.48        2.20805700e+01        8.76301182e-08  22.3511  19.4662  19.7034  0.0000
0202-03-28_17:43:21.125000      18706.83        2.23788400e+01        8.07508182e-08  22.3511  19.4662  19.7034  0.0000
0202-03-28_17:43:21.473000      18707.18        2.26769300e+01        8.97373182e-08  22.3503  19.4784  19.7007  0.0000
0202-03-28_17:43:21.820000      18707.53        2.29750200e+01        9.57489182e-08  22.3503  19.4784  19.7007  0.0000
0202-03-28_17:43:22.168000      18707.88        2.32736600e+01        8.72582182e-08  22.3591  19.4732  19.7126  0.0000
0202-03-28_17:43:22.523000      18708.24        2.35717300e+01        8.94894182e-08  22.3591  19.4732  19.7126  0.0000
0202-03-28_17:43:22.883000      18708.59        2.38699100e+01        9.00471182e-08  22.3591  19.4732  19.7126  0.0000
0202-03-28_17:43:23.246000      18708.96        2.41681700e+01        9.50052182e-08  22.3537  19.4728  19.6979  0.0000
0202-03-28_17:43:23.590000      18709.30        2.44659500e+01        9.62447182e-08  22.3537  19.4728  19.6979  0.0000
0202-03-28_17:43:23.938000      18709.65        2.47645400e+01        9.97153182e-08  22.3537  19.4728  19.6979  0.0000
0202-03-28_17:43:24.285000      18710.00        2.50629400e+01        1.10808918e-07  22.3688  19.4818  19.7239  0.0000
0202-03-28_17:43:24.633000      18710.35        2.53613200e+01        1.30827018e-07  22.3688  19.4818  19.7239  0.0000
0202-03-28_17:43:24.996000      18710.71        2.56592900e+01        1.72846518e-07  22.3688  19.4818  19.7239  0.0000
0202-03-28_17:43:25.387000      18711.10        2.59574900e+01        2.52051218e-07  22.3644  19.4698  19.7120  0.0000
0202-03-28_17:43:25.734000      18711.45        2.62558600e+01        3.29772318e-07  22.3644  19.4698  19.7120  0.0000
0202-03-28_17:43:26.094000      18711.80        2.65540400e+01        4.64202718e-07  22.3644  19.4698  19.7120  0.0000
0202-03-28_17:43:26.450000      18712.16        2.68527500e+01        6.45047318e-07  22.3709  19.4830  19.7128  0.0000
0202-03-28_17:43:26.793000      18712.51        2.71509900e+01        9.32365718e-07  22.3709  19.4830  19.7128  0.0000
0202-03-28_17:43:27.140000      18712.85        2.74484200e+01        1.31865912e-06  22.3808  19.4778  19.7290  0.0000
0202-03-28_17:43:27.490000      18713.20        2.77470400e+01        1.86813402e-06  22.3808  19.4778  19.7290  0.0000
0202-03-28_17:43:27.836000      18713.55        2.80455400e+01        3.11743642e-06  22.3808  19.4778  19.7290  0.0000
0202-03-28_17:43:28.184000      18713.89        2.83436800e+01        4.37609717e-06  22.3631  19.4773  19.7027  0.0000
0202-03-28_17:43:28.530000      18714.24        2.86421900e+01        6.20121407e-06  22.3631  19.4773  19.7027  0.0000
0202-03-28_17:43:28.880000      18714.59        2.89404700e+01        8.81323407e-06  22.3631  19.4773  19.7027  0.0000
0202-03-28_17:43:29.227000      18714.94        2.92385400e+01        1.26784609e-05  22.3863  19.4874  19.7305  0.0000
0202-03-28_17:43:29.574000      18715.28        2.95365000e+01        1.85358607e-05  22.3863  19.4874  19.7305  0.0000
0202-03-28_17:43:29.920000      18715.63        2.98345300e+01        2.85464535e-05  22.3863  19.4874  19.7305  0.0000

File: chapter 6/data/tapes/ext_ffj51/Ic/infield/step03/no magnet/Ic_2025-03-28_17-44-17294841_22k-15e19pm2-0T-anneal300k-720min.txt
# Ic = 26.13 A, n = 37.35 , Tavg = 22.44 K, 22k-15e19pm2-0T-anneal300k-720min
#datetime                        t_s     iHTS_A                vHTS_V                tHTS_K  tTAR_K  tHOL_K  tSPA_K
0202-03-28_17:43:41.950000      18727.66        9.73766300e-03        1.35814857e-08  22.3961  19.4948  19.7268  0.0000
0202-03-28_17:43:42.297000      18728.01        3.11679500e-01        2.44891857e-08  22.4033  19.4896  19.7383  0.0000
0202-03-28_17:43:42.656000      18728.37        6.09880300e-01        4.27719857e-08  22.4033  19.4896  19.7383  0.0000
0202-03-28_17:43:43.035000      18728.74        9.07834200e-01        5.23770857e-08  22.4033  19.4896  19.7383  0.0000
0202-03-28_17:43:43.400000      18729.11        1.20626600e+00        5.64016857e-08  22.4009  19.4884  19.7204  0.0000
0202-03-28_17:43:43.746000      18729.46        1.50428800e+00        2.59091857e-08  22.4009  19.4884  19.7204  0.0000
0202-03-28_17:43:44.110000      18729.82        1.80275700e+00        1.83481857e-08  22.4009  19.4884  19.7204  0.0000
0202-03-28_17:43:44.457000      18730.17        2.10124200e+00        2.93177857e-08  22.4032  19.4967  19.7343  0.0000
0202-03-28_17:43:44.805000      18730.52        2.39917000e+00        2.59711857e-08  22.4032  19.4967  19.7343  0.0000
0202-03-28_17:43:45.152000      18730.86        2.69738100e+00        1.83481857e-08  22.3960  19.4835  19.7212  0.0000
0202-03-28_17:43:45.500000      18731.21        2.99553800e+00        2.10750857e-08  22.3960  19.4835  19.7212  0.0000
0202-03-28_17:43:45.848000      18731.56        3.29381700e+00        2.88839857e-08  22.3960  19.4835  19.7212  0.0000
0202-03-28_17:43:46.195000      18731.91        3.59173400e+00        2.67767857e-08  22.3994  19.4940  19.7202  0.0000
0202-03-28_17:43:46.543000      18732.26        3.88988600e+00        3.70027857e-08  22.3994  19.4940  19.7202  0.0000
0202-03-28_17:43:46.890000      18732.60        4.18818600e+00        4.56793857e-08  22.3994  19.4940  19.7202  0.0000
0202-03-28_17:43:47.242000      18732.95        4.48648600e+00        5.08852857e-08  22.3992  19.4875  19.7277  0.0000
0202-03-28_17:43:47.590000      18733.30        4.78481100e+00        4.65469857e-08  22.3992  19.4875  19.7277  0.0000
0202-03-28_17:43:47.945000      18733.66        5.08286600e+00        4.89640857e-08  22.3992  19.4875  19.7277  0.0000
0202-03-28_17:43:48.293000      18734.00        5.38104800e+00        6.06154857e-08  22.3933  19.4854  19.7177  0.0000
0202-03-28_17:43:48.640000      18734.35        5.67942900e+00        4.82203857e-08  22.3933  19.4854  19.7177  0.0000
0202-03-28_17:43:48.996000      18734.71        5.97734300e+00        4.79702857e-08  22.3933  19.4854  19.7177  0.0000
0202-03-28_17:43:49.400000      18735.11        6.27574400e+00        6.20353857e-08  22.3999  19.4945  19.7322  0.0000
0202-03-28_17:43:49.746000      18735.45        6.57357400e+00        5.24910857e-08  22.3999  19.4945  19.7322  0.0000
0202-03-28_17:43:50.094000      18735.80        6.87209300e+00        5.23671857e-08  22.3999  19.4945  19.7322  0.0000
0202-03-28_17:43:50.440000      18736.15        7.17026200e+00        4.53019857e-08  22.4018  19.4811  19.7269  0.0000
0202-03-28_17:43:50.790000      18736.50        7.46874700e+00        5.31727857e-08  22.4018  19.4811  19.7269  0.0000
0202-03-28_17:43:51.150000      18736.86        7.76684400e+00        5.86266857e-08  22.3981  19.4915  19.7252  0.0000
0202-03-28_17:43:51.496000      18737.21        8.06525500e+00        7.49882857e-08  22.3981  19.4915  19.7252  0.0000
0202-03-28_17:43:51.840000      18737.55        8.36321400e+00        6.35227857e-08  22.3981  19.4915  19.7252  0.0000
0202-03-28_17:43:52.188000      18737.90        8.66162500e+00        6.72412857e-08  22.4013  19.4864  19.7333  0.0000
0202-03-28_17:43:52.535000      18738.25        8.95978800e+00        6.92244857e-08  22.4013  19.4864  19.7333  0.0000
0202-03-28_17:43:52.883000      18738.59        9.25832400e+00        7.62896857e-08  22.4013  19.4864  19.7333  0.0000
0202-03-28_17:43:53.234000      18738.95        9.55625700e+00        7.33148857e-08  22.3942  19.4842  19.7109  0.0000
0202-03-28_17:43:53.582000      18739.29        9.85444600e+00        8.34788857e-08  22.3942  19.4842  19.7109  0.0000
0202-03-28_17:43:53.930000      18739.64        1.01524500e+01        7.92645857e-08  22.3942  19.4842  19.7109  0.0000
0202-03-28_17:43:54.277000      18739.99        1.04506900e+01        7.46783857e-08  22.4019  19.4934  19.7299  0.0000
0202-03-28_17:43:54.625000      18740.33        1.07492300e+01        6.31508857e-08  22.4019  19.4934  19.7299  0.0000
0202-03-28_17:43:54.990000      18740.70        1.10470900e+01        5.73233857e-08  22.4019  19.4934  19.7299  0.0000
0202-03-28_17:43:55.390000      18741.10        1.13454900e+01        7.14525857e-08  22.3973  19.4806  19.7174  0.0000
0202-03-28_17:43:55.740000      18741.45        1.16435200e+01        6.90974857e-08  22.3973  19.4806  19.7174  0.0000
0202-03-28_17:43:56.113000      18741.82        1.19419000e+01        7.04609857e-08  22.3973  19.4806  19.7174  0.0000
0202-03-28_17:43:56.460000      18742.17        1.22401800e+01        5.98631857e-08  22.3952  19.4913  19.7137  0.0000
0202-03-28_17:43:56.816000      18742.53        1.25381000e+01        6.96552857e-08  22.3952  19.4913  19.7137  0.0000
0202-03-28_17:43:57.176000      18742.89        1.28365500e+01        5.88095857e-08  22.4000  19.4850  19.7270  0.0000
0202-03-28_17:43:57.523000      18743.23        1.31344500e+01        5.00090857e-08  22.4000  19.4850  19.7270  0.0000
0202-03-28_17:43:57.867000      18743.58        1.34328500e+01        4.23860857e-08  22.4000  19.4850  19.7270  0.0000
0202-03-28_17:43:58.227000      18743.94        1.37308800e+01        3.39573857e-08  22.3910  19.4823  19.7109  0.0000
0202-03-28_17:43:58.574000      18744.28        1.40291900e+01        4.81497857e-08  22.3910  19.4823  19.7109  0.0000
0202-03-28_17:43:58.920000      18744.63        1.43273100e+01        4.30057857e-08  22.3910  19.4823  19.7109  0.0000
0202-03-28_17:43:59.270000      18744.98        1.46253500e+01        3.45151857e-08  22.4057  19.4920  19.7344  0.0000
0202-03-28_17:43:59.617000      18745.33        1.49236400e+01        3.55067857e-08  22.4057  19.4920  19.7344  0.0000
0202-03-28_17:43:59.973000      18745.68        1.52217400e+01        4.25719857e-08  22.4057  19.4920  19.7344  0.0000
0202-03-28_17:44:00.320000      18746.03        1.55199700e+01        5.04428857e-08  22.3952  19.4790  19.7201  0.0000
0202-03-28_17:44:00.668000      18746.38        1.58181700e+01        3.65610857e-08  22.3952  19.4790  19.7201  0.0000
0202-03-28_17:44:01.040000      18746.75        1.61163300e+01        4.31938857e-08  22.3952  19.4790  19.7201  0.0000
0202-03-28_17:44:01.426000      18747.13        1.64142700e+01        5.41637857e-08  22.3948  19.4898  19.7177  0.0000
0202-03-28_17:44:01.777000      18747.49        1.67130900e+01        4.70985857e-08  22.3948  19.4898  19.7177  0.0000
0202-03-28_17:44:02.125000      18747.83        1.70110400e+01        3.71204857e-08  22.3989  19.4851  19.7281  0.0000
0202-03-28_17:44:02.473000      18748.18        1.73094700e+01        3.66866857e-08  22.3989  19.4851  19.7281  0.0000
0202-03-28_17:44:02.820000      18748.53        1.76074500e+01        2.32999857e-08  22.3989  19.4851  19.7281  0.0000
0202-03-28_17:44:03.168000      18748.88        1.79056600e+01        1.94574857e-08  22.3954  19.4824  19.7129  0.0000
0202-03-28_17:44:03.516000      18749.22        1.82040200e+01        1.93954857e-08  22.3954  19.4824  19.7129  0.0000
0202-03-28_17:44:03.863000      18749.57        1.85022700e+01        1.60487857e-08  22.3954  19.4824  19.7129  0.0000
0202-03-28_17:44:04.210000      18749.92        1.88007200e+01        9.78928571e-09  22.4041  19.4924  19.7305  0.0000
0202-03-28_17:44:04.560000      18750.27        1.90986500e+01        1.59868857e-08  22.4041  19.4924  19.7305  0.0000
0202-03-28_17:44:04.906000      18750.62        1.93970600e+01        2.26182857e-08  22.4041  19.4924  19.7305  0.0000
0202-03-28_17:44:05.260000      18750.97        1.96952500e+01        1.88996857e-08  22.3979  19.4798  19.7181  0.0000
0202-03-28_17:44:05.610000      18751.32        1.99930700e+01        1.30739857e-08  22.3979  19.4798  19.7181  0.0000
0202-03-28_17:44:05.957000      18751.67        2.02913600e+01        2.16628571e-09  22.3979  19.4798  19.7181  0.0000
0202-03-28_17:44:06.305000      18752.02        2.05898800e+01       -3.90731429e-09  22.4020  19.4909  19.7162  0.0000
0202-03-28_17:44:06.652000      18752.36        2.08877900e+01       -1.39507143e-08  22.4020  19.4909  19.7162  0.0000
0202-03-28_17:44:07.040000      18752.75        2.11859900e+01       -1.77966143e-08  22.4020  19.4909  19.7162  0.0000
0202-03-28_17:44:07.410000      18753.12        2.14840800e+01       -1.31485143e-08  22.4028  19.4868  19.7262  0.0000
0202-03-28_17:44:07.758000      18753.47        2.17829000e+01       -2.23828143e-08  22.4028  19.4868  19.7262  0.0000
0202-03-28_17:44:08.113000      18753.82        2.20810100e+01       -2.95100143e-08  22.4028  19.4868  19.7262  0.0000
0202-03-28_17:44:08.465000      18754.17        2.23790800e+01       -4.03558143e-08  22.4027  19.4846  19.7146  0.0000
0202-03-28_17:44:08.812000      18754.52        2.26775400e+01       -3.77528143e-08  22.4027  19.4846  19.7146  0.0000
0202-03-28_17:44:09.156000      18754.87        2.29754500e+01       -3.96740143e-08  22.4042  19.4945  19.7273  0.0000
0202-03-28_17:44:09.504000      18755.22        2.32737300e+01       -4.45701143e-08  22.4042  19.4945  19.7273  0.0000
0202-03-28_17:44:09.850000      18755.56        2.35722600e+01       -4.01079143e-08  22.4042  19.4945  19.7273  0.0000
0202-03-28_17:44:10.200000      18755.91        2.38704900e+01       -3.73809143e-08  22.4004  19.4818  19.7170  0.0000
0202-03-28_17:44:10.555000      18756.26        2.41687200e+01       -4.03558143e-08  22.4004  19.4818  19.7170  0.0000
0202-03-28_17:44:10.900000      18756.61        2.44667500e+01       -2.48619143e-08  22.4004  19.4818  19.7170  0.0000
0202-03-28_17:44:11.246000      18756.96        2.47652900e+01       -2.69071143e-08  22.4070  19.4925  19.7235  0.0000
0202-03-28_17:44:11.594000      18757.31        2.50636900e+01       -1.14751143e-08  22.4070  19.4925  19.7235  0.0000
0202-03-28_17:44:11.940000      18757.65        2.53617300e+01        2.41607857e-08  22.4070  19.4925  19.7235  0.0000
0202-03-28_17:44:12.305000      18758.01        2.56602400e+01        7.35554857e-08  22.4115  19.4883  19.7360  0.0000
0202-03-28_17:44:12.650000      18758.36        2.59580300e+01        1.41357286e-07  22.4115  19.4883  19.7360  0.0000
0202-03-28_17:44:13.040000      18758.75        2.62561000e+01        2.27751486e-07  22.4115  19.4883  19.7360  0.0000
0202-03-28_17:44:13.418000      18759.13        2.65541800e+01        3.67134686e-07  22.4125  19.4865  19.7245  0.0000
0202-03-28_17:44:13.766000      18759.48        2.68530700e+01        5.54177086e-07  22.4125  19.4865  19.7245  0.0000
0202-03-28_17:44:14.117000      18759.83        2.71515700e+01        8.31146086e-07  22.4179  19.4974  19.7346  0.0000
0202-03-28_17:44:14.465000      18760.17        2.74492600e+01        1.22778999e-06  22.4179  19.4974  19.7346  0.0000
0202-03-28_17:44:14.812000      18760.52        2.77474800e+01        1.78835939e-06  22.4179  19.4974  19.7346  0.0000
0202-03-28_17:44:15.168000      18760.88        2.80458200e+01        3.01671599e-06  22.4286  19.4855  19.7329  0.0000
0202-03-28_17:44:15.523000      18761.24        2.83441000e+01        4.35793014e-06  22.4286  19.4855  19.7329  0.0000
0202-03-28_17:44:15.883000      18761.59        2.86426600e+01        6.25760656e-06  22.4286  19.4855  19.7329  0.0000
0202-03-28_17:44:16.230000      18761.94        2.89406600e+01        8.96569284e-06  22.4183  19.4973  19.7217  0.0000
0202-03-28_17:44:16.580000      18762.29        2.92387800e+01        1.28653222e-05  22.4183  19.4973  19.7217  0.0000
0202-03-28_17:44:16.926000      18762.64        2.95370700e+01        1.87992727e-05  22.4183  19.4973  19.7217  0.0000
0202-03-28_17:44:17.277000      18762.99        2.98347600e+01        2.88414888e-05  22.4411  19.4949  19.7390  0.0000

File: chapter 6/data/tapes/ext_ffj51/Ic/infield/step03/no magnet/Ic_2025-03-28_18-10-56757806_ffj51-15e19pm2-0T-anneal300k-720min-22k.txt
# Ic = 26.25 A, n = 37.31 , Tavg = 22.12 K, ffj51-15e19pm2-0T-anneal300k-720min-22k
#datetime                        t_s     iHTS_A                vHTS_V                tHTS_K  tTAR_K  tHOL_K  tSPA_K
0202-03-28_18:10:20.973000      20326.68        8.13872800e-03        5.57902778e-09  22.0865  19.3096  19.5468  0.0000
0202-03-28_18:10:21.344000      20327.05        3.09924500e-01        1.09089278e-08  22.0863  19.3238  19.5488  0.0000
0202-03-28_18:10:21.695000      20327.41        6.08303500e-01        5.55932278e-08  22.0863  19.3238  19.5488  0.0000
0202-03-28_18:10:22.082000      20327.79        9.06716600e-01        4.18966278e-08  22.0863  19.3238  19.5488  0.0000
0202-03-28_18:10:22.440000      20328.15        1.20416700e+00       -2.65243722e-08  22.0906  19.3160  19.5545  0.0000
0202-03-28_18:10:22.793000      20328.50        1.50243400e+00       -1.01008722e-08  22.0906  19.3160  19.5545  0.0000
0202-03-28_18:10:23.152000      20328.86        1.80106200e+00       -5.88647222e-09  22.0878  19.3172  19.5374  0.0000
0202-03-28_18:10:23.508000      20329.22        2.09913300e+00        8.49182778e-09  22.0878  19.3172  19.5374  0.0000
0202-03-28_18:10:23.855000      20329.57        2.39730400e+00        1.12187278e-08  22.0878  19.3172  19.5374  0.0000
0202-03-28_18:10:24.215000      20329.92        2.69547300e+00       -4.08917222e-09  22.0930  19.3238  19.5566  0.0000
0202-03-28_18:10:24.562000      20330.27        2.99351100e+00        8.12002778e-09  22.0930  19.3238  19.5566  0.0000
0202-03-28_18:10:24.914000      20330.62        3.29162700e+00        9.91722778e-09  22.0930  19.3238  19.5566  0.0000
0202-03-28_18:10:25.260000      20330.97        3.58969000e+00        1.09708278e-08  22.0957  19.3109  19.5492  0.0000
0202-03-28_18:10:25.613000      20331.32        3.88792700e+00        9.48342778e-09  22.0957  19.3109  19.5492  0.0000
0202-03-28_18:10:25.965000      20331.67        4.18649300e+00        3.03802778e-09  22.0957  19.3109  19.5492  0.0000
0202-03-28_18:10:26.312000      20332.02        4.48487200e+00        2.47927778e-10  22.0939  19.3213  19.5639  0.0000
0202-03-28_18:10:26.660000      20332.37        4.78312600e+00       -4.77577222e-09  22.0939  19.3213  19.5639  0.0000
0202-03-28_18:10:27.030000      20332.74        5.08129900e+00       -5.83057222e-09  22.0939  19.3213  19.5639  0.0000
0202-03-28_18:10:27.434000      20333.15        5.37940500e+00       -1.20280722e-08  22.0908  19.3145  19.5579  0.0000
0202-03-28_18:10:27.793000      20333.51        5.67740800e+00       -8.86737222e-09  22.0908  19.3145  19.5579  0.0000
0202-03-28_18:10:28.156000      20333.87        5.97552100e+00       -1.45690722e-08  22.0837  19.3145  19.5418  0.0000
0202-03-28_18:10:28.510000      20334.22        6.27363100e+00       -1.43211722e-08  22.0837  19.3145  19.5418  0.0000
0202-03-28_18:10:28.860000      20334.57        6.57210100e+00       -2.28738722e-08  22.0837  19.3145  19.5418  0.0000
0202-03-28_18:10:29.207000      20334.92        6.86995300e+00       -2.20061722e-08  22.0898  19.3212  19.5561  0.0000
0202-03-28_18:10:29.555000      20335.27        7.16835300e+00       -2.77698722e-08  22.0898  19.3212  19.5561  0.0000
0202-03-28_18:10:29.910000      20335.62        7.46659700e+00       -1.93412722e-08  22.0898  19.3212  19.5561  0.0000
0202-03-28_18:10:30.270000      20335.98        7.76463200e+00       -1.04167722e-08  22.0851  19.3087  19.5387  0.0000
0202-03-28_18:10:30.617000      20336.33        8.06293400e+00       -1.95891722e-08  22.0851  19.3087  19.5387  0.0000
0202-03-28_18:10:30.977000      20336.69        8.36126900e+00       -2.04567722e-08  22.0851  19.3087  19.5387  0.0000
0202-03-28_18:10:31.350000      20337.06        8.65895400e+00       -1.71720722e-08  22.0877  19.3218  19.5433  0.0000
0202-03-28_18:10:31.710000      20337.42        8.95739700e+00       -1.37634722e-08  22.0877  19.3218  19.5433  0.0000
0202-03-28_18:10:32.090000      20337.80        9.25552800e+00       -5.02487222e-09  22.0877  19.3218  19.5433  0.0000
0202-03-28_18:10:32.453000      20338.16        9.55352400e+00       -7.75527222e-09  22.0871  19.3132  19.5469  0.0000
0202-03-28_18:10:32.812000      20338.52        9.85173200e+00       -8.00467222e-09  22.0871  19.3132  19.5469  0.0000
0202-03-28_18:10:33.170000      20338.88        1.01496700e+01       -1.14752722e-08  22.0787  19.3139  19.5322  0.0000
0202-03-28_18:10:33.520000      20339.23        1.04481200e+01       -2.15153722e-08  22.0787  19.3139  19.5322  0.0000
0202-03-28_18:10:33.880000      20339.59        1.07461500e+01       -1.73629722e-08  22.0787  19.3139  19.5322  0.0000
0202-03-28_18:10:34.242000      20339.95        1.10444500e+01       -1.73009722e-08  22.0954  19.3214  19.5625  0.0000
0202-03-28_18:10:34.594000      20340.31        1.13426200e+01       -1.92842722e-08  22.0954  19.3214  19.5625  0.0000
0202-03-28_18:10:34.953000      20340.66        1.16405300e+01       -2.28788722e-08  22.0954  19.3214  19.5625  0.0000
0202-03-28_18:10:35.310000      20341.02        1.19387900e+01       -2.70931722e-08  22.0805  19.3158  19.5398  0.0000
0202-03-28_18:10:35.668000      20341.38        1.22370700e+01       -2.99440722e-08  22.0805  19.3158  19.5398  0.0000
0202-03-28_18:10:36.062000      20341.77        1.25350500e+01       -2.69691722e-08  22.0805  19.3158  19.5398  0.0000
0202-03-28_18:10:36.434000      20342.14        1.28330100e+01       -3.39104722e-08  22.0906  19.3217  19.5524  0.0000
0202-03-28_18:10:36.790000      20342.50        1.31318200e+01       -3.63894722e-08  22.0906  19.3217  19.5524  0.0000
0202-03-28_18:10:37.160000      20342.87        1.34296100e+01       -2.93242722e-08  22.0913  19.3139  19.5564  0.0000
0202-03-28_18:10:37.510000      20343.22        1.37281100e+01       -2.49239722e-08  22.0913  19.3139  19.5564  0.0000
0202-03-28_18:10:37.860000      20343.57        1.40258100e+01       -2.41802722e-08  22.0913  19.3139  19.5564  0.0000
0202-03-28_18:10:38.220000      20343.93        1.43245200e+01       -3.21144722e-08  22.0792  19.3149  19.5365  0.0000
0202-03-28_18:10:38.566000      20344.28        1.46224900e+01       -3.36646722e-08  22.0792  19.3149  19.5365  0.0000
0202-03-28_18:10:38.914000      20344.62        1.49205000e+01       -3.80649722e-08  22.0792  19.3149  19.5365  0.0000
0202-03-28_18:10:39.260000      20344.97        1.52187000e+01       -5.28770722e-08  22.0890  19.3222  19.5558  0.0000
0202-03-28_18:10:39.610000      20345.32        1.55172100e+01       -4.94684722e-08  22.0890  19.3222  19.5558  0.0000
0202-03-28_18:10:39.965000      20345.67        1.58151400e+01       -5.77111722e-08  22.0890  19.3222  19.5558  0.0000
0202-03-28_18:10:40.312000      20346.02        1.61134800e+01       -4.64935722e-08  22.0755  19.3173  19.5273  0.0000
0202-03-28_18:10:40.660000      20346.37        1.64114500e+01       -5.21953722e-08  22.0755  19.3173  19.5273  0.0000
0202-03-28_18:10:41.023000      20346.73        1.67096700e+01       -4.14735722e-08  22.0755  19.3173  19.5273  0.0000
0202-03-28_18:10:41.414000      20347.12        1.70075600e+01       -5.32489722e-08  22.0845  19.3232  19.5436  0.0000
0202-03-28_18:10:41.758000      20347.47        1.73059600e+01       -5.42405722e-08  22.0845  19.3232  19.5436  0.0000
0202-03-28_18:10:42.133000      20347.84        1.76043300e+01       -6.27931722e-08  22.0845  19.3232  19.5436  0.0000
0202-03-28_18:10:42.492000      20348.20        1.79023400e+01       -5.33109722e-08  22.0920  19.3155  19.5526  0.0000
0202-03-28_18:10:42.844000      20348.55        1.82008700e+01       -5.54800722e-08  22.0920  19.3155  19.5526  0.0000
0202-03-28_18:10:43.207000      20348.92        1.84989500e+01       -5.19474722e-08  22.0965  19.3171  19.5435  0.0000
0202-03-28_18:10:43.555000      20349.27        1.87962900e+01       -4.95304722e-08  22.0965  19.3171  19.5435  0.0000
0202-03-28_18:10:43.914000      20349.62        1.90951400e+01       -5.87046722e-08  22.0965  19.3171  19.5435  0.0000
0202-03-28_18:10:44.270000      20349.98        1.93935600e+01       -5.17051722e-08  22.0941  19.3249  19.5605  0.0000
0202-03-28_18:10:44.617000      20350.33        1.96917300e+01       -6.80053722e-08  22.0941  19.3249  19.5605  0.0000
0202-03-28_18:10:44.977000      20350.69        1.99897800e+01       -6.67038722e-08  22.0941  19.3249  19.5605  0.0000
0202-03-28_18:10:45.348000      20351.06        2.02883600e+01       -7.74256722e-08  22.0941  19.3133  19.5517  0.0000
0202-03-28_18:10:45.707000      20351.42        2.05865500e+01       -8.10202722e-08  22.0941  19.3133  19.5517  0.0000
0202-03-28_18:10:46.074000      20351.78        2.08847500e+01       -7.61861722e-08  22.0941  19.3133  19.5517  0.0000
0202-03-28_18:10:46.440000      20352.15        2.11828000e+01       -7.65579722e-08  22.0966  19.3271  19.5536  0.0000
0202-03-28_18:10:46.793000      20352.51        2.14809100e+01       -7.37690722e-08  22.0966  19.3271  19.5536  0.0000
0202-03-28_18:10:47.145000      20352.86        2.17791700e+01       -8.84573722e-08  22.1029  19.3196  19.5624  0.0000
0202-03-28_18:10:47.508000      20353.22        2.20772700e+01       -8.20738722e-08  22.1029  19.3196  19.5624  0.0000
0202-03-28_18:10:47.867000      20353.58        2.23756800e+01       -7.57523722e-08  22.1029  19.3196  19.5624  0.0000
0202-03-28_18:10:48.223000      20353.93        2.26739700e+01       -8.21357722e-08  22.0940  19.3210  19.5426  0.0000
0202-03-28_18:10:48.570000      20354.28        2.29725900e+01       -7.71777722e-08  22.0940  19.3210  19.5426  0.0000
0202-03-28_18:10:48.918000      20354.63        2.32703800e+01       -8.62881722e-08  22.0940  19.3210  19.5426  0.0000
0202-03-28_18:10:49.270000      20354.98        2.35685000e+01       -8.78995722e-08  22.1059  19.3284  19.5649  0.0000
0202-03-28_18:10:49.630000      20355.34        2.38668400e+01       -9.03157722e-08  22.1059  19.3284  19.5649  0.0000
0202-03-28_18:10:49.980000      20355.69        2.41653400e+01       -8.67161722e-08  22.1059  19.3284  19.5649  0.0000
0202-03-28_18:10:50.367000      20356.08        2.44632300e+01       -8.22513722e-08  22.1054  19.3164  19.5481  0.0000
0202-03-28_18:10:50.715000      20356.42        2.47612400e+01       -7.32648722e-08  22.1054  19.3164  19.5481  0.0000
0202-03-28_18:10:51.094000      20356.81        2.50594700e+01       -7.57439722e-08  22.1054  19.3164  19.5481  0.0000
0202-03-28_18:10:51.457000      20357.17        2.53579700e+01       -4.48180722e-08  22.0993  19.3302  19.5490  0.0000
0202-03-28_18:10:51.816000      20357.53        2.56561100e+01       -2.14532722e-08  22.0993  19.3302  19.5490  0.0000
0202-03-28_18:10:52.164000      20357.87        2.59545800e+01        2.88709278e-08  22.1202  19.3229  19.5693  0.0000
0202-03-28_18:10:52.510000      20358.22        2.62523900e+01        8.31615278e-08  22.1202  19.3229  19.5693  0.0000
0202-03-28_18:10:52.860000      20358.57        2.65510400e+01        2.12318728e-07  22.1202  19.3229  19.5693  0.0000
0202-03-28_18:10:53.207000      20358.92        2.68487800e+01        3.74384928e-07  22.1081  19.3246  19.5505  0.0000
0202-03-28_18:10:53.555000      20359.27        2.71471300e+01        6.00967728e-07  22.1081  19.3246  19.5505  0.0000
0202-03-28_18:10:53.914000      20359.62        2.74455800e+01        9.46915628e-07  22.1081  19.3246  19.5505  0.0000
0202-03-28_18:10:54.260000      20359.97        2.77436300e+01        1.42623503e-06  22.1195  19.3327  19.5704  0.0000
0202-03-28_18:10:54.613000      20360.32        2.80424600e+01        2.50448673e-06  22.1195  19.3327  19.5704  0.0000
0202-03-28_18:10:54.960000      20360.67        2.83398300e+01        3.62048152e-06  22.1195  19.3327  19.5704  0.0000
0202-03-28_18:10:55.316000      20361.03        2.86380100e+01        5.06308782e-06  22.1181  19.3290  19.5575  0.0000
0202-03-28_18:10:55.676000      20361.39        2.89370200e+01        7.48937061e-06  22.1181  19.3290  19.5575  0.0000
0202-03-28_18:10:56.047000      20361.76        2.92356000e+01        1.07622409e-05  22.1181  19.3290  19.5575  0.0000
0202-03-28_18:10:56.395000      20362.11        2.95337200e+01        1.55266359e-05  22.1192  19.3353  19.5574  0.0000
0202-03-28_18:10:56.742000      20362.45        2.98319500e+01        2.34422090e-05  22.1192  19.3353  19.5574  0.0000
