Repository: shortlab/2025-devitre-PhD

# 2025-devitre-PhD
Data repository for Alexis Devitre's PhD thesis

File: chapter 6/data/tapes/ext_ffj51/Ic/infield/step06/magnet/Ic_2025-04-01_19-54-21763405_22k-anneal300k-720min-03T.txt
# Ic = 13.53 A, n = 23.86 , Tavg = 22.23 K, 22k-anneal300k-720min-03T
#datetime                        t_s     iHTS_A                vHTS_V                tHTS_K  tTAR_K  tHOL_K  tSPA_K
0202-04-01_19:54:02.290000      36561.42        7.50210400e-03        2.13382143e-09  22.2250  18.8735  19.0437  0.0000
0202-04-01_19:54:02.640000      36561.76        3.09437000e-01        8.45552143e-09  22.2137  18.8898  19.0738  0.0000
0202-04-01_19:54:02.984000      36562.11        6.07260000e-01        5.10340214e-08  22.2137  18.8898  19.0738  0.0000
0202-04-01_19:54:03.400000      36562.53        9.05475400e-01        5.02283214e-08  22.2137  18.8898  19.0738  0.0000
0202-04-01_19:54:03.754000      36562.88        1.20355900e+00        2.51274214e-08  22.2514  18.8804  19.0876  0.0000
0202-04-01_19:54:04.100000      36563.23        1.50141800e+00        1.93015214e-08  22.2514  18.8804  19.0876  0.0000
0202-04-01_19:54:04.457000      36563.58        1.79991500e+00        1.50871214e-08  22.2514  18.8804  19.0876  0.0000
0202-04-01_19:54:04.805000      36563.93        2.09830200e+00        1.57068214e-08  22.2279  18.8815  19.0532  0.0000
0202-04-01_19:54:05.156000      36564.28        2.39699300e+00        1.70084214e-08  22.2279  18.8815  19.0532  0.0000
0202-04-01_19:54:05.504000      36564.63        2.69435100e+00        1.66381214e-08  22.2518  18.8910  19.0923  0.0000
0202-04-01_19:54:05.850000      36564.98        2.99258200e+00        2.51337214e-08  22.2518  18.8910  19.0923  0.0000
0202-04-01_19:54:06.200000      36565.33        3.29081000e+00        2.47014214e-08  22.2518  18.8910  19.0923  0.0000
0202-04-01_19:54:06.547000      36565.67        3.58900800e+00        1.95573214e-08  22.2301  18.8746  19.0541  0.0000
0202-04-01_19:54:06.906000      36566.03        3.88698700e+00        2.95356214e-08  22.2301  18.8746  19.0541  0.0000
0202-04-01_19:54:07.250000      36566.38        4.18516000e+00        4.47821214e-08  22.2301  18.8746  19.0541  0.0000
0202-04-01_19:54:07.600000      36566.73        4.48344100e+00        3.73448214e-08  22.2277  18.8899  19.0670  0.0000
0202-04-01_19:54:07.950000      36567.07        4.78121600e+00        4.24889214e-08  22.2277  18.8899  19.0670  0.0000
0202-04-01_19:54:08.293000      36567.42        5.07946800e+00        4.19311214e-08  22.2277  18.8899  19.0670  0.0000
0202-04-01_19:54:08.640000      36567.77        5.37712900e+00        4.62076214e-08  22.2317  18.8793  19.0706  0.0000
0202-04-01_19:54:08.990000      36568.11        5.67570700e+00        3.73448214e-08  22.2317  18.8793  19.0706  0.0000
0202-04-01_19:54:09.390000      36568.52        5.97371400e+00        2.79862214e-08  22.2317  18.8793  19.0706  0.0000
0202-04-01_19:54:09.740000      36568.86        6.27169300e+00        2.99695214e-08  22.2136  18.8803  19.0362  0.0000
0202-04-01_19:54:10.086000      36569.21        6.56991900e+00        3.93900214e-08  22.2136  18.8803  19.0362  0.0000
0202-04-01_19:54:10.440000      36569.57        6.86793000e+00        3.41839214e-08  22.2136  18.8803  19.0362  0.0000
0202-04-01_19:54:10.790000      36569.92        7.16604600e+00        3.31923214e-08  22.2330  18.8889  19.0922  0.0000
0202-04-01_19:54:11.137000      36570.26        7.46418100e+00        3.20767214e-08  22.2330  18.8889  19.0922  0.0000
0202-04-01_19:54:11.490000      36570.61        7.76212900e+00        3.67874214e-08  22.2390  18.8734  19.0546  0.0000
0202-04-01_19:54:11.836000      36570.96        8.06034800e+00        3.92052214e-08  22.2390  18.8734  19.0546  0.0000
0202-04-01_19:54:12.195000      36571.32        8.35801500e+00        3.03425214e-08  22.2390  18.8734  19.0546  0.0000
0202-04-01_19:54:12.543000      36571.67        8.65684900e+00        3.55486214e-08  22.2406  18.8893  19.0734  0.0000
0202-04-01_19:54:12.890000      36572.01        8.95401500e+00        3.62923214e-08  22.2406  18.8893  19.0734  0.0000
0202-04-01_19:54:13.240000      36572.36        9.25231300e+00        3.68501214e-08  22.2406  18.8893  19.0734  0.0000
0202-04-01_19:54:13.586000      36572.71        9.55024800e+00        3.10242214e-08  22.2480  18.8799  19.0687  0.0000
0202-04-01_19:54:13.934000      36573.06        9.84864000e+00        2.51983214e-08  22.2480  18.8799  19.0687  0.0000
0202-04-01_19:54:14.280000      36573.41        1.01463100e+01        2.45166214e-08  22.2480  18.8799  19.0687  0.0000
0202-04-01_19:54:14.630000      36573.75        1.04447700e+01        2.87310214e-08  22.2353  18.8803  19.0486  0.0000
0202-04-01_19:54:14.977000      36574.10        1.07426100e+01        2.37729214e-08  22.2353  18.8803  19.0486  0.0000
0202-04-01_19:54:15.363000      36574.49        1.10406700e+01        1.62116214e-08  22.2353  18.8803  19.0486  0.0000
0202-04-01_19:54:15.740000      36574.86        1.13388900e+01        2.14177214e-08  22.2397  18.8895  19.0791  0.0000
0202-04-01_19:54:16.086000      36575.21        1.16373000e+01        3.50527214e-08  22.2397  18.8895  19.0791  0.0000
0202-04-01_19:54:16.440000      36575.57        1.19346800e+01        3.45569214e-08  22.2397  18.8895  19.0791  0.0000
0202-04-01_19:54:16.790000      36575.91        1.22328900e+01        4.65186214e-08  22.2336  18.8735  19.0460  0.0000
0202-04-01_19:54:17.137000      36576.26        1.25314700e+01        6.51118214e-08  22.2336  18.8735  19.0460  0.0000
0202-04-01_19:54:17.492000      36576.62        1.28291400e+01        9.49882214e-08  22.2216  18.8901  19.0687  0.0000
0202-04-01_19:54:17.840000      36576.96        1.31272500e+01        1.41411521e-07  22.2216  18.8901  19.0687  0.0000
0202-04-01_19:54:18.188000      36577.31        1.34253300e+01        2.11260021e-07  22.2216  18.8901  19.0687  0.0000
0202-04-01_19:54:18.535000      36577.66        1.37234100e+01        3.37817921e-07  22.2508  18.8798  19.0844  0.0000
0202-04-01_19:54:18.883000      36578.01        1.40213200e+01        5.42095421e-07  22.2508  18.8798  19.0844  0.0000
0202-04-01_19:54:19.242000      36578.37        1.43195500e+01        8.34566721e-07  22.2508  18.8798  19.0844  0.0000
0202-04-01_19:54:19.590000      36578.72        1.46174900e+01        1.31495362e-06  22.2306  18.8808  19.0593  0.0000
0202-04-01_19:54:19.938000      36579.06        1.49156500e+01        1.91755982e-06  22.2306  18.8808  19.0593  0.0000
0202-04-01_19:54:20.297000      36579.42        1.52145200e+01        3.44691412e-06  22.2306  18.8808  19.0593  0.0000
0202-04-01_19:54:20.650000      36579.78        1.55111800e+01        5.52241329e-06  22.2600  18.8889  19.0966  0.0000
0202-04-01_19:54:21.008000      36580.13        1.58099100e+01        8.36860141e-06  22.2600  18.8889  19.0966  0.0000
0202-04-01_19:54:21.383000      36580.51        1.61072200e+01        1.28952447e-05  22.2600  18.8889  19.0966  0.0000
0202-04-01_19:54:21.750000      36580.87        1.64055300e+01        2.01209730e-05  22.2265  18.8739  19.0385  0.0000

File: chapter 6/data/tapes/ext_ffj51/Ic/infield/step06/magnet/Ic_2025-04-01_20-01-16727225_25k-anneal300k-720min-03T.txt
# Ic = 11.86 A, n = 21.07 , Tavg = 25.34 K, 25k-anneal300k-720min-03T
#datetime                        t_s     iHTS_A                vHTS_V                tHTS_K  tTAR_K  tHOL_K  tSPA_K
0202-04-01_20:00:58.953000      36978.08        8.32307800e-03       -9.30617692e-09  25.3289  22.6815  22.8571  0.0000
0202-04-01_20:00:59.300000      36978.42        3.09826100e-01        1.20760231e-08  25.3289  22.6815  22.8571  0.0000
0202-04-01_20:00:59.660000      36978.78        6.07931500e-01        8.04752308e-09  25.3375  22.6770  22.8439  0.0000
0202-04-01_20:01:00.008000      36979.13        9.06098400e-01        1.77160231e-08  25.3375  22.6770  22.8439  0.0000
0202-04-01_20:01:00.395000      36979.52        1.20457800e+00        7.24182308e-09  25.3375  22.6770  22.8439  0.0000
0202-04-01_20:01:00.750000      36979.87        1.50221100e+00        1.11464231e-08  25.3267  22.6812  22.8545  0.0000
0202-04-01_20:01:01.110000      36980.23        1.80037400e+00        3.58582308e-09  25.3267  22.6812  22.8545  0.0000
0202-04-01_20:01:01.457000      36980.58        2.09887900e+00        1.38126231e-08  25.3267  22.6812  22.8545  0.0000
0202-04-01_20:01:01.805000      36980.93        2.39723800e+00        1.14574231e-08  25.3255  22.6804  22.8453  0.0000
0202-04-01_20:01:02.152000      36981.28        2.69531200e+00        8.54452308e-09  25.3255  22.6804  22.8453  0.0000
0202-04-01_20:01:02.500000      36981.62        2.99330600e+00        4.39202308e-09  25.3320  22.6785  22.8326  0.0000
0202-04-01_20:01:02.855000      36981.98        3.29161300e+00        6.11423077e-10  25.3320  22.6785  22.8326  0.0000
0202-04-01_20:01:03.203000      36982.33        3.58965700e+00        1.04038231e-08  25.3320  22.6785  22.8326  0.0000
0202-04-01_20:01:03.550000      36982.68        3.88778400e+00        2.16217231e-08  25.3205  22.6856  22.8419  0.0000
0202-04-01_20:01:03.906000      36983.03        4.18582000e+00        2.64559231e-08  25.3205  22.6856  22.8419  0.0000
0202-04-01_20:01:04.266000      36983.39        4.48392400e+00        2.20555231e-08  25.3205  22.6856  22.8419  0.0000
0202-04-01_20:01:04.625000      36983.75        4.78213100e+00        2.03822231e-08  25.3279  22.6807  22.8519  0.0000
0202-04-01_20:01:04.973000      36984.10        5.08001000e+00        3.01126231e-08  25.3279  22.6807  22.8519  0.0000
0202-04-01_20:01:05.330000      36984.45        5.37838300e+00        3.32734231e-08  25.3279  22.6807  22.8519  0.0000
0202-04-01_20:01:05.740000      36984.86        5.67624300e+00        2.21795231e-08  25.3264  22.6847  22.8573  0.0000
0202-04-01_20:01:06.086000      36985.21        5.97460500e+00        1.49901231e-08  25.3264  22.6847  22.8573  0.0000
0202-04-01_20:01:06.445000      36985.57        6.27275500e+00        2.23035231e-08  25.3264  22.6847  22.8573  0.0000
0202-04-01_20:01:06.805000      36985.93        6.57060000e+00        3.64332231e-08  25.3589  22.6834  22.8783  0.0000
0202-04-01_20:01:07.164000      36986.29        6.86905200e+00        3.02328231e-08  25.3589  22.6834  22.8783  0.0000
0202-04-01_20:01:07.523000      36986.65        7.16699900e+00        3.18442231e-08  25.3437  22.6810  22.8577  0.0000
0202-04-01_20:01:07.870000      36987.00        7.46511700e+00        3.52530231e-08  25.3437  22.6810  22.8577  0.0000
0202-04-01_20:01:08.220000      36987.34        7.76312500e+00        3.22161231e-08  25.3437  22.6810  22.8577  0.0000
0202-04-01_20:01:08.566000      36987.69        8.06122000e+00        3.19062231e-08  25.3278  22.6877  22.8443  0.0000
0202-04-01_20:01:08.914000      36988.04        8.36008700e+00        1.91389231e-08  25.3278  22.6877  22.8443  0.0000
0202-04-01_20:01:09.260000      36988.39        8.65711200e+00        1.81472231e-08  25.3278  22.6877  22.8443  0.0000
0202-04-01_20:01:09.610000      36988.74        8.95602900e+00        2.62663231e-08  25.3317  22.6829  22.8515  0.0000
0202-04-01_20:01:09.957000      36989.08        9.25304900e+00        2.10602231e-08  25.3317  22.6829  22.8515  0.0000
0202-04-01_20:01:10.310000      36989.43        9.55060600e+00        2.33533231e-08  25.3317  22.6829  22.8515  0.0000
0202-04-01_20:01:10.700000      36989.82        9.84900700e+00        4.13268231e-08  25.3203  22.6872  22.8670  0.0000
0202-04-01_20:01:11.055000      36990.18        1.01483900e+01        3.94674231e-08  25.3203  22.6872  22.8670  0.0000
0202-04-01_20:01:11.410000      36990.54        1.04457000e+01        3.85378231e-08  25.3203  22.6872  22.8670  0.0000
0202-04-01_20:01:11.758000      36990.88        1.07435700e+01        5.00656231e-08  25.3259  22.6850  22.8700  0.0000
0202-04-01_20:01:12.105000      36991.23        1.10426300e+01        5.93622231e-08  25.3259  22.6850  22.8700  0.0000
0202-04-01_20:01:12.457000      36991.58        1.13399800e+01        1.02436423e-07  25.3369  22.6839  22.8626  0.0000
0202-04-01_20:01:12.812000      36991.94        1.16379200e+01        1.75381923e-07  25.3369  22.6839  22.8626  0.0000
0202-04-01_20:01:13.160000      36992.29        1.19373000e+01        2.80556223e-07  25.3369  22.6839  22.8626  0.0000
0202-04-01_20:01:13.508000      36992.63        1.22339800e+01        4.33578423e-07  25.3421  22.6904  22.8636  0.0000
0202-04-01_20:01:13.855000      36992.98        1.25323300e+01        6.87995623e-07  25.3421  22.6904  22.8636  0.0000
0202-04-01_20:01:14.203000      36993.33        1.28311700e+01        1.08496072e-06  25.3421  22.6904  22.8636  0.0000
0202-04-01_20:01:14.562000      36993.69        1.31283400e+01        1.68043952e-06  25.3403  22.6834  22.8515  0.0000
0202-04-01_20:01:14.910000      36994.03        1.34258600e+01        3.11980242e-06  25.3403  22.6834  22.8515  0.0000
0202-04-01_20:01:15.266000      36994.39        1.37246400e+01        4.66551852e-06  25.3403  22.6834  22.8515  0.0000
0202-04-01_20:01:15.620000      36994.75        1.40228300e+01        7.07278226e-06  25.3267  22.6911  22.8590  0.0000
0202-04-01_20:01:15.970000      36995.09        1.43202300e+01        1.05886356e-05  25.3267  22.6911  22.8590  0.0000
0202-04-01_20:01:16.348000      36995.47        1.46184200e+01        1.59988898e-05  25.3267  22.6911  22.8590  0.0000
0202-04-01_20:01:16.715000      36995.84        1.49165000e+01        2.44789348e-05  25.3409  22.6881  22.8713  0.0000

File: chapter 6/data/tapes/ext_ffj51/Ic/infield/step06/magnet/Ic_2025-04-01_20-02-16379748_25k-anneal300k-720min-03T.txt
# Ic =  nan A, n =  nan , Tavg = 25.35 K, 25k-anneal300k-720min-03T
#datetime                        t_s     iHTS_A                vHTS_V                tHTS_K  tTAR_K  tHOL_K  tSPA_K
0202-04-01_20:01:58.535000      37037.66        8.23691800e-03        4.36935556e-09  25.3555  22.7095  22.8675  0.0000
0202-04-01_20:01:58.883000      37038.01        3.10179300e-01        1.54955556e-10  25.3555  22.7095  22.8675  0.0000
0202-04-01_20:01:59.240000      37038.37        6.08158400e-01        4.18475556e-09  25.3555  22.7095  22.8675  0.0000
0202-04-01_20:01:59.586000      37038.71        9.06210200e-01       -1.26721444e-08  25.3640  22.7028  22.8733  0.0000
0202-04-01_20:01:59.938000      37039.06        1.20428500e+00        1.45358556e-08  25.3640  22.7028  22.8733  0.0000
0202-04-01_20:02:00.280000      37039.41        1.50245300e+00        1.55894556e-08  25.3640  22.7028  22.8733  0.0000
0202-04-01_20:02:00.630000      37039.76        1.80057300e+00        3.01541556e-08  25.3688  22.7110  22.8890  0.0000
0202-04-01_20:02:00.990000      37040.11        2.09869100e+00        2.22210556e-08  25.3688  22.7110  22.8890  0.0000
0202-04-01_20:02:01.390000      37040.52        2.39651100e+00        3.14556556e-08  25.3688  22.7110  22.8890  0.0000
0202-04-01_20:02:01.754000      37040.88        2.69498200e+00        2.59396556e-08  25.3561  22.7083  22.8762  0.0000
0202-04-01_20:02:02.110000      37041.24        2.99323000e+00        2.98442556e-08  25.3561  22.7083  22.8762  0.0000
0202-04-01_20:02:02.473000      37041.60        3.29130000e+00        1.88742556e-08  25.3411  22.7075  22.8590  0.0000
0202-04-01_20:02:02.820000      37041.95        3.58920100e+00        2.30267556e-08  25.3411  22.7075  22.8590  0.0000
0202-04-01_20:02:03.168000      37042.29        3.88713400e+00        1.26765556e-08  25.3411  22.7075  22.8590  0.0000
0202-04-01_20:02:03.516000      37042.64        4.18553900e+00        9.94955556e-09  25.3496  22.7128  22.8957  0.0000
0202-04-01_20:02:03.863000      37042.99        4.48383800e+00        1.58373556e-08  25.3496  22.7128  22.8957  0.0000
0202-04-01_20:02:04.223000      37043.35        4.78174900e+00        1.94940556e-08  25.3496  22.7128  22.8957  0.0000
0202-04-01_20:02:04.570000      37043.70        5.07935400e+00        2.29028556e-08  25.3506  22.7056  22.8796  0.0000
0202-04-01_20:02:04.918000      37044.04        5.37796100e+00        1.46574556e-08  25.3506  22.7056  22.8796  0.0000
0202-04-01_20:02:05.266000      37044.39        5.67610600e+00        1.28553556e-08  25.3506  22.7056  22.8796  0.0000
0202-04-01_20:02:05.613000      37044.74        5.97377700e+00        2.01679556e-08  25.3577  22.7122  22.8866  0.0000
0202-04-01_20:02:05.973000      37045.10        6.27268300e+00        1.86184556e-08  25.3577  22.7122  22.8866  0.0000
0202-04-01_20:02:06.330000      37045.45        6.57021200e+00        3.79554556e-08  25.3577  22.7122  22.8866  0.0000
0202-04-01_20:02:06.723000      37045.85        6.86852300e+00        4.81816556e-08  25.3627  22.7085  22.8919  0.0000
0202-04-01_20:02:07.074000      37046.20        7.16672400e+00        3.38029556e-08  25.3627  22.7085  22.8919  0.0000
0202-04-01_20:02:07.438000      37046.56        7.46471800e+00        4.07444556e-08  25.3627  22.7085  22.8919  0.0000
0202-04-01_20:02:07.800000      37046.92        7.76282500e+00        5.23341556e-08  25.3579  22.7070  22.8668  0.0000
0202-04-01_20:02:08.156000      37047.28        8.06095800e+00        3.54143556e-08  25.3579  22.7070  22.8668  0.0000
0202-04-01_20:02:08.504000      37047.63        8.35877000e+00        4.04964556e-08  25.3589  22.7121  22.8721  0.0000
0202-04-01_20:02:08.850000      37047.98        8.65692100e+00        3.34310556e-08  25.3589  22.7121  22.8721  0.0000
0202-04-01_20:02:09.210000      37048.33        8.95492000e+00        3.12618556e-08  25.3589  22.7121  22.8721  0.0000
0202-04-01_20:02:09.560000      37048.68        9.25291600e+00        3.71497556e-08  25.3396  22.7050  22.8573  0.0000
0202-04-01_20:02:09.906000      37049.03        9.55151900e+00        3.24394556e-08  25.3396  22.7050  22.8573  0.0000
0202-04-01_20:02:10.254000      37049.38        9.84926100e+00        3.20055556e-08  25.3396  22.7050  22.8573  0.0000
0202-04-01_20:02:10.600000      37049.73        1.01474700e+01        3.93189556e-08  25.3348  22.7115  22.8721  0.0000
0202-04-01_20:02:10.960000      37050.09        1.04454500e+01        5.19616556e-08  25.3348  22.7115  22.8721  0.0000
0202-04-01_20:02:11.310000      37050.43        1.07439800e+01        6.81372556e-08  25.3348  22.7115  22.8721  0.0000
0202-04-01_20:02:11.750000      37050.88        1.10413600e+01        8.05327556e-08  25.3598  22.7074  22.8886  0.0000
0202-04-01_20:02:12.110000      37051.24        1.13397600e+01        1.33523456e-07  25.3598  22.7074  22.8886  0.0000
0202-04-01_20:02:12.465000      37051.59        1.16378500e+01        2.02194356e-07  25.3477  22.7077  22.8626  0.0000
0202-04-01_20:02:12.812000      37051.94        1.19356800e+01        2.85677856e-07  25.3477  22.7077  22.8626  0.0000
0202-04-01_20:02:13.160000      37052.28        1.22341700e+01        4.41117156e-07  25.3477  22.7077  22.8626  0.0000
0202-04-01_20:02:13.516000      37052.64        1.25324700e+01        6.77436856e-07  25.3615  22.7133  22.8768  0.0000
0202-04-01_20:02:13.863000      37052.99        1.28301300e+01        1.08549596e-06  25.3615  22.7133  22.8768  0.0000
0202-04-01_20:02:14.220000      37053.34        1.31279900e+01        1.69894806e-06  25.3615  22.7133  22.8768  0.0000
0202-04-01_20:02:14.580000      37053.70        1.34261500e+01        3.15126386e-06  25.3552  22.7072  22.8728  0.0000
0202-04-01_20:02:14.926000      37054.05        1.37238200e+01        4.75790346e-06  25.3552  22.7072  22.8728  0.0000
0202-04-01_20:02:15.273000      37054.40        1.40229700e+01        7.13622334e-06  25.3552  22.7072  22.8728  0.0000
0202-04-01_20:02:15.630000      37054.75        1.43208100e+01        1.07415713e-05  25.3490  22.7125  22.8821  0.0000
0202-04-01_20:02:15.977000      37055.10        1.46188700e+01        1.61495939e-05  25.3490  22.7125  22.8821  0.0000
0202-04-01_20:02:16.330000      37055.45        1.49163600e+01        2.47936927e-05  25.3490  22.7125  22.8821  0.0000

File: chapter 6/data/tapes/ext_ffj51/Ic/infield/step06/magnet/Ic_2025-04-02_00-36-39988317_ffj51-30p3e19pm2-anneal300k-720min-03T-22k.txt
# Ic = 13.41 A, n = 23.09 , Tavg = 22.08 K, ffj51-30p3e19pm2-anneal300k-720min-03T-22k
#datetime                        t_s     iHTS_A                vHTS_V                tHTS_K  tTAR_K  tHOL_K  tSPA_K
0202-04-02_00:35:41.480000      53460.61        8.26671100e-03        4.50517059e-09  22.0845  19.1599  19.3589  0.0000
0202-04-02_00:35:41.830000      53460.95        1.11442200e-01       -1.32072941e-09  22.0837  19.1474  19.3451  0.0000
0202-04-02_00:35:42.176000      53461.30        2.11281500e-01        2.52187059e-09  22.0837  19.1474  19.3451  0.0000
0202-04-02_00:35:42.523000      53461.65        3.10160100e-01        1.63429706e-08  22.0586  19.1569  19.3271  0.0000
0202-04-02_00:35:42.870000      53462.00        4.09629800e-01        2.09912706e-08  22.0586  19.1569  19.3271  0.0000
0202-04-02_00:35:43.223000      53462.35        5.09363800e-01        8.40977059e-09  22.0586  19.1569  19.3271  0.0000
0202-04-02_00:35:43.570000      53462.69        6.08608900e-01        4.72079706e-08  22.0712  19.1568  19.3466  0.0000
0202-04-02_00:35:43.918000      53463.04        7.07385600e-01        1.10549271e-07  22.0712  19.1568  19.3466  0.0000
0202-04-02_00:35:44.266000      53463.39        8.08030800e-01        8.11097706e-08  22.0712  19.1568  19.3466  0.0000
0202-04-02_00:35:44.613000      53463.74        9.06747400e-01        3.78492706e-08  22.0590  19.1495  19.3235  0.0000
0202-04-02_00:35:44.970000      53464.09        1.00594100e+00        2.27886706e-08  22.0590  19.1495  19.3235  0.0000
0202-04-02_00:35:45.360000      53464.49        1.10568700e+00        4.34272706e-08  22.0590  19.1495  19.3235  0.0000
0202-04-02_00:35:45.760000      53464.89        1.20489700e+00        4.83854706e-08  22.0732  19.1609  19.3567  0.0000
0202-04-02_00:35:46.125000      53465.25        1.30395100e+00        4.28046706e-08  22.0732  19.1609  19.3567  0.0000
0202-04-02_00:35:46.480000      53465.61        1.40344600e+00        4.50330706e-08  22.0717  19.1472  19.3433  0.0000
0202-04-02_00:35:46.830000      53465.95        1.50265300e+00        3.63561706e-08  22.0717  19.1472  19.3433  0.0000
0202-04-02_00:35:47.176000      53466.30        1.60235200e+00        4.66444706e-08  22.0717  19.1472  19.3433  0.0000
0202-04-02_00:35:47.523000      53466.65        1.70140600e+00        4.60866706e-08  22.0603  19.1556  19.3257  0.0000
0202-04-02_00:35:47.883000      53467.01        1.80051600e+00        4.61486706e-08  22.0603  19.1556  19.3257  0.0000
0202-04-02_00:35:48.230000      53467.35        1.90050300e+00        4.91235706e-08  22.0603  19.1556  19.3257  0.0000
0202-04-02_00:35:48.580000      53467.70        1.99945200e+00        4.83178706e-08  22.0771  19.1537  19.3582  0.0000
0202-04-02_00:35:48.934000      53468.06        2.09896200e+00        4.97433706e-08  22.0771  19.1537  19.3582  0.0000
0202-04-02_00:35:49.293000      53468.42        2.19824800e+00        4.38554706e-08  22.0771  19.1537  19.3582  0.0000
0202-04-02_00:35:49.656000      53468.78        2.29750500e+00        3.20176706e-08  22.0735  19.1470  19.3180  0.0000
0202-04-02_00:35:50.008000      53469.13        2.39695500e+00        3.45587706e-08  22.0735  19.1470  19.3180  0.0000
0202-04-02_00:35:50.420000      53469.55        2.49651100e+00        3.82154706e-08  22.0735  19.1470  19.3180  0.0000
0202-04-02_00:35:50.777000      53469.90        2.59602500e+00        4.46611706e-08  22.0719  19.1598  19.3472  0.0000
0202-04-02_00:35:51.125000      53470.25        2.69516800e+00        4.92475706e-08  22.0719  19.1598  19.3472  0.0000
0202-04-02_00:35:51.477000      53470.60        2.79466100e+00        4.92475706e-08  22.0622  19.1449  19.3269  0.0000
0202-04-02_00:35:51.830000      53470.95        2.89391400e+00        4.16276706e-08  22.0622  19.1449  19.3269  0.0000
0202-04-02_00:35:52.176000      53471.30        2.99319300e+00        3.86593706e-08  22.0622  19.1449  19.3269  0.0000
0202-04-02_00:35:52.523000      53471.65        3.09240900e+00        4.47962706e-08  22.0592  19.1536  19.3405  0.0000
0202-04-02_00:35:52.875000      53472.00        3.19182300e+00        4.09536706e-08  22.0592  19.1536  19.3405  0.0000
0202-04-02_00:35:53.227000      53472.35        3.29128400e+00        4.24410706e-08  22.0592  19.1536  19.3405  0.0000
0202-04-02_00:35:53.574000      53472.70        3.39050400e+00        4.28129706e-08  22.0708  19.1512  19.3592  0.0000
0202-04-02_00:35:53.926000      53473.05        3.48955400e+00        4.01479706e-08  22.0708  19.1512  19.3592  0.0000
0202-04-02_00:35:54.273000      53473.40        3.58904800e+00        3.63672706e-08  22.0708  19.1512  19.3592  0.0000
0202-04-02_00:35:54.625000      53473.75        3.68876000e+00        3.66771706e-08  22.0603  19.1441  19.3128  0.0000
0202-04-02_00:35:54.973000      53474.10        3.78818600e+00        4.41144706e-08  22.0603  19.1441  19.3128  0.0000
0202-04-02_00:35:55.324000      53474.45        3.88746900e+00        4.23791706e-08  22.0603  19.1441  19.3128  0.0000
0202-04-02_00:35:55.710000      53474.83        3.98695200e+00        3.81026706e-08  22.0691  19.1578  19.3446  0.0000
0202-04-02_00:35:56.060000      53475.18        4.08606300e+00        3.69870706e-08  22.0691  19.1578  19.3446  0.0000
0202-04-02_00:35:56.426000      53475.55        4.18560900e+00        4.68415706e-08  22.0691  19.1578  19.3446  0.0000
0202-04-02_00:35:56.777000      53475.90        4.28463700e+00        5.04362706e-08  22.0667  19.1427  19.3210  0.0000
0202-04-02_00:35:57.125000      53476.25        4.38436600e+00        4.92586706e-08  22.0667  19.1427  19.3210  0.0000
0202-04-02_00:35:57.473000      53476.60        4.48362400e+00        4.44243706e-08  22.0556  19.1518  19.3210  0.0000
0202-04-02_00:35:57.824000      53476.95        4.58310400e+00        3.97113706e-08  22.0556  19.1518  19.3210  0.0000
0202-04-02_00:35:58.170000      53477.30        4.68206200e+00        2.89864706e-08  22.0556  19.1518  19.3210  0.0000
0202-04-02_00:35:58.520000      53477.64        4.78167500e+00        3.23952706e-08  22.0642  19.1496  19.3624  0.0000
0202-04-02_00:35:58.867000      53477.99        4.88104400e+00        2.72510706e-08  22.0642  19.1496  19.3624  0.0000
0202-04-02_00:35:59.215000      53478.34        4.98030200e+00        2.52677706e-08  22.0642  19.1496  19.3624  0.0000
0202-04-02_00:35:59.562000      53478.69        5.07944400e+00        3.90888706e-08  22.0589  19.1444  19.3124  0.0000
0202-04-02_00:35:59.918000      53479.04        5.17889900e+00        3.05978706e-08  22.0589  19.1444  19.3124  0.0000
0202-04-02_00:36:00.266000      53479.39        5.27820600e+00        3.02879706e-08  22.0589  19.1444  19.3124  0.0000
0202-04-02_00:36:00.613000      53479.74        5.37748400e+00        3.35728706e-08  22.0827  19.1578  19.3588  0.0000
0202-04-02_00:36:00.960000      53480.09        5.47709100e+00        3.79732706e-08  22.0827  19.1578  19.3588  0.0000
0202-04-02_00:36:01.310000      53480.43        5.57649700e+00        3.69815706e-08  22.0827  19.1578  19.3588  0.0000
0202-04-02_00:36:01.660000      53480.78        5.67545900e+00        3.06598706e-08  22.0849  19.1434  19.3317  0.0000
0202-04-02_00:36:02.016000      53481.14        5.77455200e+00        2.37183706e-08  22.0849  19.1434  19.3317  0.0000
0202-04-02_00:36:02.402000      53481.53        5.87453600e+00        2.09293706e-08  22.0849  19.1434  19.3317  0.0000
0202-04-02_00:36:02.760000      53481.89        5.97373400e+00        2.52057706e-08  22.0654  19.1532  19.3259  0.0000
0202-04-02_00:36:03.110000      53482.23        6.07301600e+00        2.05574706e-08  22.0654  19.1532  19.3259  0.0000
0202-04-02_00:36:03.473000      53482.60        6.17251900e+00        2.35947706e-08  22.0654  19.1532  19.3259  0.0000
0202-04-02_00:36:03.820000      53482.95        6.27179600e+00        2.42166706e-08  22.0801  19.1504  19.3560  0.0000
0202-04-02_00:36:04.168000      53483.29        6.37120200e+00        2.62629706e-08  22.0801  19.1504  19.3560  0.0000
0202-04-02_00:36:04.516000      53483.64        6.47029200e+00        2.29161706e-08  22.0489  19.1440  19.3104  0.0000
0202-04-02_00:36:04.867000      53483.99        6.56982600e+00        2.98576706e-08  22.0489  19.1440  19.3104  0.0000
0202-04-02_00:36:05.227000      53484.35        6.66935200e+00        2.68827706e-08  22.0489  19.1440  19.3104  0.0000
0202-04-02_00:36:05.574000      53484.70        6.76851800e+00        1.62225706e-08  22.0541  19.1572  19.3587  0.0000
0202-04-02_00:36:05.926000      53485.05        6.86786700e+00        1.28137706e-08  22.0541  19.1572  19.3587  0.0000
0202-04-02_00:36:06.280000      53485.41        6.96697500e+00        1.67183706e-08  22.0541  19.1572  19.3587  0.0000
0202-04-02_00:36:06.640000      53485.77        7.06658300e+00        1.28137706e-08  22.0639  19.1430  19.3321  0.0000
0202-04-02_00:36:07.004000      53486.13        7.16596900e+00        1.03966706e-08  22.0639  19.1430  19.3321  0.0000
0202-04-02_00:36:07.402000      53486.53        7.26521300e+00        5.62437059e-09  22.0639  19.1430  19.3321  0.0000
0202-04-02_00:36:07.750000      53486.88        7.36479800e+00        5.68637059e-09  22.0580  19.1433  19.3173  0.0000
0202-04-02_00:36:08.098000      53487.22        7.46422200e+00        2.33957059e-09  22.0580  19.1433  19.3173  0.0000
0202-04-02_00:36:08.465000      53487.59        7.56329300e+00        3.39317059e-09  22.0727  19.1575  19.3574  0.0000
0202-04-02_00:36:08.812000      53487.94        7.66243300e+00        6.73997059e-09  22.0727  19.1575  19.3574  0.0000
0202-04-02_00:36:09.160000      53488.28        7.76215500e+00        7.90070588e-10  22.0727  19.1575  19.3574  0.0000
0202-04-02_00:36:09.508000      53488.63        7.86135900e+00       -2.64129412e-10  22.0575  19.1450  19.3102  0.0000
0202-04-02_00:36:09.855000      53488.98        7.96093400e+00        6.49067059e-09  22.0575  19.1450  19.3102  0.0000
0202-04-02_00:36:10.215000      53489.34        8.05995200e+00       -1.09251294e-08  22.0575  19.1450  19.3102  0.0000
0202-04-02_00:36:10.562000      53489.69        8.15890500e+00       -2.18622941e-09  22.0614  19.1574  19.3424  0.0000
0202-04-02_00:36:10.910000      53490.03        8.25902400e+00        5.99487059e-09  22.0614  19.1574  19.3424  0.0000
0202-04-02_00:36:11.258000      53490.38        8.35852900e+00       -1.56642941e-09  22.0614  19.1574  19.3424  0.0000
0202-04-02_00:36:11.610000      53490.73        8.45773800e+00       -3.79762941e-09  22.0632  19.1427  19.3216  0.0000
0202-04-02_00:36:11.953000      53491.08        8.55659900e+00       -8.75592941e-09  22.0632  19.1427  19.3216  0.0000
0202-04-02_00:36:12.305000      53491.43        8.65614900e+00       -7.88822941e-09  22.0632  19.1427  19.3216  0.0000
0202-04-02_00:36:12.660000      53491.79        8.75555800e+00       -3.05392941e-09  22.0480  19.1428  19.3026  0.0000
0202-04-02_00:36:13.016000      53492.14        8.85472000e+00       -1.13262941e-09  22.0480  19.1428  19.3026  0.0000
0202-04-02_00:36:13.406000      53492.53        8.95396500e+00       -7.08252941e-09  22.0480  19.1428  19.3026  0.0000
0202-04-02_00:36:13.758000      53492.88        9.05358000e+00       -9.43762941e-09  22.0436  19.1567  19.3442  0.0000
0202-04-02_00:36:14.100000      53493.23        9.15294400e+00       -1.47057294e-08  22.0436  19.1567  19.3442  0.0000
0202-04-02_00:36:14.457000      53493.58        9.25229900e+00       -2.40644294e-08  22.0584  19.1438  19.3417  0.0000
0202-04-02_00:36:14.816000      53493.94        9.35151400e+00       -1.19787294e-08  22.0584  19.1438  19.3417  0.0000
0202-04-02_00:36:15.164000      53494.29        9.45089100e+00       -1.07062941e-09  22.0584  19.1438  19.3417  0.0000
0202-04-02_00:36:15.523000      53494.65        9.55020600e+00       -3.30212941e-09  22.0745  19.1569  19.3566  0.0000
0202-04-02_00:36:15.883000      53495.01        9.64960700e+00       -8.50852941e-09  22.0745  19.1569  19.3566  0.0000
0202-04-02_00:36:16.230000      53495.36        9.74895100e+00       -1.27230294e-08  22.0745  19.1569  19.3566  0.0000
0202-04-02_00:36:16.580000      53495.70        9.84817300e+00       -1.54500294e-08  22.0710  19.1421  19.3251  0.0000
0202-04-02_00:36:16.938000      53496.06        9.94756100e+00       -3.24042941e-09  22.0710  19.1421  19.3251  0.0000
0202-04-02_00:36:17.285000      53496.41        1.00472400e+01       -4.23202941e-09  22.0710  19.1421  19.3251  0.0000
0202-04-02_00:36:17.633000      53496.76        1.01463500e+01       -2.79075294e-08  22.0645  19.1528  19.3280  0.0000
0202-04-02_00:36:17.980000      53497.10        1.02456700e+01       -2.68539294e-08  22.0645  19.1528  19.3280  0.0000
0202-04-02_00:36:18.350000      53497.48        1.03448900e+01       -1.24751294e-08  22.0645  19.1528  19.3280  0.0000
0202-04-02_00:36:18.730000      53497.86        1.04443900e+01       -1.97884294e-08  22.0776  19.1505  19.3496  0.0000
0202-04-02_00:36:19.080000      53498.20        1.05436000e+01       -2.75357294e-08  22.0776  19.1505  19.3496  0.0000
0202-04-02_00:36:19.430000      53498.56        1.06430900e+01       -1.61317294e-08  22.0776  19.1505  19.3496  0.0000
0202-04-02_00:36:19.780000      53498.91        1.07424300e+01       -2.31352294e-08  22.0702  19.1446  19.3408  0.0000
0202-04-02_00:36:20.130000      53499.26        1.08415200e+01       -1.97884294e-08  22.0702  19.1446  19.3408  0.0000
0202-04-02_00:36:20.480000      53499.60        1.09408300e+01       -2.30113294e-08  22.0660  19.1519  19.3213  0.0000
0202-04-02_00:36:20.830000      53499.95        1.10404900e+01       -2.56763294e-08  22.0660  19.1519  19.3213  0.0000
0202-04-02_00:36:21.176000      53500.30        1.11397900e+01       -2.42487294e-08  22.0660  19.1519  19.3213  0.0000
0202-04-02_00:36:21.523000      53500.65        1.12392800e+01       -2.82111294e-08  22.0621  19.1530  19.3564  0.0000
0202-04-02_00:36:21.870000      53501.00        1.13386100e+01       -3.42222294e-08  22.0621  19.1530  19.3564  0.0000
0202-04-02_00:36:22.227000      53501.35        1.14377400e+01       -4.02341294e-08  22.0621  19.1530  19.3564  0.0000
0202-04-02_00:36:22.574000      53501.70        1.15370700e+01       -3.65774294e-08  22.0525  19.1432  19.3206  0.0000
0202-04-02_00:36:22.926000      53502.05        1.16366600e+01       -3.93044294e-08  22.0525  19.1432  19.3206  0.0000
0202-04-02_00:36:23.273000      53502.40        1.17355100e+01       -3.70113294e-08  22.0525  19.1432  19.3206  0.0000
0202-04-02_00:36:23.625000      53502.75        1.18351000e+01       -3.71352294e-08  22.0761  19.1513  19.3511  0.0000
0202-04-02_00:36:23.973000      53503.10        1.19343100e+01       -4.45725294e-08  22.0761  19.1513  19.3511  0.0000
0202-04-02_00:36:24.340000      53503.47        1.20338600e+01       -3.79409294e-08  22.0761  19.1513  19.3511  0.0000
0202-04-02_00:36:24.720000      53503.84        1.21333300e+01       -3.98003294e-08  22.0734  19.1453  19.3393  0.0000
0202-04-02_00:36:25.066000      53504.19        1.22329500e+01       -4.24033294e-08  22.0734  19.1453  19.3393  0.0000
0202-04-02_00:36:25.430000      53504.55        1.23321500e+01       -3.89326294e-08  22.0734  19.1453  19.3393  0.0000
0202-04-02_00:36:25.780000      53504.90        1.24315500e+01       -3.42842294e-08  22.0777  19.1591  19.3569  0.0000
0202-04-02_00:36:26.125000      53505.25        1.25314400e+01       -1.84799294e-08  22.0777  19.1591  19.3569  0.0000
0202-04-02_00:36:26.477000      53505.60        1.26299600e+01       -5.71252941e-09  22.0865  19.1543  19.3571  0.0000
0202-04-02_00:36:26.830000      53505.95        1.27291000e+01       -2.92352941e-09  22.0865  19.1543  19.3571  0.0000
0202-04-02_00:36:27.170000      53506.30        1.28288200e+01        1.17661706e-08  22.0865  19.1543  19.3571  0.0000
0202-04-02_00:36:27.527000      53506.65        1.29280900e+01        2.66417706e-08  22.0521  19.1442  19.2992  0.0000
0202-04-02_00:36:27.875000      53507.00        1.30275600e+01        3.73638706e-08  22.0521  19.1442  19.2992  0.0000
0202-04-02_00:36:28.227000      53507.35        1.31266000e+01        6.56877706e-08  22.0521  19.1442  19.2992  0.0000
0202-04-02_00:36:28.574000      53507.70        1.32259500e+01        8.22358706e-08  22.0782  19.1587  19.3489  0.0000
0202-04-02_00:36:28.926000      53508.05        1.33251900e+01        1.16385571e-07  22.0782  19.1587  19.3489  0.0000
0202-04-02_00:36:29.277000      53508.40        1.34246800e+01        1.61877271e-07  22.0782  19.1587  19.3489  0.0000
0202-04-02_00:36:29.625000      53508.75        1.35235200e+01        2.06067471e-07  22.0523  19.1464  19.3219  0.0000
0202-04-02_00:36:29.973000      53509.10        1.36232100e+01        2.45299371e-07  22.0523  19.1464  19.3219  0.0000
0202-04-02_00:36:30.336000      53509.46        1.37228100e+01        2.89985371e-07  22.0523  19.1464  19.3219  0.0000
0202-04-02_00:36:30.742000      53509.87        1.38223200e+01        3.57417271e-07  22.0672  19.1532  19.3197  0.0000
0202-04-02_00:36:31.090000      53510.22        1.39218500e+01        4.50012071e-07  22.0672  19.1532  19.3197  0.0000
0202-04-02_00:36:31.440000      53510.57        1.40209000e+01        5.36842971e-07  22.0672  19.1532  19.3197  0.0000
0202-04-02_00:36:31.810000      53510.93        1.41203000e+01        6.52927371e-07  22.0843  19.1545  19.3557  0.0000
0202-04-02_00:36:32.168000      53511.29        1.42192200e+01        7.74713771e-07  22.0843  19.1545  19.3557  0.0000
0202-04-02_00:36:32.527000      53511.65        1.43192300e+01        9.05486971e-07  22.0581  19.1443  19.3214  0.0000
0202-04-02_00:36:32.875000      53512.00        1.44184300e+01        1.06495557e-06  22.0581  19.1443  19.3214  0.0000
0202-04-02_00:36:33.227000      53512.35        1.45173700e+01        1.25051637e-06  22.0581  19.1443  19.3214  0.0000
0202-04-02_00:36:33.574000      53512.70        1.46170000e+01        1.45120027e-06  22.0754  19.1592  19.3615  0.0000
0202-04-02_00:36:33.926000      53513.05        1.47159700e+01        1.69229397e-06  22.0754  19.1592  19.3615  0.0000
0202-04-02_00:36:34.273000      53513.40        1.48154200e+01        1.98228807e-06  22.0754  19.1592  19.3615  0.0000
0202-04-02_00:36:34.625000      53513.75        1.49147500e+01        2.31337347e-06  22.0641  19.1463  19.3138  0.0000
0202-04-02_00:36:34.973000      53514.10        1.50137600e+01        2.67464217e-06  22.0641  19.1463  19.3138  0.0000
0202-04-02_00:36:35.336000      53514.46        1.51136000e+01        3.08518307e-06  22.0641  19.1463  19.3138  0.0000
0202-04-02_00:36:35.707000      53514.83        1.52132100e+01        3.54611207e-06  22.0630  19.1529  19.3183  0.0000
0202-04-02_00:36:36.062000      53515.19        1.53120400e+01        4.10161907e-06  22.0630  19.1529  19.3183  0.0000
0202-04-02_00:36:36.418000      53515.54        1.54109100e+01        4.74699398e-06  22.0630  19.1529  19.3183  0.0000
0202-04-02_00:36:36.785000      53515.91        1.55111100e+01        5.47120462e-06  22.0883  19.1560  19.3558  0.0000
0202-04-02_00:36:37.145000      53516.27        1.56103700e+01        6.77112710e-06  22.0883  19.1560  19.3558  0.0000
0202-04-02_00:36:37.508000      53516.63        1.57091800e+01        7.29062506e-06  22.0650  19.1459  19.3096  0.0000
0202-04-02_00:36:37.855000      53516.98        1.58095400e+01        8.88370255e-06  22.0650  19.1459  19.3096  0.0000
0202-04-02_00:36:38.207000      53517.33        1.59091100e+01        1.02837192e-05  22.0650  19.1459  19.3096  0.0000
0202-04-02_00:36:38.555000      53517.68        1.60083900e+01        1.18963197e-05  22.0815  19.1609  19.3476  0.0000
0202-04-02_00:36:38.906000      53518.03        1.61074100e+01        1.36160174e-05  22.0815  19.1609  19.3476  0.0000
0202-04-02_00:36:39.254000      53518.38        1.62069200e+01        1.62023017e-05  22.0815  19.1609  19.3476  0.0000
0202-04-02_00:36:39.613000      53518.74        1.63063300e+01        1.81711635e-05  22.0811  19.1474  19.3272  0.0000
0202-04-02_00:36:39.970000      53519.09        1.64050600e+01        2.16002937e-05  22.0811  19.1474  19.3272  0.0000
