Repository: shortlab/2025-devitre-PhD

# 2025-devitre-PhD
Data repository for Alexis Devitre's PhD thesis

File: chapter 6/data/tapes/ext_ffj51/Ic/infield/step06/no magnet/Ic_2025-04-01_01-55-09147715_30k-30p4pm2-anneal300k-720min-0T.txt
# Ic = 13.07 A, n = 23.82 , Tavg = 30.26 K, 30k-30p4pm2-anneal300k-720min-0T
#datetime                        t_s     iHTS_A                vHTS_V                tHTS_K  tTAR_K  tHOL_K  tSPA_K
0202-04-01_01:54:49.953000      44663.76        9.13880400e-03        4.73681857e-09  30.2764  28.1871  28.3622  0.0000
0202-04-01_01:54:50.300000      44664.10        3.11244400e-01        7.02996857e-09  30.2697  28.1895  28.3476  0.0000
0202-04-01_01:54:50.650000      44664.45        6.09479500e-01        2.44228857e-09  30.2697  28.1895  28.3476  0.0000
0202-04-01_01:54:51.008000      44664.81        9.08042700e-01        1.63520857e-09  30.2888  28.1924  28.3649  0.0000
0202-04-01_01:54:51.355000      44665.16        1.20533800e+00        1.83690086e-08  30.2888  28.1924  28.3649  0.0000
0202-04-01_01:54:51.703000      44665.51        1.50357500e+00       -4.10031429e-10  30.2888  28.1924  28.3649  0.0000
0202-04-01_01:54:52.050000      44665.85        1.80154500e+00       -1.52562143e-09  30.2573  28.1899  28.3495  0.0000
0202-04-01_01:54:52.400000      44666.20        2.09972900e+00        1.20136857e-09  30.2573  28.1899  28.3495  0.0000
0202-04-01_01:54:52.758000      44666.56        2.39810300e+00        3.68044857e-09  30.2573  28.1899  28.3495  0.0000
0202-04-01_01:54:53.105000      44666.91        2.69621000e+00        9.13442857e-09  30.2693  28.1911  28.3587  0.0000
0202-04-01_01:54:53.453000      44667.26        2.99439700e+00        1.44644486e-08  30.2693  28.1911  28.3587  0.0000
0202-04-01_01:54:53.805000      44667.61        3.29251100e+00        1.60138786e-08  30.2693  28.1911  28.3587  0.0000
0202-04-01_01:54:54.210000      44668.01        3.59091400e+00        9.94012857e-09  30.2546  28.1894  28.3484  0.0000
0202-04-01_01:54:54.560000      44668.36        3.88890200e+00        1.26671186e-08  30.2546  28.1894  28.3484  0.0000
0202-04-01_01:54:54.910000      44668.71        4.18741500e+00        1.23572386e-08  30.2546  28.1894  28.3484  0.0000
0202-04-01_01:54:55.266000      44669.07        4.48505300e+00        1.32868886e-08  30.2777  28.1894  28.3535  0.0000
0202-04-01_01:54:55.625000      44669.43        4.78333000e+00        1.66336486e-08  30.2777  28.1894  28.3535  0.0000
0202-04-01_01:54:55.973000      44669.78        5.08101500e+00        2.02902986e-08  30.2716  28.1896  28.3581  0.0000
0202-04-01_01:54:56.332000      44670.13        5.37946000e+00        3.03925086e-08  30.2716  28.1896  28.3581  0.0000
0202-04-01_01:54:56.690000      44670.49        5.67728500e+00        1.44021286e-08  30.2716  28.1896  28.3581  0.0000
0202-04-01_01:54:57.040000      44670.84        5.97570400e+00        1.92362486e-08  30.2790  28.1870  28.3490  0.0000
0202-04-01_01:54:57.387000      44671.19        6.27340900e+00        1.92362486e-08  30.2790  28.1870  28.3490  0.0000
0202-04-01_01:54:57.746000      44671.55        6.57170100e+00        1.24187786e-08  30.2790  28.1870  28.3490  0.0000
0202-04-01_01:54:58.094000      44671.89        6.86993500e+00        3.44825986e-08  30.2788  28.1881  28.3577  0.0000
0202-04-01_01:54:58.440000      44672.24        7.16833500e+00        4.22917086e-08  30.2788  28.1881  28.3577  0.0000
0202-04-01_01:54:58.790000      44672.59        7.46643100e+00        3.23134086e-08  30.2788  28.1881  28.3577  0.0000
0202-04-01_01:54:59.137000      44672.94        7.76377300e+00        2.89666486e-08  30.2585  28.1860  28.3502  0.0000
0202-04-01_01:54:59.484000      44673.29        8.06227500e+00        4.06803086e-08  30.2585  28.1860  28.3502  0.0000
0202-04-01_01:54:59.870000      44673.67        8.36021400e+00        4.03704186e-08  30.2585  28.1860  28.3502  0.0000
0202-04-01_01:55:00.258000      44674.06        8.65812700e+00        4.11141486e-08  30.2533  28.1860  28.3442  0.0000
0202-04-01_01:55:00.613000      44674.42        8.95646800e+00        4.16719386e-08  30.2533  28.1860  28.3442  0.0000
0202-04-01_01:55:00.977000      44674.78        9.25488000e+00        4.94190686e-08  30.2571  28.1870  28.3562  0.0000
0202-04-01_01:55:01.324000      44675.13        9.55255300e+00        4.72498686e-08  30.2571  28.1870  28.3562  0.0000
0202-04-01_01:55:01.670000      44675.48        9.85102100e+00        4.19198486e-08  30.2571  28.1870  28.3562  0.0000
0202-04-01_01:55:02.020000      44675.82        1.01494000e+01        4.34072986e-08  30.2655  28.1853  28.3492  0.0000
0202-04-01_01:55:02.370000      44676.17        1.04468200e+01        4.40883786e-08  30.2655  28.1853  28.3492  0.0000
0202-04-01_01:55:02.727000      44676.53        1.07449600e+01        4.03071086e-08  30.2655  28.1853  28.3492  0.0000
0202-04-01_01:55:03.074000      44676.88        1.10435200e+01        4.86740086e-08  30.2699  28.1867  28.3509  0.0000
0202-04-01_01:55:03.420000      44677.22        1.13413300e+01        5.06572786e-08  30.2699  28.1867  28.3509  0.0000
0202-04-01_01:55:03.770000      44677.57        1.16393800e+01        4.71245886e-08  30.2699  28.1867  28.3509  0.0000
0202-04-01_01:55:04.120000      44677.92        1.19372500e+01        5.97059286e-08  30.2751  28.1868  28.3514  0.0000
0202-04-01_01:55:04.480000      44678.28        1.22356500e+01        8.17697586e-08  30.2751  28.1868  28.3514  0.0000
0202-04-01_01:55:04.860000      44678.66        1.25331900e+01        1.14431659e-07  30.2751  28.1868  28.3514  0.0000
0202-04-01_01:55:05.260000      44679.06        1.28313900e+01        1.84279799e-07  30.2752  28.1863  28.3506  0.0000
0202-04-01_01:55:05.613000      44679.42        1.31298200e+01        2.87595539e-07  30.2752  28.1863  28.3506  0.0000
0202-04-01_01:55:05.977000      44679.78        1.34281900e+01        4.45575039e-07  30.2685  28.1879  28.3535  0.0000
0202-04-01_01:55:06.324000      44680.13        1.37261200e+01        7.05692729e-07  30.2685  28.1879  28.3535  0.0000
0202-04-01_01:55:06.670000      44680.47        1.40248800e+01        1.10922530e-06  30.2685  28.1879  28.3535  0.0000
0202-04-01_01:55:07.020000      44680.82        1.43226200e+01        1.74616345e-06  30.2580  28.1852  28.3479  0.0000
0202-04-01_01:55:07.367000      44681.17        1.46201600e+01        3.29831671e-06  30.2580  28.1852  28.3479  0.0000
0202-04-01_01:55:07.723000      44681.52        1.49188400e+01        5.06447672e-06  30.2580  28.1852  28.3479  0.0000
0202-04-01_01:55:08.070000      44681.87        1.52169800e+01        7.73481993e-06  30.2522  28.1860  28.3390  0.0000
0202-04-01_01:55:08.418000      44682.22        1.55150300e+01        1.17960124e-05  30.2522  28.1860  28.3390  0.0000
0202-04-01_01:55:08.766000      44682.57        1.58130900e+01        1.80109830e-05  30.2522  28.1860  28.3390  0.0000
0202-04-01_01:55:09.113000      44682.92        1.61109200e+01        2.84322981e-05  30.2640  28.1851  28.3399  0.0000

File: chapter 6/data/tapes/ext_ffj51/Ic/infield/step06/no magnet/Ic_2025-04-01_01-58-10019289_30k-30p4pm2-anneal300k-720min-0T.txt
# Ic = 13.08 A, n = 23.94 , Tavg = 30.30 K, 30k-30p4pm2-anneal300k-720min-0T
#datetime                        t_s     iHTS_A                vHTS_V                tHTS_K  tTAR_K  tHOL_K  tSPA_K
0202-04-01_01:57:50.914000      44844.72        9.97887500e-03       -1.90909167e-09  30.3127  28.1907  28.3583  0.0000
0202-04-01_01:57:51.273000      44845.08        3.11729000e-01        1.14844883e-08  30.3097  28.1934  28.3635  0.0000
0202-04-01_01:57:51.620000      44845.42        6.10085800e-01        3.37351683e-08  30.3097  28.1934  28.3635  0.0000
0202-04-01_01:57:51.980000      44845.78        9.07834500e-01        6.46528833e-09  30.2975  28.1929  28.3629  0.0000
0202-04-01_01:57:52.330000      44846.13        1.20610000e+00        2.06491833e-09  30.2975  28.1929  28.3629  0.0000
0202-04-01_01:57:52.676000      44846.48        1.50434200e+00       -2.02556167e-09  30.2975  28.1929  28.3629  0.0000
0202-04-01_01:57:53.023000      44846.83        1.80234600e+00       -3.69894167e-09  30.3006  28.1941  28.3597  0.0000
0202-04-01_01:57:53.370000      44847.17        2.10042700e+00       -2.28231667e-10  30.3006  28.1941  28.3597  0.0000
0202-04-01_01:57:53.720000      44847.52        2.39894300e+00        2.25084833e-09  30.3006  28.1941  28.3597  0.0000
0202-04-01_01:57:54.066000      44847.87        2.69698300e+00        4.11015833e-09  30.2768  28.1914  28.3477  0.0000
0202-04-01_01:57:54.414000      44848.22        2.99515200e+00       -1.65370167e-09  30.2768  28.1914  28.3477  0.0000
0202-04-01_01:57:54.760000      44848.56        3.29343100e+00        8.25378333e-10  30.2768  28.1914  28.3477  0.0000
0202-04-01_01:57:55.113000      44848.91        3.59153700e+00       -1.09591167e-09  30.2945  28.1922  28.3511  0.0000
0202-04-01_01:57:55.460000      44849.26        3.88964900e+00       -3.94685167e-09  30.2945  28.1922  28.3511  0.0000
0202-04-01_01:57:55.820000      44849.62        4.18799400e+00       -1.90161167e-09  30.2945  28.1922  28.3511  0.0000
0202-04-01_01:57:56.230000      44850.03        4.48584900e+00        9.49328333e-10  30.3030  28.1927  28.3557  0.0000
0202-04-01_01:57:56.580000      44850.38        4.78413400e+00       -1.03393167e-09  30.3030  28.1927  28.3557  0.0000
0202-04-01_01:57:56.926000      44850.73        5.08210600e+00        3.18408833e-09  30.3030  28.1927  28.3557  0.0000
0202-04-01_01:57:57.280000      44851.08        5.38032400e+00        3.12569833e-09  30.3116  28.1908  28.3630  0.0000
0202-04-01_01:57:57.630000      44851.43        5.67825400e+00        6.41047833e-09  30.3116  28.1908  28.3630  0.0000
0202-04-01_01:57:57.977000      44851.78        5.97635500e+00       -1.70850167e-09  30.2997  28.1927  28.3616  0.0000
0202-04-01_01:57:58.324000      44852.13        6.27424200e+00        1.76220833e-09  30.2997  28.1927  28.3616  0.0000
0202-04-01_01:57:58.670000      44852.48        6.57273000e+00       -3.51216667e-11  30.2997  28.1927  28.3616  0.0000
0202-04-01_01:57:59.030000      44852.83        6.87062300e+00       -3.19595167e-09  30.2840  28.1893  28.3488  0.0000
0202-04-01_01:57:59.380000      44853.18        7.16884900e+00       -7.16871667e-10  30.2840  28.1893  28.3488  0.0000
0202-04-01_01:57:59.727000      44853.53        7.46683400e+00       -6.10886167e-09  30.2840  28.1893  28.3488  0.0000
0202-04-01_01:58:00.074000      44853.88        7.76513200e+00        1.82418833e-09  30.2795  28.1894  28.3465  0.0000
0202-04-01_01:58:00.420000      44854.22        8.06313800e+00        1.14243833e-09  30.2795  28.1894  28.3465  0.0000
0202-04-01_01:58:00.770000      44854.57        8.36175300e+00       -7.41038167e-09  30.2795  28.1894  28.3465  0.0000
0202-04-01_01:58:01.125000      44854.93        8.65917400e+00       -1.96198417e-08  30.2947  28.1888  28.3582  0.0000
0202-04-01_01:58:01.473000      44855.28        8.95723300e+00       -1.62111117e-08  30.2947  28.1888  28.3582  0.0000
0202-04-01_01:58:01.883000      44855.69        9.25545300e+00       -1.50955217e-08  30.2947  28.1888  28.3582  0.0000
0202-04-01_01:58:02.240000      44856.04        9.55332300e+00       -7.90620167e-09  30.2889  28.1868  28.3452  0.0000
0202-04-01_01:58:02.586000      44856.39        9.85165400e+00       -1.53431717e-08  30.2889  28.1868  28.3452  0.0000
0202-04-01_01:58:02.940000      44856.74        1.01498100e+01       -2.11054817e-08  30.2889  28.1868  28.3452  0.0000
0202-04-01_01:58:03.290000      44857.09        1.04478600e+01       -1.59606217e-08  30.2950  28.1884  28.3470  0.0000
0202-04-01_01:58:03.637000      44857.44        1.07459700e+01       -2.07948217e-08  30.2950  28.1884  28.3470  0.0000
0202-04-01_01:58:03.984000      44857.78        1.10444900e+01       -2.24062217e-08  30.2939  28.1869  28.3486  0.0000
0202-04-01_01:58:04.336000      44858.14        1.13424300e+01       -2.36457617e-08  30.2939  28.1869  28.3486  0.0000
0202-04-01_01:58:04.684000      44858.49        1.16407400e+01       -1.11264217e-08  30.2939  28.1869  28.3486  0.0000
0202-04-01_01:58:05.030000      44858.83        1.19387900e+01       -1.56501667e-10  30.3016  28.1883  28.3592  0.0000
0202-04-01_01:58:05.380000      44859.18        1.22369000e+01        9.51189833e-09  30.3016  28.1883  28.3592  0.0000
0202-04-01_01:58:05.734000      44859.54        1.25350300e+01        5.59326283e-08  30.3016  28.1883  28.3592  0.0000
0202-04-01_01:58:06.082000      44859.89        1.28331000e+01        9.64655483e-08  30.2830  28.1878  28.3521  0.0000
0202-04-01_01:58:06.440000      44860.24        1.31310000e+01        2.03933558e-07  30.2830  28.1878  28.3521  0.0000
0202-04-01_01:58:06.800000      44860.60        1.34291000e+01        3.71023388e-07  30.2830  28.1878  28.3521  0.0000
0202-04-01_01:58:07.152000      44860.95        1.37266700e+01        6.22897668e-07  30.2870  28.1860  28.3584  0.0000
0202-04-01_01:58:07.500000      44861.30        1.40252600e+01        1.03591200e-06  30.2870  28.1860  28.3584  0.0000
0202-04-01_01:58:07.883000      44861.69        1.43230800e+01        1.67625773e-06  30.2870  28.1860  28.3584  0.0000
0202-04-01_01:58:08.258000      44862.06        1.46212700e+01        3.23194089e-06  30.2966  28.1881  28.3501  0.0000
0202-04-01_01:58:08.605000      44862.41        1.49196500e+01        5.00850968e-06  30.2966  28.1881  28.3501  0.0000
0202-04-01_01:58:08.953000      44862.75        1.52179200e+01        7.68727707e-06  30.2978  28.1857  28.3463  0.0000
0202-04-01_01:58:09.310000      44863.11        1.55166000e+01        1.18203558e-05  30.2978  28.1857  28.3463  0.0000
0202-04-01_01:58:09.656000      44863.46        1.58143900e+01        1.81357827e-05  30.2978  28.1857  28.3463  0.0000
0202-04-01_01:58:10.004000      44863.81        1.61124800e+01        2.84890317e-05  30.3045  28.1875  28.3555  0.0000

File: chapter 6/data/tapes/ext_ffj51/Ic/infield/step06/no magnet/Ic_2025-04-01_02-05-01769710_40k-30p4pm2-anneal300k-720min-0T.txt
# Ic = 9.04 A, n = 18.99 , Tavg = 40.08 K, 40k-30p4pm2-anneal300k-720min-0T
#datetime                        t_s     iHTS_A                vHTS_V                tHTS_K  tTAR_K  tHOL_K  tSPA_K
0202-04-01_02:04:20.330000      45234.13        1.07996400e-02       -8.52871000e-09  40.0512  38.6178  38.8503  0.0000
0202-04-01_02:04:20.688000      45234.49        1.13521900e-01       -1.35488400e-08  40.0512  38.6178  38.8503  0.0000
0202-04-01_02:04:21.035000      45234.84        2.12683300e-01       -1.25572100e-08  40.0543  38.6199  38.8517  0.0000
0202-04-01_02:04:21.383000      45235.18        3.12452300e-01       -1.36728000e-08  40.0543  38.6199  38.8517  0.0000
0202-04-01_02:04:21.730000      45235.53        4.11305000e-01       -3.38152900e-08  40.0543  38.6199  38.8517  0.0000
0202-04-01_02:04:22.080000      45235.88        5.10656400e-01       -4.06947300e-08  40.0470  38.6211  38.8505  0.0000
0202-04-01_02:04:22.438000      45236.24        6.10489400e-01       -2.40849200e-08  40.0470  38.6211  38.8505  0.0000
0202-04-01_02:04:22.785000      45236.59        7.10048600e-01       -4.76361500e-08  40.0470  38.6211  38.8505  0.0000
0202-04-01_02:04:23.133000      45236.93        8.08910200e-01       -6.89562100e-08  40.0493  38.6222  38.8567  0.0000
0202-04-01_02:04:23.480000      45237.28        9.08328900e-01       -8.14781000e-08  40.0493  38.6222  38.8567  0.0000
0202-04-01_02:04:23.906000      45237.71        1.00776300e+00       -7.77632900e-08  40.0493  38.6222  38.8567  0.0000
0202-04-01_02:04:24.258000      45238.06        1.10725100e+00       -9.53027700e-08  40.0527  38.6236  38.8562  0.0000
0202-04-01_02:04:24.613000      45238.42        1.20663400e+00       -8.64400700e-08  40.0527  38.6236  38.8562  0.0000
0202-04-01_02:04:24.973000      45238.78        1.30593300e+00       -8.93529800e-08  40.0436  38.6245  38.8537  0.0000
0202-04-01_02:04:25.336000      45239.14        1.40490800e+00       -9.71001100e-08  40.0436  38.6245  38.8537  0.0000
0202-04-01_02:04:25.680000      45239.48        1.50440200e+00       -1.05033160e-07  40.0436  38.6245  38.8537  0.0000
0202-04-01_02:04:26.027000      45239.83        1.60398000e+00       -1.08627820e-07  40.0453  38.6256  38.8571  0.0000
0202-04-01_02:04:26.387000      45240.19        1.70327400e+00       -1.18296230e-07  40.0453  38.6256  38.8571  0.0000
0202-04-01_02:04:26.742000      45240.55        1.80267300e+00       -1.29142200e-07  40.0453  38.6256  38.8571  0.0000
0202-04-01_02:04:27.105000      45240.91        1.90227500e+00       -1.30939530e-07  40.0486  38.6266  38.8557  0.0000
0202-04-01_02:04:27.453000      45241.26        2.00153400e+00       -1.28150570e-07  40.0486  38.6266  38.8557  0.0000
0202-04-01_02:04:27.800000      45241.60        2.10090800e+00       -1.35153960e-07  40.0486  38.6266  38.8557  0.0000
0202-04-01_02:04:28.200000      45242.00        2.20060400e+00       -1.47859240e-07  40.0492  38.6278  38.8564  0.0000
0202-04-01_02:04:28.560000      45242.36        2.29960800e+00       -1.56350090e-07  40.0492  38.6278  38.8564  0.0000
0202-04-01_02:04:28.920000      45242.72        2.39904000e+00       -1.67381990e-07  40.0492  38.6278  38.8564  0.0000
0202-04-01_02:04:29.293000      45243.09        2.49842200e+00       -1.72464220e-07  40.0545  38.6286  38.8586  0.0000
0202-04-01_02:04:29.652000      45243.45        2.59778100e+00       -1.83186510e-07  40.0545  38.6286  38.8586  0.0000
0202-04-01_02:04:30.010000      45243.81        2.69696400e+00       -1.95024120e-07  40.0504  38.6298  38.8582  0.0000
0202-04-01_02:04:30.360000      45244.16        2.79629600e+00       -1.97255290e-07  40.0504  38.6298  38.8582  0.0000
0202-04-01_02:04:30.707000      45244.51        2.89504200e+00       -2.02151470e-07  40.0504  38.6298  38.8582  0.0000
0202-04-01_02:04:31.055000      45244.86        2.99498100e+00       -2.06613810e-07  40.0537  38.6308  38.8594  0.0000
0202-04-01_02:04:31.402000      45245.21        3.09457300e+00       -2.15414540e-07  40.0537  38.6308  38.8594  0.0000
0202-04-01_02:04:31.750000      45245.55        3.19412200e+00       -2.22479910e-07  40.0537  38.6308  38.8594  0.0000
0202-04-01_02:04:32.100000      45245.90        3.29399500e+00       -2.27562030e-07  40.0563  38.6319  38.8625  0.0000
0202-04-01_02:04:32.450000      45246.25        3.39355300e+00       -2.31156690e-07  40.0563  38.6319  38.8625  0.0000
0202-04-01_02:04:32.797000      45246.60        3.49258600e+00       -2.36300780e-07  40.0563  38.6319  38.8625  0.0000
0202-04-01_02:04:33.145000      45246.95        3.59179800e+00       -2.45969190e-07  40.0528  38.6331  38.8633  0.0000
0202-04-01_02:04:33.492000      45247.29        3.69122700e+00       -2.54893870e-07  40.0528  38.6331  38.8633  0.0000
0202-04-01_02:04:33.870000      45247.67        3.79065100e+00       -2.58798420e-07  40.0528  38.6331  38.8633  0.0000
0202-04-01_02:04:34.242000      45248.05        3.89024700e+00       -2.62393080e-07  40.0526  38.6342  38.8619  0.0000
0202-04-01_02:04:34.590000      45248.39        3.98986400e+00       -2.59542140e-07  40.0526  38.6342  38.8619  0.0000
0202-04-01_02:04:34.940000      45248.74        4.08871400e+00       -2.60719700e-07  40.0520  38.6351  38.8647  0.0000
0202-04-01_02:04:35.300000      45249.10        4.18770000e+00       -2.70949310e-07  40.0520  38.6351  38.8647  0.0000
0202-04-01_02:04:35.650000      45249.45        4.28728800e+00       -2.83470940e-07  40.0520  38.6351  38.8647  0.0000
0202-04-01_02:04:35.996000      45249.80        4.38708400e+00       -2.81239760e-07  40.0630  38.6369  38.8691  0.0000
0202-04-01_02:04:36.344000      45250.15        4.48596000e+00       -2.91465970e-07  40.0630  38.6369  38.8691  0.0000
0202-04-01_02:04:36.690000      45250.49        4.58561600e+00       -3.03675440e-07  40.0630  38.6369  38.8691  0.0000
0202-04-01_02:04:37.050000      45250.85        4.68471800e+00       -3.09501280e-07  40.0613  38.6375  38.8659  0.0000
0202-04-01_02:04:37.400000      45251.20        4.78481600e+00       -3.10988730e-07  40.0613  38.6375  38.8659  0.0000
0202-04-01_02:04:37.742000      45251.55        4.88340800e+00       -3.15141190e-07  40.0613  38.6375  38.8659  0.0000
0202-04-01_02:04:38.090000      45251.89        4.98261500e+00       -3.26668910e-07  40.0625  38.6387  38.8694  0.0000
0202-04-01_02:04:38.438000      45252.24        5.08279200e+00       -3.33858250e-07  40.0625  38.6387  38.8694  0.0000
0202-04-01_02:04:38.785000      45252.59        5.18179300e+00       -3.37019080e-07  40.0625  38.6387  38.8694  0.0000
0202-04-01_02:04:39.145000      45252.95        5.28121700e+00       -3.43774570e-07  40.0575  38.6399  38.8648  0.0000
0202-04-01_02:04:39.492000      45253.29        5.38048300e+00       -3.46067720e-07  40.0575  38.6399  38.8648  0.0000
0202-04-01_02:04:39.887000      45253.69        5.48041500e+00       -3.59578710e-07  40.0575  38.6399  38.8648  0.0000
0202-04-01_02:04:40.242000      45254.04        5.57918100e+00       -3.62057790e-07  40.0598  38.6412  38.8740  0.0000
0202-04-01_02:04:40.598000      45254.40        5.67837000e+00       -3.66024320e-07  40.0598  38.6412  38.8740  0.0000
0202-04-01_02:04:40.950000      45254.75        5.77764500e+00       -3.72160910e-07  40.0598  38.6412  38.8740  0.0000
0202-04-01_02:04:41.297000      45255.10        5.87840600e+00       -3.74704580e-07  40.0502  38.6426  38.8712  0.0000
0202-04-01_02:04:41.645000      45255.45        5.97694000e+00       -3.73651840e-07  40.0502  38.6426  38.8712  0.0000
0202-04-01_02:04:41.992000      45255.79        6.07615900e+00       -3.81460950e-07  40.0581  38.6433  38.8670  0.0000
0202-04-01_02:04:42.350000      45256.15        6.17551600e+00       -3.81213040e-07  40.0581  38.6433  38.8670  0.0000
0202-04-01_02:04:42.700000      45256.50        6.27568200e+00       -3.87782600e-07  40.0581  38.6433  38.8670  0.0000
0202-04-01_02:04:43.047000      45256.85        6.37483200e+00       -3.93918330e-07  40.0588  38.6446  38.8686  0.0000
0202-04-01_02:04:43.395000      45257.20        6.47300000e+00       -3.93112630e-07  40.0588  38.6446  38.8686  0.0000
0202-04-01_02:04:43.742000      45257.54        6.57475000e+00       -3.95281830e-07  40.0588  38.6446  38.8686  0.0000
0202-04-01_02:04:44.090000      45257.89        6.67252000e+00       -3.93360540e-07  40.0731  38.6459  38.8791  0.0000
0202-04-01_02:04:44.438000      45258.24        6.77174500e+00       -3.95405780e-07  40.0731  38.6459  38.8791  0.0000
0202-04-01_02:04:44.785000      45258.59        6.87050700e+00       -3.97079160e-07  40.0731  38.6459  38.8791  0.0000
0202-04-01_02:04:45.133000      45258.93        6.97049000e+00       -3.99930110e-07  40.0731  38.6471  38.8826  0.0000
0202-04-01_02:04:45.480000      45259.28        7.07031200e+00       -4.04578380e-07  40.0731  38.6471  38.8826  0.0000
0202-04-01_02:04:45.870000      45259.67        7.16922200e+00       -4.10962020e-07  40.0731  38.6471  38.8826  0.0000
0202-04-01_02:04:46.246000      45260.05        7.26828300e+00       -4.15486340e-07  40.0683  38.6481  38.8811  0.0000
0202-04-01_02:04:46.594000      45260.40        7.36861700e+00       -4.11829700e-07  40.0683  38.6481  38.8811  0.0000
0202-04-01_02:04:46.945000      45260.75        7.46785500e+00       -4.11642010e-07  40.0683  38.6481  38.8811  0.0000
0202-04-01_02:04:47.293000      45261.09        7.56670400e+00       -4.20688010e-07  40.0662  38.6486  38.8779  0.0000
0202-04-01_02:04:47.652000      45261.45        7.66611500e+00       -4.21927550e-07  40.0662  38.6486  38.8779  0.0000
0202-04-01_02:04:48             45261.80        7.76554500e+00       -4.19014630e-07  40.0650  38.6497  38.8833  0.0000
0202-04-01_02:04:48.348000      45262.15        7.86585100e+00       -4.22361390e-07  40.0650  38.6497  38.8833  0.0000
0202-04-01_02:04:48.695000      45262.50        7.96426000e+00       -4.32029810e-07  40.0650  38.6497  38.8833  0.0000
0202-04-01_02:04:49.043000      45262.85        8.06334100e+00       -4.34137030e-07  40.0656  38.6504  38.8781  0.0000
0202-04-01_02:04:49.390000      45263.19        8.16252000e+00       -4.31348060e-07  40.0656  38.6504  38.8781  0.0000
0202-04-01_02:04:49.740000      45263.54        8.26217400e+00       -4.33331320e-07  40.0656  38.6504  38.8781  0.0000
0202-04-01_02:04:50.086000      45263.89        8.36295600e+00       -4.30294450e-07  40.0604  38.6510  38.8753  0.0000
0202-04-01_02:04:50.434000      45264.24        8.46127500e+00       -4.25894080e-07  40.0604  38.6510  38.8753  0.0000
0202-04-01_02:04:50.785000      45264.59        8.56251200e+00       -4.14738220e-07  40.0604  38.6510  38.8753  0.0000
0202-04-01_02:04:51.133000      45264.93        8.65986700e+00       -4.15791830e-07  40.0758  38.6523  38.8837  0.0000
0202-04-01_02:04:51.492000      45265.29        8.75873300e+00       -4.04388060e-07  40.0758  38.6523  38.8837  0.0000
0202-04-01_02:04:51.895000      45265.69        8.85882500e+00       -3.77490030e-07  40.0758  38.6523  38.8837  0.0000
0202-04-01_02:04:52.242000      45266.04        8.95750800e+00       -3.53752840e-07  40.0747  38.6533  38.8815  0.0000
0202-04-01_02:04:52.590000      45266.39        9.05704800e+00       -3.17310350e-07  40.0747  38.6533  38.8815  0.0000
0202-04-01_02:04:52.950000      45266.75        9.15648800e+00       -2.72872120e-07  40.0747  38.6533  38.8815  0.0000
0202-04-01_02:04:53.297000      45267.10        9.25563900e+00       -2.14055460e-07  40.0762  38.6551  38.8855  0.0000
0202-04-01_02:04:53.645000      45267.45        9.35548800e+00       -1.50900890e-07  40.0762  38.6551  38.8855  0.0000
0202-04-01_02:04:53.996000      45267.80        9.45443200e+00       -6.65501800e-08  40.0732  38.6560  38.8859  0.0000
0202-04-01_02:04:54.344000      45268.14        9.55428900e+00        3.55879200e-08  40.0732  38.6560  38.8859  0.0000
0202-04-01_02:04:54.700000      45268.50        9.65346600e+00        1.55017610e-07  40.0732  38.6560  38.8859  0.0000
0202-04-01_02:04:55.050000      45268.85        9.75299000e+00        3.04816030e-07  40.0719  38.6569  38.8899  0.0000
0202-04-01_02:04:55.395000      45269.20        9.85207100e+00        4.69117070e-07  40.0719  38.6569  38.8899  0.0000
0202-04-01_02:04:55.742000      45269.55        9.95147000e+00        6.98741870e-07  40.0719  38.6569  38.8899  0.0000
0202-04-01_02:04:56.090000      45269.89        1.00508100e+01        9.48323270e-07  40.0710  38.6580  38.8850  0.0000
0202-04-01_02:04:56.438000      45270.24        1.01504400e+01        1.25027523e-06  40.0710  38.6580  38.8850  0.0000
0202-04-01_02:04:56.793000      45270.59        1.02496700e+01        1.61507188e-06  40.0710  38.6580  38.8850  0.0000
0202-04-01_02:04:57.140000      45270.94        1.03487600e+01        2.04513032e-06  40.0715  38.6590  38.8856  0.0000
0202-04-01_02:04:57.490000      45271.29        1.04481600e+01        2.53499656e-06  40.0715  38.6590  38.8856  0.0000
0202-04-01_02:04:57.870000      45271.67        1.05475800e+01        3.11962565e-06  40.0715  38.6590  38.8856  0.0000
0202-04-01_02:04:58.250000      45272.05        1.06469100e+01        3.81612322e-06  40.0822  38.6602  38.8874  0.0000
0202-04-01_02:04:58.594000      45272.40        1.07459500e+01        5.03335190e-06  40.0822  38.6602  38.8874  0.0000
0202-04-01_02:04:58.950000      45272.75        1.08456500e+01        5.54435296e-06  40.0822  38.6602  38.8874  0.0000
0202-04-01_02:04:59.297000      45273.10        1.09450000e+01        7.16542295e-06  40.0724  38.6607  38.8808  0.0000
0202-04-01_02:04:59.645000      45273.45        1.10444200e+01        7.87072256e-06  40.0724  38.6607  38.8808  0.0000
0202-04-01_02:04:59.992000      45273.80        1.11438000e+01        1.01599775e-05  40.0862  38.6616  38.8920  0.0000
0202-04-01_02:05:00.344000      45274.14        1.12427500e+01        1.19903544e-05  40.0862  38.6616  38.8920  0.0000
0202-04-01_02:05:00.690000      45274.49        1.13424200e+01        1.40998153e-05  40.0862  38.6616  38.8920  0.0000
0202-04-01_02:05:01.040000      45274.84        1.14411900e+01        1.66121289e-05  40.0845  38.6629  38.8909  0.0000
0202-04-01_02:05:01.395000      45275.20        1.15410700e+01        1.95188664e-05  40.0845  38.6629  38.8909  0.0000
0202-04-01_02:05:01.754000      45275.55        1.16403400e+01        2.31118789e-05  40.0845  38.6629  38.8909  0.0000

File: chapter 6/data/tapes/ext_ffj51/Ic/infield/step06/no magnet/Ic_2025-04-01_02-05-59900173_40k-30p4pm2-anneal300k-720min-0T.txt
# Ic =  nan A, n =  nan , Tavg = 40.12 K, 40k-30p4pm2-anneal300k-720min-0T
#datetime                        t_s     iHTS_A                vHTS_V                tHTS_K  tTAR_K  tHOL_K  tSPA_K
0202-04-01_02:05:18.740000      45292.54        1.08285100e-02       -1.15277333e-09  40.0956  38.6764  38.9083  0.0000
0202-04-01_02:05:19.100000      45292.90        1.14215000e-01       -9.64362333e-09  40.0972  38.6775  38.9069  0.0000
0202-04-01_02:05:19.445000      45293.25        2.13483300e-01       -7.16454333e-09  40.0972  38.6775  38.9069  0.0000
0202-04-01_02:05:19.793000      45293.60        3.12662600e-01       -8.21815333e-09  40.0972  38.6775  38.9069  0.0000
0202-04-01_02:05:20.145000      45293.95        4.11732600e-01       -1.89401733e-08  40.0997  38.6788  38.9071  0.0000
0202-04-01_02:05:20.492000      45294.29        5.11128600e-01       -2.67492733e-08  40.0997  38.6788  38.9071  0.0000
0202-04-01_02:05:20.890000      45294.69        6.11058800e-01       -3.18313933e-08  40.0997  38.6788  38.9071  0.0000
0202-04-01_02:05:21.246000      45295.05        7.10161100e-01       -8.55034833e-08  40.1058  38.6798  38.9087  0.0000
0202-04-01_02:05:21.594000      45295.40        8.09451600e-01       -5.90392933e-08  40.1058  38.6798  38.9087  0.0000
0202-04-01_02:05:21.945000      45295.75        9.08628100e-01       -5.74279533e-08  40.1058  38.6798  38.9087  0.0000
0202-04-01_02:05:22.300000      45296.10        1.00800600e+00       -4.03843333e-08  40.1092  38.6800  38.9145  0.0000
0202-04-01_02:05:22.650000      45296.45        1.10746300e+00       -3.66037433e-08  40.1092  38.6800  38.9145  0.0000
0202-04-01_02:05:22.996000      45296.80        1.20681800e+00       -2.61296233e-08  40.1055  38.6802  38.9145  0.0000
0202-04-01_02:05:23.344000      45297.14        1.30619600e+00       -3.64797833e-08  40.1055  38.6802  38.9145  0.0000
0202-04-01_02:05:23.690000      45297.49        1.40553700e+00       -4.52185433e-08  40.1055  38.6802  38.9145  0.0000
0202-04-01_02:05:24.050000      45297.85        1.50458600e+00       -4.49086633e-08  40.1026  38.6807  38.9158  0.0000
0202-04-01_02:05:24.400000      45298.20        1.60416100e+00       -4.03843333e-08  40.1026  38.6807  38.9158  0.0000
0202-04-01_02:05:24.746000      45298.55        1.70337900e+00       -4.44128433e-08  40.1026  38.6807  38.9158  0.0000
0202-04-01_02:05:25.094000      45298.89        1.80280600e+00       -5.21599733e-08  40.0991  38.6809  38.9117  0.0000
0202-04-01_02:05:25.440000      45299.24        1.90234800e+00       -5.89774433e-08  40.0991  38.6809  38.9117  0.0000
0202-04-01_02:05:25.790000      45299.59        2.00184500e+00       -5.61884733e-08  40.0991  38.6809  38.9117  0.0000
0202-04-01_02:05:26.140000      45299.94        2.10119400e+00       -5.79238333e-08  40.1006  38.6812  38.9118  0.0000
0202-04-01_02:05:26.490000      45300.29        2.20056300e+00       -6.44314133e-08  40.1006  38.6812  38.9118  0.0000
0202-04-01_02:05:26.844000      45300.64        2.29992300e+00       -7.23024933e-08  40.1006  38.6812  38.9118  0.0000
0202-04-01_02:05:27.234000      45301.04        2.39925400e+00       -6.98853933e-08  40.1034  38.6813  38.9102  0.0000
0202-04-01_02:05:27.598000      45301.40        2.49830700e+00       -7.36034133e-08  40.1034  38.6813  38.9102  0.0000
0202-04-01_02:05:27.945000      45301.75        2.59798700e+00       -7.39097233e-08  40.1111  38.6821  38.9161  0.0000
0202-04-01_02:05:28.293000      45302.09        2.69752800e+00       -7.31022233e-08  40.1111  38.6821  38.9161  0.0000
0202-04-01_02:05:28.640000      45302.44        2.79699500e+00       -7.78744533e-08  40.1111  38.6821  38.9161  0.0000
0202-04-01_02:05:28.990000      45302.79        2.89603800e+00       -7.94858533e-08  40.1132  38.6820  38.9106  0.0000
0202-04-01_02:05:29.348000      45303.15        2.99546300e+00       -8.15930733e-08  40.1132  38.6820  38.9106  0.0000
0202-04-01_02:05:29.695000      45303.50        3.09481700e+00       -8.88443733e-08  40.1132  38.6820  38.9106  0.0000
0202-04-01_02:05:30.043000      45303.84        3.19423500e+00       -8.74808833e-08  40.1139  38.6821  38.9198  0.0000
0202-04-01_02:05:30.387000      45304.19        3.29359800e+00       -8.72329733e-08  40.1139  38.6821  38.9198  0.0000
0202-04-01_02:05:30.746000      45304.55        3.39293500e+00       -8.92162433e-08  40.1139  38.6821  38.9198  0.0000
0202-04-01_02:05:31.094000      45304.89        3.49235600e+00       -9.11375233e-08  40.0994  38.6823  38.9118  0.0000
0202-04-01_02:05:31.450000      45305.25        3.59157200e+00       -9.24390433e-08  40.0994  38.6823  38.9118  0.0000
0202-04-01_02:05:31.824000      45305.63        3.69137700e+00       -9.98762733e-08  40.0994  38.6823  38.9118  0.0000
0202-04-01_02:05:32.234000      45306.04        3.79079400e+00       -1.02293383e-07  40.1093  38.6827  38.9176  0.0000
0202-04-01_02:05:32.582000      45306.38        3.89014600e+00       -1.05144323e-07  40.1093  38.6827  38.9176  0.0000
0202-04-01_02:05:32.930000      45306.73        3.98900900e+00       -1.02479313e-07  40.1033  38.6833  38.9149  0.0000
0202-04-01_02:05:33.277000      45307.08        4.08861000e+00       -1.09296773e-07  40.1033  38.6833  38.9149  0.0000
0202-04-01_02:05:33.625000      45307.43        4.18774100e+00       -1.09485073e-07  40.1033  38.6833  38.9149  0.0000
0202-04-01_02:05:33.973000      45307.78        4.28742300e+00       -1.09302693e-07  40.1026  38.6831  38.9140  0.0000
0202-04-01_02:05:34.332000      45308.14        4.38678700e+00       -1.11781773e-07  40.1026  38.6831  38.9140  0.0000
0202-04-01_02:05:34.680000      45308.48        4.48635800e+00       -1.15934233e-07  40.1026  38.6831  38.9140  0.0000
0202-04-01_02:05:35.027000      45308.83        4.58568300e+00       -1.21202273e-07  40.1033  38.6836  38.9129  0.0000
0202-04-01_02:05:35.375000      45309.18        4.68532900e+00       -1.24363103e-07  40.1033  38.6836  38.9129  0.0000
0202-04-01_02:05:35.723000      45309.53        4.78473400e+00       -1.19528893e-07  40.1033  38.6836  38.9129  0.0000
0202-04-01_02:05:36.074000      45309.87        4.88346600e+00       -1.17855513e-07  40.1162  38.6843  38.9182  0.0000
0202-04-01_02:05:36.420000      45310.22        4.98313100e+00       -1.28515563e-07  40.1162  38.6843  38.9182  0.0000
0202-04-01_02:05:36.770000      45310.57        5.08289900e+00       -1.30870693e-07  40.1162  38.6843  38.9182  0.0000
0202-04-01_02:05:37.117000      45310.92        5.18182800e+00       -1.28887423e-07  40.1147  38.6842  38.9146  0.0000
0202-04-01_02:05:37.465000      45311.26        5.28108600e+00       -1.23309493e-07  40.1147  38.6842  38.9146  0.0000
0202-04-01_02:05:37.812000      45311.61        5.38058300e+00       -1.23495423e-07  40.1147  38.6842  38.9146  0.0000
0202-04-01_02:05:38.234000      45312.04        5.47976900e+00       -1.28639513e-07  40.1213  38.6848  38.9252  0.0000
0202-04-01_02:05:38.582000      45312.39        5.57959600e+00       -1.28515563e-07  40.1213  38.6848  38.9252  0.0000
0202-04-01_02:05:38.938000      45312.74        5.67861400e+00       -1.30003013e-07  40.1213  38.6848  38.9252  0.0000
0202-04-01_02:05:39.285000      45313.09        5.77812200e+00       -1.25850553e-07  40.1105  38.6849  38.9191  0.0000
0202-04-01_02:05:39.645000      45313.44        5.87719700e+00       -1.22752803e-07  40.1105  38.6849  38.9191  0.0000
0202-04-01_02:05:39.992000      45313.79        5.97670300e+00       -1.32112063e-07  40.1114  38.6853  38.9182  0.0000
0202-04-01_02:05:40.340000      45314.14        6.07606200e+00       -1.37008253e-07  40.1114  38.6853  38.9182  0.0000
0202-04-01_02:05:40.688000      45314.49        6.17562000e+00       -1.35768713e-07  40.1114  38.6853  38.9182  0.0000
0202-04-01_02:05:41.035000      45314.84        6.27485700e+00       -1.37318133e-07  40.1085  38.6861  38.9198  0.0000
0202-04-01_02:05:41.395000      45315.20        6.37447900e+00       -1.35582783e-07  40.1085  38.6861  38.9198  0.0000
0202-04-01_02:05:41.742000      45315.54        6.47354300e+00       -1.45499103e-07  40.1085  38.6861  38.9198  0.0000
0202-04-01_02:05:42.090000      45315.89        6.57331600e+00       -1.43453863e-07  40.1076  38.6864  38.9143  0.0000
0202-04-01_02:05:42.445000      45316.25        6.67279400e+00       -1.36264533e-07  40.1076  38.6864  38.9143  0.0000
0202-04-01_02:05:42.820000      45316.62        6.77175900e+00       -1.41036763e-07  40.1076  38.6864  38.9143  0.0000
0202-04-01_02:05:43.223000      45317.02        6.87085000e+00       -1.38123843e-07  40.1090  38.6870  38.9152  0.0000
0202-04-01_02:05:43.570000      45317.37        6.97100700e+00       -1.43763743e-07  40.1090  38.6870  38.9152  0.0000
0202-04-01_02:05:43.926000      45317.73        7.07011400e+00       -1.46614693e-07  40.1090  38.6870  38.9152  0.0000
0202-04-01_02:05:44.290000      45318.09        7.16882700e+00       -1.42214323e-07  40.1183  38.6872  38.9199  0.0000
0202-04-01_02:05:44.637000      45318.44        7.26853300e+00       -1.39177453e-07  40.1183  38.6872  38.9199  0.0000
0202-04-01_02:05:44.984000      45318.78        7.36773000e+00       -1.43949683e-07  40.1233  38.6873  38.9199  0.0000
0202-04-01_02:05:45.332000      45319.13        7.46744800e+00       -1.50393743e-07  40.1233  38.6873  38.9199  0.0000
0202-04-01_02:05:45.680000      45319.48        7.56650400e+00       -1.53923343e-07  40.1233  38.6873  38.9199  0.0000
0202-04-01_02:05:46.027000      45319.83        7.66599700e+00       -1.51939563e-07  40.1192  38.6878  38.9222  0.0000
0202-04-01_02:05:46.383000      45320.19        7.76551300e+00       -1.59500753e-07  40.1192  38.6878  38.9222  0.0000
0202-04-01_02:05:46.730000      45320.53        7.86513800e+00       -1.57765393e-07  40.1192  38.6878  38.9222  0.0000
0202-04-01_02:05:47.080000      45320.88        7.96405700e+00       -1.57269583e-07  40.1212  38.6877  38.9221  0.0000
0202-04-01_02:05:47.426000      45321.23        8.06360600e+00       -1.54294683e-07  40.1212  38.6877  38.9221  0.0000
0202-04-01_02:05:47.773000      45321.58        8.16303400e+00       -1.50018273e-07  40.1212  38.6877  38.9221  0.0000
0202-04-01_02:05:48.120000      45321.92        8.26179300e+00       -1.49088623e-07  40.1151  38.6881  38.9220  0.0000
0202-04-01_02:05:48.473000      45322.27        8.36220200e+00       -1.46113723e-07  40.1151  38.6881  38.9220  0.0000
0202-04-01_02:05:48.836000      45322.64        8.46125800e+00       -1.43262783e-07  40.1151  38.6881  38.9220  0.0000
0202-04-01_02:05:49.210000      45323.01        8.56018000e+00       -1.36755203e-07  40.1151  38.6883  38.9231  0.0000
0202-04-01_02:05:49.560000      45323.36        8.65960500e+00       -1.22190603e-07  40.1151  38.6883  38.9231  0.0000
0202-04-01_02:05:49.918000      45323.72        8.75940200e+00       -1.07749973e-07  40.1151  38.6883  38.9231  0.0000
0202-04-01_02:05:50.277000      45324.08        8.85845700e+00       -9.67800433e-08  40.1127  38.6884  38.9231  0.0000
0202-04-01_02:05:50.637000      45324.44        8.95879800e+00       -6.27546833e-08  40.1127  38.6884  38.9231  0.0000
0202-04-01_02:05:50.996000      45324.80        9.05697600e+00       -2.92251333e-08  40.1116  38.6888  38.9183  0.0000
0202-04-01_02:05:51.360000      45325.16        9.15663300e+00        1.59537667e-08  40.1116  38.6888  38.9183  0.0000
0202-04-01_02:05:51.710000      45325.51        9.25577500e+00        8.40022067e-08  40.1116  38.6888  38.9183  0.0000
0202-04-01_02:05:52.060000      45325.86        9.35572500e+00        1.46784917e-07  40.1138  38.6886  38.9186  0.0000
0202-04-01_02:05:52.406000      45326.21        9.45483200e+00        2.32994957e-07  40.1138  38.6886  38.9186  0.0000
0202-04-01_02:05:52.754000      45326.56        9.55408000e+00        3.46722777e-07  40.1138  38.6886  38.9186  0.0000
0202-04-01_02:05:53.113000      45326.92        9.65335800e+00        4.72598107e-07  40.1266  38.6889  38.9231  0.0000
0202-04-01_02:05:53.460000      45327.26        9.75256700e+00        6.23016327e-07  40.1266  38.6889  38.9231  0.0000
0202-04-01_02:05:53.812000      45327.61        9.85189300e+00        7.88928807e-07  40.1266  38.6889  38.9231  0.0000
0202-04-01_02:05:54.234000      45328.04        9.95141000e+00        1.05264102e-06  40.1216  38.6891  38.9176  0.0000
0202-04-01_02:05:54.598000      45328.40        1.00502800e+01        1.29100463e-06  40.1216  38.6891  38.9176  0.0000
0202-04-01_02:05:54.950000      45328.75        1.01495200e+01        1.59940227e-06  40.1237  38.6896  38.9244  0.0000
0202-04-01_02:05:55.297000      45329.10        1.02490900e+01        1.97002484e-06  40.1237  38.6896  38.9244  0.0000
0202-04-01_02:05:55.645000      45329.45        1.03486400e+01        2.40714874e-06  40.1237  38.6896  38.9244  0.0000
0202-04-01_02:05:55.992000      45329.79        1.04482400e+01        2.92248765e-06  40.1174  38.6898  38.9201  0.0000
0202-04-01_02:05:56.348000      45330.15        1.05478000e+01        3.51883052e-06  40.1174  38.6898  38.9201  0.0000
0202-04-01_02:05:56.690000      45330.49        1.06471400e+01        4.60231274e-06  40.1174  38.6898  38.9201  0.0000
0202-04-01_02:05:57.043000      45330.84        1.07465400e+01        5.04873424e-06  40.1282  38.6903  38.9281  0.0000
0202-04-01_02:05:57.390000      45331.19        1.08457000e+01        6.51653728e-06  40.1282  38.6903  38.9281  0.0000
0202-04-01_02:05:57.740000      45331.54        1.09452400e+01        7.71510955e-06  40.1282  38.6903  38.9281  0.0000
0202-04-01_02:05:58.086000      45331.89        1.10443800e+01        9.09911911e-06  40.1140  38.6906  38.9173  0.0000
0202-04-01_02:05:58.434000      45332.24        1.11435200e+01        1.07338330e-05  40.1140  38.6906  38.9173  0.0000
0202-04-01_02:05:58.780000      45332.58        1.12439200e+01        1.25827406e-05  40.1140  38.6906  38.9173  0.0000
0202-04-01_02:05:59.133000      45332.93        1.13428200e+01        1.47991117e-05  40.1209  38.6909  38.9215  0.0000
0202-04-01_02:05:59.480000      45333.28        1.14418000e+01        1.73052267e-05  40.1209  38.6909  38.9215  0.0000
0202-04-01_02:05:59.844000      45333.65        1.15414500e+01        2.04149389e-05  40.1209  38.6909  38.9215  0.0000
