Repository: shortlab/2025-devitre-PhD

# 2025-devitre-PhD
Data repository for Alexis Devitre's PhD thesis

File: chapter 6/data/tapes/ext_ffj51/Ic/infield/step06/no magnet/Ic_2025-04-01_02-24-10976909_50k-30p4pm2-anneal300k-720min-0T.txt
# Ic = 6.02 A, n = 19.18 , Tavg = 50.08 K, 50k-30p4pm2-anneal300k-720min-0T
#datetime                        t_s     iHTS_A                vHTS_V                tHTS_K  tTAR_K  tHOL_K  tSPA_K
0202-04-01_02:23:43.355000      46397.16        1.14292200e-02       -2.12581000e-09  50.0750  48.8428  49.1666  0.0000
0202-04-01_02:23:43.703000      46397.51        1.14618400e-01       -2.80761000e-09  50.0750  48.8428  49.1666  0.0000
0202-04-01_02:23:44.050000      46397.85        2.14075100e-01       -1.17322100e-08  50.0774  48.8445  49.1711  0.0000
0202-04-01_02:23:44.410000      46398.21        3.13446600e-01       -1.68763100e-08  50.0774  48.8445  49.1711  0.0000
0202-04-01_02:23:44.754000      46398.56        4.12501000e-01        4.87759000e-09  50.0774  48.8445  49.1711  0.0000
0202-04-01_02:23:45.105000      46398.91        5.12489100e-01       -2.40657100e-08  50.0681  48.8452  49.1682  0.0000
0202-04-01_02:23:45.450000      46399.25        6.11709200e-01       -1.99118100e-08  50.0681  48.8452  49.1682  0.0000
0202-04-01_02:23:45.797000      46399.60        7.10992300e-01       -8.19601000e-09  50.0681  48.8452  49.1682  0.0000
0202-04-01_02:23:46.156000      46399.96        8.10533600e-01       -2.24507100e-08  50.0683  48.8452  49.1693  0.0000
0202-04-01_02:23:46.504000      46400.31        9.10031500e-01       -3.34825100e-08  50.0683  48.8452  49.1693  0.0000
0202-04-01_02:23:46.902000      46400.71        1.00945900e+00       -3.39784100e-08  50.0683  48.8452  49.1693  0.0000
0202-04-01_02:23:47.258000      46401.06        1.10860200e+00       -3.71392100e-08  50.0691  48.8449  49.1739  0.0000
0202-04-01_02:23:47.605000      46401.41        1.20806600e+00       -2.78426100e-08  50.0691  48.8449  49.1739  0.0000
0202-04-01_02:23:47.953000      46401.76        1.30727000e+00       -2.24507100e-08  50.0713  48.8446  49.1627  0.0000
0202-04-01_02:23:48.310000      46402.11        1.40684800e+00       -1.14807100e-08  50.0713  48.8446  49.1627  0.0000
0202-04-01_02:23:48.668000      46402.47        1.50632200e+00       -1.75545100e-08  50.0713  48.8446  49.1627  0.0000
0202-04-01_02:23:49.016000      46402.82        1.60537100e+00       -2.11491100e-08  50.0693  48.8441  49.1599  0.0000
0202-04-01_02:23:49.375000      46403.18        1.70506700e+00       -2.98259100e-08  50.0693  48.8441  49.1599  0.0000
0202-04-01_02:23:49.723000      46403.52        1.80417200e+00       -3.45362100e-08  50.0693  48.8441  49.1599  0.0000
0202-04-01_02:23:50.070000      46403.87        1.90363600e+00       -3.14993100e-08  50.0839  48.8443  49.1750  0.0000
0202-04-01_02:23:50.418000      46404.22        2.00300300e+00       -3.41643100e-08  50.0839  48.8443  49.1750  0.0000
0202-04-01_02:23:50.760000      46404.57        2.10273300e+00       -3.10654100e-08  50.0839  48.8443  49.1750  0.0000
0202-04-01_02:23:51.125000      46404.93        2.20182200e+00       -3.75105100e-08  50.0733  48.8442  49.1656  0.0000
0202-04-01_02:23:51.473000      46405.27        2.30152700e+00       -3.92424100e-08  50.0733  48.8442  49.1656  0.0000
0202-04-01_02:23:51.830000      46405.63        2.40055900e+00       -3.66376100e-08  50.0733  48.8442  49.1656  0.0000
0202-04-01_02:23:52.210000      46406.01        2.49981700e+00       -4.56243100e-08  50.0618  48.8436  49.1612  0.0000
0202-04-01_02:23:52.570000      46406.37        2.59957300e+00       -4.72976100e-08  50.0618  48.8436  49.1612  0.0000
0202-04-01_02:23:52.926000      46406.73        2.69857900e+00       -5.18219100e-08  50.0618  48.8436  49.1612  0.0000
0202-04-01_02:23:53.280000      46407.08        2.79811900e+00       -5.11402100e-08  50.0594  48.8437  49.1663  0.0000
0202-04-01_02:23:53.637000      46407.44        2.89704100e+00       -4.56862100e-08  50.0594  48.8437  49.1663  0.0000
0202-04-01_02:23:53.984000      46407.79        2.99659700e+00       -4.59961100e-08  50.0512  48.8428  49.1591  0.0000
0202-04-01_02:23:54.344000      46408.15        3.09609700e+00       -4.56862100e-08  50.0512  48.8428  49.1591  0.0000
0202-04-01_02:23:54.690000      46408.49        3.19557000e+00       -5.18219100e-08  50.0512  48.8428  49.1591  0.0000
0202-04-01_02:23:55.040000      46408.84        3.29505900e+00       -4.58102100e-08  50.0769  48.8422  49.1663  0.0000
0202-04-01_02:23:55.387000      46409.19        3.39420700e+00       -4.71117100e-08  50.0769  48.8422  49.1663  0.0000
0202-04-01_02:23:55.734000      46409.54        3.49329500e+00       -5.26276100e-08  50.0769  48.8422  49.1663  0.0000
0202-04-01_02:23:56.094000      46409.89        3.59303000e+00       -5.78957100e-08  50.0755  48.8422  49.1666  0.0000
0202-04-01_02:23:56.438000      46410.24        3.69237700e+00       -5.59744100e-08  50.0755  48.8422  49.1666  0.0000
0202-04-01_02:23:56.790000      46410.59        3.79190700e+00       -5.56025100e-08  50.0755  48.8422  49.1666  0.0000
0202-04-01_02:23:57.133000      46410.94        3.89120300e+00       -5.55436100e-08  50.0850  48.8423  49.1728  0.0000
0202-04-01_02:23:57.480000      46411.28        3.99051500e+00       -5.20774100e-08  50.0850  48.8423  49.1728  0.0000
0202-04-01_02:23:57.906000      46411.71        4.08978600e+00       -5.50523100e-08  50.0850  48.8423  49.1728  0.0000
0202-04-01_02:23:58.258000      46412.06        4.18921600e+00       -5.35028100e-08  50.0713  48.8426  49.1625  0.0000
0202-04-01_02:23:58.613000      46412.42        4.28874800e+00       -5.56720100e-08  50.0713  48.8426  49.1625  0.0000
0202-04-01_02:23:58.960000      46412.76        4.38806600e+00       -5.41226100e-08  50.0664  48.8418  49.1628  0.0000
0202-04-01_02:23:59.320000      46413.12        4.48733900e+00       -4.82348100e-08  50.0664  48.8418  49.1628  0.0000
0202-04-01_02:23:59.668000      46413.47        4.58688900e+00       -4.78629100e-08  50.0664  48.8418  49.1628  0.0000
0202-04-01_02:24:00.016000      46413.82        4.68613200e+00       -4.58177100e-08  50.0655  48.8418  49.1710  0.0000
0202-04-01_02:24:00.363000      46414.16        4.78566000e+00       -4.60036100e-08  50.0655  48.8418  49.1710  0.0000
0202-04-01_02:24:00.710000      46414.51        4.88494500e+00       -4.22850100e-08  50.0655  48.8418  49.1710  0.0000
0202-04-01_02:24:01.066000      46414.87        4.98437800e+00       -4.84827100e-08  50.0614  48.8415  49.1561  0.0000
0202-04-01_02:24:01.414000      46415.22        5.08366000e+00       -4.63135100e-08  50.0614  48.8415  49.1561  0.0000
0202-04-01_02:24:01.760000      46415.56        5.18304000e+00       -4.75531100e-08  50.0614  48.8415  49.1561  0.0000
0202-04-01_02:24:02.110000      46415.91        5.28227800e+00       -5.66017100e-08  50.0715  48.8420  49.1568  0.0000
0202-04-01_02:24:02.457000      46416.26        5.38161600e+00       -5.77173100e-08  50.0715  48.8420  49.1568  0.0000
0202-04-01_02:24:02.824000      46416.62        5.48116100e+00       -4.56928100e-08  50.0715  48.8420  49.1568  0.0000
0202-04-01_02:24:03.230000      46417.03        5.58072900e+00       -3.06261100e-08  50.0752  48.8418  49.1640  0.0000
0202-04-01_02:24:03.580000      46417.38        5.68047900e+00       -1.71753100e-08  50.0752  48.8418  49.1640  0.0000
0202-04-01_02:24:03.938000      46417.74        5.77920400e+00        1.41769000e-09  50.0752  48.8418  49.1640  0.0000
0202-04-01_02:24:04.285000      46418.09        5.87832500e+00        3.36456900e-08  50.0813  48.8420  49.1693  0.0000
0202-04-01_02:24:04.633000      46418.44        5.97807500e+00        8.31652900e-08  50.0813  48.8420  49.1693  0.0000
0202-04-01_02:24:04.984000      46418.78        6.07743000e+00        1.47125390e-07  50.0721  48.8419  49.1657  0.0000
0202-04-01_02:24:05.332000      46419.13        6.17676500e+00        2.41516190e-07  50.0721  48.8419  49.1657  0.0000
0202-04-01_02:24:05.676000      46419.48        6.27585600e+00        3.58900460e-07  50.0721  48.8419  49.1657  0.0000
0202-04-01_02:24:06.023000      46419.83        6.37540500e+00        5.44087420e-07  50.0684  48.8414  49.1677  0.0000
0202-04-01_02:24:06.370000      46420.17        6.47499600e+00        7.72596240e-07  50.0684  48.8414  49.1677  0.0000
0202-04-01_02:24:06.720000      46420.52        6.57415600e+00        1.06847394e-06  50.0684  48.8414  49.1677  0.0000
0202-04-01_02:24:07.070000      46420.87        6.67368100e+00        1.45595349e-06  50.0687  48.8417  49.1622  0.0000
0202-04-01_02:24:07.418000      46421.22        6.77331700e+00        1.94786412e-06  50.0687  48.8417  49.1622  0.0000
0202-04-01_02:24:07.766000      46421.57        6.87244700e+00        2.57352088e-06  50.0687  48.8417  49.1622  0.0000
0202-04-01_02:24:08.120000      46421.92        6.97121000e+00        3.79589120e-06  50.0572  48.8408  49.1547  0.0000
0202-04-01_02:24:08.470000      46422.27        7.07062700e+00        4.85470450e-06  50.0572  48.8408  49.1547  0.0000
0202-04-01_02:24:08.820000      46422.62        7.17034000e+00        6.16235458e-06  50.0572  48.8408  49.1547  0.0000
0202-04-01_02:24:09.203000      46423.01        7.26997000e+00        7.83573036e-06  50.0792  48.8405  49.1669  0.0000
0202-04-01_02:24:09.562000      46423.36        7.36904800e+00        9.85171560e-06  50.0792  48.8405  49.1669  0.0000
0202-04-01_02:24:09.926000      46423.73        7.46844700e+00        1.22768236e-05  50.0792  48.8405  49.1669  0.0000
0202-04-01_02:24:10.270000      46424.07        7.56785900e+00        1.50113857e-05  50.0812  48.8405  49.1651  0.0000
0202-04-01_02:24:10.617000      46424.42        7.66704200e+00        1.87106243e-05  50.0812  48.8405  49.1651  0.0000
0202-04-01_02:24:10.965000      46424.77        7.76626100e+00        2.32044117e-05  50.0803  48.8408  49.1645  0.0000

File: chapter 6/data/tapes/ext_ffj51/Ic/infield/step06/no magnet/Ic_2025-04-01_02-27-54261236_50k-30p4pm2-anneal300k-720min-0T.txt
# Ic = 6.01 A, n = 19.14 , Tavg = 50.09 K, 50k-30p4pm2-anneal300k-720min-0T
#datetime                        t_s     iHTS_A                vHTS_V                tHTS_K  tTAR_K  tHOL_K  tSPA_K
0202-04-01_02:27:26.510000      46620.31        1.11471100e-02        6.81792308e-10  50.0806  48.8415  49.1684  0.0000
0202-04-01_02:27:26.910000      46620.71        1.14621900e-01        7.06439231e-09  50.0806  48.8415  49.1684  0.0000
0202-04-01_02:27:27.273000      46621.07        2.13819300e-01        6.07219231e-09  50.0817  48.8432  49.1653  0.0000
0202-04-01_02:27:27.620000      46621.42        3.13371400e-01       -2.17555077e-08  50.0817  48.8432  49.1653  0.0000
0202-04-01_02:27:27.970000      46621.77        4.12769000e-01       -1.96483077e-08  50.0805  48.8435  49.1628  0.0000
0202-04-01_02:27:28.330000      46622.13        5.12230400e-01       -1.02898077e-08  50.0805  48.8435  49.1628  0.0000
0202-04-01_02:27:28.676000      46622.48        6.11472200e-01        8.05539231e-09  50.0805  48.8435  49.1628  0.0000
0202-04-01_02:27:29.023000      46622.82        7.10852000e-01        1.10302923e-08  50.0909  48.8435  49.1649  0.0000
0202-04-01_02:27:29.370000      46623.17        8.10993700e-01        4.33679231e-09  50.0909  48.8435  49.1649  0.0000
0202-04-01_02:27:29.727000      46623.53        9.09496400e-01       -8.61640769e-09  50.0909  48.8435  49.1649  0.0000
0202-04-01_02:27:30.074000      46623.88        1.00859900e+00        2.36735923e-08  50.0959  48.8437  49.1722  0.0000
0202-04-01_02:27:30.430000      46624.23        1.10863300e+00        5.01859231e-09  50.0959  48.8437  49.1722  0.0000
0202-04-01_02:27:30.790000      46624.59        1.20759300e+00        5.39039231e-09  50.0959  48.8437  49.1722  0.0000
0202-04-01_02:27:31.137000      46624.94        1.30725900e+00        2.16759231e-09  50.0843  48.8439  49.1653  0.0000
0202-04-01_02:27:31.484000      46625.29        1.40648900e+00       -1.65494077e-08  50.0843  48.8439  49.1653  0.0000
0202-04-01_02:27:31.910000      46625.71        1.50592900e+00       -1.86566077e-08  50.0843  48.8439  49.1653  0.0000
0202-04-01_02:27:32.277000      46626.08        1.60528600e+00       -1.03517077e-08  50.0922  48.8437  49.1702  0.0000
0202-04-01_02:27:32.633000      46626.44        1.70446700e+00       -1.57413077e-08  50.0922  48.8437  49.1702  0.0000
0202-04-01_02:27:32.996000      46626.80        1.80395500e+00       -2.01392077e-08  50.0661  48.8432  49.1584  0.0000
0202-04-01_02:27:33.340000      46627.14        1.90333200e+00       -1.73502077e-08  50.0661  48.8432  49.1584  0.0000
0202-04-01_02:27:33.688000      46627.49        2.00274300e+00       -1.55529077e-08  50.0661  48.8432  49.1584  0.0000
0202-04-01_02:27:34.035000      46627.84        2.10208300e+00       -1.75981077e-08  50.0812  48.8428  49.1625  0.0000
0202-04-01_02:27:34.383000      46628.19        2.20143000e+00       -1.61107077e-08  50.0812  48.8428  49.1625  0.0000
0202-04-01_02:27:34.742000      46628.55        2.30085900e+00       -2.03251077e-08  50.0812  48.8428  49.1625  0.0000
0202-04-01_02:27:35.090000      46628.89        2.40044500e+00       -2.42916077e-08  50.0789  48.8418  49.1611  0.0000
0202-04-01_02:27:35.438000      46629.24        2.49999800e+00       -1.93955077e-08  50.0789  48.8418  49.1611  0.0000
0202-04-01_02:27:35.785000      46629.59        2.59893500e+00       -2.13167077e-08  50.0789  48.8418  49.1611  0.0000
0202-04-01_02:27:36.133000      46629.94        2.69851200e+00       -2.20605077e-08  50.1070  48.8425  49.1724  0.0000
0202-04-01_02:27:36.480000      46630.28        2.79782500e+00       -2.00772077e-08  50.1070  48.8425  49.1724  0.0000
0202-04-01_02:27:36.867000      46630.67        2.89686800e+00       -1.84038077e-08  50.1070  48.8425  49.1724  0.0000
0202-04-01_02:27:37.234000      46631.04        2.99654400e+00       -3.06753077e-08  50.0946  48.8427  49.1702  0.0000
0202-04-01_02:27:37.582000      46631.38        3.09569100e+00       -2.52213077e-08  50.0946  48.8427  49.1702  0.0000
0202-04-01_02:27:37.945000      46631.75        3.19513200e+00       -2.46015077e-08  50.0946  48.8427  49.1702  0.0000
0202-04-01_02:27:38.293000      46632.09        3.29465100e+00       -3.44563077e-08  50.0858  48.8424  49.1669  0.0000
0202-04-01_02:27:38.637000      46632.44        3.39366000e+00       -2.99969077e-08  50.0858  48.8424  49.1669  0.0000
0202-04-01_02:27:38.990000      46632.79        3.49363100e+00       -2.96265077e-08  50.0860  48.8422  49.1651  0.0000
0202-04-01_02:27:39.336000      46633.14        3.59270300e+00       -3.91709077e-08  50.0860  48.8422  49.1651  0.0000
0202-04-01_02:27:39.680000      46633.48        3.69183700e+00       -3.50185077e-08  50.0860  48.8422  49.1651  0.0000
0202-04-01_02:27:40.040000      46633.84        3.79141100e+00       -3.45227077e-08  50.0745  48.8416  49.1599  0.0000
0202-04-01_02:27:40.387000      46634.19        3.89069800e+00       -3.24154077e-08  50.0745  48.8416  49.1599  0.0000
0202-04-01_02:27:40.734000      46634.54        3.98995900e+00       -3.11139077e-08  50.0745  48.8416  49.1599  0.0000
0202-04-01_02:27:41.082000      46634.88        4.08925100e+00       -2.45444077e-08  50.0834  48.8414  49.1638  0.0000
0202-04-01_02:27:41.438000      46635.24        4.18910300e+00       -3.15478077e-08  50.0834  48.8414  49.1638  0.0000
0202-04-01_02:27:41.785000      46635.59        4.28840900e+00       -3.61960077e-08  50.0834  48.8414  49.1638  0.0000
0202-04-01_02:27:42.145000      46635.94        4.38773200e+00       -4.38812077e-08  50.0800  48.8410  49.1600  0.0000
0202-04-01_02:27:42.500000      46636.30        4.48725200e+00       -4.62363077e-08  50.0800  48.8410  49.1600  0.0000
0202-04-01_02:27:42.906000      46636.71        4.58643000e+00       -4.29515077e-08  50.0800  48.8410  49.1600  0.0000
0202-04-01_02:27:43.260000      46637.06        4.68621100e+00       -4.22078077e-08  50.0952  48.8403  49.1573  0.0000
0202-04-01_02:27:43.610000      46637.41        4.78542200e+00       -4.31375077e-08  50.0952  48.8403  49.1573  0.0000
0202-04-01_02:27:43.957000      46637.76        4.88469500e+00       -4.42530077e-08  50.0923  48.8395  49.1665  0.0000
0202-04-01_02:27:44.305000      46638.11        4.98406400e+00       -3.86780077e-08  50.0923  48.8395  49.1665  0.0000
0202-04-01_02:27:44.652000      46638.45        5.08366800e+00       -4.29588077e-08  50.0923  48.8395  49.1665  0.0000
0202-04-01_02:27:45.010000      46638.81        5.18295100e+00       -4.20912077e-08  50.0964  48.8397  49.1693  0.0000
0202-04-01_02:27:45.360000      46639.16        5.28184500e+00       -3.89303077e-08  50.0964  48.8397  49.1693  0.0000
0202-04-01_02:27:45.707000      46639.51        5.38155700e+00       -3.62653077e-08  50.0964  48.8397  49.1693  0.0000
0202-04-01_02:27:46.055000      46639.86        5.48097100e+00       -3.39722077e-08  50.0858  48.8398  49.1641  0.0000
0202-04-01_02:27:46.402000      46640.20        5.58064600e+00       -2.07711077e-08  50.0858  48.8398  49.1641  0.0000
0202-04-01_02:27:46.750000      46640.55        5.67949600e+00       -1.58749077e-08  50.0858  48.8398  49.1641  0.0000
0202-04-01_02:27:47.098000      46640.90        5.77898600e+00        8.11019231e-09  50.0797  48.8399  49.1623  0.0000
0202-04-01_02:27:47.445000      46641.25        5.87841300e+00        4.60400923e-08  50.0797  48.8399  49.1623  0.0000
0202-04-01_02:27:47.793000      46641.60        5.97786700e+00        9.25848923e-08  50.0797  48.8399  49.1623  0.0000
0202-04-01_02:27:48.145000      46641.94        6.07747400e+00        1.61007492e-07  50.0783  48.8394  49.1614  0.0000
0202-04-01_02:27:48.490000      46642.29        6.17687800e+00        2.59860792e-07  50.0783  48.8394  49.1614  0.0000
0202-04-01_02:27:48.867000      46642.67        6.27596000e+00        3.86913692e-07  50.0783  48.8394  49.1614  0.0000
0202-04-01_02:27:49.246000      46643.05        6.37527800e+00        5.57846292e-07  50.0840  48.8395  49.1609  0.0000
0202-04-01_02:27:49.594000      46643.39        6.47489500e+00        7.91251792e-07  50.0840  48.8395  49.1609  0.0000
0202-04-01_02:27:49.945000      46643.75        6.57451900e+00        1.08787373e-06  50.0840  48.8395  49.1609  0.0000
0202-04-01_02:27:50.305000      46644.11        6.67382700e+00        1.47944100e-06  50.0911  48.8392  49.1610  0.0000
0202-04-01_02:27:50.650000      46644.45        6.77282200e+00        1.97637059e-06  50.0911  48.8392  49.1610  0.0000
0202-04-01_02:27:50.996000      46644.80        6.87244900e+00        2.59025330e-06  50.0930  48.8394  49.1637  0.0000
0202-04-01_02:27:51.348000      46645.15        6.97185100e+00        3.79669862e-06  50.0930  48.8394  49.1637  0.0000
0202-04-01_02:27:51.695000      46645.50        7.07126900e+00        4.88210276e-06  50.0930  48.8394  49.1637  0.0000
0202-04-01_02:27:52.043000      46645.85        7.17055800e+00        6.22923599e-06  50.1027  48.8394  49.1730  0.0000
0202-04-01_02:27:52.390000      46646.19        7.26988300e+00        7.85848878e-06  50.1027  48.8394  49.1730  0.0000
0202-04-01_02:27:52.740000      46646.54        7.36906100e+00        9.82675604e-06  50.1027  48.8394  49.1730  0.0000
0202-04-01_02:27:53.098000      46646.90        7.46845500e+00        1.23342959e-05  50.0807  48.8396  49.1639  0.0000
0202-04-01_02:27:53.453000      46647.25        7.56828700e+00        1.52780377e-05  50.0807  48.8396  49.1639  0.0000
0202-04-01_02:27:53.824000      46647.63        7.66744600e+00        1.89120840e-05  50.0807  48.8396  49.1639  0.0000
0202-04-01_02:27:54.246000      46648.05        7.76673400e+00        2.31515877e-05  50.0938  48.8398  49.1733  0.0000

File: chapter 6/data/tapes/ext_ffj51/Ic/infield/step06/no magnet/Ic_2025-04-01_02-36-17329988_60k-30p4pm2-anneal300k-720min-0T.txt
# Ic = 3.49 A, n = 18.87 , Tavg = 59.98 K, 60k-30p4pm2-anneal300k-720min-0T
#datetime                        t_s     iHTS_A                vHTS_V                tHTS_K  tTAR_K  tHOL_K  tSPA_K
0202-04-01_02:35:23.707000      47097.51        1.14032700e-02       -2.27359777e-08  60.0448  58.7396  59.2867  0.0000
0202-04-01_02:35:24.066000      47097.87        4.46866700e-02       -3.03591377e-08  60.0445  58.7428  59.2908  0.0000
0202-04-01_02:35:24.414000      47098.22        7.47226200e-02       -3.07929677e-08  60.0445  58.7428  59.2908  0.0000
0202-04-01_02:35:24.760000      47098.57        1.04590800e-01       -3.80442677e-08  60.0445  58.7428  59.2908  0.0000
0202-04-01_02:35:25.113000      47098.91        1.34310600e-01       -4.70928877e-08  60.0261  58.7445  59.2752  0.0000
0202-04-01_02:35:25.460000      47099.26        1.64278200e-01       -4.47997477e-08  60.0261  58.7445  59.2752  0.0000
0202-04-01_02:35:25.867000      47099.67        1.93946100e-01       -6.62463077e-08  60.0261  58.7445  59.2752  0.0000
0202-04-01_02:35:26.227000      47100.03        2.23628800e-01       -7.30654677e-08  60.0173  58.7449  59.2763  0.0000
0202-04-01_02:35:26.580000      47100.38        2.53776200e-01       -5.06917977e-08  60.0173  58.7449  59.2763  0.0000
0202-04-01_02:35:26.926000      47100.73        2.83242200e-01       -6.25913677e-08  60.0173  58.7449  59.2763  0.0000
0202-04-01_02:35:27.285000      47101.09        3.13288500e-01       -7.18879077e-08  60.0133  58.7443  59.2695  0.0000
0202-04-01_02:35:27.633000      47101.43        3.43082600e-01       -8.26718877e-08  60.0133  58.7443  59.2695  0.0000
0202-04-01_02:35:27.980000      47101.78        3.73133400e-01       -1.01884728e-07  60.0115  58.7441  59.2608  0.0000
0202-04-01_02:35:28.324000      47102.13        4.02850900e-01       -1.25064098e-07  60.0115  58.7441  59.2608  0.0000
0202-04-01_02:35:28.684000      47102.48        4.32419400e-01       -1.26551538e-07  60.0115  58.7441  59.2608  0.0000
0202-04-01_02:35:29.030000      47102.83        4.62382600e-01       -1.05417418e-07  60.0153  58.7440  59.2619  0.0000
0202-04-01_02:35:29.387000      47103.19        4.91591500e-01       -1.14280108e-07  60.0153  58.7440  59.2619  0.0000
0202-04-01_02:35:29.746000      47103.55        5.22270100e-01       -1.35910048e-07  60.0153  58.7440  59.2619  0.0000
0202-04-01_02:35:30.094000      47103.90        5.51374000e-01       -1.42789488e-07  60.0313  58.7443  59.2580  0.0000
0202-04-01_02:35:30.440000      47104.24        5.81169000e-01       -1.44152978e-07  60.0313  58.7443  59.2580  0.0000
0202-04-01_02:35:30.824000      47104.62        6.11761500e-01       -1.09259978e-07  60.0313  58.7443  59.2580  0.0000
0202-04-01_02:35:31.246000      47105.05        6.41073500e-01       -1.47251828e-07  60.0292  58.7446  59.2665  0.0000
0202-04-01_02:35:31.594000      47105.40        6.70778500e-01       -2.02041038e-07  60.0292  58.7446  59.2665  0.0000
0202-04-01_02:35:31.957000      47105.76        7.00130300e-01       -2.43567198e-07  60.0292  58.7446  59.2665  0.0000
0202-04-01_02:35:32.305000      47106.11        7.30466100e-01       -2.35138338e-07  60.0147  58.7445  59.2526  0.0000
0202-04-01_02:35:32.652000      47106.45        7.59892100e-01       -1.71426048e-07  60.0147  58.7445  59.2526  0.0000
0202-04-01_02:35:33             47106.80        7.90333200e-01       -2.04335808e-07  60.0073  58.7444  59.2515  0.0000
0202-04-01_02:35:33.348000      47107.15        8.19496500e-01       -2.11339198e-07  60.0073  58.7444  59.2515  0.0000
0202-04-01_02:35:33.707000      47107.51        8.49857500e-01       -2.02290568e-07  60.0073  58.7444  59.2515  0.0000
0202-04-01_02:35:34.055000      47107.86        8.79793500e-01       -2.13012578e-07  60.0087  58.7452  59.2625  0.0000
0202-04-01_02:35:34.402000      47108.20        9.09501400e-01       -2.41398008e-07  60.0087  58.7452  59.2625  0.0000
0202-04-01_02:35:34.750000      47108.55        9.38872500e-01       -2.00803118e-07  60.0087  58.7452  59.2625  0.0000
0202-04-01_02:35:35.098000      47108.90        9.68474100e-01       -1.96340778e-07  59.9852  58.7455  59.2503  0.0000
0202-04-01_02:35:35.445000      47109.25        9.98885600e-01       -2.19830038e-07  59.9852  58.7455  59.2503  0.0000
0202-04-01_02:35:35.800000      47109.60        1.02843400e+00       -2.46356168e-07  59.9852  58.7455  59.2503  0.0000
0202-04-01_02:35:36.150000      47109.95        1.05850500e+00       -2.48339428e-07  60.0006  58.7465  59.2509  0.0000
0202-04-01_02:35:36.496000      47110.30        1.08839800e+00       -2.49578968e-07  60.0006  58.7465  59.2509  0.0000
0202-04-01_02:35:36.870000      47110.67        1.11802700e+00       -2.30056228e-07  60.0006  58.7465  59.2509  0.0000
0202-04-01_02:35:37.246000      47111.05        1.14813000e+00       -2.59371318e-07  59.9899  58.7472  59.2524  0.0000
0202-04-01_02:35:37.605000      47111.41        1.17768200e+00       -2.54847938e-07  59.9899  58.7472  59.2524  0.0000
0202-04-01_02:35:37.953000      47111.76        1.20753900e+00       -2.72635728e-07  60.0045  58.7485  59.2531  0.0000
0202-04-01_02:35:38.300000      47112.10        1.23733500e+00       -2.87510198e-07  60.0045  58.7485  59.2531  0.0000
0202-04-01_02:35:38.650000      47112.45        1.26711700e+00       -2.88439848e-07  60.0045  58.7485  59.2531  0.0000
0202-04-01_02:35:39.008000      47112.81        1.29684800e+00       -2.91538698e-07  60.0104  58.7491  59.2462  0.0000
0202-04-01_02:35:39.355000      47113.16        1.32689000e+00       -3.03066408e-07  60.0104  58.7491  59.2462  0.0000
0202-04-01_02:35:39.703000      47113.50        1.35680300e+00       -3.16453428e-07  60.0104  58.7491  59.2462  0.0000
0202-04-01_02:35:40.050000      47113.85        1.38640200e+00       -3.18808548e-07  60.0046  58.7496  59.2524  0.0000
0202-04-01_02:35:40.406000      47114.21        1.41623400e+00       -3.11867128e-07  60.0046  58.7496  59.2524  0.0000
0202-04-01_02:35:40.754000      47114.56        1.44601000e+00       -3.13664468e-07  60.0046  58.7496  59.2524  0.0000
0202-04-01_02:35:41.113000      47114.91        1.47590000e+00       -3.24944268e-07  59.9896  58.7503  59.2453  0.0000
0202-04-01_02:35:41.470000      47115.27        1.50578900e+00       -3.39694778e-07  59.9896  58.7503  59.2453  0.0000
0202-04-01_02:35:41.830000      47115.63        1.53520300e+00       -3.44652938e-07  59.9896  58.7503  59.2453  0.0000
0202-04-01_02:35:42.234000      47116.04        1.56531000e+00       -3.62750208e-07  59.9929  58.7506  59.2460  0.0000
0202-04-01_02:35:42.582000      47116.38        1.59503700e+00       -3.68452078e-07  59.9929  58.7506  59.2460  0.0000
0202-04-01_02:35:42.930000      47116.73        1.62458700e+00       -3.67956268e-07  59.9929  58.7506  59.2460  0.0000
0202-04-01_02:35:43.277000      47117.08        1.65468200e+00       -3.64301768e-07  59.9823  58.7514  59.2401  0.0000
0202-04-01_02:35:43.625000      47117.43        1.68452300e+00       -3.78497698e-07  59.9823  58.7514  59.2401  0.0000
0202-04-01_02:35:43.984000      47117.79        1.71425900e+00       -3.91884728e-07  59.9698  58.7515  59.2328  0.0000
0202-04-01_02:35:44.332000      47118.13        1.74419000e+00       -3.96780908e-07  59.9698  58.7515  59.2328  0.0000
0202-04-01_02:35:44.680000      47118.48        1.77346200e+00       -4.13514698e-07  59.9698  58.7515  59.2328  0.0000
0202-04-01_02:35:45.027000      47118.83        1.80367300e+00       -4.21571708e-07  59.9711  58.7521  59.2331  0.0000
0202-04-01_02:35:45.375000      47119.18        1.83360100e+00       -4.19588438e-07  59.9711  58.7521  59.2331  0.0000
0202-04-01_02:35:45.723000      47119.53        1.86342700e+00       -4.30930228e-07  59.9711  58.7521  59.2331  0.0000
0202-04-01_02:35:46.070000      47119.87        1.89308900e+00       -4.35330598e-07  59.9896  58.7535  59.2432  0.0000
0202-04-01_02:35:46.418000      47120.22        1.92301800e+00       -4.38677348e-07  59.9896  58.7535  59.2432  0.0000
0202-04-01_02:35:46.766000      47120.57        1.95286700e+00       -4.50700888e-07  59.9896  58.7535  59.2432  0.0000
0202-04-01_02:35:47.117000      47120.92        1.98267100e+00       -4.57208468e-07  59.9911  58.7552  59.2357  0.0000
0202-04-01_02:35:47.465000      47121.27        2.01260600e+00       -4.58509988e-07  59.9911  58.7552  59.2357  0.0000
0202-04-01_02:35:47.887000      47121.69        2.04228300e+00       -4.66133158e-07  59.9911  58.7552  59.2357  0.0000
0202-04-01_02:35:48.242000      47122.04        2.07223100e+00       -4.76917148e-07  59.9855  58.7559  59.2334  0.0000
0202-04-01_02:35:48.598000      47122.40        2.10208500e+00       -4.80821698e-07  59.9855  58.7559  59.2334  0.0000
0202-04-01_02:35:48.945000      47122.75        2.13164600e+00       -4.92845238e-07  59.9973  58.7569  59.2364  0.0000
0202-04-01_02:35:49.305000      47123.11        2.16178100e+00       -4.88819018e-07  59.9973  58.7569  59.2364  0.0000
0202-04-01_02:35:49.664000      47123.46        2.19145200e+00       -5.01835718e-07  59.9973  58.7569  59.2364  0.0000
0202-04-01_02:35:50.010000      47123.81        2.22095000e+00       -5.13053558e-07  59.9842  58.7583  59.2349  0.0000
0202-04-01_02:35:50.360000      47124.16        2.25093100e+00       -5.12991578e-07  59.9842  58.7583  59.2349  0.0000
0202-04-01_02:35:50.715000      47124.52        2.28095000e+00       -5.11132268e-07  59.9842  58.7583  59.2349  0.0000
0202-04-01_02:35:51.066000      47124.87        2.31053400e+00       -5.22102208e-07  59.9827  58.7593  59.2385  0.0000
0202-04-01_02:35:51.414000      47125.21        2.34028200e+00       -5.33629928e-07  59.9827  58.7593  59.2385  0.0000
0202-04-01_02:35:51.760000      47125.56        2.37015600e+00       -5.35923078e-07  59.9827  58.7593  59.2385  0.0000
0202-04-01_02:35:52.117000      47125.92        2.40025300e+00       -5.42926478e-07  59.9625  58.7602  59.2383  0.0000
0202-04-01_02:35:52.465000      47126.27        2.42986300e+00       -5.49434068e-07  59.9625  58.7602  59.2383  0.0000
0202-04-01_02:35:52.820000      47126.62        2.45959300e+00       -5.56685378e-07  59.9625  58.7602  59.2383  0.0000
0202-04-01_02:35:53.234000      47127.04        2.48938700e+00       -5.62325288e-07  59.9593  58.7613  59.2311  0.0000
0202-04-01_02:35:53.582000      47127.38        2.51928500e+00       -5.61333648e-07  59.9593  58.7613  59.2311  0.0000
0202-04-01_02:35:53.940000      47127.74        2.54872100e+00       -5.65300178e-07  59.9541  58.7618  59.2304  0.0000
0202-04-01_02:35:54.290000      47128.09        2.57903900e+00       -5.71559858e-07  59.9541  58.7618  59.2304  0.0000
0202-04-01_02:35:54.633000      47128.44        2.60850200e+00       -5.82963628e-07  59.9541  58.7618  59.2304  0.0000
0202-04-01_02:35:54.984000      47128.79        2.63841300e+00       -5.96907988e-07  59.9727  58.7626  59.2302  0.0000
0202-04-01_02:35:55.332000      47129.13        2.66798200e+00       -6.01865448e-07  59.9727  58.7626  59.2302  0.0000
0202-04-01_02:35:55.690000      47129.49        2.69796000e+00       -6.05398138e-07  59.9727  58.7626  59.2302  0.0000
0202-04-01_02:35:56.035000      47129.84        2.72768900e+00       -6.15004568e-07  59.9714  58.7631  59.2237  0.0000
0202-04-01_02:35:56.387000      47130.19        2.75726200e+00       -6.13269218e-07  59.9714  58.7631  59.2237  0.0000
0202-04-01_02:35:56.734000      47130.54        2.78734500e+00       -6.17049818e-07  59.9714  58.7631  59.2237  0.0000
0202-04-01_02:35:57.082000      47130.88        2.81712200e+00       -6.20768438e-07  59.9884  58.7643  59.2374  0.0000
0202-04-01_02:35:57.430000      47131.23        2.84688800e+00       -6.30312888e-07  59.9884  58.7643  59.2374  0.0000
0202-04-01_02:35:57.777000      47131.58        2.87690000e+00       -6.38493858e-07  59.9884  58.7643  59.2374  0.0000
0202-04-01_02:35:58.125000      47131.93        2.90626400e+00       -6.41220848e-07  59.9735  58.7648  59.2275  0.0000
0202-04-01_02:35:58.473000      47132.28        2.93654400e+00       -6.44009808e-07  59.9735  58.7648  59.2275  0.0000
0202-04-01_02:35:58.867000      47132.67        2.96592400e+00       -6.49711698e-07  59.9735  58.7648  59.2275  0.0000
0202-04-01_02:35:59.242000      47133.04        2.99621300e+00       -6.62726868e-07  59.9899  58.7665  59.2410  0.0000
0202-04-01_02:35:59.590000      47133.39        3.02596100e+00       -6.66259558e-07  59.9899  58.7665  59.2410  0.0000
0202-04-01_02:35:59.940000      47133.74        3.05548000e+00       -6.69482358e-07  59.9714  58.7675  59.2358  0.0000
0202-04-01_02:36:00.290000      47134.09        3.08547800e+00       -6.73758768e-07  59.9714  58.7675  59.2358  0.0000
0202-04-01_02:36:00.637000      47134.44        3.11515800e+00       -6.71899458e-07  59.9714  58.7675  59.2358  0.0000
0202-04-01_02:36:00.992000      47134.80        3.14485100e+00       -6.82559728e-07  59.9549  58.7686  59.2343  0.0000
0202-04-01_02:36:01.340000      47135.14        3.17489500e+00       -6.84171268e-07  59.9549  58.7686  59.2343  0.0000
0202-04-01_02:36:01.688000      47135.49        3.20464900e+00       -6.82807778e-07  59.9549  58.7686  59.2343  0.0000
0202-04-01_02:36:02.035000      47135.84        3.23434500e+00       -6.79708928e-07  59.9729  58.7699  59.2462  0.0000
0202-04-01_02:36:02.383000      47136.19        3.26430200e+00       -6.85162898e-07  59.9729  58.7699  59.2462  0.0000
0202-04-01_02:36:02.742000      47136.55        3.29432500e+00       -6.77539728e-07  59.9729  58.7699  59.2462  0.0000
0202-04-01_02:36:03.094000      47136.89        3.32387700e+00       -6.73139368e-07  59.9690  58.7708  59.2381  0.0000
0202-04-01_02:36:03.438000      47137.24        3.35337400e+00       -6.64710488e-07  59.9690  58.7708  59.2381  0.0000
0202-04-01_02:36:03.797000      47137.60        3.38364200e+00       -6.58636748e-07  59.9690  58.7708  59.2381  0.0000
0202-04-01_02:36:04.156000      47137.96        3.41331100e+00       -6.49030308e-07  59.9679  58.7716  59.2255  0.0000
0202-04-01_02:36:04.510000      47138.31        3.44344700e+00       -6.37874448e-07  59.9679  58.7716  59.2255  0.0000
0202-04-01_02:36:04.902000      47138.71        3.47313100e+00       -6.09984798e-07  59.9679  58.7716  59.2255  0.0000
0202-04-01_02:36:05.266000      47139.07        3.50299300e+00       -5.83210728e-07  59.9715  58.7729  59.2341  0.0000
0202-04-01_02:36:05.613000      47139.41        3.53248600e+00       -5.58357948e-07  59.9715  58.7729  59.2341  0.0000
0202-04-01_02:36:05.973000      47139.77        3.56236300e+00       -5.14168338e-07  59.9672  58.7739  59.2298  0.0000
0202-04-01_02:36:06.320000      47140.12        3.59242600e+00       -4.72581768e-07  59.9672  58.7739  59.2298  0.0000
0202-04-01_02:36:06.668000      47140.47        3.62226300e+00       -4.12216128e-07  59.9672  58.7739  59.2298  0.0000
0202-04-01_02:36:07.016000      47140.82        3.65167800e+00       -3.51168718e-07  59.9838  58.7748  59.2439  0.0000
0202-04-01_02:36:07.363000      47141.17        3.68160500e+00       -2.62231698e-07  59.9838  58.7748  59.2439  0.0000
0202-04-01_02:36:07.723000      47141.52        3.71139200e+00       -1.68398518e-07  59.9838  58.7748  59.2439  0.0000
0202-04-01_02:36:08.070000      47141.87        3.74145400e+00       -6.30995777e-08  59.9912  58.7759  59.2417  0.0000
0202-04-01_02:36:08.418000      47142.22        3.77139400e+00        7.18243623e-08  59.9912  58.7759  59.2417  0.0000
0202-04-01_02:36:08.766000      47142.57        3.80098900e+00        2.25403382e-07  59.9912  58.7759  59.2417  0.0000
0202-04-01_02:36:09.113000      47142.92        3.83061500e+00        4.05942392e-07  59.9761  58.7779  59.2359  0.0000
0202-04-01_02:36:09.460000      47143.26        3.86048600e+00        5.85365832e-07  59.9761  58.7779  59.2359  0.0000
0202-04-01_02:36:09.812000      47143.61        3.89022300e+00        8.26518352e-07  59.9761  58.7779  59.2359  0.0000
0202-04-01_02:36:10.188000      47143.99        3.92011200e+00        1.08700771e-06  59.9679  58.7783  59.2355  0.0000
0202-04-01_02:36:10.547000      47144.35        3.95027500e+00        1.40600336e-06  59.9679  58.7783  59.2355  0.0000
0202-04-01_02:36:10.906000      47144.71        3.97988100e+00        1.73361381e-06  59.9679  58.7783  59.2355  0.0000
0202-04-01_02:36:11.258000      47145.06        4.00959400e+00        2.10888458e-06  59.9697  58.7801  59.2386  0.0000
0202-04-01_02:36:11.605000      47145.41        4.03945800e+00        2.53999663e-06  59.9697  58.7801  59.2386  0.0000
0202-04-01_02:36:11.957000      47145.76        4.06926100e+00        3.01474049e-06  59.9697  58.7801  59.2386  0.0000
0202-04-01_02:36:12.305000      47146.11        4.09883100e+00        3.54898228e-06  59.9589  58.7808  59.2354  0.0000
0202-04-01_02:36:12.652000      47146.45        4.12849300e+00        4.14340457e-06  59.9589  58.7808  59.2354  0.0000
0202-04-01_02:36:13.010000      47146.81        4.15873200e+00        4.81126944e-06  59.9551  58.7814  59.2270  0.0000
0202-04-01_02:36:13.360000      47147.16        4.18851500e+00        5.92505768e-06  59.9551  58.7814  59.2270  0.0000
0202-04-01_02:36:13.707000      47147.51        4.21821300e+00        6.37141586e-06  59.9551  58.7814  59.2270  0.0000
0202-04-01_02:36:14.055000      47147.86        4.24800700e+00        7.74104506e-06  59.9486  58.7823  59.2179  0.0000
0202-04-01_02:36:14.402000      47148.20        4.27764700e+00        8.29270475e-06  59.9486  58.7823  59.2179  0.0000
0202-04-01_02:36:14.760000      47148.56        4.30742400e+00        9.97086495e-06  59.9486  58.7823  59.2179  0.0000
0202-04-01_02:36:15.110000      47148.91        4.33745700e+00        1.12290671e-05  59.9799  58.7839  59.2410  0.0000
0202-04-01_02:36:15.465000      47149.27        4.36759200e+00        1.26541743e-05  59.9799  58.7839  59.2410  0.0000
0202-04-01_02:36:15.875000      47149.68        4.39720800e+00        1.41927000e-05  59.9799  58.7839  59.2410  0.0000
0202-04-01_02:36:16.246000      47150.05        4.42688600e+00        1.58731538e-05  59.9710  58.7848  59.2222  0.0000
0202-04-01_02:36:16.594000      47150.39        4.45678200e+00        1.77092947e-05  59.9710  58.7848  59.2222  0.0000
0202-04-01_02:36:16.950000      47150.75        4.48647200e+00        1.97226288e-05  59.9710  58.7848  59.2222  0.0000
0202-04-01_02:36:17.297000      47151.10        4.51616700e+00        2.18541537e-05  59.9804  58.7858  59.2354  0.0000
