Repository: shortlab/2025-devitre-PhD

# 2025-devitre-PhD
Data repository for Alexis Devitre's PhD thesis

File: chapter 6/data/tapes/ext_ffj51/Ic/infield/step06/no magnet/Ic_2025-04-01_02-40-57513122_60k-30p4pm2-anneal300k-720min-0T.txt
# Ic = 3.47 A, n = 18.72 , Tavg = 60.02 K, 60k-30p4pm2-anneal300k-720min-0T
#datetime                        t_s     iHTS_A                vHTS_V                tHTS_K  tTAR_K  tHOL_K  tSPA_K
0202-04-01_02:40:04.445000      47378.25        1.09474000e-02       -5.69204211e-09  60.0490  58.8530  59.3075  0.0000
0202-04-01_02:40:04.800000      47378.60        4.43213600e-02       -1.03403421e-08  60.0490  58.8530  59.3075  0.0000
0202-04-01_02:40:05.203000      47379.01        7.45297400e-02       -7.48944211e-09  60.0399  58.8558  59.3016  0.0000
0202-04-01_02:40:05.562000      47379.36        1.04368300e-01       -4.08064211e-09  60.0399  58.8558  59.3016  0.0000
0202-04-01_02:40:05.926000      47379.73        1.34153900e-01       -4.14314211e-09  60.0399  58.8558  59.3016  0.0000
0202-04-01_02:40:06.273000      47380.08        1.63680800e-01       -2.84444211e-09  60.0411  58.8565  59.3158  0.0000
0202-04-01_02:40:06.620000      47380.42        1.93446700e-01       -5.57284211e-09  60.0411  58.8565  59.3158  0.0000
0202-04-01_02:40:06.970000      47380.77        2.23347900e-01       -1.10268421e-08  60.0318  58.8571  59.3044  0.0000
0202-04-01_02:40:07.316000      47381.12        2.53254800e-01       -2.16414211e-09  60.0318  58.8571  59.3044  0.0000
0202-04-01_02:40:07.676000      47381.48        2.83457000e-01        1.86435789e-09  60.0318  58.8571  59.3044  0.0000
0202-04-01_02:40:08.023000      47381.83        3.12956100e-01       -1.85260421e-08  60.0298  58.8565  59.3015  0.0000
0202-04-01_02:40:08.370000      47382.17        3.42855500e-01        8.30995789e-09  60.0298  58.8565  59.3015  0.0000
0202-04-01_02:40:08.720000      47382.52        3.72395000e-01        5.02525789e-09  60.0298  58.8565  59.3015  0.0000
0202-04-01_02:40:09.074000      47382.88        4.02946000e-01       -2.17488421e-08  60.0342  58.8561  59.2974  0.0000
0202-04-01_02:40:09.420000      47383.22        4.32573800e-01       -1.91624211e-09  60.0342  58.8561  59.2974  0.0000
0202-04-01_02:40:09.777000      47383.58        4.62162400e-01        1.09749579e-08  60.0342  58.8561  59.2974  0.0000
0202-04-01_02:40:10.137000      47383.94        4.91805000e-01       -1.90218421e-08  60.0404  58.8556  59.3049  0.0000
0202-04-01_02:40:10.484000      47384.29        5.21223500e-01       -1.70385421e-08  60.0404  58.8556  59.3049  0.0000
0202-04-01_02:40:10.863000      47384.66        5.51258200e-01        2.17589579e-08  60.0404  58.8556  59.3049  0.0000
0202-04-01_02:40:11.242000      47385.05        5.81466300e-01        2.56015579e-08  60.0366  58.8549  59.2907  0.0000
0202-04-01_02:40:11.590000      47385.39        6.11129400e-01        7.75215789e-09  60.0366  58.8549  59.2907  0.0000
0202-04-01_02:40:11.940000      47385.74        6.41198000e-01       -2.21819421e-08  60.0366  58.8549  59.2907  0.0000
0202-04-01_02:40:12.290000      47386.09        6.71024600e-01       -2.42881421e-08  60.0490  58.8548  59.3053  0.0000
0202-04-01_02:40:12.650000      47386.45        7.00643900e-01       -4.10219421e-08  60.0490  58.8548  59.3053  0.0000
0202-04-01_02:40:12.992000      47386.80        7.29989700e-01       -3.66215421e-08  60.0254  58.8545  59.2966  0.0000
0202-04-01_02:40:13.340000      47387.14        7.60426400e-01       -1.84623421e-08  60.0254  58.8545  59.2966  0.0000
0202-04-01_02:40:13.688000      47387.49        7.90372000e-01       -4.88934211e-09  60.0254  58.8545  59.2966  0.0000
0202-04-01_02:40:14.035000      47387.84        8.19306700e-01        2.31861579e-08  60.0473  58.8547  59.3224  0.0000
0202-04-01_02:40:14.383000      47388.19        8.49499800e-01        2.41158579e-08  60.0473  58.8547  59.3224  0.0000
0202-04-01_02:40:14.730000      47388.53        8.79461500e-01       -1.07151421e-08  60.0473  58.8547  59.3224  0.0000
0202-04-01_02:40:15.080000      47388.88        9.09341600e-01       -3.75511421e-08  60.0246  58.8543  59.3016  0.0000
0202-04-01_02:40:15.426000      47389.23        9.39227200e-01       -3.42044421e-08  60.0246  58.8543  59.3016  0.0000
0202-04-01_02:40:15.773000      47389.58        9.68800100e-01       -1.87721421e-08  60.0246  58.8543  59.3016  0.0000
0202-04-01_02:40:16.120000      47389.92        9.99150700e-01        1.17824579e-08  60.0384  58.8543  59.3060  0.0000
0202-04-01_02:40:16.480000      47390.28        1.02877300e+00       -5.75704211e-09  60.0384  58.8543  59.3060  0.0000
0202-04-01_02:40:16.855000      47390.66        1.05815600e+00       -4.88929421e-08  60.0384  58.8543  59.3060  0.0000
0202-04-01_02:40:17.230000      47391.03        1.08836000e+00       -4.04641421e-08  60.0274  58.8541  59.2992  0.0000
0202-04-01_02:40:17.580000      47391.38        1.11779100e+00       -3.91006421e-08  60.0274  58.8541  59.2992  0.0000
0202-04-01_02:40:17.940000      47391.74        1.14772100e+00       -4.70945421e-08  60.0274  58.8541  59.2992  0.0000
0202-04-01_02:40:18.290000      47392.09        1.17775900e+00       -4.07721421e-08  60.0399  58.8533  59.3014  0.0000
0202-04-01_02:40:18.637000      47392.44        1.20769100e+00       -4.00904421e-08  60.0399  58.8533  59.3014  0.0000
0202-04-01_02:40:18.984000      47392.79        1.23711100e+00       -4.85192421e-08  60.0456  58.8528  59.2961  0.0000
0202-04-01_02:40:19.332000      47393.13        1.26700900e+00       -4.53584421e-08  60.0456  58.8528  59.2961  0.0000
0202-04-01_02:40:19.690000      47393.49        1.29679000e+00       -5.00686421e-08  60.0456  58.8528  59.2961  0.0000
0202-04-01_02:40:20.040000      47393.84        1.32684100e+00       -4.57303421e-08  60.0377  58.8514  59.2949  0.0000
0202-04-01_02:40:20.387000      47394.19        1.35660900e+00       -4.08341421e-08  60.0377  58.8514  59.2949  0.0000
0202-04-01_02:40:20.742000      47394.54        1.38623000e+00       -4.46147421e-08  60.0377  58.8514  59.2949  0.0000
0202-04-01_02:40:21.098000      47394.90        1.41616400e+00       -3.80451421e-08  60.0224  58.8516  59.2933  0.0000
0202-04-01_02:40:21.460000      47395.26        1.44604000e+00       -3.81071421e-08  60.0224  58.8516  59.2933  0.0000
0202-04-01_02:40:21.824000      47395.62        1.47610200e+00       -4.07101421e-08  60.0224  58.8516  59.2933  0.0000
0202-04-01_02:40:22.210000      47396.01        1.50529600e+00       -4.57922421e-08  60.0351  58.8524  59.3123  0.0000
0202-04-01_02:40:22.560000      47396.36        1.53519200e+00       -5.16181421e-08  60.0351  58.8524  59.3123  0.0000
0202-04-01_02:40:22.934000      47396.74        1.56495200e+00       -5.40971421e-08  60.0351  58.8524  59.3123  0.0000
0202-04-01_02:40:23.285000      47397.09        1.59461200e+00       -6.17203421e-08  60.0262  58.8522  59.3038  0.0000
0202-04-01_02:40:23.633000      47397.43        1.62440800e+00       -6.32093421e-08  60.0262  58.8522  59.3038  0.0000
0202-04-01_02:40:23.990000      47397.79        1.65423000e+00       -6.38323421e-08  60.0387  58.8524  59.2993  0.0000
0202-04-01_02:40:24.336000      47398.14        1.68426800e+00       -6.48864421e-08  60.0387  58.8524  59.2993  0.0000
0202-04-01_02:40:24.690000      47398.49        1.71408700e+00       -7.41829421e-08  60.0387  58.8524  59.2993  0.0000
0202-04-01_02:40:25.050000      47398.85        1.74356800e+00       -7.33153421e-08  60.0355  58.8519  59.3006  0.0000
0202-04-01_02:40:25.400000      47399.20        1.77346300e+00       -7.70339421e-08  60.0355  58.8519  59.3006  0.0000
0202-04-01_02:40:25.746000      47399.55        1.80314100e+00       -7.26955421e-08  60.0355  58.8519  59.3006  0.0000
0202-04-01_02:40:26.094000      47399.90        1.83300600e+00       -6.86670421e-08  60.0520  58.8519  59.3050  0.0000
0202-04-01_02:40:26.440000      47400.24        1.86344400e+00       -7.76536421e-08  60.0520  58.8519  59.3050  0.0000
0202-04-01_02:40:26.790000      47400.59        1.89296000e+00       -8.17441421e-08  60.0520  58.8519  59.3050  0.0000
0202-04-01_02:40:27.137000      47400.94        1.92280300e+00       -8.00707421e-08  60.0444  58.8524  59.3042  0.0000
0202-04-01_02:40:27.480000      47401.28        1.95251500e+00       -7.99468421e-08  60.0444  58.8524  59.3042  0.0000
0202-04-01_02:40:27.832000      47401.63        1.98250700e+00       -9.07928421e-08  60.0444  58.8524  59.3042  0.0000
0202-04-01_02:40:28.210000      47402.01        2.01254500e+00       -8.80658421e-08  60.0317  58.8520  59.2993  0.0000
0202-04-01_02:40:28.566000      47402.37        2.04202200e+00       -8.36654421e-08  60.0317  58.8520  59.2993  0.0000
0202-04-01_02:40:28.930000      47402.73        2.07207700e+00       -8.75080421e-08  60.0317  58.8520  59.2993  0.0000
0202-04-01_02:40:29.280000      47403.08        2.10195800e+00       -8.94912421e-08  60.0259  58.8527  59.2974  0.0000
0202-04-01_02:40:29.640000      47403.44        2.13172800e+00       -8.69482421e-08  60.0259  58.8527  59.2974  0.0000
0202-04-01_02:40:29.990000      47403.79        2.16125800e+00       -9.79787421e-08  60.0268  58.8518  59.2972  0.0000
0202-04-01_02:40:30.336000      47404.14        2.19109800e+00       -9.40742421e-08  60.0268  58.8518  59.2972  0.0000
0202-04-01_02:40:30.684000      47404.49        2.22097300e+00       -8.84343421e-08  60.0268  58.8518  59.2972  0.0000
0202-04-01_02:40:31.030000      47404.83        2.25086600e+00       -9.12852421e-08  60.0328  58.8515  59.2950  0.0000
0202-04-01_02:40:31.390000      47405.19        2.28057600e+00       -9.46320421e-08  60.0328  58.8515  59.2950  0.0000
0202-04-01_02:40:31.740000      47405.54        2.31054600e+00       -9.41362421e-08  60.0328  58.8515  59.2950  0.0000
0202-04-01_02:40:32.086000      47405.89        2.34041500e+00       -9.84126421e-08  60.0402  58.8512  59.3030  0.0000
0202-04-01_02:40:32.440000      47406.24        2.37009300e+00       -1.01573442e-07  60.0402  58.8512  59.3030  0.0000
0202-04-01_02:40:32.800000      47406.60        2.39989400e+00       -1.04610342e-07  60.0402  58.8512  59.3030  0.0000
0202-04-01_02:40:33.160000      47406.96        2.42949400e+00       -1.09134642e-07  60.0454  58.8512  59.2962  0.0000
0202-04-01_02:40:33.508000      47407.31        2.45934000e+00       -1.04238442e-07  60.0454  58.8512  59.2962  0.0000
0202-04-01_02:40:33.875000      47407.68        2.48919700e+00       -1.02998942e-07  60.0454  58.8512  59.2962  0.0000
0202-04-01_02:40:34.250000      47408.05        2.51912300e+00       -1.06779542e-07  60.0442  58.8519  59.3137  0.0000
0202-04-01_02:40:34.610000      47408.41        2.54890400e+00       -1.09630442e-07  60.0442  58.8519  59.3137  0.0000
0202-04-01_02:40:34.957000      47408.76        2.57833200e+00       -1.02007242e-07  60.0239  58.8511  59.3044  0.0000
0202-04-01_02:40:35.305000      47409.11        2.60824200e+00       -9.89085421e-08  60.0239  58.8511  59.3044  0.0000
0202-04-01_02:40:35.652000      47409.46        2.63804800e+00       -1.07399642e-07  60.0239  58.8511  59.3044  0.0000
0202-04-01_02:40:36             47409.80        2.66802600e+00       -1.05478442e-07  60.0507  58.8518  59.3170  0.0000
0202-04-01_02:40:36.360000      47410.16        2.69780200e+00       -1.06903942e-07  60.0507  58.8518  59.3170  0.0000
0202-04-01_02:40:36.707000      47410.51        2.72756200e+00       -1.18989442e-07  60.0507  58.8518  59.3170  0.0000
0202-04-01_02:40:37.055000      47410.86        2.75743100e+00       -1.17254042e-07  60.0306  58.8512  59.3065  0.0000
0202-04-01_02:40:37.402000      47411.20        2.78721300e+00       -1.15766642e-07  60.0306  58.8512  59.3065  0.0000
0202-04-01_02:40:37.750000      47411.55        2.81752900e+00       -1.19485242e-07  60.0306  58.8512  59.3065  0.0000
0202-04-01_02:40:38.094000      47411.90        2.84686100e+00       -1.18121742e-07  60.0361  58.8509  59.2961  0.0000
0202-04-01_02:40:38.440000      47412.24        2.87650200e+00       -1.09011142e-07  60.0361  58.8509  59.2961  0.0000
0202-04-01_02:40:38.790000      47412.59        2.90673700e+00       -1.13969242e-07  60.0361  58.8509  59.2961  0.0000
0202-04-01_02:40:39.137000      47412.94        2.93642500e+00       -1.16572342e-07  60.0378  58.8504  59.2990  0.0000
0202-04-01_02:40:39.484000      47413.29        2.96612800e+00       -1.08143442e-07  60.0378  58.8504  59.2990  0.0000
0202-04-01_02:40:39.883000      47413.69        2.99597300e+00       -1.09754842e-07  60.0378  58.8504  59.2990  0.0000
0202-04-01_02:40:40.246000      47414.05        3.02571900e+00       -1.05106542e-07  60.0552  58.8505  59.3075  0.0000
0202-04-01_02:40:40.594000      47414.39        3.05537400e+00       -9.99624421e-08  60.0552  58.8505  59.3075  0.0000
0202-04-01_02:40:40.940000      47414.74        3.08525000e+00       -1.03371242e-07  60.0487  58.8516  59.3066  0.0000
0202-04-01_02:40:41.290000      47415.09        3.11545100e+00       -1.07337542e-07  60.0487  58.8516  59.3066  0.0000
0202-04-01_02:40:41.645000      47415.45        3.14485000e+00       -1.03308942e-07  60.0487  58.8516  59.3066  0.0000
0202-04-01_02:40:41.992000      47415.79        3.17484500e+00       -1.00024142e-07  60.0308  58.8513  59.3058  0.0000
0202-04-01_02:40:42.340000      47416.14        3.20456800e+00       -9.41983421e-08  60.0308  58.8513  59.3058  0.0000
0202-04-01_02:40:42.688000      47416.49        3.23446900e+00       -8.53356421e-08  60.0308  58.8513  59.3058  0.0000
0202-04-01_02:40:43.035000      47416.84        3.26424800e+00       -7.85181421e-08  60.0316  58.8512  59.3025  0.0000
0202-04-01_02:40:43.395000      47417.19        3.29400900e+00       -7.33740421e-08  60.0316  58.8512  59.3025  0.0000
0202-04-01_02:40:43.740000      47417.54        3.32359800e+00       -5.54007421e-08  60.0316  58.8512  59.3025  0.0000
0202-04-01_02:40:44.086000      47417.89        3.35350900e+00       -4.82114421e-08  60.0358  58.8509  59.3053  0.0000
0202-04-01_02:40:44.434000      47418.24        3.38345900e+00       -3.15396421e-08  60.0358  58.8509  59.3053  0.0000
0202-04-01_02:40:44.780000      47418.58        3.41305200e+00       -8.11234211e-09  60.0358  58.8509  59.3053  0.0000
0202-04-01_02:40:45.130000      47418.93        3.44281900e+00        1.39514579e-08  60.0392  58.8504  59.3028  0.0000
0202-04-01_02:40:45.480000      47419.28        3.47278900e+00        3.69448579e-08  60.0392  58.8504  59.3028  0.0000
0202-04-01_02:40:45.880000      47419.68        3.50253800e+00        7.12181579e-08  60.0392  58.8504  59.3028  0.0000
0202-04-01_02:40:46.234000      47420.04        3.53234400e+00        1.19869958e-07  60.0459  58.8502  59.3057  0.0000
0202-04-01_02:40:46.582000      47420.38        3.56231200e+00        1.72488458e-07  60.0459  58.8502  59.3057  0.0000
0202-04-01_02:40:46.938000      47420.74        3.59216400e+00        2.34899258e-07  60.0459  58.8502  59.3057  0.0000
0202-04-01_02:40:47.285000      47421.09        3.62200700e+00        2.99045658e-07  60.0537  58.8508  59.3077  0.0000
0202-04-01_02:40:47.633000      47421.43        3.65151600e+00        3.75339458e-07  60.0537  58.8508  59.3077  0.0000
0202-04-01_02:40:47.980000      47421.78        3.68101000e+00        4.72209388e-07  60.0402  58.8508  59.3062  0.0000
0202-04-01_02:40:48.330000      47422.13        3.71129000e+00        5.88602058e-07  60.0402  58.8508  59.3062  0.0000
0202-04-01_02:40:48.688000      47422.49        3.74072100e+00        7.12679858e-07  60.0402  58.8508  59.3062  0.0000
0202-04-01_02:40:49.035000      47422.84        3.77109900e+00        8.59565168e-07  60.0146  58.8499  59.2873  0.0000
0202-04-01_02:40:49.383000      47423.18        3.80062400e+00        1.02944393e-06  60.0146  58.8499  59.2873  0.0000
0202-04-01_02:40:49.730000      47423.53        3.83043700e+00        1.20378502e-06  60.0146  58.8499  59.2873  0.0000
0202-04-01_02:40:50.086000      47423.89        3.86009000e+00        1.43948326e-06  60.0368  58.8505  59.3089  0.0000
0202-04-01_02:40:50.434000      47424.24        3.89010000e+00        1.68546968e-06  60.0368  58.8505  59.3089  0.0000
0202-04-01_02:40:50.793000      47424.59        3.91993700e+00        1.97843460e-06  60.0368  58.8505  59.3089  0.0000
0202-04-01_02:40:51.150000      47424.95        3.94997800e+00        2.32352212e-06  60.0295  58.8508  59.3061  0.0000
0202-04-01_02:40:51.496000      47425.30        3.97951700e+00        2.68267840e-06  60.0295  58.8508  59.3061  0.0000
0202-04-01_02:40:51.850000      47425.65        4.00922100e+00        3.10238613e-06  60.0295  58.8508  59.3061  0.0000
0202-04-01_02:40:52.246000      47426.05        4.03902000e+00        3.56250282e-06  60.0368  58.8506  59.2925  0.0000
0202-04-01_02:40:52.600000      47426.40        4.06912200e+00        4.11062675e-06  60.0368  58.8506  59.2925  0.0000
0202-04-01_02:40:52.957000      47426.76        4.09884100e+00        4.66203438e-06  60.0412  58.8505  59.2994  0.0000
0202-04-01_02:40:53.305000      47427.11        4.12868900e+00        5.30324621e-06  60.0412  58.8505  59.2994  0.0000
0202-04-01_02:40:53.664000      47427.46        4.15833600e+00        6.40166382e-06  60.0412  58.8505  59.2994  0.0000
0202-04-01_02:40:54.010000      47427.81        4.18831500e+00        6.83017250e-06  60.0513  58.8507  59.3084  0.0000
0202-04-01_02:40:54.360000      47428.16        4.21809700e+00        8.13782432e-06  60.0513  58.8507  59.3084  0.0000
0202-04-01_02:40:54.707000      47428.51        4.24783200e+00        8.67975084e-06  60.0513  58.8507  59.3084  0.0000
0202-04-01_02:40:55.055000      47428.86        4.27773100e+00        1.02892934e-05  60.0561  58.8508  59.3163  0.0000
0202-04-01_02:40:55.402000      47429.20        4.30729600e+00        1.15513378e-05  60.0561  58.8508  59.3163  0.0000
0202-04-01_02:40:55.750000      47429.55        4.33702700e+00        1.29032493e-05  60.0561  58.8508  59.3163  0.0000
0202-04-01_02:40:56.098000      47429.90        4.36679300e+00        1.43964072e-05  60.0257  58.8511  59.3006  0.0000
0202-04-01_02:40:56.445000      47430.25        4.39676400e+00        1.60175482e-05  60.0257  58.8511  59.3006  0.0000
0202-04-01_02:40:56.793000      47430.60        4.42653600e+00        1.78519531e-05  60.0257  58.8511  59.3006  0.0000
0202-04-01_02:40:57.145000      47430.94        4.45612400e+00        1.97870093e-05  60.0180  58.8507  59.2916  0.0000
0202-04-01_02:40:57.492000      47431.30        4.48630600e+00        2.20438518e-05  60.0180  58.8507  59.2916  0.0000

File: chapter 6/data/tapes/ext_ffj51/Ic/infield/step06/no magnet/Ic_2025-04-01_02-45-37797639_60k-30p4pm2-anneal300k-720min-0T.txt
# Ic = 3.47 A, n = 18.80 , Tavg = 60.05 K, 60k-30p4pm2-anneal300k-720min-0T
#datetime                        t_s     iHTS_A                vHTS_V                tHTS_K  tTAR_K  tHOL_K  tSPA_K
0202-04-01_02:44:44.940000      47658.74        1.10469800e-02        7.38216667e-09  60.0463  58.8518  59.3098  0.0000
0202-04-01_02:44:45.290000      47659.09        4.52758100e-02        1.77942667e-08  60.0244  58.8545  59.2885  0.0000
0202-04-01_02:44:45.637000      47659.44        7.50986100e-02        1.52531667e-08  60.0244  58.8545  59.2885  0.0000
0202-04-01_02:44:45.984000      47659.79        1.05029200e-01        1.68645667e-08  60.0394  58.8553  59.3059  0.0000
0202-04-01_02:44:46.340000      47660.14        1.34659000e-01        2.39315667e-08  60.0394  58.8553  59.3059  0.0000
0202-04-01_02:44:46.688000      47660.49        1.64487100e-01        3.06260667e-08  60.0394  58.8553  59.3059  0.0000
0202-04-01_02:44:47.035000      47660.84        1.94153500e-01        2.49861667e-08  60.0365  58.8561  59.2993  0.0000
0202-04-01_02:44:47.383000      47661.19        2.24060900e-01        2.39945667e-08  60.0365  58.8561  59.2993  0.0000
0202-04-01_02:44:47.730000      47661.53        2.53892100e-01        3.57081667e-08  60.0365  58.8561  59.2993  0.0000
0202-04-01_02:44:48.090000      47661.89        2.83549500e-01        4.31453667e-08  60.0411  58.8564  59.3040  0.0000
0202-04-01_02:44:48.438000      47662.24        3.13717500e-01        3.25473667e-08  60.0411  58.8564  59.3040  0.0000
0202-04-01_02:44:48.785000      47662.59        3.43563400e-01        3.49644667e-08  60.0411  58.8564  59.3040  0.0000
0202-04-01_02:44:49.140000      47662.94        3.72832100e-01        3.68237667e-08  60.0648  58.8572  59.3119  0.0000
0202-04-01_02:44:49.496000      47663.30        4.03046200e-01        5.90114667e-08  60.0648  58.8572  59.3119  0.0000
0202-04-01_02:44:49.902000      47663.71        4.32346000e-01        6.84319667e-08  60.0648  58.8572  59.3119  0.0000
0202-04-01_02:44:50.260000      47664.06        4.62339200e-01        3.90549667e-08  60.0528  58.8562  59.3075  0.0000
0202-04-01_02:44:50.610000      47664.41        4.92501300e-01        6.51471667e-08  60.0528  58.8562  59.3075  0.0000
0202-04-01_02:44:50.957000      47664.76        5.22271600e-01        6.14905667e-08  60.0679  58.8562  59.3128  0.0000
0202-04-01_02:44:51.316000      47665.12        5.52013200e-01        5.77719667e-08  60.0679  58.8562  59.3128  0.0000
0202-04-01_02:44:51.660000      47665.46        5.82316300e-01        4.92191667e-08  60.0679  58.8562  59.3128  0.0000
0202-04-01_02:44:52.010000      47665.81        6.12173800e-01        5.07055667e-08  60.0435  58.8557  59.3083  0.0000
0202-04-01_02:44:52.360000      47666.16        6.41283600e-01        6.67554667e-08  60.0435  58.8557  59.3083  0.0000
0202-04-01_02:44:52.707000      47666.51        6.71297300e-01        5.05171667e-08  60.0435  58.8557  59.3083  0.0000
0202-04-01_02:44:53.062000      47666.86        7.00871200e-01        2.10781667e-08  60.0485  58.8555  59.3076  0.0000
0202-04-01_02:44:53.410000      47667.21        7.30807700e-01        3.02507667e-08  60.0485  58.8555  59.3076  0.0000
0202-04-01_02:44:53.758000      47667.56        7.60487500e-01        7.72911667e-08  60.0485  58.8555  59.3076  0.0000
0202-04-01_02:44:54.105000      47667.91        7.90894100e-01        9.37150667e-08  60.0506  58.8556  59.3189  0.0000
0202-04-01_02:44:54.453000      47668.26        8.19689300e-01        8.19394667e-08  60.0506  58.8556  59.3189  0.0000
0202-04-01_02:44:54.800000      47668.60        8.50073200e-01        6.15490667e-08  60.0506  58.8556  59.3189  0.0000
0202-04-01_02:44:55.195000      47669.00        8.79643100e-01        6.17349667e-08  60.0416  58.8545  59.3014  0.0000
0202-04-01_02:44:55.543000      47669.35        9.09757700e-01        5.99376667e-08  60.0416  58.8545  59.3014  0.0000
0202-04-01_02:44:55.920000      47669.72        9.39253600e-01        7.24569667e-08  60.0416  58.8545  59.3014  0.0000
0202-04-01_02:44:56.285000      47670.09        9.69215400e-01        6.65072667e-08  60.0312  58.8539  59.2916  0.0000
0202-04-01_02:44:56.640000      47670.44        9.98914400e-01        6.21068667e-08  60.0312  58.8539  59.2916  0.0000
0202-04-01_02:44:56.990000      47670.79        1.02895700e+00        6.92961667e-08  60.0540  58.8540  59.3045  0.0000
0202-04-01_02:44:57.336000      47671.14        1.05878400e+00        5.73966667e-08  60.0540  58.8540  59.3045  0.0000
0202-04-01_02:44:57.684000      47671.49        1.08861100e+00        5.38639667e-08  60.0540  58.8540  59.3045  0.0000
0202-04-01_02:44:58.043000      47671.84        1.11827500e+00        5.18156667e-08  60.0533  58.8530  59.3043  0.0000
0202-04-01_02:44:58.390000      47672.19        1.14800000e+00        5.85691667e-08  60.0533  58.8530  59.3043  0.0000
0202-04-01_02:44:58.740000      47672.54        1.17778200e+00        5.85691667e-08  60.0533  58.8530  59.3043  0.0000
0202-04-01_02:44:59.086000      47672.89        1.20780700e+00        5.03881667e-08  60.0482  58.8533  59.2989  0.0000
0202-04-01_02:44:59.434000      47673.24        1.23737000e+00        6.90432667e-08  60.0482  58.8533  59.2989  0.0000
0202-04-01_02:44:59.790000      47673.59        1.26741000e+00        6.10482667e-08  60.0482  58.8533  59.2989  0.0000
0202-04-01_02:45:00.137000      47673.94        1.29713300e+00        4.54920667e-08  60.0330  58.8534  59.2987  0.0000
0202-04-01_02:45:00.484000      47674.29        1.32695700e+00        5.12558667e-08  60.0330  58.8534  59.2987  0.0000
0202-04-01_02:45:00.906000      47674.71        1.35685100e+00        6.05524667e-08  60.0330  58.8534  59.2987  0.0000
0202-04-01_02:45:01.273000      47675.08        1.38675200e+00        5.47885667e-08  60.0490  58.8530  59.3106  0.0000
0202-04-01_02:45:01.620000      47675.42        1.41624500e+00        5.11319667e-08  60.0490  58.8530  59.3106  0.0000
0202-04-01_02:45:01.970000      47675.77        1.44645800e+00        5.23094667e-08  60.0363  58.8524  59.3019  0.0000
0202-04-01_02:45:02.316000      47676.12        1.47613900e+00        4.96444667e-08  60.0363  58.8524  59.3019  0.0000
0202-04-01_02:45:02.664000      47676.47        1.50605400e+00        4.69794667e-08  60.0363  58.8524  59.3019  0.0000
0202-04-01_02:45:03.023000      47676.83        1.53583600e+00        3.90464667e-08  60.0423  58.8525  59.3057  0.0000
0202-04-01_02:45:03.370000      47677.17        1.56559700e+00        5.08220667e-08  60.0423  58.8525  59.3057  0.0000
0202-04-01_02:45:03.720000      47677.52        1.59493600e+00        4.98922667e-08  60.0423  58.8525  59.3057  0.0000
0202-04-01_02:45:04.066000      47677.87        1.62490600e+00        5.06977667e-08  60.0388  58.8522  59.3005  0.0000
0202-04-01_02:45:04.414000      47678.22        1.65447400e+00        4.93342667e-08  60.0388  58.8522  59.3005  0.0000
0202-04-01_02:45:04.773000      47678.57        1.68488700e+00        4.95201667e-08  60.0388  58.8522  59.3005  0.0000
0202-04-01_02:45:05.120000      47678.92        1.71436900e+00        5.26189667e-08  60.0520  58.8515  59.2995  0.0000
0202-04-01_02:45:05.470000      47679.27        1.74426900e+00        5.04497667e-08  60.0520  58.8515  59.2995  0.0000
0202-04-01_02:45:05.816000      47679.62        1.77399900e+00        4.58015667e-08  60.0520  58.8515  59.2995  0.0000
0202-04-01_02:45:06.210000      47680.01        1.80383800e+00        4.38182667e-08  60.0421  58.8521  59.2965  0.0000
0202-04-01_02:45:06.562000      47680.37        1.83376900e+00        3.47696667e-08  60.0421  58.8521  59.2965  0.0000
0202-04-01_02:45:06.918000      47680.72        1.86344100e+00        4.24547667e-08  60.0421  58.8521  59.2965  0.0000
0202-04-01_02:45:07.270000      47681.07        1.89327300e+00        4.79087667e-08  60.0628  58.8516  59.3056  0.0000
0202-04-01_02:45:07.625000      47681.43        1.92296700e+00        4.97060667e-08  60.0628  58.8516  59.3056  0.0000
0202-04-01_02:45:07.973000      47681.78        1.95292600e+00        4.06574667e-08  60.0369  58.8513  59.2943  0.0000
0202-04-01_02:45:08.332000      47682.13        1.98311400e+00        3.11749667e-08  60.0369  58.8513  59.2943  0.0000
0202-04-01_02:45:08.688000      47682.49        2.01245900e+00        3.54513667e-08  60.0369  58.8513  59.2943  0.0000
0202-04-01_02:45:09.035000      47682.84        2.04231200e+00        3.70008667e-08  60.0540  58.8513  59.3081  0.0000
0202-04-01_02:45:09.383000      47683.19        2.07255800e+00        3.56992667e-08  60.0540  58.8513  59.3081  0.0000
0202-04-01_02:45:09.742000      47683.55        2.10229700e+00        2.96856667e-08  60.0540  58.8513  59.3081  0.0000
0202-04-01_02:45:10.090000      47683.89        2.13195300e+00        3.50143667e-08  60.0384  58.8512  59.3039  0.0000
0202-04-01_02:45:10.438000      47684.24        2.16183100e+00        3.29691667e-08  60.0384  58.8512  59.3039  0.0000
0202-04-01_02:45:10.785000      47684.59        2.19161700e+00        2.91885667e-08  60.0384  58.8512  59.3039  0.0000
0202-04-01_02:45:11.133000      47684.94        2.22123800e+00        2.62756667e-08  60.0432  58.8507  59.2973  0.0000
0202-04-01_02:45:11.492000      47685.29        2.25114600e+00        2.81349667e-08  60.0432  58.8507  59.2973  0.0000
0202-04-01_02:45:11.906000      47685.71        2.28087200e+00        3.15436667e-08  60.0432  58.8507  59.2973  0.0000
0202-04-01_02:45:12.270000      47686.07        2.31099800e+00        2.79489667e-08  60.0225  58.8506  59.2913  0.0000
0202-04-01_02:45:12.617000      47686.42        2.34037500e+00        2.69573667e-08  60.0225  58.8506  59.2913  0.0000
0202-04-01_02:45:12.977000      47686.78        2.37008900e+00        3.27831667e-08  60.0513  58.8507  59.2972  0.0000
0202-04-01_02:45:13.324000      47687.13        2.40012600e+00        2.39204667e-08  60.0513  58.8507  59.2972  0.0000
0202-04-01_02:45:13.670000      47687.47        2.43023600e+00        2.54079667e-08  60.0513  58.8507  59.2972  0.0000
0202-04-01_02:45:14.020000      47687.82        2.45998900e+00        2.52839667e-08  60.0367  58.8499  59.2924  0.0000
0202-04-01_02:45:14.367000      47688.17        2.48974700e+00        3.22253667e-08  60.0367  58.8499  59.2924  0.0000
0202-04-01_02:45:14.727000      47688.53        2.51957400e+00        3.55721667e-08  60.0367  58.8499  59.2924  0.0000
0202-04-01_02:45:15.074000      47688.88        2.54958200e+00        2.55318667e-08  60.0537  58.8499  59.3019  0.0000
0202-04-01_02:45:15.420000      47689.22        2.57909100e+00        2.76401667e-08  60.0537  58.8499  59.3019  0.0000
0202-04-01_02:45:15.770000      47689.57        2.60877100e+00        3.17328667e-08  60.0537  58.8499  59.3019  0.0000
0202-04-01_02:45:16.117000      47689.92        2.63880800e+00        3.09895667e-08  60.0330  58.8503  59.2995  0.0000
0202-04-01_02:45:16.477000      47690.28        2.66863100e+00        2.66511667e-08  60.0330  58.8503  59.2995  0.0000
0202-04-01_02:45:16.860000      47690.66        2.69848400e+00        3.39643667e-08  60.0330  58.8503  59.2995  0.0000
0202-04-01_02:45:17.234000      47691.04        2.72789900e+00        2.75807667e-08  60.0549  58.8509  59.3080  0.0000
0202-04-01_02:45:17.586000      47691.39        2.75782400e+00        3.62575667e-08  60.0549  58.8509  59.3080  0.0000
0202-04-01_02:45:17.950000      47691.75        2.78757100e+00        3.69392667e-08  60.0549  58.8509  59.3080  0.0000
0202-04-01_02:45:18.310000      47692.11        2.81739500e+00        2.77047667e-08  60.0323  58.8502  59.2983  0.0000
0202-04-01_02:45:18.656000      47692.46        2.84699700e+00        3.32826667e-08  60.0323  58.8502  59.2983  0.0000
0202-04-01_02:45:19.004000      47692.81        2.87701500e+00        2.80765667e-08  60.0299  58.8497  59.2952  0.0000
0202-04-01_02:45:19.350000      47693.15        2.90700300e+00        2.53496667e-08  60.0299  58.8497  59.2952  0.0000
0202-04-01_02:45:19.710000      47693.51        2.93648800e+00        3.63195667e-08  60.0299  58.8497  59.2952  0.0000
0202-04-01_02:45:20.060000      47693.86        2.96627300e+00        3.32826667e-08  60.0390  58.8492  59.3024  0.0000
0202-04-01_02:45:20.406000      47694.21        2.99657000e+00        3.58236667e-08  60.0390  58.8492  59.3024  0.0000
0202-04-01_02:45:20.754000      47694.55        3.02603600e+00        4.02240667e-08  60.0390  58.8492  59.3024  0.0000
0202-04-01_02:45:21.100000      47694.90        3.05573600e+00        4.22073667e-08  60.0405  58.8489  59.2928  0.0000
0202-04-01_02:45:21.457000      47695.26        3.08474900e+00        4.64814667e-08  60.0405  58.8489  59.2928  0.0000
0202-04-01_02:45:21.820000      47695.62        3.11568300e+00        4.85871667e-08  60.0405  58.8489  59.2928  0.0000
0202-04-01_02:45:22.246000      47696.05        3.14521800e+00        4.40628667e-08  60.0429  58.8486  59.2956  0.0000
0202-04-01_02:45:22.605000      47696.41        3.17536600e+00        5.65821667e-08  60.0429  58.8486  59.2956  0.0000
0202-04-01_02:45:22.953000      47696.76        3.20494200e+00        5.97429667e-08  60.0648  58.8489  59.3043  0.0000
0202-04-01_02:45:23.300000      47697.10        3.23498500e+00        6.37094667e-08  60.0648  58.8489  59.3043  0.0000
0202-04-01_02:45:23.650000      47697.45        3.26457500e+00        7.35638667e-08  60.0648  58.8489  59.3043  0.0000
0202-04-01_02:45:23.996000      47697.80        3.29439200e+00        7.80881667e-08  60.0413  58.8491  59.2945  0.0000
0202-04-01_02:45:24.344000      47698.15        3.32429500e+00        9.61854667e-08  60.0413  58.8491  59.2945  0.0000
0202-04-01_02:45:24.690000      47698.49        3.35398700e+00        1.16451867e-07  60.0413  58.8491  59.2945  0.0000
0202-04-01_02:45:25.040000      47698.84        3.38379900e+00        1.30148767e-07  60.0415  58.8489  59.3071  0.0000
0202-04-01_02:45:25.387000      47699.19        3.41350600e+00        1.54195867e-07  60.0415  58.8489  59.3071  0.0000
0202-04-01_02:45:25.734000      47699.54        3.44316900e+00        1.82085467e-07  60.0415  58.8489  59.3071  0.0000
0202-04-01_02:45:26.082000      47699.88        3.47347300e+00        2.19519567e-07  60.0235  58.8486  59.2938  0.0000
0202-04-01_02:45:26.438000      47700.24        3.50305700e+00        2.52367267e-07  60.0235  58.8486  59.2938  0.0000
0202-04-01_02:45:26.785000      47700.59        3.53299100e+00        2.90792967e-07  60.0235  58.8486  59.2938  0.0000
0202-04-01_02:45:27.133000      47700.94        3.56268700e+00        3.51653367e-07  60.0397  58.8482  59.2935  0.0000
0202-04-01_02:45:27.480000      47701.28        3.59267200e+00        4.12202967e-07  60.0397  58.8482  59.2935  0.0000
0202-04-01_02:45:27.844000      47701.64        3.62248600e+00        4.80563267e-07  60.0397  58.8482  59.2935  0.0000
0202-04-01_02:45:28.234000      47702.04        3.65212200e+00        5.74520367e-07  60.0525  58.8494  59.2994  0.0000
0202-04-01_02:45:28.582000      47702.38        3.68192800e+00        6.60854167e-07  60.0525  58.8494  59.2994  0.0000
0202-04-01_02:45:28.945000      47702.75        3.71202200e+00        7.76441227e-07  60.0525  58.8494  59.2994  0.0000
0202-04-01_02:45:29.297000      47703.10        3.74158900e+00        9.04175717e-07  60.0422  58.8486  59.3005  0.0000
0202-04-01_02:45:29.640000      47703.44        3.77183300e+00        1.03835582e-06  60.0422  58.8486  59.3005  0.0000
0202-04-01_02:45:30             47703.80        3.80162700e+00        1.22310911e-06  60.0616  58.8491  59.3038  0.0000
0202-04-01_02:45:30.360000      47704.16        3.83095700e+00        1.43122771e-06  60.0616  58.8491  59.3038  0.0000
0202-04-01_02:45:30.703000      47704.51        3.86107100e+00        1.64827099e-06  60.0616  58.8491  59.3038  0.0000
0202-04-01_02:45:31.050000      47704.85        3.89076100e+00        1.90733465e-06  60.0402  58.8490  59.2918  0.0000
0202-04-01_02:45:31.410000      47705.21        3.92045100e+00        2.19664305e-06  60.0402  58.8490  59.2918  0.0000
0202-04-01_02:45:31.758000      47705.56        3.95045000e+00        2.51638214e-06  60.0402  58.8490  59.2918  0.0000
0202-04-01_02:45:32.105000      47705.91        3.98019100e+00        2.88359557e-06  60.0523  58.8491  59.3057  0.0000
0202-04-01_02:45:32.453000      47706.26        4.01004300e+00        3.30547267e-06  60.0523  58.8491  59.3057  0.0000
0202-04-01_02:45:32.805000      47706.60        4.04016900e+00        3.77327470e-06  60.0523  58.8491  59.3057  0.0000
0202-04-01_02:45:33.180000      47706.98        4.06974600e+00        4.29797271e-06  60.0237  58.8494  59.2906  0.0000
0202-04-01_02:45:33.540000      47707.34        4.09951100e+00        4.86214954e-06  60.0237  58.8494  59.2906  0.0000
0202-04-01_02:45:33.902000      47707.71        4.12937900e+00        5.55505163e-06  60.0237  58.8494  59.2906  0.0000
0202-04-01_02:45:34.254000      47708.06        4.15920500e+00        6.24764383e-06  60.0333  58.8490  59.3000  0.0000
0202-04-01_02:45:34.610000      47708.41        4.18895400e+00        7.46003655e-06  60.0333  58.8490  59.3000  0.0000
0202-04-01_02:45:34.957000      47708.76        4.21867700e+00        7.94345661e-06  60.0272  58.8494  59.2976  0.0000
0202-04-01_02:45:35.305000      47709.11        4.24875900e+00        9.40034832e-06  60.0272  58.8494  59.2976  0.0000
0202-04-01_02:45:35.664000      47709.46        4.27844400e+00        1.05441950e-05  60.0272  58.8494  59.2976  0.0000
0202-04-01_02:45:36.020000      47709.82        4.30822300e+00        1.17837411e-05  60.0487  58.8503  59.2933  0.0000
0202-04-01_02:45:36.383000      47710.19        4.33807500e+00        1.31885806e-05  60.0487  58.8503  59.2933  0.0000
0202-04-01_02:45:36.730000      47710.53        4.36769700e+00        1.46921500e-05  60.0487  58.8503  59.2933  0.0000
0202-04-01_02:45:37.080000      47710.88        4.39778600e+00        1.63098816e-05  60.0462  58.8495  59.2908  0.0000
0202-04-01_02:45:37.426000      47711.23        4.42749200e+00        1.81261884e-05  60.0462  58.8495  59.2908  0.0000
0202-04-01_02:45:37.773000      47711.58        4.45744400e+00        2.01045039e-05  60.0462  58.8495  59.2908  0.0000

File: chapter 6/data/tapes/ext_ffj51/Ic/infield/step06/no magnet/Ic_2025-04-01_02-46-48116107_60k-30p4pm2-anneal300k-720min-0T.txt
# Ic = 3.47 A, n = 18.92 , Tavg = 60.04 K, 60k-30p4pm2-anneal300k-720min-0T
#datetime                        t_s     iHTS_A                vHTS_V                tHTS_K  tTAR_K  tHOL_K  tSPA_K
0202-04-01_02:45:54.906000      47728.71        1.15732800e-02        1.14214500e-08  60.0551  58.8503  59.3132  0.0000
0202-04-01_02:45:55.285000      47729.09        4.55290000e-02        1.04917500e-08  60.0437  58.8532  59.3055  0.0000
0202-04-01_02:45:55.640000      47729.44        7.51037800e-02        1.76811500e-08  60.0437  58.8532  59.3055  0.0000
0202-04-01_02:45:56.004000      47729.81        1.05259900e-01        1.83009500e-08  60.0305  58.8550  59.2930  0.0000
0202-04-01_02:45:56.350000      47730.15        1.34889000e-01        1.24134500e-08  60.0305  58.8550  59.2930  0.0000
0202-04-01_02:45:56.700000      47730.50        1.65101600e-01        2.12762500e-08  60.0305  58.8550  59.2930  0.0000
0202-04-01_02:45:57.047000      47730.85        1.94692200e-01        2.87134500e-08  60.0302  58.8549  59.2951  0.0000
0202-04-01_02:45:57.395000      47731.20        2.24144900e-01        2.99530500e-08  60.0302  58.8549  59.2951  0.0000
0202-04-01_02:45:57.754000      47731.56        2.54117000e-01        3.57788500e-08  60.0302  58.8549  59.2951  0.0000
0202-04-01_02:45:58.100000      47731.90        2.84040200e-01        4.17905500e-08  60.0662  58.8541  59.3092  0.0000
0202-04-01_02:45:58.450000      47732.25        3.14029900e-01        2.52427500e-08  60.0662  58.8541  59.3092  0.0000
0202-04-01_02:45:58.797000      47732.60        3.43531500e-01        1.58842500e-08  60.0662  58.8541  59.3092  0.0000
0202-04-01_02:45:59.156000      47732.96        3.73001700e-01        1.16698500e-08  60.0473  58.8541  59.2947  0.0000
0202-04-01_02:45:59.500000      47733.30        4.03548200e-01        4.14187500e-08  60.0473  58.8541  59.2947  0.0000
0202-04-01_02:45:59.910000      47733.71        4.32816700e-01        1.91070500e-08  60.0473  58.8541  59.2947  0.0000
0202-04-01_02:46:00.266000      47734.07        4.62861300e-01        1.70618500e-08  60.0563  58.8544  59.3133  0.0000
0202-04-01_02:46:00.613000      47734.42        4.92784400e-01        1.95408500e-08  60.0563  58.8544  59.3133  0.0000
0202-04-01_02:46:00.973000      47734.78        5.22922700e-01        2.73499500e-08  60.0516  58.8545  59.3118  0.0000
0202-04-01_02:46:01.320000      47735.12        5.52062500e-01        1.86732500e-08  60.0516  58.8545  59.3118  0.0000
0202-04-01_02:46:01.668000      47735.47        5.81755600e-01        1.48306500e-08  60.0516  58.8545  59.3118  0.0000
0202-04-01_02:46:02.016000      47735.82        6.11010300e-01        3.98465000e-09  60.0503  58.8545  59.3073  0.0000
0202-04-01_02:46:02.363000      47736.17        6.41579100e-01        1.34050500e-08  60.0503  58.8545  59.3073  0.0000
0202-04-01_02:46:02.723000      47736.52        6.70996100e-01        3.12543500e-08  60.0503  58.8545  59.3073  0.0000
0202-04-01_02:46:03.070000      47736.87        7.01239100e-01        2.17099500e-08  60.0323  58.8530  59.2891  0.0000
0202-04-01_02:46:03.418000      47737.22        7.30699200e-01        1.34670500e-08  60.0323  58.8530  59.2891  0.0000
0202-04-01_02:46:03.766000      47737.57        7.60747000e-01        9.12865000e-09  60.0323  58.8530  59.2891  0.0000
0202-04-01_02:46:04.113000      47737.91        7.90416000e-01        5.97017500e-08  60.0306  58.8527  59.2916  0.0000
0202-04-01_02:46:04.460000      47738.26        8.20863100e-01        6.04454500e-08  60.0306  58.8527  59.2916  0.0000
0202-04-01_02:46:04.810000      47738.61        8.50027000e-01        1.62945000e-09  60.0306  58.8527  59.2916  0.0000
0202-04-01_02:46:05.188000      47738.99        8.80368700e-01       -2.08681500e-08  60.0666  58.8530  59.3125  0.0000
0202-04-01_02:46:05.543000      47739.35        9.09331500e-01       -1.20054500e-08  60.0666  58.8530  59.3125  0.0000
0202-04-01_02:46:05.910000      47739.71        9.39393000e-01       -5.01832500e-08  60.0666  58.8530  59.3125  0.0000
0202-04-01_02:46:06.260000      47740.06        9.69258300e-01       -7.46641500e-08  60.0402  58.8525  59.2907  0.0000
0202-04-01_02:46:06.610000      47740.41        9.99289800e-01       -2.12400500e-08  60.0402  58.8525  59.2907  0.0000
0202-04-01_02:46:06.957000      47740.76        1.02904600e+00       -2.33472500e-08  60.0482  58.8525  59.2995  0.0000
0202-04-01_02:46:07.305000      47741.11        1.05837400e+00       -1.70875500e-08  60.0482  58.8525  59.2995  0.0000
0202-04-01_02:46:07.652000      47741.45        1.08884000e+00       -2.38430500e-08  60.0482  58.8525  59.2995  0.0000
0202-04-01_02:46:08.010000      47741.81        1.11859100e+00       -5.62065000e-09  60.0446  58.8531  59.2940  0.0000
0202-04-01_02:46:08.360000      47742.16        1.14816700e+00       -2.35930500e-08  60.0446  58.8531  59.2940  0.0000
0202-04-01_02:46:08.707000      47742.51        1.17821200e+00       -2.45227500e-08  60.0446  58.8531  59.2940  0.0000
0202-04-01_02:46:09.055000      47742.86        1.20772200e+00       -2.57622500e-08  60.0382  58.8523  59.3002  0.0000
0202-04-01_02:46:09.402000      47743.20        1.23747900e+00       -3.42530500e-08  60.0382  58.8523  59.3002  0.0000
0202-04-01_02:46:09.758000      47743.56        1.26752500e+00       -2.68778500e-08  60.0382  58.8523  59.3002  0.0000
0202-04-01_02:46:10.105000      47743.91        1.29712900e+00       -2.99146500e-08  60.0441  58.8519  59.3037  0.0000
0202-04-01_02:46:10.453000      47744.25        1.32693200e+00       -3.48108500e-08  60.0441  58.8519  59.3037  0.0000
0202-04-01_02:46:10.816000      47744.62        1.35686500e+00       -3.03485500e-08  60.0441  58.8519  59.3037  0.0000
0202-04-01_02:46:11.200000      47745.00        1.38688600e+00       -3.03485500e-08  60.0335  58.8507  59.2960  0.0000
0202-04-01_02:46:11.547000      47745.35        1.41638100e+00       -3.21458500e-08  60.0335  58.8507  59.2960  0.0000
0202-04-01_02:46:11.906000      47745.71        1.44642000e+00       -3.17739500e-08  60.0335  58.8507  59.2960  0.0000
0202-04-01_02:46:12.266000      47746.07        1.47633400e+00       -3.45009500e-08  60.0640  58.8507  59.3028  0.0000
0202-04-01_02:46:12.625000      47746.43        1.50574000e+00       -2.50804500e-08  60.0640  58.8507  59.3028  0.0000
0202-04-01_02:46:12.984000      47746.79        1.53575800e+00       -1.83250500e-08  60.0450  58.8501  59.2973  0.0000
0202-04-01_02:46:13.332000      47747.13        1.56551400e+00       -2.39649500e-08  60.0450  58.8501  59.2973  0.0000
0202-04-01_02:46:13.680000      47747.48        1.59549600e+00       -2.18620500e-08  60.0450  58.8501  59.2973  0.0000
0202-04-01_02:46:14.027000      47747.83        1.62546500e+00       -2.74487500e-08  60.0469  58.8507  59.3013  0.0000
0202-04-01_02:46:14.375000      47748.18        1.65475500e+00       -3.13547500e-08  60.0469  58.8507  59.3013  0.0000
0202-04-01_02:46:14.734000      47748.53        1.68477600e+00       -2.12524500e-08  60.0469  58.8507  59.3013  0.0000
0202-04-01_02:46:15.082000      47748.88        1.71462500e+00       -2.16863500e-08  60.0343  58.8512  59.2983  0.0000
0202-04-01_02:46:15.430000      47749.23        1.74468600e+00       -2.80699500e-08  60.0343  58.8512  59.2983  0.0000
0202-04-01_02:46:15.773000      47749.58        1.77427600e+00       -2.21201500e-08  60.0343  58.8512  59.2983  0.0000
0202-04-01_02:46:16.120000      47749.92        1.80412300e+00       -2.55289500e-08  60.0241  58.8501  59.2873  0.0000
0202-04-01_02:46:16.470000      47750.27        1.83425400e+00       -2.56528500e-08  60.0241  58.8501  59.2873  0.0000
0202-04-01_02:46:16.830000      47750.63        1.86387700e+00       -1.92692500e-08  60.0241  58.8501  59.2873  0.0000
0202-04-01_02:46:17.250000      47751.05        1.89380900e+00       -1.65422500e-08  60.0470  58.8502  59.3048  0.0000
0202-04-01_02:46:17.605000      47751.41        1.92336300e+00       -2.31118500e-08  60.0470  58.8502  59.3048  0.0000
0202-04-01_02:46:17.970000      47751.77        1.95304800e+00       -2.99292500e-08  60.0401  58.8502  59.2985  0.0000
0202-04-01_02:46:18.316000      47752.12        1.98321600e+00       -4.04653500e-08  60.0401  58.8502  59.2985  0.0000
0202-04-01_02:46:18.664000      47752.46        2.01285500e+00       -3.57551500e-08  60.0401  58.8502  59.2985  0.0000
0202-04-01_02:46:19.010000      47752.81        2.04248200e+00       -4.30064500e-08  60.0640  58.8503  59.3093  0.0000
0202-04-01_02:46:19.360000      47753.16        2.07251900e+00       -4.04653500e-08  60.0640  58.8503  59.3093  0.0000
0202-04-01_02:46:19.720000      47753.52        2.10237700e+00       -4.16463500e-08  60.0640  58.8503  59.3093  0.0000
0202-04-01_02:46:20.066000      47753.87        2.13221200e+00       -4.28261500e-08  60.0540  58.8511  59.3050  0.0000
0202-04-01_02:46:20.414000      47754.22        2.16190600e+00       -4.23923500e-08  60.0540  58.8511  59.3050  0.0000
0202-04-01_02:46:20.760000      47754.56        2.19176800e+00       -4.51192500e-08  60.0540  58.8511  59.3050  0.0000
0202-04-01_02:46:21.110000      47754.91        2.22151000e+00       -5.54074500e-08  60.0451  58.8512  59.3034  0.0000
0202-04-01_02:46:21.470000      47755.27        2.25141300e+00       -5.39820500e-08  60.0451  58.8512  59.3034  0.0000
0202-04-01_02:46:21.836000      47755.64        2.28098900e+00       -5.28664500e-08  60.0451  58.8512  59.3034  0.0000
0202-04-01_02:46:22.240000      47756.04        2.31081100e+00       -4.61729500e-08  60.0349  58.8512  59.3019  0.0000
0202-04-01_02:46:22.594000      47756.40        2.34078900e+00       -5.40439500e-08  60.0349  58.8512  59.3019  0.0000
0202-04-01_02:46:22.957000      47756.76        2.37070800e+00       -5.36101500e-08  60.0245  58.8505  59.2911  0.0000
0202-04-01_02:46:23.305000      47757.11        2.40038900e+00       -5.62751500e-08  60.0245  58.8505  59.2911  0.0000
0202-04-01_02:46:23.652000      47757.45        2.42998000e+00       -5.31143500e-08  60.0245  58.8505  59.2911  0.0000
0202-04-01_02:46:24             47757.80        2.45998500e+00       -5.19987500e-08  60.0428  58.8505  59.2960  0.0000
0202-04-01_02:46:24.348000      47758.15        2.48983600e+00       -5.17508500e-08  60.0428  58.8505  59.2960  0.0000
0202-04-01_02:46:24.707000      47758.51        2.51948900e+00       -5.05112500e-08  60.0428  58.8505  59.2960  0.0000
0202-04-01_02:46:25.055000      47758.86        2.54936900e+00       -4.85900500e-08  60.0501  58.8500  59.2971  0.0000
0202-04-01_02:46:25.402000      47759.20        2.57927200e+00       -5.29908500e-08  60.0501  58.8500  59.2971  0.0000
0202-04-01_02:46:25.750000      47759.55        2.60866800e+00       -5.22479500e-08  60.0501  58.8500  59.2971  0.0000
0202-04-01_02:46:26.098000      47759.90        2.63868600e+00       -5.34256500e-08  60.0656  58.8506  59.3046  0.0000
0202-04-01_02:46:26.453000      47760.26        2.66831800e+00       -5.23101500e-08  60.0656  58.8506  59.3046  0.0000
0202-04-01_02:46:26.800000      47760.60        2.69831900e+00       -5.59667500e-08  60.0656  58.8506  59.3046  0.0000
0202-04-01_02:46:27.184000      47760.98        2.72807800e+00       -5.37355500e-08  60.0516  58.8509  59.3073  0.0000
0202-04-01_02:46:27.540000      47761.34        2.75799700e+00       -5.44792500e-08  60.0516  58.8509  59.3073  0.0000
0202-04-01_02:46:27.900000      47761.70        2.78764400e+00       -5.75161500e-08  60.0516  58.8509  59.3073  0.0000
0202-04-01_02:46:28.258000      47762.06        2.81759500e+00       -5.99952500e-08  60.0385  58.8504  59.3033  0.0000
0202-04-01_02:46:28.613000      47762.41        2.84744700e+00       -5.12564500e-08  60.0385  58.8504  59.3033  0.0000
0202-04-01_02:46:28.973000      47762.77        2.87746300e+00       -5.45412500e-08  60.0471  58.8506  59.3053  0.0000
0202-04-01_02:46:29.320000      47763.12        2.90706100e+00       -5.49131500e-08  60.0471  58.8506  59.3053  0.0000
0202-04-01_02:46:29.676000      47763.48        2.93694900e+00       -5.74541500e-08  60.0471  58.8506  59.3053  0.0000
0202-04-01_02:46:30.023000      47763.83        2.96676700e+00       -5.60287500e-08  60.0369  58.8499  59.2994  0.0000
0202-04-01_02:46:30.370000      47764.17        2.99667900e+00       -5.76401500e-08  60.0369  58.8499  59.2994  0.0000
0202-04-01_02:46:30.720000      47764.52        3.02643200e+00       -5.49131500e-08  60.0369  58.8499  59.2994  0.0000
0202-04-01_02:46:31.066000      47764.87        3.05614200e+00       -4.49968500e-08  60.0524  58.8501  59.3003  0.0000
0202-04-01_02:46:31.426000      47765.23        3.08597000e+00       -4.51802500e-08  60.0524  58.8501  59.3003  0.0000
0202-04-01_02:46:31.770000      47765.57        3.11575700e+00       -5.93094500e-08  60.0524  58.8501  59.3003  0.0000
0202-04-01_02:46:32.120000      47765.92        3.14532300e+00       -5.45991500e-08  60.0473  58.8501  59.2990  0.0000
0202-04-01_02:46:32.470000      47766.27        3.17502400e+00       -5.27398500e-08  60.0473  58.8501  59.2990  0.0000
0202-04-01_02:46:32.820000      47766.62        3.20520500e+00       -4.40010500e-08  60.0473  58.8501  59.2990  0.0000
0202-04-01_02:46:33.223000      47767.02        3.23519000e+00       -4.04064500e-08  60.0504  58.8501  59.2989  0.0000
0202-04-01_02:46:33.566000      47767.37        3.26513200e+00       -3.34030500e-08  60.0504  58.8501  59.2989  0.0000
0202-04-01_02:46:33.918000      47767.72        3.29483300e+00       -2.99323500e-08  60.0311  58.8498  59.3023  0.0000
0202-04-01_02:46:34.285000      47768.09        3.32451100e+00       -1.55536500e-08  60.0311  58.8498  59.3023  0.0000
0202-04-01_02:46:34.650000      47768.45        3.35444800e+00       -5.07955000e-09  60.0311  58.8498  59.3023  0.0000
0202-04-01_02:46:34.996000      47768.80        3.38405300e+00        1.54348500e-08  60.0268  58.8494  59.2915  0.0000
0202-04-01_02:46:35.344000      47769.15        3.41401300e+00        3.73746500e-08  60.0268  58.8494  59.2915  0.0000
0202-04-01_02:46:35.690000      47769.49        3.44351900e+00        6.28471500e-08  60.0268  58.8494  59.2915  0.0000
0202-04-01_02:46:36.040000      47769.84        3.47350400e+00        8.34235500e-08  60.0337  58.8494  59.2942  0.0000
0202-04-01_02:46:36.400000      47770.20        3.50332600e+00        1.09205950e-07  60.0337  58.8494  59.2942  0.0000
0202-04-01_02:46:36.742000      47770.55        3.53328600e+00        1.54882950e-07  60.0337  58.8494  59.2942  0.0000
0202-04-01_02:46:37.094000      47770.89        3.56286700e+00        2.08928150e-07  60.0367  58.8494  59.2946  0.0000
0202-04-01_02:46:37.438000      47771.24        3.59332200e+00        2.68490550e-07  60.0367  58.8494  59.2946  0.0000
0202-04-01_02:46:37.785000      47771.59        3.62267500e+00        3.35921850e-07  60.0367  58.8494  59.2946  0.0000
0202-04-01_02:46:38.145000      47771.95        3.65245300e+00        4.19776650e-07  60.0531  58.8496  59.3028  0.0000
0202-04-01_02:46:38.492000      47772.29        3.68236800e+00        5.14291450e-07  60.0531  58.8496  59.3028  0.0000
0202-04-01_02:46:38.906000      47772.71        3.71212700e+00        6.18164830e-07  60.0531  58.8496  59.3028  0.0000
0202-04-01_02:46:39.258000      47773.06        3.74199200e+00        7.55071890e-07  60.0580  58.8499  59.3006  0.0000
0202-04-01_02:46:39.605000      47773.41        3.77140800e+00        8.81690770e-07  60.0580  58.8499  59.3006  0.0000
0202-04-01_02:46:39.965000      47773.77        3.80113300e+00        1.05999842e-06  60.0487  58.8499  59.2971  0.0000
0202-04-01_02:46:40.324000      47774.12        3.83149400e+00        1.27481048e-06  60.0487  58.8499  59.2971  0.0000
0202-04-01_02:46:40.668000      47774.47        3.86098100e+00        1.49197767e-06  60.0487  58.8499  59.2971  0.0000
0202-04-01_02:46:41.020000      47774.82        3.89099600e+00        1.74552532e-06  60.0486  58.8501  59.3114  0.0000
0202-04-01_02:46:41.375000      47775.18        3.92062400e+00        2.02987551e-06  60.0486  58.8501  59.3114  0.0000
0202-04-01_02:46:41.723000      47775.53        3.95011700e+00        2.36058445e-06  60.0486  58.8501  59.3114  0.0000
0202-04-01_02:46:42.074000      47775.87        3.97999100e+00        2.72277767e-06  60.0409  58.8497  59.3046  0.0000
0202-04-01_02:46:42.420000      47776.22        4.00994400e+00        3.13535814e-06  60.0409  58.8497  59.3046  0.0000
0202-04-01_02:46:42.770000      47776.57        4.03976200e+00        3.60086692e-06  60.0409  58.8497  59.3046  0.0000
0202-04-01_02:46:43.130000      47776.93        4.06958600e+00        4.12606411e-06  60.0382  58.8499  59.3021  0.0000
0202-04-01_02:46:43.477000      47777.28        4.09960200e+00        4.70790617e-06  60.0382  58.8499  59.3021  0.0000
0202-04-01_02:46:43.880000      47777.68        4.12922200e+00        5.34911875e-06  60.0382  58.8499  59.3021  0.0000
0202-04-01_02:46:44.240000      47778.04        4.15930700e+00        6.06457960e-06  60.0428  58.8494  59.2936  0.0000
0202-04-01_02:46:44.582000      47778.39        4.18890600e+00        7.26854206e-06  60.0428  58.8494  59.2936  0.0000
0202-04-01_02:46:44.945000      47778.75        4.21874000e+00        7.74985434e-06  60.0428  58.8494  59.2936  0.0000
0202-04-01_02:46:45.293000      47779.09        4.24853500e+00        9.13454131e-06  60.0528  58.8497  59.3004  0.0000
0202-04-01_02:46:45.652000      47779.45        4.27816700e+00        1.03746363e-05  60.0528  58.8497  59.3004  0.0000
0202-04-01_02:46:46             47779.80        4.30828000e+00        1.10050067e-05  60.0521  58.8497  59.2976  0.0000
0202-04-01_02:46:46.360000      47780.16        4.33801600e+00        1.30076770e-05  60.0521  58.8497  59.2976  0.0000
0202-04-01_02:46:46.707000      47780.51        4.36801600e+00        1.44996549e-05  60.0521  58.8497  59.2976  0.0000
0202-04-01_02:46:47.055000      47780.86        4.39776300e+00        1.61251937e-05  60.0367  58.8493  59.2909  0.0000
0202-04-01_02:46:47.402000      47781.21        4.42755700e+00        1.79450931e-05  60.0367  58.8493  59.2909  0.0000
0202-04-01_02:46:47.754000      47781.55        4.45755500e+00        1.98906203e-05  60.0367  58.8493  59.2909  0.0000
0202-04-01_02:46:48.100000      47781.90        4.48707300e+00        2.21340100e-05  60.0402  58.8496  59.2945  0.0000
