Repository: shortlab/2025-devitre-PhD

# 2025-devitre-PhD
Data repository for Alexis Devitre's PhD thesis

File: chapter 6/data/tapes/ext_ffj51/Ic/infield/step06/no magnet/Ic_2025-04-01_03-13-49863109_70k-30p4pm2-anneal300k-720min-0T.txt
# Ic = 0.38 A, n = 12.21 , Tavg = 74.99 K, 70k-30p4pm2-anneal300k-720min-0T
#datetime                        t_s     iHTS_A                vHTS_V                tHTS_K  tTAR_K  tHOL_K  tSPA_K
0202-04-01_03:13:30.008000      49383.81        1.01917000e-02        3.96652250e-09  74.9801  73.7602  74.3340  0.0000
0202-04-01_03:13:30.355000      49384.16        2.42441900e-02        3.28477250e-09  74.9801  73.7602  74.3340  0.0000
0202-04-01_03:13:30.703000      49384.50        3.41779900e-02        6.69350250e-09  74.9801  73.7602  74.3340  0.0000
0202-04-01_03:13:31.062000      49384.86        4.39638900e-02        1.17136225e-08  74.9633  73.7613  74.3335  0.0000
0202-04-01_03:13:31.410000      49385.21        5.38398100e-02        5.26803250e-09  74.9633  73.7613  74.3335  0.0000
0202-04-01_03:13:31.758000      49385.56        6.37825200e-02       -1.54941750e-09  74.9633  73.7613  74.3335  0.0000
0202-04-01_03:13:32.105000      49385.91        7.39558100e-02       -2.85093750e-09  74.9753  73.7623  74.3255  0.0000
0202-04-01_03:13:32.453000      49386.25        8.36462100e-02       -3.65856750e-09  74.9753  73.7623  74.3255  0.0000
0202-04-01_03:13:32.824000      49386.63        9.39215500e-02        1.11172250e-09  74.9753  73.7623  74.3255  0.0000
0202-04-01_03:13:33.230000      49387.03        1.03717300e-01        5.53932500e-10  74.9816  73.7618  74.3365  0.0000
0202-04-01_03:13:33.586000      49387.39        1.13584300e-01       -1.27807500e-10  74.9816  73.7618  74.3365  0.0000
0202-04-01_03:13:33.945000      49387.75        1.23334400e-01       -2.54490750e-09  74.9816  73.7618  74.3365  0.0000
0202-04-01_03:13:34.305000      49388.11        1.33850000e-01       -4.37697500e-10  74.9847  73.7610  74.3224  0.0000
0202-04-01_03:13:34.652000      49388.45        1.43433600e-01       -5.76770750e-09  74.9847  73.7610  74.3224  0.0000
0202-04-01_03:13:35             49388.80        1.53455300e-01       -6.51142750e-09  74.9921  73.7603  74.3326  0.0000
0202-04-01_03:13:35.348000      49389.15        1.63504800e-01       -5.20991750e-09  74.9921  73.7603  74.3326  0.0000
0202-04-01_03:13:35.695000      49389.50        1.73392100e-01        1.23568250e-09  74.9921  73.7603  74.3326  0.0000
0202-04-01_03:13:36.050000      49389.85        1.83223500e-01        7.43336250e-09  74.9666  73.7599  74.3217  0.0000
0202-04-01_03:13:36.400000      49390.20        1.93338400e-01       -4.52816750e-09  74.9666  73.7599  74.3217  0.0000
0202-04-01_03:13:36.746000      49390.55        2.03048600e-01       -7.81294750e-09  74.9666  73.7599  74.3217  0.0000
0202-04-01_03:13:37.094000      49390.90        2.13035800e-01        3.83870250e-09  74.9940  73.7593  74.3410  0.0000
0202-04-01_03:13:37.440000      49391.24        2.22938500e-01        1.23568250e-09  74.9940  73.7593  74.3410  0.0000
0202-04-01_03:13:37.800000      49391.60        2.33100800e-01       -5.27188750e-09  74.9940  73.7593  74.3410  0.0000
0202-04-01_03:13:38.210000      49392.01        2.42869900e-01        3.34214250e-09  74.9556  73.7582  74.3293  0.0000
0202-04-01_03:13:38.560000      49392.36        2.52693800e-01        4.89005250e-09  74.9556  73.7582  74.3293  0.0000
0202-04-01_03:13:38.910000      49392.71        2.62501500e-01       -6.88580750e-09  74.9556  73.7582  74.3293  0.0000
0202-04-01_03:13:39.266000      49393.07        2.72619300e-01        3.71224250e-09  74.9640  73.7578  74.3239  0.0000
0202-04-01_03:13:39.613000      49393.41        2.82527100e-01        1.79562500e-10  74.9640  73.7578  74.3239  0.0000
0202-04-01_03:13:39.960000      49393.76        2.92505400e-01       -9.11696750e-09  74.9719  73.7566  74.3235  0.0000
0202-04-01_03:13:40.310000      49394.11        3.02143900e-01       -2.17555750e-09  74.9719  73.7566  74.3235  0.0000
0202-04-01_03:13:40.656000      49394.46        3.12284300e-01       -1.94051375e-08  74.9719  73.7566  74.3235  0.0000
0202-04-01_03:13:41.004000      49394.81        3.21717900e-01       -1.46329175e-08  75.0005  73.7560  74.3335  0.0000
0202-04-01_03:13:41.350000      49395.15        3.32351100e-01        1.56737825e-08  75.0005  73.7560  74.3335  0.0000
0202-04-01_03:13:41.700000      49395.50        3.41967300e-01        8.11260250e-09  75.0005  73.7560  74.3335  0.0000
0202-04-01_03:13:42.047000      49395.85        3.51930800e-01        2.74493925e-08  74.9998  73.7569  74.3483  0.0000
0202-04-01_03:13:42.395000      49396.20        3.62786300e-01        4.93272225e-08  74.9998  73.7569  74.3483  0.0000
0202-04-01_03:13:42.742000      49396.55        3.72291100e-01        6.06070225e-08  74.9998  73.7569  74.3483  0.0000
0202-04-01_03:13:43.100000      49396.91        3.82079500e-01        1.26240532e-07  74.9650  73.7562  74.3212  0.0000
0202-04-01_03:13:43.450000      49397.25        3.91649500e-01        1.82949382e-07  74.9650  73.7562  74.3212  0.0000
0202-04-01_03:13:43.797000      49397.60        4.02138400e-01        2.76844362e-07  74.9650  73.7562  74.3212  0.0000
0202-04-01_03:13:44.150000      49397.95        4.11691800e-01        4.40523942e-07  74.9768  73.7558  74.3340  0.0000
0202-04-01_03:13:44.496000      49398.30        4.22205900e-01        6.52358932e-07  74.9768  73.7558  74.3340  0.0000
0202-04-01_03:13:44.887000      49398.69        4.31822100e-01        9.41109342e-07  74.9768  73.7558  74.3340  0.0000
0202-04-01_03:13:45.242000      49399.04        4.41532200e-01        1.28068081e-06  74.9611  73.7563  74.3270  0.0000
0202-04-01_03:13:45.600000      49399.40        4.51716800e-01        1.75790299e-06  74.9611  73.7563  74.3270  0.0000
0202-04-01_03:13:45.950000      49399.75        4.61696600e-01        2.29456102e-06  74.9660  73.7557  74.3296  0.0000
0202-04-01_03:13:46.310000      49400.11        4.71707200e-01        2.98250468e-06  74.9660  73.7557  74.3296  0.0000
0202-04-01_03:13:46.656000      49400.46        4.81373800e-01        4.27243004e-06  74.9660  73.7557  74.3296  0.0000
0202-04-01_03:13:47.004000      49400.80        4.91179500e-01        5.34010621e-06  74.9943  73.7547  74.3368  0.0000
0202-04-01_03:13:47.360000      49401.16        5.00921800e-01        6.60455905e-06  74.9943  73.7547  74.3368  0.0000
0202-04-01_03:13:47.715000      49401.52        5.10867500e-01        8.17809073e-06  74.9943  73.7547  74.3368  0.0000
0202-04-01_03:13:48.074000      49401.88        5.20970700e-01        9.02909855e-06  75.0030  73.7555  74.3366  0.0000
0202-04-01_03:13:48.420000      49402.22        5.30425200e-01        1.17560968e-05  75.0030  73.7555  74.3366  0.0000
0202-04-01_03:13:48.770000      49402.57        5.40488100e-01        1.39050350e-05  75.0030  73.7555  74.3366  0.0000
0202-04-01_03:13:49.117000      49402.92        5.50658100e-01        1.62596758e-05  74.9940  73.7559  74.3359  0.0000
0202-04-01_03:13:49.465000      49403.27        5.60820500e-01        1.89266200e-05  74.9940  73.7559  74.3359  0.0000
0202-04-01_03:13:49.824000      49403.63        5.70435300e-01        2.18613064e-05  74.9940  73.7559  74.3359  0.0000

File: chapter 6/data/tapes/ext_ffj51/Ic/infield/step06/no magnet/Ic_2025-04-01_05-09-47659487_22k-30p4pm2-anneal300k-720min-0T.txt
# Ic = 16.80 A, n = 31.30 , Tavg = 22.47 K, 22k-30p4pm2-anneal300k-720min-0T
#datetime                        t_s     iHTS_A                vHTS_V                tHTS_K  tTAR_K  tHOL_K  tSPA_K
0202-04-01_05:09:24.266000      56338.07        7.62682800e-03        5.66334722e-09  22.4555  19.4957  19.6795  0.0000
0202-04-01_05:09:24.625000      56338.43        3.09395400e-01        9.75383722e-09  22.4555  19.4957  19.6795  0.0000
0202-04-01_05:09:24.973000      56338.77        6.07405800e-01        2.32648272e-08  22.4510  19.4866  19.6686  0.0000
0202-04-01_05:09:25.320000      56339.12        9.05555300e-01       -3.63320278e-09  22.4510  19.4866  19.6686  0.0000
0202-04-01_05:09:25.668000      56339.47        1.20360600e+00        8.08045722e-09  22.4510  19.4866  19.6686  0.0000
0202-04-01_05:09:26.023000      56339.83        1.50143800e+00        2.55579772e-08  22.4384  19.4919  19.6589  0.0000
0202-04-01_05:09:26.370000      56340.17        1.79924800e+00        1.82446872e-08  22.4384  19.4919  19.6589  0.0000
0202-04-01_05:09:26.730000      56340.53        2.09761200e+00        2.67975172e-08  22.4384  19.4919  19.6589  0.0000
0202-04-01_05:09:27.090000      56340.89        2.39594300e+00        1.94842272e-08  22.4498  19.4937  19.6865  0.0000
0202-04-01_05:09:27.438000      56341.24        2.69432900e+00        2.48762272e-08  22.4498  19.4937  19.6865  0.0000
0202-04-01_05:09:27.785000      56341.59        2.99190700e+00        2.39465772e-08  22.4498  19.4937  19.6865  0.0000
0202-04-01_05:09:28.145000      56341.95        3.29078000e+00        2.44423972e-08  22.4366  19.4854  19.6465  0.0000
0202-04-01_05:09:28.492000      56342.29        3.58894300e+00        3.59081472e-08  22.4366  19.4854  19.6465  0.0000
0202-04-01_05:09:28.875000      56342.68        3.88648900e+00        3.42355872e-08  22.4366  19.4854  19.6465  0.0000
0202-04-01_05:09:29.242000      56343.04        4.18475600e+00        3.29359872e-08  22.4493  19.4957  19.6743  0.0000
0202-04-01_05:09:29.600000      56343.40        4.48315200e+00        2.11603572e-08  22.4493  19.4957  19.6743  0.0000
0202-04-01_05:09:29.950000      56343.75        4.78106700e+00        2.94032972e-08  22.4493  19.4957  19.6743  0.0000
0202-04-01_05:09:30.297000      56344.10        5.07965700e+00        2.33915272e-08  22.4496  19.4851  19.6662  0.0000
0202-04-01_05:09:30.645000      56344.45        5.37754100e+00        2.38873472e-08  22.4496  19.4851  19.6662  0.0000
0202-04-01_05:09:30.992000      56344.79        5.67585800e+00        2.04786072e-08  22.4483  19.4900  19.6551  0.0000
0202-04-01_05:09:31.340000      56345.14        5.97275200e+00        2.63044472e-08  22.4483  19.4900  19.6551  0.0000
0202-04-01_05:09:31.688000      56345.49        6.27208200e+00        2.83496872e-08  22.4483  19.4900  19.6551  0.0000
0202-04-01_05:09:32.035000      56345.84        6.57019700e+00        3.08287672e-08  22.4547  19.4912  19.6834  0.0000
0202-04-01_05:09:32.383000      56346.19        6.86812200e+00        3.59728572e-08  22.4547  19.4912  19.6834  0.0000
0202-04-01_05:09:32.730000      56346.53        7.16624800e+00        3.59728572e-08  22.4547  19.4912  19.6834  0.0000
0202-04-01_05:09:33.080000      56346.88        7.46446300e+00        3.46713472e-08  22.4412  19.4830  19.6483  0.0000
0202-04-01_05:09:33.438000      56347.24        7.76241900e+00        3.63447272e-08  22.4412  19.4830  19.6483  0.0000
0202-04-01_05:09:33.785000      56347.59        8.06026100e+00        3.62827472e-08  22.4412  19.4830  19.6483  0.0000
0202-04-01_05:09:34.137000      56347.94        8.35913700e+00        3.69644972e-08  22.4479  19.4936  19.6798  0.0000
0202-04-01_05:09:34.480000      56348.28        8.65583200e+00        4.32861472e-08  22.4479  19.4936  19.6798  0.0000
0202-04-01_05:09:34.890000      56348.69        8.95488400e+00        4.33464572e-08  22.4479  19.4936  19.6798  0.0000
0202-04-01_05:09:35.242000      56349.05        9.25251700e+00        4.51421172e-08  22.4419  19.4831  19.6609  0.0000
0202-04-01_05:09:35.590000      56349.39        9.55069400e+00        3.20649572e-08  22.4419  19.4831  19.6609  0.0000
0202-04-01_05:09:35.945000      56349.75        9.84900400e+00        3.07634372e-08  22.4419  19.4831  19.6609  0.0000
0202-04-01_05:09:36.293000      56350.09        1.01467500e+01        3.51638072e-08  22.4419  19.4888  19.6495  0.0000
0202-04-01_05:09:36.650000      56350.45        1.04451200e+01        2.49995772e-08  22.4419  19.4888  19.6495  0.0000
0202-04-01_05:09:36.996000      56350.80        1.07427800e+01        3.33664772e-08  22.4569  19.4899  19.6828  0.0000
0202-04-01_05:09:37.340000      56351.14        1.10407400e+01        3.74569572e-08  22.4569  19.4899  19.6828  0.0000
0202-04-01_05:09:37.700000      56351.50        1.13388400e+01        4.70634072e-08  22.4569  19.4899  19.6828  0.0000
0202-04-01_05:09:38.060000      56351.86        1.16367900e+01        3.00197172e-08  22.4461  19.4833  19.6470  0.0000
0202-04-01_05:09:38.418000      56352.22        1.19355000e+01        3.07014672e-08  22.4461  19.4833  19.6470  0.0000
0202-04-01_05:09:38.766000      56352.57        1.22330900e+01        2.53094572e-08  22.4461  19.4833  19.6470  0.0000
0202-04-01_05:09:39.113000      56352.92        1.25309500e+01        2.52474872e-08  22.4431  19.4946  19.6746  0.0000
0202-04-01_05:09:39.460000      56353.26        1.28289000e+01        2.53094572e-08  22.4431  19.4946  19.6746  0.0000
0202-04-01_05:09:39.824000      56353.63        1.31268400e+01        3.70231172e-08  22.4431  19.4946  19.6746  0.0000
0202-04-01_05:09:40.223000      56354.02        1.34253100e+01        4.61337472e-08  22.4397  19.4837  19.6588  0.0000
0202-04-01_05:09:40.566000      56354.37        1.37229500e+01        4.14238472e-08  22.4397  19.4837  19.6588  0.0000
0202-04-01_05:09:40.934000      56354.74        1.40216100e+01        4.03089772e-08  22.4397  19.4837  19.6588  0.0000
0202-04-01_05:09:41.285000      56355.09        1.43195100e+01        3.77680372e-08  22.4403  19.4896  19.6528  0.0000
0202-04-01_05:09:41.633000      56355.43        1.46172700e+01        3.01448672e-08  22.4403  19.4896  19.6528  0.0000
0202-04-01_05:09:41.980000      56355.78        1.49157500e+01        3.42973272e-08  22.4484  19.4896  19.6760  0.0000
0202-04-01_05:09:42.330000      56356.13        1.52139900e+01        3.98132872e-08  22.4484  19.4896  19.6760  0.0000
0202-04-01_05:09:42.676000      56356.48        1.55117400e+01        4.70645972e-08  22.4484  19.4896  19.6760  0.0000
0202-04-01_05:09:43.023000      56356.82        1.58102800e+01        6.50999072e-08  22.4465  19.4830  19.6452  0.0000
0202-04-01_05:09:43.370000      56357.17        1.61078500e+01        8.91469972e-08  22.4465  19.4830  19.6452  0.0000
0202-04-01_05:09:43.720000      56357.52        1.64058400e+01        1.30857537e-07  22.4465  19.4830  19.6452  0.0000
0202-04-01_05:09:44.066000      56357.87        1.67040000e+01        2.13225017e-07  22.4590  19.4939  19.6726  0.0000
0202-04-01_05:09:44.414000      56358.22        1.70017500e+01        3.48087037e-07  22.4590  19.4939  19.6726  0.0000
0202-04-01_05:09:44.760000      56358.56        1.73001300e+01        5.54284617e-07  22.4590  19.4939  19.6726  0.0000
0202-04-01_05:09:45.110000      56358.91        1.75980500e+01        8.87287207e-07  22.4626  19.4841  19.6691  0.0000
0202-04-01_05:09:45.470000      56359.27        1.78955000e+01        1.40795624e-06  22.4626  19.4841  19.6691  0.0000
0202-04-01_05:09:45.820000      56359.62        1.81950000e+01        2.70457771e-06  22.4626  19.4841  19.6691  0.0000
0202-04-01_05:09:46.240000      56360.04        1.84922500e+01        4.27488974e-06  22.4442  19.4906  19.6556  0.0000
0202-04-01_05:09:46.586000      56360.39        1.87896300e+01        6.66033188e-06  22.4442  19.4906  19.6556  0.0000
0202-04-01_05:09:46.945000      56360.75        1.90878500e+01        1.06104610e-05  22.4442  19.4906  19.6556  0.0000
0202-04-01_05:09:47.300000      56361.10        1.93868900e+01        1.70490443e-05  22.4674  19.4920  19.6873  0.0000
0202-04-01_05:09:47.645000      56361.45        1.96840600e+01        2.90558000e-05  22.4674  19.4920  19.6873  0.0000

File: chapter 6/data/tapes/ext_ffj51/Ic/infield/step06/no magnet/Ic_2025-04-01_05-10-28072887_22k-30p4pm2-anneal300k-720min-0T.txt
# Ic =  nan A, n =  nan , Tavg = 22.47 K, 22k-30p4pm2-anneal300k-720min-0T
#datetime                        t_s     iHTS_A                vHTS_V                tHTS_K  tTAR_K  tHOL_K  tSPA_K
0202-04-01_05:10:04.684000      56378.48        7.37243900e-03        4.04534722e-09  22.4650  19.4950  19.6756  0.0000
0202-04-01_05:10:05.030000      56378.83        3.09403300e-01        1.88578572e-08  22.4774  19.4851  19.6698  0.0000
0202-04-01_05:10:05.390000      56379.19        6.07813100e-01        2.32582172e-08  22.4774  19.4851  19.6698  0.0000
0202-04-01_05:10:05.734000      56379.54        9.05498700e-01        8.07385722e-09  22.4774  19.4851  19.6698  0.0000
0202-04-01_05:10:06.082000      56379.89        1.20370300e+00        3.17490672e-08  22.4544  19.4918  19.6486  0.0000
0202-04-01_05:10:06.430000      56380.23        1.50160100e+00        3.39802372e-08  22.4544  19.4918  19.6486  0.0000
0202-04-01_05:10:06.785000      56380.59        1.79994400e+00        3.23068572e-08  22.4544  19.4918  19.6486  0.0000
0202-04-01_05:10:07.133000      56380.94        2.09801800e+00        2.44977572e-08  22.4698  19.4919  19.6817  0.0000
0202-04-01_05:10:07.492000      56381.29        2.39645300e+00        3.67692072e-08  22.4698  19.4919  19.6817  0.0000
0202-04-01_05:10:07.900000      56381.70        2.69403800e+00        2.75346272e-08  22.4698  19.4919  19.6817  0.0000
0202-04-01_05:10:08.254000      56382.05        2.99260200e+00        2.44977572e-08  22.4581  19.4856  19.6467  0.0000
0202-04-01_05:10:08.610000      56382.41        3.29073500e+00        2.14608872e-08  22.4581  19.4856  19.6467  0.0000
0202-04-01_05:10:08.957000      56382.76        3.58881600e+00        3.31125572e-08  22.4705  19.4955  19.6799  0.0000
0202-04-01_05:10:09.305000      56383.11        3.88748100e+00        3.32984872e-08  22.4705  19.4955  19.6799  0.0000
0202-04-01_05:10:09.652000      56383.46        4.18489400e+00        2.92093272e-08  22.4705  19.4955  19.6799  0.0000
0202-04-01_05:10:10             56383.80        4.48347700e+00        3.12565272e-08  22.4601  19.4838  19.6615  0.0000
0202-04-01_05:10:10.360000      56384.16        4.78128900e+00        2.76618672e-08  22.4601  19.4838  19.6615  0.0000
0202-04-01_05:10:10.707000      56384.51        5.07971100e+00        3.08846672e-08  22.4601  19.4838  19.6615  0.0000
0202-04-01_05:10:11.055000      56384.86        5.37774900e+00        3.59047972e-08  22.4529  19.4903  19.6564  0.0000
0202-04-01_05:10:11.402000      56385.20        5.67613100e+00        3.65245672e-08  22.4529  19.4903  19.6564  0.0000
0202-04-01_05:10:11.750000      56385.55        5.97451100e+00        4.05530772e-08  22.4529  19.4903  19.6564  0.0000
0202-04-01_05:10:12.098000      56385.90        6.27251100e+00        4.04291172e-08  22.4713  19.4897  19.6791  0.0000
0202-04-01_05:10:12.445000      56386.25        6.57012300e+00        3.77021372e-08  22.4713  19.4897  19.6791  0.0000
0202-04-01_05:10:12.793000      56386.59        6.86843600e+00        3.57188672e-08  22.4713  19.4897  19.6791  0.0000
0202-04-01_05:10:13.140000      56386.94        7.16640400e+00        3.41074672e-08  22.4578  19.4834  19.6396  0.0000
0202-04-01_05:10:13.490000      56387.29        7.46424200e+00        3.90656272e-08  22.4578  19.4834  19.6396  0.0000
0202-04-01_05:10:13.860000      56387.66        7.76293500e+00        5.17708972e-08  22.4578  19.4834  19.6396  0.0000
0202-04-01_05:10:14.246000      56388.05        8.06077500e+00        4.82382172e-08  22.4681  19.4940  19.6747  0.0000
0202-04-01_05:10:14.594000      56388.40        8.35890500e+00        5.07792672e-08  22.4681  19.4940  19.6747  0.0000
0202-04-01_05:10:14.945000      56388.75        8.65772800e+00        5.27625372e-08  22.4681  19.4940  19.6747  0.0000
0202-04-01_05:10:15.293000      56389.10        8.95467400e+00        5.46838172e-08  22.4602  19.4831  19.6601  0.0000
0202-04-01_05:10:15.652000      56389.45        9.25278200e+00        4.66868772e-08  22.4602  19.4831  19.6601  0.0000
0202-04-01_05:10:16             56389.80        9.55095400e+00        5.34410872e-08  22.4503  19.4900  19.6526  0.0000
0202-04-01_05:10:16.348000      56390.15        9.84925400e+00        4.54460572e-08  22.4503  19.4900  19.6526  0.0000
0202-04-01_05:10:16.695000      56390.50        1.01459300e+01        4.38346572e-08  22.4503  19.4900  19.6526  0.0000
0202-04-01_05:10:17.043000      56390.85        1.04447500e+01        4.00540572e-08  22.4605  19.4888  19.6769  0.0000
0202-04-01_05:10:17.402000      56391.20        1.07426300e+01        3.89384772e-08  22.4605  19.4888  19.6769  0.0000
0202-04-01_05:10:17.750000      56391.55        1.10406400e+01        4.24711672e-08  22.4605  19.4888  19.6769  0.0000
0202-04-01_05:10:18.098000      56391.90        1.13391500e+01        4.39586072e-08  22.4541  19.4821  19.6425  0.0000
0202-04-01_05:10:18.453000      56392.25        1.16368500e+01        4.89167672e-08  22.4541  19.4821  19.6425  0.0000
0202-04-01_05:10:18.816000      56392.62        1.19353200e+01        3.93723172e-08  22.4541  19.4821  19.6425  0.0000
0202-04-01_05:10:19.200000      56393.00        1.22332800e+01        3.68312572e-08  22.4652  19.4919  19.6760  0.0000
0202-04-01_05:10:19.555000      56393.36        1.25315200e+01        4.38346572e-08  22.4652  19.4919  19.6760  0.0000
0202-04-01_05:10:19.920000      56393.72        1.28295300e+01        4.04878972e-08  22.4652  19.4919  19.6760  0.0000
0202-04-01_05:10:20.273000      56394.07        1.31273500e+01        3.19970472e-08  22.4721  19.4810  19.6624  0.0000
0202-04-01_05:10:20.630000      56394.43        1.34255400e+01        2.55514472e-08  22.4721  19.4810  19.6624  0.0000
0202-04-01_05:10:20.977000      56394.78        1.37235800e+01        3.46620672e-08  22.4619  19.4883  19.6534  0.0000
0202-04-01_05:10:21.324000      56395.12        1.40214600e+01        2.54272372e-08  22.4619  19.4883  19.6534  0.0000
0202-04-01_05:10:21.670000      56395.47        1.43198800e+01        1.97868172e-08  22.4619  19.4883  19.6534  0.0000
0202-04-01_05:10:22.020000      56395.82        1.46174700e+01        2.87733972e-08  22.4693  19.4879  19.6779  0.0000
0202-04-01_05:10:22.375000      56396.18        1.49156600e+01        3.10665472e-08  22.4693  19.4879  19.6779  0.0000
0202-04-01_05:10:22.727000      56396.53        1.52139700e+01        3.56528472e-08  22.4693  19.4879  19.6779  0.0000
0202-04-01_05:10:23.074000      56396.87        1.55122800e+01        3.28019072e-08  22.4574  19.4828  19.6523  0.0000
0202-04-01_05:10:23.418000      56397.22        1.58102000e+01        4.89778972e-08  22.4574  19.4828  19.6523  0.0000
0202-04-01_05:10:23.766000      56397.57        1.61079600e+01        7.43884772e-08  22.4574  19.4828  19.6523  0.0000
0202-04-01_05:10:24.113000      56397.92        1.64059200e+01        1.16470857e-07  22.4637  19.4941  19.6772  0.0000
0202-04-01_05:10:24.460000      56398.26        1.67040700e+01        2.08692637e-07  22.4637  19.4941  19.6772  0.0000
0202-04-01_05:10:24.824000      56398.63        1.70025900e+01        3.37914687e-07  22.4637  19.4941  19.6772  0.0000
0202-04-01_05:10:25.215000      56399.02        1.73005300e+01        5.56631527e-07  22.4620  19.4836  19.6511  0.0000
0202-04-01_05:10:25.562000      56399.36        1.75982100e+01        8.81886827e-07  22.4620  19.4836  19.6511  0.0000
0202-04-01_05:10:25.918000      56399.72        1.78961300e+01        1.39840316e-06  22.4620  19.4836  19.6511  0.0000
0202-04-01_05:10:26.273000      56400.08        1.81944000e+01        2.66936553e-06  22.4534  19.4907  19.6474  0.0000
0202-04-01_05:10:26.633000      56400.43        1.84925100e+01        4.11423537e-06  22.4534  19.4907  19.6474  0.0000
0202-04-01_05:10:26.990000      56400.79        1.87903700e+01        6.68058804e-06  22.4930  19.4903  19.6896  0.0000
0202-04-01_05:10:27.348000      56401.15        1.90885200e+01        1.06073501e-05  22.4930  19.4903  19.6896  0.0000
0202-04-01_05:10:27.700000      56401.50        1.93865200e+01        1.70503932e-05  22.4930  19.4903  19.6896  0.0000
0202-04-01_05:10:28.047000      56401.85        1.96845000e+01        2.96802647e-05  22.4749  19.4846  19.6475  0.0000

File: chapter 6/data/tapes/ext_ffj51/Ic/infield/step06/no magnet/Ic_2025-04-01_05-11-08481510_22k-30p4pm2-anneal300k-720min-0T.txt
# Ic = 16.80 A, n = 31.08 , Tavg = 22.47 K, 22k-30p4pm2-anneal300k-720min-0T
#datetime                        t_s     iHTS_A                vHTS_V                tHTS_K  tTAR_K  tHOL_K  tSPA_K
0202-04-01_05:10:45.074000      56418.88        7.69955300e-03        5.04220231e-09  22.4737  19.4817  19.6607  0.0000
0202-04-01_05:10:45.420000      56419.22        3.09754300e-01        8.20303231e-09  22.4737  19.4817  19.6607  0.0000
0202-04-01_05:10:45.770000      56419.57        6.07394100e-01        4.73232231e-09  22.4737  19.4817  19.6607  0.0000
0202-04-01_05:10:46.130000      56419.93        9.06112400e-01        1.91109823e-08  22.4703  19.4893  19.6555  0.0000
0202-04-01_05:10:46.477000      56420.28        1.20377200e+00        2.28296023e-08  22.4703  19.4893  19.6555  0.0000
0202-04-01_05:10:46.860000      56420.66        1.50200800e+00        7.45931231e-09  22.4703  19.4893  19.6555  0.0000
0202-04-01_05:10:47.250000      56421.05        1.79989900e+00        1.70037723e-08  22.4911  19.4877  19.6838  0.0000
0202-04-01_05:10:47.610000      56421.41        2.09821400e+00        1.40908523e-08  22.4911  19.4877  19.6838  0.0000
0202-04-01_05:10:47.960000      56421.76        2.39642300e+00        1.68798123e-08  22.4637  19.4817  19.6372  0.0000
0202-04-01_05:10:48.310000      56422.11        2.69469200e+00        2.19619323e-08  22.4637  19.4817  19.6372  0.0000
0202-04-01_05:10:48.656000      56422.46        2.99336700e+00        1.97927323e-08  22.4637  19.4817  19.6372  0.0000
0202-04-01_05:10:49.004000      56422.80        3.29072200e+00        1.28513123e-08  22.4866  19.4913  19.6763  0.0000
0202-04-01_05:10:49.360000      56423.16        3.58908100e+00        9.50455231e-09  22.4866  19.4913  19.6763  0.0000
0202-04-01_05:10:49.707000      56423.51        3.88769900e+00        1.58262023e-08  22.4866  19.4913  19.6763  0.0000
0202-04-01_05:10:50.055000      56423.86        4.18625500e+00        2.12801823e-08  22.4796  19.4797  19.6566  0.0000
0202-04-01_05:10:50.402000      56424.20        4.48224700e+00        1.24803623e-08  22.4796  19.4797  19.6566  0.0000
0202-04-01_05:10:50.750000      56424.55        4.78128000e+00        1.12421923e-08  22.4796  19.4797  19.6566  0.0000
0202-04-01_05:10:51.110000      56424.91        5.07878000e+00        1.74398823e-08  22.4770  19.4884  19.6589  0.0000
0202-04-01_05:10:51.457000      56425.26        5.37821900e+00        2.71082923e-08  22.4770  19.4884  19.6589  0.0000
0202-04-01_05:10:51.824000      56425.63        5.67647500e+00        2.08486223e-08  22.4770  19.4884  19.6589  0.0000
0202-04-01_05:10:52.207000      56426.01        5.97425600e+00        1.83695423e-08  22.4785  19.4862  19.6769  0.0000
0202-04-01_05:10:52.566000      56426.37        6.27299400e+00        1.08703223e-08  22.4785  19.4862  19.6769  0.0000
0202-04-01_05:10:52.938000      56426.74        6.57051200e+00        2.61166623e-08  22.4785  19.4862  19.6769  0.0000
0202-04-01_05:10:53.293000      56427.10        6.86861100e+00        1.97330323e-08  22.4597  19.4810  19.6382  0.0000
0202-04-01_05:10:53.640000      56427.44        7.16782300e+00        1.71300023e-08  22.4597  19.4810  19.6382  0.0000
0202-04-01_05:10:53.990000      56427.79        7.46512100e+00        1.08083523e-08  22.4764  19.4911  19.6760  0.0000
0202-04-01_05:10:54.348000      56428.15        7.76239400e+00        1.75018623e-08  22.4764  19.4911  19.6760  0.0000
0202-04-01_05:10:54.695000      56428.50        8.06133600e+00        2.48151423e-08  22.4764  19.4911  19.6760  0.0000
0202-04-01_05:10:55.043000      56428.85        8.35928200e+00        1.59524423e-08  22.4746  19.4792  19.6490  0.0000
0202-04-01_05:10:55.390000      56429.19        8.65695900e+00        1.57045323e-08  22.4746  19.4792  19.6490  0.0000
0202-04-01_05:10:55.740000      56429.54        8.95428400e+00        1.89273323e-08  22.4746  19.4792  19.6490  0.0000
0202-04-01_05:10:56.100000      56429.90        9.25290400e+00        1.55187623e-08  22.4773  19.4865  19.6540  0.0000
0202-04-01_05:10:56.450000      56430.25        9.55131400e+00        2.03539223e-08  22.4773  19.4865  19.6540  0.0000
0202-04-01_05:10:56.797000      56430.60        9.84916900e+00        1.69456823e-08  22.4773  19.4865  19.6540  0.0000
0202-04-01_05:10:57.145000      56430.95        1.01476100e+01        1.69456823e-08  22.4922  19.4846  19.6803  0.0000
0202-04-01_05:10:57.492000      56431.29        1.04452800e+01        1.65118423e-08  22.4922  19.4846  19.6803  0.0000
0202-04-01_05:10:57.887000      56431.69        1.07430700e+01        1.18635723e-08  22.4922  19.4846  19.6803  0.0000
0202-04-01_05:10:58.250000      56432.05        1.10410500e+01        1.45905523e-08  22.4729  19.4803  19.6442  0.0000
0202-04-01_05:10:58.594000      56432.40        1.13393900e+01        1.70696323e-08  22.4729  19.4803  19.6442  0.0000
0202-04-01_05:10:58.945000      56432.75        1.16368000e+01        1.22974023e-08  22.4729  19.4803  19.6442  0.0000
0202-04-01_05:10:59.293000      56433.10        1.19358300e+01        1.65738123e-08  22.4737  19.4902  19.6712  0.0000
0202-04-01_05:10:59.640000      56433.44        1.22336300e+01        9.32251231e-09  22.4737  19.4902  19.6712  0.0000
0202-04-01_05:10:59.990000      56433.79        1.25315100e+01       -3.44473769e-09  22.4721  19.4787  19.6563  0.0000
0202-04-01_05:11:00.336000      56434.14        1.28299800e+01        5.83762308e-10  22.4721  19.4787  19.6563  0.0000
0202-04-01_05:11:00.684000      56434.49        1.31278700e+01       -1.33752769e-09  22.4721  19.4787  19.6563  0.0000
0202-04-01_05:11:01.035000      56434.84        1.34258900e+01        2.19516231e-09  22.4696  19.4869  19.6485  0.0000
0202-04-01_05:11:01.390000      56435.19        1.37235100e+01       -5.30404769e-09  22.4696  19.4869  19.6485  0.0000
0202-04-01_05:11:01.740000      56435.54        1.40213100e+01       -4.93218769e-09  22.4696  19.4869  19.6485  0.0000
0202-04-01_05:11:02.086000      56435.89        1.43198800e+01       -6.04819769e-09  22.4851  19.4850  19.6710  0.0000
0202-04-01_05:11:02.434000      56436.24        1.46180000e+01       -1.03874477e-08  22.4851  19.4850  19.6710  0.0000
0202-04-01_05:11:02.780000      56436.58        1.49160400e+01       -9.02409769e-09  22.4851  19.4850  19.6710  0.0000
0202-04-01_05:11:03.140000      56436.94        1.52141900e+01       -2.57848769e-09  22.4671  19.4800  19.6363  0.0000
0202-04-01_05:11:03.490000      56437.29        1.55124200e+01        1.33495923e-08  22.4671  19.4800  19.6363  0.0000
0202-04-01_05:11:03.910000      56437.71        1.58101300e+01        2.23982323e-08  22.4671  19.4800  19.6363  0.0000
0202-04-01_05:11:04.266000      56438.07        1.61084900e+01        4.70030823e-08  22.4886  19.4907  19.6747  0.0000
0202-04-01_05:11:04.625000      56438.43        1.64065800e+01        1.07492612e-07  22.4886  19.4907  19.6747  0.0000
0202-04-01_05:11:04.977000      56438.78        1.67043100e+01        1.83724282e-07  22.4827  19.4790  19.6575  0.0000
0202-04-01_05:11:05.324000      56439.13        1.70022300e+01        3.03835642e-07  22.4827  19.4790  19.6575  0.0000
0202-04-01_05:11:05.670000      56439.47        1.73001000e+01        5.13565712e-07  22.4827  19.4790  19.6575  0.0000
0202-04-01_05:11:06.020000      56439.82        1.75985800e+01        8.54748932e-07  22.4796  19.4879  19.6593  0.0000
0202-04-01_05:11:06.380000      56440.18        1.78963000e+01        1.38087142e-06  22.4796  19.4879  19.6593  0.0000
0202-04-01_05:11:06.727000      56440.53        1.81944000e+01        2.66478632e-06  22.4796  19.4879  19.6593  0.0000
0202-04-01_05:11:07.074000      56440.88        1.84925300e+01        4.23453901e-06  22.4893  19.4859  19.6810  0.0000
0202-04-01_05:11:07.420000      56441.22        1.87903400e+01        5.41439870e-06  22.4893  19.4859  19.6810  0.0000
0202-04-01_05:11:07.770000      56441.57        1.90883300e+01        1.04802996e-05  22.4893  19.4859  19.6810  0.0000
0202-04-01_05:11:08.120000      56441.92        1.93863600e+01        1.71173971e-05  22.4718  19.4813  19.6384  0.0000
0202-04-01_05:11:08.470000      56442.27        1.96855500e+01        2.91698884e-05  22.4718  19.4813  19.6384  0.0000
