Repository: shortlab/2025-devitre-PhD

# 2025-devitre-PhD
Data repository for Alexis Devitre's PhD thesis

File: chapter 6/data/tapes/ext_ffj51/Ic/infield/step06/no magnet/Ic_2025-04-01_05-12-29358310_22k-30p4pm2-anneal300k-720min-0T.txt
# Ic = 16.81 A, n = 31.39 , Tavg = 22.52 K, 22k-30p4pm2-anneal300k-720min-0T
#datetime                        t_s     iHTS_A                vHTS_V                tHTS_K  tTAR_K  tHOL_K  tSPA_K
0202-04-01_05:12:05.996000      56499.80        7.66163200e-03        4.85008917e-09  22.5000  19.4939  19.6677  0.0000
0202-04-01_05:12:06.344000      56500.15        3.09576100e-01       -1.27502508e-08  22.5000  19.4939  19.6677  0.0000
0202-04-01_05:12:06.690000      56500.49        6.07804700e-01        5.65730917e-09  22.5000  19.4939  19.6677  0.0000
0202-04-01_05:12:07.040000      56500.84        9.05978700e-01        2.79070692e-08  22.5150  19.4889  19.6831  0.0000
0202-04-01_05:12:07.400000      56501.20        1.20390500e+00        2.87747392e-08  22.5150  19.4889  19.6831  0.0000
0202-04-01_05:12:07.746000      56501.55        1.50186700e+00        3.68317592e-08  22.5150  19.4889  19.6831  0.0000
0202-04-01_05:12:08.094000      56501.90        1.80035100e+00        3.72036192e-08  22.4975  19.4870  19.6501  0.0000
0202-04-01_05:12:08.440000      56502.24        2.09863700e+00        3.60880292e-08  22.4975  19.4870  19.6501  0.0000
0202-04-01_05:12:08.790000      56502.59        2.39692600e+00        3.80712992e-08  22.4975  19.4870  19.6501  0.0000
0202-04-01_05:12:09.137000      56502.94        2.69494600e+00        4.30914392e-08  22.5059  19.4949  19.6773  0.0000
0202-04-01_05:12:09.484000      56503.29        2.99329900e+00        4.65001792e-08  22.5059  19.4949  19.6773  0.0000
0202-04-01_05:12:09.887000      56503.69        3.29137600e+00        4.78016892e-08  22.5059  19.4949  19.6773  0.0000
0202-04-01_05:12:10.240000      56504.04        3.58955100e+00        5.20781092e-08  22.5188  19.4825  19.6613  0.0000
0202-04-01_05:12:10.586000      56504.39        3.88728400e+00        5.18301992e-08  22.5188  19.4825  19.6613  0.0000
0202-04-01_05:12:10.940000      56504.74        4.18548800e+00        5.37514892e-08  22.5188  19.4825  19.6613  0.0000
0202-04-01_05:12:11.290000      56505.09        4.48381200e+00        6.57130492e-08  22.5079  19.4926  19.6641  0.0000
0202-04-01_05:12:11.637000      56505.44        4.78180600e+00        6.31719992e-08  22.5079  19.4926  19.6641  0.0000
0202-04-01_05:12:11.984000      56505.79        5.08025900e+00        6.91216392e-08  22.5237  19.4872  19.6800  0.0000
0202-04-01_05:12:12.332000      56506.13        5.37809100e+00        6.52788292e-08  22.5237  19.4872  19.6800  0.0000
0202-04-01_05:12:12.690000      56506.49        5.67591600e+00        5.93910092e-08  22.5237  19.4872  19.6800  0.0000
0202-04-01_05:12:13.040000      56506.84        5.97422500e+00        7.17244392e-08  22.4997  19.4857  19.6491  0.0000
0202-04-01_05:12:13.387000      56507.19        6.27223700e+00        6.65183692e-08  22.4997  19.4857  19.6491  0.0000
0202-04-01_05:12:13.734000      56507.54        6.57035000e+00        7.81700492e-08  22.4997  19.4857  19.6491  0.0000
0202-04-01_05:12:14.082000      56507.88        6.86820400e+00        8.01533192e-08  22.5081  19.4935  19.6820  0.0000
0202-04-01_05:12:14.430000      56508.23        7.16640900e+00        7.98434292e-08  22.5081  19.4935  19.6820  0.0000
0202-04-01_05:12:14.777000      56508.58        7.46505200e+00        7.51951592e-08  22.5081  19.4935  19.6820  0.0000
0202-04-01_05:12:15.125000      56508.93        7.76237100e+00        7.92236592e-08  22.4975  19.4807  19.6501  0.0000
0202-04-01_05:12:15.473000      56509.27        8.06063900e+00        7.90377292e-08  22.4975  19.4807  19.6501  0.0000
0202-04-01_05:12:15.855000      56509.66        8.35858700e+00        8.30662392e-08  22.4975  19.4807  19.6501  0.0000
0202-04-01_05:12:16.230000      56510.03        8.65639500e+00        6.80677992e-08  22.4933  19.4913  19.6567  0.0000
0202-04-01_05:12:16.580000      56510.38        8.95548000e+00        6.35434692e-08  22.4933  19.4913  19.6567  0.0000
0202-04-01_05:12:16.930000      56510.73        9.25277000e+00        5.00324792e-08  22.4933  19.4913  19.6567  0.0000
0202-04-01_05:12:17.280000      56511.08        9.55043000e+00        5.64780892e-08  22.5106  19.4854  19.6714  0.0000
0202-04-01_05:12:17.625000      56511.43        9.84902200e+00        5.64780892e-08  22.5106  19.4854  19.6714  0.0000
0202-04-01_05:12:17.984000      56511.79        1.01470700e+01        3.85035192e-08  22.4989  19.4838  19.6418  0.0000
0202-04-01_05:12:18.332000      56512.13        1.04450500e+01        3.85026892e-08  22.4989  19.4838  19.6418  0.0000
0202-04-01_05:12:18.680000      56512.48        1.07433700e+01        4.17874792e-08  22.4989  19.4838  19.6418  0.0000
0202-04-01_05:12:19.027000      56512.83        1.10416500e+01        4.41426092e-08  22.5134  19.4918  19.6748  0.0000
0202-04-01_05:12:19.375000      56513.18        1.13395900e+01        4.10437492e-08  22.5134  19.4918  19.6748  0.0000
0202-04-01_05:12:19.734000      56513.54        1.16369900e+01        3.55277992e-08  22.5134  19.4918  19.6748  0.0000
0202-04-01_05:12:20.082000      56513.88        1.19356600e+01        4.22213192e-08  22.5098  19.4800  19.6560  0.0000
0202-04-01_05:12:20.430000      56514.23        1.22338900e+01        4.10437492e-08  22.5098  19.4800  19.6560  0.0000
0202-04-01_05:12:20.785000      56514.59        1.25322300e+01        4.25311992e-08  22.5098  19.4800  19.6560  0.0000
0202-04-01_05:12:21.145000      56514.95        1.28306700e+01        3.10034692e-08  22.5017  19.4914  19.6620  0.0000
0202-04-01_05:12:21.508000      56515.31        1.31273100e+01        3.73251292e-08  22.5017  19.4914  19.6620  0.0000
0202-04-01_05:12:21.887000      56515.69        1.34248700e+01        4.58779592e-08  22.5017  19.4914  19.6620  0.0000
0202-04-01_05:12:22.258000      56516.06        1.37240200e+01        3.75730392e-08  22.5102  19.4851  19.6723  0.0000
0202-04-01_05:12:22.605000      56516.41        1.40219300e+01        3.80688592e-08  22.5102  19.4851  19.6723  0.0000
0202-04-01_05:12:22.965000      56516.77        1.43201500e+01        2.92681092e-08  22.5102  19.4851  19.6723  0.0000
0202-04-01_05:12:23.312000      56517.11        1.46159100e+01        3.86886292e-08  22.4996  19.4837  19.6449  0.0000
0202-04-01_05:12:23.660000      56517.46        1.49161700e+01        2.83994492e-08  22.4996  19.4837  19.6449  0.0000
0202-04-01_05:12:24.008000      56517.81        1.52137800e+01        2.91412092e-08  22.5119  19.4913  19.6778  0.0000
0202-04-01_05:12:24.355000      56518.16        1.55121800e+01        3.84994292e-08  22.5119  19.4913  19.6778  0.0000
0202-04-01_05:12:24.715000      56518.52        1.58109900e+01        5.56670792e-08  22.5119  19.4913  19.6778  0.0000
0202-04-01_05:12:25.062000      56518.86        1.61081600e+01        8.98784392e-08  22.5124  19.4793  19.6557  0.0000
0202-04-01_05:12:25.410000      56519.21        1.64062300e+01        1.32704609e-07  22.5124  19.4793  19.6557  0.0000
0202-04-01_05:12:25.758000      56519.56        1.67047100e+01        2.11477499e-07  22.5124  19.4793  19.6557  0.0000
0202-04-01_05:12:26.105000      56519.91        1.70024600e+01        3.45286039e-07  22.5086  19.4903  19.6599  0.0000
0202-04-01_05:12:26.453000      56520.26        1.73006800e+01        5.35803629e-07  22.5086  19.4903  19.6599  0.0000
0202-04-01_05:12:26.800000      56520.60        1.75988900e+01        8.86717939e-07  22.5086  19.4903  19.6599  0.0000
0202-04-01_05:12:27.195000      56521.00        1.78963500e+01        1.47952885e-06  22.5143  19.4852  19.6702  0.0000
0202-04-01_05:12:27.543000      56521.34        1.81950200e+01        2.72551636e-06  22.5143  19.4852  19.6702  0.0000
0202-04-01_05:12:27.940000      56521.74        1.84934600e+01        4.28151329e-06  22.5143  19.4852  19.6702  0.0000
0202-04-01_05:12:28.297000      56522.10        1.87918800e+01        5.60094763e-06  22.4996  19.4840  19.6394  0.0000
0202-04-01_05:12:28.645000      56522.45        1.90900400e+01        1.06754119e-05  22.4996  19.4840  19.6394  0.0000
0202-04-01_05:12:28.992000      56522.80        1.93871700e+01        1.72201084e-05  22.5173  19.4926  19.6777  0.0000
0202-04-01_05:12:29.340000      56523.14        1.96849400e+01        3.01424094e-05  22.5173  19.4926  19.6777  0.0000

File: chapter 6/data/tapes/ext_ffj51/Ic/infield/step06/no magnet/Ic_2025-04-01_05-13-09800423_22k-30p4pm2-anneal300k-720min-0T.txt
# Ic = 16.80 A, n = 31.22 , Tavg = 22.53 K, 22k-30p4pm2-anneal300k-720min-0T
#datetime                        t_s     iHTS_A                vHTS_V                tHTS_K  tTAR_K  tHOL_K  tSPA_K
0202-04-01_05:12:46.367000      56540.17        7.81784500e-03        4.91832071e-09  22.5187  19.4940  19.6709  0.0000
0202-04-01_05:12:46.730000      56540.53        3.09689600e-01        1.32852207e-08  22.5187  19.4940  19.6709  0.0000
0202-04-01_05:12:47.086000      56540.89        6.07391200e-01        1.97960507e-08  22.5240  19.4886  19.6746  0.0000
0202-04-01_05:12:47.434000      56541.23        9.05784600e-01        2.09750007e-08  22.5240  19.4886  19.6746  0.0000
0202-04-01_05:12:47.780000      56541.58        1.20414300e+00        1.87438307e-08  22.5240  19.4886  19.6746  0.0000
0202-04-01_05:12:48.130000      56541.93        1.50228500e+00        1.59548607e-08  22.5215  19.4875  19.6509  0.0000
0202-04-01_05:12:48.490000      56542.29        1.80046800e+00        1.40955507e-08  22.5215  19.4875  19.6509  0.0000
0202-04-01_05:12:48.906000      56542.71        2.09861200e+00        1.58928907e-08  22.5215  19.4875  19.6509  0.0000
0202-04-01_05:12:49.266000      56543.07        2.39709200e+00        2.22765207e-08  22.5337  19.4956  19.6893  0.0000
0202-04-01_05:12:49.617000      56543.42        2.69514300e+00        1.68225407e-08  22.5337  19.4956  19.6893  0.0000
0202-04-01_05:12:49.977000      56543.78        2.99332100e+00        2.15327907e-08  22.5174  19.4829  19.6568  0.0000
0202-04-01_05:12:50.324000      56544.13        3.29127200e+00        1.99833707e-08  22.5174  19.4829  19.6568  0.0000
0202-04-01_05:12:50.670000      56544.47        3.58994400e+00        1.44674207e-08  22.5174  19.4829  19.6568  0.0000
0202-04-01_05:12:51.020000      56544.82        3.88780100e+00        7.21611071e-09  22.5205  19.4939  19.6695  0.0000
0202-04-01_05:12:51.367000      56545.17        4.18589100e+00        7.46402071e-09  22.5205  19.4939  19.6695  0.0000
0202-04-01_05:12:51.727000      56545.53        4.48435300e+00        1.13065907e-08  22.5205  19.4939  19.6695  0.0000
0202-04-01_05:12:52.074000      56545.88        4.78151600e+00        1.47153207e-08  22.5216  19.4868  19.6752  0.0000
0202-04-01_05:12:52.420000      56546.22        5.08019100e+00        1.63887007e-08  22.5216  19.4868  19.6752  0.0000
0202-04-01_05:12:52.770000      56546.57        5.37816500e+00        1.73805807e-08  22.5216  19.4868  19.6752  0.0000
0202-04-01_05:12:53.117000      56546.92        5.67662200e+00        2.28349307e-08  22.5087  19.4853  19.6445  0.0000
0202-04-01_05:12:53.477000      56547.28        5.97400200e+00        7.89848071e-09  22.5087  19.4853  19.6445  0.0000
0202-04-01_05:12:53.848000      56547.65        6.27256800e+00        1.14311707e-08  22.5087  19.4853  19.6445  0.0000
0202-04-01_05:12:54.234000      56548.04        6.57050000e+00        1.42821107e-08  22.5265  19.4929  19.6801  0.0000
0202-04-01_05:12:54.582000      56548.39        6.86864500e+00        1.08733807e-08  22.5265  19.4929  19.6801  0.0000
0202-04-01_05:12:54.945000      56548.75        7.16705700e+00        6.78289071e-09  22.5158  19.4810  19.6534  0.0000
0202-04-01_05:12:55.310000      56549.11        7.46521200e+00        2.30208607e-08  22.5158  19.4810  19.6534  0.0000
0202-04-01_05:12:55.660000      56549.46        7.76324600e+00        2.43843607e-08  22.5158  19.4810  19.6534  0.0000
0202-04-01_05:12:56.008000      56549.81        8.06078700e+00        1.21129207e-08  22.5209  19.4925  19.6672  0.0000
0202-04-01_05:12:56.355000      56550.16        8.35891500e+00        7.34069071e-09  22.5209  19.4925  19.6672  0.0000
0202-04-01_05:12:56.715000      56550.52        8.65705300e+00        3.31218071e-09  22.5209  19.4925  19.6672  0.0000
0202-04-01_05:12:57.062000      56550.86        8.95546800e+00        4.24184071e-09  22.5191  19.4858  19.6754  0.0000
0202-04-01_05:12:57.410000      56551.21        9.25382800e+00       -5.55052929e-09  22.5191  19.4858  19.6754  0.0000
0202-04-01_05:12:57.758000      56551.56        9.55116800e+00       -4.12505929e-09  22.5191  19.4858  19.6754  0.0000
0202-04-01_05:12:58.105000      56551.91        9.84931000e+00       -8.40146929e-09  22.5053  19.4850  19.6442  0.0000
0202-04-01_05:12:58.470000      56552.27        1.01469700e+01       -2.20984893e-08  22.5053  19.4850  19.6442  0.0000
0202-04-01_05:12:58.830000      56552.63        1.04460200e+01       -1.24307293e-08  22.5053  19.4850  19.6442  0.0000
0202-04-01_05:12:59.242000      56553.05        1.07425700e+01       -6.54324929e-09  22.5276  19.4921  19.6795  0.0000
0202-04-01_05:12:59.590000      56553.39        1.10409400e+01       -2.01781893e-08  22.5276  19.4921  19.6795  0.0000
0202-04-01_05:12:59.950000      56553.75        1.13383700e+01       -1.69553793e-08  22.5276  19.4921  19.6795  0.0000
0202-04-01_05:13:00.305000      56554.11        1.16380700e+01       -3.49906893e-08  22.5127  19.4806  19.6474  0.0000
0202-04-01_05:13:00.652000      56554.46        1.19357200e+01       -3.01564793e-08  22.5127  19.4806  19.6474  0.0000
0202-04-01_05:13:01             56554.80        1.22346200e+01       -2.84211293e-08  22.5249  19.4925  19.6657  0.0000
0202-04-01_05:13:01.348000      56555.15        1.25317400e+01       -3.77176793e-08  22.5249  19.4925  19.6657  0.0000
0202-04-01_05:13:01.695000      56555.50        1.28290900e+01       -4.55267793e-08  22.5249  19.4925  19.6657  0.0000
0202-04-01_05:13:02.043000      56555.85        1.31280500e+01       -4.45971293e-08  22.5313  19.4854  19.6795  0.0000
0202-04-01_05:13:02.395000      56556.19        1.34260900e+01       -5.04229593e-08  22.5313  19.4854  19.6795  0.0000
0202-04-01_05:13:02.742000      56556.54        1.37241100e+01       -4.81298093e-08  22.5313  19.4854  19.6795  0.0000
0202-04-01_05:13:03.090000      56556.89        1.40219000e+01       -5.69925293e-08  22.5098  19.4858  19.6489  0.0000
0202-04-01_05:13:03.445000      56557.25        1.43198900e+01       -5.81700893e-08  22.5098  19.4858  19.6489  0.0000
0202-04-01_05:13:03.793000      56557.60        1.46182600e+01       -5.49472793e-08  22.5098  19.4858  19.6489  0.0000
0202-04-01_05:13:04.145000      56557.95        1.49161600e+01       -5.75503193e-08  22.5163  19.4929  19.6819  0.0000
0202-04-01_05:13:04.492000      56558.29        1.52140400e+01       -4.82536993e-08  22.5163  19.4929  19.6819  0.0000
0202-04-01_05:13:04.906000      56558.71        1.55120000e+01       -4.79437093e-08  22.5163  19.4929  19.6819  0.0000
0202-04-01_05:13:05.258000      56559.06        1.58101500e+01       -3.12718893e-08  22.5101  19.4808  19.6455  0.0000
0202-04-01_05:13:05.600000      56559.41        1.61082300e+01       -5.55143929e-09  22.5101  19.4808  19.6455  0.0000
0202-04-01_05:13:05.950000      56559.75        1.64060600e+01        4.30385307e-08  22.5101  19.4808  19.6455  0.0000
0202-04-01_05:13:06.300000      56560.10        1.67048100e+01        1.22740951e-07  22.5239  19.4928  19.6628  0.0000
0202-04-01_05:13:06.660000      56560.46        1.70032600e+01        2.54008231e-07  22.5239  19.4928  19.6628  0.0000
0202-04-01_05:13:07.008000      56560.81        1.73006800e+01        4.42604231e-07  22.5300  19.4855  19.6689  0.0000
0202-04-01_05:13:07.355000      56561.16        1.75989400e+01        8.00397441e-07  22.5300  19.4855  19.6689  0.0000
0202-04-01_05:13:07.703000      56561.50        1.78964400e+01        1.32999088e-06  22.5300  19.4855  19.6689  0.0000
0202-04-01_05:13:08.050000      56561.85        1.81948900e+01        2.63615611e-06  22.5162  19.4859  19.6512  0.0000
0202-04-01_05:13:08.400000      56562.20        1.84927800e+01        4.17194612e-06  22.5162  19.4859  19.6512  0.0000
0202-04-01_05:13:08.746000      56562.55        1.87911500e+01        5.43696212e-06  22.5162  19.4859  19.6512  0.0000
0202-04-01_05:13:09.094000      56562.89        1.90889600e+01        1.05334816e-05  22.5308  19.4931  19.6869  0.0000
0202-04-01_05:13:09.440000      56563.24        1.93876100e+01        1.71715057e-05  22.5308  19.4931  19.6869  0.0000
0202-04-01_05:13:09.790000      56563.59        1.96847500e+01        3.01318407e-05  22.5308  19.4931  19.6869  0.0000

File: chapter 6/data/tapes/ext_ffj51/Ic/infield/step06/no magnet/Ic_2025-04-01_09-47-50912877_ffj51-30p3e19pm2-anneal300k-720min-0T-22k.txt
# Ic = 17.04 A, n = 32.23 , Tavg = 22.06 K, ffj51-30p3e19pm2-anneal300k-720min-0T-22k
#datetime                        t_s     iHTS_A                vHTS_V                tHTS_K  tTAR_K  tHOL_K  tSPA_K
0202-04-01_09:47:26.900000      166.02        7.95320100e-03        4.47612222e-10  22.0293  19.0006  19.1692  0.0000
0202-04-01_09:47:27.246000      166.37        3.09553100e-01       -1.62868878e-08  22.0293  19.0006  19.1692  0.0000
0202-04-01_09:47:27.594000      166.72        6.07449600e-01        1.66844422e-08  22.0517  19.0081  19.2101  0.0000
0202-04-01_09:47:27.953000      167.08        9.06357200e-01        3.07533722e-08  22.0517  19.0081  19.2101  0.0000
0202-04-01_09:47:28.300000      167.42        1.20463900e+00       -9.79197778e-10  22.0517  19.0081  19.2101  0.0000
0202-04-01_09:47:28.660000      167.78        1.50215100e+00       -8.97431778e-09  22.0286  18.9960  19.1632  0.0000
0202-04-01_09:47:29.020000      168.15        1.80142900e+00        6.45812222e-09  22.0286  18.9960  19.1632  0.0000
0202-04-01_09:47:29.410000      168.53        2.09909800e+00        1.22220422e-08  22.0286  18.9960  19.1632  0.0000
0202-04-01_09:47:29.780000      168.90        2.39710600e+00        8.06954222e-09  22.0318  19.0096  19.1873  0.0000
0202-04-01_09:47:30.137000      169.26        2.69534600e+00        6.08625222e-09  22.0318  19.0096  19.1873  0.0000
0202-04-01_09:47:30.500000      169.62        2.99433300e+00        6.02428222e-09  22.0423  19.0003  19.1952  0.0000
0202-04-01_09:47:30.848000      169.97        3.29173100e+00        5.34252222e-09  22.0423  19.0003  19.1952  0.0000
0202-04-01_09:47:31.203000      170.33        3.58913300e+00        9.80492222e-09  22.0423  19.0003  19.1952  0.0000
0202-04-01_09:47:31.570000      170.70        3.88817400e+00        3.23528222e-09  22.0308  19.0016  19.1707  0.0000
0202-04-01_09:47:31.920000      171.05        4.18559100e+00       -1.84688778e-09  22.0308  19.0016  19.1707  0.0000
0202-04-01_09:47:32.270000      171.39        4.48404400e+00       -3.33434778e-09  22.0308  19.0016  19.1707  0.0000
0202-04-01_09:47:32.637000      171.76        4.78165700e+00       -5.25565778e-09  22.0504  19.0075  19.2123  0.0000
0202-04-01_09:47:32.984000      172.11        5.08020000e+00        8.44122222e-09  22.0504  19.0075  19.2123  0.0000
0202-04-01_09:47:33.395000      172.52        5.37840300e+00        5.89957222e-09  22.0504  19.0075  19.2123  0.0000
0202-04-01_09:47:33.750000      172.87        5.67613300e+00        1.29028622e-08  22.0277  18.9951  19.1631  0.0000
0202-04-01_09:47:34.098000      173.22        5.97359800e+00        4.65983222e-09  22.0277  18.9951  19.1631  0.0000
0202-04-01_09:47:34.453000      173.58        6.27204000e+00        1.68490222e-09  22.0277  18.9951  19.1631  0.0000
0202-04-01_09:47:34.805000      173.93        6.56969400e+00        5.77543222e-09  22.0403  19.0083  19.1930  0.0000
0202-04-01_09:47:35.176000      174.30        6.86860700e+00        1.34606622e-08  22.0403  19.0083  19.1930  0.0000
0202-04-01_09:47:35.527000      174.65        7.16579300e+00        6.64312222e-09  22.0414  18.9988  19.1856  0.0000
0202-04-01_09:47:35.880000      175.00        7.46417900e+00        4.47390222e-09  22.0414  18.9988  19.1856  0.0000
0202-04-01_09:47:36.240000      175.36        7.76233600e+00        7.07696222e-09  22.0414  18.9988  19.1856  0.0000
0202-04-01_09:47:36.586000      175.71        8.06048700e+00        1.20971522e-08  22.0193  19.0002  19.1625  0.0000
0202-04-01_09:47:36.940000      176.07        8.35852900e+00        1.82949222e-08  22.0193  19.0002  19.1625  0.0000
0202-04-01_09:47:37.290000      176.42        8.65613600e+00        7.20092222e-09  22.0193  19.0002  19.1625  0.0000
0202-04-01_09:47:37.650000      176.77        8.95388200e+00        9.61805222e-09  22.0456  19.0061  19.2077  0.0000
0202-04-01_09:47:38.004000      177.13        9.25298900e+00        5.34159222e-09  22.0456  19.0061  19.2077  0.0000
0202-04-01_09:47:38.375000      177.50        9.55090200e+00       -4.84317778e-10  22.0456  19.0061  19.2077  0.0000
0202-04-01_09:47:38.770000      177.89        9.84870600e+00       -2.65360778e-09  22.0287  18.9943  19.1644  0.0000
0202-04-01_09:47:39.120000      178.25        1.01467800e+01       -4.94718778e-09  22.0287  18.9943  19.1644  0.0000
0202-04-01_09:47:39.470000      178.59        1.04447300e+01       -1.05873578e-08  22.0396  19.0081  19.1949  0.0000
0202-04-01_09:47:39.824000      178.95        1.07423600e+01       -4.76145778e-09  22.0396  19.0081  19.1949  0.0000
0202-04-01_09:47:40.170000      179.30        1.10409900e+01        1.49829222e-09  22.0396  19.0081  19.1949  0.0000
0202-04-01_09:47:40.520000      179.65        1.13384000e+01       -4.01772778e-09  22.0447  18.9984  19.1901  0.0000
0202-04-01_09:47:40.867000      179.99        1.16363400e+01       -5.31925778e-09  22.0447  18.9984  19.1901  0.0000
0202-04-01_09:47:41.223000      180.35        1.19349200e+01       -1.03394478e-08  22.0447  18.9984  19.1901  0.0000
0202-04-01_09:47:41.586000      180.71        1.22334500e+01       -4.57552778e-09  22.0304  19.0007  19.1680  0.0000
0202-04-01_09:47:41.938000      181.06        1.25304700e+01       -4.84997778e-10  22.0304  19.0007  19.1680  0.0000
0202-04-01_09:47:42.293000      181.42        1.28286300e+01       -1.21368078e-08  22.0304  19.0007  19.1680  0.0000
0202-04-01_09:47:42.640000      181.77        1.31264500e+01       -1.37482278e-08  22.0434  19.0065  19.2041  0.0000
0202-04-01_09:47:42.990000      182.12        1.34247000e+01       -1.84585278e-08  22.0434  19.0065  19.2041  0.0000
0202-04-01_09:47:43.350000      182.48        1.37222500e+01       -2.03178578e-08  22.0434  19.0065  19.2041  0.0000
0202-04-01_09:47:43.750000      182.88        1.40201300e+01       -2.01319278e-08  22.0278  18.9941  19.1609  0.0000
0202-04-01_09:47:44.098000      183.22        1.43182900e+01       -1.61653578e-08  22.0278  18.9941  19.1609  0.0000
0202-04-01_09:47:44.457000      183.58        1.46166600e+01       -1.72189778e-08  22.0278  18.9941  19.1609  0.0000
0202-04-01_09:47:44.816000      183.94        1.49147200e+01       -2.08753578e-08  22.0353  19.0073  19.1931  0.0000
0202-04-01_09:47:45.164000      184.29        1.52124900e+01       -1.31276978e-08  22.0353  19.0073  19.1931  0.0000
0202-04-01_09:47:45.516000      184.64        1.55107100e+01       -1.49250478e-08  22.0401  18.9982  19.1890  0.0000
0202-04-01_09:47:45.863000      184.99        1.58088300e+01       -3.70708778e-09  22.0401  18.9982  19.1890  0.0000
0202-04-01_09:47:46.220000      185.34        1.61064300e+01        1.67455522e-08  22.0401  18.9982  19.1890  0.0000
0202-04-01_09:47:46.580000      185.70        1.64045500e+01        5.04614122e-08  22.0344  19.0017  19.1699  0.0000
0202-04-01_09:47:46.940000      186.06        1.67022600e+01        8.95693422e-08  22.0344  19.0017  19.1699  0.0000
0202-04-01_09:47:47.290000      186.41        1.70002400e+01        1.82040062e-07  22.0344  19.0017  19.1699  0.0000
0202-04-01_09:47:47.637000      186.76        1.72984900e+01        3.34381242e-07  22.0502  19.0072  19.2031  0.0000
0202-04-01_09:47:47.990000      187.11        1.75956000e+01        5.65372112e-07  22.0502  19.0072  19.2031  0.0000
0202-04-01_09:47:48.367000      187.49        1.78941300e+01        9.41018922e-07  22.0502  19.0072  19.2031  0.0000
0202-04-01_09:47:48.742000      187.87        1.81921900e+01        1.54864825e-06  22.0384  18.9968  19.1670  0.0000
0202-04-01_09:47:49.090000      188.22        1.84906300e+01        3.06592422e-06  22.0384  18.9968  19.1670  0.0000
0202-04-01_09:47:49.445000      188.57        1.87889100e+01        4.79144525e-06  22.0384  18.9968  19.1670  0.0000
0202-04-01_09:47:49.824000      188.95        1.90865600e+01        7.60270668e-06  22.0359  19.0102  19.1863  0.0000
0202-04-01_09:47:50.184000      189.31        1.93843000e+01        1.21045456e-05  22.0359  19.0102  19.1863  0.0000
0202-04-01_09:47:50.530000      189.66        1.96820100e+01        1.99153917e-05  22.0579  19.0011  19.1961  0.0000
0202-04-01_09:47:50.880000      190.00        1.99809700e+01        3.65297736e-05  22.0579  19.0011  19.1961  0.0000

File: chapter 6/data/tapes/ext_ffj51/Ic/infield/step06/no magnet/Ic_2025-04-01_09-52-25583482_ffj51-30p3e19pm2-anneal300k-720min-0T-22k.txt
# Ic = 16.99 A, n = 31.51 , Tavg = 22.14 K, ffj51-30p3e19pm2-anneal300k-720min-0T-22k
#datetime                        t_s     iHTS_A                vHTS_V                tHTS_K  tTAR_K  tHOL_K  tSPA_K
0202-04-01_09:52:01.863000      440.99        8.38852900e-03        8.61353429e-09  22.1191  19.0045  19.1732  0.0000
0202-04-01_09:52:02.220000      441.34        3.10302300e-01        2.06991943e-08  22.1191  19.0045  19.1732  0.0000
0202-04-01_09:52:02.566000      441.69        6.08434800e-01        7.25002429e-09  22.1377  19.0038  19.2054  0.0000
0202-04-01_09:52:02.920000      442.05        9.06219500e-01        7.06409429e-09  22.1377  19.0038  19.2054  0.0000
0202-04-01_09:52:03.270000      442.39        1.20460500e+00       -7.19078571e-09  22.1377  19.0038  19.2054  0.0000
0202-04-01_09:52:03.617000      442.74        1.50254100e+00       -1.30290571e-09  22.1245  18.9971  19.1648  0.0000
0202-04-01_09:52:03.965000      443.09        1.80057000e+00        1.53691043e-08  22.1245  18.9971  19.1648  0.0000
0202-04-01_09:52:04.320000      443.45        2.09864300e+00        1.56789943e-08  22.1245  18.9971  19.1648  0.0000
0202-04-01_09:52:04.773000      443.90        2.39689800e+00        2.05132643e-08  22.1324  19.0080  19.2022  0.0000
0202-04-01_09:52:05.120000      444.25        2.69474200e+00        2.06991943e-08  22.1324  19.0080  19.2022  0.0000
0202-04-01_09:52:05.480000      444.60        2.99323900e+00        2.02033743e-08  22.1343  18.9954  19.1799  0.0000
0202-04-01_09:52:05.840000      444.96        3.29125600e+00        2.41079743e-08  22.1343  18.9954  19.1799  0.0000
0202-04-01_09:52:06.188000      445.31        3.58951100e+00        2.26824843e-08  22.1343  18.9954  19.1799  0.0000
0202-04-01_09:52:06.543000      445.67        3.88737000e+00        2.83244543e-08  22.1202  19.0039  19.1735  0.0000
0202-04-01_09:52:06.902000      446.03        4.18504900e+00        2.71482143e-08  22.1202  19.0039  19.1735  0.0000
0202-04-01_09:52:07.270000      446.39        4.48374200e+00        3.01231443e-08  22.1202  19.0039  19.1735  0.0000
0202-04-01_09:52:07.620000      446.75        4.78173500e+00        2.85737043e-08  22.1408  19.0027  19.2015  0.0000
0202-04-01_09:52:07.970000      447.09        5.07973100e+00        2.69622843e-08  22.1408  19.0027  19.2015  0.0000
0202-04-01_09:52:08.330000      447.45        5.37753200e+00        3.39657643e-08  22.1408  19.0027  19.2015  0.0000
0202-04-01_09:52:08.720000      447.85        5.67553400e+00        3.97296943e-08  22.1114  18.9959  19.1546  0.0000
0202-04-01_09:52:09.080000      448.20        5.97380100e+00        3.03710643e-08  22.1114  18.9959  19.1546  0.0000
0202-04-01_09:52:09.430000      448.55        6.27161500e+00        3.72505843e-08  22.1114  18.9959  19.1546  0.0000
0202-04-01_09:52:09.797000      448.92        6.56956400e+00        3.61969643e-08  22.1292  19.0073  19.1959  0.0000
0202-04-01_09:52:10.150000      449.27        6.86746000e+00        3.50813643e-08  22.1292  19.0073  19.1959  0.0000
0202-04-01_09:52:10.496000      449.62        7.16569900e+00        2.74581043e-08  22.1314  18.9948  19.1783  0.0000
0202-04-01_09:52:10.844000      449.97        7.46349700e+00        2.78299743e-08  22.1314  18.9948  19.1783  0.0000
0202-04-01_09:52:11.203000      450.33        7.76205500e+00        3.39037843e-08  22.1314  18.9948  19.1783  0.0000
0202-04-01_09:52:11.586000      450.71        8.06022700e+00        3.84901343e-08  22.1210  19.0023  19.1775  0.0000
0202-04-01_09:52:11.945000      451.07        8.35816300e+00        3.32840143e-08  22.1210  19.0023  19.1775  0.0000
0202-04-01_09:52:12.290000      451.42        8.65617300e+00        2.72096743e-08  22.1210  19.0023  19.1775  0.0000
0202-04-01_09:52:12.652000      451.78        8.95419000e+00        2.96882643e-08  22.1430  19.0012  19.2071  0.0000
0202-04-01_09:52:13             452.13        9.25227500e+00        2.78289343e-08  22.1430  19.0012  19.2071  0.0000
0202-04-01_09:52:13.387000      452.51        9.54997100e+00        2.02676543e-08  22.1430  19.0012  19.2071  0.0000
0202-04-01_09:52:13.760000      452.89        9.84773800e+00        2.36764243e-08  22.1153  18.9948  19.1567  0.0000
0202-04-01_09:52:14.117000      453.24        1.01465300e+01        2.07014943e-08  22.1153  18.9948  19.1567  0.0000
0202-04-01_09:52:14.473000      453.60        1.04449200e+01        2.16931343e-08  22.1280  19.0070  19.1963  0.0000
0202-04-01_09:52:14.840000      453.96        1.07421700e+01        2.54737743e-08  22.1280  19.0070  19.1963  0.0000
0202-04-01_09:52:15.188000      454.31        1.10406600e+01        1.94619443e-08  22.1280  19.0070  19.1963  0.0000
0202-04-01_09:52:15.535000      454.66        1.13385600e+01        1.62390943e-08  22.1222  18.9942  19.1732  0.0000
0202-04-01_09:52:15.890000      455.01        1.16362300e+01        1.12808843e-08  22.1222  18.9942  19.1732  0.0000
0202-04-01_09:52:16.240000      455.36        1.19346400e+01        1.35120843e-08  22.1222  18.9942  19.1732  0.0000
0202-04-01_09:52:16.586000      455.71        1.22325200e+01        6.94244429e-09  22.1151  19.0027  19.1687  0.0000
0202-04-01_09:52:16.938000      456.06        1.25302400e+01        7.87210429e-09  22.1151  19.0027  19.1687  0.0000
0202-04-01_09:52:17.285000      456.41        1.28287000e+01        7.68617429e-09  22.1151  19.0027  19.1687  0.0000
0202-04-01_09:52:17.640000      456.77        1.31265000e+01       -6.94056571e-09  22.1354  19.0014  19.2059  0.0000
0202-04-01_09:52:17.990000      457.11        1.34245700e+01       -1.23903571e-09  22.1354  19.0014  19.2059  0.0000
0202-04-01_09:52:18.426000      457.55        1.37223200e+01        1.06594243e-08  22.1354  19.0014  19.2059  0.0000
0202-04-01_09:52:18.797000      457.92        1.40199400e+01        9.90484286e-10  22.1218  18.9955  19.1655  0.0000
0202-04-01_09:52:19.150000      458.27        1.43184700e+01       -3.59587571e-09  22.1218  18.9955  19.1655  0.0000
0202-04-01_09:52:19.500000      458.63        1.46162600e+01       -6.38486571e-09  22.1368  19.0072  19.2032  0.0000
0202-04-01_09:52:19.870000      458.99        1.49146400e+01       -1.01035357e-08  22.1368  19.0072  19.2032  0.0000
0202-04-01_09:52:20.220000      459.35        1.52126200e+01       -4.27762571e-09  22.1368  19.0072  19.2032  0.0000
0202-04-01_09:52:20.580000      459.70        1.55104900e+01        5.14298429e-09  22.1346  18.9947  19.1800  0.0000
0202-04-01_09:52:20.938000      460.06        1.58087700e+01        9.85329429e-09  22.1346  18.9947  19.1800  0.0000
0202-04-01_09:52:21.285000      460.41        1.61066500e+01        3.16694543e-08  22.1346  18.9947  19.1800  0.0000
0202-04-01_09:52:21.645000      460.77        1.64053400e+01        7.41861843e-08  22.1179  19.0039  19.1738  0.0000
0202-04-01_09:52:21.992000      461.12        1.67030500e+01        1.15277424e-07  22.1179  19.0039  19.1738  0.0000
0202-04-01_09:52:22.370000      461.50        1.70011100e+01        2.08120074e-07  22.1179  19.0039  19.1738  0.0000
0202-04-01_09:52:22.760000      461.89        1.72985600e+01        3.75769844e-07  22.1304  19.0023  19.1925  0.0000
0202-04-01_09:52:23.117000      462.24        1.75971600e+01        6.09673814e-07  22.1304  19.0023  19.1925  0.0000
0202-04-01_09:52:23.470000      462.60        1.78950700e+01        9.97344554e-07  22.1209  18.9964  19.1634  0.0000
0202-04-01_09:52:23.820000      462.95        1.81931600e+01        1.61055267e-06  22.1209  18.9964  19.1634  0.0000
0202-04-01_09:52:24.168000      463.29        1.84910300e+01        3.15627834e-06  22.1209  18.9964  19.1634  0.0000
0202-04-01_09:52:24.516000      463.64        1.87888500e+01        4.97098539e-06  22.1366  19.0083  19.2032  0.0000
0202-04-01_09:52:24.863000      463.99        1.90871500e+01        7.76613133e-06  22.1366  19.0083  19.2032  0.0000
0202-04-01_09:52:25.223000      464.35        1.93854500e+01        1.24733039e-05  22.1366  19.0083  19.2032  0.0000
0202-04-01_09:52:25.566000      464.69        1.96831700e+01        2.03466261e-05  22.1403  18.9958  19.1776  0.0000
