Repository: shortlab/2025-devitre-PhD

# 2025-devitre-PhD
Data repository for Alexis Devitre's PhD thesis

File: chapter 6/data/tapes/ext_ffj51/Ic/infield/step09/magnet/Ic_2025-04-03_13-45-05862532_45e19pm2-anneal300-720min-0nA-03T-22k-.txt
# Ic = 9.00 A, n = 21.46 , Tavg = 22.14 K, 45e19pm2-anneal300-720min-0nA-03T-22k-
#datetime                        t_s     iHTS_A                vHTS_V                tHTS_K  tTAR_K  tHOL_K  tSPA_K
0202-04-03_13:44:45.560000      187204.68        6.29721500e-03       -9.66738333e-09  22.1284  18.4740  18.6359  0.0000
0202-04-03_13:44:45.914000      187205.04        2.08944400e-01       -8.11788333e-09  22.1284  18.4740  18.6359  0.0000
0202-04-03_13:44:46.273000      187205.40        4.07553400e-01       -1.38198833e-08  22.1284  18.4740  18.6359  0.0000
0202-04-03_13:44:46.620000      187205.75        6.06578000e-01       -1.13407833e-08  22.1311  18.4850  18.6603  0.0000
0202-04-03_13:44:46.970000      187206.09        8.05189100e-01       -1.42428333e-09  22.1311  18.4850  18.6603  0.0000
0202-04-03_13:44:47.316000      187206.44        1.00424800e+00       -4.32583333e-10  22.1311  18.4850  18.6603  0.0000
0202-04-03_13:44:47.703000      187206.83        1.20295400e+00       -1.43777833e-08  22.1281  18.4843  18.6574  0.0000
0202-04-03_13:44:48.050000      187207.18        1.40185700e+00       -4.64708333e-09  22.1281  18.4843  18.6574  0.0000
0202-04-03_13:44:48.430000      187207.55        1.60169900e+00       -6.94028333e-09  22.1396  18.4701  18.6269  0.0000
0202-04-03_13:44:48.793000      187207.92        1.79986100e+00       -1.07829833e-08  22.1396  18.4701  18.6269  0.0000
0202-04-03_13:44:49.152000      187208.28        2.00020500e+00       -1.19605833e-08  22.1396  18.4701  18.6269  0.0000
0202-04-03_13:44:49.500000      187208.62        2.19704600e+00       -7.37418333e-09  22.1260  18.4837  18.6588  0.0000
0202-04-03_13:44:49.848000      187208.97        2.39720600e+00       -7.93198333e-09  22.1260  18.4837  18.6588  0.0000
0202-04-03_13:44:50.195000      187209.32        2.59598800e+00       -1.23324833e-08  22.1260  18.4837  18.6588  0.0000
0202-04-03_13:44:50.555000      187209.68        2.79505200e+00       -1.01626833e-08  22.1547  18.4742  18.6384  0.0000
0202-04-03_13:44:50.902000      187210.03        2.99330400e+00       -3.84048333e-09  22.1547  18.4742  18.6384  0.0000
0202-04-03_13:44:51.250000      187210.38        3.19151700e+00       -1.07200833e-08  22.1547  18.4742  18.6384  0.0000
0202-04-03_13:44:51.598000      187210.72        3.39069200e+00       -8.36488333e-09  22.1225  18.4748  18.6142  0.0000
0202-04-03_13:44:51.945000      187211.07        3.58950500e+00       -7.31128333e-09  22.1225  18.4748  18.6142  0.0000
0202-04-03_13:44:52.305000      187211.43        3.78894800e+00       -1.21455833e-08  22.1225  18.4748  18.6142  0.0000
0202-04-03_13:44:52.652000      187211.78        3.98739500e+00       -4.83208333e-09  22.1476  18.4829  18.6555  0.0000
0202-04-03_13:44:53             187212.13        4.18561200e+00       -6.31958333e-09  22.1476  18.4829  18.6555  0.0000
0202-04-03_13:44:53.387000      187212.51        4.38275600e+00       -8.86068333e-09  22.1476  18.4829  18.6555  0.0000
0202-04-03_13:44:53.754000      187212.88        4.58369500e+00       -9.66638333e-09  22.1201  18.4684  18.6149  0.0000
0202-04-03_13:44:54.113000      187213.24        4.78003900e+00       -4.33628333e-09  22.1201  18.4684  18.6149  0.0000
0202-04-03_13:44:54.473000      187213.60        4.97886100e+00       -8.61278333e-09  22.1205  18.4824  18.6261  0.0000
0202-04-03_13:44:54.820000      187213.94        5.17923400e+00       -1.35090833e-08  22.1205  18.4824  18.6261  0.0000
0202-04-03_13:44:55.168000      187214.29        5.37682400e+00       -2.37355833e-08  22.1205  18.4824  18.6261  0.0000
0202-04-03_13:44:55.527000      187214.65        5.57407600e+00       -2.28058833e-08  22.1214  18.4718  18.6432  0.0000
0202-04-03_13:44:55.875000      187215.00        5.77375500e+00       -1.54303833e-08  22.1214  18.4718  18.6432  0.0000
0202-04-03_13:44:56.223000      187215.35        5.97349700e+00       -1.11540833e-08  22.1214  18.4718  18.6432  0.0000
0202-04-03_13:44:56.570000      187215.69        6.17068000e+00       -1.47490833e-08  22.1185  18.4726  18.6139  0.0000
0202-04-03_13:44:56.918000      187216.04        6.37052900e+00       -1.45011833e-08  22.1185  18.4726  18.6139  0.0000
0202-04-03_13:44:57.273000      187216.40        6.56831600e+00       -1.36334833e-08  22.1185  18.4726  18.6139  0.0000
0202-04-03_13:44:57.625000      187216.75        6.76842900e+00       -1.07204833e-08  22.1380  18.4705  18.6501  0.0000
0202-04-03_13:44:57.973000      187217.10        6.96872500e+00       -6.50598333e-09  22.1380  18.4705  18.6501  0.0000
0202-04-03_13:44:58.340000      187217.46        7.16444500e+00       -6.07208333e-09  22.1380  18.4705  18.6501  0.0000
0202-04-03_13:44:58.715000      187217.84        7.36787100e+00       -4.15078333e-09  22.1226  18.4662  18.6112  0.0000
0202-04-03_13:44:59.066000      187218.19        7.56289300e+00       -7.86948333e-09  22.1226  18.4662  18.6112  0.0000
0202-04-03_13:44:59.426000      187218.55        7.76272600e+00       -3.09718333e-09  22.1231  18.4807  18.6457  0.0000
0202-04-03_13:44:59.793000      187218.92        7.96039700e+00       -3.71688333e-09  22.1231  18.4807  18.6457  0.0000
0202-04-03_13:45:00.152000      187219.28        8.15825600e+00        4.89811667e-09  22.1231  18.4807  18.6457  0.0000
0202-04-03_13:45:00.516000      187219.64        8.35815100e+00        2.36775167e-08  22.1507  18.4734  18.6392  0.0000
0202-04-03_13:45:00.863000      187219.99        8.55627200e+00        4.90887167e-08  22.1507  18.4734  18.6392  0.0000
0202-04-03_13:45:01.210000      187220.34        8.75372300e+00        9.35272167e-08  22.1507  18.4734  18.6392  0.0000
0202-04-03_13:45:01.560000      187220.68        8.95211600e+00        1.66785817e-07  22.1169  18.4727  18.5995  0.0000
0202-04-03_13:45:01.906000      187221.03        9.15112500e+00        2.75557917e-07  22.1169  18.4727  18.5995  0.0000
0202-04-03_13:45:02.266000      187221.39        9.34979800e+00        4.53189117e-07  22.1169  18.4727  18.5995  0.0000
0202-04-03_13:45:02.613000      187221.74        9.54885100e+00        7.04760217e-07  22.1179  18.4720  18.6191  0.0000
0202-04-03_13:45:02.960000      187222.09        9.74651500e+00        1.06398732e-06  22.1179  18.4720  18.6191  0.0000
0202-04-03_13:45:03.312000      187222.44        9.94702200e+00        1.62018182e-06  22.1179  18.4720  18.6191  0.0000
0202-04-03_13:45:03.660000      187222.79        1.01458500e+01        2.88361222e-06  22.1188  18.4675  18.6068  0.0000
0202-04-03_13:45:04.010000      187223.14        1.03437200e+01        4.26405791e-06  22.1188  18.4675  18.6068  0.0000
0202-04-03_13:45:04.383000      187223.51        1.05411500e+01        6.06589500e-06  22.1188  18.4675  18.6068  0.0000
0202-04-03_13:45:04.790000      187223.91        1.07405300e+01        8.82164221e-06  22.1278  18.4826  18.6330  0.0000
0202-04-03_13:45:05.137000      187224.26        1.09398100e+01        1.27785935e-05  22.1278  18.4826  18.6330  0.0000
0202-04-03_13:45:05.492000      187224.62        1.11373800e+01        1.86755022e-05  22.1448  18.4745  18.6515  0.0000
0202-04-03_13:45:05.840000      187224.97        1.13368500e+01        2.73948667e-05  22.1448  18.4745  18.6515  0.0000

File: chapter 6/data/tapes/ext_ffj51/Ic/infield/step09/magnet/Ic_2025-04-03_13-51-26919721_45e19pm2-anneal300-720min-0nA-03T-22k-.txt
# Ic = 9.01 A, n = 21.68 , Tavg = 22.17 K, 45e19pm2-anneal300-720min-0nA-03T-22k-
#datetime                        t_s     iHTS_A                vHTS_V                tHTS_K  tTAR_K  tHOL_K  tSPA_K
0202-04-03_13:51:06.574000      187585.70        6.76101600e-03       -8.61111111e-11  22.1742  18.4813  18.6281  0.0000
0202-04-03_13:51:06.930000      187586.06        2.09938900e-01        7.90918889e-09  22.1742  18.4813  18.6281  0.0000
0202-04-03_13:51:07.290000      187586.41        4.08365100e-01        8.90078889e-09  22.1742  18.4813  18.6281  0.0000
0202-04-03_13:51:07.637000      187586.76        6.07224700e-01        9.58258889e-09  22.1744  18.4958  18.6513  0.0000
0202-04-03_13:51:07.984000      187587.11        8.05973300e-01        2.64088889e-09  22.1744  18.4958  18.6513  0.0000
0202-04-03_13:51:08.414000      187587.54        1.00442000e+00        7.59918889e-09  22.1744  18.4958  18.6513  0.0000
0202-04-03_13:51:08.790000      187587.91        1.20342700e+00        2.11104889e-08  22.1527  18.4878  18.6395  0.0000
0202-04-03_13:51:09.137000      187588.26        1.40163900e+00        2.16062889e-08  22.1527  18.4878  18.6395  0.0000
0202-04-03_13:51:09.496000      187588.62        1.60034800e+00        1.67719889e-08  22.1453  18.4871  18.6214  0.0000
0202-04-03_13:51:09.844000      187588.97        1.79940900e+00        2.91056889e-08  22.1453  18.4871  18.6214  0.0000
0202-04-03_13:51:10.190000      187589.32        1.99817400e+00        3.46217889e-08  22.1453  18.4871  18.6214  0.0000
0202-04-03_13:51:10.535000      187589.66        2.19671700e+00        3.08410889e-08  22.1682  18.4960  18.6655  0.0000
0202-04-03_13:51:10.895000      187590.02        2.39587000e+00        3.88362889e-08  22.1682  18.4960  18.6655  0.0000
0202-04-03_13:51:11.242000      187590.37        2.59450400e+00        3.19566889e-08  22.1682  18.4960  18.6655  0.0000
0202-04-03_13:51:11.598000      187590.72        2.79291700e+00        4.22450889e-08  22.1745  18.4822  18.6323  0.0000
0202-04-03_13:51:11.957000      187591.08        2.99165600e+00        3.90841889e-08  22.1745  18.4822  18.6323  0.0000
0202-04-03_13:51:12.305000      187591.43        3.19090500e+00        3.75966889e-08  22.1745  18.4822  18.6323  0.0000
0202-04-03_13:51:12.652000      187591.78        3.38873900e+00        3.54274889e-08  22.1729  18.4967  18.6413  0.0000
0202-04-03_13:51:13.010000      187592.14        3.58806600e+00        3.46217889e-08  22.1729  18.4967  18.6413  0.0000
0202-04-03_13:51:13.410000      187592.53        3.78703100e+00        3.48076889e-08  22.1729  18.4967  18.6413  0.0000
0202-04-03_13:51:13.773000      187592.90        3.98572000e+00        4.08187889e-08  22.1862  18.4882  18.6639  0.0000
0202-04-03_13:51:14.120000      187593.25        4.18464500e+00        4.73871889e-08  22.1862  18.4882  18.6639  0.0000
0202-04-03_13:51:14.473000      187593.60        4.38382700e+00        4.13132889e-08  22.1678  18.4878  18.6216  0.0000
0202-04-03_13:51:14.820000      187593.94        4.58173000e+00        4.26147889e-08  22.1678  18.4878  18.6216  0.0000
0202-04-03_13:51:15.168000      187594.29        4.78051800e+00        5.04240889e-08  22.1678  18.4878  18.6216  0.0000
0202-04-03_13:51:15.516000      187594.64        4.97898400e+00        5.21594889e-08  22.1871  18.4962  18.6714  0.0000
0202-04-03_13:51:15.863000      187594.99        5.17772300e+00        4.72011889e-08  22.1871  18.4962  18.6714  0.0000
0202-04-03_13:51:16.207000      187595.33        5.37585400e+00        4.47840889e-08  22.1871  18.4962  18.6714  0.0000
0202-04-03_13:51:16.560000      187595.68        5.57634700e+00        4.54038889e-08  22.1698  18.4821  18.6127  0.0000
0202-04-03_13:51:16.906000      187596.03        5.77391900e+00        4.34205889e-08  22.1698  18.4821  18.6127  0.0000
0202-04-03_13:51:17.254000      187596.38        5.97300300e+00        4.41022889e-08  22.1698  18.4821  18.6127  0.0000
0202-04-03_13:51:17.600000      187596.73        6.17166000e+00        4.15611889e-08  22.1569  18.4953  18.6448  0.0000
0202-04-03_13:51:17.950000      187597.07        6.37100000e+00        4.47220889e-08  22.1569  18.4953  18.6448  0.0000
0202-04-03_13:51:18.310000      187597.43        6.56911800e+00        3.41237889e-08  22.1569  18.4953  18.6448  0.0000
0202-04-03_13:51:18.656000      187597.78        6.76761900e+00        3.74086889e-08  22.1749  18.4883  18.6555  0.0000
0202-04-03_13:51:19.004000      187598.13        6.96626000e+00        3.67888889e-08  22.1749  18.4883  18.6555  0.0000
0202-04-03_13:51:19.383000      187598.51        7.16488200e+00        3.23883889e-08  22.1749  18.4883  18.6555  0.0000
0202-04-03_13:51:19.773000      187598.90        7.36407200e+00        3.22039889e-08  22.1629  18.4872  18.6259  0.0000
0202-04-03_13:51:20.120000      187599.25        7.56119400e+00        3.67914889e-08  22.1629  18.4872  18.6259  0.0000
0202-04-03_13:51:20.480000      187599.60        7.76124700e+00        3.97663889e-08  22.1719  18.4965  18.6593  0.0000
0202-04-03_13:51:20.830000      187599.95        7.95945000e+00        4.80715889e-08  22.1719  18.4965  18.6593  0.0000
0202-04-03_13:51:21.170000      187600.30        8.15848000e+00        5.45792889e-08  22.1719  18.4965  18.6593  0.0000
0202-04-03_13:51:21.523000      187600.65        8.35651200e+00        6.47437889e-08  22.1905  18.4810  18.6370  0.0000
0202-04-03_13:51:21.870000      187601.00        8.55591200e+00        9.77162889e-08  22.1905  18.4810  18.6370  0.0000
0202-04-03_13:51:22.220000      187601.34        8.75431200e+00        1.28953389e-07  22.1905  18.4810  18.6370  0.0000
0202-04-03_13:51:22.574000      187601.70        8.95348600e+00        2.06984289e-07  22.1725  18.4951  18.6363  0.0000
0202-04-03_13:51:22.934000      187602.06        9.15145800e+00        3.27904189e-07  22.1725  18.4951  18.6363  0.0000
0202-04-03_13:51:23.293000      187602.42        9.35067900e+00        5.01939689e-07  22.1725  18.4951  18.6363  0.0000
0202-04-03_13:51:23.640000      187602.77        9.54901600e+00        7.59460189e-07  22.1916  18.4878  18.6713  0.0000
0202-04-03_13:51:23.990000      187603.11        9.74770300e+00        1.13170269e-06  22.1916  18.4878  18.6713  0.0000
0202-04-03_13:51:24.426000      187603.55        9.94629000e+00        1.68188539e-06  22.1916  18.4878  18.6713  0.0000
0202-04-03_13:51:24.793000      187603.92        1.01444100e+01        2.87472259e-06  22.1607  18.4863  18.6044  0.0000
0202-04-03_13:51:25.150000      187604.27        1.03430500e+01        4.34931385e-06  22.1607  18.4863  18.6044  0.0000
0202-04-03_13:51:25.496000      187604.62        1.05422600e+01        6.30981568e-06  22.1757  18.4956  18.6585  0.0000
0202-04-03_13:51:25.844000      187604.97        1.07418300e+01        9.12413281e-06  22.1757  18.4956  18.6585  0.0000
0202-04-03_13:51:26.200000      187605.32        1.09395800e+01        1.31322796e-05  22.1757  18.4956  18.6585  0.0000
0202-04-03_13:51:26.547000      187605.67        1.11378500e+01        1.88576338e-05  22.1699  18.4809  18.6192  0.0000
0202-04-03_13:51:26.895000      187606.02        1.13363400e+01        2.76659409e-05  22.1699  18.4809  18.6192  0.0000

File: chapter 6/data/tapes/ext_ffj51/Ic/infield/step09/magnet/Ic_2025-04-03_14-18-16567106_45e19pm2-anneal300-720min-0nA-03T-30k-.txt
# Ic = 6.17 A, n = 16.57 , Tavg = 30.21 K, 45e19pm2-anneal300-720min-0nA-03T-30k-
#datetime                        t_s     iHTS_A                vHTS_V                tHTS_K  tTAR_K  tHOL_K  tSPA_K
0202-04-03_14:17:47.120000      189186.25        9.20990600e-03       -1.57342533e-08  30.1925  28.0709  28.2065  0.0000
0202-04-03_14:17:47.473000      189186.60        1.12258000e-01       -2.05685533e-08  30.2326  28.0740  28.2323  0.0000
0202-04-03_14:17:47.820000      189186.95        2.12160200e-01       -3.31501533e-08  30.2326  28.0740  28.2323  0.0000
0202-04-03_14:17:48.168000      189187.29        3.11149100e-01       -3.50714533e-08  30.2326  28.0740  28.2323  0.0000
0202-04-03_14:17:48.527000      189187.65        4.10657400e-01       -3.61251533e-08  30.2126  28.0758  28.2014  0.0000
0202-04-03_14:17:48.875000      189188.00        5.09364900e-01       -2.70142533e-08  30.2126  28.0758  28.2014  0.0000
0202-04-03_14:17:49.223000      189188.35        6.09705900e-01       -3.74266533e-08  30.2126  28.0758  28.2014  0.0000
0202-04-03_14:17:49.570000      189188.70        7.08556700e-01       -5.60201533e-08  30.2068  28.0746  28.2134  0.0000
0202-04-03_14:17:49.918000      189189.04        8.08113300e-01       -5.83133533e-08  30.2068  28.0746  28.2134  0.0000
0202-04-03_14:17:50.277000      189189.40        9.07643900e-01       -5.70743533e-08  30.2068  28.0746  28.2134  0.0000
0202-04-03_14:17:50.625000      189189.75        1.00691700e+00       -5.37899533e-08  30.1774  28.0763  28.2146  0.0000
0202-04-03_14:17:50.973000      189190.10        1.10622200e+00       -5.84382533e-08  30.1774  28.0763  28.2146  0.0000
0202-04-03_14:17:51.340000      189190.47        1.20555200e+00       -6.03596533e-08  30.1774  28.0763  28.2146  0.0000
0202-04-03_14:17:51.734000      189190.86        1.30485900e+00       -7.95729533e-08  30.1645  28.0745  28.2060  0.0000
0202-04-03_14:17:52.082000      189191.21        1.40430100e+00       -8.46551533e-08  30.1645  28.0745  28.2060  0.0000
0202-04-03_14:17:52.438000      189191.56        1.50358600e+00       -8.01927533e-08  30.1645  28.0745  28.2060  0.0000
0202-04-03_14:17:52.800000      189191.92        1.60298400e+00       -7.59781533e-08  30.2154  28.0757  28.1935  0.0000
0202-04-03_14:17:53.156000      189192.28        1.70258800e+00       -8.48410533e-08  30.2154  28.0757  28.1935  0.0000
0202-04-03_14:17:53.520000      189192.64        1.80138900e+00       -9.65549533e-08  30.1727  28.0761  28.1961  0.0000
0202-04-03_14:17:53.867000      189192.99        1.90068900e+00       -9.45097533e-08  30.1727  28.0761  28.1961  0.0000
0202-04-03_14:17:54.215000      189193.34        2.00035900e+00       -9.11008533e-08  30.1727  28.0761  28.1961  0.0000
0202-04-03_14:17:54.562000      189193.69        2.09999100e+00       -8.81879533e-08  30.2044  28.0764  28.2249  0.0000
0202-04-03_14:17:54.910000      189194.04        2.19904400e+00       -8.66384533e-08  30.2044  28.0764  28.2249  0.0000
0202-04-03_14:17:55.270000      189194.40        2.29855700e+00       -9.36420533e-08  30.2044  28.0764  28.2249  0.0000
0202-04-03_14:17:55.617000      189194.74        2.39787500e+00       -9.25264533e-08  30.1839  28.0769  28.1901  0.0000
0202-04-03_14:17:55.965000      189195.09        2.49729700e+00       -8.36043533e-08  30.1839  28.0769  28.1901  0.0000
0202-04-03_14:17:56.312000      189195.44        2.59666800e+00       -9.21628533e-08  30.1839  28.0769  28.1901  0.0000
0202-04-03_14:17:56.723000      189195.85        2.69632000e+00       -9.24117533e-08  30.2030  28.0765  28.1970  0.0000
0202-04-03_14:17:57.070000      189196.20        2.79510800e+00       -9.53247533e-08  30.2030  28.0765  28.1970  0.0000
0202-04-03_14:17:57.434000      189196.56        2.89476600e+00       -8.90648533e-08  30.1783  28.0781  28.2004  0.0000
0202-04-03_14:17:57.790000      189196.92        2.99426900e+00       -9.36512533e-08  30.1783  28.0781  28.2004  0.0000
0202-04-03_14:17:58.137000      189197.26        3.09333500e+00       -9.53866533e-08  30.1783  28.0781  28.2004  0.0000
0202-04-03_14:17:58.496000      189197.62        3.19301000e+00       -8.94367533e-08  30.1702  28.0777  28.1832  0.0000
0202-04-03_14:17:58.844000      189197.97        3.29229900e+00       -1.01584553e-07  30.1702  28.0777  28.1832  0.0000
0202-04-03_14:17:59.195000      189198.32        3.39199900e+00       -1.07906353e-07  30.1702  28.0777  28.1832  0.0000
0202-04-03_14:17:59.543000      189198.67        3.49105600e+00       -1.04745453e-07  30.1791  28.0775  28.1976  0.0000
0202-04-03_14:17:59.890000      189199.02        3.59044200e+00       -1.09269853e-07  30.1791  28.0775  28.1976  0.0000
0202-04-03_14:18:00.250000      189199.37        3.68996800e+00       -1.08836053e-07  30.1791  28.0775  28.1976  0.0000
0202-04-03_14:18:00.598000      189199.72        3.78924300e+00       -1.07906353e-07  30.1752  28.0806  28.2058  0.0000
0202-04-03_14:18:00.945000      189200.07        3.88820600e+00       -1.06480853e-07  30.1752  28.0806  28.2058  0.0000
0202-04-03_14:18:01.293000      189200.42        3.98835300e+00       -1.06852753e-07  30.1752  28.0806  28.2058  0.0000
0202-04-03_14:18:01.640000      189200.77        4.08743100e+00       -1.03815753e-07  30.2185  28.0793  28.2163  0.0000
0202-04-03_14:18:02             189201.12        4.18688000e+00       -1.08772553e-07  30.2185  28.0793  28.2163  0.0000
0202-04-03_14:18:02.367000      189201.49        4.28587700e+00       -1.17014653e-07  30.2185  28.0793  28.2163  0.0000
0202-04-03_14:18:02.740000      189201.86        4.38618700e+00       -1.19307853e-07  30.1891  28.0805  28.2109  0.0000
0202-04-03_14:18:03.086000      189202.21        4.48501800e+00       -1.23956253e-07  30.1891  28.0805  28.2109  0.0000
0202-04-03_14:18:03.450000      189202.57        4.58402400e+00       -1.15403253e-07  30.1891  28.0805  28.2109  0.0000
0202-04-03_14:18:03.805000      189202.93        4.68339600e+00       -1.10073153e-07  30.2059  28.0814  28.1941  0.0000
0202-04-03_14:18:04.164000      189203.29        4.78255400e+00       -1.17634453e-07  30.2059  28.0814  28.1941  0.0000
0202-04-03_14:18:04.510000      189203.64        4.88174400e+00       -1.15775153e-07  30.1856  28.0803  28.2272  0.0000
0202-04-03_14:18:04.860000      189203.98        4.98115600e+00       -1.14411553e-07  30.1856  28.0803  28.2272  0.0000
0202-04-03_14:18:05.220000      189204.34        5.08095700e+00       -1.15031353e-07  30.1856  28.0803  28.2272  0.0000
0202-04-03_14:18:05.566000      189204.69        5.18007300e+00       -1.27612953e-07  30.1715  28.0828  28.1970  0.0000
0202-04-03_14:18:05.910000      189205.04        5.27914800e+00       -1.24700053e-07  30.1715  28.0828  28.1970  0.0000
0202-04-03_14:18:06.260000      189205.39        5.37889900e+00       -1.20733353e-07  30.1715  28.0828  28.1970  0.0000
0202-04-03_14:18:06.610000      189205.73        5.47817300e+00       -1.16518853e-07  30.1753  28.0820  28.2150  0.0000
0202-04-03_14:18:06.970000      189206.09        5.57754100e+00       -1.10382953e-07  30.1753  28.0820  28.2150  0.0000
0202-04-03_14:18:07.336000      189206.46        5.67683900e+00       -9.82352533e-08  30.1753  28.0820  28.2150  0.0000
0202-04-03_14:18:07.720000      189206.84        5.77631300e+00       -7.70424533e-08  30.2067  28.0829  28.2095  0.0000
0202-04-03_14:18:08.066000      189207.19        5.87531100e+00       -7.08503533e-08  30.2067  28.0829  28.2095  0.0000
0202-04-03_14:18:08.426000      189207.55        5.97428700e+00       -4.30220533e-08  30.1683  28.0834  28.1963  0.0000
0202-04-03_14:18:08.777000      189207.90        6.07430000e+00        2.53214667e-09  30.1683  28.0834  28.1963  0.0000
0202-04-03_14:18:09.125000      189208.25        6.17414000e+00        6.32710467e-08  30.1683  28.0834  28.1963  0.0000
0202-04-03_14:18:09.477000      189208.60        6.27388900e+00        1.26365047e-07  30.2202  28.0835  28.2465  0.0000
0202-04-03_14:18:09.824000      189208.95        6.37186300e+00        2.02164747e-07  30.2202  28.0835  28.2465  0.0000
0202-04-03_14:18:10.170000      189209.30        6.47164000e+00        2.73192047e-07  30.2202  28.0835  28.2465  0.0000
0202-04-03_14:18:10.520000      189209.65        6.57148200e+00        4.11280047e-07  30.1907  28.0870  28.2126  0.0000
0202-04-03_14:18:10.867000      189209.99        6.67045400e+00        5.89530047e-07  30.1907  28.0870  28.2126  0.0000
0202-04-03_14:18:11.215000      189210.34        6.77006700e+00        8.05153047e-07  30.1907  28.0870  28.2126  0.0000
0202-04-03_14:18:11.566000      189210.69        6.86905100e+00        1.06701195e-06  30.2144  28.0843  28.2218  0.0000
0202-04-03_14:18:11.914000      189211.04        6.96813800e+00        1.37386725e-06  30.2144  28.0843  28.2218  0.0000
0202-04-03_14:18:12.270000      189211.39        7.06741200e+00        1.75528265e-06  30.2144  28.0843  28.2218  0.0000
0202-04-03_14:18:12.617000      189211.74        7.16746700e+00        2.24739155e-06  30.1878  28.0872  28.1936  0.0000
0202-04-03_14:18:12.965000      189212.09        7.26634900e+00        2.83538105e-06  30.1878  28.0872  28.1936  0.0000
0202-04-03_14:18:13.312000      189212.44        7.36630200e+00        3.55916535e-06  30.1878  28.0872  28.1936  0.0000
0202-04-03_14:18:13.723000      189212.85        7.46497600e+00        4.90787855e-06  30.1735  28.0862  28.2114  0.0000
0202-04-03_14:18:14.070000      189213.20        7.56448500e+00        6.04450127e-06  30.1735  28.0862  28.2114  0.0000
0202-04-03_14:18:14.420000      189213.55        7.66364600e+00        7.40957655e-06  30.2061  28.0870  28.2050  0.0000
0202-04-03_14:18:14.797000      189213.92        7.76300100e+00        8.91503301e-06  30.2061  28.0870  28.2050  0.0000
0202-04-03_14:18:15.145000      189214.27        7.86280600e+00        1.11357207e-05  30.2061  28.0870  28.2050  0.0000
0202-04-03_14:18:15.500000      189214.63        7.96128300e+00        1.30726711e-05  30.2224  28.0893  28.2062  0.0000
0202-04-03_14:18:15.855000      189214.98        8.06070500e+00        1.64208184e-05  30.2224  28.0893  28.2062  0.0000
0202-04-03_14:18:16.203000      189215.33        8.16048400e+00        1.97922182e-05  30.2224  28.0893  28.2062  0.0000
0202-04-03_14:18:16.550000      189215.68        8.26006200e+00        2.37651224e-05  30.2095  28.0879  28.2102  0.0000

File: chapter 6/data/tapes/ext_ffj51/Ic/infield/step09/magnet/Ic_2025-04-03_14-22-32816289_45e19pm2-anneal300-720min-0nA-03T-30k-.txt
# Ic = 6.16 A, n = 16.60 , Tavg = 30.26 K, 45e19pm2-anneal300-720min-0nA-03T-30k-
#datetime                        t_s     iHTS_A                vHTS_V                tHTS_K  tTAR_K  tHOL_K  tSPA_K
0202-04-03_14:22:03.630000      189442.75        8.78350600e-03        1.23615000e-09  30.2476  28.1261  28.2144  0.0000
0202-04-03_14:22:03.990000      189443.11        1.12650900e-01        5.85500000e-11  30.2476  28.1261  28.2144  0.0000
0202-04-03_14:22:04.363000      189443.49        2.12022000e-01       -1.13454500e-08  30.2476  28.1261  28.2144  0.0000
0202-04-03_14:22:04.742000      189443.87        3.11058400e-01       -4.99250000e-10  30.2426  28.1268  28.2433  0.0000
0202-04-03_14:22:05.100000      189444.23        4.10813200e-01        7.92975000e-09  30.2426  28.1268  28.2433  0.0000
0202-04-03_14:22:05.453000      189444.58        5.10021900e-01        1.45614500e-08  30.2361  28.1278  28.2520  0.0000
0202-04-03_14:22:05.800000      189444.93        6.09096900e-01       -1.24305000e-09  30.2361  28.1278  28.2520  0.0000
0202-04-03_14:22:06.152000      189445.28        7.08188200e-01        2.59056500e-08  30.2361  28.1278  28.2520  0.0000
0202-04-03_14:22:06.500000      189445.62        8.08178100e-01       -5.32835000e-09  30.2495  28.1254  28.2494  0.0000
0202-04-03_14:22:06.860000      189445.98        9.07658200e-01       -1.08444500e-08  30.2495  28.1254  28.2494  0.0000
0202-04-03_14:22:07.207000      189446.33        1.00682400e+00        7.45550000e-10  30.2495  28.1254  28.2494  0.0000
0202-04-03_14:22:07.555000      189446.68        1.10606800e+00        3.73650000e-10  30.2659  28.1269  28.2580  0.0000
0202-04-03_14:22:07.902000      189447.03        1.20533600e+00       -4.64655000e-09  30.2659  28.1269  28.2580  0.0000
0202-04-03_14:22:08.250000      189447.38        1.30481700e+00       -4.52265000e-09  30.2659  28.1269  28.2580  0.0000
0202-04-03_14:22:08.598000      189447.72        1.40393500e+00       -5.63825000e-09  30.2648  28.1245  28.2691  0.0000
0202-04-03_14:22:08.945000      189448.07        1.50350400e+00       -1.36175000e-09  30.2648  28.1245  28.2691  0.0000
0202-04-03_14:22:09.293000      189448.42        1.60277800e+00       -3.09715000e-09  30.2648  28.1245  28.2691  0.0000
0202-04-03_14:22:09.640000      189448.77        1.70208000e+00        2.66685000e-09  30.2455  28.1259  28.2357  0.0000
0202-04-03_14:22:09.990000      189449.11        1.80147200e+00       -5.01845000e-09  30.2455  28.1259  28.2357  0.0000
0202-04-03_14:22:10.380000      189449.50        1.90124000e+00       -8.92315000e-09  30.2455  28.1259  28.2357  0.0000
0202-04-03_14:22:10.760000      189449.89        2.00050700e+00       -3.15915000e-09  30.2445  28.1252  28.2383  0.0000
0202-04-03_14:22:11.120000      189450.25        2.09967800e+00        6.07565000e-09  30.2445  28.1252  28.2383  0.0000
0202-04-03_14:22:11.480000      189450.60        2.19915100e+00       -1.10303500e-08  30.2531  28.1223  28.2505  0.0000
0202-04-03_14:22:11.844000      189450.97        2.29875000e+00       -1.61125500e-08  30.2531  28.1223  28.2505  0.0000
0202-04-03_14:22:12.200000      189451.32        2.39799500e+00       -1.07347500e-08  30.2531  28.1223  28.2505  0.0000
0202-04-03_14:22:12.547000      189451.67        2.49750000e+00       -1.63808500e-08  30.2582  28.1249  28.2453  0.0000
0202-04-03_14:22:12.895000      189452.02        2.59684100e+00       -1.39637500e-08  30.2582  28.1249  28.2453  0.0000
0202-04-03_14:22:13.242000      189452.37        2.69580800e+00       -2.18349500e-08  30.2582  28.1249  28.2453  0.0000
0202-04-03_14:22:13.598000      189452.72        2.79494800e+00       -1.29100500e-08  30.2712  28.1239  28.2627  0.0000
0202-04-03_14:22:13.945000      189453.07        2.89474200e+00       -4.48105000e-09  30.2712  28.1239  28.2627  0.0000
0202-04-03_14:22:14.293000      189453.42        2.99423500e+00       -2.27026500e-08  30.2712  28.1239  28.2627  0.0000
0202-04-03_14:22:14.637000      189453.76        3.09291600e+00       -2.54917500e-08  30.2551  28.1243  28.2412  0.0000
0202-04-03_14:22:14.996000      189454.12        3.19244800e+00       -2.00376500e-08  30.2551  28.1243  28.2412  0.0000
0202-04-03_14:22:15.375000      189454.50        3.29207600e+00       -2.37563500e-08  30.2551  28.1243  28.2412  0.0000
0202-04-03_14:22:15.754000      189454.88        3.39142000e+00       -3.14416500e-08  30.2502  28.1236  28.2510  0.0000
0202-04-03_14:22:16.113000      189455.24        3.49093800e+00       -2.65453500e-08  30.2502  28.1236  28.2510  0.0000
0202-04-03_14:22:16.460000      189455.59        3.59057200e+00       -3.26192500e-08  30.2261  28.1219  28.2284  0.0000
0202-04-03_14:22:16.820000      189455.95        3.68966700e+00       -3.70197500e-08  30.2261  28.1219  28.2284  0.0000
0202-04-03_14:22:17.168000      189456.29        3.78914500e+00       -3.40447500e-08  30.2261  28.1219  28.2284  0.0000
0202-04-03_14:22:17.516000      189456.64        3.88876900e+00       -3.61520500e-08  30.2334  28.1223  28.2497  0.0000
0202-04-03_14:22:17.863000      189456.99        3.98800500e+00       -3.68334500e-08  30.2334  28.1223  28.2497  0.0000
0202-04-03_14:22:18.210000      189457.34        4.08715700e+00       -3.60271500e-08  30.2334  28.1223  28.2497  0.0000
0202-04-03_14:22:18.570000      189457.70        4.18630600e+00       -4.16052500e-08  30.2553  28.1207  28.2431  0.0000
0202-04-03_14:22:18.918000      189458.04        4.28569100e+00       -4.71832500e-08  30.2553  28.1207  28.2431  0.0000
0202-04-03_14:22:19.266000      189458.39        4.38505900e+00       -4.17291500e-08  30.2553  28.1207  28.2431  0.0000
0202-04-03_14:22:19.617000      189458.74        4.48465800e+00       -3.50354500e-08  30.2625  28.1226  28.2591  0.0000
0202-04-03_14:22:19.965000      189459.09        4.58383500e+00       -3.52214500e-08  30.2625  28.1226  28.2591  0.0000
0202-04-03_14:22:20.312000      189459.44        4.68318900e+00       -3.47256500e-08  30.2625  28.1226  28.2591  0.0000
0202-04-03_14:22:20.664000      189459.79        4.78276100e+00       -3.88781500e-08  30.2343  28.1210  28.2516  0.0000
0202-04-03_14:22:21.010000      189460.14        4.88218200e+00       -3.85062500e-08  30.2343  28.1210  28.2516  0.0000
0202-04-03_14:22:21.420000      189460.55        4.98149700e+00       -3.33620500e-08  30.2343  28.1210  28.2516  0.0000
0202-04-03_14:22:21.785000      189460.91        5.08079200e+00       -3.73287500e-08  30.2245  28.1209  28.2362  0.0000
0202-04-03_14:22:22.133000      189461.26        5.18038500e+00       -4.07994500e-08  30.2245  28.1209  28.2362  0.0000
0202-04-03_14:22:22.480000      189461.61        5.27939600e+00       -3.13167500e-08  30.2360  28.1239  28.2476  0.0000
0202-04-03_14:22:22.830000      189461.95        5.37886800e+00       -2.72881500e-08  30.2360  28.1239  28.2476  0.0000
0202-04-03_14:22:23.176000      189462.30        5.47803000e+00       -2.08424500e-08  30.2360  28.1239  28.2476  0.0000
0202-04-03_14:22:23.523000      189462.65        5.57728700e+00       -1.03060500e-08  30.2523  28.1229  28.2582  0.0000
0202-04-03_14:22:23.883000      189463.01        5.67624900e+00       -2.63150000e-10  30.2523  28.1229  28.2582  0.0000
0202-04-03_14:22:24.230000      189463.35        5.77636600e+00        1.07706500e-08  30.2523  28.1229  28.2582  0.0000
0202-04-03_14:22:24.580000      189463.70        5.87505500e+00        2.21746500e-08  30.2717  28.1230  28.2595  0.0000
0202-04-03_14:22:24.926000      189464.05        5.97506900e+00        6.15309500e-08  30.2717  28.1230  28.2595  0.0000
0202-04-03_14:22:25.273000      189464.40        6.07435700e+00        1.08634550e-07  30.2717  28.1230  28.2595  0.0000
0202-04-03_14:22:25.633000      189464.76        6.17389800e+00        1.45759650e-07  30.2549  28.1238  28.2626  0.0000
0202-04-03_14:22:25.980000      189465.11        6.27330600e+00        2.10093250e-07  30.2549  28.1238  28.2626  0.0000
0202-04-03_14:22:26.367000      189465.49        6.37249200e+00        2.85830950e-07  30.2549  28.1238  28.2626  0.0000
0202-04-03_14:22:26.754000      189465.88        6.47170700e+00        4.16047650e-07  30.2430  28.1202  28.2449  0.0000
0202-04-03_14:22:27.113000      189466.24        6.57136000e+00        5.54941250e-07  30.2430  28.1202  28.2449  0.0000
0202-04-03_14:22:27.465000      189466.59        6.67050900e+00        7.26187750e-07  30.2463  28.1223  28.2194  0.0000
0202-04-03_14:22:27.810000      189466.94        6.76968500e+00        9.31770150e-07  30.2463  28.1223  28.2194  0.0000
0202-04-03_14:22:28.156000      189467.28        6.86898100e+00        1.19821545e-06  30.2463  28.1223  28.2194  0.0000
0202-04-03_14:22:28.508000      189467.63        6.96856300e+00        1.52050335e-06  30.2181  28.1217  28.2231  0.0000
0202-04-03_14:22:28.867000      189467.99        7.06763800e+00        1.93327975e-06  30.2181  28.1217  28.2231  0.0000
0202-04-03_14:22:29.215000      189468.34        7.16703800e+00        2.42941715e-06  30.2181  28.1217  28.2231  0.0000
0202-04-03_14:22:29.562000      189468.69        7.26665900e+00        3.04064895e-06  30.2380  28.1211  28.2416  0.0000
0202-04-03_14:22:29.910000      189469.04        7.36593200e+00        4.19016415e-06  30.2380  28.1211  28.2416  0.0000
0202-04-03_14:22:30.258000      189469.38        7.46491900e+00        4.68022755e-06  30.2380  28.1211  28.2416  0.0000
0202-04-03_14:22:30.617000      189469.74        7.56424800e+00        6.33870831e-06  30.2602  28.1227  28.2542  0.0000
0202-04-03_14:22:30.965000      189470.09        7.66376400e+00        7.75882003e-06  30.2602  28.1227  28.2542  0.0000
0202-04-03_14:22:31.312000      189470.44        7.76338700e+00        9.46273096e-06  30.2602  28.1227  28.2542  0.0000
0202-04-03_14:22:31.700000      189470.82        7.86241700e+00        1.11413547e-05  30.2473  28.1210  28.2588  0.0000
0202-04-03_14:22:32.047000      189471.17        7.96190400e+00        1.39805865e-05  30.2473  28.1210  28.2588  0.0000
0202-04-03_14:22:32.430000      189471.56        8.06178400e+00        1.54655938e-05  30.2473  28.1210  28.2588  0.0000
0202-04-03_14:22:32.793000      189471.92        8.16098000e+00        2.04982058e-05  30.2621  28.1219  28.2453  0.0000

File: chapter 6/data/tapes/ext_ffj51/Ic/infield/step09/magnet/Ic_2025-04-03_14-43-13495479_45e19pm2-anneal300-720min-0nA-03T-40k-.txt
# Ic = 3.81 A, n = 14.51 , Tavg = 40.16 K, 45e19pm2-anneal300-720min-0nA-03T-40k-
#datetime                        t_s     iHTS_A                vHTS_V                tHTS_K  tTAR_K  tHOL_K  tSPA_K
0202-04-03_14:42:10.625000      190649.75        9.21013800e-03       -9.36561111e-10  40.1628  38.6608  38.8732  0.0000
0202-04-03_14:42:10.990000      190650.11        4.33875700e-02       -2.60996111e-09  40.1628  38.6608  38.8732  0.0000
0202-04-03_14:42:11.344000      190650.47        7.32077400e-02       -4.40736111e-09  40.1628  38.6608  38.8732  0.0000
0202-04-03_14:42:11.723000      190650.85        1.03182200e-01        4.88943889e-09  40.1637  38.6615  38.8749  0.0000
0202-04-03_14:42:12.074000      190651.20        1.32925100e-01       -9.36561111e-10  40.1637  38.6615  38.8749  0.0000
0202-04-03_14:42:12.445000      190651.57        1.62435100e-01       -1.92826111e-09  40.1637  38.6615  38.8749  0.0000
0202-04-03_14:42:12.793000      190651.92        1.92478500e-01       -7.25836111e-09  40.1688  38.6609  38.8728  0.0000
0202-04-03_14:42:13.140000      190652.27        2.22179900e-01       -7.94016111e-09  40.1688  38.6609  38.8728  0.0000
0202-04-03_14:42:13.490000      190652.62        2.51965900e-01        3.09153889e-09  40.1716  38.6615  38.8656  0.0000
0202-04-03_14:42:13.836000      190652.96        2.81938500e-01       -1.29616611e-08  40.1716  38.6615  38.8656  0.0000
0202-04-03_14:42:14.190000      190653.32        3.12223200e-01       -2.05230611e-08  40.1716  38.6615  38.8656  0.0000
0202-04-03_14:42:14.543000      190653.67        3.41543100e-01       -1.99651611e-08  40.1572  38.6611  38.8629  0.0000
0202-04-03_14:42:14.890000      190654.02        3.71529500e-01       -1.67423611e-08  40.1572  38.6611  38.8629  0.0000
0202-04-03_14:42:15.240000      190654.36        4.01428300e-01       -2.28162611e-08  40.1572  38.6611  38.8629  0.0000
0202-04-03_14:42:15.586000      190654.71        4.30500400e-01       -2.62250611e-08  40.1645  38.6610  38.8719  0.0000
0202-04-03_14:42:15.934000      190655.06        4.60831100e-01       -7.19766111e-09  40.1645  38.6610  38.8719  0.0000
0202-04-03_14:42:16.285000      190655.41        4.90504300e-01       -2.72166611e-08  40.1645  38.6610  38.8719  0.0000
0202-04-03_14:42:16.633000      190655.76        5.20489300e-01       -1.66183611e-08  40.1576  38.6616  38.8712  0.0000
0202-04-03_14:42:16.980000      190656.11        5.50511300e-01       -2.32500611e-08  40.1576  38.6616  38.8712  0.0000
0202-04-03_14:42:17.340000      190656.47        5.79744500e-01       -2.08328611e-08  40.1576  38.6616  38.8712  0.0000
0202-04-03_14:42:17.750000      190656.88        6.09563200e-01       -1.28996611e-08  40.1689  38.6614  38.8638  0.0000
0202-04-03_14:42:18.098000      190657.22        6.39518400e-01       -2.03370611e-08  40.1689  38.6614  38.8638  0.0000
0202-04-03_14:42:18.450000      190657.58        6.69291800e-01       -3.01916611e-08  40.1689  38.6614  38.8638  0.0000
0202-04-03_14:42:18.800000      190657.93        6.99472600e-01       -4.63679611e-08  40.1727  38.6615  38.8746  0.0000
0202-04-03_14:42:19.150000      190658.27        7.28886100e-01       -2.41797611e-08  40.1727  38.6615  38.8746  0.0000
0202-04-03_14:42:19.496000      190658.62        7.59308800e-01       -3.65134611e-08  40.1771  38.6615  38.8709  0.0000
0202-04-03_14:42:19.844000      190658.97        7.88131500e-01       -5.46111611e-08  40.1771  38.6615  38.8709  0.0000
0202-04-03_14:42:20.190000      190659.32        8.18208600e-01       -4.74216611e-08  40.1771  38.6615  38.8709  0.0000
0202-04-03_14:42:20.543000      190659.67        8.48456100e-01       -3.09353611e-08  40.1635  38.6610  38.8684  0.0000
0202-04-03_14:42:20.890000      190660.01        8.77670700e-01       -2.72786611e-08  40.1635  38.6610  38.8684  0.0000
0202-04-03_14:42:21.246000      190660.37        9.07729200e-01       -5.07684611e-08  40.1635  38.6610  38.8684  0.0000
0202-04-03_14:42:21.594000      190660.72        9.37941200e-01       -4.32690611e-08  40.1685  38.6614  38.8736  0.0000
0202-04-03_14:42:21.940000      190661.07        9.67393300e-01       -3.60175611e-08  40.1685  38.6614  38.8736  0.0000
0202-04-03_14:42:22.297000      190661.42        9.97499000e-01       -3.73811611e-08  40.1685  38.6614  38.8736  0.0000
0202-04-03_14:42:22.656000      190661.78        1.02718300e+00       -4.01081611e-08  40.1522  38.6609  38.8634  0.0000
0202-04-03_14:42:23.016000      190662.14        1.05670000e+00       -4.62440611e-08  40.1522  38.6609  38.8634  0.0000
0202-04-03_14:42:23.390000      190662.52        1.08647100e+00       -4.09138611e-08  40.1522  38.6609  38.8634  0.0000
0202-04-03_14:42:23.770000      190662.89        1.11646000e+00       -4.54383611e-08  40.1572  38.6607  38.8651  0.0000
0202-04-03_14:42:24.113000      190663.24        1.14642900e+00       -5.13882611e-08  40.1572  38.6607  38.8651  0.0000
0202-04-03_14:42:24.477000      190663.60        1.17613500e+00       -5.62225611e-08  40.1829  38.6612  38.8717  0.0000
0202-04-03_14:42:24.824000      190663.95        1.20582800e+00       -5.82678611e-08  40.1829  38.6612  38.8717  0.0000
0202-04-03_14:42:25.170000      190664.30        1.23576200e+00       -4.17767611e-08  40.1829  38.6612  38.8717  0.0000
0202-04-03_14:42:25.520000      190664.65        1.26563400e+00       -3.68708611e-08  40.1720  38.6609  38.8771  0.0000
0202-04-03_14:42:25.867000      190664.99        1.29526900e+00       -4.00301611e-08  40.1720  38.6609  38.8771  0.0000
0202-04-03_14:42:26.227000      190665.35        1.32505000e+00       -4.00921611e-08  40.1720  38.6609  38.8771  0.0000
0202-04-03_14:42:26.574000      190665.70        1.35505900e+00       -3.82327611e-08  40.1575  38.6612  38.8651  0.0000
0202-04-03_14:42:26.920000      190666.05        1.38471900e+00       -3.90385611e-08  40.1575  38.6612  38.8651  0.0000
0202-04-03_14:42:27.270000      190666.39        1.41474900e+00       -4.19514611e-08  40.1575  38.6612  38.8651  0.0000
0202-04-03_14:42:27.617000      190666.74        1.44457900e+00       -3.81088611e-08  40.1721  38.6609  38.8672  0.0000
0202-04-03_14:42:27.965000      190667.09        1.47441000e+00       -3.89145611e-08  40.1721  38.6609  38.8672  0.0000
0202-04-03_14:42:28.312000      190667.44        1.50416400e+00       -4.36868611e-08  40.1721  38.6609  38.8672  0.0000
0202-04-03_14:42:28.723000      190667.85        1.53365100e+00       -4.42446611e-08  40.1597  38.6610  38.8725  0.0000
0202-04-03_14:42:29.082000      190668.21        1.56377800e+00       -4.18895611e-08  40.1597  38.6610  38.8725  0.0000
0202-04-03_14:42:29.450000      190668.57        1.59332200e+00       -4.59800611e-08  40.1694  38.6614  38.8655  0.0000
0202-04-03_14:42:29.810000      190668.93        1.62296900e+00       -4.80873611e-08  40.1694  38.6614  38.8655  0.0000
0202-04-03_14:42:30.156000      190669.28        1.65314300e+00       -4.46165611e-08  40.1694  38.6614  38.8655  0.0000
0202-04-03_14:42:30.504000      190669.63        1.68245800e+00       -5.35414611e-08  40.1484  38.6608  38.8686  0.0000
0202-04-03_14:42:30.850000      190669.98        1.71229100e+00       -5.52768611e-08  40.1484  38.6608  38.8686  0.0000
0202-04-03_14:42:31.210000      190670.34        1.74226000e+00       -5.24150611e-08  40.1484  38.6608  38.8686  0.0000
0202-04-03_14:42:31.560000      190670.69        1.77215300e+00       -4.82552611e-08  40.1626  38.6612  38.8755  0.0000
0202-04-03_14:42:31.906000      190671.03        1.80199400e+00       -5.36473611e-08  40.1626  38.6612  38.8755  0.0000
0202-04-03_14:42:32.258000      190671.38        1.83179900e+00       -5.59405611e-08  40.1626  38.6612  38.8755  0.0000
0202-04-03_14:42:32.605000      190671.73        1.86143100e+00       -5.58785611e-08  40.1543  38.6603  38.8646  0.0000
0202-04-03_14:42:32.960000      190672.09        1.89142200e+00       -5.96592611e-08  40.1543  38.6603  38.8646  0.0000
0202-04-03_14:42:33.310000      190672.44        1.92114800e+00       -6.23243611e-08  40.1543  38.6603  38.8646  0.0000
0202-04-03_14:42:33.660000      190672.79        1.95100300e+00       -6.20144611e-08  40.1754  38.6602  38.8644  0.0000
0202-04-03_14:42:34.020000      190673.14        1.98072100e+00       -5.61265611e-08  40.1754  38.6602  38.8644  0.0000
0202-04-03_14:42:34.390000      190673.52        2.01057800e+00       -5.87295611e-08  40.1754  38.6602  38.8644  0.0000
0202-04-03_14:42:34.773000      190673.90        2.04051600e+00       -6.30060611e-08  40.1638  38.6606  38.8727  0.0000
0202-04-03_14:42:35.133000      190674.26        2.07042500e+00       -7.59595611e-08  40.1638  38.6606  38.8727  0.0000
0202-04-03_14:42:35.480000      190674.61        2.10008000e+00       -6.63529611e-08  40.1740  38.6604  38.8777  0.0000
0202-04-03_14:42:35.830000      190674.95        2.12976100e+00       -7.11872611e-08  40.1740  38.6604  38.8777  0.0000
0202-04-03_14:42:36.188000      190675.31        2.15952800e+00       -7.73850611e-08  40.1740  38.6604  38.8777  0.0000
0202-04-03_14:42:36.535000      190675.66        2.18917300e+00       -7.18070611e-08  40.1752  38.6615  38.8656  0.0000
0202-04-03_14:42:36.883000      190676.01        2.21908800e+00       -7.86898611e-08  40.1752  38.6615  38.8656  0.0000
0202-04-03_14:42:37.230000      190676.36        2.24904600e+00       -8.96665611e-08  40.1752  38.6615  38.8656  0.0000
0202-04-03_14:42:37.582000      190676.71        2.27888200e+00       -9.46879611e-08  40.1610  38.6603  38.8576  0.0000
0202-04-03_14:42:37.938000      190677.06        2.30871700e+00       -8.81182611e-08  40.1610  38.6603  38.8576  0.0000
0202-04-03_14:42:38.285000      190677.41        2.33830600e+00       -8.60109611e-08  40.1610  38.6603  38.8576  0.0000
0202-04-03_14:42:38.637000      190677.76        2.36809800e+00       -9.28285611e-08  40.1525  38.6600  38.8498  0.0000
0202-04-03_14:42:38.984000      190678.11        2.39774000e+00       -9.12171611e-08  40.1525  38.6600  38.8498  0.0000
0202-04-03_14:42:39.336000      190678.46        2.42788000e+00       -8.58870611e-08  40.1525  38.6600  38.8498  0.0000
0202-04-03_14:42:39.766000      190678.89        2.45755600e+00       -8.48333611e-08  40.1731  38.6605  38.8786  0.0000
0202-04-03_14:42:40.125000      190679.25        2.48736900e+00       -9.55556611e-08  40.1731  38.6605  38.8786  0.0000
0202-04-03_14:42:40.477000      190679.60        2.51725000e+00       -9.67951611e-08  40.1622  38.6602  38.8726  0.0000
0202-04-03_14:42:40.824000      190679.95        2.54701000e+00       -9.01635611e-08  40.1622  38.6602  38.8726  0.0000
0202-04-03_14:42:41.184000      190680.31        2.57673900e+00       -8.62588611e-08  40.1622  38.6602  38.8726  0.0000
0202-04-03_14:42:41.530000      190680.66        2.60649600e+00       -9.56795611e-08  40.1757  38.6601  38.8770  0.0000
0202-04-03_14:42:41.880000      190681.00        2.63628900e+00       -9.84066611e-08  40.1757  38.6601  38.8770  0.0000
0202-04-03_14:42:42.227000      190681.35        2.66630800e+00       -9.68571611e-08  40.1757  38.6601  38.8770  0.0000
0202-04-03_14:42:42.580000      190681.70        2.69609600e+00       -9.49978611e-08  40.1763  38.6613  38.8742  0.0000
0202-04-03_14:42:42.934000      190682.06        2.72583000e+00       -9.35110611e-08  40.1763  38.6613  38.8742  0.0000
0202-04-03_14:42:43.280000      190682.41        2.75572700e+00       -9.43792611e-08  40.1763  38.6613  38.8742  0.0000
0202-04-03_14:42:43.633000      190682.76        2.78516400e+00       -1.00329261e-07  40.1512  38.6602  38.8672  0.0000
0202-04-03_14:42:43.980000      190683.10        2.81509000e+00       -9.85318611e-08  40.1512  38.6602  38.8672  0.0000
0202-04-03_14:42:44.336000      190683.46        2.84475800e+00       -9.47511611e-08  40.1512  38.6602  38.8672  0.0000
0202-04-03_14:42:44.720000      190683.85        2.87534600e+00       -9.43173611e-08  40.1553  38.6604  38.8672  0.0000
0202-04-03_14:42:45.080000      190684.20        2.90444500e+00       -9.61146611e-08  40.1553  38.6604  38.8672  0.0000
0202-04-03_14:42:45.434000      190684.56        2.93419500e+00       -9.53709611e-08  40.1553  38.6604  38.8672  0.0000
0202-04-03_14:42:45.797000      190684.92        2.96448700e+00       -9.22720611e-08  40.1506  38.6600  38.8654  0.0000
0202-04-03_14:42:46.160000      190685.29        2.99391400e+00       -9.28298611e-08  40.1506  38.6600  38.8654  0.0000
0202-04-03_14:42:46.508000      190685.63        3.02384200e+00       -9.34496611e-08  40.1666  38.6603  38.8670  0.0000
0202-04-03_14:42:46.860000      190685.98        3.05373900e+00       -8.70658611e-08  40.1666  38.6603  38.8670  0.0000
0202-04-03_14:42:47.207000      190686.33        3.08323500e+00       -9.12803611e-08  40.1666  38.6603  38.8670  0.0000
0202-04-03_14:42:47.555000      190686.68        3.11313000e+00       -9.25199611e-08  40.1625  38.6611  38.8721  0.0000
0202-04-03_14:42:47.914000      190687.04        3.14290000e+00       -8.35950611e-08  40.1625  38.6611  38.8721  0.0000
0202-04-03_14:42:48.260000      190687.39        3.17286100e+00       -8.70038611e-08  40.1625  38.6611  38.8721  0.0000
0202-04-03_14:42:48.610000      190687.73        3.20263500e+00       -8.61383611e-08  40.1609  38.6608  38.8688  0.0000
0202-04-03_14:42:48.957000      190688.08        3.23234000e+00       -7.95109611e-08  40.1609  38.6608  38.8688  0.0000
0202-04-03_14:42:49.305000      190688.43        3.26225300e+00       -7.25701611e-08  40.1609  38.6608  38.8688  0.0000
0202-04-03_14:42:49.664000      190688.79        3.29214800e+00       -6.82936611e-08  40.1601  38.6609  38.8719  0.0000
0202-04-03_14:42:50.010000      190689.14        3.32177300e+00       -5.75713611e-08  40.1601  38.6609  38.8719  0.0000
0202-04-03_14:42:50.367000      190689.49        3.35198500e+00       -6.11041611e-08  40.1601  38.6609  38.8719  0.0000
0202-04-03_14:42:50.754000      190689.88        3.38151800e+00       -5.39766611e-08  40.1679  38.6610  38.8801  0.0000
0202-04-03_14:42:51.100000      190690.23        3.41129000e+00       -5.94307611e-08  40.1679  38.6610  38.8801  0.0000
0202-04-03_14:42:51.457000      190690.58        3.44091300e+00       -6.48228611e-08  40.1842  38.6608  38.8705  0.0000
0202-04-03_14:42:51.805000      190690.93        3.47101600e+00       -5.80052611e-08  40.1842  38.6608  38.8705  0.0000
0202-04-03_14:42:52.152000      190691.28        3.50072700e+00       -4.51137611e-08  40.1842  38.6608  38.8705  0.0000
0202-04-03_14:42:52.500000      190691.63        3.53079600e+00       -3.61888611e-08  40.1615  38.6616  38.8684  0.0000
0202-04-03_14:42:52.848000      190691.97        3.56058800e+00       -2.42889611e-08  40.1615  38.6616  38.8684  0.0000
0202-04-03_14:42:53.207000      190692.33        3.59038300e+00       -2.15619611e-08  40.1615  38.6616  38.8684  0.0000
0202-04-03_14:42:53.555000      190692.68        3.61980400e+00       -2.33593611e-08  40.1684  38.6616  38.8817  0.0000
0202-04-03_14:42:53.902000      190693.03        3.65009600e+00       -2.09421611e-08  40.1684  38.6616  38.8817  0.0000
0202-04-03_14:42:54.250000      190693.38        3.67963400e+00       -8.17466111e-09  40.1684  38.6616  38.8817  0.0000
0202-04-03_14:42:54.598000      190693.72        3.70951200e+00        7.48638889e-10  40.1569  38.6618  38.8634  0.0000
0202-04-03_14:42:54.957000      190694.08        3.73938100e+00        1.55597389e-08  40.1569  38.6618  38.8634  0.0000
0202-04-03_14:42:55.305000      190694.43        3.76905700e+00        4.10948389e-08  40.1569  38.6618  38.8634  0.0000
0202-04-03_14:42:55.656000      190694.78        3.79852300e+00        5.93784389e-08  40.1632  38.6612  38.8536  0.0000
0202-04-03_14:42:56.004000      190695.13        3.82872600e+00        8.28682389e-08  40.1632  38.6612  38.8536  0.0000
0202-04-03_14:42:56.400000      190695.52        3.85832900e+00        1.14787139e-07  40.1632  38.6612  38.8536  0.0000
0202-04-03_14:42:56.760000      190695.89        3.88856000e+00        1.36107639e-07  40.1569  38.6616  38.8693  0.0000
0202-04-03_14:42:57.110000      190696.24        3.91799400e+00        1.68026539e-07  40.1569  38.6616  38.8693  0.0000
0202-04-03_14:42:57.460000      190696.59        3.94787100e+00        2.09614039e-07  40.1662  38.6607  38.8676  0.0000
0202-04-03_14:42:57.810000      190696.93        3.97784700e+00        2.42648439e-07  40.1662  38.6607  38.8676  0.0000
0202-04-03_14:42:58.156000      190697.28        4.00775300e+00        2.87582739e-07  40.1662  38.6607  38.8676  0.0000
0202-04-03_14:42:58.504000      190697.63        4.03762800e+00        3.42805539e-07  40.1709  38.6602  38.8764  0.0000
0202-04-03_14:42:58.850000      190697.98        4.06715800e+00        3.99205839e-07  40.1709  38.6602  38.8764  0.0000
0202-04-03_14:42:59.203000      190698.33        4.09684000e+00        4.53250939e-07  40.1709  38.6602  38.8764  0.0000
0202-04-03_14:42:59.550000      190698.67        4.12687700e+00        5.18824039e-07  40.1719  38.6609  38.8665  0.0000
0202-04-03_14:42:59.900000      190699.02        4.15646600e+00        5.97288639e-07  40.1719  38.6609  38.8665  0.0000
0202-04-03_14:43:00.254000      190699.38        4.18635600e+00        6.73460839e-07  40.1719  38.6609  38.8665  0.0000
0202-04-03_14:43:00.600000      190699.73        4.21608700e+00        7.63644439e-07  40.1804  38.6606  38.8887  0.0000
0202-04-03_14:43:00.950000      190700.08        4.24593500e+00        8.66035139e-07  40.1804  38.6606  38.8887  0.0000
0202-04-03_14:43:01.300000      190700.42        4.27594900e+00        9.75550839e-07  40.1804  38.6606  38.8887  0.0000
0202-04-03_14:43:01.650000      190700.77        4.30542900e+00        1.09467324e-06  40.1616  38.6607  38.8708  0.0000
0202-04-03_14:43:02.008000      190701.13        4.33523900e+00        1.23375254e-06  40.1616  38.6607  38.8708  0.0000
0202-04-03_14:43:02.414000      190701.54        4.36501900e+00        1.36874134e-06  40.1616  38.6607  38.8708  0.0000
0202-04-03_14:43:02.790000      190701.91        4.39478300e+00        1.51959654e-06  40.1644  38.6604  38.8709  0.0000
0202-04-03_14:43:03.137000      190702.26        4.42483500e+00        1.67764134e-06  40.1644  38.6604  38.8709  0.0000
0202-04-03_14:43:03.496000      190702.62        4.45445700e+00        1.87590994e-06  40.1709  38.6599  38.8656  0.0000
0202-04-03_14:43:03.844000      190702.97        4.48428100e+00        2.07981864e-06  40.1709  38.6599  38.8656  0.0000
0202-04-03_14:43:04.190000      190703.32        4.51415100e+00        2.29525534e-06  40.1709  38.6599  38.8656  0.0000
0202-04-03_14:43:04.540000      190703.67        4.54431000e+00        2.53511144e-06  40.1512  38.6609  38.8682  0.0000
0202-04-03_14:43:04.887000      190704.01        4.57384000e+00        2.80149424e-06  40.1512  38.6609  38.8682  0.0000
0202-04-03_14:43:05.242000      190704.37        4.60329200e+00        3.08715234e-06  40.1512  38.6609  38.8682  0.0000
0202-04-03_14:43:05.590000      190704.72        4.63324500e+00        3.38471024e-06  40.1498  38.6607  38.8511  0.0000
0202-04-03_14:43:05.938000      190705.06        4.66295200e+00        3.70935274e-06  40.1498  38.6607  38.8511  0.0000
0202-04-03_14:43:06.285000      190705.41        4.69282200e+00        4.06300144e-06  40.1498  38.6607  38.8511  0.0000
0202-04-03_14:43:06.633000      190705.76        4.72275500e+00        4.43871464e-06  40.1555  38.6611  38.8665  0.0000
0202-04-03_14:43:06.992000      190706.12        4.75228300e+00        4.85805994e-06  40.1555  38.6611  38.8665  0.0000
0202-04-03_14:43:07.406000      190706.53        4.78213900e+00        5.30201064e-06  40.1555  38.6611  38.8665  0.0000
0202-04-03_14:43:07.754000      190706.88        4.81205100e+00        5.77924374e-06  40.1769  38.6610  38.8630  0.0000
0202-04-03_14:43:08.100000      190707.23        4.84187100e+00        6.28796174e-06  40.1769  38.6610  38.8630  0.0000
0202-04-03_14:43:08.453000      190707.58        4.87175100e+00        6.86956634e-06  40.1633  38.6603  38.8756  0.0000
0202-04-03_14:43:08.800000      190707.92        4.90208900e+00        7.41231044e-06  40.1633  38.6603  38.8756  0.0000
0202-04-03_14:43:09.156000      190708.28        4.93153400e+00        8.09487763e-06  40.1633  38.6603  38.8756  0.0000
0202-04-03_14:43:09.516000      190708.64        4.96120800e+00        8.84314186e-06  40.1718  38.6611  38.8711  0.0000
0202-04-03_14:43:09.863000      190708.99        4.99090700e+00        9.56481739e-06  40.1718  38.6611  38.8711  0.0000
0202-04-03_14:43:10.223000      190709.35        5.02091200e+00        1.07714113e-05  40.1718  38.6611  38.8711  0.0000
0202-04-03_14:43:10.570000      190709.70        5.05076700e+00        1.12229233e-05  40.1631  38.6607  38.8698  0.0000
0202-04-03_14:43:10.918000      190710.04        5.08080600e+00        1.25902270e-05  40.1631  38.6607  38.8698  0.0000
0202-04-03_14:43:11.266000      190710.39        5.11047200e+00        1.31271452e-05  40.1631  38.6607  38.8698  0.0000
0202-04-03_14:43:11.613000      190710.74        5.14000400e+00        1.46975518e-05  40.1601  38.6614  38.8594  0.0000
0202-04-03_14:43:11.973000      190711.10        5.16987100e+00        1.59052612e-05  40.1601  38.6614  38.8594  0.0000
0202-04-03_14:43:12.336000      190711.46        5.19992300e+00        1.71114832e-05  40.1601  38.6614  38.8594  0.0000
0202-04-03_14:43:12.766000      190711.89        5.22959800e+00        1.79242712e-05  40.1510  38.6602  38.8621  0.0000
0202-04-03_14:43:13.133000      190712.26        5.25964800e+00        1.99009577e-05  40.1510  38.6602  38.8621  0.0000
0202-04-03_14:43:13.480000      190712.60        5.28923000e+00        2.13956362e-05  40.1640  38.6602  38.8721  0.0000
