Repository: shortlab/2025-devitre-PhD

# 2025-devitre-PhD
Data repository for Alexis Devitre's PhD thesis

File: chapter 6/data/tapes/ext_ffj51/Ic/infield/step09/magnet/Ic_2025-04-03_14-56-44004617_45e19pm2-anneal300-720min-0nA-03T-50k-.txt
# Ic = 2.14 A, n = 13.36 , Tavg = 50.02 K, 45e19pm2-anneal300-720min-0nA-03T-50k-
#datetime                        t_s     iHTS_A                vHTS_V                tHTS_K  tTAR_K  tHOL_K  tSPA_K
0202-04-03_14:56:07.760000      191486.89        9.48285100e-03       -1.91505944e-08  50.0097  48.7894  49.0697  0.0000
0202-04-03_14:56:08.110000      191487.23        4.36914400e-02       -2.18155944e-08  50.0097  48.7894  49.0697  0.0000
0202-04-03_14:56:08.465000      191487.59        7.35086400e-02       -2.34889944e-08  50.0007  48.7904  49.0729  0.0000
0202-04-03_14:56:08.812000      191487.94        1.03131400e-01       -2.36749944e-08  50.0007  48.7904  49.0729  0.0000
0202-04-03_14:56:09.168000      191488.29        1.33189300e-01       -3.33435944e-08  50.0007  48.7904  49.0729  0.0000
0202-04-03_14:56:09.516000      191488.64        1.63110400e-01       -3.65664944e-08  50.0128  48.7913  49.0703  0.0000
0202-04-03_14:56:09.875000      191489.00        1.92317600e-01       -3.88596944e-08  50.0128  48.7913  49.0703  0.0000
0202-04-03_14:56:10.223000      191489.35        2.22585000e-01       -4.84662944e-08  50.0128  48.7913  49.0703  0.0000
0202-04-03_14:56:10.570000      191489.70        2.52486800e-01       -5.15652944e-08  50.0145  48.7933  49.0900  0.0000
0202-04-03_14:56:10.918000      191490.04        2.82533400e-01       -5.50979944e-08  50.0145  48.7933  49.0900  0.0000
0202-04-03_14:56:11.266000      191490.39        3.12082000e-01       -6.04900944e-08  50.0145  48.7933  49.0900  0.0000
0202-04-03_14:56:11.625000      191490.75        3.41669100e-01       -6.94769944e-08  50.0081  48.7944  49.0727  0.0000
0202-04-03_14:56:11.973000      191491.10        3.71485900e-01       -8.90621944e-08  50.0081  48.7944  49.0727  0.0000
0202-04-03_14:56:12.332000      191491.46        4.01463400e-01       -9.25948944e-08  50.0081  48.7944  49.0727  0.0000
0202-04-03_14:56:12.734000      191491.86        4.30801200e-01       -7.43732944e-08  49.9969  48.7951  49.0927  0.0000
0202-04-03_14:56:13.086000      191492.21        4.61214200e-01       -7.23894944e-08  49.9969  48.7951  49.0927  0.0000
0202-04-03_14:56:13.440000      191492.57        4.91019500e-01       -5.45986944e-08  49.9969  48.7951  49.0927  0.0000
0202-04-03_14:56:13.790000      191492.92        5.20582900e-01       -7.61035944e-08  49.9942  48.7946  49.0493  0.0000
0202-04-03_14:56:14.150000      191493.27        5.50811300e-01       -8.48425944e-08  49.9942  48.7946  49.0493  0.0000
0202-04-03_14:56:14.496000      191493.62        5.80350900e-01       -1.12422994e-07  49.9991  48.7955  49.0808  0.0000
0202-04-03_14:56:14.850000      191493.98        6.10431800e-01       -1.24570694e-07  49.9991  48.7955  49.0808  0.0000
0202-04-03_14:56:15.210000      191494.34        6.39815600e-01       -1.23393094e-07  49.9991  48.7955  49.0808  0.0000
0202-04-03_14:56:15.560000      191494.68        6.70380800e-01       -9.11643944e-08  50.0112  48.7949  49.0794  0.0000
0202-04-03_14:56:15.906000      191495.03        6.99727800e-01       -7.51739944e-08  50.0112  48.7949  49.0794  0.0000
0202-04-03_14:56:16.254000      191495.38        7.29414300e-01       -1.24384794e-07  50.0112  48.7949  49.0794  0.0000
0202-04-03_14:56:16.600000      191495.73        7.58932000e-01       -1.21409794e-07  50.0325  48.7962  49.0869  0.0000
0202-04-03_14:56:16.950000      191496.08        7.89040100e-01       -1.06039194e-07  50.0325  48.7962  49.0869  0.0000
0202-04-03_14:56:17.297000      191496.42        8.18910700e-01       -1.04799594e-07  50.0325  48.7962  49.0869  0.0000
0202-04-03_14:56:17.645000      191496.77        8.48708900e-01       -1.06411094e-07  50.0394  48.7958  49.0795  0.0000
0202-04-03_14:56:17.992000      191497.12        8.78811100e-01       -1.01948594e-07  50.0394  48.7958  49.0795  0.0000
0202-04-03_14:56:18.383000      191497.51        9.08223100e-01       -1.05047494e-07  50.0394  48.7958  49.0795  0.0000
0202-04-03_14:56:18.760000      191497.89        9.37873200e-01       -1.11431294e-07  50.0059  48.7969  49.0865  0.0000
0202-04-03_14:56:19.110000      191498.23        9.67687400e-01       -1.15521094e-07  50.0059  48.7969  49.0865  0.0000
0202-04-03_14:56:19.457000      191498.58        9.98039200e-01       -1.22647494e-07  50.0088  48.7965  49.0769  0.0000
0202-04-03_14:56:19.812000      191498.94        1.02734000e+00       -1.31696294e-07  50.0088  48.7965  49.0769  0.0000
0202-04-03_14:56:20.160000      191499.29        1.05731700e+00       -1.35972894e-07  50.0088  48.7965  49.0769  0.0000
0202-04-03_14:56:20.508000      191499.63        1.08723000e+00       -1.28721394e-07  50.0215  48.7984  49.0831  0.0000
0202-04-03_14:56:20.855000      191499.98        1.11733400e+00       -1.27357894e-07  50.0215  48.7984  49.0831  0.0000
0202-04-03_14:56:21.203000      191500.33        1.14674300e+00       -1.34237494e-07  50.0215  48.7984  49.0831  0.0000
0202-04-03_14:56:21.555000      191500.68        1.17647200e+00       -1.37150394e-07  49.9982  48.7985  49.0982  0.0000
0202-04-03_14:56:21.902000      191501.03        1.20645900e+00       -1.41736794e-07  49.9982  48.7985  49.0982  0.0000
0202-04-03_14:56:22.250000      191501.38        1.23627300e+00       -1.46633094e-07  49.9982  48.7985  49.0982  0.0000
0202-04-03_14:56:22.600000      191501.73        1.26578600e+00       -1.57789194e-07  50.0081  48.7985  49.0778  0.0000
0202-04-03_14:56:22.950000      191502.07        1.29583900e+00       -1.60950094e-07  50.0081  48.7985  49.0778  0.0000
0202-04-03_14:56:23.297000      191502.42        1.32542100e+00       -1.69441194e-07  50.0081  48.7985  49.0778  0.0000
0202-04-03_14:56:23.652000      191502.78        1.35517000e+00       -1.70308894e-07  50.0263  48.7989  49.0917  0.0000
0202-04-03_14:56:24.004000      191503.13        1.38493600e+00       -1.75329094e-07  50.0263  48.7989  49.0917  0.0000
0202-04-03_14:56:24.430000      191503.56        1.41504800e+00       -1.78861894e-07  50.0263  48.7989  49.0917  0.0000
0202-04-03_14:56:24.780000      191503.91        1.44477200e+00       -1.83572194e-07  50.0395  48.7991  49.0919  0.0000
0202-04-03_14:56:25.125000      191504.25        1.47459000e+00       -1.83388294e-07  50.0395  48.7991  49.0919  0.0000
0202-04-03_14:56:25.484000      191504.61        1.50436000e+00       -1.88223994e-07  50.0254  48.7999  49.0977  0.0000
0202-04-03_14:56:25.844000      191504.97        1.53401700e+00       -1.88347894e-07  50.0254  48.7999  49.0977  0.0000
0202-04-03_14:56:26.190000      191505.32        1.56390800e+00       -1.87914094e-07  50.0254  48.7999  49.0977  0.0000
0202-04-03_14:56:26.550000      191505.68        1.59394300e+00       -1.89401594e-07  50.0385  48.8008  49.0868  0.0000
0202-04-03_14:56:26.902000      191506.03        1.62379600e+00       -1.98078494e-07  50.0385  48.8008  49.0868  0.0000
0202-04-03_14:56:27.250000      191506.37        1.65350900e+00       -1.93120294e-07  50.0385  48.8008  49.0868  0.0000
0202-04-03_14:56:27.610000      191506.73        1.68313300e+00       -1.92438494e-07  50.0032  48.8013  49.0743  0.0000
0202-04-03_14:56:27.965000      191507.09        1.71330400e+00       -1.95103594e-07  50.0032  48.8013  49.0743  0.0000
0202-04-03_14:56:28.336000      191507.46        1.74297400e+00       -1.92810394e-07  50.0032  48.8013  49.0743  0.0000
0202-04-03_14:56:28.760000      191507.89        1.77229700e+00       -1.93368194e-07  50.0074  48.8010  49.0819  0.0000
0202-04-03_14:56:29.117000      191508.24        1.80227600e+00       -2.01549294e-07  50.0074  48.8010  49.0819  0.0000
0202-04-03_14:56:29.480000      191508.61        1.83226000e+00       -2.06073694e-07  50.0147  48.8018  49.0811  0.0000
0202-04-03_14:56:29.830000      191508.95        1.86194900e+00       -2.03346694e-07  50.0147  48.8018  49.0811  0.0000
0202-04-03_14:56:30.176000      191509.30        1.89198000e+00       -1.94111894e-07  50.0147  48.8018  49.0811  0.0000
0202-04-03_14:56:30.523000      191509.65        1.92146600e+00       -1.86426594e-07  50.0110  48.8014  49.0762  0.0000
0202-04-03_14:56:30.870000      191510.00        1.95156000e+00       -1.74403094e-07  50.0110  48.8014  49.0762  0.0000
0202-04-03_14:56:31.230000      191510.36        1.98125100e+00       -1.67089994e-07  50.0110  48.8014  49.0762  0.0000
0202-04-03_14:56:31.580000      191510.70        2.01112700e+00       -1.52029294e-07  50.0426  48.8028  49.0986  0.0000
0202-04-03_14:56:31.930000      191511.05        2.04070300e+00       -1.32877994e-07  50.0426  48.8028  49.0986  0.0000
0202-04-03_14:56:32.277000      191511.40        2.07064800e+00       -1.15400094e-07  50.0426  48.8028  49.0986  0.0000
0202-04-03_14:56:32.625000      191511.75        2.10029800e+00       -9.11664944e-08  50.0269  48.8032  49.1145  0.0000
0202-04-03_14:56:32.984000      191512.11        2.13014300e+00       -6.64990944e-08  50.0269  48.8032  49.1145  0.0000
0202-04-03_14:56:33.340000      191512.47        2.16022600e+00       -3.04276944e-08  50.0269  48.8032  49.1145  0.0000
0202-04-03_14:56:33.754000      191512.88        2.18970500e+00        1.87831056e-08  50.0376  48.8040  49.0924  0.0000
0202-04-03_14:56:34.113000      191513.24        2.21950000e+00        7.03491056e-08  50.0376  48.8040  49.0924  0.0000
0202-04-03_14:56:34.473000      191513.60        2.24937400e+00        1.32823306e-07  50.0172  48.8047  49.1039  0.0000
0202-04-03_14:56:34.820000      191513.95        2.27928600e+00        2.15068606e-07  50.0172  48.8047  49.1039  0.0000
0202-04-03_14:56:35.168000      191514.29        2.30920500e+00        3.12560606e-07  50.0172  48.8047  49.1039  0.0000
0202-04-03_14:56:35.516000      191514.64        2.33907900e+00        4.17489906e-07  49.9982  48.8037  49.0698  0.0000
0202-04-03_14:56:35.863000      191514.99        2.36867200e+00        5.49256006e-07  49.9982  48.8037  49.0698  0.0000
0202-04-03_14:56:36.223000      191515.35        2.39858400e+00        6.96702506e-07  49.9982  48.8037  49.0698  0.0000
0202-04-03_14:56:36.570000      191515.70        2.42810400e+00        8.63547406e-07  50.0064  48.8044  49.0826  0.0000
0202-04-03_14:56:36.918000      191516.04        2.45789300e+00        1.07569661e-06  50.0064  48.8044  49.0826  0.0000
0202-04-03_14:56:37.266000      191516.39        2.48807900e+00        1.31896091e-06  50.0064  48.8044  49.0826  0.0000
0202-04-03_14:56:37.617000      191516.74        2.51772500e+00        1.59451681e-06  50.0262  48.8040  49.0902  0.0000
0202-04-03_14:56:37.973000      191517.10        2.54753900e+00        1.91153631e-06  50.0262  48.8040  49.0902  0.0000
0202-04-03_14:56:38.330000      191517.45        2.57717500e+00        2.26803591e-06  50.0262  48.8040  49.0902  0.0000
0202-04-03_14:56:38.734000      191517.86        2.60698500e+00        2.67839481e-06  50.0284  48.8051  49.0880  0.0000
0202-04-03_14:56:39.082000      191518.21        2.63704400e+00        3.11924711e-06  50.0284  48.8051  49.0880  0.0000
0202-04-03_14:56:39.440000      191518.57        2.66640600e+00        3.57980851e-06  50.0284  48.8051  49.0880  0.0000
0202-04-03_14:56:39.800000      191518.93        2.69640500e+00        4.27037171e-06  50.0487  48.8052  49.1098  0.0000
0202-04-03_14:56:40.150000      191519.27        2.72628900e+00        4.92108271e-06  50.0487  48.8052  49.1098  0.0000
0202-04-03_14:56:40.496000      191519.62        2.75581900e+00        6.03861501e-06  50.0410  48.8067  49.0905  0.0000
0202-04-03_14:56:40.844000      191519.97        2.78599700e+00        6.51789391e-06  50.0410  48.8067  49.0905  0.0000
0202-04-03_14:56:41.203000      191520.33        2.81560800e+00        7.97556356e-06  50.0410  48.8067  49.0905  0.0000
0202-04-03_14:56:41.550000      191520.68        2.84560800e+00        9.05950355e-06  50.0363  48.8054  49.0974  0.0000
0202-04-03_14:56:41.902000      191521.03        2.87514700e+00        1.02534552e-05  50.0363  48.8054  49.0974  0.0000
0202-04-03_14:56:42.246000      191521.37        2.90516600e+00        1.16531131e-05  50.0363  48.8054  49.0974  0.0000
0202-04-03_14:56:42.598000      191521.72        2.93466800e+00        1.31102890e-05  50.0129  48.8071  49.0867  0.0000
0202-04-03_14:56:42.945000      191522.07        2.96474800e+00        1.49089007e-05  50.0129  48.8071  49.0867  0.0000
0202-04-03_14:56:43.297000      191522.42        2.99444200e+00        1.66765234e-05  50.0129  48.8071  49.0867  0.0000
0202-04-03_14:56:43.645000      191522.77        3.02414500e+00        1.87499591e-05  50.0164  48.8069  49.0851  0.0000
0202-04-03_14:56:43.992000      191523.12        3.05412100e+00        2.09547902e-05  50.0164  48.8069  49.0851  0.0000

File: chapter 6/data/tapes/ext_ffj51/Ic/infield/step09/magnet/Ic_2025-04-03_15-01-35536770_45e19pm2-anneal300-720min-0nA-03T-50k-.txt
# Ic = 2.13 A, n = 13.21 , Tavg = 50.07 K, 45e19pm2-anneal300-720min-0nA-03T-50k-
#datetime                        t_s     iHTS_A                vHTS_V                tHTS_K  tTAR_K  tHOL_K  tSPA_K
0202-04-03_15:00:59.266000      191778.39        9.35490900e-03       -1.62106056e-08  50.0647  48.8198  49.1086  0.0000
0202-04-03_15:00:59.620000      191778.75        4.34465100e-02       -2.35860056e-08  50.0651  48.8204  49.1093  0.0000
0202-04-03_15:00:59.980000      191779.11        7.34369000e-02       -2.09210056e-08  50.0651  48.8204  49.1093  0.0000
0202-04-03_15:01:00.336000      191779.46        1.03334200e-01       -1.87517056e-08  50.0651  48.8204  49.1093  0.0000
0202-04-03_15:01:00.742000      191779.87        1.33007100e-01       -2.97839056e-08  50.0525  48.8204  49.0948  0.0000
0202-04-03_15:01:01.090000      191780.22        1.62802000e-01       -2.60652056e-08  50.0525  48.8204  49.0948  0.0000
0202-04-03_15:01:01.450000      191780.57        1.92629600e-01       -3.15813056e-08  50.0525  48.8204  49.0948  0.0000
0202-04-03_15:01:01.816000      191780.94        2.22645300e-01       -4.47207056e-08  50.0815  48.8209  49.1127  0.0000
0202-04-03_15:01:02.164000      191781.29        2.52217600e-01       -3.28828056e-08  50.0815  48.8209  49.1127  0.0000
0202-04-03_15:01:02.523000      191781.65        2.81813600e-01       -3.92046056e-08  50.0707  48.8205  49.1308  0.0000
0202-04-03_15:01:02.870000      191782.00        3.11891300e-01       -5.41414056e-08  50.0707  48.8205  49.1308  0.0000
0202-04-03_15:01:03.220000      191782.34        3.41717300e-01       -5.73643056e-08  50.0707  48.8205  49.1308  0.0000
0202-04-03_15:01:03.566000      191782.69        3.71651500e-01       -3.44942056e-08  50.0794  48.8193  49.1145  0.0000
0202-04-03_15:01:03.918000      191783.04        4.01219300e-01       -3.82749056e-08  50.0794  48.8193  49.1145  0.0000
0202-04-03_15:01:04.277000      191783.40        4.30821200e-01       -4.82523056e-08  50.0794  48.8193  49.1145  0.0000
0202-04-03_15:01:04.625000      191783.75        4.60548900e-01       -3.03958056e-08  50.0859  48.8200  49.1255  0.0000
0202-04-03_15:01:04.973000      191784.10        4.90768200e-01       -2.84711056e-08  50.0859  48.8200  49.1255  0.0000
0202-04-03_15:01:05.332000      191784.46        5.20591300e-01       -5.28286056e-08  50.0859  48.8200  49.1255  0.0000
0202-04-03_15:01:05.730000      191784.86        5.50383000e-01       -4.25402056e-08  50.0527  48.8195  49.1188  0.0000
0202-04-03_15:01:06.080000      191785.20        5.80022000e-01       -4.24162056e-08  50.0527  48.8195  49.1188  0.0000
0202-04-03_15:01:06.440000      191785.57        6.09814700e-01       -4.43376056e-08  50.0626  48.8190  49.1153  0.0000
0202-04-03_15:01:06.800000      191785.92        6.40243400e-01       -5.82207056e-08  50.0626  48.8190  49.1153  0.0000
0202-04-03_15:01:07.150000      191786.27        6.69658300e-01       -7.04924056e-08  50.0626  48.8190  49.1153  0.0000
0202-04-03_15:01:07.508000      191786.63        6.99935700e-01       -5.06594056e-08  50.0667  48.8182  49.1042  0.0000
0202-04-03_15:01:07.855000      191786.98        7.29245300e-01       -6.96867056e-08  50.0667  48.8182  49.1042  0.0000
0202-04-03_15:01:08.203000      191787.33        7.59461700e-01       -6.78274056e-08  50.0667  48.8182  49.1042  0.0000
0202-04-03_15:01:08.550000      191787.68        7.88847400e-01       -6.44186056e-08  50.0642  48.8187  49.1106  0.0000
0202-04-03_15:01:08.900000      191788.02        8.18263800e-01       -5.64233056e-08  50.0642  48.8187  49.1106  0.0000
0202-04-03_15:01:09.258000      191788.38        8.48103800e-01       -1.88025056e-08  50.0642  48.8187  49.1106  0.0000
0202-04-03_15:01:09.605000      191788.73        8.78041200e-01       -4.33459056e-08  50.0482  48.8183  49.1206  0.0000
0202-04-03_15:01:09.953000      191789.08        9.07945900e-01       -5.80348056e-08  50.0482  48.8183  49.1206  0.0000
0202-04-03_15:01:10.300000      191789.43        9.38172800e-01       -7.14863056e-08  50.0482  48.8183  49.1206  0.0000
0202-04-03_15:01:10.650000      191789.78        9.67482400e-01       -9.16325056e-08  50.0830  48.8191  49.1134  0.0000
0202-04-03_15:01:11.008000      191790.13        9.97093300e-01       -7.06838056e-08  50.0830  48.8191  49.1134  0.0000
0202-04-03_15:01:11.390000      191790.52        1.02737500e+00       -7.88649056e-08  50.0830  48.8191  49.1134  0.0000
0202-04-03_15:01:11.758000      191790.88        1.05717300e+00       -7.66337056e-08  50.0464  48.8198  49.0995  0.0000
0202-04-03_15:01:12.105000      191791.23        1.08677600e+00       -7.04978056e-08  50.0464  48.8198  49.0995  0.0000
0202-04-03_15:01:12.465000      191791.59        1.11642100e+00       -5.92797056e-08  50.0564  48.8191  49.1126  0.0000
0202-04-03_15:01:12.812000      191791.94        1.14655600e+00       -6.34943056e-08  50.0564  48.8191  49.1126  0.0000
0202-04-03_15:01:13.170000      191792.30        1.17600500e+00       -6.53536056e-08  50.0564  48.8191  49.1126  0.0000
0202-04-03_15:01:13.527000      191792.65        1.20604800e+00       -7.17374056e-08  50.0653  48.8189  49.1155  0.0000
0202-04-03_15:01:13.875000      191793.00        1.23600000e+00       -6.46719056e-08  50.0653  48.8189  49.1155  0.0000
0202-04-03_15:01:14.234000      191793.36        1.26586800e+00       -7.09317056e-08  50.0653  48.8189  49.1155  0.0000
0202-04-03_15:01:14.582000      191793.71        1.29549200e+00       -6.59114056e-08  50.0548  48.8195  49.1102  0.0000
0202-04-03_15:01:14.930000      191794.06        1.32530100e+00       -6.20688056e-08  50.0548  48.8195  49.1102  0.0000
0202-04-03_15:01:15.277000      191794.40        1.35475300e+00       -6.72750056e-08  50.0548  48.8195  49.1102  0.0000
0202-04-03_15:01:15.630000      191794.75        1.38468500e+00       -6.34323056e-08  50.0737  48.8185  49.1230  0.0000
0202-04-03_15:01:15.990000      191795.11        1.41432500e+00       -5.58092056e-08  50.0737  48.8185  49.1230  0.0000
0202-04-03_15:01:16.367000      191795.49        1.44443600e+00       -5.19059056e-08  50.0737  48.8185  49.1230  0.0000
0202-04-03_15:01:16.760000      191795.89        1.47406600e+00       -5.66789056e-08  50.0652  48.8186  49.1064  0.0000
0202-04-03_15:01:17.110000      191796.24        1.50366700e+00       -5.40138056e-08  50.0652  48.8186  49.1064  0.0000
0202-04-03_15:01:17.470000      191796.59        1.53369100e+00       -6.13893056e-08  50.0453  48.8187  49.1038  0.0000
0202-04-03_15:01:17.830000      191796.95        1.56347800e+00       -5.38279056e-08  50.0453  48.8187  49.1038  0.0000
0202-04-03_15:01:18.176000      191797.30        1.59317500e+00       -4.83738056e-08  50.0453  48.8187  49.1038  0.0000
0202-04-03_15:01:18.523000      191797.65        1.62308500e+00       -4.98613056e-08  50.0349  48.8181  49.1010  0.0000
0202-04-03_15:01:18.870000      191798.00        1.65275400e+00       -4.47791056e-08  50.0349  48.8181  49.1010  0.0000
0202-04-03_15:01:19.220000      191798.34        1.68275400e+00       -4.56468056e-08  50.0349  48.8181  49.1010  0.0000
0202-04-03_15:01:19.566000      191798.69        1.71286800e+00       -4.45931056e-08  50.0620  48.8170  49.1112  0.0000
0202-04-03_15:01:19.918000      191799.04        1.74227700e+00       -4.11843056e-08  50.0620  48.8170  49.1112  0.0000
0202-04-03_15:01:20.266000      191799.39        1.77204600e+00       -4.05026056e-08  50.0620  48.8170  49.1112  0.0000
0202-04-03_15:01:20.613000      191799.74        1.80180000e+00       -3.74036056e-08  50.0742  48.8175  49.1232  0.0000
0202-04-03_15:01:20.973000      191800.10        1.83186600e+00       -3.45526056e-08  50.0742  48.8175  49.1232  0.0000
0202-04-03_15:01:21.340000      191800.46        1.86128700e+00       -3.39328056e-08  50.0742  48.8175  49.1232  0.0000
0202-04-03_15:01:21.710000      191800.84        1.89132500e+00       -2.64335056e-08  50.0634  48.8179  49.1146  0.0000
0202-04-03_15:01:22.060000      191801.18        1.92111800e+00       -1.29845056e-08  50.0634  48.8179  49.1146  0.0000
0202-04-03_15:01:22.420000      191801.55        1.95097600e+00        7.40599444e-09  50.0542  48.8174  49.0994  0.0000
0202-04-03_15:01:22.777000      191801.90        1.98057300e+00        1.95537944e-08  50.0542  48.8174  49.0994  0.0000
0202-04-03_15:01:23.125000      191802.25        2.01036400e+00        3.44285944e-08  50.0542  48.8174  49.0994  0.0000
0202-04-03_15:01:23.477000      191802.60        2.04027800e+00        4.81877944e-08  50.0557  48.8187  49.1082  0.0000
0202-04-03_15:01:23.824000      191802.95        2.07014100e+00        7.30411944e-08  50.0557  48.8187  49.1082  0.0000
0202-04-03_15:01:24.170000      191803.30        2.10000400e+00        1.02852794e-07  50.0557  48.8187  49.1082  0.0000
0202-04-03_15:01:24.520000      191803.65        2.12950500e+00        1.30371194e-07  50.0709  48.8187  49.1079  0.0000
0202-04-03_15:01:24.875000      191804.00        2.15958100e+00        1.64459294e-07  50.0709  48.8187  49.1079  0.0000
0202-04-03_15:01:25.234000      191804.36        2.18974500e+00        2.15839394e-07  50.0709  48.8187  49.1079  0.0000
0202-04-03_15:01:25.582000      191804.71        2.21944400e+00        2.84511494e-07  50.0721  48.8175  49.1125  0.0000
0202-04-03_15:01:25.940000      191805.07        2.24953900e+00        3.50208594e-07  50.0721  48.8175  49.1125  0.0000
0202-04-03_15:01:26.290000      191805.41        2.27886800e+00        4.34189294e-07  50.0721  48.8175  49.1125  0.0000
0202-04-03_15:01:26.637000      191805.76        2.30874000e+00        5.39738594e-07  50.0643  48.8172  49.1097  0.0000
0202-04-03_15:01:26.984000      191806.11        2.33881000e+00        6.55266294e-07  50.0643  48.8172  49.1097  0.0000
0202-04-03_15:01:27.348000      191806.47        2.36824700e+00        7.93664094e-07  50.0643  48.8172  49.1097  0.0000
0202-04-03_15:01:27.750000      191806.88        2.39792500e+00        9.54495694e-07  50.0625  48.8172  49.1138  0.0000
0202-04-03_15:01:28.098000      191807.22        2.42774600e+00        1.13639529e-06  50.0625  48.8172  49.1138  0.0000
0202-04-03_15:01:28.457000      191807.58        2.45762600e+00        1.35635449e-06  50.0432  48.8166  49.0904  0.0000
0202-04-03_15:01:28.800000      191807.93        2.48722200e+00        1.58598469e-06  50.0432  48.8166  49.0904  0.0000
0202-04-03_15:01:29.150000      191808.28        2.51713600e+00        1.86067309e-06  50.0432  48.8166  49.0904  0.0000
0202-04-03_15:01:29.500000      191808.62        2.54678700e+00        2.18370479e-06  50.0768  48.8177  49.0950  0.0000
0202-04-03_15:01:29.848000      191808.97        2.57681900e+00        2.55892239e-06  50.0768  48.8177  49.0950  0.0000
0202-04-03_15:01:30.195000      191809.32        2.60690600e+00        2.98892879e-06  50.0768  48.8177  49.0950  0.0000
0202-04-03_15:01:30.543000      191809.67        2.63671400e+00        3.41459679e-06  50.0563  48.8179  49.1083  0.0000
0202-04-03_15:01:30.890000      191810.01        2.66604900e+00        3.98107979e-06  50.0563  48.8179  49.1083  0.0000
0202-04-03_15:01:31.240000      191810.36        2.69607500e+00        4.60470699e-06  50.0563  48.8179  49.1083  0.0000
0202-04-03_15:01:31.586000      191810.71        2.72595000e+00        5.28163559e-06  50.0772  48.8174  49.1229  0.0000
0202-04-03_15:01:31.934000      191811.06        2.75574300e+00        6.44255389e-06  50.0772  48.8174  49.1229  0.0000
0202-04-03_15:01:32.280000      191811.41        2.78551700e+00        6.92598579e-06  50.0772  48.8174  49.1229  0.0000
0202-04-03_15:01:32.630000      191811.76        2.81521200e+00        8.35861768e-06  50.0728  48.8167  49.1103  0.0000
0202-04-03_15:01:32.984000      191812.11        2.84525000e+00        9.53354314e-06  50.0728  48.8167  49.1103  0.0000
0202-04-03_15:01:33.363000      191812.49        2.87498300e+00        1.07582373e-05  50.0728  48.8167  49.1103  0.0000
0202-04-03_15:01:33.758000      191812.89        2.90487500e+00        1.20202443e-05  50.0646  48.8172  49.0953  0.0000
0202-04-03_15:01:34.105000      191813.23        2.93455400e+00        1.37443622e-05  50.0646  48.8172  49.0953  0.0000
0202-04-03_15:01:34.465000      191813.59        2.96468900e+00        1.51089406e-05  50.0681  48.8173  49.1039  0.0000
0202-04-03_15:01:34.820000      191813.95        2.99412500e+00        1.73353906e-05  50.0681  48.8173  49.1039  0.0000
0202-04-03_15:01:35.168000      191814.29        3.02415100e+00        1.94610121e-05  50.0681  48.8173  49.1039  0.0000
0202-04-03_15:01:35.516000      191814.64        3.05388100e+00        2.16853682e-05  50.0722  48.8172  49.0980  0.0000
