Repository: shortlab/2025-devitre-PhD

# 2025-devitre-PhD
Data repository for Alexis Devitre's PhD thesis

File: chapter 6/data/tapes/ext_ffj51/Ic/infield/step09/magnet/Ic_2025-04-03_15-02-33630314_45e19pm2-anneal300-720min-0nA-03T-50k-.txt
# Ic = 2.14 A, n = 13.47 , Tavg = 50.05 K, 45e19pm2-anneal300-720min-0nA-03T-50k-
#datetime                        t_s     iHTS_A                vHTS_V                tHTS_K  tTAR_K  tHOL_K  tSPA_K
0202-04-03_15:01:57.562000      191836.69        9.16679400e-03        4.60027778e-10  50.0520  48.8185  49.1057  0.0000
0202-04-03_15:01:57.906000      191837.03        4.35194300e-02       -8.34087222e-09  50.0520  48.8185  49.1057  0.0000
0202-04-03_15:01:58.254000      191837.38        7.22264600e-02       -1.18116722e-08  50.0520  48.8185  49.1057  0.0000
0202-04-03_15:01:58.605000      191837.73        1.03052900e-01       -9.14667222e-09  50.0474  48.8190  49.1046  0.0000
0202-04-03_15:01:58.965000      191838.09        1.32855000e-01       -8.96067222e-09  50.0474  48.8190  49.1046  0.0000
0202-04-03_15:01:59.312000      191838.44        1.62850300e-01       -7.78307222e-09  50.0474  48.8190  49.1046  0.0000
0202-04-03_15:01:59.660000      191838.79        1.92571000e-01       -7.17572222e-10  50.0527  48.8205  49.0919  0.0000
0202-04-03_15:02:00.020000      191839.14        2.22060000e-01        9.13702778e-09  50.0527  48.8205  49.0919  0.0000
0202-04-03_15:02:00.387000      191839.51        2.52080500e-01        8.31927778e-10  50.0527  48.8205  49.0919  0.0000
0202-04-03_15:02:00.754000      191839.88        2.81902900e-01        2.74127778e-10  50.0726  48.8208  49.1167  0.0000
0202-04-03_15:02:01.100000      191840.23        3.11619200e-01        8.51722778e-09  50.0726  48.8208  49.1167  0.0000
0202-04-03_15:02:01.457000      191840.58        3.41029700e-01       -1.28653722e-08  50.0892  48.8209  49.1162  0.0000
0202-04-03_15:02:01.800000      191840.93        3.71470700e-01       -2.88557722e-08  50.0892  48.8209  49.1162  0.0000
0202-04-03_15:02:02.150000      191841.28        4.00867900e-01       -1.79475722e-08  50.0892  48.8209  49.1162  0.0000
0202-04-03_15:02:02.500000      191841.62        4.30701400e-01       -3.33174722e-08  50.0605  48.8211  49.1270  0.0000
0202-04-03_15:02:02.848000      191841.97        4.60388600e-01       -1.34799722e-08  50.0605  48.8211  49.1270  0.0000
0202-04-03_15:02:03.195000      191842.32        4.90532300e-01        5.05372778e-09  50.0605  48.8211  49.1270  0.0000
0202-04-03_15:02:03.543000      191842.67        5.20316900e-01        9.76412778e-09  50.0330  48.8204  49.1195  0.0000
0202-04-03_15:02:03.890000      191843.02        5.50364100e-01        2.86055278e-08  50.0330  48.8204  49.1195  0.0000
0202-04-03_15:02:04.250000      191843.38        5.80187300e-01        4.26746278e-08  50.0330  48.8204  49.1195  0.0000
0202-04-03_15:02:04.598000      191843.72        6.10024000e-01        3.20763278e-08  50.0340  48.8201  49.0902  0.0000
0202-04-03_15:02:04.945000      191844.07        6.39535400e-01        3.96376278e-08  50.0340  48.8201  49.0902  0.0000
0202-04-03_15:02:05.293000      191844.42        6.68668400e-01        5.02359278e-08  50.0340  48.8201  49.0902  0.0000
0202-04-03_15:02:05.652000      191844.78        6.98879300e-01        5.29630278e-08  50.0632  48.8210  49.1080  0.0000
0202-04-03_15:02:06             191845.12        7.28472400e-01        5.43265278e-08  50.0632  48.8210  49.1080  0.0000
0202-04-03_15:02:06.380000      191845.51        7.59196700e-01        6.67222278e-08  50.0632  48.8210  49.1080  0.0000
0202-04-03_15:02:06.770000      191845.89        7.88543400e-01        5.15375278e-08  50.0690  48.8209  49.1040  0.0000
0202-04-03_15:02:07.117000      191846.24        8.18056300e-01        5.42645278e-08  50.0690  48.8209  49.1040  0.0000
0202-04-03_15:02:07.477000      191846.60        8.48376300e-01        5.50702278e-08  50.0787  48.8200  49.1068  0.0000
0202-04-03_15:02:07.824000      191846.95        8.78171200e-01        5.50702278e-08  50.0787  48.8200  49.1068  0.0000
0202-04-03_15:02:08.170000      191847.30        9.07341200e-01        3.32539278e-08  50.0787  48.8200  49.1068  0.0000
0202-04-03_15:02:08.520000      191847.64        9.37549000e-01        3.00311278e-08  50.0588  48.8201  49.1053  0.0000
0202-04-03_15:02:08.867000      191847.99        9.67502700e-01        5.32730278e-08  50.0588  48.8201  49.1053  0.0000
0202-04-03_15:02:09.227000      191848.35        9.97482300e-01        5.14757278e-08  50.0588  48.8201  49.1053  0.0000
0202-04-03_15:02:09.574000      191848.70        1.02723600e+00        5.90990278e-08  50.0606  48.8193  49.1087  0.0000
0202-04-03_15:02:09.920000      191849.05        1.05708300e+00        5.52563278e-08  50.0606  48.8193  49.1087  0.0000
0202-04-03_15:02:10.270000      191849.40        1.08660500e+00        6.00287278e-08  50.0606  48.8193  49.1087  0.0000
0202-04-03_15:02:10.617000      191849.74        1.11643300e+00        6.34375278e-08  50.0645  48.8198  49.1105  0.0000
0202-04-03_15:02:10.970000      191850.09        1.14642700e+00        5.61240278e-08  50.0645  48.8198  49.1105  0.0000
0202-04-03_15:02:11.316000      191850.44        1.17622800e+00        5.90990278e-08  50.0645  48.8198  49.1105  0.0000
0202-04-03_15:02:11.703000      191850.83        1.20617300e+00        6.31896278e-08  50.0553  48.8194  49.1021  0.0000
0202-04-03_15:02:12.050000      191851.17        1.23563000e+00        5.36449278e-08  50.0553  48.8194  49.1021  0.0000
0202-04-03_15:02:12.426000      191851.55        1.26550300e+00        5.48845278e-08  50.0553  48.8194  49.1021  0.0000
0202-04-03_15:02:12.777000      191851.90        1.29525400e+00        5.98427278e-08  50.0546  48.8193  49.1128  0.0000
0202-04-03_15:02:13.133000      191852.26        1.32496700e+00        5.79834278e-08  50.0546  48.8193  49.1128  0.0000
0202-04-03_15:02:13.492000      191852.62        1.35530100e+00        6.44911278e-08  50.0699  48.8197  49.1153  0.0000
0202-04-03_15:02:13.840000      191852.96        1.38463400e+00        6.51109278e-08  50.0699  48.8197  49.1153  0.0000
0202-04-03_15:02:14.203000      191853.33        1.41448500e+00        6.17034278e-08  50.0699  48.8197  49.1153  0.0000
0202-04-03_15:02:14.550000      191853.68        1.44441500e+00        5.83026278e-08  50.0626  48.8201  49.1163  0.0000
0202-04-03_15:02:14.900000      191854.02        1.47391200e+00        5.16129278e-08  50.0626  48.8201  49.1163  0.0000
0202-04-03_15:02:15.246000      191854.37        1.50385900e+00        5.53936278e-08  50.0626  48.8201  49.1163  0.0000
0202-04-03_15:02:15.594000      191854.72        1.53364600e+00        5.76868278e-08  50.0548  48.8193  49.1045  0.0000
0202-04-03_15:02:15.953000      191855.08        1.56346600e+00        5.75628278e-08  50.0548  48.8193  49.1045  0.0000
0202-04-03_15:02:16.300000      191855.43        1.59293600e+00        5.72529278e-08  50.0548  48.8193  49.1045  0.0000
0202-04-03_15:02:16.650000      191855.77        1.62310400e+00        5.83065278e-08  50.0575  48.8195  49.1017  0.0000
0202-04-03_15:02:16.996000      191856.12        1.65287200e+00        5.92982278e-08  50.0575  48.8195  49.1017  0.0000
0202-04-03_15:02:17.363000      191856.49        1.68268900e+00        6.21492278e-08  50.0575  48.8195  49.1017  0.0000
0202-04-03_15:02:17.750000      191856.88        1.71251900e+00        5.94841278e-08  50.0598  48.8176  49.1275  0.0000
0202-04-03_15:02:18.098000      191857.22        1.74218000e+00        5.79347278e-08  50.0598  48.8176  49.1275  0.0000
0202-04-03_15:02:18.450000      191857.57        1.77199900e+00        5.72529278e-08  50.0664  48.8182  49.1003  0.0000
0202-04-03_15:02:18.797000      191857.92        1.80202800e+00        5.71289278e-08  50.0664  48.8182  49.1003  0.0000
0202-04-03_15:02:19.145000      191858.27        1.83186000e+00        6.71694278e-08  50.0664  48.8182  49.1003  0.0000
0202-04-03_15:02:19.500000      191858.62        1.86183400e+00        6.80371278e-08  50.0693  48.8197  49.1239  0.0000
0202-04-03_15:02:19.848000      191858.97        1.89157300e+00        6.48762278e-08  50.0693  48.8197  49.1239  0.0000
0202-04-03_15:02:20.195000      191859.32        1.92133600e+00        7.38576278e-08  50.0693  48.8197  49.1239  0.0000
0202-04-03_15:02:20.543000      191859.67        1.95091900e+00        9.00231278e-08  50.0635  48.8182  49.1183  0.0000
0202-04-03_15:02:20.890000      191860.02        1.98076400e+00        9.82644278e-08  50.0635  48.8182  49.1183  0.0000
0202-04-03_15:02:21.250000      191860.38        2.01076700e+00        1.22869828e-07  50.0635  48.8182  49.1183  0.0000
0202-04-03_15:02:21.598000      191860.72        2.04046400e+00        1.46669528e-07  50.0558  48.8183  49.1061  0.0000
0202-04-03_15:02:21.945000      191861.07        2.07072500e+00        1.66130728e-07  50.0558  48.8183  49.1061  0.0000
0202-04-03_15:02:22.293000      191861.42        2.10015600e+00        1.90302228e-07  50.0558  48.8183  49.1061  0.0000
0202-04-03_15:02:22.645000      191861.77        2.13004500e+00        2.30092328e-07  50.0576  48.8189  49.1155  0.0000
0202-04-03_15:02:22.992000      191862.12        2.15948400e+00        2.72423528e-07  50.0576  48.8189  49.1155  0.0000
0202-04-03_15:02:23.370000      191862.50        2.18948900e+00        3.24237428e-07  50.0576  48.8189  49.1155  0.0000
0202-04-03_15:02:23.746000      191862.87        2.21918600e+00        3.97743628e-07  50.0533  48.8173  49.1076  0.0000
0202-04-03_15:02:24.094000      191863.22        2.24921500e+00        4.65300028e-07  50.0533  48.8173  49.1076  0.0000
0202-04-03_15:02:24.445000      191863.57        2.27873200e+00        5.45376028e-07  50.0596  48.8181  49.1058  0.0000
0202-04-03_15:02:24.797000      191863.92        2.30863500e+00        6.47578228e-07  50.0596  48.8181  49.1058  0.0000
0202-04-03_15:02:25.145000      191864.27        2.33872100e+00        7.71163028e-07  50.0596  48.8181  49.1058  0.0000
0202-04-03_15:02:25.496000      191864.62        2.36811500e+00        9.07701228e-07  50.0683  48.8189  49.1082  0.0000
0202-04-03_15:02:25.844000      191864.97        2.39801100e+00        1.05979603e-06  50.0683  48.8189  49.1082  0.0000
0202-04-03_15:02:26.190000      191865.32        2.42768000e+00        1.24654093e-06  50.0683  48.8189  49.1082  0.0000
0202-04-03_15:02:26.550000      191865.67        2.45772000e+00        1.46129993e-06  50.0668  48.8178  49.1055  0.0000
0202-04-03_15:02:26.900000      191866.02        2.48741400e+00        1.71138233e-06  50.0668  48.8178  49.1055  0.0000
0202-04-03_15:02:27.246000      191866.37        2.51736600e+00        1.99164813e-06  50.0668  48.8178  49.1055  0.0000
0202-04-03_15:02:27.594000      191866.72        2.54716100e+00        2.33147513e-06  50.0567  48.8191  49.1071  0.0000
0202-04-03_15:02:27.940000      191867.07        2.57676300e+00        2.70266303e-06  50.0567  48.8191  49.1071  0.0000
0202-04-03_15:02:28.300000      191867.43        2.60656100e+00        3.12151233e-06  50.0567  48.8191  49.1071  0.0000
0202-04-03_15:02:28.650000      191867.77        2.63635300e+00        3.54755103e-06  50.0499  48.8194  49.1050  0.0000
0202-04-03_15:02:29.008000      191868.13        2.66616600e+00        4.11694563e-06  50.0499  48.8194  49.1050  0.0000
0202-04-03_15:02:29.430000      191868.55        2.69600400e+00        4.76325513e-06  50.0499  48.8194  49.1050  0.0000
0202-04-03_15:02:29.785000      191868.91        2.72583700e+00        5.43813673e-06  50.0503  48.8179  49.1205  0.0000
0202-04-03_15:02:30.133000      191869.26        2.75538900e+00        6.60989823e-06  50.0503  48.8179  49.1205  0.0000
0202-04-03_15:02:30.484000      191869.61        2.78565200e+00        7.08130503e-06  50.0730  48.8181  49.1148  0.0000
0202-04-03_15:02:30.832000      191869.96        2.81525700e+00        8.49397611e-06  50.0730  48.8181  49.1148  0.0000
0202-04-03_15:02:31.180000      191870.30        2.84509200e+00        9.60890350e-06  50.0730  48.8181  49.1148  0.0000
0202-04-03_15:02:31.527000      191870.65        2.87467900e+00        1.09271816e-05  50.0653  48.8190  49.1136  0.0000
0202-04-03_15:02:31.875000      191871.00        2.90504900e+00        1.23004340e-05  50.0653  48.8190  49.1136  0.0000
0202-04-03_15:02:32.223000      191871.35        2.93435700e+00        1.38125786e-05  50.0653  48.8190  49.1136  0.0000
0202-04-03_15:02:32.570000      191871.70        2.96433000e+00        1.55342124e-05  50.0447  48.8177  49.1064  0.0000
0202-04-03_15:02:32.918000      191872.04        2.99410700e+00        1.71330051e-05  50.0447  48.8177  49.1064  0.0000
0202-04-03_15:02:33.266000      191872.39        3.02401800e+00        1.96109710e-05  50.0447  48.8177  49.1064  0.0000
0202-04-03_15:02:33.613000      191872.74        3.05379500e+00        2.18295603e-05  50.0494  48.8178  49.0911  0.0000

File: chapter 6/data/tapes/ext_ffj51/Ic/infield/step09/magnet/Ic_2025-04-03_15-05-28257978_45e19pm2-anneal300-720min-0nA-03T-50k-.txt
# Ic = 2.13 A, n = 13.34 , Tavg = 50.06 K, 45e19pm2-anneal300-720min-0nA-03T-50k-
#datetime                        t_s     iHTS_A                vHTS_V                tHTS_K  tTAR_K  tHOL_K  tSPA_K
0202-04-03_15:04:52.020000      192011.15        8.99530000e-03       -6.92113333e-09  50.0618  48.8200  49.1016  0.0000
0202-04-03_15:04:52.420000      192011.55        4.34772800e-02       -1.00200333e-08  50.0618  48.8200  49.1016  0.0000
0202-04-03_15:04:52.777000      192011.90        7.32751800e-02       -7.10703333e-09  50.0395  48.8202  49.1102  0.0000
0202-04-03_15:04:53.133000      192012.26        1.02905700e-01       -1.89449333e-08  50.0395  48.8202  49.1102  0.0000
0202-04-03_15:04:53.490000      192012.61        1.32469100e-01       -1.00820333e-08  50.0702  48.8200  49.1084  0.0000
0202-04-03_15:04:53.836000      192012.96        1.62670700e-01       -1.20653333e-08  50.0702  48.8200  49.1084  0.0000
0202-04-03_15:04:54.190000      192013.32        1.92221200e-01       -1.75814333e-08  50.0702  48.8200  49.1084  0.0000
0202-04-03_15:04:54.550000      192013.68        2.22425800e-01       -1.36767333e-08  50.0811  48.8213  49.1204  0.0000
0202-04-03_15:04:54.914000      192014.04        2.52424000e-01       -6.36333333e-09  50.0811  48.8213  49.1204  0.0000
0202-04-03_15:04:55.260000      192014.39        2.81753000e-01       -1.01440333e-08  50.0811  48.8213  49.1204  0.0000
0202-04-03_15:04:55.610000      192014.74        3.11693400e-01       -1.68996333e-08  50.0512  48.8191  49.1028  0.0000
0202-04-03_15:04:55.957000      192015.08        3.42007100e-01       -2.94192333e-08  50.0512  48.8191  49.1028  0.0000
0202-04-03_15:04:56.305000      192015.43        3.71343500e-01       -3.82201333e-08  50.0512  48.8191  49.1028  0.0000
0202-04-03_15:04:56.660000      192015.79        4.01303200e-01       -1.31809333e-08  50.1002  48.8197  49.1286  0.0000
0202-04-03_15:04:57.008000      192016.13        4.31039400e-01        7.58176667e-09  50.1002  48.8197  49.1286  0.0000
0202-04-03_15:04:57.370000      192016.50        4.60690400e-01       -1.84143333e-09  50.1002  48.8197  49.1286  0.0000
0202-04-03_15:04:57.758000      192016.88        4.90428400e-01       -1.25695333e-08  50.0627  48.8196  49.1163  0.0000
0202-04-03_15:04:58.117000      192017.24        5.19889400e-01       -5.31813333e-09  50.0627  48.8196  49.1163  0.0000
0202-04-03_15:04:58.470000      192017.60        5.50151900e-01       -8.16913333e-09  50.0447  48.8192  49.0853  0.0000
0202-04-03_15:04:58.816000      192017.94        5.80509300e-01       -1.51726333e-08  50.0447  48.8192  49.0853  0.0000
0202-04-03_15:04:59.164000      192018.29        6.09903500e-01       -1.85814333e-08  50.0447  48.8192  49.0853  0.0000
0202-04-03_15:04:59.510000      192018.64        6.39689500e-01       -2.00689333e-08  50.0487  48.8185  49.1043  0.0000
0202-04-03_15:04:59.860000      192018.98        6.69928100e-01        6.93766667e-10  50.0487  48.8185  49.1043  0.0000
0202-04-03_15:05:00.207000      192019.33        6.98927500e-01        2.80106667e-09  50.0487  48.8185  49.1043  0.0000
0202-04-03_15:05:00.555000      192019.68        7.29084200e-01       -3.59833333e-10  50.0809  48.8190  49.1353  0.0000
0202-04-03_15:05:00.902000      192020.03        7.58972700e-01        6.45776667e-09  50.0809  48.8190  49.1353  0.0000
0202-04-03_15:05:01.250000      192020.38        7.89290000e-01        4.97806667e-08  50.0809  48.8190  49.1353  0.0000
0202-04-03_15:05:01.600000      192020.73        8.18589500e-01        3.73076667e-09  50.0766  48.8197  49.1141  0.0000
0202-04-03_15:05:01.957000      192021.08        8.48126200e-01       -4.76023333e-09  50.0766  48.8197  49.1141  0.0000
0202-04-03_15:05:02.305000      192021.43        8.77934500e-01        1.91013667e-08  50.0766  48.8197  49.1141  0.0000
0202-04-03_15:05:02.656000      192021.78        9.07572400e-01        1.20358667e-08  50.0864  48.8183  49.1149  0.0000
0202-04-03_15:05:03.004000      192022.13        9.37628500e-01        1.14780667e-08  50.0864  48.8183  49.1149  0.0000
0202-04-03_15:05:03.410000      192022.53        9.67481400e-01        8.25936667e-09  50.0864  48.8183  49.1149  0.0000
0202-04-03_15:05:03.766000      192022.89        9.96835500e-01       -3.88413333e-09  50.0553  48.8176  49.1104  0.0000
0202-04-03_15:05:04.113000      192023.24        1.02724500e+00       -6.05333333e-09  50.0553  48.8176  49.1104  0.0000
0202-04-03_15:05:04.460000      192023.59        1.05708300e+00       -1.05158333e-08  50.0524  48.8178  49.1233  0.0000
0202-04-03_15:05:04.812000      192023.94        1.08674300e+00       -1.77683333e-09  50.0524  48.8178  49.1233  0.0000
0202-04-03_15:05:05.168000      192024.29        1.11644300e+00        6.52826667e-09  50.0524  48.8178  49.1233  0.0000
0202-04-03_15:05:05.516000      192024.64        1.14646000e+00        8.51156667e-09  50.0356  48.8177  49.0872  0.0000
0202-04-03_15:05:05.860000      192024.99        1.17621100e+00        5.10276667e-09  50.0356  48.8177  49.0872  0.0000
0202-04-03_15:05:06.220000      192025.34        1.20583700e+00       -9.71133333e-10  50.0356  48.8177  49.0872  0.0000
0202-04-03_15:05:06.580000      192025.70        1.23575500e+00       -3.01643333e-09  50.0602  48.8175  49.0909  0.0000
0202-04-03_15:05:06.940000      192026.07        1.26520700e+00       -1.52893333e-09  50.0602  48.8175  49.0909  0.0000
0202-04-03_15:05:07.293000      192026.42        1.29553100e+00       -6.54923333e-09  50.0602  48.8175  49.0909  0.0000
0202-04-03_15:05:07.640000      192026.77        1.32539500e+00       -6.11533333e-09  50.0707  48.8187  49.0988  0.0000
0202-04-03_15:05:07.990000      192027.11        1.35489000e+00       -1.34303333e-09  50.0707  48.8187  49.0988  0.0000
0202-04-03_15:05:08.395000      192027.52        1.38492700e+00       -7.16893333e-09  50.0707  48.8187  49.0988  0.0000
0202-04-03_15:05:08.750000      192027.88        1.41449700e+00       -4.81383333e-09  50.0673  48.8172  49.1047  0.0000
0202-04-03_15:05:09.098000      192028.22        1.44420100e+00       -1.13218333e-08  50.0673  48.8172  49.1047  0.0000
0202-04-03_15:05:09.453000      192028.58        1.47424500e+00       -2.27884333e-08  50.0706  48.8188  49.1043  0.0000
0202-04-03_15:05:09.810000      192028.94        1.50406400e+00       -2.05573333e-08  50.0706  48.8188  49.1043  0.0000
0202-04-03_15:05:10.160000      192029.28        1.53362700e+00       -2.16729333e-08  50.0706  48.8188  49.1043  0.0000
0202-04-03_15:05:10.508000      192029.63        1.56358800e+00       -2.11771333e-08  50.0440  48.8187  49.1109  0.0000
0202-04-03_15:05:10.855000      192029.98        1.59326800e+00       -2.14870333e-08  50.0440  48.8187  49.1109  0.0000
0202-04-03_15:05:11.200000      192030.33        1.62307700e+00       -2.52057333e-08  50.0440  48.8187  49.1109  0.0000
0202-04-03_15:05:11.550000      192030.67        1.65300300e+00       -2.57015333e-08  50.0481  48.8181  49.1025  0.0000
0202-04-03_15:05:11.900000      192031.02        1.68305600e+00       -1.05788333e-08  50.0481  48.8181  49.1025  0.0000
0202-04-03_15:05:12.246000      192031.37        1.71277300e+00       -1.60329333e-08  50.0481  48.8181  49.1025  0.0000
0202-04-03_15:05:12.594000      192031.72        1.74239500e+00       -2.21068333e-08  50.0835  48.8185  49.1245  0.0000
0202-04-03_15:05:12.940000      192032.07        1.77235300e+00       -1.63428333e-08  50.0835  48.8185  49.1245  0.0000
0202-04-03_15:05:13.290000      192032.41        1.80213200e+00       -2.33573333e-09  50.0835  48.8185  49.1245  0.0000
0202-04-03_15:05:13.637000      192032.76        1.83183900e+00       -6.79813333e-09  50.0822  48.8178  49.1329  0.0000
0202-04-03_15:05:13.990000      192033.11        1.86177500e+00        2.87046667e-09  50.0822  48.8178  49.1329  0.0000
0202-04-03_15:05:14.395000      192033.52        1.89139600e+00        1.72493667e-08  50.0822  48.8178  49.1329  0.0000
0202-04-03_15:05:14.777000      192033.90        1.92109200e+00        2.45628667e-08  50.0931  48.8178  49.1248  0.0000
0202-04-03_15:05:15.145000      192034.27        1.95094500e+00        3.21213667e-08  50.0931  48.8178  49.1248  0.0000
0202-04-03_15:05:15.496000      192034.62        1.98112100e+00        5.39968667e-08  50.0716  48.8187  49.1084  0.0000
0202-04-03_15:05:15.844000      192034.97        2.01077600e+00        7.09169667e-08  50.0716  48.8187  49.1084  0.0000
0202-04-03_15:05:16.190000      192035.32        2.04080900e+00        8.49860667e-08  50.0716  48.8187  49.1084  0.0000
0202-04-03_15:05:16.540000      192035.67        2.07039100e+00        1.13558067e-07  50.0554  48.8179  49.1060  0.0000
0202-04-03_15:05:16.900000      192036.02        2.10007500e+00        1.34754667e-07  50.0554  48.8179  49.1060  0.0000
0202-04-03_15:05:17.246000      192036.37        2.12990300e+00        1.68346967e-07  50.0554  48.8179  49.1060  0.0000
0202-04-03_15:05:17.594000      192036.72        2.15972300e+00        2.12723367e-07  50.0553  48.8175  49.0943  0.0000
0202-04-03_15:05:17.950000      192037.08        2.18939800e+00        2.66520567e-07  50.0553  48.8175  49.0943  0.0000
0202-04-03_15:05:18.310000      192037.43        2.21908000e+00        3.27321367e-07  50.0553  48.8175  49.0943  0.0000
0202-04-03_15:05:18.670000      192037.80        2.24893600e+00        3.89609567e-07  50.0557  48.8178  49.0984  0.0000
0202-04-03_15:05:19.020000      192038.14        2.27886100e+00        4.60202867e-07  50.0557  48.8178  49.0984  0.0000
0202-04-03_15:05:19.395000      192038.52        2.30862700e+00        5.62591067e-07  50.0557  48.8178  49.0984  0.0000
0202-04-03_15:05:19.758000      192038.88        2.33816800e+00        6.83758667e-07  50.0685  48.8174  49.1081  0.0000
0202-04-03_15:05:20.113000      192039.24        2.36804700e+00        8.16888167e-07  50.0685  48.8174  49.1081  0.0000
0202-04-03_15:05:20.473000      192039.60        2.39802900e+00        9.69912667e-07  50.0771  48.8172  49.1013  0.0000
0202-04-03_15:05:20.816000      192039.94        2.42769200e+00        1.14382537e-06  50.0771  48.8172  49.1013  0.0000
0202-04-03_15:05:21.164000      192040.29        2.45768600e+00        1.36558697e-06  50.0771  48.8172  49.1013  0.0000
0202-04-03_15:05:21.510000      192040.64        2.48748700e+00        1.62137197e-06  50.0578  48.8179  49.0818  0.0000
0202-04-03_15:05:21.867000      192040.99        2.51732000e+00        1.89829107e-06  50.0578  48.8179  49.0818  0.0000
0202-04-03_15:05:22.215000      192041.34        2.54705600e+00        2.21592987e-06  50.0578  48.8179  49.0818  0.0000
0202-04-03_15:05:22.566000      192041.69        2.57687400e+00        2.59071277e-06  50.0649  48.8175  49.1048  0.0000
0202-04-03_15:05:22.914000      192042.04        2.60690500e+00        3.01098767e-06  50.0649  48.8175  49.1048  0.0000
0202-04-03_15:05:23.260000      192042.39        2.63649400e+00        3.47830407e-06  50.0649  48.8175  49.1048  0.0000
0202-04-03_15:05:23.610000      192042.73        2.66617200e+00        3.96439997e-06  50.0596  48.8177  49.1002  0.0000
0202-04-03_15:05:23.957000      192043.08        2.69609000e+00        4.63748437e-06  50.0596  48.8177  49.1002  0.0000
0202-04-03_15:05:24.305000      192043.43        2.72604900e+00        5.32191077e-06  50.0596  48.8177  49.1002  0.0000
0202-04-03_15:05:24.652000      192043.78        2.75590500e+00        6.45282897e-06  50.0694  48.8172  49.1069  0.0000
0202-04-03_15:05:25             192044.13        2.78551700e+00        6.94580447e-06  50.0694  48.8172  49.1069  0.0000
0202-04-03_15:05:25.426000      192044.55        2.81533400e+00        8.39058078e-06  50.0694  48.8172  49.1069  0.0000
0202-04-03_15:05:25.777000      192044.90        2.84532300e+00        9.57808515e-06  50.0899  48.8171  49.1142  0.0000
0202-04-03_15:05:26.140000      192045.27        2.87514200e+00        1.08416989e-05  50.0899  48.8171  49.1142  0.0000
0202-04-03_15:05:26.496000      192045.62        2.90487600e+00        1.22428425e-05  50.0830  48.8181  49.1247  0.0000
0202-04-03_15:05:26.855000      192045.98        2.93456800e+00        1.38157880e-05  50.0830  48.8181  49.1247  0.0000
0202-04-03_15:05:27.203000      192046.33        2.96441500e+00        1.54789147e-05  50.0830  48.8181  49.1247  0.0000
0202-04-03_15:05:27.550000      192046.68        2.99397200e+00        1.73618786e-05  50.0646  48.8174  49.1085  0.0000
0202-04-03_15:05:27.900000      192047.02        3.02353300e+00        1.95092518e-05  50.0646  48.8174  49.1085  0.0000
0202-04-03_15:05:28.246000      192047.37        3.05367200e+00        2.14340006e-05  50.0646  48.8174  49.1085  0.0000

File: chapter 6/data/tapes/ext_ffj51/Ic/infield/step09/magnet/Ic_2025-04-03_15-17-54566743_45e19pm2-anneal300-720min-0nA-03T-60k-.txt
# Ic = 0.81 A, n = 9.46 , Tavg = 59.97 K, 45e19pm2-anneal300-720min-0nA-03T-60k-
#datetime                        t_s     iHTS_A                vHTS_V                tHTS_K  tTAR_K  tHOL_K  tSPA_K
0202-04-03_15:17:08.080000      192747.20        8.94031800e-03        6.54080667e-09  59.9924  58.8353  59.2547  0.0000
0202-04-03_15:17:08.434000      192747.56        2.31558200e-02        3.13200667e-09  60.0045  58.8378  59.2369  0.0000
0202-04-03_15:17:08.785000      192747.91        3.28712000e-02        4.30950667e-09  60.0045  58.8378  59.2369  0.0000
0202-04-03_15:17:09.133000      192748.26        4.34341200e-02        1.39660667e-09  60.0045  58.8378  59.2369  0.0000
0202-04-03_15:17:09.484000      192748.61        5.30278700e-02        2.01640667e-09  59.9767  58.8378  59.2384  0.0000
0202-04-03_15:17:09.832000      192748.96        6.30570100e-02        7.09860667e-09  59.9767  58.8378  59.2384  0.0000
0202-04-03_15:17:10.180000      192749.30        7.30114200e-02        8.83400667e-09  59.9767  58.8378  59.2384  0.0000
0202-04-03_15:17:10.527000      192749.65        8.27927800e-02        1.92463067e-08  60.0168  58.8379  59.2660  0.0000
0202-04-03_15:17:10.875000      192750.00        9.26462600e-02        1.81307067e-08  60.0168  58.8379  59.2660  0.0000
0202-04-03_15:17:11.230000      192750.36        1.02514600e-01        1.73293067e-08  60.0168  58.8379  59.2660  0.0000
0202-04-03_15:17:11.580000      192750.71        1.12518900e-01        1.47911067e-08  60.0256  58.8381  59.2502  0.0000
0202-04-03_15:17:11.930000      192751.05        1.22572800e-01        1.53489067e-08  60.0256  58.8381  59.2502  0.0000
0202-04-03_15:17:12.277000      192751.40        1.32841800e-01        1.77041067e-08  60.0256  58.8381  59.2502  0.0000
0202-04-03_15:17:12.625000      192751.75        1.42319200e-01        1.46052067e-08  60.0104  58.8383  59.2406  0.0000
0202-04-03_15:17:12.984000      192752.11        1.52223100e-01        1.41093067e-08  60.0104  58.8383  59.2406  0.0000
0202-04-03_15:17:13.336000      192752.46        1.62409100e-01        2.55133067e-08  60.0104  58.8383  59.2406  0.0000
0202-04-03_15:17:13.746000      192752.87        1.71992400e-01        2.65670067e-08  60.0132  58.8376  59.2610  0.0000
0202-04-03_15:17:14.105000      192753.23        1.82027000e-01        1.73322067e-08  60.0132  58.8376  59.2610  0.0000
0202-04-03_15:17:14.465000      192753.59        1.91962200e-01        1.54729067e-08  60.0224  58.8388  59.2603  0.0000
0202-04-03_15:17:14.812000      192753.94        2.01621300e-01        2.24144067e-08  60.0224  58.8388  59.2603  0.0000
0202-04-03_15:17:15.160000      192754.29        2.11770100e-01        1.81999067e-08  60.0224  58.8388  59.2603  0.0000
0202-04-03_15:17:15.510000      192754.64        2.22173000e-01        1.81379067e-08  59.9894  58.8392  59.2466  0.0000
0202-04-03_15:17:15.860000      192754.98        2.31582800e-01        5.80430667e-09  59.9894  58.8392  59.2466  0.0000
0202-04-03_15:17:16.220000      192755.34        2.41445000e-01        1.01427067e-08  59.9894  58.8392  59.2466  0.0000
0202-04-03_15:17:16.566000      192755.69        2.51638300e-01        2.47076067e-08  60.0040  58.8373  59.2699  0.0000
0202-04-03_15:17:16.914000      192756.04        2.61385000e-01        5.42900667e-09  60.0040  58.8373  59.2699  0.0000
0202-04-03_15:17:17.260000      192756.39        2.71511500e-01        2.24662067e-08  60.0040  58.8373  59.2699  0.0000
0202-04-03_15:17:17.610000      192756.74        2.81169100e-01        3.85174067e-08  59.9980  58.8377  59.2444  0.0000
0202-04-03_15:17:17.970000      192757.09        2.91691900e-01        5.11110667e-09  59.9980  58.8377  59.2444  0.0000
0202-04-03_15:17:18.336000      192757.46        3.01125600e-01        1.61433067e-08  59.9980  58.8377  59.2444  0.0000
0202-04-03_15:17:18.730000      192757.85        3.11011700e-01        1.48417067e-08  60.0108  58.8380  59.2441  0.0000
0202-04-03_15:17:19.074000      192758.20        3.21383100e-01        2.19072067e-08  60.0108  58.8380  59.2441  0.0000
0202-04-03_15:17:19.426000      192758.55        3.31425100e-01        7.03250667e-09  60.0108  58.8380  59.2441  0.0000
0202-04-03_15:17:19.793000      192758.92        3.41188100e-01        2.12875067e-08  60.0281  58.8375  59.2538  0.0000
0202-04-03_15:17:20.140000      192759.27        3.51360700e-01        1.95521067e-08  60.0281  58.8375  59.2538  0.0000
0202-04-03_15:17:20.490000      192759.61        3.60657600e-01        1.40980067e-08  60.0315  58.8379  59.2433  0.0000
0202-04-03_15:17:20.836000      192759.96        3.71042400e-01        3.63482067e-08  60.0315  58.8379  59.2433  0.0000
0202-04-03_15:17:21.195000      192760.32        3.80844900e-01        3.03363067e-08  60.0315  58.8379  59.2433  0.0000
0202-04-03_15:17:21.543000      192760.67        3.91119900e-01        5.82885067e-08  59.9882  58.8372  59.2481  0.0000
0202-04-03_15:17:21.890000      192761.02        4.00562800e-01        5.20287067e-08  59.9882  58.8372  59.2481  0.0000
0202-04-03_15:17:22.240000      192761.37        4.10805200e-01        3.36211067e-08  59.9882  58.8372  59.2481  0.0000
0202-04-03_15:17:22.590000      192761.71        4.20076900e-01        4.89298067e-08  60.0004  58.8351  59.2394  0.0000
0202-04-03_15:17:22.950000      192762.07        4.30392900e-01        4.21710067e-08  60.0004  58.8351  59.2394  0.0000
0202-04-03_15:17:23.297000      192762.42        4.40249300e-01        4.79949067e-08  60.0004  58.8351  59.2394  0.0000
0202-04-03_15:17:23.645000      192762.77        4.49955900e-01        3.23764067e-08  60.0318  58.8366  59.2531  0.0000
0202-04-03_15:17:23.992000      192763.12        4.60192200e-01        1.58282067e-08  60.0318  58.8366  59.2531  0.0000
0202-04-03_15:17:24.367000      192763.49        4.70091700e-01        3.90701067e-08  60.0318  58.8366  59.2531  0.0000
0202-04-03_15:17:24.754000      192763.88        4.80053200e-01        6.81379067e-08  60.0196  58.8359  59.2543  0.0000
0202-04-03_15:17:25.100000      192764.23        4.89972000e-01        4.86767067e-08  60.0196  58.8359  59.2543  0.0000
0202-04-03_15:17:25.457000      192764.58        4.99402500e-01        1.18616067e-08  59.9933  58.8346  59.2507  0.0000
0202-04-03_15:17:25.816000      192764.94        5.10287400e-01        2.58067067e-08  59.9933  58.8346  59.2507  0.0000
0202-04-03_15:17:26.180000      192765.30        5.20025100e-01        4.07435067e-08  59.9933  58.8346  59.2507  0.0000
0202-04-03_15:17:26.527000      192765.65        5.29758400e-01        4.16112067e-08  60.0021  58.8355  59.2396  0.0000
0202-04-03_15:17:26.875000      192766.00        5.39373300e-01        3.83883067e-08  60.0021  58.8355  59.2396  0.0000
0202-04-03_15:17:27.223000      192766.35        5.49851600e-01        4.44002067e-08  60.0021  58.8355  59.2396  0.0000
0202-04-03_15:17:27.570000      192766.70        5.59818200e-01        6.22500067e-08  59.9609  58.8353  59.2369  0.0000
0202-04-03_15:17:27.930000      192767.05        5.69747400e-01        4.53299067e-08  59.9609  58.8353  59.2369  0.0000
0202-04-03_15:17:28.277000      192767.40        5.78949300e-01        7.12988067e-08  59.9609  58.8353  59.2369  0.0000
0202-04-03_15:17:28.625000      192767.75        5.89142400e-01        7.32805067e-08  60.0068  58.8348  59.2583  0.0000
0202-04-03_15:17:28.973000      192768.10        5.99044800e-01        4.74943067e-08  60.0068  58.8348  59.2583  0.0000
0202-04-03_15:17:29.340000      192768.46        6.09036300e-01        8.07762067e-08  60.0068  58.8348  59.2583  0.0000
0202-04-03_15:17:29.750000      192768.87        6.19467300e-01        7.87928067e-08  60.0170  58.8362  59.2624  0.0000
0202-04-03_15:17:30.098000      192769.22        6.29053600e-01        6.32363067e-08  60.0170  58.8362  59.2624  0.0000
0202-04-03_15:17:30.445000      192769.57        6.39247500e-01        5.64806067e-08  60.0194  58.8370  59.2440  0.0000
0202-04-03_15:17:30.810000      192769.93        6.49396400e-01        6.21207067e-08  60.0194  58.8370  59.2440  0.0000
0202-04-03_15:17:31.152000      192770.28        6.59325500e-01        6.63352067e-08  60.0194  58.8370  59.2440  0.0000
0202-04-03_15:17:31.510000      192770.64        6.69074300e-01        5.30718067e-08  59.9922  58.8355  59.2300  0.0000
0202-04-03_15:17:31.870000      192771.00        6.78812000e-01        5.40635067e-08  59.9922  58.8355  59.2300  0.0000
0202-04-03_15:17:32.220000      192771.34        6.88989000e-01        6.83185067e-08  59.9922  58.8355  59.2300  0.0000
0202-04-03_15:17:32.566000      192771.69        6.98817500e-01        6.69550067e-08  60.0117  58.8364  59.2351  0.0000
0202-04-03_15:17:32.926000      192772.05        7.08337100e-01        9.37296067e-08  60.0117  58.8364  59.2351  0.0000
0202-04-03_15:17:33.273000      192772.40        7.18649100e-01        8.77177067e-08  60.0117  58.8364  59.2351  0.0000
0202-04-03_15:17:33.620000      192772.75        7.28766800e-01        1.06125307e-07  59.9892  58.8344  59.2547  0.0000
0202-04-03_15:17:33.970000      192773.10        7.38133500e-01        1.26640107e-07  59.9892  58.8344  59.2547  0.0000
0202-04-03_15:17:34.340000      192773.47        7.48511600e-01        1.47464807e-07  59.9892  58.8344  59.2547  0.0000
0202-04-03_15:17:34.730000      192773.86        7.58059400e-01        1.78264507e-07  60.0018  58.8339  59.2414  0.0000
0202-04-03_15:17:35.080000      192774.20        7.68558500e-01        1.78634807e-07  60.0018  58.8339  59.2414  0.0000
0202-04-03_15:17:35.438000      192774.56        7.78081800e-01        2.07578707e-07  60.0359  58.8346  59.2635  0.0000
0202-04-03_15:17:35.790000      192774.92        7.87644400e-01        2.03426107e-07  60.0359  58.8346  59.2635  0.0000
0202-04-03_15:17:36.140000      192775.26        7.98428800e-01        2.06339107e-07  60.0359  58.8346  59.2635  0.0000
0202-04-03_15:17:36.490000      192775.61        8.07991400e-01        2.83936007e-07  59.9931  58.8334  59.2481  0.0000
0202-04-03_15:17:36.836000      192775.96        8.18368800e-01        3.22300607e-07  59.9931  58.8334  59.2481  0.0000
0202-04-03_15:17:37.190000      192776.32        8.28323900e-01        3.35006207e-07  59.9931  58.8334  59.2481  0.0000
0202-04-03_15:17:37.550000      192776.68        8.38103200e-01        3.82605607e-07  59.9761  58.8326  59.2376  0.0000
0202-04-03_15:17:37.914000      192777.04        8.47900200e-01        4.21899807e-07  59.9761  58.8326  59.2376  0.0000
0202-04-03_15:17:38.260000      192777.39        8.57931800e-01        4.59644607e-07  59.9761  58.8326  59.2376  0.0000
0202-04-03_15:17:38.610000      192777.73        8.67866900e-01        4.91501507e-07  60.0194  58.8348  59.2440  0.0000
0202-04-03_15:17:38.957000      192778.08        8.77941500e-01        5.55091307e-07  60.0194  58.8348  59.2440  0.0000
0202-04-03_15:17:39.305000      192778.43        8.87921100e-01        6.10190107e-07  60.0194  58.8348  59.2440  0.0000
0202-04-03_15:17:39.664000      192778.79        8.97715200e-01        6.76630807e-07  60.0285  58.8353  59.2505  0.0000
0202-04-03_15:17:40.010000      192779.14        9.07763800e-01        7.37679507e-07  60.0285  58.8353  59.2505  0.0000
0202-04-03_15:17:40.426000      192779.55        9.17317500e-01        8.29406307e-07  60.0285  58.8353  59.2505  0.0000
0202-04-03_15:17:40.773000      192779.90        9.27172500e-01        9.16793207e-07  60.0351  58.8351  59.2493  0.0000
0202-04-03_15:17:41.120000      192780.25        9.37264400e-01        9.87324607e-07  60.0351  58.8351  59.2493  0.0000
0202-04-03_15:17:41.477000      192780.60        9.47512700e-01        1.03783691e-06  60.0249  58.8345  59.2639  0.0000
0202-04-03_15:17:41.824000      192780.95        9.57405500e-01        1.12857331e-06  60.0249  58.8345  59.2639  0.0000
0202-04-03_15:17:42.168000      192781.30        9.67466700e-01        1.23542401e-06  60.0249  58.8345  59.2639  0.0000
0202-04-03_15:17:42.516000      192781.64        9.77096100e-01        1.32777171e-06  59.9831  58.8335  59.2435  0.0000
0202-04-03_15:17:42.863000      192781.99        9.86775800e-01        1.43282511e-06  59.9831  58.8335  59.2435  0.0000
0202-04-03_15:17:43.210000      192782.34        9.96902300e-01        1.59186151e-06  59.9831  58.8335  59.2435  0.0000
0202-04-03_15:17:43.562000      192782.69        1.00724300e+00        1.73453571e-06  59.9824  58.8324  59.2225  0.0000
0202-04-03_15:17:43.910000      192783.03        1.01686200e+00        1.89270451e-06  59.9824  58.8324  59.2225  0.0000
0202-04-03_15:17:44.258000      192783.38        1.02687100e+00        2.05087331e-06  59.9824  58.8324  59.2225  0.0000
0202-04-03_15:17:44.605000      192783.73        1.03639800e+00        2.23401941e-06  60.0186  58.8338  59.2476  0.0000
0202-04-03_15:17:44.960000      192784.08        1.04686000e+00        2.41109161e-06  60.0186  58.8338  59.2476  0.0000
0202-04-03_15:17:45.310000      192784.43        1.05604000e+00        2.61716961e-06  60.0186  58.8338  59.2476  0.0000
0202-04-03_15:17:45.656000      192784.78        1.06649000e+00        2.84983641e-06  60.0161  58.8348  59.2548  0.0000
0202-04-03_15:17:46.004000      192785.13        1.07623700e+00        3.09973321e-06  60.0161  58.8348  59.2548  0.0000
0202-04-03_15:17:46.380000      192785.50        1.08623700e+00        3.36884551e-06  60.0161  58.8348  59.2548  0.0000
0202-04-03_15:17:46.766000      192785.89        1.09606100e+00        3.62289701e-06  60.0318  58.8339  59.2450  0.0000
0202-04-03_15:17:47.113000      192786.24        1.10574200e+00        3.87174011e-06  60.0318  58.8339  59.2450  0.0000
0202-04-03_15:17:47.460000      192786.59        1.11542400e+00        4.16545551e-06  60.0378  58.8359  59.2606  0.0000
0202-04-03_15:17:47.810000      192786.93        1.12563100e+00        4.52226481e-06  60.0378  58.8359  59.2606  0.0000
0202-04-03_15:17:48.164000      192787.29        1.13611500e+00        4.94377951e-06  60.0378  58.8359  59.2606  0.0000
0202-04-03_15:17:48.508000      192787.63        1.14539500e+00        5.40905091e-06  60.0013  58.8348  59.2385  0.0000
0202-04-03_15:17:48.855000      192787.98        1.15549100e+00        5.85479921e-06  60.0013  58.8348  59.2385  0.0000
0202-04-03_15:17:49.215000      192788.34        1.16547500e+00        6.43082591e-06  60.0013  58.8348  59.2385  0.0000
0202-04-03_15:17:49.574000      192788.70        1.17571300e+00        7.04924581e-06  60.0170  58.8345  59.2360  0.0000
0202-04-03_15:17:49.934000      192789.06        1.18544000e+00        7.57537995e-06  60.0170  58.8345  59.2360  0.0000
0202-04-03_15:17:50.290000      192789.41        1.19539200e+00        8.30976133e-06  60.0170  58.8345  59.2360  0.0000
0202-04-03_15:17:50.637000      192789.76        1.20552300e+00        9.00757550e-06  60.0265  58.8357  59.2449  0.0000
0202-04-03_15:17:50.984000      192790.11        1.21509400e+00        1.01293835e-05  60.0265  58.8357  59.2449  0.0000
0202-04-03_15:17:51.387000      192790.51        1.22531400e+00        1.05638517e-05  60.0265  58.8357  59.2449  0.0000
0202-04-03_15:17:51.758000      192790.88        1.23513700e+00        1.18363290e-05  60.0317  58.8355  59.2823  0.0000
0202-04-03_15:17:52.110000      192791.23        1.24490800e+00        1.23410805e-05  60.0317  58.8355  59.2823  0.0000
0202-04-03_15:17:52.457000      192791.58        1.25515100e+00        1.37931089e-05  60.0225  58.8353  59.2574  0.0000
0202-04-03_15:17:52.805000      192791.93        1.26483400e+00        1.49146071e-05  60.0225  58.8353  59.2574  0.0000
0202-04-03_15:17:53.156000      192792.28        1.27500400e+00        1.60452782e-05  60.0225  58.8353  59.2574  0.0000
0202-04-03_15:17:53.504000      192792.63        1.28483100e+00        1.66587411e-05  60.0190  58.8358  59.2488  0.0000
0202-04-03_15:17:53.850000      192792.98        1.29493300e+00        1.84796736e-05  60.0190  58.8358  59.2488  0.0000
0202-04-03_15:17:54.200000      192793.33        1.30466200e+00        1.98556633e-05  60.0190  58.8358  59.2488  0.0000
0202-04-03_15:17:54.550000      192793.67        1.31477400e+00        2.12723109e-05  59.9656  58.8353  59.2318  0.0000
