Repository: shortlab/2025-devitre-PhD

# 2025-devitre-PhD
Data repository for Alexis Devitre's PhD thesis

File: chapter 6/data/tapes/ext_ffj51/Ic/infield/step09/magnet/Ic_2025-04-03_15-19-03151980_45e19pm2-anneal300-720min-0nA-03T-60k-.txt
# Ic = 0.80 A, n = 9.28 , Tavg = 60.04 K, 45e19pm2-anneal300-720min-0nA-03T-60k-
#datetime                        t_s     iHTS_A                vHTS_V                tHTS_K  tTAR_K  tHOL_K  tSPA_K
0202-04-03_15:18:16.590000      192815.72        8.86225000e-03       -1.12658889e-09  60.0123  58.8368  59.2520  0.0000
0202-04-03_15:18:16.938000      192816.06        2.28803500e-02       -2.36618889e-09  60.0123  58.8368  59.2520  0.0000
0202-04-03_15:18:17.285000      192816.41        3.29137200e-02       -1.43648889e-09  60.0123  58.8368  59.2520  0.0000
0202-04-03_15:18:17.637000      192816.76        4.26633100e-02       -4.10158889e-09  59.9965  58.8386  59.2286  0.0000
0202-04-03_15:18:17.980000      192817.11        5.26607700e-02        4.22811111e-10  59.9965  58.8386  59.2286  0.0000
0202-04-03_15:18:18.344000      192817.47        6.27490600e-02        1.36862111e-08  59.9965  58.8386  59.2286  0.0000
0202-04-03_15:18:18.746000      192817.87        7.25906800e-02        7.98421111e-09  59.9823  58.8386  59.2610  0.0000
0202-04-03_15:18:19.100000      192818.23        8.22792300e-02        6.99251111e-09  59.9823  58.8386  59.2610  0.0000
0202-04-03_15:18:19.450000      192818.58        9.25794600e-02        1.21987111e-08  60.0058  58.8376  59.2576  0.0000
0202-04-03_15:18:19.810000      192818.93        1.02263800e-01        8.72791111e-09  60.0058  58.8376  59.2576  0.0000
0202-04-03_15:18:20.168000      192819.29        1.12377600e-01        1.18268111e-08  60.0058  58.8376  59.2576  0.0000
0202-04-03_15:18:20.516000      192819.64        1.22211800e-01        2.03179111e-08  60.0132  58.8381  59.2477  0.0000
0202-04-03_15:18:20.863000      192819.99        1.32277500e-01        1.16409111e-08  60.0132  58.8381  59.2477  0.0000
0202-04-03_15:18:21.223000      192820.35        1.42319800e-01        1.19447111e-08  60.0132  58.8381  59.2477  0.0000
0202-04-03_15:18:21.570000      192820.70        1.52097600e-01        1.11349111e-08  60.0202  58.8380  59.2441  0.0000
0202-04-03_15:18:21.918000      192821.04        1.62242300e-01        1.53494111e-08  60.0202  58.8380  59.2441  0.0000
0202-04-03_15:18:22.266000      192821.39        1.72094300e-01        1.48536111e-08  60.0202  58.8380  59.2441  0.0000
0202-04-03_15:18:22.617000      192821.74        1.82033900e-01        1.64650111e-08  60.0519  58.8376  59.2860  0.0000
0202-04-03_15:18:22.973000      192822.10        1.92226300e-01        7.10631111e-09  60.0519  58.8376  59.2860  0.0000
0202-04-03_15:18:23.332000      192822.46        2.01879400e-01        1.23125111e-08  60.0519  58.8376  59.2860  0.0000
0202-04-03_15:18:23.750000      192822.88        2.11963000e-01        5.80471111e-09  59.9940  58.8387  59.2394  0.0000
0202-04-03_15:18:24.100000      192823.23        2.21504600e-01       -2.25238889e-09  59.9940  58.8387  59.2394  0.0000
0202-04-03_15:18:24.470000      192823.59        2.31790000e-01       -3.31088889e-10  59.9897  58.8379  59.2462  0.0000
0202-04-03_15:18:24.816000      192823.94        2.41685600e-01       -6.52898889e-09  59.9897  58.8379  59.2462  0.0000
0202-04-03_15:18:25.164000      192824.29        2.51283900e-01        1.15641111e-09  59.9897  58.8379  59.2462  0.0000
0202-04-03_15:18:25.510000      192824.64        2.61702800e-01        5.68081111e-09  60.0398  58.8363  59.2581  0.0000
0202-04-03_15:18:25.860000      192824.98        2.71478200e-01        3.88341111e-09  60.0398  58.8363  59.2581  0.0000
0202-04-03_15:18:26.215000      192825.34        2.81634400e-01        7.10631111e-09  60.0398  58.8363  59.2581  0.0000
0202-04-03_15:18:26.562000      192825.69        2.91621500e-01        9.95731111e-09  60.0316  58.8371  59.2304  0.0000
0202-04-03_15:18:26.910000      192826.03        3.01828700e-01       -1.50201889e-08  60.0316  58.8371  59.2304  0.0000
0202-04-03_15:18:27.258000      192826.38        3.11247300e-01       -1.19928889e-09  60.0316  58.8371  59.2304  0.0000
0202-04-03_15:18:27.605000      192826.73        3.21251800e-01       -4.54618889e-09  60.0146  58.8365  59.2523  0.0000
0202-04-03_15:18:27.965000      192827.09        3.31574300e-01       -9.56648889e-09  60.0146  58.8365  59.2523  0.0000
0202-04-03_15:18:28.312000      192827.44        3.41283800e-01       -1.70658889e-08  60.0146  58.8365  59.2523  0.0000
0202-04-03_15:18:28.664000      192827.79        3.50726300e-01       -3.93688889e-10  60.0307  58.8357  59.2628  0.0000
0202-04-03_15:18:29.010000      192828.14        3.61180900e-01       -1.13738889e-09  60.0307  58.8357  59.2628  0.0000
0202-04-03_15:18:29.434000      192828.56        3.70980900e-01       -1.67559889e-08  60.0307  58.8357  59.2628  0.0000
0202-04-03_15:18:29.793000      192828.92        3.81333900e-01        5.24641111e-09  60.0032  58.8367  59.2392  0.0000
0202-04-03_15:18:30.150000      192829.27        3.90743600e-01        1.10723111e-08  60.0032  58.8367  59.2392  0.0000
0202-04-03_15:18:30.496000      192829.62        4.00766300e-01        2.76721111e-09  59.9668  58.8360  59.2401  0.0000
0202-04-03_15:18:30.844000      192829.97        4.10343700e-01       -5.10398889e-09  59.9668  58.8360  59.2401  0.0000
0202-04-03_15:18:31.203000      192830.33        4.20458400e-01       -2.91515889e-08  59.9668  58.8360  59.2401  0.0000
0202-04-03_15:18:31.550000      192830.68        4.30401600e-01       -2.20860889e-08  60.0239  58.8351  59.2536  0.0000
0202-04-03_15:18:31.900000      192831.02        4.40443600e-01       -6.65348889e-09  60.0239  58.8351  59.2536  0.0000
0202-04-03_15:18:32.246000      192831.37        4.50116000e-01       -3.51015889e-08  60.0239  58.8351  59.2536  0.0000
0202-04-03_15:18:32.598000      192831.72        4.60539400e-01        1.26218111e-08  60.0109  58.8351  59.2427  0.0000
0202-04-03_15:18:32.953000      192832.08        4.70027700e-01        2.33484111e-08  60.0109  58.8351  59.2427  0.0000
0202-04-03_15:18:33.300000      192832.43        4.80113100e-01        6.12131111e-09  60.0109  58.8351  59.2427  0.0000
0202-04-03_15:18:33.652000      192832.78        4.89467900e-01       -1.77402889e-08  60.0096  58.8355  59.2521  0.0000
0202-04-03_15:18:34             192833.12        5.00235700e-01       -4.74898889e-08  60.0096  58.8355  59.2521  0.0000
0202-04-03_15:18:34.367000      192833.49        5.09758800e-01       -2.54255889e-08  60.0096  58.8355  59.2521  0.0000
0202-04-03_15:18:34.766000      192833.89        5.19799300e-01       -1.06808889e-09  59.9933  58.8354  59.2433  0.0000
0202-04-03_15:18:35.113000      192834.24        5.30148500e-01       -7.69978889e-09  59.9933  58.8354  59.2433  0.0000
0202-04-03_15:18:35.473000      192834.60        5.39842800e-01       -1.87938889e-08  60.0249  58.8366  59.2704  0.0000
0202-04-03_15:18:35.832000      192834.96        5.49262900e-01       -2.87104889e-08  60.0249  58.8366  59.2704  0.0000
0202-04-03_15:18:36.190000      192835.32        5.59526100e-01       -5.01549889e-08  60.0249  58.8366  59.2704  0.0000
0202-04-03_15:18:36.540000      192835.67        5.69456700e-01       -3.10036889e-08  59.9897  58.8364  59.2491  0.0000
0202-04-03_15:18:36.887000      192836.01        5.79547700e-01       -3.94946889e-08  59.9897  58.8364  59.2491  0.0000
0202-04-03_15:18:37.240000      192836.36        5.89866100e-01        6.74111111e-09  59.9897  58.8364  59.2491  0.0000
0202-04-03_15:18:37.586000      192836.71        5.99577100e-01       -2.68510889e-08  60.0240  58.8355  59.2571  0.0000
0202-04-03_15:18:37.945000      192837.07        6.09402400e-01       -8.38158889e-09  60.0240  58.8355  59.2571  0.0000
0202-04-03_15:18:38.293000      192837.42        6.19585000e-01       -2.33802889e-08  60.0240  58.8355  59.2571  0.0000
0202-04-03_15:18:38.640000      192837.77        6.29064500e-01       -2.38714889e-08  60.0288  58.8349  59.2837  0.0000
0202-04-03_15:18:38.990000      192838.11        6.38407100e-01        6.13521111e-09  60.0288  58.8349  59.2837  0.0000
0202-04-03_15:18:39.370000      192838.49        6.48530700e-01       -3.21657889e-08  60.0288  58.8349  59.2837  0.0000
0202-04-03_15:18:39.750000      192838.87        6.58590400e-01       -1.72290889e-08  60.0084  58.8351  59.2366  0.0000
0202-04-03_15:18:40.098000      192839.22        6.69179000e-01       -7.87028889e-09  60.0084  58.8351  59.2366  0.0000
0202-04-03_15:18:40.450000      192839.57        6.78605000e-01        1.10950111e-08  60.0084  58.8351  59.2366  0.0000
0202-04-03_15:18:40.810000      192839.93        6.88557900e-01        4.21541111e-09  60.0006  58.8340  59.2387  0.0000
0202-04-03_15:18:41.156000      192840.28        6.98373400e-01        1.10330111e-08  60.0006  58.8340  59.2387  0.0000
0202-04-03_15:18:41.510000      192840.64        7.07916700e-01       -5.82508889e-09  60.0320  58.8349  59.2392  0.0000
0202-04-03_15:18:41.870000      192840.99        7.17880700e-01        9.35961111e-09  60.0320  58.8349  59.2392  0.0000
0202-04-03_15:18:42.215000      192841.34        7.28400500e-01        4.36956111e-08  60.0320  58.8349  59.2392  0.0000
0202-04-03_15:18:42.566000      192841.69        7.38574600e-01        5.83225111e-08  59.9987  58.8335  59.2365  0.0000
0202-04-03_15:18:42.926000      192842.05        7.48224700e-01        5.78886111e-08  59.9987  58.8335  59.2365  0.0000
0202-04-03_15:18:43.273000      192842.40        7.58125700e-01        7.38170111e-08  59.9987  58.8335  59.2365  0.0000
0202-04-03_15:18:43.620000      192842.75        7.68362100e-01        1.05983811e-07  60.0118  58.8340  59.2470  0.0000
0202-04-03_15:18:43.970000      192843.09        7.77863700e-01        1.18751311e-07  60.0118  58.8340  59.2470  0.0000
0202-04-03_15:18:44.330000      192843.45        7.88025800e-01        1.45463911e-07  60.0118  58.8340  59.2470  0.0000
0202-04-03_15:18:44.730000      192843.86        7.97720000e-01        1.74343211e-07  60.0044  58.8351  59.2435  0.0000
0202-04-03_15:18:45.080000      192844.21        8.07564600e-01        1.96964211e-07  60.0044  58.8351  59.2435  0.0000
0202-04-03_15:18:45.430000      192844.55        8.18155700e-01        2.26837711e-07  59.9865  58.8333  59.2274  0.0000
0202-04-03_15:18:45.785000      192844.91        8.28101000e-01        2.58322711e-07  59.9865  58.8333  59.2274  0.0000
0202-04-03_15:18:46.133000      192845.26        8.38404200e-01        3.21664511e-07  59.9865  58.8333  59.2274  0.0000
0202-04-03_15:18:46.484000      192845.61        8.47612000e-01        3.45650111e-07  60.0141  58.8342  59.2284  0.0000
0202-04-03_15:18:46.832000      192845.96        8.58193600e-01        3.86617711e-07  60.0141  58.8342  59.2284  0.0000
0202-04-03_15:18:47.180000      192846.30        8.67860100e-01        4.17049111e-07  60.0141  58.8342  59.2284  0.0000
0202-04-03_15:18:47.540000      192846.66        8.77897700e-01        4.54731911e-07  59.9999  58.8355  59.2315  0.0000
0202-04-03_15:18:47.887000      192847.01        8.87449900e-01        5.44600411e-07  59.9999  58.8355  59.2315  0.0000
0202-04-03_15:18:48.242000      192847.37        8.97474000e-01        6.12652511e-07  59.9999  58.8355  59.2315  0.0000
0202-04-03_15:18:48.600000      192847.73        9.07260800e-01        6.90559211e-07  59.9952  58.8345  59.2503  0.0000
0202-04-03_15:18:48.945000      192848.07        9.17117300e-01        7.49376611e-07  59.9952  58.8345  59.2503  0.0000
0202-04-03_15:18:49.297000      192848.42        9.27359600e-01        8.60441711e-07  59.9952  58.8345  59.2503  0.0000
0202-04-03_15:18:49.652000      192848.78        9.37111600e-01        9.13185311e-07  60.0354  58.8346  59.2605  0.0000
0202-04-03_15:18:50.004000      192849.13        9.47342000e-01        1.01594531e-06  60.0354  58.8346  59.2605  0.0000
0202-04-03_15:18:50.367000      192849.49        9.57086500e-01        1.12106021e-06  60.0354  58.8346  59.2605  0.0000
0202-04-03_15:18:50.746000      192849.87        9.67358600e-01        1.21309731e-06  60.0334  58.8361  59.2691  0.0000
0202-04-03_15:18:51.105000      192850.23        9.76918200e-01        1.32757121e-06  60.0334  58.8361  59.2691  0.0000
0202-04-03_15:18:51.453000      192850.58        9.86961600e-01        1.45902721e-06  60.0158  58.8351  59.2475  0.0000
0202-04-03_15:18:51.805000      192850.93        9.96904100e-01        1.57498861e-06  60.0158  58.8351  59.2475  0.0000
0202-04-03_15:18:52.152000      192851.28        1.00679600e+00        1.71468761e-06  60.0158  58.8351  59.2475  0.0000
0202-04-03_15:18:52.500000      192851.62        1.01656300e+00        1.88977631e-06  60.0194  58.8352  59.2466  0.0000
0202-04-03_15:18:52.848000      192851.97        1.02693500e+00        2.06189001e-06  60.0194  58.8352  59.2466  0.0000
0202-04-03_15:18:53.195000      192852.32        1.03651600e+00        2.27274021e-06  60.0194  58.8352  59.2466  0.0000
0202-04-03_15:18:53.543000      192852.67        1.04621300e+00        2.43530921e-06  59.9817  58.8361  59.2424  0.0000
0202-04-03_15:18:53.890000      192853.02        1.05648700e+00        2.65024991e-06  59.9817  58.8361  59.2424  0.0000
0202-04-03_15:18:54.240000      192853.36        1.06631900e+00        2.87256611e-06  59.9817  58.8361  59.2424  0.0000
0202-04-03_15:18:54.590000      192853.71        1.07606400e+00        3.10275341e-06  60.0170  58.8346  59.2671  0.0000
0202-04-03_15:18:54.945000      192854.07        1.08590900e+00        3.37985841e-06  60.0170  58.8346  59.2671  0.0000
0202-04-03_15:18:55.293000      192854.42        1.09595400e+00        3.67159021e-06  60.0170  58.8346  59.2671  0.0000
0202-04-03_15:18:55.645000      192854.77        1.10599700e+00        3.96493341e-06  60.0082  58.8350  59.2549  0.0000
0202-04-03_15:18:55.992000      192855.12        1.11614600e+00        4.26329691e-06  60.0082  58.8350  59.2549  0.0000
0202-04-03_15:18:56.367000      192855.49        1.12562000e+00        4.55515341e-06  60.0082  58.8350  59.2549  0.0000
0202-04-03_15:18:56.754000      192855.88        1.13585400e+00        4.93520501e-06  59.9913  58.8346  59.2559  0.0000
0202-04-03_15:18:57.100000      192856.23        1.14599100e+00        5.37147011e-06  59.9913  58.8346  59.2559  0.0000
0202-04-03_15:18:57.453000      192856.58        1.15564300e+00        5.86450731e-06  60.0421  58.8353  59.2445  0.0000
0202-04-03_15:18:57.800000      192856.93        1.16554200e+00        6.39516541e-06  60.0421  58.8353  59.2445  0.0000
0202-04-03_15:18:58.150000      192857.28        1.17567600e+00        6.97955861e-06  60.0421  58.8353  59.2445  0.0000
0202-04-03_15:18:58.500000      192857.62        1.18507900e+00        7.59345355e-06  60.0190  58.8364  59.2397  0.0000
0202-04-03_15:18:58.844000      192857.97        1.19543700e+00        8.19024243e-06  60.0190  58.8364  59.2397  0.0000
0202-04-03_15:18:59.203000      192858.33        1.20527000e+00        8.95809139e-06  60.0190  58.8364  59.2397  0.0000
0202-04-03_15:18:59.562000      192858.69        1.21524000e+00        1.01511733e-05  59.9847  58.8339  59.2215  0.0000
0202-04-03_15:18:59.926000      192859.05        1.22518000e+00        1.04800301e-05  59.9847  58.8339  59.2215  0.0000
0202-04-03_15:19:00.277000      192859.40        1.23495600e+00        1.18642531e-05  59.9847  58.8339  59.2215  0.0000
0202-04-03_15:19:00.625000      192859.75        1.24508900e+00        1.23362797e-05  60.0073  58.8337  59.2300  0.0000
0202-04-03_15:19:00.977000      192860.10        1.25488100e+00        1.38069624e-05  60.0073  58.8337  59.2300  0.0000
0202-04-03_15:19:01.355000      192860.48        1.26470000e+00        1.48628244e-05  60.0073  58.8337  59.2300  0.0000
0202-04-03_15:19:01.727000      192860.85        1.27464800e+00        1.60254750e-05  60.0018  58.8339  59.2363  0.0000
0202-04-03_15:19:02.074000      192861.20        1.28455500e+00        1.72187445e-05  60.0018  58.8339  59.2363  0.0000
0202-04-03_15:19:02.438000      192861.56        1.29487800e+00        1.84809403e-05  60.0376  58.8335  59.2350  0.0000
0202-04-03_15:19:02.790000      192861.91        1.30460500e+00        1.96996271e-05  60.0376  58.8335  59.2350  0.0000
0202-04-03_15:19:03.137000      192862.26        1.31463500e+00        2.11906481e-05  60.0376  58.8335  59.2350  0.0000

File: chapter 6/data/tapes/ext_ffj51/Ic/infield/step09/magnet/Ic_2025-04-03_15-23-37231527_45e19pm2-anneal300-720min-0nA-03T-60k-.txt
# Ic = 0.79 A, n = 9.09 , Tavg = 59.99 K, 45e19pm2-anneal300-720min-0nA-03T-60k-
#datetime                        t_s     iHTS_A                vHTS_V                tHTS_K  tTAR_K  tHOL_K  tSPA_K
0202-04-03_15:22:50.650000      193089.78        8.66589300e-03        2.17412143e-09  60.0088  58.8363  59.2486  0.0000
0202-04-03_15:22:50.996000      193090.12        2.29274000e-02        5.89282143e-09  60.0088  58.8363  59.2486  0.0000
0202-04-03_15:22:51.402000      193090.53        3.28840400e-02        2.97982143e-09  60.0088  58.8363  59.2486  0.0000
0202-04-03_15:22:51.754000      193090.88        4.29749900e-02       -1.66847857e-09  60.0348  58.8375  59.2527  0.0000
0202-04-03_15:22:52.100000      193091.23        5.26045900e-02       -6.19297857e-09  60.0348  58.8375  59.2527  0.0000
0202-04-03_15:22:52.453000      193091.58        6.26198500e-02       -2.78407857e-09  60.0348  58.8375  59.2527  0.0000
0202-04-03_15:22:52.812000      193091.94        7.27137800e-02       -7.99027857e-09  60.0225  58.8376  59.2493  0.0000
0202-04-03_15:22:53.160000      193092.29        8.26155200e-02       -4.14767857e-09  60.0225  58.8376  59.2493  0.0000
0202-04-03_15:22:53.520000      193092.64        9.22894200e-02       -4.33357857e-09  60.0003  58.8386  59.2351  0.0000
0202-04-03_15:22:53.875000      193093.00        1.02546600e-01       -3.83777857e-09  60.0003  58.8386  59.2351  0.0000
0202-04-03_15:22:54.223000      193093.35        1.12144800e-01       -1.13990786e-08  60.0003  58.8386  59.2351  0.0000
0202-04-03_15:22:54.574000      193093.70        1.22048700e-01       -9.35387857e-09  59.9980  58.8370  59.2560  0.0000
0202-04-03_15:22:54.934000      193094.06        1.32072100e-01       -1.07782786e-08  59.9980  58.8370  59.2560  0.0000
0202-04-03_15:22:55.280000      193094.41        1.42543000e-01       -1.91390786e-08  59.9980  58.8370  59.2560  0.0000
0202-04-03_15:22:55.630000      193094.76        1.52147200e-01       -2.09951786e-08  60.0290  58.8384  59.2524  0.0000
0202-04-03_15:22:55.977000      193095.10        1.62242100e-01       -1.64088786e-08  60.0290  58.8384  59.2524  0.0000
0202-04-03_15:22:56.344000      193095.47        1.72147500e-01       -1.38676786e-08  60.0290  58.8384  59.2524  0.0000
0202-04-03_15:22:56.734000      193095.86        1.82176100e-01       -2.52097786e-08  60.0170  58.8365  59.2650  0.0000
0202-04-03_15:22:57.086000      193096.21        1.92125000e-01       -2.42180786e-08  60.0170  58.8365  59.2650  0.0000
0202-04-03_15:22:57.440000      193096.57        2.01984400e-01       -2.39081786e-08  60.0572  58.8349  59.2691  0.0000
0202-04-03_15:22:57.805000      193096.93        2.11614600e-01       -1.90738786e-08  60.0572  58.8349  59.2691  0.0000
0202-04-03_15:22:58.168000      193097.29        2.21807900e-01       -3.10976786e-08  60.0572  58.8349  59.2691  0.0000
0202-04-03_15:22:58.516000      193097.64        2.31661400e-01       -2.22347786e-08  60.0277  58.8365  59.2536  0.0000
0202-04-03_15:22:58.863000      193097.99        2.41525400e-01       -2.83086786e-08  60.0277  58.8365  59.2536  0.0000
0202-04-03_15:22:59.210000      193098.34        2.51640100e-01       -2.86185786e-08  60.0277  58.8365  59.2536  0.0000
0202-04-03_15:22:59.560000      193098.69        2.61662800e-01       -1.02729786e-08  60.0271  58.8351  59.2576  0.0000
0202-04-03_15:22:59.918000      193099.04        2.71128200e-01       -5.00487857e-09  60.0271  58.8351  59.2576  0.0000
0202-04-03_15:23:00.266000      193099.39        2.81449200e-01       -1.83301786e-08  60.0271  58.8351  59.2576  0.0000
0202-04-03_15:23:00.617000      193099.74        2.91387200e-01       -1.70285786e-08  60.0200  58.8351  59.2295  0.0000
0202-04-03_15:23:00.965000      193100.09        3.01145700e-01       -8.59777857e-09  60.0200  58.8351  59.2295  0.0000
0202-04-03_15:23:01.312000      193100.44        3.11493400e-01       -9.83467857e-09  60.0200  58.8351  59.2295  0.0000
0202-04-03_15:23:01.670000      193100.80        3.21505500e-01       -2.67547786e-08  60.0117  58.8355  59.2406  0.0000
0202-04-03_15:23:02.020000      193101.14        3.31155700e-01       -1.51647786e-08  60.0117  58.8355  59.2406  0.0000
0202-04-03_15:23:02.420000      193101.55        3.40701900e-01       -2.39037786e-08  60.0117  58.8355  59.2406  0.0000
0202-04-03_15:23:02.777000      193101.90        3.50920100e-01       -2.73744786e-08  60.0118  58.8344  59.2548  0.0000
0202-04-03_15:23:03.125000      193102.25        3.61103100e-01       -2.36557786e-08  60.0118  58.8344  59.2548  0.0000
0202-04-03_15:23:03.484000      193102.61        3.71045600e-01       -2.06808786e-08  60.0503  58.8329  59.2505  0.0000
0202-04-03_15:23:03.844000      193102.97        3.80778900e-01       -2.16105786e-08  60.0503  58.8329  59.2505  0.0000
0202-04-03_15:23:04.190000      193103.32        3.90767500e-01       -5.74407857e-09  60.0503  58.8329  59.2505  0.0000
0202-04-03_15:23:04.543000      193103.67        4.00305800e-01       -2.29120786e-08  60.0349  58.8361  59.2636  0.0000
0202-04-03_15:23:04.900000      193104.02        4.09954500e-01       -4.33029786e-08  60.0349  58.8361  59.2636  0.0000
0202-04-03_15:23:05.246000      193104.37        4.20452200e-01       -5.33433786e-08  60.0349  58.8361  59.2636  0.0000
0202-04-03_15:23:05.598000      193104.72        4.30716400e-01       -1.79537786e-08  60.0206  58.8340  59.2428  0.0000
0202-04-03_15:23:05.945000      193105.07        4.40549100e-01       -1.69001786e-08  60.0206  58.8340  59.2428  0.0000
0202-04-03_15:23:06.293000      193105.42        4.50184000e-01       -5.30954786e-08  60.0206  58.8340  59.2428  0.0000
0202-04-03_15:23:06.656000      193105.78        4.60283800e-01       -3.91505786e-08  59.9949  58.8355  59.2351  0.0000
0202-04-03_15:23:07.004000      193106.13        4.70693900e-01       -4.38618786e-08  59.9949  58.8355  59.2351  0.0000
0202-04-03_15:23:07.406000      193106.53        4.80258700e-01       -3.07848786e-08  59.9949  58.8355  59.2351  0.0000
0202-04-03_15:23:07.773000      193106.90        4.90257600e-01       -4.72710786e-08  60.0137  58.8341  59.2405  0.0000
0202-04-03_15:23:08.120000      193107.25        5.00560800e-01       -3.39457786e-08  60.0137  58.8341  59.2405  0.0000
0202-04-03_15:23:08.470000      193107.59        5.09776700e-01       -1.36788786e-08  60.0242  58.8336  59.2558  0.0000
0202-04-03_15:23:08.816000      193107.94        5.19716200e-01       -3.63009786e-08  60.0242  58.8336  59.2558  0.0000
0202-04-03_15:23:09.164000      193108.29        5.29582700e-01       -1.95048786e-08  60.0242  58.8336  59.2558  0.0000
0202-04-03_15:23:09.523000      193108.65        5.39830900e-01       -1.46917857e-09  60.0096  58.8351  59.2369  0.0000
0202-04-03_15:23:09.870000      193109.00        5.49990200e-01       -7.17117857e-09  60.0096  58.8351  59.2369  0.0000
0202-04-03_15:23:10.227000      193109.35        5.59569200e-01       -4.07227857e-09  60.0096  58.8351  59.2369  0.0000
0202-04-03_15:23:10.586000      193109.71        5.69814600e-01        2.80325214e-08  60.0118  58.8361  59.2586  0.0000
0202-04-03_15:23:10.934000      193110.06        5.79761600e-01        1.41493214e-08  60.0118  58.8361  59.2586  0.0000
0202-04-03_15:23:11.280000      193110.41        5.89306700e-01        7.33172143e-09  60.0118  58.8361  59.2586  0.0000
0202-04-03_15:23:11.640000      193110.77        5.99497100e-01        8.57132143e-09  59.9928  58.8342  59.2372  0.0000
0202-04-03_15:23:11.990000      193111.11        6.09864500e-01        1.83019214e-08  59.9928  58.8342  59.2372  0.0000
0202-04-03_15:23:12.395000      193111.52        6.18866100e-01        1.27858214e-08  59.9928  58.8342  59.2372  0.0000
0202-04-03_15:23:12.754000      193111.88        6.29390400e-01        3.38595214e-08  60.0018  58.8348  59.2196  0.0000
0202-04-03_15:23:13.100000      193112.23        6.39563100e-01        4.62562214e-08  60.0018  58.8348  59.2196  0.0000
0202-04-03_15:23:13.457000      193112.58        6.48818500e-01        5.99534214e-08  60.0018  58.8348  59.2196  0.0000
0202-04-03_15:23:13.805000      193112.93        6.59274600e-01        4.21036214e-08  60.0088  58.8338  59.2555  0.0000
0202-04-03_15:23:14.164000      193113.29        6.69219000e-01        5.79081214e-08  60.0088  58.8338  59.2555  0.0000
0202-04-03_15:23:14.510000      193113.64        6.79290700e-01        8.16458214e-08  60.0044  58.8326  59.2280  0.0000
0202-04-03_15:23:14.867000      193113.99        6.89335800e-01        1.19886321e-07  60.0044  58.8326  59.2280  0.0000
0202-04-03_15:23:15.215000      193114.34        6.98329900e-01        8.13359214e-08  60.0044  58.8326  59.2280  0.0000
0202-04-03_15:23:15.562000      193114.69        7.08777100e-01        1.35133021e-07  60.0354  58.8334  59.2378  0.0000
0202-04-03_15:23:15.910000      193115.03        7.18788900e-01        1.32777821e-07  60.0354  58.8334  59.2378  0.0000
0202-04-03_15:23:16.258000      193115.38        7.28556300e-01        1.22613421e-07  60.0354  58.8334  59.2378  0.0000
0202-04-03_15:23:16.613000      193115.74        7.38964900e-01        1.40215221e-07  59.9966  58.8328  59.2259  0.0000
0202-04-03_15:23:16.960000      193116.09        7.48726900e-01        1.60915921e-07  59.9966  58.8328  59.2259  0.0000
0202-04-03_15:23:17.312000      193116.44        7.58581900e-01        1.74799121e-07  59.9966  58.8328  59.2259  0.0000
0202-04-03_15:23:17.664000      193116.79        7.68566500e-01        2.00210221e-07  60.0094  58.8343  59.2626  0.0000
0202-04-03_15:23:18.010000      193117.14        7.78396300e-01        2.20415121e-07  60.0094  58.8343  59.2626  0.0000
0202-04-03_15:23:18.395000      193117.52        7.88212600e-01        2.47375821e-07  60.0094  58.8343  59.2626  0.0000
0202-04-03_15:23:18.766000      193117.89        7.98123700e-01        2.69069521e-07  59.9948  58.8345  59.2309  0.0000
0202-04-03_15:23:19.113000      193118.24        8.08124200e-01        2.90452421e-07  59.9948  58.8345  59.2309  0.0000
0202-04-03_15:23:19.460000      193118.59        8.18430300e-01        3.44683421e-07  59.9948  58.8345  59.2309  0.0000
0202-04-03_15:23:19.820000      193118.94        8.27863500e-01        3.57574821e-07  59.9966  58.8327  59.2438  0.0000
0202-04-03_15:23:20.168000      193119.29        8.37317800e-01        3.78151621e-07  59.9966  58.8327  59.2438  0.0000
0202-04-03_15:23:20.516000      193119.64        8.47674100e-01        4.53641121e-07  60.0352  58.8331  59.2529  0.0000
0202-04-03_15:23:20.863000      193119.99        8.57180300e-01        4.97211821e-07  60.0352  58.8331  59.2529  0.0000
0202-04-03_15:23:21.210000      193120.34        8.67974700e-01        5.28634821e-07  60.0352  58.8331  59.2529  0.0000
0202-04-03_15:23:21.560000      193120.69        8.77166000e-01        5.93278121e-07  60.0232  58.8332  59.2448  0.0000
0202-04-03_15:23:21.906000      193121.03        8.87912900e-01        6.63375521e-07  60.0232  58.8332  59.2448  0.0000
0202-04-03_15:23:22.258000      193121.38        8.97662500e-01        7.13453921e-07  60.0232  58.8332  59.2448  0.0000
0202-04-03_15:23:22.605000      193121.73        9.07536700e-01        7.78841021e-07  60.0522  58.8325  59.2724  0.0000
0202-04-03_15:23:22.953000      193122.08        9.17209100e-01        8.54640421e-07  60.0522  58.8325  59.2724  0.0000
0202-04-03_15:23:23.300000      193122.43        9.27626400e-01        9.21514921e-07  60.0522  58.8325  59.2724  0.0000
0202-04-03_15:23:23.660000      193122.79        9.36681400e-01        1.01547392e-06  60.0121  58.8344  59.2208  0.0000
0202-04-03_15:23:24.008000      193123.13        9.46753100e-01        1.09796702e-06  60.0121  58.8344  59.2208  0.0000
0202-04-03_15:23:24.414000      193123.54        9.57468100e-01        1.18870402e-06  60.0121  58.8344  59.2208  0.0000
0202-04-03_15:23:24.766000      193123.89        9.67351200e-01        1.30813802e-06  60.0013  58.8345  59.2462  0.0000
0202-04-03_15:23:25.113000      193124.24        9.77017700e-01        1.41796342e-06  60.0013  58.8345  59.2462  0.0000
0202-04-03_15:23:25.473000      193124.60        9.87183700e-01        1.56088522e-06  60.0013  58.8345  59.2462  0.0000
0202-04-03_15:23:25.830000      193124.95        9.96906600e-01        1.68595732e-06  59.9975  58.8341  59.2203  0.0000
0202-04-03_15:23:26.188000      193125.31        1.00687800e+00        1.84933192e-06  59.9975  58.8341  59.2203  0.0000
0202-04-03_15:23:26.550000      193125.67        1.01664400e+00        1.99070432e-06  60.0193  58.8342  59.2460  0.0000
0202-04-03_15:23:26.900000      193126.02        1.02632800e+00        2.14800512e-06  60.0193  58.8342  59.2460  0.0000
0202-04-03_15:23:27.242000      193126.37        1.03640200e+00        2.35358692e-06  60.0193  58.8342  59.2460  0.0000
0202-04-03_15:23:27.590000      193126.72        1.04639800e+00        2.54999592e-06  60.0145  58.8324  59.2478  0.0000
0202-04-03_15:23:27.940000      193127.06        1.05632700e+00        2.75402832e-06  60.0145  58.8324  59.2478  0.0000
0202-04-03_15:23:28.285000      193127.41        1.06620600e+00        2.98031082e-06  60.0145  58.8324  59.2478  0.0000
0202-04-03_15:23:28.640000      193127.77        1.07619300e+00        3.23522732e-06  60.0273  58.8330  59.2490  0.0000
0202-04-03_15:23:28.990000      193128.12        1.08624700e+00        3.50793152e-06  60.0273  58.8330  59.2490  0.0000
0202-04-03_15:23:29.380000      193128.51        1.09603600e+00        3.79092422e-06  60.0273  58.8330  59.2490  0.0000
0202-04-03_15:23:29.750000      193128.87        1.10588100e+00        4.07391682e-06  59.9813  58.8324  59.2450  0.0000
0202-04-03_15:23:30.098000      193129.22        1.11599100e+00        4.38634892e-06  59.9813  58.8324  59.2450  0.0000
0202-04-03_15:23:30.450000      193129.58        1.12628700e+00        4.67336882e-06  60.0275  58.8326  59.2405  0.0000
0202-04-03_15:23:30.797000      193129.92        1.13591800e+00        5.02769782e-06  60.0275  58.8326  59.2405  0.0000
0202-04-03_15:23:31.145000      193130.27        1.14585800e+00        5.48057292e-06  60.0275  58.8326  59.2405  0.0000
0202-04-03_15:23:31.492000      193130.62        1.15599900e+00        5.97714262e-06  60.0154  58.8330  59.2413  0.0000
0202-04-03_15:23:31.848000      193130.97        1.16567600e+00        6.51815072e-06  60.0154  58.8330  59.2413  0.0000
0202-04-03_15:23:32.195000      193131.32        1.17593500e+00        7.09702752e-06  60.0154  58.8330  59.2413  0.0000
0202-04-03_15:23:32.543000      193131.67        1.18573300e+00        7.71798762e-06  59.9789  58.8326  59.2318  0.0000
0202-04-03_15:23:32.902000      193132.03        1.19567000e+00        8.30864032e-06  59.9789  58.8326  59.2318  0.0000
0202-04-03_15:23:33.260000      193132.39        1.20575900e+00        9.12117514e-06  59.9789  58.8326  59.2318  0.0000
0202-04-03_15:23:33.620000      193132.75        1.21543800e+00        1.02551911e-05  60.0283  58.8339  59.2405  0.0000
0202-04-03_15:23:33.970000      193133.10        1.22555000e+00        1.06692678e-05  60.0283  58.8339  59.2405  0.0000
0202-04-03_15:23:34.336000      193133.46        1.23533700e+00        1.19538909e-05  60.0283  58.8339  59.2405  0.0000
0202-04-03_15:23:34.740000      193133.86        1.24524800e+00        1.24509565e-05  60.0389  58.8339  59.2556  0.0000
0202-04-03_15:23:35.086000      193134.21        1.25550900e+00        1.39123416e-05  60.0389  58.8339  59.2556  0.0000
0202-04-03_15:23:35.445000      193134.57        1.26520500e+00        1.49819002e-05  60.0389  58.8339  59.2556  0.0000
0202-04-03_15:23:35.810000      193134.93        1.27498900e+00        1.61622139e-05  60.0724  58.8346  59.2621  0.0000
0202-04-03_15:23:36.156000      193135.28        1.28499600e+00        1.73391813e-05  60.0724  58.8346  59.2621  0.0000
0202-04-03_15:23:36.510000      193135.64        1.29509600e+00        1.86377572e-05  59.9924  58.8355  59.2294  0.0000
0202-04-03_15:23:36.860000      193135.98        1.30493800e+00        1.99847385e-05  59.9924  58.8355  59.2294  0.0000
0202-04-03_15:23:37.207000      193136.33        1.31477500e+00        2.14058462e-05  59.9924  58.8355  59.2294  0.0000

File: chapter 6/data/tapes/ext_ffj51/Ic/infield/step09/magnet/Ic_2025-04-03_15-24-45855519_45e19pm2-anneal300-720min-0nA-03T-60k-.txt
# Ic = 0.79 A, n = 9.09 , Tavg = 60.03 K, 45e19pm2-anneal300-720min-0nA-03T-60k-
#datetime                        t_s     iHTS_A                vHTS_V                tHTS_K  tTAR_K  tHOL_K  tSPA_K
0202-04-03_15:23:59.215000      193158.34        8.49929000e-03       -8.22320000e-09  60.0148  58.8355  59.2366  0.0000
0202-04-03_15:23:59.574000      193158.70        2.32327600e-02       -9.09320000e-09  59.9929  58.8367  59.2245  0.0000
0202-04-03_15:23:59.920000      193159.05        3.31721000e-02       -1.44853000e-08  59.9929  58.8367  59.2245  0.0000
0202-04-03_15:24:00.273000      193159.40        4.30894100e-02       -1.38035000e-08  59.9929  58.8367  59.2245  0.0000
0202-04-03_15:24:00.620000      193159.75        5.30925700e-02       -9.65100000e-09  60.0001  58.8391  59.2284  0.0000
0202-04-03_15:24:00.970000      193160.09        6.29119100e-02       -1.41754000e-08  60.0001  58.8391  59.2284  0.0000
0202-04-03_15:24:01.336000      193160.46        7.26436900e-02       -1.64686000e-08  60.0001  58.8391  59.2284  0.0000
0202-04-03_15:24:01.730000      193160.86        8.28041900e-02       -4.07290000e-09  60.0127  58.8377  59.2408  0.0000
0202-04-03_15:24:02.090000      193161.21        9.26116600e-02       -9.21710000e-09  60.0127  58.8377  59.2408  0.0000
0202-04-03_15:24:02.450000      193161.57        1.02273700e-01       -1.36796000e-08  60.0313  58.8377  59.2400  0.0000
0202-04-03_15:24:02.812000      193161.94        1.12424300e-01       -5.56040000e-09  60.0313  58.8377  59.2400  0.0000
0202-04-03_15:24:03.160000      193162.28        1.22463300e-01       -6.73800000e-09  60.0313  58.8377  59.2400  0.0000
0202-04-03_15:24:03.508000      193162.63        1.32763200e-01       -1.08906000e-08  60.0185  58.8371  59.2708  0.0000
0202-04-03_15:24:03.855000      193162.98        1.42330300e-01       -1.41754000e-08  60.0185  58.8371  59.2708  0.0000
0202-04-03_15:24:04.203000      193163.33        1.52124400e-01       -7.54370000e-09  60.0185  58.8371  59.2708  0.0000
0202-04-03_15:24:04.562000      193163.69        1.62202400e-01        5.13500000e-10  60.0244  58.8365  59.2212  0.0000
0202-04-03_15:24:04.910000      193164.04        1.72235500e-01        5.53430000e-09  60.0244  58.8365  59.2212  0.0000
0202-04-03_15:24:05.258000      193164.38        1.82271600e-01        7.95310000e-09  60.0244  58.8365  59.2212  0.0000
0202-04-03_15:24:05.605000      193164.73        1.92349700e-01        3.61520000e-09  59.9982  58.8372  59.2286  0.0000
0202-04-03_15:24:05.957000      193165.08        2.02130500e-01        6.40420000e-09  59.9982  58.8372  59.2286  0.0000
0202-04-03_15:24:06.312000      193165.44        2.11928200e-01       -6.54920000e-09  59.9982  58.8372  59.2286  0.0000
0202-04-03_15:24:06.710000      193165.84        2.21849900e-01       -5.80550000e-09  60.0391  58.8374  59.2334  0.0000
0202-04-03_15:24:07.060000      193166.18        2.31816200e-01        1.45854000e-08  60.0391  58.8374  59.2334  0.0000
0202-04-03_15:24:07.420000      193166.55        2.41961100e-01        2.99540000e-09  60.0391  58.8374  59.2334  0.0000
0202-04-03_15:24:07.780000      193166.91        2.51638000e-01        3.98710000e-09  60.0011  58.8378  59.2331  0.0000
0202-04-03_15:24:08.140000      193167.27        2.61647300e-01        1.63827000e-08  60.0011  58.8378  59.2331  0.0000
0202-04-03_15:24:08.496000      193167.62        2.71199100e-01        1.48333000e-08  60.0092  58.8380  59.2136  0.0000
0202-04-03_15:24:08.844000      193167.97        2.81584000e-01        7.51990000e-09  60.0092  58.8380  59.2136  0.0000
0202-04-03_15:24:09.190000      193168.32        2.91157700e-01        1.31599000e-08  60.0092  58.8380  59.2136  0.0000
0202-04-03_15:24:09.547000      193168.67        3.01680500e-01        2.60514000e-08  59.9847  58.8376  59.2529  0.0000
0202-04-03_15:24:09.895000      193169.02        3.11180800e-01        2.85305000e-08  59.9847  58.8376  59.2529  0.0000
0202-04-03_15:24:10.242000      193169.37        3.20949400e-01        4.62563000e-08  59.9847  58.8376  59.2529  0.0000
0202-04-03_15:24:10.590000      193169.72        3.31386200e-01        1.13610000e-09  60.0049  58.8360  59.2363  0.0000
0202-04-03_15:24:10.938000      193170.06        3.40923500e-01       -1.58650000e-09  60.0049  58.8360  59.2363  0.0000
0202-04-03_15:24:11.297000      193170.42        3.50940200e-01       -1.49074000e-08  60.0049  58.8360  59.2363  0.0000
0202-04-03_15:24:11.645000      193170.77        3.61184100e-01       -1.17465000e-08  60.0032  58.8361  59.2452  0.0000
0202-04-03_15:24:11.992000      193171.12        3.71105600e-01       -8.08980000e-09  60.0032  58.8361  59.2452  0.0000
0202-04-03_15:24:12.360000      193171.49        3.80656300e-01       -1.32960000e-08  60.0032  58.8361  59.2452  0.0000
0202-04-03_15:24:12.758000      193171.88        3.90781400e-01       -2.44980000e-09  60.0411  58.8356  59.2386  0.0000
0202-04-03_15:24:13.105000      193172.23        4.00777300e-01        2.36431000e-08  60.0411  58.8356  59.2386  0.0000
0202-04-03_15:24:13.470000      193172.60        4.10679800e-01        3.94475000e-08  60.0411  58.8356  59.2386  0.0000
0202-04-03_15:24:13.824000      193172.95        4.20704000e-01        1.32307000e-08  60.0374  58.8369  59.2499  0.0000
0202-04-03_15:24:14.170000      193173.30        4.30568600e-01        1.21771000e-08  60.0374  58.8369  59.2499  0.0000
0202-04-03_15:24:14.530000      193173.66        4.40723400e-01       -2.20190000e-09  60.0419  58.8364  59.2387  0.0000
0202-04-03_15:24:14.880000      193174.00        4.50096700e-01        4.86370000e-09  60.0419  58.8364  59.2387  0.0000
0202-04-03_15:24:15.227000      193174.35        4.60870400e-01       -7.84190000e-09  60.0419  58.8364  59.2387  0.0000
0202-04-03_15:24:15.580000      193174.70        4.70346900e-01        2.63081000e-08  59.9821  58.8353  59.2149  0.0000
0202-04-03_15:24:15.926000      193175.05        4.80371000e-01        1.38505000e-08  59.9821  58.8353  59.2149  0.0000
0202-04-03_15:24:16.280000      193175.41        4.90928000e-01       -1.27220000e-09  59.9821  58.8353  59.2149  0.0000
0202-04-03_15:24:16.630000      193175.76        4.99813800e-01       -3.81450000e-09  60.0053  58.8350  59.2248  0.0000
0202-04-03_15:24:16.980000      193176.10        5.10221500e-01        1.57390000e-09  60.0053  58.8350  59.2248  0.0000
0202-04-03_15:24:17.332000      193176.46        5.19655000e-01        9.50580000e-09  60.0053  58.8350  59.2248  0.0000
0202-04-03_15:24:17.727000      193176.85        5.29970600e-01       -2.05536000e-08  59.9937  58.8350  59.2360  0.0000
0202-04-03_15:24:18.082000      193177.21        5.39635600e-01       -8.90170000e-09  59.9937  58.8350  59.2360  0.0000
0202-04-03_15:24:18.445000      193177.57        5.50174800e-01       -6.05070000e-09  59.9937  58.8350  59.2360  0.0000
0202-04-03_15:24:18.816000      193177.94        5.59314100e-01       -1.13808000e-08  59.9678  58.8337  59.2255  0.0000
0202-04-03_15:24:19.164000      193178.29        5.69841400e-01        1.01256000e-08  59.9678  58.8337  59.2255  0.0000
0202-04-03_15:24:19.523000      193178.65        5.79896800e-01        2.10958000e-08  59.9934  58.8344  59.2484  0.0000
0202-04-03_15:24:19.870000      193179.00        5.89498300e-01        3.99372000e-08  59.9934  58.8344  59.2484  0.0000
0202-04-03_15:24:20.220000      193179.34        5.99682700e-01        1.75630000e-08  59.9934  58.8344  59.2484  0.0000
0202-04-03_15:24:20.566000      193179.69        6.09270400e-01       -1.40230000e-09  60.0461  58.8338  59.2657  0.0000
0202-04-03_15:24:20.914000      193180.04        6.19871900e-01        6.90270000e-09  60.0461  58.8338  59.2657  0.0000
0202-04-03_15:24:21.273000      193180.40        6.29069400e-01        3.08264000e-08  60.0461  58.8338  59.2657  0.0000
0202-04-03_15:24:21.620000      193180.75        6.39021300e-01       -1.58830000e-09  60.0290  58.8357  59.2675  0.0000
0202-04-03_15:24:21.970000      193181.09        6.48726400e-01        1.57037000e-08  60.0290  58.8357  59.2675  0.0000
0202-04-03_15:24:22.340000      193181.46        6.59216600e-01        3.54747000e-08  60.0290  58.8357  59.2675  0.0000
0202-04-03_15:24:22.750000      193181.87        6.68856500e-01        3.13903000e-08  59.9998  58.8339  59.2367  0.0000
0202-04-03_15:24:23.105000      193182.23        6.79407600e-01       -1.48414000e-08  59.9998  58.8339  59.2367  0.0000
0202-04-03_15:24:23.477000      193182.60        6.88332900e-01        1.31108000e-08  59.9998  58.8339  59.2367  0.0000
0202-04-03_15:24:23.824000      193182.95        6.99179300e-01        6.99449000e-08  59.9845  58.8342  59.2074  0.0000
0202-04-03_15:24:24.180000      193183.30        7.08425800e-01        4.88723000e-08  59.9845  58.8342  59.2074  0.0000
0202-04-03_15:24:24.527000      193183.65        7.18637500e-01        8.40759000e-08  59.9959  58.8333  59.2266  0.0000
0202-04-03_15:24:24.875000      193184.00        7.28507400e-01        9.17612000e-08  59.9959  58.8333  59.2266  0.0000
0202-04-03_15:24:25.223000      193184.35        7.38758600e-01        1.09858900e-07  59.9959  58.8333  59.2266  0.0000
0202-04-03_15:24:25.580000      193184.71        7.48648900e-01        1.23556000e-07  60.0237  58.8352  59.2462  0.0000
0202-04-03_15:24:25.926000      193185.05        7.58808100e-01        1.23680000e-07  60.0237  58.8352  59.2462  0.0000
0202-04-03_15:24:26.285000      193185.41        7.68764700e-01        1.46550000e-07  60.0237  58.8352  59.2462  0.0000
0202-04-03_15:24:26.645000      193185.77        7.78477200e-01        1.74564100e-07  60.0246  58.8359  59.2738  0.0000
0202-04-03_15:24:26.990000      193186.12        7.88281700e-01        1.95698700e-07  60.0246  58.8359  59.2738  0.0000
0202-04-03_15:24:27.350000      193186.48        7.98394000e-01        2.33753300e-07  60.0246  58.8359  59.2738  0.0000
0202-04-03_15:24:27.715000      193186.84        8.08376600e-01        2.62573200e-07  60.0280  58.8355  59.2378  0.0000
0202-04-03_15:24:28.074000      193187.20        8.18136600e-01        2.98396700e-07  60.0280  58.8355  59.2378  0.0000
0202-04-03_15:24:28.438000      193187.56        8.27682000e-01        3.48908800e-07  60.0107  58.8350  59.2454  0.0000
0202-04-03_15:24:28.785000      193187.91        8.37866400e-01        4.00846400e-07  60.0107  58.8350  59.2454  0.0000
0202-04-03_15:24:29.145000      193188.27        8.47911400e-01        4.34376600e-07  60.0107  58.8350  59.2454  0.0000
0202-04-03_15:24:29.492000      193188.62        8.58302200e-01        4.41070300e-07  60.0354  58.8361  59.2536  0.0000
0202-04-03_15:24:29.840000      193188.97        8.67478900e-01        5.15692100e-07  60.0354  58.8361  59.2536  0.0000
0202-04-03_15:24:30.190000      193189.31        8.77655100e-01        5.73641700e-07  60.0354  58.8361  59.2536  0.0000
0202-04-03_15:24:30.540000      193189.66        8.87608100e-01        6.47767700e-07  60.0392  58.8364  59.2409  0.0000
0202-04-03_15:24:30.887000      193190.01        8.97712400e-01        7.31934200e-07  60.0392  58.8364  59.2409  0.0000
0202-04-03_15:24:31.234000      193190.36        9.06872100e-01        7.85111500e-07  60.0392  58.8364  59.2409  0.0000
0202-04-03_15:24:31.582000      193190.71        9.16982400e-01        8.40953900e-07  60.0062  58.8356  59.2341  0.0000
0202-04-03_15:24:31.930000      193191.06        9.27705300e-01        9.34665000e-07  60.0062  58.8356  59.2341  0.0000
0202-04-03_15:24:32.277000      193191.40        9.37302000e-01        1.01783980e-06  60.0062  58.8356  59.2341  0.0000
0202-04-03_15:24:32.630000      193191.75        9.47658700e-01        1.09370110e-06  59.9983  58.8356  59.2419  0.0000
0202-04-03_15:24:32.984000      193192.11        9.57383100e-01        1.19739070e-06  59.9983  58.8356  59.2419  0.0000
0202-04-03_15:24:33.355000      193192.48        9.66593900e-01        1.33609800e-06  59.9983  58.8356  59.2419  0.0000
0202-04-03_15:24:33.766000      193192.89        9.77487800e-01        1.45032390e-06  60.0029  58.8337  59.2351  0.0000
0202-04-03_15:24:34.113000      193193.24        9.87293800e-01        1.55674060e-06  60.0029  58.8337  59.2351  0.0000
0202-04-03_15:24:34.470000      193193.59        9.96853400e-01        1.69916610e-06  60.0364  58.8351  59.2466  0.0000
0202-04-03_15:24:34.830000      193193.95        1.00716300e+00        1.85956540e-06  60.0364  58.8351  59.2466  0.0000
0202-04-03_15:24:35.176000      193194.30        1.01692500e+00        2.01977920e-06  60.0364  58.8351  59.2466  0.0000
0202-04-03_15:24:35.523000      193194.65        1.02635700e+00        2.18086070e-06  60.0203  58.8337  59.2403  0.0000
0202-04-03_15:24:35.883000      193195.01        1.03617400e+00        2.36530790e-06  60.0203  58.8337  59.2403  0.0000
0202-04-03_15:24:36.230000      193195.36        1.04671800e+00        2.57714950e-06  60.0203  58.8337  59.2403  0.0000
0202-04-03_15:24:36.580000      193195.70        1.05638000e+00        2.77318670e-06  60.0348  58.8344  59.2501  0.0000
0202-04-03_15:24:36.926000      193196.05        1.06634000e+00        2.98279710e-06  60.0348  58.8344  59.2501  0.0000
0202-04-03_15:24:37.285000      193196.41        1.07641100e+00        3.26200910e-06  60.0348  58.8344  59.2501  0.0000
0202-04-03_15:24:37.633000      193196.76        1.08644700e+00        3.52510680e-06  60.0054  58.8339  59.2386  0.0000
0202-04-03_15:24:37.990000      193197.11        1.09619100e+00        3.80500050e-06  60.0054  58.8339  59.2386  0.0000
0202-04-03_15:24:38.367000      193197.49        1.10585400e+00        4.15288440e-06  60.0054  58.8339  59.2386  0.0000
0202-04-03_15:24:38.742000      193197.87        1.11603000e+00        4.48273260e-06  59.9991  58.8333  59.2244  0.0000
0202-04-03_15:24:39.100000      193198.23        1.12587300e+00        4.82392280e-06  59.9991  58.8333  59.2244  0.0000
0202-04-03_15:24:39.457000      193198.58        1.13588200e+00        5.16728230e-06  59.9991  58.8333  59.2244  0.0000
0202-04-03_15:24:39.805000      193198.93        1.14576100e+00        5.52322330e-06  59.9996  58.8341  59.2348  0.0000
0202-04-03_15:24:40.152000      193199.28        1.15591000e+00        5.96853460e-06  59.9996  58.8341  59.2348  0.0000
0202-04-03_15:24:40.500000      193199.63        1.16584800e+00        6.50092410e-06  60.0043  58.8340  59.2349  0.0000
0202-04-03_15:24:40.855000      193199.98        1.17568100e+00        7.07837570e-06  60.0043  58.8340  59.2349  0.0000
0202-04-03_15:24:41.203000      193200.33        1.18552700e+00        7.70218708e-06  60.0043  58.8340  59.2349  0.0000
0202-04-03_15:24:41.555000      193200.68        1.19550900e+00        8.36894939e-06  59.9852  58.8345  59.2612  0.0000
0202-04-03_15:24:41.902000      193201.03        1.20590400e+00        9.07159712e-06  59.9852  58.8345  59.2612  0.0000
0202-04-03_15:24:42.250000      193201.38        1.21549700e+00        1.02199307e-05  59.9852  58.8345  59.2612  0.0000
0202-04-03_15:24:42.600000      193201.73        1.22549000e+00        1.05797765e-05  60.0349  58.8344  59.2551  0.0000
0202-04-03_15:24:42.950000      193202.07        1.23556200e+00        1.19739159e-05  60.0349  58.8344  59.2551  0.0000
0202-04-03_15:24:43.297000      193202.42        1.24521100e+00        1.24464383e-05  60.0349  58.8344  59.2551  0.0000
0202-04-03_15:24:43.645000      193202.77        1.25521000e+00        1.38902842e-05  60.0425  58.8346  59.2793  0.0000
0202-04-03_15:24:43.992000      193203.12        1.26522900e+00        1.49665990e-05  60.0425  58.8346  59.2793  0.0000
0202-04-03_15:24:44.406000      193203.53        1.27501800e+00        1.60897074e-05  60.0425  58.8346  59.2793  0.0000
0202-04-03_15:24:44.760000      193203.89        1.28500600e+00        1.73272898e-05  60.0187  58.8331  59.2471  0.0000
0202-04-03_15:24:45.120000      193204.24        1.29510300e+00        1.86573516e-05  60.0187  58.8331  59.2471  0.0000
0202-04-03_15:24:45.480000      193204.61        1.30485200e+00        1.99875374e-05  60.0285  58.8338  59.2413  0.0000
0202-04-03_15:24:45.844000      193204.97        1.31471300e+00        2.14333755e-05  60.0285  58.8338  59.2413  0.0000
