Repository: shortlab/2025-devitre-PhD

# 2025-devitre-PhD
Data repository for Alexis Devitre's PhD thesis

File: chapter 6/data/tapes/ext_ffj51/Ic/infield/step09/magnet/Ic_2025-04-03_15-36-15951904_45e19pm2-anneal300-720min-0nA-03T-70k-.txt
# Ic = 0.10 A, n = 6.67 , Tavg = 69.91 K, 45e19pm2-anneal300-720min-0nA-03T-70k-
#datetime                        t_s     iHTS_A                vHTS_V                tHTS_K  tTAR_K  tHOL_K  tSPA_K
0202-04-03_15:35:53.200000      193872.32        8.65667700e-03       -1.67158706e-08  70.0058  68.7414  69.3116  0.0000
0202-04-03_15:35:53.547000      193872.67        1.60909300e-02       -1.75835706e-08  69.9527  68.7460  69.2889  0.0000
0202-04-03_15:35:53.895000      193873.02        1.91577700e-02       -2.28517706e-08  69.9527  68.7460  69.2889  0.0000
0202-04-03_15:35:54.250000      193873.38        2.25387300e-02       -3.80983706e-08  69.9527  68.7460  69.2889  0.0000
0202-04-03_15:35:54.600000      193873.73        2.50128500e-02       -4.39243706e-08  69.9365  68.7464  69.2604  0.0000
0202-04-03_15:35:54.950000      193874.07        2.79013700e-02       -4.73968706e-08  69.9365  68.7464  69.2604  0.0000
0202-04-03_15:35:55.297000      193874.42        3.08355900e-02       -4.50451706e-08  69.9365  68.7464  69.2604  0.0000
0202-04-03_15:35:55.645000      193874.77        3.31286500e-02       -4.60994706e-08  69.9241  68.7453  69.2558  0.0000
0202-04-03_15:35:56.004000      193875.13        3.69161300e-02       -5.22972706e-08  69.9241  68.7453  69.2558  0.0000
0202-04-03_15:35:56.367000      193875.49        3.98429300e-02       -6.67381706e-08  69.9241  68.7453  69.2558  0.0000
0202-04-03_15:35:56.742000      193875.87        4.27709200e-02       -6.98990706e-08  69.9526  68.7460  69.2635  0.0000
0202-04-03_15:35:57.090000      193876.22        4.60376000e-02       -6.52506706e-08  69.9526  68.7460  69.2635  0.0000
0202-04-03_15:35:57.440000      193876.57        4.87462300e-02       -6.40111706e-08  69.9461  68.7451  69.2630  0.0000
0202-04-03_15:35:57.793000      193876.92        5.17678600e-02       -6.56845706e-08  69.9461  68.7451  69.2630  0.0000
0202-04-03_15:35:58.140000      193877.27        5.46946700e-02       -7.39276706e-08  69.9461  68.7451  69.2630  0.0000
0202-04-03_15:35:58.490000      193877.62        5.78248000e-02       -8.91742706e-08  69.9583  68.7452  69.2617  0.0000
0202-04-03_15:35:58.840000      193877.96        6.07009700e-02       -9.11575706e-08  69.9583  68.7452  69.2617  0.0000
0202-04-03_15:35:59.188000      193878.31        6.41027100e-02       -8.70670706e-08  69.9583  68.7452  69.2617  0.0000
0202-04-03_15:35:59.547000      193878.67        6.66798900e-02       -9.48143706e-08  69.9273  68.7474  69.2886  0.0000
0202-04-03_15:35:59.895000      193879.02        7.00178100e-02       -1.03181371e-07  69.9273  68.7474  69.2886  0.0000
0202-04-03_15:36:00.242000      193879.37        7.29832000e-02       -1.11734371e-07  69.9273  68.7474  69.2886  0.0000
0202-04-03_15:36:00.590000      193879.72        7.60634500e-02       -1.17498371e-07  69.9645  68.7465  69.2703  0.0000
0202-04-03_15:36:00.938000      193880.06        7.88240200e-02       -1.14274971e-07  69.9645  68.7465  69.2703  0.0000
0202-04-03_15:36:01.297000      193880.42        8.19229800e-02       -1.02374571e-07  69.9645  68.7465  69.2703  0.0000
0202-04-03_15:36:01.645000      193880.77        8.45577000e-02       -9.28918706e-08  69.9166  68.7474  69.2263  0.0000
0202-04-03_15:36:01.992000      193881.12        8.77768800e-02       -8.45248706e-08  69.9166  68.7474  69.2263  0.0000
0202-04-03_15:36:02.430000      193881.55        9.06130700e-02       -7.25630706e-08  69.9166  68.7474  69.2263  0.0000
0202-04-03_15:36:02.790000      193881.91        9.34300500e-02       -5.56429706e-08  69.9209  68.7472  69.2851  0.0000
0202-04-03_15:36:03.145000      193882.27        9.66343900e-02       -2.29804706e-08  69.9209  68.7472  69.2851  0.0000
0202-04-03_15:36:03.492000      193882.62        9.97598400e-02       -1.72470588e-10  69.9736  68.7490  69.2830  0.0000
0202-04-03_15:36:03.840000      193882.97        1.02578300e-01        5.63517294e-08  69.9736  68.7490  69.2830  0.0000
0202-04-03_15:36:04.188000      193883.31        1.05286900e-01        1.04074929e-07  69.9736  68.7490  69.2830  0.0000
0202-04-03_15:36:04.543000      193883.67        1.08567000e-01        1.78139029e-07  69.9586  68.7479  69.2947  0.0000
0202-04-03_15:36:04.890000      193884.02        1.11581400e-01        2.53938429e-07  69.9586  68.7479  69.2947  0.0000
0202-04-03_15:36:05.240000      193884.36        1.14614900e-01        3.40336029e-07  69.9586  68.7479  69.2947  0.0000
0202-04-03_15:36:05.586000      193884.71        1.17543200e-01        4.49045929e-07  69.9759  68.7469  69.3064  0.0000
0202-04-03_15:36:05.934000      193885.06        1.20443200e-01        5.81245529e-07  69.9759  68.7469  69.3064  0.0000
0202-04-03_15:36:06.293000      193885.42        1.23477100e-01        7.25530929e-07  69.9759  68.7469  69.3064  0.0000
0202-04-03_15:36:06.640000      193885.77        1.26429200e-01        9.06630829e-07  69.9308  68.7493  69.2663  0.0000
0202-04-03_15:36:06.990000      193886.11        1.29356000e-01        1.11214893e-06  69.9308  68.7493  69.2663  0.0000
0202-04-03_15:36:07.402000      193886.53        1.32466400e-01        1.32479583e-06  69.9308  68.7493  69.2663  0.0000
0202-04-03_15:36:07.754000      193886.88        1.35320500e-01        1.55987933e-06  69.9203  68.7488  69.2725  0.0000
0202-04-03_15:36:08.100000      193887.23        1.38334100e-01        1.86382083e-06  69.9203  68.7488  69.2725  0.0000
0202-04-03_15:36:08.465000      193887.59        1.41430100e-01        2.20185023e-06  69.9483  68.7495  69.2640  0.0000
0202-04-03_15:36:08.812000      193887.94        1.44373200e-01        2.52890953e-06  69.9483  68.7495  69.2640  0.0000
0202-04-03_15:36:09.160000      193888.29        1.47125100e-01        2.90220463e-06  69.9483  68.7495  69.2640  0.0000
0202-04-03_15:36:09.520000      193888.64        1.50356200e-01        3.29136613e-06  69.9228  68.7501  69.2761  0.0000
0202-04-03_15:36:09.875000      193889.00        1.53296300e-01        3.84508003e-06  69.9228  68.7501  69.2761  0.0000
0202-04-03_15:36:10.223000      193889.35        1.56181600e-01        4.34109203e-06  69.9228  68.7501  69.2761  0.0000
0202-04-03_15:36:10.570000      193889.70        1.59063900e-01        4.89951623e-06  69.9712  68.7502  69.2833  0.0000
0202-04-03_15:36:10.920000      193890.05        1.62333000e-01        5.51985667e-06  69.9712  68.7502  69.2833  0.0000
0202-04-03_15:36:11.280000      193890.41        1.65157400e-01        6.19281668e-06  69.9712  68.7502  69.2833  0.0000
0202-04-03_15:36:11.630000      193890.75        1.68406300e-01        6.91529732e-06  69.9225  68.7521  69.2726  0.0000
0202-04-03_15:36:11.977000      193891.10        1.71059500e-01        8.06902272e-06  69.9225  68.7521  69.2726  0.0000
0202-04-03_15:36:12.336000      193891.46        1.74112400e-01        8.52158802e-06  69.9225  68.7521  69.2726  0.0000
0202-04-03_15:36:12.740000      193891.86        1.77049600e-01        9.87612593e-06  70.0009  68.7518  69.2921  0.0000
0202-04-03_15:36:13.086000      193892.21        1.79959900e-01        1.03392273e-05  70.0009  68.7518  69.2921  0.0000
0202-04-03_15:36:13.450000      193892.57        1.83094500e-01        1.18762254e-05  70.0009  68.7518  69.2921  0.0000
0202-04-03_15:36:13.812000      193892.94        1.86074700e-01        1.29950565e-05  69.9552  68.7533  69.2949  0.0000
0202-04-03_15:36:14.170000      193893.30        1.89123200e-01        1.40757709e-05  69.9552  68.7533  69.2949  0.0000
0202-04-03_15:36:14.520000      193893.65        1.91316900e-01        1.53403132e-05  69.9089  68.7535  69.3023  0.0000
0202-04-03_15:36:14.870000      193893.99        1.95144700e-01        1.59034508e-05  69.9089  68.7535  69.3023  0.0000
0202-04-03_15:36:15.215000      193894.34        1.97871100e-01        1.79445922e-05  69.9089  68.7535  69.3023  0.0000
0202-04-03_15:36:15.574000      193894.70        2.00909200e-01        1.93078736e-05  69.9110  68.7519  69.2482  0.0000
0202-04-03_15:36:15.934000      193895.06        2.03835200e-01        2.08192838e-05  69.9110  68.7519  69.2482  0.0000

File: chapter 6/data/tapes/ext_ffj51/Ic/infield/step09/magnet/Ic_2025-04-03_15-38-30429124_45e19pm2-anneal300-720min-0nA-03T-70k-.txt
# Ic = 0.10 A, n = 6.68 , Tavg = 70.02 K, 45e19pm2-anneal300-720min-0nA-03T-70k-
#datetime                        t_s     iHTS_A                vHTS_V                tHTS_K  tTAR_K  tHOL_K  tSPA_K
0202-04-03_15:38:07.650000      194006.77        8.60214600e-03       -6.00457059e-09  69.9437  68.7852  69.3127  0.0000
0202-04-03_15:38:07.992000      194007.12        1.58761200e-02       -5.57077059e-09  69.9437  68.7852  69.3127  0.0000
0202-04-03_15:38:08.430000      194007.55        1.88430000e-02       -2.03797059e-09  69.9437  68.7852  69.3127  0.0000
0202-04-03_15:38:08.777000      194007.90        2.15320400e-02       -1.42457706e-08  69.9200  68.7848  69.2858  0.0000
0202-04-03_15:38:09.133000      194008.26        2.47289700e-02       -1.97599706e-08  69.9200  68.7848  69.2858  0.0000
0202-04-03_15:38:09.480000      194008.61        2.78991800e-02       -1.95120706e-08  69.9775  68.7858  69.3224  0.0000
0202-04-03_15:38:09.832000      194008.96        3.11652700e-02       -2.37265706e-08  69.9775  68.7858  69.3224  0.0000
0202-04-03_15:38:10.180000      194009.30        3.42048700e-02       -2.85608706e-08  69.9775  68.7858  69.3224  0.0000
0202-04-03_15:38:10.527000      194009.65        3.68312700e-02       -3.05441706e-08  69.9710  68.7862  69.3035  0.0000
0202-04-03_15:38:10.887000      194010.01        4.00756900e-02       -3.37670706e-08  69.9710  68.7862  69.3035  0.0000
0202-04-03_15:38:11.234000      194010.36        4.27813500e-02       -3.50065706e-08  69.9710  68.7862  69.3035  0.0000
0202-04-03_15:38:11.582000      194010.71        4.56997600e-02       -3.30852706e-08  69.9995  68.7862  69.3006  0.0000
0202-04-03_15:38:11.930000      194011.05        4.86948400e-02       -3.04821706e-08  69.9995  68.7862  69.3006  0.0000
0202-04-03_15:38:12.277000      194011.40        5.16216400e-02       -3.07920706e-08  69.9995  68.7862  69.3006  0.0000
0202-04-03_15:38:12.625000      194011.75        5.45296700e-02       -3.38289706e-08  70.0045  68.7863  69.3012  0.0000
0202-04-03_15:38:12.977000      194012.10        5.77548000e-02       -3.52544706e-08  70.0045  68.7863  69.3012  0.0000
0202-04-03_15:38:13.324000      194012.45        6.05731700e-02       -3.14118706e-08  70.0045  68.7863  69.3012  0.0000
0202-04-03_15:38:13.740000      194012.87        6.35385700e-02       -3.44487706e-08  69.9261  68.7837  69.3041  0.0000
0202-04-03_15:38:14.086000      194013.21        6.62843000e-02       -3.73617706e-08  69.9261  68.7837  69.3041  0.0000
0202-04-03_15:38:14.450000      194013.57        6.93757700e-02       -4.00882706e-08  69.9306  68.7809  69.2673  0.0000
0202-04-03_15:38:14.797000      194013.92        7.24020100e-02       -3.06639706e-08  69.9306  68.7809  69.2673  0.0000
0202-04-03_15:38:15.152000      194014.28        7.53362300e-02       -1.73988706e-08  69.9306  68.7809  69.2673  0.0000
0202-04-03_15:38:15.510000      194014.64        7.85961700e-02       -6.11887059e-09  69.9773  68.7832  69.3273  0.0000
0202-04-03_15:38:15.870000      194015.00        8.13062900e-02       -5.99487059e-09  69.9773  68.7832  69.3273  0.0000
0202-04-03_15:38:16.220000      194015.34        8.39730600e-02       -9.15577059e-09  69.9773  68.7832  69.3273  0.0000
0202-04-03_15:38:16.566000      194015.69        8.74297200e-02        1.24746294e-08  69.9869  68.7827  69.3336  0.0000
0202-04-03_15:38:16.918000      194016.04        9.00656200e-02        3.22457294e-08  69.9869  68.7827  69.3336  0.0000
0202-04-03_15:38:17.266000      194016.39        9.32135200e-02        4.95376294e-08  69.9869  68.7827  69.3336  0.0000
0202-04-03_15:38:17.617000      194016.74        9.61032200e-02        7.20977294e-08  70.0002  68.7826  69.3532  0.0000
0202-04-03_15:38:17.965000      194017.09        9.94782500e-02        1.02714929e-07  70.0002  68.7826  69.3532  0.0000
0202-04-03_15:38:18.312000      194017.44        1.02390600e-01        1.50004429e-07  70.0002  68.7826  69.3532  0.0000
0202-04-03_15:38:18.664000      194017.79        1.05266900e-01        2.12726429e-07  69.9828  68.7817  69.3037  0.0000
0202-04-03_15:38:19.020000      194018.14        1.08165100e-01        2.66647429e-07  69.9828  68.7817  69.3037  0.0000
0202-04-03_15:38:19.426000      194018.55        1.11256600e-01        3.44740029e-07  69.9828  68.7817  69.3037  0.0000
0202-04-03_15:38:19.790000      194018.91        1.14184900e-01        4.53945729e-07  69.9145  68.7817  69.3070  0.0000
0202-04-03_15:38:20.137000      194019.26        1.17106000e-01        5.55280229e-07  69.9145  68.7817  69.3070  0.0000
0202-04-03_15:38:20.490000      194019.61        1.20197600e-01        6.91076429e-07  69.9401  68.7811  69.2802  0.0000
0202-04-03_15:38:20.844000      194019.97        1.23421200e-01        8.49122829e-07  69.9401  68.7811  69.2802  0.0000
0202-04-03_15:38:21.190000      194020.32        1.26536600e-01        1.02315773e-06  69.9401  68.7811  69.2802  0.0000
0202-04-03_15:38:21.543000      194020.67        1.29272000e-01        1.22564063e-06  69.9890  68.7825  69.3328  0.0000
0202-04-03_15:38:21.890000      194021.01        1.32547900e-01        1.45446433e-06  69.9890  68.7825  69.3328  0.0000
0202-04-03_15:38:22.240000      194021.36        1.35324900e-01        1.70931883e-06  69.9890  68.7825  69.3328  0.0000
0202-04-03_15:38:22.598000      194021.72        1.38174500e-01        1.99541043e-06  69.9818  68.7802  69.3165  0.0000
0202-04-03_15:38:22.940000      194022.07        1.41387500e-01        2.30214073e-06  69.9818  68.7802  69.3165  0.0000
0202-04-03_15:38:23.290000      194022.42        1.44155500e-01        2.69942133e-06  69.9818  68.7802  69.3165  0.0000
0202-04-03_15:38:23.637000      194022.76        1.47204100e-01        3.10135023e-06  70.0092  68.7798  69.3200  0.0000
0202-04-03_15:38:23.984000      194023.11        1.50166900e-01        3.54468063e-06  70.0092  68.7798  69.3200  0.0000
0202-04-03_15:38:24.336000      194023.46        1.53015000e-01        4.03901913e-06  70.0092  68.7798  69.3200  0.0000
0202-04-03_15:38:24.742000      194023.87        1.56046800e-01        4.58560523e-06  69.9651  68.7827  69.2920  0.0000
0202-04-03_15:38:25.090000      194024.22        1.59285300e-01        5.14700413e-06  69.9651  68.7827  69.2920  0.0000
0202-04-03_15:38:25.445000      194024.57        1.62111200e-01        5.80050273e-06  69.9764  68.7807  69.3406  0.0000
0202-04-03_15:38:25.800000      194024.93        1.65018300e-01        6.46689286e-06  69.9764  68.7807  69.3406  0.0000
0202-04-03_15:38:26.152000      194025.28        1.68026800e-01        7.58987669e-06  69.9764  68.7807  69.3406  0.0000
0202-04-03_15:38:26.500000      194025.62        1.70920900e-01        8.03221551e-06  69.9255  68.7795  69.2969  0.0000
0202-04-03_15:38:26.848000      194025.97        1.74600500e-01        9.30320339e-06  69.9255  68.7795  69.2969  0.0000
0202-04-03_15:38:27.195000      194026.32        1.76976700e-01        9.78886491e-06  69.9255  68.7795  69.2969  0.0000
0202-04-03_15:38:27.543000      194026.67        1.79998800e-01        1.12366767e-05  69.9228  68.7795  69.2852  0.0000
0202-04-03_15:38:27.900000      194027.03        1.83020600e-01        1.23296630e-05  69.9228  68.7795  69.2852  0.0000
0202-04-03_15:38:28.250000      194027.37        1.86003800e-01        1.28532552e-05  69.9228  68.7795  69.2852  0.0000
0202-04-03_15:38:28.598000      194027.72        1.88974100e-01        1.45230111e-05  69.9728  68.7809  69.2915  0.0000
0202-04-03_15:38:28.953000      194028.08        1.91946900e-01        1.58029858e-05  69.9728  68.7809  69.2915  0.0000
0202-04-03_15:38:29.312000      194028.44        1.95025100e-01        1.65335882e-05  69.9728  68.7809  69.2915  0.0000
0202-04-03_15:38:29.676000      194028.80        1.97645200e-01        1.84965122e-05  70.0159  68.7812  69.3311  0.0000
0202-04-03_15:38:30.023000      194029.15        2.00567500e-01        1.98853910e-05  70.0159  68.7812  69.3311  0.0000
0202-04-03_15:38:30.402000      194029.53        2.03672800e-01        2.13699648e-05  70.0159  68.7812  69.3311  0.0000

File: chapter 6/data/tapes/ext_ffj51/Ic/infield/step09/magnet/Ic_2025-04-03_15-41-29739208_45e19pm2-anneal300-720min-0nA-03T-70k-.txt
# Ic = 0.10 A, n = 6.67 , Tavg = 69.98 K, 45e19pm2-anneal300-720min-0nA-03T-70k-
#datetime                        t_s     iHTS_A                vHTS_V                tHTS_K  tTAR_K  tHOL_K  tSPA_K
0202-04-03_15:41:06.970000      194186.09        8.82188600e-03        2.47029286e-09  69.9617  68.7839  69.3175  0.0000
0202-04-03_15:41:07.340000      194186.47        1.59263000e-02       -3.47960714e-09  69.9617  68.7839  69.3175  0.0000
0202-04-03_15:41:07.766000      194186.89        1.90653500e-02       -3.72750714e-09  69.9999  68.7853  69.3094  0.0000
0202-04-03_15:41:08.125000      194187.25        2.17888300e-02       -6.95040714e-09  69.9999  68.7853  69.3094  0.0000
0202-04-03_15:41:08.484000      194187.61        2.48643600e-02       -1.68230714e-09  69.9989  68.7881  69.3464  0.0000
0202-04-03_15:41:08.832000      194187.96        2.79544300e-02       -1.43310714e-09  69.9989  68.7881  69.3464  0.0000
0202-04-03_15:41:09.180000      194188.30        3.06942300e-02       -5.95390714e-09  69.9989  68.7881  69.3464  0.0000
0202-04-03_15:41:09.527000      194188.65        3.36160700e-02       -9.32407143e-10  69.9705  68.7858  69.3331  0.0000
0202-04-03_15:41:09.875000      194189.00        3.69302600e-02        5.69929286e-09  69.9705  68.7858  69.3331  0.0000
0202-04-03_15:41:10.234000      194189.36        4.00836100e-02       -2.72980714e-09  69.9705  68.7858  69.3331  0.0000
0202-04-03_15:41:10.582000      194189.71        4.26156300e-02       -1.77285071e-08  69.9898  68.7849  69.3214  0.0000
0202-04-03_15:41:10.930000      194190.05        4.53999600e-02       -1.44437071e-08  69.9898  68.7849  69.3214  0.0000
0202-04-03_15:41:11.277000      194190.40        4.88761300e-02       -1.48155071e-08  69.9898  68.7849  69.3214  0.0000
0202-04-03_15:41:11.637000      194190.76        5.17035000e-02       -2.17571071e-08  69.9209  68.7841  69.2907  0.0000
0202-04-03_15:41:11.984000      194191.11        5.47816900e-02       -1.48775071e-08  69.9209  68.7841  69.2907  0.0000
0202-04-03_15:41:12.355000      194191.48        5.76581800e-02       -2.48180714e-09  69.9209  68.7841  69.2907  0.0000
0202-04-03_15:41:12.754000      194191.88        6.06191200e-02       -7.68800714e-09  69.9698  68.7839  69.2728  0.0000
0202-04-03_15:41:13.100000      194192.23        6.35553400e-02       -5.95260714e-09  69.9698  68.7839  69.2728  0.0000
0202-04-03_15:41:13.460000      194192.59        6.65281500e-02       -3.96930714e-09  69.9698  68.7839  69.2728  0.0000
0202-04-03_15:41:13.810000      194192.94        6.95440100e-02        2.78629286e-09  69.9705  68.7848  69.3279  0.0000
0202-04-03_15:41:14.160000      194193.28        7.24896600e-02        1.34465929e-08  69.9705  68.7848  69.3279  0.0000
0202-04-03_15:41:14.508000      194193.63        7.54446600e-02        1.84047929e-08  70.0100  68.7835  69.3240  0.0000
0202-04-03_15:41:14.855000      194193.98        7.85377000e-02        1.95812929e-08  70.0100  68.7835  69.3240  0.0000
0202-04-03_15:41:15.215000      194194.34        8.13814600e-02        1.97039929e-08  70.0100  68.7835  69.3240  0.0000
0202-04-03_15:41:15.562000      194194.69        8.45976800e-02        3.17897929e-08  70.0145  68.7865  69.3204  0.0000
0202-04-03_15:41:15.910000      194195.04        8.71976400e-02        4.41234929e-08  70.0145  68.7865  69.3204  0.0000
0202-04-03_15:41:16.258000      194195.38        9.03084900e-02        5.91841929e-08  70.0145  68.7865  69.3204  0.0000
0202-04-03_15:41:16.605000      194195.73        9.34074600e-02        7.50506929e-08  69.9940  68.7845  69.3280  0.0000
0202-04-03_15:41:16.965000      194196.09        9.57818400e-02        1.13415293e-07  69.9940  68.7845  69.3280  0.0000
0202-04-03_15:41:17.312000      194196.44        9.91553900e-02        1.47317393e-07  69.9940  68.7845  69.3280  0.0000
0202-04-03_15:41:17.660000      194196.79        1.02153400e-01        1.94234993e-07  70.0085  68.7847  69.2998  0.0000
0202-04-03_15:41:18.008000      194197.13        1.05327300e-01        2.59746193e-07  70.0085  68.7847  69.2998  0.0000
0202-04-03_15:41:18.383000      194197.51        1.08176900e-01        3.24265593e-07  70.0085  68.7847  69.2998  0.0000
0202-04-03_15:41:18.760000      194197.89        1.11107400e-01        4.02916093e-07  69.9570  68.7827  69.2998  0.0000
0202-04-03_15:41:19.110000      194198.24        1.14351800e-01        4.96751293e-07  69.9570  68.7827  69.2998  0.0000
0202-04-03_15:41:19.460000      194198.59        1.17349800e-01        5.96040693e-07  69.9570  68.7827  69.2998  0.0000
0202-04-03_15:41:19.810000      194198.93        1.20183400e-01        7.28922193e-07  69.9590  68.7826  69.2947  0.0000
0202-04-03_15:41:20.156000      194199.28        1.22939500e-01        8.79033793e-07  69.9590  68.7826  69.2947  0.0000
0202-04-03_15:41:20.516000      194199.64        1.26224000e-01        1.04619119e-06  69.9526  68.7819  69.2933  0.0000
0202-04-03_15:41:20.863000      194199.99        1.29327700e-01        1.24447029e-06  69.9526  68.7819  69.2933  0.0000
0202-04-03_15:41:21.210000      194200.34        1.31626700e-01        1.46189539e-06  69.9526  68.7819  69.2933  0.0000
0202-04-03_15:41:21.560000      194200.68        1.34912800e-01        1.71377509e-06  70.0080  68.7817  69.3274  0.0000
0202-04-03_15:41:21.906000      194201.03        1.38111300e-01        2.00277979e-06  70.0080  68.7817  69.3274  0.0000
0202-04-03_15:41:22.266000      194201.39        1.40756100e-01        2.31738159e-06  70.0080  68.7817  69.3274  0.0000
0202-04-03_15:41:22.613000      194201.74        1.44045000e-01        2.67425249e-06  70.0093  68.7838  69.3287  0.0000
0202-04-03_15:41:22.960000      194202.09        1.47072700e-01        3.07971429e-06  70.0093  68.7838  69.3287  0.0000
0202-04-03_15:41:23.310000      194202.43        1.49962400e-01        3.46255409e-06  70.0093  68.7838  69.3287  0.0000
0202-04-03_15:41:23.664000      194202.79        1.53008900e-01        3.96761509e-06  69.9791  68.7817  69.2949  0.0000
0202-04-03_15:41:24.010000      194203.14        1.55934200e-01        4.49188929e-06  69.9791  68.7817  69.2949  0.0000
0202-04-03_15:41:24.406000      194203.53        1.58776000e-01        5.14166959e-06  69.9791  68.7817  69.2949  0.0000
0202-04-03_15:41:24.777000      194203.90        1.61790400e-01        5.75773359e-06  69.9790  68.7819  69.2978  0.0000
0202-04-03_15:41:25.125000      194204.25        1.65201000e-01        6.39660569e-06  69.9790  68.7819  69.2978  0.0000
0202-04-03_15:41:25.484000      194204.61        1.67944800e-01        7.46963553e-06  69.9764  68.7815  69.3054  0.0000
0202-04-03_15:41:25.832000      194204.96        1.70859700e-01        7.88451810e-06  69.9764  68.7815  69.3054  0.0000
0202-04-03_15:41:26.180000      194205.31        1.73783600e-01        9.12315392e-06  69.9764  68.7815  69.3054  0.0000
0202-04-03_15:41:26.527000      194205.65        1.76707100e-01        9.59926978e-06  69.9427  68.7817  69.2713  0.0000
0202-04-03_15:41:26.875000      194206.00        1.79831300e-01        1.10245828e-05  69.9427  68.7817  69.2713  0.0000
0202-04-03_15:41:27.230000      194206.36        1.82724600e-01        1.21092651e-05  69.9427  68.7817  69.2713  0.0000
0202-04-03_15:41:27.582000      194206.71        1.86071400e-01        1.31835970e-05  69.9075  68.7813  69.2786  0.0000
0202-04-03_15:41:27.930000      194207.05        1.88367400e-01        1.42877405e-05  69.9075  68.7813  69.2786  0.0000
0202-04-03_15:41:28.277000      194207.40        1.91601600e-01        1.54627872e-05  69.9075  68.7813  69.2786  0.0000
0202-04-03_15:41:28.625000      194207.75        1.94562500e-01        1.67717083e-05  69.9803  68.7807  69.3047  0.0000
0202-04-03_15:41:28.973000      194208.10        1.98028100e-01        1.81224716e-05  69.9803  68.7807  69.3047  0.0000
0202-04-03_15:41:29.336000      194208.46        2.00609200e-01        1.93079378e-05  69.9803  68.7807  69.3047  0.0000
0202-04-03_15:41:29.727000      194208.85        2.03632500e-01        2.08997362e-05  69.9778  68.7815  69.2871  0.0000
