Repository: shortlab/2025-devitre-PhD

# 2025-devitre-PhD
Data repository for Alexis Devitre's PhD thesis

File: chapter 6/data/tapes/ext_ffj51/Ic/infield/step09/no magnet/Ic_2025-04-04_00-54-13265872_45e19pm2-anneal300k-720min-0nA-0T-25k-.txt
# Ic = 10.39 A, n = 24.28 , Tavg = 25.46 K, 45e19pm2-anneal300k-720min-0nA-0T-25k-
#datetime                        t_s     iHTS_A                vHTS_V                tHTS_K  tTAR_K  tHOL_K  tSPA_K
0202-04-04_00:53:28.040000      227327.16        7.50204900e-03       -6.80958667e-09  25.4471  22.5695  22.7054  0.0000
0202-04-04_00:53:28.430000      227327.56        1.11666600e-01       -9.97048667e-09  25.4471  22.5695  22.7054  0.0000
0202-04-04_00:53:28.800000      227327.92        2.10717600e-01        4.65651333e-09  25.4319  22.5629  22.7083  0.0000
0202-04-04_00:53:29.150000      227328.27        3.10212800e-01        8.80911333e-09  25.4319  22.5629  22.7083  0.0000
0202-04-04_00:53:29.496000      227328.62        4.09679400e-01        2.05230133e-08  25.4546  22.5677  22.7100  0.0000
0202-04-04_00:53:29.844000      227328.97        5.09272100e-01        7.63151333e-09  25.4546  22.5677  22.7100  0.0000
0202-04-04_00:53:30.200000      227329.32        6.08288400e-01       -1.56104867e-08  25.4546  22.5677  22.7100  0.0000
0202-04-04_00:53:30.547000      227329.67        7.07372100e-01        1.57507133e-08  25.4390  22.5669  22.7026  0.0000
0202-04-04_00:53:30.895000      227330.02        8.07565900e-01       -1.42469867e-08  25.4390  22.5669  22.7026  0.0000
0202-04-04_00:53:31.242000      227330.37        9.06326000e-01       -3.63786667e-10  25.4390  22.5669  22.7026  0.0000
0202-04-04_00:53:31.590000      227330.72        1.00547200e+00        2.38699133e-08  25.4386  22.5627  22.7144  0.0000
0202-04-04_00:53:31.950000      227331.07        1.10511500e+00        2.18246133e-08  25.4386  22.5627  22.7144  0.0000
0202-04-04_00:53:32.297000      227331.42        1.20443200e+00        1.89128133e-08  25.4386  22.5627  22.7144  0.0000
0202-04-04_00:53:32.645000      227331.77        1.30383800e+00        1.28426133e-08  25.4375  22.5690  22.6967  0.0000
0202-04-04_00:53:32.992000      227332.12        1.40251400e+00        1.69964133e-08  25.4375  22.5690  22.6967  0.0000
0202-04-04_00:53:33.383000      227332.51        1.50188200e+00        1.98474133e-08  25.4375  22.5690  22.6967  0.0000
0202-04-04_00:53:33.785000      227332.91        1.60164200e+00        1.99713133e-08  25.4217  22.5605  22.7061  0.0000
0202-04-04_00:53:34.145000      227333.27        1.70121700e+00        3.29868133e-08  25.4217  22.5605  22.7061  0.0000
0202-04-04_00:53:34.492000      227333.62        1.80052400e+00        3.40405133e-08  25.4183  22.5650  22.6822  0.0000
0202-04-04_00:53:34.840000      227333.97        1.89966100e+00        3.91227133e-08  25.4183  22.5650  22.6822  0.0000
0202-04-04_00:53:35.190000      227334.32        1.99960400e+00        4.03003133e-08  25.4183  22.5650  22.6822  0.0000
0202-04-04_00:53:35.540000      227334.66        2.09909900e+00        3.78832133e-08  25.4277  22.5634  22.7095  0.0000
0202-04-04_00:53:35.887000      227335.01        2.19805400e+00        3.21811133e-08  25.4277  22.5634  22.7095  0.0000
0202-04-04_00:53:36.234000      227335.36        2.29734700e+00        2.60452133e-08  25.4277  22.5634  22.7095  0.0000
0202-04-04_00:53:36.582000      227335.71        2.39705700e+00        2.23885133e-08  25.4346  22.5605  22.7041  0.0000
0202-04-04_00:53:36.940000      227336.07        2.49617100e+00        2.82145133e-08  25.4346  22.5605  22.7041  0.0000
0202-04-04_00:53:37.290000      227336.41        2.59545000e+00        3.42264133e-08  25.4346  22.5605  22.7041  0.0000
0202-04-04_00:53:37.637000      227336.76        2.69483900e+00        3.85649133e-08  25.4424  22.5670  22.7045  0.0000
0202-04-04_00:53:37.984000      227337.11        2.79407700e+00        3.97425133e-08  25.4424  22.5670  22.7045  0.0000
0202-04-04_00:53:38.340000      227337.47        2.89378600e+00        3.40377133e-08  25.4424  22.5670  22.7045  0.0000
0202-04-04_00:53:38.710000      227337.84        2.99295000e+00        3.26713133e-08  25.4340  22.5597  22.7087  0.0000
0202-04-04_00:53:39.070000      227338.20        3.09205100e+00        3.03161133e-08  25.4340  22.5597  22.7087  0.0000
0202-04-04_00:53:39.450000      227338.58        3.19157100e+00        3.81874133e-08  25.4420  22.5646  22.6993  0.0000
0202-04-04_00:53:39.810000      227338.93        3.29095400e+00        3.91171133e-08  25.4420  22.5646  22.6993  0.0000
0202-04-04_00:53:40.156000      227339.28        3.39043100e+00        3.41588133e-08  25.4420  22.5646  22.6993  0.0000
0202-04-04_00:53:40.504000      227339.63        3.48993400e+00        3.53364133e-08  25.4251  22.5631  22.6992  0.0000
0202-04-04_00:53:40.860000      227339.99        3.58855600e+00        4.46952133e-08  25.4251  22.5631  22.6992  0.0000
0202-04-04_00:53:41.220000      227340.34        3.68786400e+00        4.51290133e-08  25.4251  22.5631  22.6992  0.0000
0202-04-04_00:53:41.566000      227340.69        3.78774300e+00        3.58322133e-08  25.4243  22.5598  22.6927  0.0000
0202-04-04_00:53:41.926000      227341.05        3.88659900e+00        3.89312133e-08  25.4243  22.5598  22.6927  0.0000
0202-04-04_00:53:42.273000      227341.40        3.98635700e+00        4.80420133e-08  25.4243  22.5598  22.6927  0.0000
0202-04-04_00:53:42.620000      227341.75        4.08566300e+00        4.64926133e-08  25.4266  22.5676  22.7045  0.0000
0202-04-04_00:53:42.970000      227342.10        4.18501700e+00        4.20301133e-08  25.4266  22.5676  22.7045  0.0000
0202-04-04_00:53:43.336000      227342.46        4.28409700e+00        4.25879133e-08  25.4266  22.5676  22.7045  0.0000
0202-04-04_00:53:43.742000      227342.87        4.38359800e+00        3.57703133e-08  25.4348  22.5598  22.7169  0.0000
0202-04-04_00:53:44.090000      227343.22        4.48249600e+00        3.24264133e-08  25.4348  22.5598  22.7169  0.0000
0202-04-04_00:53:44.450000      227343.58        4.58223200e+00        3.63991133e-08  25.4409  22.5643  22.6937  0.0000
0202-04-04_00:53:44.805000      227343.93        4.68143800e+00        3.16278133e-08  25.4409  22.5643  22.6937  0.0000
0202-04-04_00:53:45.164000      227344.29        4.78093300e+00        2.74132133e-08  25.4409  22.5643  22.6937  0.0000
0202-04-04_00:53:45.523000      227344.65        4.87990900e+00        2.87767133e-08  25.4175  22.5627  22.6882  0.0000
0202-04-04_00:53:45.870000      227345.00        4.97842600e+00        2.66075133e-08  25.4175  22.5627  22.6882  0.0000
0202-04-04_00:53:46.220000      227345.34        5.07922100e+00        2.33846133e-08  25.4175  22.5627  22.6882  0.0000
0202-04-04_00:53:46.566000      227345.69        5.17850600e+00        2.04716133e-08  25.4123  22.5594  22.6778  0.0000
0202-04-04_00:53:46.914000      227346.04        5.27781600e+00        1.81784133e-08  25.4123  22.5594  22.6778  0.0000
0202-04-04_00:53:47.260000      227346.39        5.37700900e+00        1.68149133e-08  25.4123  22.5594  22.6778  0.0000
0202-04-04_00:53:47.613000      227346.74        5.47588200e+00        1.26623133e-08  25.4185  22.5667  22.6824  0.0000
0202-04-04_00:53:47.960000      227347.09        5.57568100e+00        1.19186133e-08  25.4185  22.5667  22.6824  0.0000
0202-04-04_00:53:48.310000      227347.43        5.67497600e+00        8.44781333e-09  25.4185  22.5667  22.6824  0.0000
0202-04-04_00:53:48.668000      227347.79        5.77453700e+00        1.39639133e-08  25.4212  22.5596  22.7049  0.0000
0202-04-04_00:53:49.016000      227348.14        5.87331100e+00        2.03477133e-08  25.4212  22.5596  22.7049  0.0000
0202-04-04_00:53:49.383000      227348.51        5.97309200e+00        1.46456133e-08  25.4212  22.5596  22.7049  0.0000
0202-04-04_00:53:49.758000      227348.88        6.07260200e+00        1.55753133e-08  25.4294  22.5649  22.6868  0.0000
0202-04-04_00:53:50.117000      227349.24        6.17185800e+00        2.25206133e-08  25.4294  22.5649  22.6868  0.0000
0202-04-04_00:53:50.477000      227349.60        6.27071100e+00        2.19033133e-08  25.4415  22.5644  22.7231  0.0000
0202-04-04_00:53:50.820000      227349.95        6.37032900e+00        2.08497133e-08  25.4415  22.5644  22.7231  0.0000
0202-04-04_00:53:51.168000      227350.29        6.46974000e+00        2.28950133e-08  25.4415  22.5644  22.7231  0.0000
0202-04-04_00:53:51.516000      227350.64        6.56918000e+00        2.52501133e-08  25.4273  22.5612  22.6901  0.0000
0202-04-04_00:53:51.870000      227351.00        6.66845200e+00        2.88449133e-08  25.4273  22.5612  22.6901  0.0000
0202-04-04_00:53:52.220000      227351.34        6.76761400e+00        3.05803133e-08  25.4273  22.5612  22.6901  0.0000
0202-04-04_00:53:52.566000      227351.69        6.86722400e+00        2.41345133e-08  25.4455  22.5668  22.7041  0.0000
0202-04-04_00:53:52.926000      227352.05        6.96639500e+00        3.11381133e-08  25.4455  22.5668  22.7041  0.0000
0202-04-04_00:53:53.285000      227352.41        7.06582100e+00        2.42585133e-08  25.4455  22.5668  22.7041  0.0000
0202-04-04_00:53:53.645000      227352.77        7.16544900e+00        2.82251133e-08  25.4332  22.5589  22.6976  0.0000
0202-04-04_00:53:53.992000      227353.12        7.26447000e+00        2.74194133e-08  25.4332  22.5589  22.6976  0.0000
0202-04-04_00:53:54.367000      227353.49        7.36391300e+00        3.03324133e-08  25.4332  22.5589  22.6976  0.0000
0202-04-04_00:53:54.746000      227353.87        7.46328400e+00        2.96506133e-08  25.4387  22.5649  22.6922  0.0000
0202-04-04_00:53:55.100000      227354.23        7.56231700e+00        3.06423133e-08  25.4387  22.5649  22.6922  0.0000
0202-04-04_00:53:55.465000      227354.59        7.66152100e+00        2.47543133e-08  25.4270  22.5642  22.7168  0.0000
0202-04-04_00:53:55.824000      227354.95        7.76104300e+00        3.18808133e-08  25.4270  22.5642  22.7168  0.0000
0202-04-04_00:53:56.184000      227355.31        7.86050200e+00        3.46674133e-08  25.4270  22.5642  22.7168  0.0000
0202-04-04_00:53:56.543000      227355.67        7.95963800e+00        3.15685133e-08  25.4312  22.5609  22.7009  0.0000
0202-04-04_00:53:56.890000      227356.02        8.05915800e+00        3.30560133e-08  25.4312  22.5609  22.7009  0.0000
0202-04-04_00:53:57.240000      227356.36        8.15887900e+00        2.87175133e-08  25.4312  22.5609  22.7009  0.0000
0202-04-04_00:53:57.590000      227356.71        8.25748700e+00        2.53087133e-08  25.4250  22.5673  22.7230  0.0000
0202-04-04_00:53:57.938000      227357.06        8.35709500e+00        3.47914133e-08  25.4250  22.5673  22.7230  0.0000
0202-04-04_00:53:58.285000      227357.41        8.45638900e+00        3.55351133e-08  25.4250  22.5673  22.7230  0.0000
0202-04-04_00:53:58.633000      227357.76        8.55634700e+00        2.54326133e-08  25.4430  22.5595  22.6926  0.0000
0202-04-04_00:53:58.980000      227358.11        8.65568900e+00        2.82217133e-08  25.4430  22.5595  22.6926  0.0000
0202-04-04_00:53:59.344000      227358.47        8.75467000e+00        2.36352133e-08  25.4430  22.5595  22.6926  0.0000
0202-04-04_00:53:59.746000      227358.87        8.85354800e+00        2.21478133e-08  25.4236  22.5654  22.6902  0.0000
0202-04-04_00:54:00.098000      227359.22        8.95336800e+00        2.21478133e-08  25.4236  22.5654  22.6902  0.0000
0202-04-04_00:54:00.445000      227359.57        9.05214200e+00        3.16925133e-08  25.4280  22.5649  22.6952  0.0000
0202-04-04_00:54:00.812000      227359.94        9.15212500e+00        3.77664133e-08  25.4280  22.5649  22.6952  0.0000
0202-04-04_00:54:01.170000      227360.30        9.25114100e+00        3.32419133e-08  25.4280  22.5649  22.6952  0.0000
0202-04-04_00:54:01.535000      227360.66        9.35071800e+00        4.06181133e-08  25.4088  22.5617  22.6913  0.0000
0202-04-04_00:54:01.883000      227361.01        9.44976000e+00        4.51467133e-08  25.4088  22.5617  22.6913  0.0000
0202-04-04_00:54:02.230000      227361.36        9.54941600e+00        5.79784133e-08  25.4088  22.5617  22.6913  0.0000
0202-04-04_00:54:02.582000      227361.71        9.64880300e+00        6.45481133e-08  25.4176  22.5671  22.6979  0.0000
0202-04-04_00:54:02.930000      227362.05        9.74767300e+00        7.82454133e-08  25.4176  22.5671  22.6979  0.0000
0202-04-04_00:54:03.290000      227362.41        9.84749000e+00        8.77281133e-08  25.4176  22.5671  22.6979  0.0000
0202-04-04_00:54:03.637000      227362.76        9.94648600e+00        1.04524313e-07  25.4152  22.5597  22.6928  0.0000
0202-04-04_00:54:03.984000      227363.11        1.00456200e+01        1.22808013e-07  25.4152  22.5597  22.6928  0.0000
0202-04-04_00:54:04.340000      227363.46        1.01454800e+01        1.43260913e-07  25.4152  22.5597  22.6928  0.0000
0202-04-04_00:54:04.723000      227363.85        1.02445200e+01        1.84848513e-07  25.4501  22.5644  22.7035  0.0000
0202-04-04_00:54:05.066000      227364.19        1.03442000e+01        2.16953413e-07  25.4501  22.5644  22.7035  0.0000
0202-04-04_00:54:05.438000      227364.56        1.04429300e+01        2.67899813e-07  25.4290  22.5640  22.7053  0.0000
0202-04-04_00:54:05.793000      227364.92        1.05423000e+01        3.24486213e-07  25.4290  22.5640  22.7053  0.0000
0202-04-04_00:54:06.152000      227365.28        1.06415400e+01        4.07785413e-07  25.4290  22.5640  22.7053  0.0000
0202-04-04_00:54:06.510000      227365.64        1.07412300e+01        5.06083413e-07  25.4472  22.5605  22.7012  0.0000
0202-04-04_00:54:06.860000      227365.99        1.08404000e+01        6.15537613e-07  25.4472  22.5605  22.7012  0.0000
0202-04-04_00:54:07.207000      227366.33        1.09402600e+01        7.56910713e-07  25.4472  22.5605  22.7012  0.0000
0202-04-04_00:54:07.560000      227366.68        1.10392500e+01        9.27472913e-07  25.4308  22.5669  22.6992  0.0000
0202-04-04_00:54:07.906000      227367.03        1.11385600e+01        1.13924951e-06  25.4308  22.5669  22.6992  0.0000
0202-04-04_00:54:08.266000      227367.39        1.12378500e+01        1.40309241e-06  25.4308  22.5669  22.6992  0.0000
0202-04-04_00:54:08.613000      227367.74        1.13372200e+01        1.71063021e-06  25.4353  22.5583  22.6768  0.0000
0202-04-04_00:54:08.960000      227368.09        1.14367900e+01        2.09632301e-06  25.4353  22.5583  22.6768  0.0000
0202-04-04_00:54:09.310000      227368.43        1.15362400e+01        2.54975851e-06  25.4353  22.5583  22.6768  0.0000
0202-04-04_00:54:09.656000      227368.78        1.16357300e+01        3.09969461e-06  25.4170  22.5643  22.6883  0.0000
0202-04-04_00:54:10.004000      227369.13        1.17354100e+01        4.16293741e-06  25.4170  22.5643  22.6883  0.0000
0202-04-04_00:54:10.360000      227369.49        1.18341800e+01        4.57813201e-06  25.4170  22.5643  22.6883  0.0000
0202-04-04_00:54:10.742000      227369.87        1.19334700e+01        6.05347061e-06  25.4087  22.5639  22.6907  0.0000
0202-04-04_00:54:11.090000      227370.22        1.20322700e+01        7.28783632e-06  25.4087  22.5639  22.6907  0.0000
0202-04-04_00:54:11.457000      227370.58        1.21316000e+01        8.78585903e-06  25.4089  22.5606  22.6769  0.0000
0202-04-04_00:54:11.810000      227370.93        1.22312400e+01        1.06318296e-05  25.4089  22.5606  22.6769  0.0000
0202-04-04_00:54:12.156000      227371.28        1.23305900e+01        1.27078647e-05  25.4089  22.5606  22.6769  0.0000
0202-04-04_00:54:12.516000      227371.64        1.24290400e+01        1.50913136e-05  25.4584  22.5670  22.7164  0.0000
0202-04-04_00:54:12.870000      227372.00        1.25292100e+01        1.87641795e-05  25.4584  22.5670  22.7164  0.0000
0202-04-04_00:54:13.234000      227372.36        1.26283200e+01        2.26311719e-05  25.4584  22.5670  22.7164  0.0000

File: chapter 6/data/tapes/ext_ffj51/Ic/infield/step09/no magnet/Ic_2025-04-04_01-02-18767747_45e19pm2-anneal300k-720min-0nA-0T-30k-.txt
# Ic = 8.69 A, n = 21.14 , Tavg = 30.23 K, 45e19pm2-anneal300k-720min-0nA-0T-30k-
#datetime                        t_s     iHTS_A                vHTS_V                tHTS_K  tTAR_K  tHOL_K  tSPA_K
0202-04-04_01:01:39.875000      227819.00        9.23415700e-03        4.12417273e-09  30.2342  28.1196  28.2820  0.0000
0202-04-04_01:01:40.240000      227819.36        1.12820800e-01        4.99187273e-09  30.2342  28.1196  28.2820  0.0000
0202-04-04_01:01:40.582000      227819.71        2.12045300e-01        1.45985727e-08  30.2019  28.1220  28.2465  0.0000
0202-04-04_01:01:40.930000      227820.06        3.11505900e-01        1.46605727e-08  30.2019  28.1220  28.2465  0.0000
0202-04-04_01:01:41.290000      227820.41        4.10830000e-01       -1.32918273e-08  30.2019  28.1220  28.2465  0.0000
0202-04-04_01:01:41.650000      227820.77        5.09861500e-01       -2.59974273e-08  30.2147  28.1221  28.2587  0.0000
0202-04-04_01:01:42.008000      227821.13        6.09197400e-01       -2.12250273e-08  30.2147  28.1221  28.2587  0.0000
0202-04-04_01:01:42.410000      227821.53        7.08868800e-01        1.39717273e-09  30.2147  28.1221  28.2587  0.0000
0202-04-04_01:01:42.780000      227821.91        8.08242100e-01       -2.78567273e-08  30.2302  28.1214  28.2618  0.0000
0202-04-04_01:01:43.130000      227822.26        9.07819900e-01       -1.32992727e-09  30.2302  28.1214  28.2618  0.0000
0202-04-04_01:01:43.490000      227822.61        1.00701000e+00       -8.51942727e-09  30.2038  28.1236  28.2276  0.0000
0202-04-04_01:01:43.848000      227822.97        1.10635000e+00       -1.93037273e-08  30.2038  28.1236  28.2276  0.0000
0202-04-04_01:01:44.195000      227823.32        1.20556000e+00       -1.76890273e-08  30.2038  28.1236  28.2276  0.0000
0202-04-04_01:01:44.543000      227823.67        1.30469600e+00       -2.11550273e-08  30.1802  28.1201  28.2478  0.0000
0202-04-04_01:01:44.900000      227824.03        1.40390700e+00       -3.16914273e-08  30.1802  28.1201  28.2478  0.0000
0202-04-04_01:01:45.246000      227824.37        1.50352500e+00       -3.70835273e-08  30.1802  28.1201  28.2478  0.0000
0202-04-04_01:01:45.598000      227824.72        1.60311600e+00       -3.67736273e-08  30.2058  28.1215  28.2461  0.0000
0202-04-04_01:01:45.945000      227825.07        1.70256800e+00       -3.87569273e-08  30.2058  28.1215  28.2461  0.0000
0202-04-04_01:01:46.290000      227825.42        1.80208600e+00       -3.44804273e-08  30.2058  28.1215  28.2461  0.0000
0202-04-04_01:01:46.640000      227825.77        1.90144600e+00       -3.30549273e-08  30.2181  28.1196  28.2738  0.0000
0202-04-04_01:01:46.990000      227826.11        2.00065400e+00       -3.67736273e-08  30.2181  28.1196  28.2738  0.0000
0202-04-04_01:01:47.360000      227826.49        2.09996100e+00       -4.83636273e-08  30.2181  28.1196  28.2738  0.0000
0202-04-04_01:01:47.742000      227826.87        2.19955800e+00       -4.36532273e-08  30.2391  28.1202  28.2682  0.0000
0202-04-04_01:01:48.090000      227827.22        2.29933600e+00       -4.19798273e-08  30.2391  28.1202  28.2682  0.0000
0202-04-04_01:01:48.445000      227827.57        2.39854300e+00       -5.78463273e-08  30.2441  28.1227  28.2604  0.0000
0202-04-04_01:01:48.812000      227827.94        2.49805000e+00       -6.29905273e-08  30.2441  28.1227  28.2604  0.0000
0202-04-04_01:01:49.168000      227828.29        2.59722400e+00       -5.33219273e-08  30.2441  28.1227  28.2604  0.0000
0202-04-04_01:01:49.516000      227828.64        2.69648100e+00       -4.94792273e-08  30.2238  28.1196  28.2637  0.0000
0202-04-04_01:01:49.880000      227829.00        2.79591200e+00       -5.66076273e-08  30.2238  28.1196  28.2637  0.0000
0202-04-04_01:01:50.227000      227829.35        2.89519700e+00       -5.97738273e-08  30.2238  28.1196  28.2637  0.0000
0202-04-04_01:01:50.574000      227829.70        2.99445100e+00       -5.62437273e-08  30.2107  28.1222  28.2277  0.0000
0202-04-04_01:01:50.920000      227830.05        3.09405700e+00       -6.38670273e-08  30.2107  28.1222  28.2277  0.0000
0202-04-04_01:01:51.273000      227830.40        3.19326900e+00       -7.03128273e-08  30.2107  28.1222  28.2277  0.0000
0202-04-04_01:01:51.633000      227830.76        3.29245400e+00       -7.88659273e-08  30.2008  28.1208  28.2462  0.0000
0202-04-04_01:01:51.980000      227831.10        3.39236900e+00       -6.73378273e-08  30.2008  28.1208  28.2462  0.0000
0202-04-04_01:01:52.340000      227831.46        3.49133900e+00       -6.94451273e-08  30.2008  28.1208  28.2462  0.0000
0202-04-04_01:01:52.773000      227831.90        3.59082800e+00       -8.16549273e-08  30.2275  28.1213  28.2380  0.0000
0202-04-04_01:01:53.130000      227832.25        3.69009300e+00       -8.20887273e-08  30.2275  28.1213  28.2380  0.0000
0202-04-04_01:01:53.477000      227832.60        3.78951800e+00       -8.14690273e-08  30.2509  28.1230  28.2778  0.0000
0202-04-04_01:01:53.824000      227832.95        3.88899200e+00       -8.14070273e-08  30.2509  28.1230  28.2778  0.0000
0202-04-04_01:01:54.176000      227833.30        3.98849700e+00       -8.67991273e-08  30.2509  28.1230  28.2778  0.0000
0202-04-04_01:01:54.523000      227833.65        4.08737600e+00       -9.15715273e-08  30.2391  28.1205  28.2606  0.0000
0202-04-04_01:01:54.883000      227834.01        4.18689300e+00       -9.11996273e-08  30.2391  28.1205  28.2606  0.0000
0202-04-04_01:01:55.230000      227834.36        4.28657000e+00       -9.54141273e-08  30.2391  28.1205  28.2606  0.0000
0202-04-04_01:01:55.580000      227834.70        4.38556300e+00       -9.59100273e-08  30.2529  28.1236  28.2795  0.0000
0202-04-04_01:01:55.926000      227835.05        4.48451600e+00       -1.01985627e-07  30.2529  28.1236  28.2795  0.0000
0202-04-04_01:01:56.273000      227835.40        4.58397200e+00       -1.11471027e-07  30.2529  28.1236  28.2795  0.0000
0202-04-04_01:01:56.633000      227835.76        4.68339500e+00       -1.08682027e-07  30.2201  28.1203  28.2488  0.0000
0202-04-04_01:01:56.980000      227836.11        4.78286400e+00       -9.93232273e-08  30.2201  28.1203  28.2488  0.0000
0202-04-04_01:01:57.340000      227836.46        4.88271500e+00       -1.01492427e-07  30.2201  28.1203  28.2488  0.0000
0202-04-04_01:01:57.750000      227836.87        4.98180900e+00       -1.03661727e-07  30.2062  28.1216  28.2333  0.0000
0202-04-04_01:01:58.098000      227837.22        5.08086400e+00       -1.05087227e-07  30.2062  28.1216  28.2333  0.0000
0202-04-04_01:01:58.453000      227837.58        5.18045100e+00       -9.91373273e-08  30.2093  28.1222  28.2591  0.0000
0202-04-04_01:01:58.812000      227837.94        5.27981000e+00       -9.59763273e-08  30.2093  28.1222  28.2591  0.0000
0202-04-04_01:01:59.160000      227838.29        5.37972000e+00       -9.47988273e-08  30.2093  28.1222  28.2591  0.0000
0202-04-04_01:01:59.508000      227838.63        5.47865500e+00       -9.80836273e-08  30.2097  28.1219  28.2437  0.0000
0202-04-04_01:01:59.867000      227838.99        5.57765100e+00       -1.00686727e-07  30.2097  28.1219  28.2437  0.0000
0202-04-04_01:02:00.215000      227839.34        5.67722000e+00       -9.59144273e-08  30.2097  28.1219  28.2437  0.0000
0202-04-04_01:02:00.562000      227839.69        5.77627800e+00       -1.01926327e-07  30.2032  28.1223  28.2635  0.0000
0202-04-04_01:02:00.910000      227840.04        5.87574500e+00       -1.05769027e-07  30.2032  28.1223  28.2635  0.0000
0202-04-04_01:02:01.258000      227840.38        5.97538000e+00       -9.97570273e-08  30.2032  28.1223  28.2635  0.0000
0202-04-04_01:02:01.620000      227840.75        6.07499400e+00       -9.63488273e-08  30.2213  28.1219  28.2366  0.0000
0202-04-04_01:02:01.970000      227841.09        6.17373200e+00       -9.43071273e-08  30.2213  28.1219  28.2366  0.0000
0202-04-04_01:02:02.340000      227841.47        6.27325900e+00       -9.12099273e-08  30.2213  28.1219  28.2366  0.0000
0202-04-04_01:02:02.720000      227841.85        6.37213500e+00       -8.94745273e-08  30.2433  28.1209  28.2694  0.0000
0202-04-04_01:02:03.074000      227842.20        6.47198700e+00       -9.00323273e-08  30.2433  28.1209  28.2694  0.0000
0202-04-04_01:02:03.430000      227842.56        6.57150000e+00       -9.40609273e-08  30.1990  28.1226  28.2276  0.0000
0202-04-04_01:02:03.785000      227842.91        6.67081900e+00       -9.04662273e-08  30.1990  28.1226  28.2276  0.0000
0202-04-04_01:02:04.140000      227843.27        6.76984200e+00       -8.74292273e-08  30.1990  28.1226  28.2276  0.0000
0202-04-04_01:02:04.490000      227843.61        6.86918900e+00       -9.04042273e-08  30.2055  28.1230  28.2409  0.0000
0202-04-04_01:02:04.848000      227843.97        6.96824900e+00       -8.94745273e-08  30.2055  28.1230  28.2409  0.0000
0202-04-04_01:02:05.200000      227844.32        7.06783100e+00       -9.53005273e-08  30.2055  28.1230  28.2409  0.0000
0202-04-04_01:02:05.547000      227844.67        7.16630100e+00       -9.56724273e-08  30.1901  28.1225  28.2380  0.0000
0202-04-04_01:02:05.895000      227845.02        7.26670600e+00       -8.92886273e-08  30.1901  28.1225  28.2380  0.0000
0202-04-04_01:02:06.242000      227845.37        7.36648400e+00       -7.79465273e-08  30.1901  28.1225  28.2380  0.0000
0202-04-04_01:02:06.600000      227845.73        7.46582300e+00       -7.98678273e-08  30.2197  28.1227  28.2388  0.0000
0202-04-04_01:02:06.950000      227846.07        7.56421800e+00       -7.54054273e-08  30.2197  28.1227  28.2388  0.0000
0202-04-04_01:02:07.297000      227846.42        7.66386200e+00       -7.65829273e-08  30.2197  28.1227  28.2388  0.0000
0202-04-04_01:02:07.650000      227846.77        7.76351800e+00       -8.30284273e-08  30.2317  28.1246  28.2720  0.0000
0202-04-04_01:02:07.996000      227847.12        7.86332400e+00       -7.35453273e-08  30.2317  28.1246  28.2720  0.0000
0202-04-04_01:02:08.395000      227847.52        7.96190200e+00       -7.45370273e-08  30.2317  28.1246  28.2720  0.0000
0202-04-04_01:02:08.785000      227847.91        8.06130700e+00       -6.34428273e-08  30.2033  28.1251  28.2625  0.0000
0202-04-04_01:02:09.140000      227848.27        8.16089900e+00       -4.77002273e-08  30.2033  28.1251  28.2625  0.0000
0202-04-04_01:02:09.504000      227848.63        8.26020700e+00       -3.91472273e-08  30.2456  28.1220  28.2707  0.0000
0202-04-04_01:02:09.850000      227848.98        8.35968000e+00       -2.51400273e-08  30.2456  28.1220  28.2707  0.0000
0202-04-04_01:02:10.200000      227849.32        8.45878000e+00       -1.65012727e-09  30.2456  28.1220  28.2707  0.0000
0202-04-04_01:02:10.560000      227849.68        8.55803800e+00        3.34917727e-08  30.2304  28.1240  28.2613  0.0000
0202-04-04_01:02:10.914000      227850.04        8.65763100e+00        7.21663727e-08  30.2304  28.1240  28.2613  0.0000
0202-04-04_01:02:11.277000      227850.40        8.75639300e+00        1.20385773e-07  30.2304  28.1240  28.2613  0.0000
0202-04-04_01:02:11.633000      227850.76        8.85584200e+00        1.91599273e-07  30.2110  28.1240  28.2782  0.0000
0202-04-04_01:02:11.980000      227851.10        8.95541300e+00        2.64548073e-07  30.2110  28.1240  28.2782  0.0000
0202-04-04_01:02:12.340000      227851.47        9.05450300e+00        3.61048773e-07  30.2110  28.1240  28.2782  0.0000
0202-04-04_01:02:12.740000      227851.86        9.15376000e+00        4.80853473e-07  30.2228  28.1249  28.2045  0.0000
0202-04-04_01:02:13.086000      227852.21        9.25381700e+00        6.45282773e-07  30.2228  28.1249  28.2045  0.0000
0202-04-04_01:02:13.440000      227852.57        9.35277300e+00        8.34131673e-07  30.1881  28.1254  28.2624  0.0000
0202-04-04_01:02:13.810000      227852.94        9.45226500e+00        1.06394847e-06  30.1881  28.1254  28.2624  0.0000
0202-04-04_01:02:14.156000      227853.28        9.55152500e+00        1.34031117e-06  30.1881  28.1254  28.2624  0.0000
0202-04-04_01:02:14.516000      227853.64        9.65062800e+00        1.69761797e-06  30.2369  28.1244  28.2623  0.0000
0202-04-04_01:02:14.875000      227854.00        9.75003500e+00        2.15638377e-06  30.2369  28.1244  28.2623  0.0000
0202-04-04_01:02:15.223000      227854.35        9.84937300e+00        2.66386467e-06  30.2369  28.1244  28.2623  0.0000
0202-04-04_01:02:15.570000      227854.70        9.94839000e+00        3.28823737e-06  30.2146  28.1261  28.2705  0.0000
0202-04-04_01:02:15.918000      227855.04        1.00474500e+01        4.48640807e-06  30.2146  28.1261  28.2705  0.0000
0202-04-04_01:02:16.266000      227855.39        1.01479400e+01        4.97455167e-06  30.2146  28.1261  28.2705  0.0000
0202-04-04_01:02:16.613000      227855.74        1.02477000e+01        6.62132377e-06  30.2480  28.1251  28.2598  0.0000
0202-04-04_01:02:16.965000      227856.09        1.03470000e+01        8.05792624e-06  30.2480  28.1251  28.2598  0.0000
0202-04-04_01:02:17.312000      227856.44        1.04462000e+01        9.75756603e-06  30.2480  28.1251  28.2598  0.0000
0202-04-04_01:02:17.660000      227856.79        1.05449000e+01        1.18189131e-05  30.2409  28.1250  28.2641  0.0000
0202-04-04_01:02:18.008000      227857.13        1.06431500e+01        1.43058053e-05  30.2409  28.1250  28.2641  0.0000
0202-04-04_01:02:18.367000      227857.49        1.07437000e+01        1.72585947e-05  30.2409  28.1250  28.2641  0.0000
0202-04-04_01:02:18.754000      227857.88        1.08428800e+01        2.08999227e-05  30.2316  28.1267  28.2578  0.0000

File: chapter 6/data/tapes/ext_ffj51/Ic/infield/step09/no magnet/Ic_2025-04-04_01-05-21314676_45e19pm2-anneal300k-720min-0nA-0T-30k-.txt
# Ic = 8.70 A, n = 21.34 , Tavg = 30.24 K, 45e19pm2-anneal300k-720min-0nA-0T-30k-
#datetime                        t_s     iHTS_A                vHTS_V                tHTS_K  tTAR_K  tHOL_K  tSPA_K
0202-04-04_01:04:42.610000      228001.73        8.75535600e-03       -3.53272727e-09  30.2544  28.1385  28.2672  0.0000
0202-04-04_01:04:42.957000      228002.08        1.12885300e-01       -1.30152727e-09  30.2544  28.1385  28.2672  0.0000
0202-04-04_01:04:43.305000      228002.43        2.12130600e-01        6.25987273e-09  30.2544  28.1385  28.2672  0.0000
0202-04-04_01:04:43.652000      228002.78        3.11874300e-01        6.38377273e-09  30.2465  28.1420  28.2646  0.0000
0202-04-04_01:04:44.010000      228003.14        4.10959300e-01        7.49947273e-09  30.2465  28.1420  28.2646  0.0000
0202-04-04_01:04:44.395000      228003.52        5.10198700e-01        1.28295727e-08  30.2465  28.1420  28.2646  0.0000
0202-04-04_01:04:44.773000      228003.90        6.09516800e-01        4.78459727e-08  30.2274  28.1392  28.2862  0.0000
0202-04-04_01:04:45.120000      228004.25        7.09312800e-01        2.27421727e-08  30.2274  28.1392  28.2862  0.0000
0202-04-04_01:04:45.470000      228004.60        8.08950000e-01       -1.49152727e-09  30.2360  28.1388  28.2401  0.0000
0202-04-04_01:04:45.816000      228004.94        9.07893900e-01        1.51807727e-08  30.2360  28.1388  28.2401  0.0000
0202-04-04_01:04:46.164000      228005.29        1.00707700e+00        1.62963727e-08  30.2360  28.1388  28.2401  0.0000
0202-04-04_01:04:46.516000      228005.64        1.10657600e+00        1.76598727e-08  30.2628  28.1403  28.2813  0.0000
0202-04-04_01:04:46.863000      228005.99        1.20609900e+00        1.64202727e-08  30.2628  28.1403  28.2813  0.0000
0202-04-04_01:04:47.207000      228006.33        1.30540000e+00        1.88994727e-08  30.2628  28.1403  28.2813  0.0000
0202-04-04_01:04:47.560000      228006.68        1.40495700e+00        2.93738727e-08  30.2688  28.1393  28.2898  0.0000
0202-04-04_01:04:47.906000      228007.03        1.50442500e+00        3.44560727e-08  30.2688  28.1393  28.2898  0.0000
0202-04-04_01:04:48.254000      228007.38        1.60366500e+00        3.27206727e-08  30.2688  28.1393  28.2898  0.0000
0202-04-04_01:04:48.600000      228007.73        1.70313200e+00        3.49519727e-08  30.2356  28.1386  28.2718  0.0000
0202-04-04_01:04:48.953000      228008.08        1.80207300e+00        3.19149727e-08  30.2356  28.1386  28.2718  0.0000
0202-04-04_01:04:49.312000      228008.44        1.90173700e+00        3.38982727e-08  30.2356  28.1386  28.2718  0.0000
0202-04-04_01:04:49.660000      228008.79        2.00143400e+00        3.48899727e-08  30.2559  28.1359  28.2726  0.0000
0202-04-04_01:04:50.008000      228009.13        2.10062100e+00        3.35883727e-08  30.2559  28.1359  28.2726  0.0000
0202-04-04_01:04:50.414000      228009.54        2.19981600e+00        3.27826727e-08  30.2559  28.1359  28.2726  0.0000
0202-04-04_01:04:50.777000      228009.90        2.29910700e+00        2.91294727e-08  30.2678  28.1375  28.2816  0.0000
0202-04-04_01:04:51.130000      228010.25        2.39854100e+00        2.58469727e-08  30.2678  28.1375  28.2816  0.0000
0202-04-04_01:04:51.477000      228010.60        2.49780200e+00        2.75823727e-08  30.2358  28.1361  28.2410  0.0000
0202-04-04_01:04:51.824000      228010.95        2.59705200e+00        2.52891727e-08  30.2358  28.1361  28.2410  0.0000
0202-04-04_01:04:52.170000      228011.30        2.69658400e+00        2.46073727e-08  30.2358  28.1361  28.2410  0.0000
0202-04-04_01:04:52.527000      228011.65        2.79605600e+00        3.09291727e-08  30.2243  28.1346  28.2316  0.0000
0202-04-04_01:04:52.875000      228012.00        2.89553700e+00        3.16729727e-08  30.2243  28.1346  28.2316  0.0000
0202-04-04_01:04:53.223000      228012.35        2.99470600e+00        3.28505727e-08  30.2243  28.1346  28.2316  0.0000
0202-04-04_01:04:53.582000      228012.71        3.09389100e+00        3.38421727e-08  30.2522  28.1377  28.2633  0.0000
0202-04-04_01:04:53.940000      228013.07        3.19317800e+00        2.56610727e-08  30.2522  28.1377  28.2633  0.0000
0202-04-04_01:04:54.300000      228013.43        3.29225600e+00        1.64261727e-08  30.2522  28.1377  28.2633  0.0000
0202-04-04_01:04:54.652000      228013.78        3.39149700e+00        2.23141727e-08  30.2787  28.1362  28.2958  0.0000
0202-04-04_01:04:55             228014.12        3.49123300e+00        2.67766727e-08  30.2787  28.1362  28.2958  0.0000
0202-04-04_01:04:55.370000      228014.50        3.59018000e+00        2.35537727e-08  30.2787  28.1362  28.2958  0.0000
0202-04-04_01:04:55.754000      228014.88        3.69002200e+00        1.59303727e-08  30.2689  28.1362  28.2934  0.0000
0202-04-04_01:04:56.100000      228015.23        3.78938200e+00        2.16323727e-08  30.2689  28.1362  28.2934  0.0000
0202-04-04_01:04:56.457000      228015.58        3.88849900e+00        1.56834727e-08  30.2816  28.1375  28.2743  0.0000
0202-04-04_01:04:56.810000      228015.93        3.98822100e+00        4.96317273e-09  30.2816  28.1375  28.2743  0.0000
0202-04-04_01:04:57.156000      228016.28        4.08777400e+00        5.21147273e-09  30.2816  28.1375  28.2743  0.0000
0202-04-04_01:04:57.504000      228016.63        4.18689100e+00        2.54637273e-09  30.2460  28.1367  28.2553  0.0000
0202-04-04_01:04:57.850000      228016.98        4.28642800e+00        1.30677273e-09  30.2460  28.1367  28.2553  0.0000
0202-04-04_01:04:58.200000      228017.33        4.38534500e+00       -3.27962727e-09  30.2460  28.1367  28.2553  0.0000
0202-04-04_01:04:58.547000      228017.67        4.48492300e+00       -5.07702727e-09  30.2545  28.1360  28.2798  0.0000
0202-04-04_01:04:58.895000      228018.02        4.58425700e+00        3.97187273e-09  30.2545  28.1360  28.2798  0.0000
0202-04-04_01:04:59.242000      228018.37        4.68378000e+00       -1.35832727e-09  30.2545  28.1360  28.2798  0.0000
0202-04-04_01:04:59.594000      228018.72        4.78296600e+00       -8.54782727e-09  30.2661  28.1336  28.2526  0.0000
0202-04-04_01:04:59.940000      228019.07        4.88233400e+00       -1.71008273e-08  30.2661  28.1336  28.2526  0.0000
0202-04-04_01:05:00.290000      228019.41        4.98188900e+00       -1.52415273e-08  30.2661  28.1336  28.2526  0.0000
0202-04-04_01:05:00.637000      228019.76        5.08082400e+00       -6.19262727e-09  30.2647  28.1358  28.2946  0.0000
0202-04-04_01:05:00.984000      228020.11        5.18025600e+00       -9.04362727e-09  30.2647  28.1358  28.2946  0.0000
0202-04-04_01:05:01.400000      228020.53        5.27960300e+00       -1.76586273e-08  30.2647  28.1358  28.2946  0.0000
0202-04-04_01:05:01.780000      228020.91        5.37892300e+00       -1.91461273e-08  30.2706  28.1361  28.2512  0.0000
0202-04-04_01:05:02.130000      228021.26        5.47871500e+00       -6.06862727e-09  30.2706  28.1361  28.2512  0.0000
0202-04-04_01:05:02.492000      228021.62        5.57778300e+00       -3.27632727e-09  30.2853  28.1349  28.2760  0.0000
0202-04-04_01:05:02.840000      228021.96        5.67717200e+00       -6.55892727e-09  30.2853  28.1349  28.2760  0.0000
0202-04-04_01:05:03.188000      228022.31        5.77612000e+00       -9.47192727e-09  30.2853  28.1349  28.2760  0.0000
0202-04-04_01:05:03.535000      228022.66        5.87576100e+00       -1.05876273e-08  30.2466  28.1357  28.2772  0.0000
0202-04-04_01:05:03.883000      228023.01        5.97505200e+00       -1.22610273e-08  30.2466  28.1357  28.2772  0.0000
0202-04-04_01:05:04.242000      228023.37        6.07451600e+00       -9.96782727e-09  30.2466  28.1357  28.2772  0.0000
0202-04-04_01:05:04.590000      228023.71        6.17388000e+00       -1.00297273e-08  30.2443  28.1354  28.2662  0.0000
0202-04-04_01:05:04.938000      228024.06        6.27317700e+00       -1.26328273e-08  30.2443  28.1354  28.2662  0.0000
0202-04-04_01:05:05.293000      228024.42        6.37259900e+00       -1.39344273e-08  30.2443  28.1354  28.2662  0.0000
0202-04-04_01:05:05.652000      228024.78        6.47200800e+00       -1.88307273e-08  30.2275  28.1371  28.2805  0.0000
0202-04-04_01:05:06.010000      228025.14        6.57135700e+00       -1.88307273e-08  30.2275  28.1371  28.2805  0.0000
0202-04-04_01:05:06.406000      228025.53        6.67003900e+00       -2.56484273e-08  30.2275  28.1371  28.2805  0.0000
0202-04-04_01:05:06.770000      228025.89        6.76987800e+00       -3.23421273e-08  30.2417  28.1365  28.2456  0.0000
0202-04-04_01:05:07.117000      228026.24        6.86904800e+00       -3.30238273e-08  30.2417  28.1365  28.2456  0.0000
0202-04-04_01:05:07.477000      228026.60        6.96833000e+00       -3.08546273e-08  30.2555  28.1336  28.2792  0.0000
0202-04-04_01:05:07.824000      228026.95        7.06802900e+00       -2.94910273e-08  30.2555  28.1336  28.2792  0.0000
0202-04-04_01:05:08.170000      228027.30        7.16781600e+00       -3.21584273e-08  30.2555  28.1336  28.2792  0.0000
0202-04-04_01:05:08.520000      228027.65        7.26620000e+00       -2.37338273e-08  30.2888  28.1352  28.2722  0.0000
0202-04-04_01:05:08.867000      228027.99        7.36547200e+00       -1.81565273e-08  30.2888  28.1352  28.2722  0.0000
0202-04-04_01:05:09.227000      228028.35        7.46543800e+00       -2.16893273e-08  30.2888  28.1352  28.2722  0.0000
0202-04-04_01:05:09.574000      228028.70        7.56457900e+00       -1.66690273e-08  30.2882  28.1348  28.2640  0.0000
0202-04-04_01:05:09.920000      228029.05        7.66381000e+00       -2.97172727e-09  30.2882  28.1348  28.2640  0.0000
0202-04-04_01:05:10.270000      228029.40        7.76315600e+00        3.35007273e-09  30.2882  28.1348  28.2640  0.0000
0202-04-04_01:05:10.617000      228029.74        7.86258200e+00        5.08547273e-09  30.2512  28.1328  28.2661  0.0000
0202-04-04_01:05:10.965000      228030.09        7.96205300e+00        7.93647273e-09  30.2512  28.1328  28.2661  0.0000
0202-04-04_01:05:11.316000      228030.44        8.06116800e+00        1.67374727e-08  30.2512  28.1328  28.2661  0.0000
0202-04-04_01:05:11.668000      228030.79        8.16095200e+00        3.16742727e-08  30.2443  28.1355  28.2491  0.0000
0202-04-04_01:05:12.016000      228031.14        8.25976900e+00        4.95861727e-08  30.2443  28.1355  28.2491  0.0000
0202-04-04_01:05:12.430000      228031.56        8.35888700e+00        6.10521727e-08  30.2443  28.1355  28.2491  0.0000
0202-04-04_01:05:12.790000      228031.92        8.45846800e+00        8.12572727e-08  30.2181  28.1344  28.2492  0.0000
0202-04-04_01:05:13.150000      228032.27        8.55834500e+00        1.12184573e-07  30.2181  28.1344  28.2492  0.0000
0202-04-04_01:05:13.508000      228032.63        8.65767800e+00        1.53090473e-07  30.2373  28.1359  28.2532  0.0000
0202-04-04_01:05:13.850000      228032.98        8.75680600e+00        2.10048873e-07  30.2373  28.1359  28.2532  0.0000
0202-04-04_01:05:14.215000      228033.34        8.85631100e+00        2.76177873e-07  30.2373  28.1359  28.2532  0.0000
0202-04-04_01:05:14.562000      228033.69        8.95531300e+00        3.48753373e-07  30.2418  28.1342  28.2739  0.0000
0202-04-04_01:05:14.910000      228034.04        9.05480700e+00        4.53745273e-07  30.2418  28.1342  28.2739  0.0000
0202-04-04_01:05:15.258000      228034.38        9.15402500e+00        5.81793173e-07  30.2418  28.1342  28.2739  0.0000
0202-04-04_01:05:15.605000      228034.73        9.25353200e+00        7.34260773e-07  30.2690  28.1358  28.2791  0.0000
0202-04-04_01:05:15.965000      228035.09        9.35231700e+00        9.31290873e-07  30.2690  28.1358  28.2791  0.0000
0202-04-04_01:05:16.312000      228035.44        9.45135900e+00        1.17951547e-06  30.2690  28.1358  28.2791  0.0000
0202-04-04_01:05:16.676000      228035.80        9.55098600e+00        1.43765667e-06  30.2427  28.1370  28.2689  0.0000
0202-04-04_01:05:17.035000      228036.16        9.65014800e+00        1.83834867e-06  30.2427  28.1370  28.2689  0.0000
0202-04-04_01:05:17.426000      228036.55        9.75071200e+00        2.25001097e-06  30.2427  28.1370  28.2689  0.0000
0202-04-04_01:05:17.800000      228036.92        9.84924100e+00        2.82430537e-06  30.2444  28.1357  28.2650  0.0000
0202-04-04_01:05:18.150000      228037.27        9.94866200e+00        3.43312177e-06  30.2444  28.1357  28.2650  0.0000
0202-04-04_01:05:18.496000      228037.62        1.00482400e+01        4.60637797e-06  30.2312  28.1369  28.2336  0.0000
0202-04-04_01:05:18.844000      228037.97        1.01476300e+01        5.10704167e-06  30.2312  28.1369  28.2336  0.0000
0202-04-04_01:05:19.203000      228038.33        1.02468700e+01        6.81814867e-06  30.2312  28.1369  28.2336  0.0000
0202-04-04_01:05:19.550000      228038.68        1.03462400e+01        8.24731477e-06  30.2063  28.1339  28.2330  0.0000
0202-04-04_01:05:19.900000      228039.02        1.04456300e+01        9.97286197e-06  30.2063  28.1339  28.2330  0.0000
0202-04-04_01:05:20.246000      228039.37        1.05451400e+01        1.20585669e-05  30.2063  28.1339  28.2330  0.0000
0202-04-04_01:05:20.594000      228039.72        1.06441100e+01        1.45223439e-05  30.2433  28.1338  28.2465  0.0000
0202-04-04_01:05:20.945000      228040.07        1.07436600e+01        1.75704604e-05  30.2433  28.1338  28.2465  0.0000
0202-04-04_01:05:21.293000      228040.42        1.08428300e+01        2.11503713e-05  30.2433  28.1338  28.2465  0.0000
