Repository: shortlab/2025-devitre-PhD

# 2025-devitre-PhD
Data repository for Alexis Devitre's PhD thesis

File: chapter 6/data/tapes/ext_ffj51/Ic/infield/step09/no magnet/Ic_2025-04-04_01-34-39094282_45e19pm2-anneal300k-720min-0nA-0T-40k-.txt
# Ic = 5.89 A, n = 18.36 , Tavg = 40.19 K, 45e19pm2-anneal300k-720min-0nA-0T-40k-
#datetime                        t_s     iHTS_A                vHTS_V                tHTS_K  tTAR_K  tHOL_K  tSPA_K
0202-04-04_01:33:08.650000      229707.77        1.03383200e-02       -6.64357143e-11  40.1680  38.6689  38.8711  0.0000
0202-04-04_01:33:08.992000      229708.12        4.54391500e-02       -1.36793571e-09  40.1680  38.6689  38.8711  0.0000
0202-04-04_01:33:09.406000      229708.53        7.49473200e-02        2.84656429e-09  40.1680  38.6689  38.8711  0.0000
0202-04-04_01:33:09.760000      229708.89        1.04828300e-01        6.94116429e-09  40.1895  38.6691  38.8737  0.0000
0202-04-04_01:33:10.110000      229709.23        1.34455500e-01        1.06116429e-09  40.1895  38.6691  38.8737  0.0000
0202-04-04_01:33:10.465000      229709.59        1.64557800e-01       -1.36884357e-08  40.1789  38.6695  38.8836  0.0000
0202-04-04_01:33:10.816000      229709.94        1.94127100e-01       -1.61675357e-08  40.1789  38.6695  38.8836  0.0000
0202-04-04_01:33:11.164000      229710.29        2.24440000e-01        4.90516429e-09  40.1789  38.6695  38.8836  0.0000
0202-04-04_01:33:11.510000      229710.64        2.53789100e-01       -1.21389357e-08  40.1774  38.6688  38.8741  0.0000
0202-04-04_01:33:11.863000      229710.99        2.83509700e-01       -1.60436357e-08  40.1774  38.6688  38.8741  0.0000
0202-04-04_01:33:12.210000      229711.33        3.13654700e-01       -5.31357143e-11  40.1774  38.6688  38.8741  0.0000
0202-04-04_01:33:12.555000      229711.68        3.43016200e-01       -2.22233571e-09  40.1707  38.6690  38.8609  0.0000
0202-04-04_01:33:12.906000      229712.03        3.73731200e-01       -1.25108357e-08  40.1707  38.6690  38.8609  0.0000
0202-04-04_01:33:13.254000      229712.38        4.02616700e-01        1.18646429e-09  40.1707  38.6690  38.8609  0.0000
0202-04-04_01:33:13.600000      229712.73        4.33162600e-01       -1.08993357e-08  40.1682  38.6682  38.8652  0.0000
0202-04-04_01:33:13.950000      229713.07        4.62846100e-01       -2.44107357e-08  40.1682  38.6682  38.8652  0.0000
0202-04-04_01:33:14.297000      229713.42        4.92875700e-01        1.45118643e-08  40.1682  38.6682  38.8652  0.0000
0202-04-04_01:33:14.656000      229713.78        5.22189700e-01        2.13914643e-08  40.1854  38.6684  38.8771  0.0000
0202-04-04_01:33:15.004000      229714.13        5.52066900e-01       -1.54238357e-08  40.1854  38.6684  38.8771  0.0000
0202-04-04_01:33:15.410000      229714.53        5.81889900e-01       -1.43701357e-08  40.1854  38.6684  38.8771  0.0000
0202-04-04_01:33:15.758000      229714.88        6.12009800e-01       -3.70443571e-09  40.1674  38.6683  38.8790  0.0000
0202-04-04_01:33:16.113000      229715.24        6.41378000e-01       -5.12453571e-09  40.1674  38.6683  38.8790  0.0000
0202-04-04_01:33:16.465000      229715.59        6.71518600e-01       -3.75393357e-08  40.1674  38.6683  38.8790  0.0000
0202-04-04_01:33:16.812000      229715.94        7.01266000e-01       -7.72763571e-09  40.1944  38.6684  38.8854  0.0000
0202-04-04_01:33:17.160000      229716.29        7.30859700e-01       -1.40583571e-09  40.1944  38.6684  38.8854  0.0000
0202-04-04_01:33:17.510000      229716.64        7.61117600e-01       -1.04335714e-10  40.1905  38.6689  38.8780  0.0000
0202-04-04_01:33:17.870000      229716.99        7.89918300e-01        2.51209643e-08  40.1905  38.6689  38.8780  0.0000
0202-04-04_01:33:18.220000      229717.34        8.20473100e-01        2.87156643e-08  40.1905  38.6689  38.8780  0.0000
0202-04-04_01:33:18.566000      229717.69        8.49892400e-01       -1.18182357e-08  40.1771  38.6683  38.8639  0.0000
0202-04-04_01:33:18.910000      229718.04        8.79882100e-01       -1.03307357e-08  40.1771  38.6683  38.8639  0.0000
0202-04-04_01:33:19.260000      229718.39        9.09645800e-01       -2.08763571e-09  40.1771  38.6683  38.8639  0.0000
0202-04-04_01:33:19.610000      229718.73        9.38962800e-01        2.05564286e-10  40.1821  38.6685  38.8651  0.0000
0202-04-04_01:33:19.960000      229719.09        9.69237100e-01       -1.77773571e-09  40.1821  38.6685  38.8651  0.0000
0202-04-04_01:33:20.312000      229719.44        9.98898400e-01       -7.47973571e-09  40.1821  38.6685  38.8651  0.0000
0202-04-04_01:33:20.660000      229719.78        1.02881700e+00       -4.14235714e-10  40.1707  38.6687  38.8733  0.0000
0202-04-04_01:33:21.008000      229720.13        1.05870100e+00       -2.14963571e-09  40.1707  38.6687  38.8733  0.0000
0202-04-04_01:33:21.402000      229720.53        1.08828200e+00       -1.46783571e-09  40.1707  38.6687  38.8733  0.0000
0202-04-04_01:33:21.770000      229720.89        1.11814400e+00       -5.99235714e-10  40.1603  38.6679  38.8717  0.0000
0202-04-04_01:33:22.117000      229721.24        1.14807300e+00       -6.73463571e-09  40.1603  38.6679  38.8717  0.0000
0202-04-04_01:33:22.470000      229721.59        1.17770500e+00       -1.21268357e-08  40.1773  38.6685  38.8664  0.0000
0202-04-04_01:33:22.816000      229721.94        1.20749800e+00       -1.45439357e-08  40.1773  38.6685  38.8664  0.0000
0202-04-04_01:33:23.170000      229722.30        1.23739600e+00       -1.52877357e-08  40.1773  38.6685  38.8664  0.0000
0202-04-04_01:33:23.520000      229722.65        1.26741500e+00       -1.45439357e-08  40.1674  38.6680  38.8747  0.0000
0202-04-04_01:33:23.867000      229722.99        1.29694200e+00       -2.17334357e-08  40.1674  38.6680  38.8747  0.0000
0202-04-04_01:33:24.215000      229723.34        1.32651200e+00       -2.50183357e-08  40.1674  38.6680  38.8747  0.0000
0202-04-04_01:33:24.574000      229723.70        1.35629900e+00       -1.40481357e-08  40.1893  38.6680  38.8701  0.0000
0202-04-04_01:33:24.918000      229724.05        1.38626900e+00       -2.17954357e-08  40.1893  38.6680  38.8701  0.0000
0202-04-04_01:33:25.277000      229724.40        1.41610500e+00       -2.18574357e-08  40.1893  38.6680  38.8701  0.0000
0202-04-04_01:33:25.637000      229724.76        1.44614000e+00       -1.95642357e-08  40.1803  38.6690  38.8753  0.0000
0202-04-04_01:33:25.984000      229725.11        1.47556300e+00       -1.15070357e-08  40.1803  38.6690  38.8753  0.0000
0202-04-04_01:33:26.340000      229725.46        1.50560000e+00       -2.22912357e-08  40.1803  38.6690  38.8753  0.0000
0202-04-04_01:33:26.742000      229725.87        1.53562500e+00       -2.34069357e-08  40.1733  38.6684  38.8782  0.0000
0202-04-04_01:33:27.090000      229726.22        1.56512600e+00       -2.61959357e-08  40.1733  38.6684  38.8782  0.0000
0202-04-04_01:33:27.445000      229726.57        1.59518600e+00       -2.45226357e-08  40.1783  38.6690  38.8740  0.0000
0202-04-04_01:33:27.797000      229726.92        1.62459200e+00       -2.26015357e-08  40.1783  38.6690  38.8740  0.0000
0202-04-04_01:33:28.152000      229727.28        1.65489900e+00       -1.46063357e-08  40.1783  38.6690  38.8740  0.0000
0202-04-04_01:33:28.500000      229727.63        1.68491800e+00       -1.44203357e-08  40.1665  38.6682  38.8775  0.0000
0202-04-04_01:33:28.848000      229727.97        1.71444000e+00       -1.78911357e-08  40.1665  38.6682  38.8775  0.0000
0202-04-04_01:33:29.195000      229728.32        1.74403400e+00       -1.41104357e-08  40.1665  38.6682  38.8775  0.0000
0202-04-04_01:33:29.547000      229728.67        1.77410900e+00       -8.22253571e-09  40.1918  38.6680  38.8881  0.0000
0202-04-04_01:33:29.895000      229729.02        1.80399200e+00       -7.10693571e-09  40.1918  38.6680  38.8881  0.0000
0202-04-04_01:33:30.242000      229729.37        1.83346700e+00       -1.03298357e-08  40.1918  38.6680  38.8881  0.0000
0202-04-04_01:33:30.590000      229729.72        1.86320400e+00       -8.96623571e-09  40.1958  38.6686  38.8825  0.0000
0202-04-04_01:33:30.938000      229730.06        1.89277100e+00       -7.60273571e-09  40.1958  38.6686  38.8825  0.0000
0202-04-04_01:33:31.285000      229730.41        1.92288600e+00       -1.19412357e-08  40.1958  38.6686  38.8825  0.0000
0202-04-04_01:33:31.633000      229730.76        1.95272400e+00       -6.92093571e-09  40.1663  38.6680  38.8752  0.0000
0202-04-04_01:33:31.990000      229731.11        1.98264700e+00       -4.44183571e-09  40.1663  38.6680  38.8752  0.0000
0202-04-04_01:33:32.340000      229731.47        2.01247800e+00       -8.47035714e-10  40.1663  38.6680  38.8752  0.0000
0202-04-04_01:33:32.750000      229731.88        2.04210200e+00        1.69406429e-09  40.1733  38.6678  38.8714  0.0000
0202-04-04_01:33:33.098000      229732.22        2.07218200e+00        2.49976429e-09  40.1733  38.6678  38.8714  0.0000
0202-04-04_01:33:33.450000      229732.58        2.10155200e+00       -3.32523571e-09  40.1801  38.6681  38.8809  0.0000
0202-04-04_01:33:33.810000      229732.93        2.13164000e+00       -1.89913571e-09  40.1801  38.6681  38.8809  0.0000
0202-04-04_01:33:34.164000      229733.29        2.16162300e+00       -3.44863571e-09  40.1801  38.6681  38.8809  0.0000
0202-04-04_01:33:34.523000      229733.65        2.19114900e+00       -6.73343571e-09  40.1740  38.6678  38.8881  0.0000
0202-04-04_01:33:34.883000      229734.01        2.22102500e+00       -9.52253571e-09  40.1740  38.6678  38.8881  0.0000
0202-04-04_01:33:35.230000      229734.36        2.25050600e+00       -8.22093571e-09  40.1740  38.6678  38.8881  0.0000
0202-04-04_01:33:35.580000      229734.71        2.28045700e+00       -1.46667357e-08  40.1757  38.6671  38.8927  0.0000
0202-04-04_01:33:35.926000      229735.05        2.31047400e+00       -1.65261357e-08  40.1757  38.6671  38.8927  0.0000
0202-04-04_01:33:36.285000      229735.41        2.34044300e+00       -1.96250357e-08  40.1757  38.6671  38.8927  0.0000
0202-04-04_01:33:36.633000      229735.76        2.37024800e+00       -2.44593357e-08  40.1803  38.6677  38.8806  0.0000
0202-04-04_01:33:36.992000      229736.12        2.40006400e+00       -2.33437357e-08  40.1803  38.6677  38.8806  0.0000
0202-04-04_01:33:37.360000      229736.49        2.42980700e+00       -3.05332357e-08  40.1803  38.6677  38.8806  0.0000
0202-04-04_01:33:37.758000      229736.88        2.45938000e+00       -3.15249357e-08  40.1785  38.6685  38.8729  0.0000
0202-04-04_01:33:38.117000      229737.24        2.48940900e+00       -4.33628357e-08  40.1785  38.6685  38.8729  0.0000
0202-04-04_01:33:38.470000      229737.59        2.51906900e+00       -4.95606357e-08  40.1606  38.6673  38.8765  0.0000
0202-04-04_01:33:38.816000      229737.94        2.54906500e+00       -4.72054357e-08  40.1606  38.6673  38.8765  0.0000
0202-04-04_01:33:39.164000      229738.29        2.57882200e+00       -4.11962357e-08  40.1606  38.6673  38.8765  0.0000
0202-04-04_01:33:39.510000      229738.64        2.60858000e+00       -3.80393357e-08  40.1729  38.6673  38.8691  0.0000
0202-04-04_01:33:39.870000      229739.00        2.63831400e+00       -4.61585357e-08  40.1729  38.6673  38.8691  0.0000
0202-04-04_01:33:40.220000      229739.34        2.66829200e+00       -5.22944357e-08  40.1729  38.6673  38.8691  0.0000
0202-04-04_01:33:40.566000      229739.69        2.69812700e+00       -5.78724357e-08  40.1796  38.6685  38.8831  0.0000
0202-04-04_01:33:40.914000      229740.04        2.72787600e+00       -5.67568357e-08  40.1796  38.6685  38.8831  0.0000
0202-04-04_01:33:41.260000      229740.39        2.75774700e+00       -5.58272357e-08  40.1796  38.6685  38.8831  0.0000
0202-04-04_01:33:41.613000      229740.74        2.78728600e+00       -6.14672357e-08  40.1917  38.6677  38.8851  0.0000
0202-04-04_01:33:41.960000      229741.09        2.81738100e+00       -6.73552357e-08  40.1917  38.6677  38.8851  0.0000
0202-04-04_01:33:42.310000      229741.43        2.84704500e+00       -6.64875357e-08  40.1917  38.6677  38.8851  0.0000
0202-04-04_01:33:42.656000      229741.78        2.87680100e+00       -5.88641357e-08  40.1927  38.6678  38.8779  0.0000
0202-04-04_01:33:43.004000      229742.13        2.90665800e+00       -6.05995357e-08  40.1927  38.6678  38.8779  0.0000
0202-04-04_01:33:43.363000      229742.49        2.93621000e+00       -6.52479357e-08  40.1927  38.6678  38.8779  0.0000
0202-04-04_01:33:43.746000      229742.87        2.96623800e+00       -6.67354357e-08  40.1817  38.6679  38.8741  0.0000
0202-04-04_01:33:44.105000      229743.23        2.99604300e+00       -6.96484357e-08  40.1817  38.6679  38.8741  0.0000
0202-04-04_01:33:44.457000      229743.58        3.02560700e+00       -6.89046357e-08  40.1633  38.6674  38.8719  0.0000
0202-04-04_01:33:44.805000      229743.93        3.05547000e+00       -6.51859357e-08  40.1633  38.6674  38.8719  0.0000
0202-04-04_01:33:45.164000      229744.29        3.08543100e+00       -5.88590357e-08  40.1633  38.6674  38.8719  0.0000
0202-04-04_01:33:45.510000      229744.64        3.11531400e+00       -6.05291357e-08  40.1739  38.6667  38.8753  0.0000
0202-04-04_01:33:45.860000      229744.99        3.14489500e+00       -5.38354357e-08  40.1739  38.6667  38.8753  0.0000
0202-04-04_01:33:46.207000      229745.33        3.17477000e+00       -6.16447357e-08  40.1739  38.6667  38.8753  0.0000
0202-04-04_01:33:46.560000      229745.68        3.20473000e+00       -6.94540357e-08  40.1873  38.6672  38.8694  0.0000
0202-04-04_01:33:46.914000      229746.04        3.23462300e+00       -5.34016357e-08  40.1873  38.6672  38.8694  0.0000
0202-04-04_01:33:47.266000      229746.39        3.26436000e+00       -5.17901357e-08  40.1873  38.6672  38.8694  0.0000
0202-04-04_01:33:47.610000      229746.74        3.29415000e+00       -5.25958357e-08  40.1884  38.6681  38.8765  0.0000
0202-04-04_01:33:47.970000      229747.09        3.32400400e+00       -5.86078357e-08  40.1884  38.6681  38.8765  0.0000
0202-04-04_01:33:48.340000      229747.47        3.35362800e+00       -5.45172357e-08  40.1884  38.6681  38.8765  0.0000
0202-04-04_01:33:48.707000      229747.83        3.38346900e+00       -5.28438357e-08  40.1700  38.6675  38.8716  0.0000
0202-04-04_01:33:49.055000      229748.18        3.41319200e+00       -5.22240357e-08  40.1700  38.6675  38.8716  0.0000
0202-04-04_01:33:49.430000      229748.55        3.44279600e+00       -4.61501357e-08  40.1781  38.6675  38.8640  0.0000
0202-04-04_01:33:49.780000      229748.91        3.47271900e+00       -4.32371357e-08  40.1781  38.6675  38.8640  0.0000
0202-04-04_01:33:50.140000      229749.27        3.50246100e+00       -3.93324357e-08  40.1781  38.6675  38.8640  0.0000
0202-04-04_01:33:50.490000      229749.61        3.53209000e+00       -3.85887357e-08  40.1665  38.6679  38.8669  0.0000
0202-04-04_01:33:50.836000      229749.96        3.56263000e+00       -4.24960357e-08  40.1665  38.6679  38.8669  0.0000
0202-04-04_01:33:51.184000      229750.31        3.59192700e+00       -4.45467357e-08  40.1665  38.6679  38.8669  0.0000
0202-04-04_01:33:51.535000      229750.66        3.62161200e+00       -4.46716357e-08  40.1695  38.6675  38.8830  0.0000
0202-04-04_01:33:51.895000      229751.02        3.65161600e+00       -4.93820357e-08  40.1695  38.6675  38.8830  0.0000
0202-04-04_01:33:52.242000      229751.37        3.68140500e+00       -4.61591357e-08  40.1695  38.6675  38.8830  0.0000
0202-04-04_01:33:52.590000      229751.72        3.71101700e+00       -4.82663357e-08  40.1884  38.6675  38.8716  0.0000
0202-04-04_01:33:52.938000      229752.06        3.74096400e+00       -5.79970357e-08  40.1884  38.6675  38.8716  0.0000
0202-04-04_01:33:53.285000      229752.41        3.77071300e+00       -5.61996357e-08  40.1884  38.6675  38.8716  0.0000
0202-04-04_01:33:53.637000      229752.76        3.80080000e+00       -5.08075357e-08  40.1768  38.6680  38.8781  0.0000
0202-04-04_01:33:53.984000      229753.11        3.83077800e+00       -5.84308357e-08  40.1768  38.6680  38.8781  0.0000
0202-04-04_01:33:54.340000      229753.47        3.86040200e+00       -5.84928357e-08  40.1768  38.6680  38.8781  0.0000
0202-04-04_01:33:54.723000      229753.85        3.89010300e+00       -5.23569357e-08  40.1655  38.6673  38.8659  0.0000
0202-04-04_01:33:55.070000      229754.20        3.91994400e+00       -4.95679357e-08  40.1655  38.6673  38.8659  0.0000
0202-04-04_01:33:55.430000      229754.56        3.95002900e+00       -5.42783357e-08  40.1655  38.6673  38.8659  0.0000
0202-04-04_01:33:55.780000      229754.91        3.98002500e+00       -5.34725357e-08  40.1713  38.6671  38.8735  0.0000
0202-04-04_01:33:56.130000      229755.26        4.00984100e+00       -5.84308357e-08  40.1713  38.6671  38.8735  0.0000
0202-04-04_01:33:56.480000      229755.61        4.03928000e+00       -4.97538357e-08  40.1779  38.6670  38.8730  0.0000
0202-04-04_01:33:56.830000      229755.95        4.06933400e+00       -4.48574357e-08  40.1779  38.6670  38.8730  0.0000
0202-04-04_01:33:57.184000      229756.31        4.09919600e+00       -3.74819357e-08  40.1779  38.6670  38.8730  0.0000
0202-04-04_01:33:57.530000      229756.66        4.12882100e+00       -4.13865357e-08  40.1881  38.6667  38.8780  0.0000
0202-04-04_01:33:57.883000      229757.01        4.15842400e+00       -3.07262357e-08  40.1881  38.6667  38.8780  0.0000
0202-04-04_01:33:58.230000      229757.35        4.18829200e+00       -2.99825357e-08  40.1881  38.6667  38.8780  0.0000
0202-04-04_01:33:58.580000      229757.70        4.21821400e+00       -4.01469357e-08  40.1895  38.6663  38.8796  0.0000
0202-04-04_01:33:58.938000      229758.06        4.24818500e+00       -3.37632357e-08  40.1895  38.6663  38.8796  0.0000
0202-04-04_01:33:59.285000      229758.41        4.27778100e+00       -2.93627357e-08  40.1895  38.6663  38.8796  0.0000
0202-04-04_01:33:59.645000      229758.77        4.30781700e+00       -2.59539357e-08  40.1700  38.6672  38.8650  0.0000
0202-04-04_01:34:00.004000      229759.13        4.33774600e+00       -2.61398357e-08  40.1700  38.6672  38.8650  0.0000
0202-04-04_01:34:00.383000      229759.51        4.36733000e+00       -2.11195357e-08  40.1700  38.6672  38.8650  0.0000
0202-04-04_01:34:00.770000      229759.89        4.39698000e+00       -3.00444357e-08  40.1609  38.6667  38.8719  0.0000
0202-04-04_01:34:01.117000      229760.24        4.42694400e+00       -2.93627357e-08  40.1609  38.6667  38.8719  0.0000
0202-04-04_01:34:01.465000      229760.59        4.45630500e+00       -3.07882357e-08  40.1713  38.6660  38.8779  0.0000
0202-04-04_01:34:01.812000      229760.94        4.48635000e+00       -3.56225357e-08  40.1713  38.6660  38.8779  0.0000
0202-04-04_01:34:02.168000      229761.29        4.51565700e+00       -3.66761357e-08  40.1713  38.6660  38.8779  0.0000
0202-04-04_01:34:02.516000      229761.64        4.54583200e+00       -3.72974357e-08  40.1868  38.6661  38.8667  0.0000
0202-04-04_01:34:02.863000      229761.99        4.57561500e+00       -4.37476357e-08  40.1868  38.6661  38.8667  0.0000
0202-04-04_01:34:03.210000      229762.34        4.60554200e+00       -4.75298357e-08  40.1868  38.6661  38.8667  0.0000
0202-04-04_01:34:03.562000      229762.69        4.63551400e+00       -4.98230357e-08  40.1921  38.6673  38.8817  0.0000
0202-04-04_01:34:03.918000      229763.04        4.66546700e+00       -4.30673357e-08  40.1921  38.6673  38.8817  0.0000
0202-04-04_01:34:04.266000      229763.39        4.69493600e+00       -4.71579357e-08  40.1921  38.6673  38.8817  0.0000
0202-04-04_01:34:04.613000      229763.74        4.72471800e+00       -4.51746357e-08  40.1770  38.6668  38.8734  0.0000
0202-04-04_01:34:04.965000      229764.09        4.75474700e+00       -4.98850357e-08  40.1770  38.6668  38.8734  0.0000
0202-04-04_01:34:05.312000      229764.44        4.78412100e+00       -5.74464357e-08  40.1770  38.6668  38.8734  0.0000
0202-04-04_01:34:05.664000      229764.79        4.81401200e+00       -4.69720357e-08  40.1630  38.6667  38.8572  0.0000
0202-04-04_01:34:06.010000      229765.14        4.84402300e+00       -5.12485357e-08  40.1630  38.6667  38.8572  0.0000
0202-04-04_01:34:06.410000      229765.53        4.87408800e+00       -5.09386357e-08  40.1630  38.6667  38.8572  0.0000
0202-04-04_01:34:06.766000      229765.89        4.90367500e+00       -4.57324357e-08  40.1609  38.6665  38.8662  0.0000
0202-04-04_01:34:07.113000      229766.24        4.93364200e+00       -5.61448357e-08  40.1609  38.6665  38.8662  0.0000
0202-04-04_01:34:07.465000      229766.59        4.96315600e+00       -6.31484357e-08  40.1773  38.6668  38.8796  0.0000
0202-04-04_01:34:07.812000      229766.94        4.99320200e+00       -6.51317357e-08  40.1773  38.6668  38.8796  0.0000
0202-04-04_01:34:08.160000      229767.29        5.02258900e+00       -6.36442357e-08  40.1773  38.6668  38.8796  0.0000
0202-04-04_01:34:08.510000      229767.64        5.05271000e+00       -5.65823357e-08  40.1815  38.6660  38.8623  0.0000
0202-04-04_01:34:08.860000      229767.98        5.08257000e+00       -5.95008357e-08  40.1815  38.6660  38.8623  0.0000
0202-04-04_01:34:09.215000      229768.34        5.11233800e+00       -5.65259357e-08  40.1815  38.6660  38.8623  0.0000
0202-04-04_01:34:09.562000      229768.69        5.14202500e+00       -4.33244357e-08  40.1776  38.6662  38.8739  0.0000
0202-04-04_01:34:09.910000      229769.04        5.17183200e+00       -4.49359357e-08  40.1776  38.6662  38.8739  0.0000
0202-04-04_01:34:10.258000      229769.38        5.20166800e+00       -4.79728357e-08  40.1776  38.6662  38.8739  0.0000
0202-04-04_01:34:10.610000      229769.73        5.23123000e+00       -3.73125357e-08  40.1550  38.6654  38.8689  0.0000
0202-04-04_01:34:10.957000      229770.08        5.26154900e+00       -3.48953357e-08  40.1550  38.6654  38.8689  0.0000
0202-04-04_01:34:11.305000      229770.43        5.29124300e+00       -3.22922357e-08  40.1550  38.6654  38.8689  0.0000
0202-04-04_01:34:11.652000      229770.78        5.32085000e+00       -2.83876357e-08  40.1736  38.6666  38.8714  0.0000
0202-04-04_01:34:12             229771.13        5.35087600e+00       -3.34698357e-08  40.1736  38.6666  38.8714  0.0000
0202-04-04_01:34:12.380000      229771.50        5.38044000e+00       -3.39037357e-08  40.1736  38.6666  38.8714  0.0000
0202-04-04_01:34:12.758000      229771.88        5.41023200e+00       -2.67141357e-08  40.1520  38.6667  38.8567  0.0000
0202-04-04_01:34:13.105000      229772.23        5.44030800e+00       -3.16724357e-08  40.1520  38.6667  38.8567  0.0000
0202-04-04_01:34:13.457000      229772.58        5.46987700e+00       -3.00610357e-08  40.1662  38.6665  38.8701  0.0000
0202-04-04_01:34:13.805000      229772.93        5.49933300e+00       -1.94626357e-08  40.1662  38.6665  38.8701  0.0000
0202-04-04_01:34:14.152000      229773.28        5.52952000e+00       -1.13435357e-08  40.1662  38.6665  38.8701  0.0000
0202-04-04_01:34:14.510000      229773.64        5.55934900e+00       -1.40035357e-08  40.1834  38.6661  38.8662  0.0000
0202-04-04_01:34:14.860000      229773.99        5.58890700e+00        1.18456429e-09  40.1834  38.6661  38.8662  0.0000
0202-04-04_01:34:15.207000      229774.33        5.61888900e+00        5.39906429e-09  40.1834  38.6661  38.8662  0.0000
0202-04-04_01:34:15.555000      229774.68        5.64881700e+00        2.85796429e-09  40.1772  38.6677  38.8765  0.0000
0202-04-04_01:34:15.906000      229775.03        5.67868700e+00        1.01714643e-08  40.1772  38.6677  38.8765  0.0000
0202-04-04_01:34:16.260000      229775.39        5.70796300e+00        1.74229643e-08  40.1772  38.6677  38.8765  0.0000
0202-04-04_01:34:16.610000      229775.74        5.73835300e+00        3.06243643e-08  40.1683  38.6671  38.8736  0.0000
0202-04-04_01:34:16.957000      229776.08        5.76801400e+00        3.94872643e-08  40.1683  38.6671  38.8736  0.0000
0202-04-04_01:34:17.348000      229776.47        5.79797200e+00        5.26267643e-08  40.1683  38.6671  38.8736  0.0000
0202-04-04_01:34:17.750000      229776.88        5.82756400e+00        7.56827643e-08  40.1718  38.6671  38.8650  0.0000
0202-04-04_01:34:18.098000      229777.22        5.85740800e+00        9.15492643e-08  40.1718  38.6671  38.8650  0.0000
0202-04-04_01:34:18.453000      229777.58        5.88685800e+00        1.03573164e-07  40.1718  38.6671  38.8650  0.0000
0202-04-04_01:34:18.820000      229777.95        5.91720400e+00        1.28240664e-07  40.1786  38.6674  38.8696  0.0000
0202-04-04_01:34:19.168000      229778.29        5.94664000e+00        1.49003464e-07  40.1786  38.6674  38.8696  0.0000
0202-04-04_01:34:19.527000      229778.65        5.97655300e+00        1.76459964e-07  40.1765  38.6676  38.8823  0.0000
0202-04-04_01:34:19.883000      229779.01        6.00636600e+00        2.00259764e-07  40.1765  38.6676  38.8823  0.0000
0202-04-04_01:34:20.230000      229779.36        6.03602700e+00        2.26287364e-07  40.1765  38.6676  38.8823  0.0000
0202-04-04_01:34:20.582000      229779.71        6.06585600e+00        2.65142864e-07  40.1874  38.6676  38.8791  0.0000
0202-04-04_01:34:20.938000      229780.06        6.09570700e+00        2.99974864e-07  40.1874  38.6676  38.8791  0.0000
0202-04-04_01:34:21.285000      229780.41        6.12529000e+00        3.43607764e-07  40.1874  38.6676  38.8791  0.0000
0202-04-04_01:34:21.637000      229780.76        6.15501500e+00        3.76890264e-07  40.1734  38.6680  38.8673  0.0000
0202-04-04_01:34:21.984000      229781.11        6.18481400e+00        4.21638864e-07  40.1734  38.6680  38.8673  0.0000
0202-04-04_01:34:22.336000      229781.46        6.21477300e+00        4.70725864e-07  40.1734  38.6680  38.8673  0.0000
0202-04-04_01:34:22.734000      229781.86        6.24487400e+00        5.32022764e-07  40.1692  38.6670  38.8781  0.0000
0202-04-04_01:34:23.086000      229782.21        6.27467700e+00        5.97782064e-07  40.1692  38.6670  38.8781  0.0000
0202-04-04_01:34:23.445000      229782.57        6.30461200e+00        6.62549764e-07  40.1692  38.6670  38.8781  0.0000
0202-04-04_01:34:23.793000      229782.92        6.33404500e+00        7.35870464e-07  40.1779  38.6665  38.8709  0.0000
0202-04-04_01:34:24.140000      229783.27        6.36394000e+00        8.09934864e-07  40.1779  38.6665  38.8709  0.0000
0202-04-04_01:34:24.490000      229783.61        6.39379900e+00        8.86478464e-07  40.1750  38.6667  38.8732  0.0000
0202-04-04_01:34:24.836000      229783.96        6.42370700e+00        9.71575064e-07  40.1750  38.6667  38.8732  0.0000
0202-04-04_01:34:25.184000      229784.31        6.45341800e+00        1.06974916e-06  40.1750  38.6667  38.8732  0.0000
0202-04-04_01:34:25.535000      229784.66        6.48310600e+00        1.18038106e-06  40.1684  38.6667  38.8765  0.0000
0202-04-04_01:34:25.880000      229785.01        6.51303400e+00        1.28884356e-06  40.1684  38.6667  38.8765  0.0000
0202-04-04_01:34:26.240000      229785.36        6.54295800e+00        1.40356886e-06  40.1684  38.6667  38.8765  0.0000
0202-04-04_01:34:26.586000      229785.71        6.57278800e+00        1.54680326e-06  40.1883  38.6666  38.8774  0.0000
0202-04-04_01:34:26.934000      229786.06        6.60270100e+00        1.68854836e-06  40.1883  38.6666  38.8774  0.0000
0202-04-04_01:34:27.280000      229786.41        6.63248700e+00        1.84027196e-06  40.1883  38.6666  38.8774  0.0000
0202-04-04_01:34:27.630000      229786.76        6.66226500e+00        1.99782156e-06  40.1760  38.6681  38.8773  0.0000
0202-04-04_01:34:27.990000      229787.11        6.69197900e+00        2.17600996e-06  40.1760  38.6681  38.8773  0.0000
0202-04-04_01:34:28.383000      229787.51        6.72155700e+00        2.36547856e-06  40.1760  38.6681  38.8773  0.0000
0202-04-04_01:34:28.766000      229787.89        6.75132600e+00        2.55531896e-06  40.1734  38.6675  38.8690  0.0000
0202-04-04_01:34:29.113000      229788.24        6.78097000e+00        2.77261596e-06  40.1734  38.6675  38.8690  0.0000
0202-04-04_01:34:29.480000      229788.61        6.81115800e+00        3.00057326e-06  40.1766  38.6672  38.8735  0.0000
0202-04-04_01:34:29.830000      229788.95        6.84073700e+00        3.24421106e-06  40.1766  38.6672  38.8735  0.0000
0202-04-04_01:34:30.176000      229789.30        6.87014700e+00        3.52286686e-06  40.1766  38.6672  38.8735  0.0000
0202-04-04_01:34:30.523000      229789.65        6.90043800e+00        3.80877406e-06  40.1677  38.6673  38.8759  0.0000
0202-04-04_01:34:30.870000      229790.00        6.92997000e+00        4.10893646e-06  40.1677  38.6673  38.8759  0.0000
0202-04-04_01:34:31.230000      229790.36        6.96034700e+00        4.41777576e-06  40.1677  38.6673  38.8759  0.0000
0202-04-04_01:34:31.580000      229790.71        6.99022800e+00        4.77216936e-06  40.1750  38.6657  38.8865  0.0000
0202-04-04_01:34:31.926000      229791.05        7.01983800e+00        5.14391856e-06  40.1750  38.6657  38.8865  0.0000
0202-04-04_01:34:32.277000      229791.40        7.04957200e+00        5.54046056e-06  40.1750  38.6657  38.8865  0.0000
0202-04-04_01:34:32.625000      229791.75        7.07946300e+00        5.95993206e-06  40.1854  38.6668  38.8761  0.0000
0202-04-04_01:34:32.984000      229792.11        7.10925300e+00        6.40233506e-06  40.1854  38.6668  38.8761  0.0000
0202-04-04_01:34:33.340000      229792.47        7.13893600e+00        6.88347476e-06  40.1854  38.6668  38.8761  0.0000
0202-04-04_01:34:33.760000      229792.89        7.16883300e+00        7.37465496e-06  40.1675  38.6675  38.8781  0.0000
0202-04-04_01:34:34.110000      229793.24        7.19803400e+00        7.89533696e-06  40.1675  38.6675  38.8781  0.0000
0202-04-04_01:34:34.473000      229793.60        7.22848200e+00        8.48977336e-06  40.1738  38.6677  38.8769  0.0000
0202-04-04_01:34:34.820000      229793.94        7.25807500e+00        9.12381418e-06  40.1738  38.6677  38.8769  0.0000
0202-04-04_01:34:35.168000      229794.29        7.28774500e+00        9.77632458e-06  40.1738  38.6677  38.8769  0.0000
0202-04-04_01:34:35.516000      229794.64        7.31763000e+00        1.04784798e-05  40.1751  38.6682  38.8596  0.0000
0202-04-04_01:34:35.863000      229794.99        7.34777300e+00        1.15965732e-05  40.1751  38.6682  38.8596  0.0000
0202-04-04_01:34:36.223000      229795.35        7.37728500e+00        1.20193911e-05  40.1751  38.6682  38.8596  0.0000
0202-04-04_01:34:36.570000      229795.70        7.40706500e+00        1.32752629e-05  40.1687  38.6671  38.8713  0.0000
0202-04-04_01:34:36.918000      229796.04        7.43698300e+00        1.37374990e-05  40.1687  38.6671  38.8713  0.0000
0202-04-04_01:34:37.266000      229796.39        7.46692900e+00        1.51551349e-05  40.1687  38.6671  38.8713  0.0000
0202-04-04_01:34:37.617000      229796.74        7.49623300e+00        1.56985010e-05  40.1855  38.6669  38.8747  0.0000
0202-04-04_01:34:37.977000      229797.10        7.52614800e+00        1.73215963e-05  40.1855  38.6669  38.8747  0.0000
0202-04-04_01:34:38.336000      229797.46        7.55613500e+00        1.84793557e-05  40.1855  38.6669  38.8747  0.0000
0202-04-04_01:34:38.723000      229797.85        7.58599300e+00        1.92001077e-05  40.1924  38.6676  38.8824  0.0000
0202-04-04_01:34:39.070000      229798.20        7.61597500e+00        2.10356131e-05  40.1924  38.6676  38.8824  0.0000
