Repository: shortlab/2025-devitre-PhD

# 2025-devitre-PhD
Data repository for Alexis Devitre's PhD thesis

File: chapter 6/data/tapes/ext_ffj51/Ic/infield/step09/no magnet/Ic_2025-04-04_01-48-50878441_45e19pm2-anneal300k-720min-0nA-0T-50k-.txt
# Ic = 3.76 A, n = 18.47 , Tavg = 50.05 K, 45e19pm2-anneal300k-720min-0nA-0T-50k-
#datetime                        t_s     iHTS_A                vHTS_V                tHTS_K  tTAR_K  tHOL_K  tSPA_K
0202-04-04_01:47:53.050000      230592.18        1.02131300e-02       -6.60786923e-09  50.0496  48.8276  49.1228  0.0000
0202-04-04_01:47:53.410000      230592.54        4.42290100e-02       -9.27296923e-09  50.0622  48.8291  49.1274  0.0000
0202-04-04_01:47:53.760000      230592.89        7.43608000e-02       -1.89415692e-08  50.0622  48.8291  49.1274  0.0000
0202-04-04_01:47:54.120000      230593.25        1.04268200e-01       -1.52848692e-08  50.0622  48.8291  49.1274  0.0000
0202-04-04_01:47:54.480000      230593.60        1.33794400e-01       -2.60690692e-08  50.0608  48.8282  49.1131  0.0000
0202-04-04_01:47:54.830000      230593.95        1.63900500e-01       -2.92299692e-08  50.0608  48.8282  49.1131  0.0000
0202-04-04_01:47:55.188000      230594.31        1.93885300e-01       -2.96638692e-08  50.0608  48.8282  49.1131  0.0000
0202-04-04_01:47:55.535000      230594.66        2.23165200e-01       -2.23503692e-08  50.0717  48.8289  49.1207  0.0000
0202-04-04_01:47:55.883000      230595.01        2.53444900e-01       -1.83217692e-08  50.0717  48.8289  49.1207  0.0000
0202-04-04_01:47:56.230000      230595.36        2.83014200e-01       -2.77425692e-08  50.0717  48.8289  49.1207  0.0000
0202-04-04_01:47:56.582000      230595.71        3.12675500e-01       -1.53556692e-08  50.0401  48.8294  49.1140  0.0000
0202-04-04_01:47:56.940000      230596.06        3.42349800e-01       -3.63132692e-08  50.0401  48.8294  49.1140  0.0000
0202-04-04_01:47:57.290000      230596.41        3.72465300e-01       -4.28829692e-08  50.0401  48.8294  49.1140  0.0000
0202-04-04_01:47:57.637000      230596.76        4.02399100e-01       -2.62727692e-08  50.0664  48.8284  49.1083  0.0000
0202-04-04_01:47:57.984000      230597.11        4.32240000e-01       -2.45993692e-08  50.0664  48.8284  49.1083  0.0000
0202-04-04_01:47:58.340000      230597.46        4.61818200e-01       -5.78198692e-08  50.0664  48.8284  49.1083  0.0000
0202-04-04_01:47:58.740000      230597.86        4.92398400e-01       -5.48448692e-08  50.0565  48.8282  49.1155  0.0000
0202-04-04_01:47:59.086000      230598.21        5.20979200e-01       -4.56100692e-08  50.0565  48.8282  49.1155  0.0000
0202-04-04_01:47:59.434000      230598.56        5.51406400e-01       -4.85850692e-08  50.0665  48.8283  49.1281  0.0000
0202-04-04_01:47:59.785000      230598.91        5.81968400e-01       -4.22012692e-08  50.0665  48.8283  49.1281  0.0000
0202-04-04_01:48:00.133000      230599.26        6.10593700e-01        4.40030769e-10  50.0665  48.8283  49.1281  0.0000
0202-04-04_01:48:00.480000      230599.61        6.40993600e-01       -1.20176692e-08  50.0836  48.8284  49.1166  0.0000
0202-04-04_01:48:00.830000      230599.96        6.70969600e-01       -5.62703692e-08  50.0836  48.8284  49.1166  0.0000
0202-04-04_01:48:01.180000      230600.30        7.00748100e-01       -5.99270692e-08  50.0836  48.8284  49.1166  0.0000
0202-04-04_01:48:01.527000      230600.65        7.30323100e-01       -4.66016692e-08  50.0675  48.8293  49.1241  0.0000
0202-04-04_01:48:01.875000      230601.00        7.60110600e-01       -4.07137692e-08  50.0675  48.8293  49.1241  0.0000
0202-04-04_01:48:02.230000      230601.36        7.90003400e-01       -5.28598692e-08  50.0675  48.8293  49.1241  0.0000
0202-04-04_01:48:02.580000      230601.70        8.19888800e-01       -5.21681692e-08  50.0572  48.8279  49.1195  0.0000
0202-04-04_01:48:02.926000      230602.05        8.49413500e-01       -5.41464692e-08  50.0572  48.8279  49.1195  0.0000
0202-04-04_01:48:03.273000      230602.40        8.79478500e-01       -5.74312692e-08  50.0572  48.8279  49.1195  0.0000
0202-04-04_01:48:03.625000      230602.75        9.09050700e-01       -5.16672692e-08  50.0802  48.8279  49.1224  0.0000
0202-04-04_01:48:03.980000      230603.11        9.38701600e-01       -4.87543692e-08  50.0802  48.8279  49.1224  0.0000
0202-04-04_01:48:04.332000      230603.46        9.68546700e-01       -4.90022692e-08  50.0802  48.8279  49.1224  0.0000
0202-04-04_01:48:04.723000      230603.85        9.98274800e-01       -4.31762692e-08  50.0409  48.8273  49.1173  0.0000
0202-04-04_01:48:05.070000      230604.19        1.02825100e+00       -3.97054692e-08  50.0409  48.8273  49.1173  0.0000
0202-04-04_01:48:05.420000      230604.55        1.05796900e+00       -4.02632692e-08  50.0470  48.8260  49.1141  0.0000
0202-04-04_01:48:05.777000      230604.90        1.08776500e+00       -4.68329692e-08  50.0470  48.8260  49.1141  0.0000
0202-04-04_01:48:06.137000      230605.26        1.11756100e+00       -4.76386692e-08  50.0470  48.8260  49.1141  0.0000
0202-04-04_01:48:06.492000      230605.62        1.14746500e+00       -3.92715692e-08  50.0754  48.8274  49.1240  0.0000
0202-04-04_01:48:06.840000      230605.97        1.17710800e+00       -3.75362692e-08  50.0754  48.8274  49.1240  0.0000
0202-04-04_01:48:07.200000      230606.33        1.20691400e+00       -4.31762692e-08  50.0754  48.8274  49.1240  0.0000
0202-04-04_01:48:07.547000      230606.67        1.23675300e+00       -3.44372692e-08  50.0695  48.8278  49.1272  0.0000
0202-04-04_01:48:07.895000      230607.02        1.26645700e+00       -3.87757692e-08  50.0695  48.8278  49.1272  0.0000
0202-04-04_01:48:08.246000      230607.37        1.29633900e+00       -4.14432692e-08  50.0695  48.8278  49.1272  0.0000
0202-04-04_01:48:08.594000      230607.72        1.32572600e+00       -3.69224692e-08  50.0569  48.8277  49.1240  0.0000
0202-04-04_01:48:08.953000      230608.08        1.35594800e+00       -4.47937692e-08  50.0569  48.8277  49.1240  0.0000
0202-04-04_01:48:09.297000      230608.42        1.38568200e+00       -4.98759692e-08  50.0569  48.8277  49.1240  0.0000
0202-04-04_01:48:09.650000      230608.77        1.41547800e+00       -4.99379692e-08  50.0669  48.8276  49.1145  0.0000
0202-04-04_01:48:09.996000      230609.12        1.44524600e+00       -4.57854692e-08  50.0669  48.8276  49.1145  0.0000
0202-04-04_01:48:10.363000      230609.49        1.47501400e+00       -5.04338692e-08  50.0669  48.8276  49.1145  0.0000
0202-04-04_01:48:10.734000      230609.86        1.50531900e+00       -5.05577692e-08  50.0612  48.8267  49.1299  0.0000
0202-04-04_01:48:11.090000      230610.22        1.53507300e+00       -4.65911692e-08  50.0612  48.8267  49.1299  0.0000
0202-04-04_01:48:11.440000      230610.57        1.56478900e+00       -5.19212692e-08  50.0678  48.8267  49.1257  0.0000
0202-04-04_01:48:11.793000      230610.92        1.59432300e+00       -4.88223692e-08  50.0678  48.8267  49.1257  0.0000
0202-04-04_01:48:12.140000      230611.27        1.62426900e+00       -4.92562692e-08  50.0678  48.8267  49.1257  0.0000
0202-04-04_01:48:12.496000      230611.62        1.65390800e+00       -5.58259692e-08  50.0663  48.8264  49.1235  0.0000
0202-04-04_01:48:12.844000      230611.97        1.68400300e+00       -5.27889692e-08  50.0663  48.8264  49.1235  0.0000
0202-04-04_01:48:13.190000      230612.32        1.71403000e+00       -5.30369692e-08  50.0663  48.8264  49.1235  0.0000
0202-04-04_01:48:13.540000      230612.67        1.74331100e+00       -6.30774692e-08  50.0504  48.8257  49.1301  0.0000
0202-04-04_01:48:13.887000      230613.01        1.77347000e+00       -5.71274692e-08  50.0504  48.8257  49.1301  0.0000
0202-04-04_01:48:14.246000      230613.37        1.80293400e+00       -5.80586692e-08  50.0504  48.8257  49.1301  0.0000
0202-04-04_01:48:14.598000      230613.72        1.83287500e+00       -5.77497692e-08  50.0558  48.8248  49.1090  0.0000
0202-04-04_01:48:14.945000      230614.07        1.86252400e+00       -5.77497692e-08  50.0558  48.8248  49.1090  0.0000
0202-04-04_01:48:15.293000      230614.42        1.89239300e+00       -6.49392692e-08  50.0558  48.8248  49.1090  0.0000
0202-04-04_01:48:15.640000      230614.77        1.92201700e+00       -6.87199692e-08  50.0455  48.8254  49.0948  0.0000
0202-04-04_01:48:16             230615.13        1.95219800e+00       -7.04553692e-08  50.0455  48.8254  49.0948  0.0000
0202-04-04_01:48:16.360000      230615.49        1.98155500e+00       -7.49797692e-08  50.0455  48.8254  49.0948  0.0000
0202-04-04_01:48:16.730000      230615.85        2.01153800e+00       -7.69630692e-08  50.0523  48.8255  49.1064  0.0000
0202-04-04_01:48:17.080000      230616.20        2.04154800e+00       -7.70250692e-08  50.0523  48.8255  49.1064  0.0000
0202-04-04_01:48:17.434000      230616.56        2.07138300e+00       -8.51442692e-08  50.0523  48.8255  49.1064  0.0000
0202-04-04_01:48:17.785000      230616.91        2.10080500e+00       -8.52681692e-08  50.0579  48.8252  49.1133  0.0000
0202-04-04_01:48:18.133000      230617.26        2.13077500e+00       -8.53921692e-08  50.0579  48.8252  49.1133  0.0000
0202-04-04_01:48:18.484000      230617.61        2.16018700e+00       -9.01025692e-08  50.0928  48.8258  49.1268  0.0000
0202-04-04_01:48:18.832000      230617.96        2.19058900e+00       -9.92753692e-08  50.0928  48.8258  49.1268  0.0000
0202-04-04_01:48:19.180000      230618.31        2.22038800e+00       -1.00762869e-07  50.0928  48.8258  49.1268  0.0000
0202-04-04_01:48:19.540000      230618.66        2.24975600e+00       -9.76019692e-08  50.0637  48.8259  49.1335  0.0000
0202-04-04_01:48:19.887000      230619.01        2.28033100e+00       -1.01631169e-07  50.0637  48.8259  49.1335  0.0000
0202-04-04_01:48:20.234000      230619.36        2.30958700e+00       -1.07644969e-07  50.0637  48.8259  49.1335  0.0000
0202-04-04_01:48:20.582000      230619.71        2.33932200e+00       -1.13099669e-07  50.0378  48.8254  49.1000  0.0000
0202-04-04_01:48:20.930000      230620.06        2.36941700e+00       -1.16384569e-07  50.0378  48.8254  49.1000  0.0000
0202-04-04_01:48:21.290000      230620.42        2.39928200e+00       -1.17252269e-07  50.0378  48.8254  49.1000  0.0000
0202-04-04_01:48:21.637000      230620.76        2.42865500e+00       -1.17872069e-07  50.0587  48.8256  49.1241  0.0000
0202-04-04_01:48:21.984000      230621.11        2.45891000e+00       -1.20599069e-07  50.0587  48.8256  49.1241  0.0000
0202-04-04_01:48:22.363000      230621.49        2.48856700e+00       -1.20475169e-07  50.0587  48.8256  49.1241  0.0000
0202-04-04_01:48:22.734000      230621.86        2.51851500e+00       -1.23078269e-07  50.0465  48.8239  49.1137  0.0000
0202-04-04_01:48:23.082000      230622.21        2.54857200e+00       -1.15950669e-07  50.0465  48.8239  49.1137  0.0000
0202-04-04_01:48:23.460000      230622.59        2.57823100e+00       -1.15206969e-07  50.0465  48.8239  49.1137  0.0000
0202-04-04_01:48:23.816000      230622.94        2.60790000e+00       -1.24007869e-07  50.0812  48.8239  49.1345  0.0000
0202-04-04_01:48:24.164000      230623.29        2.63773600e+00       -1.32436969e-07  50.0812  48.8239  49.1345  0.0000
0202-04-04_01:48:24.523000      230623.65        2.66775900e+00       -1.30329669e-07  50.0667  48.8257  49.1270  0.0000
0202-04-04_01:48:24.870000      230624.00        2.69727600e+00       -1.32436969e-07  50.0667  48.8257  49.1270  0.0000
0202-04-04_01:48:25.220000      230624.34        2.72723400e+00       -1.29585969e-07  50.0667  48.8257  49.1270  0.0000
0202-04-04_01:48:25.566000      230624.69        2.75718700e+00       -1.39688469e-07  50.0449  48.8249  49.1188  0.0000
0202-04-04_01:48:25.914000      230625.04        2.78686500e+00       -1.36040069e-07  50.0449  48.8249  49.1188  0.0000
0202-04-04_01:48:26.273000      230625.40        2.81653600e+00       -1.39271269e-07  50.0449  48.8249  49.1188  0.0000
0202-04-04_01:48:26.620000      230625.75        2.84608000e+00       -1.36854069e-07  50.0520  48.8249  49.1063  0.0000
0202-04-04_01:48:26.970000      230626.09        2.87583800e+00       -1.34870769e-07  50.0520  48.8249  49.1063  0.0000
0202-04-04_01:48:27.332000      230626.46        2.90578800e+00       -1.37659769e-07  50.0520  48.8249  49.1063  0.0000
0202-04-04_01:48:27.727000      230626.85        2.93579500e+00       -1.41812369e-07  50.0678  48.8247  49.0972  0.0000
0202-04-04_01:48:28.074000      230627.20        2.96540500e+00       -1.40014969e-07  50.0678  48.8247  49.0972  0.0000
0202-04-04_01:48:28.460000      230627.58        2.99544500e+00       -1.39581169e-07  50.0678  48.8247  49.0972  0.0000
0202-04-04_01:48:28.810000      230627.93        3.02507800e+00       -1.43237869e-07  50.0615  48.8244  49.1080  0.0000
0202-04-04_01:48:29.156000      230628.28        3.05492900e+00       -1.37101969e-07  50.0615  48.8244  49.1080  0.0000
0202-04-04_01:48:29.510000      230628.64        3.08470900e+00       -1.39952969e-07  50.0670  48.8247  49.1150  0.0000
0202-04-04_01:48:29.860000      230628.98        3.11450400e+00       -1.40696769e-07  50.0670  48.8247  49.1150  0.0000
0202-04-04_01:48:30.207000      230629.33        3.14427800e+00       -1.35738469e-07  50.0670  48.8247  49.1150  0.0000
0202-04-04_01:48:30.555000      230629.68        3.17396200e+00       -1.45717069e-07  50.0834  48.8254  49.1127  0.0000
0202-04-04_01:48:30.902000      230630.03        3.20378700e+00       -1.52348769e-07  50.0834  48.8254  49.1127  0.0000
0202-04-04_01:48:31.260000      230630.39        3.23361600e+00       -1.56439269e-07  50.0834  48.8254  49.1127  0.0000
0202-04-04_01:48:31.610000      230630.73        3.26357200e+00       -1.42680369e-07  50.0526  48.8246  49.1047  0.0000
0202-04-04_01:48:31.957000      230631.08        3.29367800e+00       -1.37722869e-07  50.0526  48.8246  49.1047  0.0000
0202-04-04_01:48:32.310000      230631.43        3.32333400e+00       -1.46338169e-07  50.0526  48.8246  49.1047  0.0000
0202-04-04_01:48:32.656000      230631.78        3.35311200e+00       -1.50738669e-07  50.0593  48.8244  49.0959  0.0000
0202-04-04_01:48:33.016000      230632.14        3.38307500e+00       -1.46710069e-07  50.0593  48.8244  49.0959  0.0000
0202-04-04_01:48:33.387000      230632.51        3.41295600e+00       -1.38156969e-07  50.0593  48.8244  49.0959  0.0000
0202-04-04_01:48:33.773000      230632.90        3.44255200e+00       -1.36235669e-07  50.0494  48.8247  49.1082  0.0000
0202-04-04_01:48:34.120000      230633.24        3.47221800e+00       -1.32207069e-07  50.0494  48.8247  49.1082  0.0000
0202-04-04_01:48:34.480000      230633.60        3.50188600e+00       -1.30657569e-07  50.0651  48.8245  49.1182  0.0000
0202-04-04_01:48:34.836000      230633.96        3.53139100e+00       -1.25017569e-07  50.0651  48.8245  49.1182  0.0000
0202-04-04_01:48:35.184000      230634.31        3.56135400e+00       -1.21174869e-07  50.0651  48.8245  49.1182  0.0000
0202-04-04_01:48:35.530000      230634.66        3.59127800e+00       -1.11506269e-07  50.0725  48.8243  49.1089  0.0000
0202-04-04_01:48:35.883000      230635.01        3.62123500e+00       -9.86766692e-08  50.0725  48.8243  49.1089  0.0000
0202-04-04_01:48:36.242000      230635.37        3.65098500e+00       -8.35538692e-08  50.0725  48.8243  49.1089  0.0000
0202-04-04_01:48:36.590000      230635.71        3.68081000e+00       -7.14680692e-08  50.0590  48.8256  49.1129  0.0000
0202-04-04_01:48:36.938000      230636.06        3.71060200e+00       -5.44859692e-08  50.0590  48.8256  49.1129  0.0000
0202-04-04_01:48:37.285000      230636.41        3.74036800e+00       -3.23595692e-08  50.0590  48.8256  49.1129  0.0000
0202-04-04_01:48:37.637000      230636.76        3.77012100e+00        2.40630769e-10  50.0468  48.8251  49.1011  0.0000
0202-04-04_01:48:37.992000      230637.12        3.80022800e+00        3.53200308e-08  50.0468  48.8251  49.1011  0.0000
0202-04-04_01:48:38.402000      230637.53        3.82990400e+00        7.85191308e-08  50.0468  48.8251  49.1011  0.0000
0202-04-04_01:48:38.773000      230637.90        3.86015000e+00        1.27668131e-07  50.0584  48.8255  49.1223  0.0000
0202-04-04_01:48:39.120000      230638.25        3.88953200e+00        1.74895831e-07  50.0584  48.8255  49.1223  0.0000
0202-04-04_01:48:39.480000      230638.60        3.91935700e+00        2.44125931e-07  50.0584  48.8255  49.1223  0.0000
0202-04-04_01:48:39.836000      230638.96        3.94926300e+00        3.17942431e-07  50.0642  48.8263  49.1274  0.0000
0202-04-04_01:48:40.188000      230639.31        3.97865900e+00        3.94547931e-07  50.0642  48.8263  49.1274  0.0000
0202-04-04_01:48:40.543000      230639.67        4.00859400e+00        5.01585031e-07  50.0851  48.8256  49.1551  0.0000
0202-04-04_01:48:40.890000      230640.02        4.03843800e+00        6.08560031e-07  50.0851  48.8256  49.1551  0.0000
0202-04-04_01:48:41.250000      230640.38        4.06828000e+00        7.42123931e-07  50.0851  48.8256  49.1551  0.0000
0202-04-04_01:48:41.610000      230640.73        4.09797900e+00        8.82691331e-07  50.0761  48.8247  49.1100  0.0000
0202-04-04_01:48:41.957000      230641.08        4.12798100e+00        1.03621233e-06  50.0761  48.8247  49.1100  0.0000
0202-04-04_01:48:42.305000      230641.43        4.15783400e+00        1.21929703e-06  50.0761  48.8247  49.1100  0.0000
0202-04-04_01:48:42.664000      230641.79        4.18748000e+00        1.42897063e-06  50.0405  48.8252  49.1053  0.0000
0202-04-04_01:48:43.010000      230642.14        4.21755600e+00        1.66690643e-06  50.0405  48.8252  49.1053  0.0000
0202-04-04_01:48:43.430000      230642.56        4.24693400e+00        1.91624723e-06  50.0405  48.8252  49.1053  0.0000
0202-04-04_01:48:43.777000      230642.90        4.27679000e+00        2.19788013e-06  50.0575  48.8254  49.1203  0.0000
0202-04-04_01:48:44.130000      230643.25        4.30696100e+00        2.52655253e-06  50.0575  48.8254  49.1203  0.0000
0202-04-04_01:48:44.480000      230643.60        4.33644700e+00        2.89204023e-06  50.0498  48.8248  49.1102  0.0000
0202-04-04_01:48:44.830000      230643.95        4.36632200e+00        3.28777343e-06  50.0498  48.8248  49.1102  0.0000
0202-04-04_01:48:45.176000      230644.30        4.39632300e+00        3.73687023e-06  50.0498  48.8248  49.1102  0.0000
0202-04-04_01:48:45.523000      230644.65        4.42629200e+00        4.22575723e-06  50.0518  48.8253  49.1136  0.0000
0202-04-04_01:48:45.870000      230645.00        4.45615200e+00        4.71073963e-06  50.0518  48.8253  49.1136  0.0000
0202-04-04_01:48:46.220000      230645.34        4.48563600e+00        5.36232033e-06  50.0518  48.8253  49.1136  0.0000
0202-04-04_01:48:46.566000      230645.69        4.51565400e+00        6.01700003e-06  50.0784  48.8244  49.1431  0.0000
0202-04-04_01:48:46.914000      230646.04        4.54550200e+00        6.72826623e-06  50.0784  48.8244  49.1431  0.0000
0202-04-04_01:48:47.260000      230646.39        4.57529400e+00        7.88943483e-06  50.0784  48.8244  49.1431  0.0000
0202-04-04_01:48:47.610000      230646.74        4.60476100e+00        8.37968543e-06  50.0817  48.8247  49.1177  0.0000
0202-04-04_01:48:47.965000      230647.09        4.63502400e+00        9.81628683e-06  50.0817  48.8247  49.1177  0.0000
0202-04-04_01:48:48.316000      230647.44        4.66466100e+00        1.08548618e-05  50.0817  48.8247  49.1177  0.0000
0202-04-04_01:48:48.707000      230647.83        4.69431700e+00        1.20663571e-05  50.0492  48.8244  49.0999  0.0000
0202-04-04_01:48:49.055000      230648.18        4.72415000e+00        1.32930371e-05  50.0492  48.8244  49.0999  0.0000
0202-04-04_01:48:49.420000      230648.55        4.75403100e+00        1.47194730e-05  50.0492  48.8244  49.0999  0.0000
0202-04-04_01:48:49.773000      230648.90        4.78349000e+00        1.61203131e-05  50.0347  48.8241  49.1084  0.0000
0202-04-04_01:48:50.130000      230649.25        4.81343800e+00        1.78700927e-05  50.0347  48.8241  49.1084  0.0000
0202-04-04_01:48:50.492000      230649.62        4.84361600e+00        1.88168796e-05  50.0519  48.8232  49.1083  0.0000
0202-04-04_01:48:50.855000      230649.98        4.87319900e+00        2.15758081e-05  50.0519  48.8232  49.1083  0.0000

File: chapter 6/data/tapes/ext_ffj51/Ic/infield/step09/no magnet/Ic_2025-04-04_01-50-10843078_45e19pm2-anneal300k-720min-0nA-0T-50k-.txt
# Ic = 3.74 A, n = 18.14 , Tavg = 50.06 K, 45e19pm2-anneal300k-720min-0nA-0T-50k-
#datetime                        t_s     iHTS_A                vHTS_V                tHTS_K  tTAR_K  tHOL_K  tSPA_K
0202-04-04_01:49:12.934000      230672.06        9.75074500e-03        2.68278333e-09  50.0658  48.8262  49.1025  0.0000
0202-04-04_01:49:13.280000      230672.40        4.43529300e-02       -1.53181667e-09  50.0658  48.8262  49.1025  0.0000
0202-04-04_01:49:13.637000      230672.76        7.40011900e-02       -3.14321667e-09  50.0538  48.8276  49.1169  0.0000
0202-04-04_01:49:13.984000      230673.11        1.03989000e-01       -8.16351667e-09  50.0538  48.8276  49.1169  0.0000
0202-04-04_01:49:14.363000      230673.49        1.33743900e-01       -1.11384167e-08  50.0538  48.8276  49.1169  0.0000
0202-04-04_01:49:14.730000      230673.86        1.63272700e-01        5.28588333e-09  50.0692  48.8269  49.1182  0.0000
0202-04-04_01:49:15.080000      230674.20        1.93092900e-01       -2.89531667e-09  50.0692  48.8269  49.1182  0.0000
0202-04-04_01:49:15.440000      230674.57        2.23171200e-01       -1.88858167e-08  50.0692  48.8269  49.1182  0.0000
0202-04-04_01:49:15.805000      230674.93        2.53058900e-01       -3.51511667e-09  50.0847  48.8272  49.1253  0.0000
0202-04-04_01:49:16.160000      230675.29        2.82352100e-01       -2.22326167e-08  50.0847  48.8272  49.1253  0.0000
0202-04-04_01:49:16.508000      230675.63        3.12887600e-01       -4.89454167e-08  50.0553  48.8282  49.1216  0.0000
0202-04-04_01:49:16.867000      230675.99        3.42443500e-01       -3.85950167e-08  50.0553  48.8282  49.1216  0.0000
0202-04-04_01:49:17.215000      230676.34        3.72394300e-01       -2.28524167e-08  50.0553  48.8282  49.1216  0.0000
0202-04-04_01:49:17.562000      230676.69        4.02064200e-01       -3.02898167e-08  50.0516  48.8264  49.1164  0.0000
0202-04-04_01:49:17.914000      230677.04        4.31764100e-01       -2.79347167e-08  50.0516  48.8264  49.1164  0.0000
0202-04-04_01:49:18.260000      230677.39        4.61683600e-01       -2.60769167e-08  50.0516  48.8264  49.1164  0.0000
0202-04-04_01:49:18.617000      230677.74        4.91354600e-01       -4.28748167e-08  50.0612  48.8267  49.1112  0.0000
0202-04-04_01:49:18.970000      230678.09        5.21153900e-01       -3.74826167e-08  50.0612  48.8267  49.1112  0.0000
0202-04-04_01:49:19.316000      230678.44        5.50951900e-01       -4.62216167e-08  50.0612  48.8267  49.1112  0.0000
0202-04-04_01:49:19.707000      230678.83        5.80576100e-01       -4.14493167e-08  50.0527  48.8261  49.1264  0.0000
0202-04-04_01:49:20.066000      230679.19        6.10779100e-01       -6.63647167e-08  50.0527  48.8261  49.1264  0.0000
0202-04-04_01:49:20.426000      230679.55        6.40632100e-01       -6.26460167e-08  50.0527  48.8261  49.1264  0.0000
0202-04-04_01:49:20.785000      230679.91        6.70030700e-01       -3.87842167e-08  50.0753  48.8266  49.1384  0.0000
0202-04-04_01:49:21.145000      230680.27        6.99626700e-01        2.40621833e-08  50.0753  48.8266  49.1384  0.0000
0202-04-04_01:49:21.492000      230680.62        7.29997800e-01        3.41026833e-08  50.0900  48.8271  49.1388  0.0000
0202-04-04_01:49:21.850000      230680.98        7.59630900e-01       -2.44671167e-08  50.0900  48.8271  49.1388  0.0000
0202-04-04_01:49:22.200000      230681.32        7.89444100e-01       -2.57687167e-08  50.0900  48.8271  49.1388  0.0000
0202-04-04_01:49:22.547000      230681.67        8.18915400e-01       -3.10988167e-08  50.0723  48.8267  49.1258  0.0000
0202-04-04_01:49:22.895000      230682.02        8.49217900e-01       -3.39498167e-08  50.0723  48.8267  49.1258  0.0000
0202-04-04_01:49:23.242000      230682.37        8.79242500e-01       -3.81024167e-08  50.0723  48.8267  49.1258  0.0000
0202-04-04_01:49:23.600000      230682.73        9.08627700e-01       -3.68628167e-08  50.0476  48.8268  49.1226  0.0000
0202-04-04_01:49:23.950000      230683.08        9.38366200e-01       -2.98573167e-08  50.0476  48.8268  49.1226  0.0000
0202-04-04_01:49:24.297000      230683.42        9.68609700e-01       -3.76606167e-08  50.0476  48.8268  49.1226  0.0000
0202-04-04_01:49:24.650000      230683.77        9.98281400e-01       -3.21425167e-08  50.0593  48.8260  49.1049  0.0000
0202-04-04_01:49:24.996000      230684.12        1.02832700e+00       -2.32796167e-08  50.0593  48.8260  49.1049  0.0000
0202-04-04_01:49:25.360000      230684.49        1.05780500e+00       -2.42093167e-08  50.0593  48.8260  49.1049  0.0000
0202-04-04_01:49:25.770000      230684.89        1.08791700e+00       -3.31342167e-08  50.0430  48.8257  49.1174  0.0000
0202-04-04_01:49:26.125000      230685.25        1.11757200e+00       -2.92295167e-08  50.0430  48.8257  49.1174  0.0000
0202-04-04_01:49:26.477000      230685.60        1.14742000e+00       -2.78660167e-08  50.0735  48.8260  49.1070  0.0000
0202-04-04_01:49:26.832000      230685.96        1.17707000e+00       -3.80925167e-08  50.0735  48.8260  49.1070  0.0000
0202-04-04_01:49:27.180000      230686.31        1.20668100e+00       -3.41259167e-08  50.0735  48.8260  49.1070  0.0000
0202-04-04_01:49:27.530000      230686.66        1.23716500e+00       -3.78446167e-08  50.0762  48.8257  49.1144  0.0000
0202-04-04_01:49:27.880000      230687.00        1.26680400e+00       -4.63356167e-08  50.0762  48.8257  49.1144  0.0000
0202-04-04_01:49:28.227000      230687.35        1.29638800e+00       -4.03857167e-08  50.0762  48.8257  49.1144  0.0000
0202-04-04_01:49:28.586000      230687.71        1.32589900e+00       -4.28029167e-08  50.0757  48.8249  49.1279  0.0000
0202-04-04_01:49:28.934000      230688.06        1.35586000e+00       -4.05716167e-08  50.0757  48.8249  49.1279  0.0000
0202-04-04_01:49:29.280000      230688.41        1.38574900e+00       -3.71008167e-08  50.0757  48.8249  49.1279  0.0000
0202-04-04_01:49:29.630000      230688.76        1.41552700e+00       -3.10889167e-08  50.0643  48.8265  49.1123  0.0000
0202-04-04_01:49:29.977000      230689.10        1.44514000e+00       -2.94153167e-08  50.0643  48.8265  49.1123  0.0000
0202-04-04_01:49:30.363000      230689.49        1.47475900e+00       -2.67501167e-08  50.0643  48.8265  49.1123  0.0000
0202-04-04_01:49:30.734000      230689.86        1.50495200e+00       -3.82781167e-08  50.0668  48.8260  49.1246  0.0000
0202-04-04_01:49:31.082000      230690.21        1.53451700e+00       -4.09432167e-08  50.0668  48.8260  49.1246  0.0000
0202-04-04_01:49:31.440000      230690.57        1.56430200e+00       -3.38777167e-08  50.0470  48.8257  49.0972  0.0000
0202-04-04_01:49:31.790000      230690.92        1.59454400e+00       -3.24522167e-08  50.0470  48.8257  49.0972  0.0000
0202-04-04_01:49:32.137000      230691.26        1.62401400e+00       -3.15225167e-08  50.0470  48.8257  49.0972  0.0000
0202-04-04_01:49:32.484000      230691.61        1.65415600e+00       -3.61089167e-08  50.0507  48.8257  49.1311  0.0000
0202-04-04_01:49:32.844000      230691.97        1.68378500e+00       -4.21208167e-08  50.0507  48.8257  49.1311  0.0000
0202-04-04_01:49:33.200000      230692.33        1.71353500e+00       -3.85880167e-08  50.0507  48.8257  49.1311  0.0000
0202-04-04_01:49:33.562000      230692.69        1.74347700e+00       -4.67072167e-08  50.0588  48.8260  49.1170  0.0000
0202-04-04_01:49:33.906000      230693.03        1.77326900e+00       -5.10457167e-08  50.0588  48.8260  49.1170  0.0000
0202-04-04_01:49:34.258000      230693.38        1.80319600e+00       -4.87525167e-08  50.0588  48.8260  49.1170  0.0000
0202-04-04_01:49:34.605000      230693.73        1.83274900e+00       -4.57156167e-08  50.0851  48.8259  49.1183  0.0000
0202-04-04_01:49:34.953000      230694.08        1.86258300e+00       -4.88145167e-08  50.0851  48.8259  49.1183  0.0000
0202-04-04_01:49:35.312000      230694.44        1.89217800e+00       -4.58395167e-08  50.0851  48.8259  49.1183  0.0000
0202-04-04_01:49:35.660000      230694.78        1.92174200e+00       -5.43290167e-08  50.0555  48.8264  49.1118  0.0000
0202-04-04_01:49:36.008000      230695.13        1.95180100e+00       -5.58117167e-08  50.0555  48.8264  49.1118  0.0000
0202-04-04_01:49:36.370000      230695.49        1.98161400e+00       -5.37029167e-08  50.0555  48.8264  49.1118  0.0000
0202-04-04_01:49:36.740000      230695.86        2.01168800e+00       -5.37649167e-08  50.0465  48.8269  49.1117  0.0000
0202-04-04_01:49:37.094000      230696.22        2.04123400e+00       -5.92810167e-08  50.0465  48.8269  49.1117  0.0000
0202-04-04_01:49:37.457000      230696.58        2.07111800e+00       -5.94049167e-08  50.0465  48.8269  49.1117  0.0000
0202-04-04_01:49:37.805000      230696.93        2.10112600e+00       -5.45706167e-08  50.0553  48.8266  49.1009  0.0000
0202-04-04_01:49:38.156000      230697.28        2.13072700e+00       -6.16361167e-08  50.0553  48.8266  49.1009  0.0000
0202-04-04_01:49:38.504000      230697.63        2.16046300e+00       -6.47351167e-08  50.0731  48.8266  49.1132  0.0000
0202-04-04_01:49:38.850000      230697.98        2.19038300e+00       -6.48590167e-08  50.0731  48.8266  49.1132  0.0000
0202-04-04_01:49:39.200000      230698.32        2.22019000e+00       -6.98173167e-08  50.0731  48.8266  49.1132  0.0000
0202-04-04_01:49:39.547000      230698.67        2.25008700e+00       -6.58507167e-08  50.0678  48.8266  49.1111  0.0000
0202-04-04_01:49:39.895000      230699.02        2.27995600e+00       -7.49615167e-08  50.0678  48.8266  49.1111  0.0000
0202-04-04_01:49:40.242000      230699.37        2.30957100e+00       -7.51475167e-08  50.0678  48.8266  49.1111  0.0000
0202-04-04_01:49:40.598000      230699.72        2.33951200e+00       -6.72762167e-08  50.0787  48.8255  49.1250  0.0000
0202-04-04_01:49:40.945000      230700.07        2.36949200e+00       -5.74216167e-08  50.0787  48.8255  49.1250  0.0000
0202-04-04_01:49:41.297000      230700.42        2.39933700e+00       -6.44252167e-08  50.0787  48.8255  49.1250  0.0000
0202-04-04_01:49:41.645000      230700.77        2.42902500e+00       -6.57237167e-08  50.0774  48.8257  49.1224  0.0000
0202-04-04_01:49:41.992000      230701.12        2.45885100e+00       -6.66487167e-08  50.0774  48.8257  49.1224  0.0000
0202-04-04_01:49:42.400000      230701.52        2.48858600e+00       -5.25796167e-08  50.0774  48.8257  49.1224  0.0000
0202-04-04_01:49:42.760000      230701.89        2.51848600e+00       -4.86130167e-08  50.0640  48.8261  49.1186  0.0000
0202-04-04_01:49:43.110000      230702.23        2.54840500e+00       -5.76618167e-08  50.0640  48.8261  49.1186  0.0000
0202-04-04_01:49:43.457000      230702.58        2.57804000e+00       -6.55951167e-08  50.0640  48.8261  49.1186  0.0000
0202-04-04_01:49:43.812000      230702.94        2.60768900e+00       -6.13186167e-08  50.0563  48.8251  49.1362  0.0000
0202-04-04_01:49:44.160000      230703.28        2.63745300e+00       -6.38597167e-08  50.0563  48.8251  49.1362  0.0000
0202-04-04_01:49:44.508000      230703.63        2.66724700e+00       -5.96452167e-08  50.0951  48.8269  49.1243  0.0000
0202-04-04_01:49:44.855000      230703.98        2.69706200e+00       -6.18764167e-08  50.0951  48.8269  49.1243  0.0000
0202-04-04_01:49:45.203000      230704.33        2.72713700e+00       -7.21648167e-08  50.0951  48.8269  49.1243  0.0000
0202-04-04_01:49:45.550000      230704.68        2.75701800e+00       -7.41481167e-08  50.0429  48.8257  49.1089  0.0000
0202-04-04_01:49:45.902000      230705.03        2.78673300e+00       -7.55117167e-08  50.0429  48.8257  49.1089  0.0000
0202-04-04_01:49:46.250000      230705.38        2.81636500e+00       -7.86726167e-08  50.0429  48.8257  49.1089  0.0000
0202-04-04_01:49:46.600000      230705.73        2.84607500e+00       -7.71851167e-08  50.0960  48.8260  49.1238  0.0000
0202-04-04_01:49:46.950000      230706.07        2.87610400e+00       -7.26607167e-08  50.0960  48.8260  49.1238  0.0000
0202-04-04_01:49:47.297000      230706.42        2.90594000e+00       -7.56976167e-08  50.0960  48.8260  49.1238  0.0000
0202-04-04_01:49:47.656000      230706.78        2.93579500e+00       -7.57626167e-08  50.0864  48.8264  49.1350  0.0000
0202-04-04_01:49:48.004000      230707.13        2.96564300e+00       -7.65703167e-08  50.0864  48.8264  49.1350  0.0000
0202-04-04_01:49:48.400000      230707.52        2.99528200e+00       -6.87610167e-08  50.0864  48.8264  49.1350  0.0000
0202-04-04_01:49:48.758000      230707.88        3.02512700e+00       -7.08683167e-08  50.0621  48.8260  49.1253  0.0000
0202-04-04_01:49:49.113000      230708.24        3.05495600e+00       -7.29756167e-08  50.0621  48.8260  49.1253  0.0000
0202-04-04_01:49:49.460000      230708.59        3.08499600e+00       -6.54142167e-08  50.0621  48.8260  49.1253  0.0000
0202-04-04_01:49:49.812000      230708.94        3.11447300e+00       -5.99601167e-08  50.0590  48.8264  49.1099  0.0000
0202-04-04_01:49:50.156000      230709.28        3.14429600e+00       -5.84106167e-08  50.0590  48.8264  49.1099  0.0000
0202-04-04_01:49:50.516000      230709.64        3.17429100e+00       -6.28111167e-08  50.0657  48.8249  49.1090  0.0000
0202-04-04_01:49:50.863000      230709.99        3.20420900e+00       -6.36168167e-08  50.0657  48.8249  49.1090  0.0000
0202-04-04_01:49:51.223000      230710.35        3.23365800e+00       -5.29565167e-08  50.0657  48.8249  49.1090  0.0000
0202-04-04_01:49:51.580000      230710.71        3.26345500e+00       -5.11591167e-08  50.0676  48.8252  49.0945  0.0000
0202-04-04_01:49:51.926000      230711.05        3.29308200e+00       -4.88659167e-08  50.0676  48.8252  49.0945  0.0000
0202-04-04_01:49:52.277000      230711.40        3.32299700e+00       -5.24607167e-08  50.0676  48.8252  49.0945  0.0000
0202-04-04_01:49:52.633000      230711.76        3.35291000e+00       -4.57050167e-08  50.0502  48.8249  49.1176  0.0000
0202-04-04_01:49:52.984000      230712.11        3.38289700e+00       -4.19863167e-08  50.0502  48.8249  49.1176  0.0000
0202-04-04_01:49:53.363000      230712.49        3.41260100e+00       -4.30391167e-08  50.0502  48.8249  49.1176  0.0000
0202-04-04_01:49:53.734000      230712.86        3.44251100e+00       -4.22933167e-08  50.1019  48.8252  49.1256  0.0000
0202-04-04_01:49:54.090000      230713.22        3.47211000e+00       -3.46079167e-08  50.1019  48.8252  49.1256  0.0000
0202-04-04_01:49:54.450000      230713.57        3.50224000e+00       -2.53731167e-08  50.1019  48.8252  49.1256  0.0000
0202-04-04_01:49:54.800000      230713.92        3.53180500e+00       -1.81836167e-08  50.0792  48.8271  49.1211  0.0000
0202-04-04_01:49:55.156000      230714.28        3.56198100e+00       -1.75931667e-09  50.0792  48.8271  49.1211  0.0000
0202-04-04_01:49:55.504000      230714.63        3.59147300e+00        6.79368333e-09  50.0625  48.8269  49.1188  0.0000
0202-04-04_01:49:55.863000      230714.99        3.62167400e+00        2.13586833e-08  50.0625  48.8269  49.1188  0.0000
0202-04-04_01:49:56.210000      230715.34        3.65148300e+00        3.33204833e-08  50.0625  48.8269  49.1188  0.0000
0202-04-04_01:49:56.560000      230715.69        3.68112900e+00        5.61286833e-08  50.0467  48.8266  49.1077  0.0000
0202-04-04_01:49:56.906000      230716.03        3.71077600e+00        8.01762833e-08  50.0467  48.8266  49.1077  0.0000
0202-04-04_01:49:57.254000      230716.38        3.74045300e+00        1.09740083e-07  50.0467  48.8266  49.1077  0.0000
0202-04-04_01:49:57.610000      230716.74        3.77030800e+00        1.47856883e-07  50.0450  48.8252  49.1208  0.0000
0202-04-04_01:49:57.957000      230717.08        3.80013400e+00        1.73887883e-07  50.0450  48.8252  49.1208  0.0000
0202-04-04_01:49:58.310000      230717.43        3.82987300e+00        2.09339583e-07  50.0450  48.8252  49.1208  0.0000
0202-04-04_01:49:58.656000      230717.78        3.85975600e+00        2.55389683e-07  50.0663  48.8261  49.1202  0.0000
0202-04-04_01:49:59.004000      230718.13        3.88930800e+00        3.08443383e-07  50.0663  48.8261  49.1202  0.0000
0202-04-04_01:49:59.430000      230718.55        3.91919300e+00        3.75063183e-07  50.0663  48.8261  49.1202  0.0000
0202-04-04_01:49:59.777000      230718.90        3.94906800e+00        4.49804583e-07  50.0500  48.8251  49.1146  0.0000
0202-04-04_01:50:00.137000      230719.26        3.97878600e+00        5.33723583e-07  50.0500  48.8251  49.1146  0.0000
0202-04-04_01:50:00.496000      230719.62        4.00879900e+00        6.30100283e-07  50.0902  48.8254  49.1092  0.0000
0202-04-04_01:50:00.855000      230719.98        4.03837700e+00        7.51702283e-07  50.0902  48.8254  49.1092  0.0000
0202-04-04_01:50:01.203000      230720.33        4.06798900e+00        8.75225583e-07  50.0902  48.8254  49.1092  0.0000
0202-04-04_01:50:01.550000      230720.68        4.09785500e+00        1.01610298e-06  50.0667  48.8252  49.1265  0.0000
0202-04-04_01:50:01.900000      230721.02        4.12789500e+00        1.16609118e-06  50.0667  48.8252  49.1265  0.0000
0202-04-04_01:50:02.246000      230721.37        4.15748500e+00        1.36181958e-06  50.0667  48.8252  49.1265  0.0000
0202-04-04_01:50:02.598000      230721.72        4.18719500e+00        1.57930248e-06  50.0820  48.8249  49.1205  0.0000
0202-04-04_01:50:02.945000      230722.07        4.21707500e+00        1.82008928e-06  50.0820  48.8249  49.1205  0.0000
0202-04-04_01:50:03.293000      230722.42        4.24697200e+00        2.08845658e-06  50.0820  48.8249  49.1205  0.0000
0202-04-04_01:50:03.640000      230722.77        4.27689800e+00        2.38291688e-06  50.0637  48.8256  49.1067  0.0000
0202-04-04_01:50:03.990000      230723.12        4.30647100e+00        2.70836648e-06  50.0637  48.8256  49.1067  0.0000
0202-04-04_01:50:04.418000      230723.54        4.33631500e+00        3.06604498e-06  50.0637  48.8256  49.1067  0.0000
0202-04-04_01:50:04.785000      230723.91        4.36617600e+00        3.45601428e-06  50.0635  48.8253  49.1178  0.0000
0202-04-04_01:50:05.145000      230724.27        4.39596200e+00        3.93002538e-06  50.0635  48.8253  49.1178  0.0000
0202-04-04_01:50:05.510000      230724.64        4.42539000e+00        4.41116408e-06  50.0433  48.8259  49.0936  0.0000
0202-04-04_01:50:05.855000      230724.98        4.45531300e+00        4.95254718e-06  50.0433  48.8259  49.0936  0.0000
0202-04-04_01:50:06.207000      230725.33        4.48524600e+00        5.54146788e-06  50.0433  48.8259  49.0936  0.0000
0202-04-04_01:50:06.555000      230725.68        4.51536100e+00        6.18988798e-06  50.0439  48.8249  49.1118  0.0000
0202-04-04_01:50:06.902000      230726.03        4.54458900e+00        6.90598878e-06  50.0439  48.8249  49.1118  0.0000
0202-04-04_01:50:07.260000      230726.39        4.57475400e+00        8.10564658e-06  50.0439  48.8249  49.1118  0.0000
0202-04-04_01:50:07.610000      230726.74        4.60470900e+00        8.47621668e-06  50.0800  48.8248  49.1210  0.0000
0202-04-04_01:50:07.957000      230727.08        4.63454000e+00        9.94374605e-06  50.0800  48.8248  49.1210  0.0000
0202-04-04_01:50:08.305000      230727.43        4.66373400e+00        1.10110176e-05  50.0800  48.8248  49.1210  0.0000
0202-04-04_01:50:08.664000      230727.79        4.69419800e+00        1.22473668e-05  50.0598  48.8247  49.1123  0.0000
0202-04-04_01:50:09.020000      230728.15        4.72391300e+00        1.35439591e-05  50.0598  48.8247  49.1123  0.0000
0202-04-04_01:50:09.383000      230728.51        4.75390100e+00        1.49295528e-05  50.0598  48.8247  49.1123  0.0000
0202-04-04_01:50:09.770000      230728.89        4.78367400e+00        1.64261501e-05  50.0708  48.8245  49.1112  0.0000
0202-04-04_01:50:10.117000      230729.24        4.81344300e+00        1.80213554e-05  50.0708  48.8245  49.1112  0.0000
0202-04-04_01:50:10.477000      230729.60        4.84317900e+00        1.98326215e-05  50.0708  48.8245  49.1112  0.0000
0202-04-04_01:50:10.824000      230729.95        4.87307200e+00        2.16795944e-05  50.0650  48.8248  49.1314  0.0000
