Repository: shortlab/2025-devitre-PhD

# 2025-devitre-PhD
Data repository for Alexis Devitre's PhD thesis

File: chapter 6/data/tapes/ext_ffj51/Ic/infield/step09/no magnet/Ic_2025-04-04_02-09-03830627_45e19pm2-anneal300k-720min-0nA-0T-60k-.txt
# Ic = 1.91 A, n = 17.00 , Tavg = 60.03 K, 45e19pm2-anneal300k-720min-0nA-0T-60k-
#datetime                        t_s     iHTS_A                vHTS_V                tHTS_K  tTAR_K  tHOL_K  tSPA_K
0202-04-04_02:07:33.637000      231772.76        9.70789500e-03       -6.26939231e-09  59.9355  58.8035  59.1947  0.0000
0202-04-04_02:07:33.984000      231773.11        2.40865800e-02       -1.41409923e-08  59.9355  58.8035  59.1947  0.0000
0202-04-04_02:07:34.340000      231773.46        3.41003100e-02       -2.24467923e-08  59.9355  58.8035  59.1947  0.0000
0202-04-04_02:07:34.746000      231773.87        4.39583400e-02       -2.92023923e-08  60.0027  58.8057  59.2212  0.0000
0202-04-04_02:07:35.094000      231774.22        5.39884000e-02       -2.57935923e-08  60.0027  58.8057  59.2212  0.0000
0202-04-04_02:07:35.453000      231774.58        6.39314100e-02       -3.36028923e-08  60.0027  58.8057  59.2212  0.0000
0202-04-04_02:07:35.810000      231774.93        7.35919000e-02       -3.51523923e-08  59.9603  58.8086  59.2181  0.0000
0202-04-04_02:07:36.156000      231775.28        8.39662900e-02       -3.16195923e-08  59.9603  58.8086  59.2181  0.0000
0202-04-04_02:07:36.504000      231775.63        9.35862800e-02       -3.54002923e-08  59.9759  58.8086  59.2225  0.0000
0202-04-04_02:07:36.860000      231775.99        1.03436700e-01       -3.91809923e-08  59.9759  58.8086  59.2225  0.0000
0202-04-04_02:07:37.220000      231776.34        1.13382200e-01       -3.26111923e-08  59.9759  58.8086  59.2225  0.0000
0202-04-04_02:07:37.566000      231776.69        1.23380600e-01       -4.35194923e-08  59.9481  58.8100  59.1913  0.0000
0202-04-04_02:07:37.926000      231777.05        1.33336500e-01       -5.08329923e-08  59.9481  58.8100  59.1913  0.0000
0202-04-04_02:07:38.273000      231777.40        1.43422500e-01       -5.15146923e-08  59.9481  58.8100  59.1913  0.0000
0202-04-04_02:07:38.620000      231777.75        1.53378400e-01       -5.21964923e-08  59.9154  58.8099  59.1931  0.0000
0202-04-04_02:07:38.970000      231778.09        1.62890500e-01       -6.96124923e-08  59.9154  58.8099  59.1931  0.0000
0202-04-04_02:07:39.330000      231778.45        1.73340500e-01       -7.76076923e-08  59.9154  58.8099  59.1931  0.0000
0202-04-04_02:07:39.746000      231778.87        1.83060400e-01       -7.66769923e-08  59.9757  58.8098  59.1920  0.0000
0202-04-04_02:07:40.094000      231779.22        1.92548700e-01       -7.25214923e-08  59.9757  58.8098  59.1920  0.0000
0202-04-04_02:07:40.440000      231779.57        2.02634600e-01       -6.89257923e-08  59.9757  58.8098  59.1920  0.0000
0202-04-04_02:07:40.793000      231779.92        2.12740300e-01       -5.98148923e-08  59.9559  58.8102  59.1837  0.0000
0202-04-04_02:07:41.140000      231780.27        2.22602000e-01       -9.60723923e-08  59.9559  58.8102  59.1837  0.0000
0202-04-04_02:07:41.490000      231780.61        2.32909600e-01       -8.55979923e-08  59.9761  58.8100  59.2014  0.0000
0202-04-04_02:07:41.836000      231780.96        2.42598300e-01       -8.38005923e-08  59.9761  58.8100  59.2014  0.0000
0202-04-04_02:07:42.188000      231781.31        2.52670700e-01       -9.75598923e-08  59.9761  58.8100  59.2014  0.0000
0202-04-04_02:07:42.535000      231781.66        2.62694800e-01       -8.26849923e-08  59.9686  58.8100  59.2043  0.0000
0202-04-04_02:07:42.883000      231782.01        2.72589900e-01       -8.08256923e-08  59.9686  58.8100  59.2043  0.0000
0202-04-04_02:07:43.230000      231782.36        2.82420300e-01       -9.94191923e-08  59.9686  58.8100  59.2043  0.0000
0202-04-04_02:07:43.580000      231782.70        2.92318300e-01       -1.12620692e-07  59.9893  58.8110  59.2171  0.0000
0202-04-04_02:07:43.926000      231783.05        3.02210900e-01       -1.04935292e-07  59.9893  58.8110  59.2171  0.0000
0202-04-04_02:07:44.277000      231783.40        3.12315200e-01       -9.27874923e-08  59.9893  58.8110  59.2171  0.0000
0202-04-04_02:07:44.625000      231783.75        3.22288900e-01       -1.29850692e-07  59.9322  58.8107  59.1977  0.0000
0202-04-04_02:07:44.984000      231784.11        3.32845400e-01       -1.13612292e-07  59.9322  58.8107  59.1977  0.0000
0202-04-04_02:07:45.348000      231784.47        3.42099200e-01       -1.09025892e-07  59.9322  58.8107  59.1977  0.0000
0202-04-04_02:07:45.730000      231784.85        3.51725600e-01       -1.07102192e-07  59.9746  58.8112  59.2130  0.0000
0202-04-04_02:07:46.080000      231785.20        3.61246700e-01       -1.01396692e-07  59.9746  58.8112  59.2130  0.0000
0202-04-04_02:07:46.438000      231785.56        3.71842200e-01       -1.43480092e-07  59.9746  58.8112  59.2130  0.0000
0202-04-04_02:07:46.790000      231785.92        3.81516200e-01       -1.32695892e-07  59.9827  58.8120  59.2267  0.0000
0202-04-04_02:07:47.140000      231786.26        3.91973700e-01       -1.34617192e-07  59.9827  58.8120  59.2267  0.0000
0202-04-04_02:07:47.490000      231786.61        4.01490200e-01       -9.94133923e-08  59.9794  58.8126  59.2067  0.0000
0202-04-04_02:07:47.836000      231786.96        4.11380700e-01       -1.14845992e-07  59.9794  58.8126  59.2067  0.0000
0202-04-04_02:07:48.184000      231787.31        4.20937300e-01       -1.33935392e-07  59.9794  58.8126  59.2067  0.0000
0202-04-04_02:07:48.530000      231787.66        4.31670900e-01       -1.45277492e-07  60.0029  58.8144  59.2256  0.0000
0202-04-04_02:07:48.880000      231788.01        4.41391500e-01       -1.53272692e-07  60.0029  58.8144  59.2256  0.0000
0202-04-04_02:07:49.227000      231788.35        4.51596700e-01       -1.43727992e-07  60.0029  58.8144  59.2256  0.0000
0202-04-04_02:07:49.580000      231788.70        4.61141800e-01       -1.03070092e-07  59.9673  58.8147  59.2023  0.0000
0202-04-04_02:07:49.926000      231789.05        4.70999700e-01       -1.28233392e-07  59.9673  58.8147  59.2023  0.0000
0202-04-04_02:07:50.285000      231789.41        4.81574500e-01       -1.75832892e-07  59.9673  58.8147  59.2023  0.0000
0202-04-04_02:07:50.633000      231789.76        4.91055700e-01       -1.83394292e-07  59.9631  58.8151  59.2023  0.0000
0202-04-04_02:07:50.980000      231790.11        5.01204500e-01       -1.71804292e-07  59.9631  58.8151  59.2023  0.0000
0202-04-04_02:07:51.330000      231790.46        5.11224200e-01       -1.60028392e-07  59.9631  58.8151  59.2023  0.0000
0202-04-04_02:07:51.754000      231790.88        5.20870300e-01       -1.55498792e-07  59.9339  58.8147  59.2044  0.0000
0202-04-04_02:07:52.100000      231791.23        5.30541200e-01       -1.61259292e-07  59.9339  58.8147  59.2044  0.0000
0202-04-04_02:07:52.457000      231791.58        5.40275400e-01       -2.04024492e-07  59.9599  58.8157  59.2020  0.0000
0202-04-04_02:07:52.805000      231791.93        5.50551800e-01       -2.02598992e-07  59.9599  58.8157  59.2020  0.0000
0202-04-04_02:07:53.152000      231792.28        5.60853500e-01       -1.89149592e-07  59.9599  58.8157  59.2020  0.0000
0202-04-04_02:07:53.508000      231792.63        5.70891600e-01       -1.97206792e-07  59.9878  58.8162  59.2307  0.0000
0202-04-04_02:07:53.850000      231792.98        5.80749500e-01       -2.05945792e-07  59.9878  58.8162  59.2307  0.0000
0202-04-04_02:07:54.200000      231793.33        5.90159100e-01       -2.07991092e-07  59.9878  58.8162  59.2307  0.0000
0202-04-04_02:07:54.560000      231793.68        6.00736600e-01       -1.97082892e-07  59.9910  58.8171  59.2317  0.0000
0202-04-04_02:07:54.918000      231794.04        6.09701000e-01       -2.27204392e-07  59.9910  58.8171  59.2317  0.0000
0202-04-04_02:07:55.277000      231794.40        6.20142300e-01       -2.35633492e-07  59.9910  58.8171  59.2317  0.0000
0202-04-04_02:07:55.625000      231794.75        6.29675100e-01       -2.09044692e-07  59.9642  58.8167  59.2151  0.0000
0202-04-04_02:07:55.977000      231795.10        6.40298900e-01       -2.39166292e-07  59.9642  58.8167  59.2151  0.0000
0202-04-04_02:07:56.344000      231795.47        6.49805100e-01       -2.56520292e-07  59.9642  58.8167  59.2151  0.0000
0202-04-04_02:07:56.734000      231795.86        6.59783200e-01       -2.39352192e-07  59.9688  58.8166  59.2133  0.0000
0202-04-04_02:07:57.082000      231796.21        6.69877000e-01       -2.67118592e-07  59.9688  58.8166  59.2133  0.0000
0202-04-04_02:07:57.445000      231796.57        6.79837600e-01       -2.57263692e-07  59.9688  58.8166  59.2133  0.0000
0202-04-04_02:07:57.805000      231796.93        6.89981900e-01       -2.44309692e-07  59.9670  58.8171  59.2088  0.0000
0202-04-04_02:07:58.152000      231797.28        6.99557100e-01       -2.53172492e-07  59.9670  58.8171  59.2088  0.0000
0202-04-04_02:07:58.508000      231797.63        7.09507100e-01       -2.62407292e-07  59.9827  58.8161  59.2190  0.0000
0202-04-04_02:07:58.867000      231797.99        7.19712200e-01       -2.64638492e-07  59.9827  58.8161  59.2190  0.0000
0202-04-04_02:07:59.215000      231798.34        7.29963000e-01       -2.66311892e-07  59.9827  58.8161  59.2190  0.0000
0202-04-04_02:07:59.566000      231798.69        7.39305900e-01       -2.71827992e-07  60.0032  58.8171  59.2169  0.0000
0202-04-04_02:07:59.914000      231799.04        7.49539300e-01       -2.72385792e-07  60.0032  58.8171  59.2169  0.0000
0202-04-04_02:08:00.260000      231799.39        7.59487800e-01       -2.79885192e-07  60.0032  58.8171  59.2169  0.0000
0202-04-04_02:08:00.610000      231799.74        7.69123000e-01       -2.90235592e-07  59.9689  58.8187  59.2276  0.0000
0202-04-04_02:08:00.957000      231800.08        7.79172200e-01       -3.00152192e-07  59.9689  58.8187  59.2276  0.0000
0202-04-04_02:08:01.305000      231800.43        7.89139900e-01       -3.02383392e-07  59.9689  58.8187  59.2276  0.0000
0202-04-04_02:08:01.652000      231800.78        7.99066100e-01       -3.01763692e-07  59.9643  58.8190  59.2123  0.0000
0202-04-04_02:08:02.008000      231801.13        8.08999700e-01       -3.05420392e-07  59.9643  58.8190  59.2123  0.0000
0202-04-04_02:08:02.367000      231801.49        8.18931800e-01       -3.08457292e-07  59.9643  58.8190  59.2123  0.0000
0202-04-04_02:08:02.750000      231801.87        8.28828300e-01       -3.10874492e-07  59.9460  58.8196  59.1833  0.0000
0202-04-04_02:08:03.098000      231802.22        8.38801500e-01       -3.12114092e-07  59.9460  58.8196  59.1833  0.0000
0202-04-04_02:08:03.460000      231802.58        8.48837500e-01       -3.22836592e-07  59.9297  58.8202  59.1737  0.0000
0202-04-04_02:08:03.805000      231802.93        8.58529800e-01       -3.21287192e-07  59.9297  58.8202  59.1737  0.0000
0202-04-04_02:08:04.156000      231803.28        8.68453000e-01       -3.25687692e-07  59.9297  58.8202  59.1737  0.0000
0202-04-04_02:08:04.504000      231803.63        8.78247100e-01       -3.27423092e-07  59.9463  58.8190  59.2126  0.0000
0202-04-04_02:08:04.850000      231803.98        8.88380700e-01       -3.32877192e-07  59.9463  58.8190  59.2126  0.0000
0202-04-04_02:08:05.207000      231804.33        8.98450800e-01       -3.32071492e-07  59.9463  58.8190  59.2126  0.0000
0202-04-04_02:08:05.555000      231804.68        9.08252300e-01       -3.34488692e-07  59.9887  58.8189  59.2212  0.0000
0202-04-04_02:08:05.902000      231805.03        9.18337400e-01       -3.42607792e-07  59.9887  58.8189  59.2212  0.0000
0202-04-04_02:08:06.260000      231805.39        9.27874700e-01       -3.42359892e-07  59.9887  58.8189  59.2212  0.0000
0202-04-04_02:08:06.617000      231805.74        9.37968400e-01       -3.44529192e-07  59.9846  58.8220  59.2264  0.0000
0202-04-04_02:08:06.980000      231806.11        9.47798100e-01       -3.45458892e-07  59.9846  58.8220  59.2264  0.0000
0202-04-04_02:08:07.336000      231806.46        9.57789600e-01       -3.43785392e-07  59.9846  58.8220  59.2264  0.0000
0202-04-04_02:08:07.754000      231806.88        9.67705800e-01       -3.50231192e-07  59.9456  58.8191  59.2014  0.0000
0202-04-04_02:08:08.100000      231807.23        9.77744800e-01       -3.52028592e-07  59.9456  58.8191  59.2014  0.0000
0202-04-04_02:08:08.457000      231807.58        9.88070200e-01       -3.59465992e-07  59.9838  58.8212  59.2161  0.0000
0202-04-04_02:08:08.805000      231807.93        9.97658600e-01       -3.62750892e-07  59.9838  58.8212  59.2161  0.0000
0202-04-04_02:08:09.164000      231808.29        1.00743200e+00       -3.57853792e-07  59.9838  58.8212  59.2161  0.0000
0202-04-04_02:08:09.520000      231808.65        1.01771400e+00       -3.58657892e-07  59.9621  58.8231  59.2165  0.0000
0202-04-04_02:08:09.883000      231809.01        1.02787300e+00       -3.62562492e-07  59.9621  58.8231  59.2165  0.0000
0202-04-04_02:08:10.230000      231809.36        1.03762200e+00       -3.62438592e-07  59.9621  58.8231  59.2165  0.0000
0202-04-04_02:08:10.580000      231809.70        1.04729200e+00       -3.65227592e-07  59.9617  58.8230  59.2049  0.0000
0202-04-04_02:08:10.926000      231810.05        1.05687100e+00       -3.65599492e-07  59.9617  58.8230  59.2049  0.0000
0202-04-04_02:08:11.273000      231810.40        1.06718200e+00       -3.69566092e-07  59.9617  58.8230  59.2049  0.0000
0202-04-04_02:08:11.620000      231810.75        1.07718900e+00       -3.73346792e-07  60.0085  58.8234  59.2392  0.0000
0202-04-04_02:08:11.973000      231811.10        1.08725400e+00       -3.74710292e-07  60.0085  58.8234  59.2392  0.0000
0202-04-04_02:08:12.344000      231811.47        1.09699700e+00       -3.75639992e-07  60.0085  58.8234  59.2392  0.0000
0202-04-04_02:08:12.715000      231811.84        1.10708100e+00       -3.81403992e-07  60.0057  58.8238  59.2563  0.0000
0202-04-04_02:08:13.062000      231812.19        1.11699900e+00       -3.93241892e-07  60.0057  58.8238  59.2563  0.0000
0202-04-04_02:08:13.426000      231812.55        1.12683100e+00       -3.84131092e-07  60.0057  58.8238  59.2563  0.0000
0202-04-04_02:08:13.777000      231812.90        1.13686100e+00       -3.79296692e-07  59.9688  58.8236  59.2228  0.0000
0202-04-04_02:08:14.125000      231813.25        1.14680000e+00       -3.76755592e-07  59.9688  58.8236  59.2228  0.0000
0202-04-04_02:08:14.473000      231813.60        1.15662600e+00       -3.84254992e-07  59.9999  58.8249  59.2094  0.0000
0202-04-04_02:08:14.820000      231813.95        1.16660500e+00       -3.84936792e-07  59.9999  58.8249  59.2094  0.0000
0202-04-04_02:08:15.180000      231814.31        1.17624900e+00       -3.80344492e-07  59.9999  58.8249  59.2094  0.0000
0202-04-04_02:08:15.527000      231814.65        1.18639800e+00       -3.81518092e-07  59.9693  58.8251  59.2192  0.0000
0202-04-04_02:08:15.880000      231815.00        1.19649600e+00       -3.81084292e-07  59.9693  58.8251  59.2192  0.0000
0202-04-04_02:08:16.227000      231815.35        1.20642900e+00       -3.80340492e-07  59.9693  58.8251  59.2192  0.0000
0202-04-04_02:08:16.574000      231815.70        1.21636300e+00       -3.77303592e-07  59.9800  58.8255  59.2267  0.0000
0202-04-04_02:08:16.934000      231816.06        1.22624000e+00       -3.79906692e-07  59.9800  58.8255  59.2267  0.0000
0202-04-04_02:08:17.280000      231816.41        1.23610000e+00       -3.78047292e-07  59.9800  58.8255  59.2267  0.0000
0202-04-04_02:08:17.630000      231816.75        1.24619900e+00       -3.73708792e-07  59.9887  58.8279  59.2343  0.0000
0202-04-04_02:08:17.984000      231817.11        1.25579800e+00       -3.80030592e-07  59.9887  58.8279  59.2343  0.0000
0202-04-04_02:08:18.375000      231817.50        1.26606000e+00       -3.80340492e-07  59.9887  58.8279  59.2343  0.0000
0202-04-04_02:08:18.758000      231817.88        1.27607700e+00       -3.78109292e-07  59.9955  58.8272  59.2452  0.0000
0202-04-04_02:08:19.105000      231818.23        1.28570300e+00       -3.72159392e-07  59.9955  58.8272  59.2452  0.0000
0202-04-04_02:08:19.457000      231818.58        1.29576800e+00       -3.76869692e-07  59.9891  58.8272  59.2273  0.0000
0202-04-04_02:08:19.805000      231818.93        1.30564400e+00       -3.80774392e-07  59.9891  58.8272  59.2273  0.0000
0202-04-04_02:08:20.160000      231819.29        1.31553400e+00       -3.85546692e-07  59.9891  58.8272  59.2273  0.0000
0202-04-04_02:08:20.510000      231819.64        1.32554900e+00       -3.86414392e-07  59.9581  58.8280  59.2300  0.0000
0202-04-04_02:08:20.860000      231819.98        1.33538600e+00       -3.89079392e-07  59.9581  58.8280  59.2300  0.0000
0202-04-04_02:08:21.207000      231820.33        1.34547100e+00       -3.92859992e-07  59.9581  58.8280  59.2300  0.0000
0202-04-04_02:08:21.555000      231820.68        1.35555100e+00       -3.93169792e-07  59.9381  58.8273  59.2073  0.0000
0202-04-04_02:08:21.914000      231821.04        1.36504900e+00       -3.84120992e-07  59.9381  58.8273  59.2073  0.0000
0202-04-04_02:08:22.260000      231821.39        1.37546800e+00       -3.84802692e-07  59.9381  58.8273  59.2073  0.0000
0202-04-04_02:08:22.610000      231821.74        1.38531700e+00       -3.86971992e-07  59.9575  58.8277  59.2074  0.0000
0202-04-04_02:08:22.957000      231822.08        1.39521800e+00       -3.89513092e-07  59.9575  58.8277  59.2074  0.0000
0202-04-04_02:08:23.305000      231822.43        1.40487900e+00       -3.93169792e-07  59.9575  58.8277  59.2074  0.0000
0202-04-04_02:08:23.656000      231822.78        1.41487900e+00       -3.99553592e-07  59.9771  58.8280  59.2105  0.0000
0202-04-04_02:08:24.004000      231823.13        1.42521300e+00       -4.02776492e-07  59.9771  58.8280  59.2105  0.0000
0202-04-04_02:08:24.414000      231823.54        1.43496000e+00       -3.96082792e-07  59.9771  58.8280  59.2105  0.0000
0202-04-04_02:08:24.777000      231823.90        1.44487000e+00       -3.99553592e-07  59.9915  58.8276  59.2273  0.0000
0202-04-04_02:08:25.125000      231824.25        1.45486000e+00       -4.02218692e-07  59.9915  58.8276  59.2273  0.0000
0202-04-04_02:08:25.484000      231824.61        1.46479100e+00       -4.07858692e-07  60.0077  58.8295  59.2409  0.0000
0202-04-04_02:08:25.844000      231824.97        1.47466700e+00       -4.09036292e-07  60.0077  58.8295  59.2409  0.0000
0202-04-04_02:08:26.190000      231825.32        1.48442700e+00       -4.15296092e-07  60.0077  58.8295  59.2409  0.0000
0202-04-04_02:08:26.540000      231825.66        1.49448900e+00       -4.16659692e-07  59.9782  58.8291  59.2121  0.0000
0202-04-04_02:08:26.900000      231826.02        1.50460700e+00       -4.19645992e-07  59.9782  58.8291  59.2121  0.0000
0202-04-04_02:08:27.246000      231826.37        1.51443500e+00       -4.22318692e-07  59.9782  58.8291  59.2121  0.0000
0202-04-04_02:08:27.594000      231826.72        1.52454600e+00       -4.18847892e-07  59.9788  58.8287  59.2475  0.0000
0202-04-04_02:08:27.940000      231827.07        1.53421100e+00       -4.22256692e-07  59.9788  58.8287  59.2475  0.0000
0202-04-04_02:08:28.293000      231827.42        1.54423900e+00       -4.26595192e-07  59.9788  58.8287  59.2475  0.0000
0202-04-04_02:08:28.650000      231827.78        1.55387500e+00       -4.36201892e-07  59.9765  58.8282  59.2342  0.0000
0202-04-04_02:08:28.996000      231828.12        1.56390800e+00       -4.42213792e-07  59.9765  58.8282  59.2342  0.0000
0202-04-04_02:08:29.410000      231828.53        1.57392800e+00       -4.35891992e-07  59.9765  58.8282  59.2342  0.0000
0202-04-04_02:08:29.770000      231828.89        1.58397000e+00       -4.32731092e-07  59.9972  58.8282  59.2323  0.0000
0202-04-04_02:08:30.133000      231829.26        1.59421900e+00       -4.37813292e-07  59.9972  58.8282  59.2323  0.0000
0202-04-04_02:08:30.480000      231829.61        1.60402100e+00       -4.42523692e-07  59.9984  58.8283  59.2196  0.0000
0202-04-04_02:08:30.830000      231829.95        1.61382100e+00       -4.47915892e-07  59.9984  58.8283  59.2196  0.0000
0202-04-04_02:08:31.180000      231830.30        1.62368800e+00       -4.48287692e-07  59.9984  58.8283  59.2196  0.0000
0202-04-04_02:08:31.527000      231830.65        1.63382500e+00       -4.46924192e-07  59.9758  58.8288  59.2290  0.0000
0202-04-04_02:08:31.883000      231831.01        1.64371700e+00       -4.46800192e-07  59.9758  58.8288  59.2290  0.0000
0202-04-04_02:08:32.234000      231831.36        1.65343000e+00       -4.47110092e-07  59.9758  58.8288  59.2290  0.0000
0202-04-04_02:08:32.582000      231831.71        1.66355700e+00       -4.47917192e-07  59.9597  58.8282  59.2405  0.0000
0202-04-04_02:08:32.930000      231832.06        1.67335100e+00       -4.51514692e-07  59.9597  58.8282  59.2405  0.0000
0202-04-04_02:08:33.277000      231832.40        1.68337100e+00       -4.60006192e-07  59.9597  58.8282  59.2405  0.0000
0202-04-04_02:08:33.637000      231832.76        1.69317700e+00       -4.60006192e-07  59.9897  58.8304  59.2345  0.0000
0202-04-04_02:08:33.984000      231833.11        1.70324400e+00       -4.56535392e-07  59.9897  58.8304  59.2345  0.0000
0202-04-04_02:08:34.348000      231833.47        1.71259400e+00       -4.53746392e-07  59.9897  58.8304  59.2345  0.0000
0202-04-04_02:08:34.723000      231833.85        1.72293100e+00       -4.54552092e-07  59.9575  58.8308  59.2343  0.0000
0202-04-04_02:08:35.074000      231834.20        1.73287300e+00       -4.54675992e-07  59.9575  58.8308  59.2343  0.0000
0202-04-04_02:08:35.430000      231834.55        1.74313000e+00       -4.53560392e-07  60.0020  58.8316  59.2393  0.0000
0202-04-04_02:08:35.777000      231834.90        1.75283900e+00       -4.55667692e-07  60.0020  58.8316  59.2393  0.0000
0202-04-04_02:08:36.125000      231835.25        1.76251900e+00       -4.54428092e-07  60.0020  58.8316  59.2393  0.0000
0202-04-04_02:08:36.473000      231835.60        1.77273000e+00       -4.49717792e-07  60.0125  58.8317  59.2429  0.0000
0202-04-04_02:08:36.820000      231835.95        1.78278100e+00       -4.47548492e-07  60.0125  58.8317  59.2429  0.0000
0202-04-04_02:08:37.176000      231836.30        1.79249900e+00       -4.47548492e-07  60.0125  58.8317  59.2429  0.0000
0202-04-04_02:08:37.523000      231836.65        1.80275600e+00       -4.38685592e-07  59.9872  58.8314  59.2242  0.0000
0202-04-04_02:08:37.870000      231837.00        1.81234000e+00       -4.36144392e-07  59.9872  58.8314  59.2242  0.0000
0202-04-04_02:08:38.220000      231837.35        1.82232400e+00       -4.32859592e-07  59.9872  58.8314  59.2242  0.0000
0202-04-04_02:08:38.570000      231837.69        1.83216800e+00       -4.27655592e-07  59.9702  58.8294  59.2332  0.0000
0202-04-04_02:08:38.926000      231838.05        1.84215200e+00       -4.23381192e-07  59.9702  58.8294  59.2332  0.0000
0202-04-04_02:08:39.273000      231838.40        1.85191800e+00       -4.16191692e-07  59.9702  58.8294  59.2332  0.0000
0202-04-04_02:08:39.620000      231838.75        1.86209400e+00       -4.09683892e-07  59.9648  58.8309  59.2289  0.0000
0202-04-04_02:08:39.970000      231839.10        1.87192300e+00       -4.04415792e-07  59.9648  58.8309  59.2289  0.0000
0202-04-04_02:08:40.316000      231839.44        1.88211000e+00       -3.91896092e-07  59.9648  58.8309  59.2289  0.0000
0202-04-04_02:08:40.690000      231839.82        1.89198600e+00       -3.79500392e-07  59.9659  58.8319  59.2471  0.0000
0202-04-04_02:08:41.050000      231840.17        1.90188100e+00       -3.69955692e-07  59.9659  58.8319  59.2471  0.0000
0202-04-04_02:08:41.434000      231840.56        1.91209300e+00       -3.58737592e-07  59.9659  58.8319  59.2471  0.0000
0202-04-04_02:08:41.793000      231840.92        1.92150600e+00       -3.50928292e-07  59.9772  58.8315  59.2315  0.0000
0202-04-04_02:08:42.140000      231841.27        1.93170300e+00       -3.34627892e-07  59.9772  58.8315  59.2315  0.0000
0202-04-04_02:08:42.500000      231841.62        1.94174600e+00       -3.15600492e-07  59.9831  58.8333  59.2292  0.0000
0202-04-04_02:08:42.855000      231841.98        1.95174000e+00       -2.93474092e-07  59.9831  58.8333  59.2292  0.0000
0202-04-04_02:08:43.203000      231842.33        1.96169700e+00       -2.75810192e-07  59.9831  58.8333  59.2292  0.0000
0202-04-04_02:08:43.555000      231842.68        1.97111400e+00       -2.61803092e-07  59.9885  58.8319  59.2443  0.0000
0202-04-04_02:08:43.910000      231843.04        1.98152200e+00       -2.28024692e-07  59.9885  58.8319  59.2443  0.0000
0202-04-04_02:08:44.258000      231843.38        1.99153700e+00       -1.89287592e-07  59.9885  58.8319  59.2443  0.0000
0202-04-04_02:08:44.610000      231843.73        2.00104300e+00       -1.59040292e-07  59.9877  58.8329  59.2327  0.0000
0202-04-04_02:08:44.957000      231844.08        2.01084900e+00       -1.25571292e-07  59.9877  58.8329  59.2327  0.0000
0202-04-04_02:08:45.305000      231844.43        2.02098400e+00       -8.36117923e-08  59.9877  58.8329  59.2327  0.0000
0202-04-04_02:08:45.664000      231844.79        2.03085100e+00       -4.29537923e-08  59.9582  58.8316  59.2293  0.0000
0202-04-04_02:08:46.010000      231845.14        2.04080900e+00        8.36440769e-09  59.9582  58.8316  59.2293  0.0000
0202-04-04_02:08:46.375000      231845.50        2.05068900e+00        6.14181077e-08  59.9582  58.8316  59.2293  0.0000
0202-04-04_02:08:46.766000      231845.89        2.06058000e+00        1.09389508e-07  59.9727  58.8313  59.2256  0.0000
0202-04-04_02:08:47.113000      231846.24        2.07111700e+00        1.64240508e-07  59.9727  58.8313  59.2256  0.0000
0202-04-04_02:08:47.465000      231846.59        2.08080300e+00        2.35205908e-07  60.0011  58.8327  59.2455  0.0000
0202-04-04_02:08:47.812000      231846.94        2.09062200e+00        3.16645808e-07  60.0011  58.8327  59.2455  0.0000
0202-04-04_02:08:48.160000      231847.29        2.10045200e+00        4.05275108e-07  60.0011  58.8327  59.2455  0.0000
0202-04-04_02:08:48.508000      231847.63        2.11034200e+00        4.86962908e-07  59.9687  58.8316  59.2540  0.0000
0202-04-04_02:08:48.855000      231847.98        2.12091200e+00        5.73423008e-07  59.9687  58.8316  59.2540  0.0000
0202-04-04_02:08:49.210000      231848.33        2.13038200e+00        6.74510008e-07  59.9687  58.8316  59.2540  0.0000
0202-04-04_02:08:49.560000      231848.68        2.14058300e+00        7.85575608e-07  59.9956  58.8320  59.2355  0.0000
0202-04-04_02:08:49.906000      231849.03        2.15039800e+00        9.12755608e-07  59.9956  58.8320  59.2355  0.0000
0202-04-04_02:08:50.254000      231849.38        2.16043600e+00        1.04521091e-06  59.9956  58.8320  59.2355  0.0000
0202-04-04_02:08:50.600000      231849.73        2.17012100e+00        1.17822741e-06  59.9394  58.8340  59.2241  0.0000
0202-04-04_02:08:50.960000      231850.09        2.18026700e+00        1.32400091e-06  59.9394  58.8340  59.2241  0.0000
0202-04-04_02:08:51.310000      231850.44        2.18971300e+00        1.48415331e-06  59.9394  58.8340  59.2241  0.0000
0202-04-04_02:08:51.660000      231850.78        2.19990600e+00        1.65713531e-06  59.9779  58.8328  59.2453  0.0000
0202-04-04_02:08:52.008000      231851.13        2.20981200e+00        1.83631511e-06  59.9779  58.8328  59.2453  0.0000
0202-04-04_02:08:52.390000      231851.52        2.21967200e+00        2.02906831e-06  59.9779  58.8328  59.2453  0.0000
0202-04-04_02:08:52.766000      231851.89        2.22964300e+00        2.22423851e-06  60.0172  58.8359  59.2495  0.0000
0202-04-04_02:08:53.113000      231852.24        2.23967300e+00        2.46223601e-06  60.0172  58.8359  59.2495  0.0000
0202-04-04_02:08:53.473000      231852.60        2.24987100e+00        2.69434541e-06  59.9741  58.8356  59.2320  0.0000
0202-04-04_02:08:53.836000      231852.96        2.25966200e+00        2.93407831e-06  59.9741  58.8356  59.2320  0.0000
0202-04-04_02:08:54.195000      231853.32        2.26954100e+00        3.19934621e-06  59.9741  58.8356  59.2320  0.0000
0202-04-04_02:08:54.550000      231853.68        2.27922700e+00        3.52429951e-06  60.0248  58.8355  59.2367  0.0000
0202-04-04_02:08:54.902000      231854.03        2.28937900e+00        3.82557701e-06  60.0248  58.8355  59.2367  0.0000
0202-04-04_02:08:55.250000      231854.37        2.29914100e+00        4.15102611e-06  60.0248  58.8355  59.2367  0.0000
0202-04-04_02:08:55.598000      231854.72        2.30934400e+00        4.49909731e-06  60.0155  58.8357  59.2750  0.0000
0202-04-04_02:08:55.957000      231855.08        2.31915900e+00        4.86489451e-06  60.0155  58.8357  59.2750  0.0000
0202-04-04_02:08:56.305000      231855.43        2.32887400e+00        5.24965751e-06  60.0155  58.8357  59.2750  0.0000
0202-04-04_02:08:56.656000      231855.78        2.33876800e+00        5.65580281e-06  59.9908  58.8353  59.2423  0.0000
0202-04-04_02:08:57.004000      231856.13        2.34872100e+00        6.09113981e-06  59.9908  58.8353  59.2423  0.0000
0202-04-04_02:08:57.410000      231856.54        2.35881600e+00        6.55188791e-06  59.9908  58.8353  59.2423  0.0000
0202-04-04_02:08:57.770000      231856.89        2.36871200e+00        7.05273611e-06  59.9643  58.8356  59.2131  0.0000
0202-04-04_02:08:58.117000      231857.24        2.37851500e+00        7.55531971e-06  59.9643  58.8356  59.2131  0.0000
0202-04-04_02:08:58.470000      231857.60        2.38866900e+00        8.10996521e-06  59.9734  58.8361  59.2323  0.0000
0202-04-04_02:08:58.830000      231857.95        2.39862700e+00        8.62073001e-06  59.9734  58.8361  59.2323  0.0000
0202-04-04_02:08:59.176000      231858.30        2.40808700e+00        9.23450302e-06  59.9734  58.8361  59.2323  0.0000
0202-04-04_02:08:59.530000      231858.66        2.41848600e+00        9.88732249e-06  59.9615  58.8365  59.2221  0.0000
0202-04-04_02:08:59.890000      231859.02        2.42856400e+00        1.06071407e-05  59.9615  58.8365  59.2221  0.0000
0202-04-04_02:09:00.240000      231859.36        2.43852200e+00        1.12938004e-05  59.9615  58.8365  59.2221  0.0000
0202-04-04_02:09:00.586000      231859.71        2.44820700e+00        1.20255185e-05  59.9724  58.8360  59.2740  0.0000
0202-04-04_02:09:00.945000      231860.07        2.45804700e+00        1.31985855e-05  59.9724  58.8360  59.2740  0.0000
0202-04-04_02:09:01.293000      231860.42        2.46798700e+00        1.36277245e-05  59.9724  58.8360  59.2740  0.0000
0202-04-04_02:09:01.640000      231860.77        2.47799700e+00        1.48680381e-05  60.0233  58.8369  59.2345  0.0000
0202-04-04_02:09:01.990000      231861.11        2.48811800e+00        1.53692581e-05  60.0233  58.8369  59.2345  0.0000
0202-04-04_02:09:02.383000      231861.51        2.49781700e+00        1.67521842e-05  60.0233  58.8369  59.2345  0.0000
0202-04-04_02:09:02.758000      231861.88        2.50764400e+00        1.73087511e-05  60.0147  58.8379  59.2432  0.0000
0202-04-04_02:09:03.105000      231862.23        2.51771700e+00        1.83436708e-05  60.0147  58.8379  59.2432  0.0000
0202-04-04_02:09:03.460000      231862.59        2.52754700e+00        1.99233878e-05  60.0254  58.8374  59.2724  0.0000
0202-04-04_02:09:03.810000      231862.93        2.53773100e+00        2.10613820e-05  60.0254  58.8374  59.2724  0.0000

File: chapter 6/data/tapes/ext_ffj51/Ic/infield/step09/no magnet/Ic_2025-04-04_02-12-47608040_45e19pm2-anneal300k-720min-0nA-0T-60k-.txt
# Ic = 1.91 A, n = 17.01 , Tavg = 60.01 K, 45e19pm2-anneal300k-720min-0nA-0T-60k-
#datetime                        t_s     iHTS_A                vHTS_V                tHTS_K  tTAR_K  tHOL_K  tSPA_K
0202-04-04_02:11:17.620000      231996.74        9.00115100e-03        4.69347273e-09  60.0161  58.8424  59.2603  0.0000
0202-04-04_02:11:17.977000      231997.10        2.37049100e-02        5.49917273e-09  60.0161  58.8424  59.2603  0.0000
0202-04-04_02:11:18.348000      231997.47        3.35138500e-02        1.26886727e-08  60.0161  58.8424  59.2603  0.0000
0202-04-04_02:11:18.770000      231997.89        4.38125500e-02        1.39282727e-08  60.0295  58.8442  59.2457  0.0000
0202-04-04_02:11:19.130000      231998.25        5.35977400e-02        8.78407273e-09  60.0295  58.8442  59.2457  0.0000
0202-04-04_02:11:19.477000      231998.60        6.33247300e-02        5.31327273e-09  60.0032  58.8430  59.2634  0.0000
0202-04-04_02:11:19.824000      231998.95        7.34958000e-02        6.11897273e-09  60.0032  58.8430  59.2634  0.0000
0202-04-04_02:11:20.170000      231999.30        8.33522300e-02        5.87107273e-09  60.0032  58.8430  59.2634  0.0000
0202-04-04_02:11:20.523000      231999.65        9.37124400e-02        4.69347273e-09  60.0398  58.8434  59.2639  0.0000
0202-04-04_02:11:20.883000      232000.01        1.03214100e-01        3.32997273e-09  60.0398  58.8434  59.2639  0.0000
0202-04-04_02:11:21.230000      232000.35        1.13291700e-01        3.39187273e-09  60.0398  58.8434  59.2639  0.0000
0202-04-04_02:11:21.580000      232000.70        1.22806800e-01        4.32157273e-09  60.0136  58.8440  59.2522  0.0000
0202-04-04_02:11:21.926000      232001.05        1.32860600e-01        9.46247273e-09  60.0136  58.8440  59.2522  0.0000
0202-04-04_02:11:22.273000      232001.40        1.43112600e-01        1.59652727e-08  60.0136  58.8440  59.2522  0.0000
0202-04-04_02:11:22.633000      232001.76        1.52690000e-01        1.78245727e-08  60.0047  58.8428  59.2556  0.0000
0202-04-04_02:11:22.980000      232002.11        1.63061400e-01        1.94979727e-08  60.0047  58.8428  59.2556  0.0000
0202-04-04_02:11:23.340000      232002.47        1.72415200e-01        3.32157273e-09  60.0047  58.8428  59.2556  0.0000
0202-04-04_02:11:23.746000      232002.87        1.82866800e-01        7.90797273e-09  60.0233  58.8422  59.2698  0.0000
0202-04-04_02:11:24.094000      232003.22        1.92534700e-01        1.33621727e-08  60.0233  58.8422  59.2698  0.0000
0202-04-04_02:11:24.457000      232003.58        2.02189300e-01        3.75547273e-09  60.0046  58.8418  59.2438  0.0000
0202-04-04_02:11:24.812000      232003.94        2.12186700e-01        2.11094727e-08  60.0046  58.8418  59.2438  0.0000
0202-04-04_02:11:25.160000      232004.29        2.22723300e-01        1.97458727e-08  60.0046  58.8418  59.2438  0.0000
0202-04-04_02:11:25.508000      232004.63        2.32291800e-01       -1.45072727e-09  60.0373  58.8424  59.2637  0.0000
0202-04-04_02:11:25.867000      232004.99        2.42017600e-01        1.16267727e-08  60.0373  58.8424  59.2637  0.0000
0202-04-04_02:11:26.215000      232005.34        2.52148100e-01        2.63156727e-08  60.0373  58.8424  59.2637  0.0000
0202-04-04_02:11:26.562000      232005.69        2.61968900e-01        2.86088727e-08  60.0105  58.8412  59.2528  0.0000
0202-04-04_02:11:26.910000      232006.04        2.72154800e-01        3.64800727e-08  60.0105  58.8412  59.2528  0.0000
0202-04-04_02:11:27.260000      232006.39        2.81886000e-01        2.14193727e-08  60.0105  58.8412  59.2528  0.0000
0202-04-04_02:11:27.620000      232006.75        2.92103100e-01        2.73682727e-08  60.0149  58.8414  59.2502  0.0000
0202-04-04_02:11:27.970000      232007.09        3.01723900e-01        3.61629727e-08  60.0149  58.8414  59.2502  0.0000
0202-04-04_02:11:28.340000      232007.47        3.11578800e-01        5.43195727e-08  60.0149  58.8414  59.2502  0.0000
0202-04-04_02:11:28.740000      232007.86        3.21749900e-01        4.03743727e-08  60.0011  58.8414  59.2386  0.0000
0202-04-04_02:11:29.086000      232008.21        3.31829700e-01        4.08701727e-08  60.0011  58.8414  59.2386  0.0000
0202-04-04_02:11:29.445000      232008.57        3.41598500e-01        4.82456727e-08  60.0016  58.8416  59.2659  0.0000
0202-04-04_02:11:29.810000      232008.93        3.51607800e-01        4.00644727e-08  60.0016  58.8416  59.2659  0.0000
0202-04-04_02:11:30.152000      232009.28        3.61863400e-01        8.36973727e-08  60.0016  58.8416  59.2659  0.0000
0202-04-04_02:11:30.504000      232009.63        3.71632200e-01        8.09083727e-08  60.0475  58.8412  59.2434  0.0000
0202-04-04_02:11:30.850000      232009.98        3.81869100e-01        5.74184727e-08  60.0475  58.8412  59.2434  0.0000
0202-04-04_02:11:31.200000      232010.32        3.91689900e-01        6.52897727e-08  60.0475  58.8412  59.2434  0.0000
0202-04-04_02:11:31.547000      232010.67        4.01791200e-01        5.14685727e-08  60.0139  58.8421  59.2554  0.0000
0202-04-04_02:11:31.895000      232011.02        4.11322000e-01        4.61383727e-08  60.0139  58.8421  59.2554  0.0000
0202-04-04_02:11:32.242000      232011.37        4.21472300e-01        6.26866727e-08  60.0139  58.8421  59.2554  0.0000
0202-04-04_02:11:32.600000      232011.73        4.30862700e-01        6.83886727e-08  60.0099  58.8402  59.2334  0.0000
0202-04-04_02:11:32.950000      232012.08        4.41000900e-01        7.21693727e-08  60.0099  58.8402  59.2334  0.0000
0202-04-04_02:11:33.297000      232012.42        4.50665800e-01        6.40501727e-08  60.0099  58.8402  59.2334  0.0000
0202-04-04_02:11:33.650000      232012.77        4.60823400e-01        5.77297727e-08  59.9666  58.8388  59.2278  0.0000
0202-04-04_02:11:33.996000      232013.12        4.71165100e-01        6.24421727e-08  59.9666  58.8388  59.2278  0.0000
0202-04-04_02:11:34.387000      232013.51        4.81710100e-01        3.86423727e-08  59.9666  58.8388  59.2278  0.0000
0202-04-04_02:11:34.754000      232013.88        4.90972500e-01        6.46733727e-08  60.0236  58.8408  59.2487  0.0000
0202-04-04_02:11:35.100000      232014.23        5.00763500e-01        6.37436727e-08  60.0236  58.8408  59.2487  0.0000
0202-04-04_02:11:35.453000      232014.58        5.11492600e-01        1.94910727e-08  60.0525  58.8415  59.2881  0.0000
0202-04-04_02:11:35.812000      232014.94        5.20406600e-01        1.60202727e-08  60.0525  58.8415  59.2881  0.0000
0202-04-04_02:11:36.160000      232015.28        5.30702300e-01        4.92407727e-08  60.0525  58.8415  59.2881  0.0000
0202-04-04_02:11:36.508000      232015.63        5.40309400e-01        5.99629727e-08  60.0199  58.8394  59.2496  0.0000
0202-04-04_02:11:36.855000      232015.98        5.50882600e-01        5.89713727e-08  60.0199  58.8394  59.2496  0.0000
0202-04-04_02:11:37.203000      232016.33        5.60267000e-01        3.00273727e-08  60.0199  58.8394  59.2496  0.0000
0202-04-04_02:11:37.550000      232016.68        5.70005600e-01        3.47997727e-08  60.0093  58.8405  59.2540  0.0000
0202-04-04_02:11:37.902000      232017.03        5.79648300e-01        4.65756727e-08  60.0093  58.8405  59.2540  0.0000
0202-04-04_02:11:38.250000      232017.38        5.90647500e-01        6.00249727e-08  60.0093  58.8405  59.2540  0.0000
0202-04-04_02:11:38.600000      232017.73        6.00162400e-01        4.74433727e-08  60.0083  58.8409  59.2340  0.0000
0202-04-04_02:11:38.950000      232018.07        6.10766800e-01        1.88092727e-08  60.0083  58.8409  59.2340  0.0000
0202-04-04_02:11:39.297000      232018.42        6.20225000e-01        4.97365727e-08  60.0083  58.8409  59.2340  0.0000
0202-04-04_02:11:39.656000      232018.78        6.30088800e-01        5.41372727e-08  60.0126  58.8398  59.2472  0.0000
0202-04-04_02:11:40.004000      232019.13        6.40035700e-01        4.56464727e-08  60.0126  58.8398  59.2472  0.0000
0202-04-04_02:11:40.410000      232019.53        6.49775400e-01        3.96345727e-08  60.0126  58.8398  59.2472  0.0000
0202-04-04_02:11:40.760000      232019.89        6.59988000e-01        4.57083727e-08  60.0192  58.8401  59.2498  0.0000
0202-04-04_02:11:41.117000      232020.24        6.70326700e-01        7.40945727e-08  60.0192  58.8401  59.2498  0.0000
0202-04-04_02:11:41.465000      232020.59        6.79830300e-01        9.23162727e-08  60.0251  58.8412  59.2429  0.0000
0202-04-04_02:11:41.812000      232020.94        6.89777200e-01        8.17798727e-08  60.0251  58.8412  59.2429  0.0000
0202-04-04_02:11:42.160000      232021.29        6.99489700e-01        6.51076727e-08  60.0251  58.8412  59.2429  0.0000
0202-04-04_02:11:42.520000      232021.64        7.09525700e-01        5.97775727e-08  59.9931  58.8412  59.2525  0.0000
0202-04-04_02:11:42.867000      232021.99        7.19445900e-01        3.56678727e-08  59.9931  58.8412  59.2525  0.0000
0202-04-04_02:11:43.223000      232022.35        7.29762900e-01        3.04616727e-08  59.9931  58.8412  59.2525  0.0000
0202-04-04_02:11:43.582000      232022.71        7.39959100e-01        5.12864727e-08  59.9959  58.8392  59.2414  0.0000
0202-04-04_02:11:43.930000      232023.05        7.49284200e-01        2.03591727e-08  59.9959  58.8392  59.2414  0.0000
0202-04-04_02:11:44.277000      232023.40        7.59357300e-01        2.11029727e-08  59.9959  58.8392  59.2414  0.0000
0202-04-04_02:11:44.637000      232023.76        7.69046000e-01        2.09169727e-08  60.0340  58.8402  59.2503  0.0000
0202-04-04_02:11:44.984000      232024.11        7.79024600e-01        1.59587727e-08  60.0340  58.8402  59.2503  0.0000
0202-04-04_02:11:45.360000      232024.48        7.88748900e-01        1.31061727e-08  60.0340  58.8402  59.2503  0.0000
0202-04-04_02:11:45.750000      232024.88        7.98746300e-01        1.27927727e-08  59.9828  58.8388  59.2584  0.0000
0202-04-04_02:11:46.098000      232025.22        8.09034700e-01        2.25234727e-08  59.9828  58.8388  59.2584  0.0000
0202-04-04_02:11:46.453000      232025.58        8.18573500e-01        1.19251727e-08  60.0186  58.8377  59.2720  0.0000
0202-04-04_02:11:46.810000      232025.94        8.28611000e-01       -2.26792727e-09  60.0186  58.8377  59.2720  0.0000
0202-04-04_02:11:47.168000      232026.29        8.38652800e-01       -4.93302727e-09  60.0186  58.8377  59.2720  0.0000
0202-04-04_02:11:47.530000      232026.66        8.48534400e-01        1.51277273e-09  59.9982  58.8381  59.2478  0.0000
0202-04-04_02:11:47.880000      232027.00        8.58401500e-01        8.39237273e-09  59.9982  58.8381  59.2478  0.0000
0202-04-04_02:11:48.227000      232027.35        8.68381100e-01       -4.18932727e-09  59.9982  58.8381  59.2478  0.0000
0202-04-04_02:11:48.574000      232027.70        8.78366700e-01       -1.16267273e-08  60.0101  58.8394  59.2597  0.0000
0202-04-04_02:11:48.920000      232028.05        8.88236300e-01       -2.09854273e-08  60.0101  58.8394  59.2597  0.0000
0202-04-04_02:11:49.270000      232028.39        8.98042300e-01       -2.01177273e-08  60.0101  58.8394  59.2597  0.0000
0202-04-04_02:11:49.620000      232028.75        9.08297900e-01       -2.22250273e-08  59.9767  58.8381  59.2449  0.0000
0202-04-04_02:11:49.970000      232029.10        9.17957500e-01       -2.26589273e-08  59.9767  58.8381  59.2449  0.0000
0202-04-04_02:11:50.355000      232029.48        9.28167200e-01       -1.94980273e-08  59.9767  58.8381  59.2449  0.0000
0202-04-04_02:11:50.754000      232029.88        9.38298800e-01       -2.84229273e-08  60.0103  58.8393  59.2255  0.0000
0202-04-04_02:11:51.110000      232030.23        9.47807900e-01       -3.37543273e-08  60.0103  58.8393  59.2255  0.0000
0202-04-04_02:11:51.470000      232030.59        9.58001200e-01       -3.89695273e-08  59.9768  58.8383  59.2421  0.0000
0202-04-04_02:11:51.816000      232030.94        9.67941300e-01       -3.98398273e-08  59.9768  58.8383  59.2421  0.0000
0202-04-04_02:11:52.164000      232031.29        9.77972800e-01       -3.89101273e-08  59.9768  58.8383  59.2421  0.0000
0202-04-04_02:11:52.520000      232031.65        9.87753600e-01       -4.36824273e-08  60.0094  58.8384  59.2410  0.0000
0202-04-04_02:11:52.867000      232031.99        9.97540600e-01       -4.53559273e-08  60.0094  58.8384  59.2410  0.0000
0202-04-04_02:11:53.220000      232032.34        1.00760600e+00       -3.82283273e-08  60.0094  58.8384  59.2410  0.0000
0202-04-04_02:11:53.566000      232032.69        1.01741600e+00       -3.89721273e-08  60.0223  58.8399  59.2619  0.0000
0202-04-04_02:11:53.914000      232033.04        1.02747600e+00       -4.26288273e-08  60.0223  58.8399  59.2619  0.0000
0202-04-04_02:11:54.260000      232033.39        1.03741200e+00       -4.02736273e-08  60.0223  58.8399  59.2619  0.0000
0202-04-04_02:11:54.610000      232033.74        1.04758200e+00       -3.72986273e-08  59.9987  58.8418  59.2638  0.0000
0202-04-04_02:11:54.957000      232034.08        1.05717300e+00       -4.12033273e-08  59.9987  58.8418  59.2638  0.0000
0202-04-04_02:11:55.310000      232034.43        1.06706200e+00       -5.03141273e-08  59.9987  58.8418  59.2638  0.0000
0202-04-04_02:11:55.656000      232034.78        1.07670500e+00       -4.87647273e-08  59.9923  58.8392  59.2365  0.0000
0202-04-04_02:11:56.004000      232035.13        1.08726400e+00       -4.34345273e-08  59.9923  58.8392  59.2365  0.0000
0202-04-04_02:11:56.434000      232035.56        1.09726000e+00       -4.10174273e-08  59.9923  58.8392  59.2365  0.0000
0202-04-04_02:11:56.800000      232035.92        1.10667600e+00       -4.39923273e-08  60.0328  58.8406  59.2365  0.0000
0202-04-04_02:11:57.160000      232036.28        1.11683100e+00       -4.05219273e-08  60.0328  58.8406  59.2365  0.0000
0202-04-04_02:11:57.520000      232036.64        1.12682500e+00       -4.61004273e-08  59.9971  58.8394  59.2523  0.0000
0202-04-04_02:11:57.867000      232036.99        1.13634400e+00       -4.91373273e-08  59.9971  58.8394  59.2523  0.0000
0202-04-04_02:11:58.215000      232037.34        1.14634200e+00       -5.25461273e-08  59.9971  58.8394  59.2523  0.0000
0202-04-04_02:11:58.562000      232037.69        1.15648900e+00       -6.12231273e-08  60.0063  58.8393  59.2277  0.0000
0202-04-04_02:11:58.914000      232038.04        1.16613600e+00       -6.48179273e-08  60.0063  58.8393  59.2277  0.0000
0202-04-04_02:11:59.273000      232038.40        1.17637700e+00       -6.32064273e-08  60.0063  58.8393  59.2277  0.0000
0202-04-04_02:11:59.620000      232038.75        1.18626200e+00       -6.36403273e-08  60.0137  58.8400  59.2631  0.0000
0202-04-04_02:11:59.970000      232039.09        1.19633400e+00       -6.32684273e-08  60.0137  58.8400  59.2631  0.0000
0202-04-04_02:12:00.316000      232039.44        1.20608300e+00       -6.13471273e-08  60.0137  58.8400  59.2631  0.0000
0202-04-04_02:12:00.715000      232039.84        1.21590800e+00       -7.05199273e-08  59.9951  58.8403  59.2518  0.0000
0202-04-04_02:12:01.070000      232040.19        1.22591300e+00       -7.68417273e-08  59.9951  58.8403  59.2518  0.0000
0202-04-04_02:12:01.426000      232040.55        1.23577300e+00       -7.73995273e-08  59.9951  58.8403  59.2518  0.0000
0202-04-04_02:12:01.773000      232040.90        1.24594900e+00       -7.89490273e-08  59.9699  58.8386  59.2475  0.0000
0202-04-04_02:12:02.133000      232041.26        1.25568400e+00       -7.87631273e-08  59.9699  58.8386  59.2475  0.0000
0202-04-04_02:12:02.492000      232041.62        1.26551100e+00       -7.63459273e-08  59.9987  58.8386  59.2233  0.0000
0202-04-04_02:12:02.850000      232041.98        1.27554100e+00       -8.50852273e-08  59.9987  58.8386  59.2233  0.0000
0202-04-04_02:12:03.203000      232042.33        1.28571200e+00       -8.19873273e-08  59.9987  58.8386  59.2233  0.0000
0202-04-04_02:12:03.550000      232042.68        1.29539900e+00       -7.77111273e-08  60.0265  58.8384  59.2587  0.0000
0202-04-04_02:12:03.900000      232043.02        1.30557800e+00       -7.77111273e-08  60.0265  58.8384  59.2587  0.0000
0202-04-04_02:12:04.258000      232043.38        1.31546600e+00       -7.15132273e-08  60.0265  58.8384  59.2587  0.0000
0202-04-04_02:12:04.605000      232043.73        1.32541900e+00       -6.97158273e-08  60.0072  58.8376  59.2223  0.0000
0202-04-04_02:12:04.953000      232044.08        1.33518800e+00       -7.78970273e-08  60.0072  58.8376  59.2223  0.0000
0202-04-04_02:12:05.300000      232044.43        1.34517700e+00       -7.13273273e-08  60.0072  58.8376  59.2223  0.0000
0202-04-04_02:12:05.660000      232044.78        1.35509200e+00       -7.43022273e-08  60.0442  58.8399  59.2819  0.0000
0202-04-04_02:12:06.008000      232045.13        1.36459000e+00       -8.42188273e-08  60.0442  58.8399  59.2819  0.0000
0202-04-04_02:12:06.430000      232045.55        1.37468800e+00       -8.34131273e-08  60.0442  58.8399  59.2819  0.0000
0202-04-04_02:12:06.777000      232045.90        1.38446700e+00       -7.79590273e-08  60.0008  58.8386  59.2447  0.0000
0202-04-04_02:12:07.125000      232046.25        1.39441400e+00       -7.52319273e-08  60.0008  58.8386  59.2447  0.0000
0202-04-04_02:12:07.484000      232046.61        1.40445000e+00       -7.67194273e-08  60.0227  58.8398  59.2304  0.0000
0202-04-04_02:12:07.832000      232046.96        1.41425900e+00       -8.37850273e-08  60.0227  58.8398  59.2304  0.0000
0202-04-04_02:12:08.180000      232047.31        1.42436100e+00       -7.63475273e-08  60.0227  58.8398  59.2304  0.0000
0202-04-04_02:12:08.527000      232047.65        1.43423600e+00       -7.38064273e-08  59.9994  58.8397  59.2423  0.0000
0202-04-04_02:12:08.875000      232048.00        1.44413100e+00       -6.72316273e-08  59.9994  58.8397  59.2423  0.0000
0202-04-04_02:12:09.234000      232048.36        1.45422100e+00       -7.32384273e-08  59.9994  58.8397  59.2423  0.0000
0202-04-04_02:12:09.582000      232048.71        1.46400300e+00       -7.55316273e-08  60.0215  58.8395  59.2570  0.0000
0202-04-04_02:12:09.930000      232049.06        1.47396900e+00       -7.67712273e-08  60.0215  58.8395  59.2570  0.0000
0202-04-04_02:12:10.280000      232049.41        1.48399800e+00       -6.69786273e-08  60.0215  58.8395  59.2570  0.0000
0202-04-04_02:12:10.630000      232049.75        1.49417300e+00       -6.93338273e-08  60.0254  58.8407  59.2622  0.0000
0202-04-04_02:12:10.990000      232050.11        1.50403300e+00       -6.50572273e-08  60.0254  58.8407  59.2622  0.0000
0202-04-04_02:12:11.363000      232050.49        1.51404800e+00       -5.85495273e-08  60.0254  58.8407  59.2622  0.0000
0202-04-04_02:12:11.760000      232050.89        1.52373700e+00       -6.49953273e-08  60.0073  58.8390  59.2541  0.0000
0202-04-04_02:12:12.110000      232051.23        1.53398200e+00       -6.40036273e-08  60.0073  58.8390  59.2541  0.0000
0202-04-04_02:12:12.470000      232051.59        1.54374800e+00       -6.44994273e-08  60.0012  58.8406  59.2506  0.0000
0202-04-04_02:12:12.816000      232051.94        1.55348000e+00       -6.16484273e-08  60.0012  58.8406  59.2506  0.0000
0202-04-04_02:12:13.164000      232052.29        1.56368200e+00       -6.15245273e-08  60.0012  58.8406  59.2506  0.0000
0202-04-04_02:12:13.510000      232052.64        1.57349800e+00       -5.56365273e-08  59.9840  58.8394  59.2389  0.0000
0202-04-04_02:12:13.860000      232052.99        1.58346000e+00       -5.78677273e-08  59.9840  58.8394  59.2389  0.0000
0202-04-04_02:12:14.220000      232053.35        1.59327100e+00       -5.78677273e-08  59.9840  58.8394  59.2389  0.0000
0202-04-04_02:12:14.570000      232053.69        1.60330000e+00       -5.47668273e-08  60.0194  58.8385  59.2412  0.0000
0202-04-04_02:12:14.918000      232054.04        1.61318400e+00       -5.71779273e-08  60.0194  58.8385  59.2412  0.0000
0202-04-04_02:12:15.266000      232054.39        1.62310400e+00       -5.26515273e-08  60.0194  58.8385  59.2412  0.0000
0202-04-04_02:12:15.613000      232054.74        1.63299600e+00       -5.97790273e-08  59.9959  58.8381  59.2254  0.0000
0202-04-04_02:12:15.973000      232055.10        1.64310300e+00       -6.40555273e-08  59.9959  58.8381  59.2254  0.0000
0202-04-04_02:12:16.332000      232055.46        1.65303900e+00       -6.99435273e-08  59.9959  58.8381  59.2254  0.0000
0202-04-04_02:12:16.754000      232055.88        1.66308100e+00       -6.46753273e-08  60.0160  58.8394  59.2564  0.0000
0202-04-04_02:12:17.100000      232056.23        1.67304700e+00       -5.50686273e-08  60.0160  58.8394  59.2564  0.0000
0202-04-04_02:12:17.465000      232056.59        1.68282100e+00       -5.53785273e-08  60.0247  58.8379  59.2570  0.0000
0202-04-04_02:12:17.812000      232056.94        1.69319700e+00       -5.52546273e-08  60.0247  58.8379  59.2570  0.0000
0202-04-04_02:12:18.160000      232057.29        1.70288800e+00       -5.61223273e-08  60.0247  58.8379  59.2570  0.0000
0202-04-04_02:12:18.508000      232057.63        1.71270800e+00       -5.42629273e-08  59.9935  58.8380  59.2513  0.0000
0202-04-04_02:12:18.855000      232057.98        1.72293400e+00       -5.02963273e-08  59.9935  58.8380  59.2513  0.0000
0202-04-04_02:12:19.210000      232058.34        1.73277800e+00       -4.94906273e-08  59.9935  58.8380  59.2513  0.0000
0202-04-04_02:12:19.560000      232058.69        1.74227100e+00       -4.16813273e-08  59.9938  58.8381  59.2466  0.0000
0202-04-04_02:12:19.906000      232059.03        1.75218800e+00       -4.16193273e-08  59.9938  58.8381  59.2466  0.0000
0202-04-04_02:12:20.254000      232059.38        1.76244000e+00       -3.23225273e-08  59.9938  58.8381  59.2466  0.0000
0202-04-04_02:12:20.605000      232059.73        1.77222000e+00       -2.97858273e-08  59.9977  58.8387  59.2369  0.0000
0202-04-04_02:12:20.960000      232060.09        1.78212300e+00       -3.27033273e-08  59.9977  58.8387  59.2369  0.0000
0202-04-04_02:12:21.312000      232060.44        1.79213500e+00       -2.58237273e-08  59.9977  58.8387  59.2369  0.0000
0202-04-04_02:12:21.660000      232060.79        1.80185000e+00       -1.36139273e-08  59.9685  58.8395  59.2386  0.0000
0202-04-04_02:12:22.008000      232061.13        1.81176700e+00       -3.07752727e-09  59.9685  58.8395  59.2386  0.0000
0202-04-04_02:12:22.390000      232061.51        1.82204700e+00        2.13727273e-11  59.9685  58.8395  59.2386  0.0000
0202-04-04_02:12:22.766000      232061.89        1.83188200e+00        1.34706727e-08  60.0263  58.8392  59.2586  0.0000
0202-04-04_02:12:23.113000      232062.24        1.84151600e+00        2.66101727e-08  60.0263  58.8392  59.2586  0.0000
0202-04-04_02:12:23.470000      232062.60        1.85185800e+00        3.46053727e-08  60.0354  58.8399  59.2726  0.0000
0202-04-04_02:12:23.830000      232062.95        1.86189500e+00        3.52871727e-08  60.0354  58.8399  59.2726  0.0000
0202-04-04_02:12:24.188000      232063.31        1.87162800e+00        4.65052727e-08  60.0354  58.8399  59.2726  0.0000
0202-04-04_02:12:24.540000      232063.66        1.88148300e+00        6.27436727e-08  60.0125  58.8390  59.2639  0.0000
0202-04-04_02:12:24.887000      232064.01        1.89158900e+00        8.05314727e-08  60.0125  58.8390  59.2639  0.0000
0202-04-04_02:12:25.234000      232064.36        1.90136200e+00        9.01381727e-08  60.0125  58.8390  59.2639  0.0000
0202-04-04_02:12:25.582000      232064.71        1.91127300e+00        9.10678727e-08  60.0048  58.8393  59.2535  0.0000
0202-04-04_02:12:25.940000      232065.07        1.92111000e+00        1.14867573e-07  60.0048  58.8393  59.2535  0.0000
0202-04-04_02:12:26.290000      232065.42        1.93138100e+00        1.35882173e-07  60.0048  58.8393  59.2535  0.0000
0202-04-04_02:12:26.640000      232065.77        1.94152800e+00        1.55231073e-07  59.9873  58.8395  59.2358  0.0000
0202-04-04_02:12:26.990000      232066.11        1.95125400e+00        1.77423273e-07  59.9873  58.8395  59.2358  0.0000
0202-04-04_02:12:27.344000      232066.47        1.96130400e+00        2.00417273e-07  59.9873  58.8395  59.2358  0.0000
0202-04-04_02:12:27.720000      232066.84        1.97105900e+00        2.26448173e-07  60.0194  58.8394  59.2601  0.0000
0202-04-04_02:12:28.074000      232067.20        1.98062200e+00        2.59172873e-07  60.0194  58.8394  59.2601  0.0000
0202-04-04_02:12:28.438000      232067.56        1.99112100e+00        2.88178773e-07  59.9747  58.8403  59.2420  0.0000
0202-04-04_02:12:28.790000      232067.91        2.00089000e+00        3.18920073e-07  59.9747  58.8403  59.2420  0.0000
0202-04-04_02:12:29.137000      232068.26        2.01044900e+00        3.55549373e-07  59.9747  58.8403  59.2420  0.0000
0202-04-04_02:12:29.484000      232068.61        2.02066900e+00        4.02838973e-07  60.0072  58.8388  59.2387  0.0000
0202-04-04_02:12:29.836000      232068.96        2.03071400e+00        4.47153573e-07  60.0072  58.8388  59.2387  0.0000
0202-04-04_02:12:30.180000      232069.31        2.04059600e+00        5.02686273e-07  60.0072  58.8388  59.2387  0.0000
0202-04-04_02:12:30.527000      232069.65        2.05021500e+00        5.52393073e-07  60.0412  58.8393  59.2535  0.0000
0202-04-04_02:12:30.875000      232070.00        2.06062500e+00        6.06810173e-07  60.0412  58.8393  59.2535  0.0000
0202-04-04_02:12:31.230000      232070.36        2.07045900e+00        6.74304673e-07  60.0412  58.8393  59.2535  0.0000
0202-04-04_02:12:31.580000      232070.70        2.08037100e+00        7.55558473e-07  60.0082  58.8395  59.2366  0.0000
0202-04-04_02:12:31.926000      232071.05        2.09003900e+00        8.24726473e-07  60.0082  58.8395  59.2366  0.0000
0202-04-04_02:12:32.277000      232071.40        2.09995300e+00        9.04801873e-07  60.0082  58.8395  59.2366  0.0000
0202-04-04_02:12:32.625000      232071.75        2.10991500e+00        9.94173573e-07  59.9900  58.8414  59.2293  0.0000
0202-04-04_02:12:32.984000      232072.11        2.11968500e+00        1.09476467e-06  59.9900  58.8414  59.2293  0.0000
0202-04-04_02:12:33.344000      232072.47        2.12989800e+00        1.19368237e-06  59.9900  58.8414  59.2293  0.0000
0202-04-04_02:12:33.727000      232072.85        2.14019000e+00        1.31020187e-06  59.9736  58.8393  59.2356  0.0000
0202-04-04_02:12:34.074000      232073.20        2.14965300e+00        1.41977987e-06  59.9736  58.8393  59.2356  0.0000
0202-04-04_02:12:34.440000      232073.57        2.15983500e+00        1.55043047e-06  60.0247  58.8392  59.2409  0.0000
0202-04-04_02:12:34.800000      232073.93        2.16944700e+00        1.67761037e-06  60.0247  58.8392  59.2409  0.0000
0202-04-04_02:12:35.160000      232074.29        2.17979500e+00        1.85517867e-06  60.0247  58.8392  59.2409  0.0000
0202-04-04_02:12:35.508000      232074.63        2.18963300e+00        2.00919527e-06  59.9977  58.8383  59.2627  0.0000
0202-04-04_02:12:35.860000      232074.98        2.19975500e+00        2.17982197e-06  59.9977  58.8383  59.2627  0.0000
0202-04-04_02:12:36.215000      232075.34        2.20973400e+00        2.37449647e-06  59.9977  58.8383  59.2627  0.0000
0202-04-04_02:12:36.562000      232075.69        2.21961400e+00        2.57171197e-06  60.0197  58.8383  59.2192  0.0000
0202-04-04_02:12:36.910000      232076.04        2.22930300e+00        2.78119927e-06  60.0197  58.8383  59.2192  0.0000
0202-04-04_02:12:37.258000      232076.38        2.23904200e+00        3.01715137e-06  60.0197  58.8383  59.2192  0.0000
0202-04-04_02:12:37.610000      232076.73        2.24928800e+00        3.26283407e-06  60.0320  58.8395  59.2639  0.0000
0202-04-04_02:12:37.970000      232077.09        2.25900100e+00        3.52376307e-06  60.0320  58.8395  59.2639  0.0000
0202-04-04_02:12:38.320000      232077.45        2.26942800e+00        3.79962717e-06  60.0320  58.8395  59.2639  0.0000
0202-04-04_02:12:38.710000      232077.84        2.27898900e+00        4.11113007e-06  60.0373  58.8399  59.2373  0.0000
0202-04-04_02:12:39.060000      232078.19        2.28882400e+00        4.40930857e-06  60.0373  58.8399  59.2373  0.0000
0202-04-04_02:12:39.426000      232078.55        2.29909300e+00        4.74021177e-06  60.0267  58.8417  59.2746  0.0000
0202-04-04_02:12:39.777000      232078.90        2.30883600e+00        5.09640227e-06  60.0267  58.8417  59.2746  0.0000
0202-04-04_02:12:40.125000      232079.25        2.31887700e+00        5.45928637e-06  60.0267  58.8417  59.2746  0.0000
0202-04-04_02:12:40.473000      232079.60        2.32870200e+00        5.85855187e-06  60.0211  58.8399  59.2702  0.0000
0202-04-04_02:12:40.830000      232079.95        2.33870100e+00        6.22998897e-06  60.0211  58.8399  59.2702  0.0000
0202-04-04_02:12:41.176000      232080.30        2.34885400e+00        6.68652267e-06  60.0211  58.8399  59.2702  0.0000
0202-04-04_02:12:41.535000      232080.66        2.35860400e+00        7.17342577e-06  59.9886  58.8390  59.2335  0.0000
0202-04-04_02:12:41.890000      232081.02        2.36854200e+00        7.70563517e-06  59.9886  58.8390  59.2335  0.0000
0202-04-04_02:12:42.240000      232081.36        2.37852100e+00        8.22197797e-06  59.9886  58.8390  59.2335  0.0000
0202-04-04_02:12:42.590000      232081.71        2.38847300e+00        8.76459977e-06  60.0034  58.8384  59.2431  0.0000
0202-04-04_02:12:42.945000      232082.07        2.39833300e+00        9.35042056e-06  60.0034  58.8384  59.2431  0.0000
0202-04-04_02:12:43.293000      232082.42        2.40850500e+00        9.96592904e-06  60.0034  58.8384  59.2431  0.0000
0202-04-04_02:12:43.645000      232082.77        2.41830100e+00        1.06090799e-05  60.0191  58.8393  59.2500  0.0000
0202-04-04_02:12:43.992000      232083.12        2.42795500e+00        1.12973514e-05  60.0191  58.8393  59.2500  0.0000
0202-04-04_02:12:44.367000      232083.49        2.43801800e+00        1.20172319e-05  60.0191  58.8393  59.2500  0.0000
0202-04-04_02:12:44.742000      232083.87        2.44789200e+00        1.27298607e-05  59.9752  58.8384  59.2467  0.0000
0202-04-04_02:12:45.100000      232084.23        2.45768500e+00        1.39450731e-05  59.9752  58.8384  59.2467  0.0000
0202-04-04_02:12:45.457000      232084.58        2.46771400e+00        1.43733445e-05  60.0351  58.8387  59.2564  0.0000
0202-04-04_02:12:45.805000      232084.93        2.47762400e+00        1.56160133e-05  60.0351  58.8387  59.2564  0.0000
0202-04-04_02:12:46.164000      232085.29        2.48752800e+00        1.61608662e-05  60.0351  58.8387  59.2564  0.0000
0202-04-04_02:12:46.510000      232085.64        2.49761400e+00        1.75693276e-05  60.0037  58.8377  59.2412  0.0000
0202-04-04_02:12:46.867000      232085.99        2.50742200e+00        1.86587856e-05  60.0037  58.8377  59.2412  0.0000
0202-04-04_02:12:47.227000      232086.35        2.51758800e+00        1.92201274e-05  60.0037  58.8377  59.2412  0.0000
0202-04-04_02:12:47.574000      232086.70        2.52719800e+00        2.08243259e-05  60.0127  58.8378  59.2452  0.0000
