Repository: shortlab/2025-devitre-PhD

# 2025-devitre-PhD
Data repository for Alexis Devitre's PhD thesis

File: chapter 6/data/tapes/ext_ffj51/Ic/infield/step09/no magnet/Ic_2025-04-04_02-38-24671447_45e19pm2-anneal300k-720min-0nA-0T-70k-.txt
# Ic = 0.36 A, n = 10.74 , Tavg = 69.98 K, 45e19pm2-anneal300k-720min-0nA-0T-70k-
#datetime                        t_s     iHTS_A                vHTS_V                tHTS_K  tTAR_K  tHOL_K  tSPA_K
0202-04-04_02:37:17.860000      233556.98        9.60498400e-03        1.45132778e-08  69.9098  68.7933  69.2992  0.0000
0202-04-04_02:37:18.220000      233557.34        1.73794000e-02        1.42653778e-08  69.9098  68.7933  69.2992  0.0000
0202-04-04_02:37:18.566000      233557.69        2.00479500e-02        8.25347778e-09  70.0064  68.7944  69.3524  0.0000
0202-04-04_02:37:18.914000      233558.04        2.29302300e-02        8.50137778e-09  70.0064  68.7944  69.3524  0.0000
0202-04-04_02:37:19.260000      233558.39        2.60147200e-02        4.47277778e-09  70.0064  68.7944  69.3524  0.0000
0202-04-04_02:37:19.613000      233558.74        2.89207400e-02        7.81957778e-09  69.9698  68.7948  69.3311  0.0000
0202-04-04_02:37:19.970000      233559.10        3.20642300e-02        1.76212778e-08  69.9698  68.7948  69.3311  0.0000
0202-04-04_02:37:20.316000      233559.44        3.51093300e-02        1.99204778e-08  69.9698  68.7948  69.3311  0.0000
0202-04-04_02:37:20.668000      233559.79        3.79470800e-02        1.24830778e-08  69.9514  68.7956  69.2890  0.0000
0202-04-04_02:37:21.016000      233560.14        4.12823200e-02        1.02517778e-08  69.9514  68.7956  69.2890  0.0000
0202-04-04_02:37:21.395000      233560.52        4.37920600e-02        8.82627778e-09  69.9514  68.7956  69.2890  0.0000
0202-04-04_02:37:21.766000      233560.89        4.69177400e-02        1.09335778e-08  69.9476  68.7960  69.3015  0.0000
0202-04-04_02:37:22.110000      233561.24        4.99593400e-02        8.88827778e-09  69.9476  68.7960  69.3015  0.0000
0202-04-04_02:37:22.465000      233561.59        5.30790800e-02        7.27687778e-09  69.9365  68.7962  69.2782  0.0000
0202-04-04_02:37:22.824000      233561.95        5.57595000e-02        8.51637778e-09  69.9365  68.7962  69.2782  0.0000
0202-04-04_02:37:23.188000      233562.31        5.86980200e-02        1.18632778e-08  69.9365  68.7962  69.2782  0.0000
0202-04-04_02:37:23.543000      233562.67        6.20389000e-02        8.51637778e-09  69.9390  68.7960  69.3070  0.0000
0202-04-04_02:37:23.890000      233563.02        6.44889700e-02        1.44043778e-08  69.9390  68.7960  69.3070  0.0000
0202-04-04_02:37:24.240000      233563.36        6.80999700e-02        8.64037778e-09  69.9390  68.7960  69.3070  0.0000
0202-04-04_02:37:24.590000      233563.71        7.07284500e-02       -2.57772222e-09  69.9675  68.7928  69.3252  0.0000
0202-04-04_02:37:24.945000      233564.07        7.38227000e-02        1.07897778e-09  69.9675  68.7928  69.3252  0.0000
0202-04-04_02:37:25.297000      233564.42        7.66485700e-02       -5.86262222e-09  69.9675  68.7928  69.3252  0.0000
0202-04-04_02:37:25.645000      233564.77        7.98989200e-02       -1.55369222e-08  69.9811  68.7929  69.3305  0.0000
0202-04-04_02:37:25.992000      233565.12        8.28421700e-02       -6.49962222e-09  69.9811  68.7929  69.3305  0.0000
0202-04-04_02:37:26.426000      233565.55        8.58016100e-02        5.02077778e-10  69.9811  68.7929  69.3305  0.0000
0202-04-04_02:37:26.773000      233565.90        8.86991500e-02       -1.43728222e-08  70.0038  68.7931  69.3194  0.0000
0202-04-04_02:37:27.133000      233566.26        9.15027600e-02       -2.28018222e-08  70.0038  68.7931  69.3194  0.0000
0202-04-04_02:37:27.492000      233566.62        9.47056100e-02       -1.70998222e-08  70.0096  68.7950  69.3323  0.0000
0202-04-04_02:37:27.855000      233566.98        9.74846600e-02       -2.23680222e-08  70.0096  68.7950  69.3323  0.0000
0202-04-04_02:37:28.203000      233567.33        1.00558400e-01       -3.32142222e-08  70.0096  68.7950  69.3323  0.0000
0202-04-04_02:37:28.560000      233567.69        1.03651400e-01       -2.16862222e-08  69.9849  68.7931  69.3125  0.0000
0202-04-04_02:37:28.918000      233568.04        1.06615100e-01       -3.40199222e-08  69.9849  68.7931  69.3125  0.0000
0202-04-04_02:37:29.266000      233568.39        1.09789700e-01       -4.04037222e-08  69.9849  68.7931  69.3125  0.0000
0202-04-04_02:37:29.625000      233568.75        1.12670800e-01       -4.17673222e-08  69.9698  68.7932  69.3029  0.0000
0202-04-04_02:37:29.973000      233569.10        1.15389800e-01       -3.51356222e-08  69.9698  68.7932  69.3029  0.0000
0202-04-04_02:37:30.332000      233569.46        1.18720300e-01       -4.26350222e-08  69.9698  68.7932  69.3029  0.0000
0202-04-04_02:37:30.715000      233569.84        1.21623100e-01       -5.37911222e-08  69.9315  68.7936  69.3414  0.0000
0202-04-04_02:37:31.074000      233570.20        1.24739900e-01       -4.90807222e-08  69.9315  68.7936  69.3414  0.0000
0202-04-04_02:37:31.426000      233570.55        1.27702300e-01       -4.20163222e-08  69.9771  68.7939  69.3037  0.0000
0202-04-04_02:37:31.785000      233570.91        1.30383700e-01       -3.71852222e-08  69.9771  68.7939  69.3037  0.0000
0202-04-04_02:37:32.133000      233571.26        1.33543500e-01       -4.16487222e-08  69.9771  68.7939  69.3037  0.0000
0202-04-04_02:37:32.480000      233571.61        1.36533100e-01       -4.71028222e-08  69.9276  68.7918  69.2965  0.0000
0202-04-04_02:37:32.836000      233571.96        1.39249100e-01       -5.23090222e-08  69.9276  68.7918  69.2965  0.0000
0202-04-04_02:37:33.184000      233572.31        1.42544000e-01       -4.14008222e-08  69.9276  68.7918  69.2965  0.0000
0202-04-04_02:37:33.530000      233572.66        1.45223900e-01       -4.53674222e-08  69.9906  68.7906  69.3200  0.0000
0202-04-04_02:37:33.880000      233573.01        1.48256000e-01       -5.63996222e-08  69.9906  68.7906  69.3200  0.0000
0202-04-04_02:37:34.227000      233573.35        1.51586500e-01       -5.83209222e-08  69.9906  68.7906  69.3200  0.0000
0202-04-04_02:37:34.574000      233573.70        1.54528200e-01       -4.98918222e-08  69.9909  68.7924  69.3347  0.0000
0202-04-04_02:37:34.926000      233574.05        1.57282800e-01       -4.21445222e-08  69.9909  68.7924  69.3347  0.0000
0202-04-04_02:37:35.273000      233574.40        1.60510300e-01       -3.60706222e-08  69.9909  68.7924  69.3347  0.0000
0202-04-04_02:37:35.620000      233574.75        1.63364300e-01       -4.35700222e-08  69.9673  68.7943  69.3236  0.0000
0202-04-04_02:37:35.970000      233575.10        1.66200600e-01       -4.65450222e-08  69.9673  68.7943  69.3236  0.0000
0202-04-04_02:37:36.332000      233575.46        1.69642300e-01       -4.04091222e-08  69.9673  68.7943  69.3236  0.0000
0202-04-04_02:37:36.730000      233575.86        1.72373200e-01       -4.32601222e-08  69.9684  68.7953  69.3099  0.0000
0202-04-04_02:37:37.080000      233576.20        1.75366800e-01       -4.92101222e-08  69.9684  68.7953  69.3099  0.0000
0202-04-04_02:37:37.430000      233576.55        1.78012400e-01       -5.09451222e-08  69.9311  68.7949  69.2737  0.0000
0202-04-04_02:37:37.785000      233576.91        1.81234600e-01       -4.67919222e-08  69.9311  68.7949  69.2737  0.0000
0202-04-04_02:37:38.137000      233577.26        1.84501000e-01       -5.57788222e-08  69.9311  68.7949  69.2737  0.0000
0202-04-04_02:37:38.490000      233577.61        1.87006200e-01       -5.21840222e-08  69.9461  68.7956  69.3116  0.0000
0202-04-04_02:37:38.836000      233577.96        1.90118600e-01       -5.59647222e-08  69.9461  68.7956  69.3116  0.0000
0202-04-04_02:37:39.184000      233578.31        1.92883200e-01       -4.98289222e-08  69.9461  68.7956  69.3116  0.0000
0202-04-04_02:37:39.530000      233578.66        1.96304200e-01       -4.46227222e-08  69.9321  68.7922  69.3177  0.0000
0202-04-04_02:37:39.880000      233579.00        1.98760500e-01       -5.51590222e-08  69.9321  68.7922  69.3177  0.0000
0202-04-04_02:37:40.227000      233579.35        2.02240200e-01       -5.55929222e-08  69.9321  68.7922  69.3177  0.0000
0202-04-04_02:37:40.580000      233579.70        2.05153600e-01       -5.69564222e-08  69.9803  68.7918  69.3413  0.0000
0202-04-04_02:37:40.926000      233580.05        2.07939700e-01       -6.40839222e-08  69.9803  68.7918  69.3413  0.0000
0202-04-04_02:37:41.273000      233580.40        2.11203400e-01       -6.25964222e-08  69.9803  68.7918  69.3413  0.0000
0202-04-04_02:37:41.620000      233580.75        2.13923900e-01       -5.49731222e-08  69.9743  68.7934  69.3146  0.0000
0202-04-04_02:37:41.973000      233581.10        2.16722400e-01       -5.78861222e-08  69.9743  68.7934  69.3146  0.0000
0202-04-04_02:37:42.324000      233581.45        2.20097400e-01       -6.04272222e-08  69.9743  68.7934  69.3146  0.0000
0202-04-04_02:37:42.758000      233581.88        2.23378900e-01       -6.64391222e-08  69.9820  68.7925  69.3359  0.0000
0202-04-04_02:37:43.100000      233582.23        2.26409200e-01       -6.29683222e-08  69.9820  68.7925  69.3359  0.0000
0202-04-04_02:37:43.465000      233582.59        2.28726000e-01       -6.58824222e-08  69.9312  68.7930  69.2977  0.0000
0202-04-04_02:37:43.824000      233582.95        2.31509100e-01       -9.57567222e-08  69.9312  68.7930  69.2977  0.0000
0202-04-04_02:37:44.170000      233583.30        2.34688200e-01       -8.10678222e-08  69.9312  68.7930  69.2977  0.0000
0202-04-04_02:37:44.520000      233583.64        2.37199400e-01       -8.23074222e-08  69.9020  68.7920  69.3212  0.0000
0202-04-04_02:37:44.880000      233584.00        2.40635500e-01       -9.22859222e-08  69.9020  68.7920  69.3212  0.0000
0202-04-04_02:37:45.227000      233584.35        2.43706200e-01       -9.68104222e-08  69.9020  68.7920  69.3212  0.0000
0202-04-04_02:37:45.574000      233584.70        2.46897200e-01       -8.42907222e-08  69.9854  68.7922  69.3415  0.0000
0202-04-04_02:37:45.920000      233585.05        2.49855200e-01       -7.26387222e-08  69.9854  68.7922  69.3415  0.0000
0202-04-04_02:37:46.280000      233585.41        2.52743400e-01       -7.64814222e-08  69.9854  68.7922  69.3415  0.0000
0202-04-04_02:37:46.630000      233585.75        2.55444200e-01       -9.94754222e-08  69.9448  68.7929  69.3332  0.0000
0202-04-04_02:37:46.984000      233586.11        2.58874100e-01       -9.25958222e-08  69.9448  68.7929  69.3332  0.0000
0202-04-04_02:37:47.430000      233586.56        2.61173100e-01       -1.07966522e-07  69.9448  68.7929  69.3332  0.0000
0202-04-04_02:37:47.777000      233586.90        2.64363800e-01       -1.01148922e-07  69.9919  68.7929  69.3530  0.0000
0202-04-04_02:37:48.137000      233587.26        2.67499900e-01       -1.01644722e-07  69.9919  68.7929  69.3530  0.0000
0202-04-04_02:37:48.492000      233587.62        2.70644400e-01       -1.08834222e-07  69.9539  68.7940  69.3050  0.0000
0202-04-04_02:37:48.840000      233587.97        2.73825000e-01       -9.82359222e-08  69.9539  68.7940  69.3050  0.0000
0202-04-04_02:37:49.190000      233588.32        2.76598900e-01       -1.17443122e-07  69.9539  68.7940  69.3050  0.0000
0202-04-04_02:37:49.547000      233588.67        2.79493100e-01       -1.27415622e-07  69.9577  68.7935  69.3360  0.0000
0202-04-04_02:37:49.895000      233589.02        2.82419900e-01       -1.34171322e-07  69.9577  68.7935  69.3360  0.0000
0202-04-04_02:37:50.246000      233589.37        2.85268000e-01       -1.22023522e-07  69.9577  68.7935  69.3360  0.0000
0202-04-04_02:37:50.594000      233589.72        2.88331900e-01       -1.07272622e-07  69.9172  68.7922  69.2727  0.0000
0202-04-04_02:37:50.940000      233590.07        2.91512500e-01       -1.08450222e-07  69.9172  68.7922  69.2727  0.0000
0202-04-04_02:37:51.300000      233590.43        2.93931800e-01       -9.10342222e-08  69.9172  68.7922  69.2727  0.0000
0202-04-04_02:37:51.650000      233590.78        2.97386900e-01       -8.01880222e-08  69.9758  68.7947  69.3325  0.0000
0202-04-04_02:37:52.008000      233591.13        3.00635800e-01       -9.49389222e-08  69.9758  68.7947  69.3325  0.0000
0202-04-04_02:37:52.426000      233591.55        3.02814600e-01       -1.07954422e-07  69.9758  68.7947  69.3325  0.0000
0202-04-04_02:37:52.785000      233591.91        3.06094700e-01       -8.84311222e-08  69.9541  68.7929  69.3352  0.0000
0202-04-04_02:37:53.133000      233592.26        3.09864500e-01       -9.03525222e-08  69.9541  68.7929  69.3352  0.0000
0202-04-04_02:37:53.484000      233592.61        3.12465700e-01       -1.21093822e-07  69.9719  68.7912  69.3225  0.0000
0202-04-04_02:37:53.832000      233592.96        3.15193700e-01       -9.56206222e-08  69.9719  68.7912  69.3225  0.0000
0202-04-04_02:37:54.180000      233593.30        3.18365500e-01       -9.22118222e-08  69.9719  68.7912  69.3225  0.0000
0202-04-04_02:37:54.535000      233593.66        3.20927200e-01       -1.00578922e-07  69.9807  68.7928  69.3130  0.0000
0202-04-04_02:37:54.883000      233594.01        3.24133000e-01       -1.03304622e-07  69.9807  68.7928  69.3130  0.0000
0202-04-04_02:37:55.234000      233594.36        3.27155800e-01       -1.03610222e-07  69.9807  68.7928  69.3130  0.0000
0202-04-04_02:37:55.582000      233594.71        3.29882200e-01       -9.77828222e-08  69.9256  68.7917  69.2946  0.0000
0202-04-04_02:37:55.930000      233595.05        3.32675400e-01       -9.59235222e-08  69.9256  68.7917  69.2946  0.0000
0202-04-04_02:37:56.290000      233595.41        3.36388700e-01       -1.10116522e-07  69.9256  68.7917  69.2946  0.0000
0202-04-04_02:37:56.637000      233595.76        3.39033500e-01       -9.93323222e-08  69.9278  68.7914  69.2893  0.0000
0202-04-04_02:37:56.984000      233596.11        3.42114800e-01       -8.68746222e-08  69.9278  68.7914  69.2893  0.0000
0202-04-04_02:37:57.340000      233596.46        3.45017800e-01       -1.01129722e-07  69.9278  68.7914  69.2893  0.0000
0202-04-04_02:37:57.720000      233596.84        3.47969900e-01       -9.92083222e-08  69.9569  68.7924  69.3475  0.0000
0202-04-04_02:37:58.074000      233597.20        3.50888300e-01       -7.68961222e-08  69.9569  68.7924  69.3475  0.0000
0202-04-04_02:37:58.426000      233597.55        3.54097100e-01       -6.38806222e-08  69.9615  68.7921  69.3278  0.0000
0202-04-04_02:37:58.780000      233597.91        3.57366800e-01       -3.38830222e-08  69.9615  68.7921  69.3278  0.0000
0202-04-04_02:37:59.137000      233598.26        3.59535200e-01       -4.44813222e-08  69.9615  68.7921  69.3278  0.0000
0202-04-04_02:37:59.490000      233598.61        3.62680200e-01       -5.05552222e-08  69.9915  68.7919  69.3271  0.0000
0202-04-04_02:37:59.844000      233598.97        3.65935600e-01       -2.49581222e-08  69.9915  68.7919  69.3271  0.0000
0202-04-04_02:38:00.203000      233599.33        3.69335900e-01        8.11777778e-11  69.9915  68.7919  69.3271  0.0000
0202-04-04_02:38:00.550000      233599.67        3.71441900e-01        3.65245778e-08  69.9545  68.7951  69.3068  0.0000
0202-04-04_02:38:00.900000      233600.02        3.74862200e-01        4.68104778e-08  69.9545  68.7951  69.3068  0.0000
0202-04-04_02:38:01.258000      233600.38        3.77952300e-01        6.83144778e-08  69.9545  68.7951  69.3068  0.0000
0202-04-04_02:38:01.605000      233600.73        3.81324300e-01        6.52775778e-08  69.9518  68.7931  69.3146  0.0000
0202-04-04_02:38:01.953000      233601.08        3.84240400e-01        1.22173778e-07  69.9518  68.7931  69.3146  0.0000
0202-04-04_02:38:02.300000      233601.43        3.87201400e-01        1.74793578e-07  69.9518  68.7931  69.3146  0.0000
0202-04-04_02:38:02.650000      233601.78        3.89735600e-01        1.94874578e-07  69.9076  68.7916  69.2692  0.0000
0202-04-04_02:38:03.008000      233602.13        3.92666800e-01        1.92023578e-07  69.9076  68.7916  69.2692  0.0000
0202-04-04_02:38:03.390000      233602.52        3.96083400e-01        2.45696978e-07  69.9076  68.7916  69.2692  0.0000
0202-04-04_02:38:03.758000      233602.88        3.98698900e-01        3.41267878e-07  69.9482  68.7926  69.3198  0.0000
0202-04-04_02:38:04.117000      233603.24        4.01760800e-01        4.00457278e-07  69.9482  68.7926  69.3198  0.0000
0202-04-04_02:38:04.477000      233603.60        4.05023000e-01        4.23265378e-07  69.9520  68.7930  69.3192  0.0000
0202-04-04_02:38:04.836000      233603.96        4.08106900e-01        4.99684878e-07  69.9520  68.7930  69.3192  0.0000
0202-04-04_02:38:05.184000      233604.31        4.11084200e-01        5.67303478e-07  69.9520  68.7930  69.3192  0.0000
0202-04-04_02:38:05.530000      233604.66        4.14089900e-01        6.40252178e-07  70.0049  68.7936  69.3507  0.0000
0202-04-04_02:38:05.880000      233605.00        4.16365100e-01        6.77625178e-07  70.0049  68.7936  69.3507  0.0000
0202-04-04_02:38:06.240000      233605.36        4.19934600e-01        7.84476078e-07  70.0049  68.7936  69.3507  0.0000
0202-04-04_02:38:06.586000      233605.71        4.22707400e-01        8.84509378e-07  69.9434  68.7950  69.2999  0.0000
0202-04-04_02:38:06.934000      233606.06        4.25822600e-01        9.68428078e-07  69.9434  68.7950  69.2999  0.0000
0202-04-04_02:38:07.285000      233606.41        4.28339800e-01        1.08469978e-06  69.9434  68.7950  69.2999  0.0000
0202-04-04_02:38:07.633000      233606.76        4.31584200e-01        1.19427778e-06  69.9198  68.7917  69.3169  0.0000
0202-04-04_02:38:07.990000      233607.11        4.34704000e-01        1.30391768e-06  69.9198  68.7917  69.3169  0.0000
0202-04-04_02:38:08.367000      233607.49        4.36906500e-01        1.40438488e-06  69.9198  68.7917  69.3169  0.0000
0202-04-04_02:38:08.746000      233607.87        4.40186500e-01        1.56466128e-06  69.9624  68.7922  69.3011  0.0000
0202-04-04_02:38:09.094000      233608.22        4.43203900e-01        1.74805568e-06  69.9624  68.7922  69.3011  0.0000
0202-04-04_02:38:09.457000      233608.58        4.46355400e-01        1.87052518e-06  69.9290  68.7924  69.3084  0.0000
0202-04-04_02:38:09.816000      233608.94        4.49304400e-01        2.07858708e-06  69.9290  68.7924  69.3084  0.0000
0202-04-04_02:38:10.164000      233609.29        4.52695800e-01        2.25646538e-06  69.9290  68.7924  69.3084  0.0000
0202-04-04_02:38:10.510000      233609.64        4.55308600e-01        2.44184308e-06  69.9484  68.7899  69.3378  0.0000
0202-04-04_02:38:10.860000      233609.99        4.58961100e-01        2.64252948e-06  69.9484  68.7899  69.3378  0.0000
0202-04-04_02:38:11.220000      233610.34        4.62010000e-01        2.85263658e-06  69.9484  68.7899  69.3378  0.0000
0202-04-04_02:38:11.566000      233610.69        4.64574700e-01        3.05481048e-06  69.9909  68.7914  69.3047  0.0000
0202-04-04_02:38:11.914000      233611.04        4.67400500e-01        3.27539198e-06  69.9909  68.7914  69.3047  0.0000
0202-04-04_02:38:12.260000      233611.39        4.70714100e-01        3.49609738e-06  69.9909  68.7914  69.3047  0.0000
0202-04-04_02:38:12.613000      233611.74        4.73716600e-01        3.75300098e-06  69.9927  68.7942  69.3324  0.0000
0202-04-04_02:38:12.970000      233612.10        4.75662300e-01        4.00283888e-06  69.9927  68.7942  69.3324  0.0000
0202-04-04_02:38:13.340000      233612.47        4.79479700e-01        4.25614498e-06  69.9927  68.7942  69.3324  0.0000
0202-04-04_02:38:13.730000      233612.85        4.82574200e-01        4.52562738e-06  69.9693  68.7950  69.2945  0.0000
0202-04-04_02:38:14.080000      233613.20        4.85142100e-01        4.80688578e-06  69.9693  68.7950  69.2945  0.0000
0202-04-04_02:38:14.434000      233613.56        4.88834800e-01        5.11665418e-06  69.9712  68.7956  69.3090  0.0000
0202-04-04_02:38:14.785000      233613.91        4.90517800e-01        5.41384098e-06  69.9712  68.7956  69.3090  0.0000
0202-04-04_02:38:15.145000      233614.27        4.93522400e-01        5.74840088e-06  69.9712  68.7956  69.3090  0.0000
0202-04-04_02:38:15.492000      233614.62        4.96670300e-01        6.14648868e-06  69.9707  68.7938  69.3262  0.0000
0202-04-04_02:38:15.840000      233614.96        4.99705500e-01        6.49902228e-06  69.9707  68.7938  69.3262  0.0000
0202-04-04_02:38:16.195000      233615.32        5.03263700e-01        6.81126978e-06  69.9707  68.7938  69.3262  0.0000
0202-04-04_02:38:16.547000      233615.67        5.05890700e-01        7.21443988e-06  70.0003  68.7926  69.3500  0.0000
0202-04-04_02:38:16.895000      233616.02        5.09209600e-01        7.62758838e-06  70.0003  68.7926  69.3500  0.0000
0202-04-04_02:38:17.242000      233616.37        5.11565000e-01        8.04333998e-06  70.0003  68.7926  69.3500  0.0000
0202-04-04_02:38:17.590000      233616.72        5.14680300e-01        8.44012626e-06  70.0174  68.7956  69.3333  0.0000
0202-04-04_02:38:17.950000      233617.07        5.18133100e-01        8.88761089e-06  70.0174  68.7956  69.3333  0.0000
0202-04-04_02:38:18.297000      233617.42        5.21678800e-01        9.36992624e-06  70.0174  68.7956  69.3333  0.0000
0202-04-04_02:38:18.645000      233617.77        5.23697300e-01        9.86153613e-06  69.9771  68.7930  69.3278  0.0000
0202-04-04_02:38:18.992000      233618.12        5.27071400e-01        1.03217874e-05  69.9771  68.7930  69.3278  0.0000
0202-04-04_02:38:19.380000      233618.51        5.30367800e-01        1.07933201e-05  69.9771  68.7930  69.3278  0.0000
0202-04-04_02:38:19.766000      233618.89        5.32993700e-01        1.13126381e-05  69.9007  68.7907  69.3002  0.0000
0202-04-04_02:38:20.113000      233619.24        5.35922000e-01        1.18296630e-05  69.9007  68.7907  69.3002  0.0000
0202-04-04_02:38:20.465000      233619.59        5.38777600e-01        1.23740824e-05  69.9662  68.7932  69.3098  0.0000
0202-04-04_02:38:20.812000      233619.94        5.42050700e-01        1.29392026e-05  69.9662  68.7932  69.3098  0.0000
0202-04-04_02:38:21.160000      233620.28        5.45016100e-01        1.34794074e-05  69.9662  68.7932  69.3098  0.0000
0202-04-04_02:38:21.508000      233620.63        5.47892400e-01        1.41204513e-05  69.9352  68.7917  69.3064  0.0000
0202-04-04_02:38:21.855000      233620.98        5.51282000e-01        1.46871829e-05  69.9352  68.7917  69.3064  0.0000
0202-04-04_02:38:22.203000      233621.33        5.54038200e-01        1.53476881e-05  69.9352  68.7917  69.3064  0.0000
0202-04-04_02:38:22.550000      233621.68        5.56832700e-01        1.59791253e-05  69.9967  68.7919  69.3261  0.0000
0202-04-04_02:38:22.900000      233622.02        5.59777300e-01        1.65829201e-05  69.9967  68.7919  69.3261  0.0000
0202-04-04_02:38:23.258000      233622.38        5.62947500e-01        1.76804358e-05  69.9967  68.7919  69.3261  0.0000
0202-04-04_02:38:23.610000      233622.74        5.66319900e-01        1.80071881e-05  69.9886  68.7942  69.3478  0.0000
0202-04-04_02:38:23.957000      233623.08        5.67968900e-01        1.87170320e-05  69.9886  68.7942  69.3478  0.0000
0202-04-04_02:38:24.310000      233623.43        5.71556100e-01        1.94478253e-05  69.9886  68.7942  69.3478  0.0000
0202-04-04_02:38:24.656000      233623.78        5.74792900e-01        2.06764952e-05  69.9758  68.7930  69.3374  0.0000

File: chapter 6/data/tapes/ext_ffj51/Ic/infield/step09/no magnet/Ic_2025-04-04_02-42-50313984_45e19pm2-anneal300k-720min-0nA-0T-70k-.txt
# Ic = 0.37 A, n = 11.06 , Tavg = 69.96 K, 45e19pm2-anneal300k-720min-0nA-0T-70k-
#datetime                        t_s     iHTS_A                vHTS_V                tHTS_K  tTAR_K  tHOL_K  tSPA_K
0202-04-04_02:41:43.900000      233823.03        8.90704600e-03        4.67108333e-09  69.9906  68.7983  69.3520  0.0000
0202-04-04_02:41:44.260000      233823.39        1.69448400e-02        6.40648333e-09  69.9906  68.7983  69.3520  0.0000
0202-04-04_02:41:44.610000      233823.73        1.97113400e-02        7.15018333e-09  69.9982  68.7995  69.3375  0.0000
0202-04-04_02:41:44.957000      233824.08        2.28518600e-02        4.60908333e-09  69.9982  68.7995  69.3375  0.0000
0202-04-04_02:41:45.316000      233824.44        2.54848000e-02        2.08583333e-10  69.9982  68.7995  69.3375  0.0000
0202-04-04_02:41:45.707000      233824.83        2.84531600e-02        6.09658333e-09  69.9512  68.8005  69.2740  0.0000
0202-04-04_02:41:46.060000      233825.18        3.20048000e-02        4.91898333e-09  69.9512  68.8005  69.2740  0.0000
0202-04-04_02:41:46.420000      233825.55        3.46377300e-02        1.06209833e-08  69.9512  68.8005  69.2740  0.0000
0202-04-04_02:41:46.790000      233825.91        3.73775300e-02        5.41478333e-09  69.9343  68.7995  69.2762  0.0000
0202-04-04_02:41:47.133000      233826.26        4.07123300e-02        2.00598333e-09  69.9343  68.7995  69.2762  0.0000
0202-04-04_02:41:47.492000      233826.62        4.38424600e-02        1.63408333e-09  69.9427  68.7989  69.3069  0.0000
0202-04-04_02:41:47.844000      233826.97        4.64249300e-02       -5.30751667e-09  69.9427  68.7989  69.3069  0.0000
0202-04-04_02:41:48.190000      233827.32        4.98279100e-02       -3.01431667e-09  69.9427  68.7989  69.3069  0.0000
0202-04-04_02:41:48.540000      233827.66        5.25024000e-02        4.79308333e-09  69.9868  68.7979  69.3253  0.0000
0202-04-04_02:41:48.887000      233828.01        5.55568400e-02        1.13338333e-09  69.9868  68.7979  69.3253  0.0000
0202-04-04_02:41:49.246000      233828.37        5.87268100e-02        3.24058333e-09  69.9868  68.7979  69.3253  0.0000
0202-04-04_02:41:49.594000      233828.72        6.16684500e-02        7.76508333e-09  69.9841  68.7969  69.3573  0.0000
0202-04-04_02:41:49.940000      233829.07        6.46019000e-02        5.09998333e-09  69.9841  68.7969  69.3573  0.0000
0202-04-04_02:41:50.290000      233829.41        6.76845400e-02       -6.64016667e-10  69.9841  68.7969  69.3573  0.0000
0202-04-04_02:41:50.637000      233829.76        7.06395400e-02       -4.19681667e-09  69.9757  68.7975  69.3148  0.0000
0202-04-04_02:41:50.984000      233830.11        7.35655700e-02       -6.18011667e-09  69.9757  68.7975  69.3148  0.0000
0202-04-04_02:41:51.344000      233830.47        7.63142600e-02       -1.21920167e-08  69.9757  68.7975  69.3148  0.0000
0202-04-04_02:41:51.760000      233830.89        7.96314000e-02       -1.42373167e-08  69.9704  68.7956  69.3242  0.0000
0202-04-04_02:41:52.120000      233831.24        8.26019800e-02       -1.33696167e-08  69.9704  68.7956  69.3242  0.0000
0202-04-04_02:41:52.480000      233831.61        8.53877800e-02       -1.82039167e-08  69.9403  68.7949  69.2863  0.0000
0202-04-04_02:41:52.830000      233831.95        8.80092900e-02       -9.27901667e-09  69.9403  68.7949  69.2863  0.0000
0202-04-04_02:41:53.176000      233832.30        9.13234500e-02       -4.25881667e-09  69.9403  68.7949  69.2863  0.0000
0202-04-04_02:41:53.527000      233832.65        9.44164800e-02       -5.56031667e-09  69.9645  68.7963  69.3002  0.0000
0202-04-04_02:41:53.875000      233833.00        9.74127700e-02       -6.30411667e-09  69.9645  68.7963  69.3002  0.0000
0202-04-04_02:41:54.234000      233833.36        1.00114000e-01       -4.17816667e-10  69.9645  68.7963  69.3002  0.0000
0202-04-04_02:41:54.582000      233833.71        1.03523100e-01       -1.35791667e-09  69.9621  68.7963  69.3129  0.0000
0202-04-04_02:41:54.930000      233834.06        1.06180200e-01       -4.83381667e-09  69.9621  68.7963  69.3129  0.0000
0202-04-04_02:41:55.280000      233834.40        1.08681000e-01       -2.47861667e-09  69.9621  68.7963  69.3129  0.0000
0202-04-04_02:41:55.630000      233834.75        1.12275300e-01       -1.36301667e-09  69.9890  68.7947  69.3410  0.0000
0202-04-04_02:41:55.984000      233835.11        1.15542000e-01        3.96708333e-09  69.9890  68.7947  69.3410  0.0000
0202-04-04_02:41:56.344000      233835.47        1.18321900e-01        2.11351833e-08  69.9890  68.7947  69.3410  0.0000
0202-04-04_02:41:56.730000      233835.85        1.21199300e-01        1.11565833e-08  69.9904  68.7963  69.3238  0.0000
0202-04-04_02:41:57.074000      233836.20        1.24102300e-01        7.87178333e-09  69.9904  68.7963  69.3238  0.0000
0202-04-04_02:41:57.426000      233836.55        1.27228000e-01        4.64888333e-09  69.9904  68.7963  69.3238  0.0000
0202-04-04_02:41:57.785000      233836.91        1.30079200e-01        6.07438333e-09  69.9530  68.7946  69.3123  0.0000
0202-04-04_02:41:58.140000      233837.27        1.33547800e-01        1.11608333e-09  69.9530  68.7946  69.3123  0.0000
0202-04-04_02:41:58.500000      233837.63        1.36292000e-01        5.26868333e-09  69.9704  68.7968  69.2957  0.0000
0202-04-04_02:41:58.848000      233837.97        1.39362700e-01       -1.36301667e-09  69.9704  68.7968  69.2957  0.0000
0202-04-04_02:41:59.207000      233838.33        1.42280600e-01        2.85148333e-09  69.9704  68.7968  69.2957  0.0000
0202-04-04_02:41:59.555000      233838.68        1.45001100e-01        3.28538333e-09  69.9490  68.7943  69.2895  0.0000
0202-04-04_02:41:59.902000      233839.03        1.47878900e-01       -4.33416667e-10  69.9490  68.7943  69.2895  0.0000
0202-04-04_02:42:00.250000      233839.38        1.51411300e-01       -1.21490167e-08  69.9490  68.7943  69.2895  0.0000
0202-04-04_02:42:00.600000      233839.73        1.53689500e-01       -1.38869167e-08  69.9559  68.7930  69.3173  0.0000
0202-04-04_02:42:00.960000      233840.08        1.57141700e-01       -7.31721667e-09  69.9559  68.7930  69.3173  0.0000
0202-04-04_02:42:01.310000      233840.43        1.60244400e-01       -1.65520167e-08  69.9559  68.7930  69.3173  0.0000
0202-04-04_02:42:01.656000      233840.78        1.62611600e-01       -1.76057167e-08  69.9696  68.7940  69.3127  0.0000
0202-04-04_02:42:02.004000      233841.13        1.66216700e-01       -2.16962167e-08  69.9696  68.7940  69.3127  0.0000
0202-04-04_02:42:02.380000      233841.51        1.68974700e-01       -3.78441667e-09  69.9696  68.7940  69.3127  0.0000
0202-04-04_02:42:02.754000      233841.88        1.71714500e-01       -3.41261667e-09  69.9768  68.7942  69.3377  0.0000
0202-04-04_02:42:03.100000      233842.23        1.75162200e-01       -1.52505167e-08  69.9768  68.7942  69.3377  0.0000
0202-04-04_02:42:03.460000      233842.59        1.77914000e-01       -3.63232167e-08  69.9768  68.7942  69.3377  0.0000
0202-04-04_02:42:03.810000      233842.93        1.80787400e-01       -4.17773167e-08  69.9831  68.7950  69.3157  0.0000
0202-04-04_02:42:04.156000      233843.28        1.83864700e-01       -3.95461167e-08  69.9831  68.7950  69.3157  0.0000
0202-04-04_02:42:04.504000      233843.63        1.87122500e-01       -3.35961167e-08  69.9339  68.7949  69.2926  0.0000
0202-04-04_02:42:04.850000      233843.98        1.89623300e-01       -2.67785167e-08  69.9339  68.7949  69.2926  0.0000
0202-04-04_02:42:05.200000      233844.33        1.92594300e-01       -5.11361167e-08  69.9339  68.7949  69.2926  0.0000
0202-04-04_02:42:05.547000      233844.67        1.95449900e-01       -5.78917167e-08  69.9419  68.7940  69.3134  0.0000
0202-04-04_02:42:05.895000      233845.02        1.98575600e-01       -6.41516167e-08  69.9419  68.7940  69.3134  0.0000
0202-04-04_02:42:06.254000      233845.38        2.01493500e-01       -3.66376167e-08  69.9419  68.7940  69.3134  0.0000
0202-04-04_02:42:06.600000      233845.73        2.04873000e-01       -4.12271167e-08  69.9937  68.7931  69.3100  0.0000
0202-04-04_02:42:06.950000      233846.08        2.07433200e-01       -4.92843167e-08  69.9937  68.7931  69.3100  0.0000
0202-04-04_02:42:07.300000      233846.42        2.10591500e-01       -4.48218167e-08  69.9937  68.7931  69.3100  0.0000
0202-04-04_02:42:07.650000      233846.77        2.13562800e-01       -3.94917167e-08  69.9525  68.7924  69.3265  0.0000
0202-04-04_02:42:08.004000      233847.13        2.16463500e-01       -1.83570167e-08  69.9525  68.7924  69.3265  0.0000
0202-04-04_02:42:08.383000      233847.51        2.19745000e-01       -3.16204167e-08  69.9525  68.7924  69.3265  0.0000
0202-04-04_02:42:08.754000      233847.88        2.22517500e-01       -5.56061167e-08  69.9671  68.7928  69.3185  0.0000
0202-04-04_02:42:09.110000      233848.24        2.25087100e-01       -2.50507167e-08  69.9671  68.7928  69.3185  0.0000
0202-04-04_02:42:09.473000      233848.60        2.28263200e-01       -1.95346167e-08  69.9987  68.7944  69.3174  0.0000
0202-04-04_02:42:09.832000      233848.96        2.31508100e-01       -2.30674167e-08  69.9987  68.7944  69.3174  0.0000
0202-04-04_02:42:10.180000      233849.30        2.34759900e-01       -1.91007167e-08  69.9987  68.7944  69.3174  0.0000
0202-04-04_02:42:10.527000      233849.65        2.37198400e-01       -1.11675167e-08  69.9470  68.7947  69.3336  0.0000
0202-04-04_02:42:10.875000      233850.00        2.41043000e-01       -1.42664167e-08  69.9470  68.7947  69.3336  0.0000
0202-04-04_02:42:11.234000      233850.36        2.43601700e-01       -3.48433167e-08  69.9470  68.7947  69.3336  0.0000
0202-04-04_02:42:11.582000      233850.71        2.46579000e-01       -2.99470167e-08  69.9032  68.7939  69.2922  0.0000
0202-04-04_02:42:11.930000      233851.06        2.49699600e-01       -2.84580167e-08  69.9032  68.7939  69.2922  0.0000
0202-04-04_02:42:12.277000      233851.40        2.52654600e-01       -3.35993167e-08  69.9032  68.7939  69.2922  0.0000
0202-04-04_02:42:12.630000      233851.75        2.55332900e-01       -1.94677167e-08  69.9709  68.7958  69.3199  0.0000
0202-04-04_02:42:12.984000      233852.11        2.58890500e-01       -1.34558167e-08  69.9709  68.7958  69.3199  0.0000
0202-04-04_02:42:13.336000      233852.46        2.61587200e-01       -3.39088167e-08  69.9709  68.7958  69.3199  0.0000
0202-04-04_02:42:13.742000      233852.87        2.64511700e-01       -3.33509167e-08  69.9801  68.7940  69.3589  0.0000
0202-04-04_02:42:14.090000      233853.22        2.67739800e-01       -1.30839167e-08  69.9801  68.7940  69.3589  0.0000
0202-04-04_02:42:14.440000      233853.57        2.70203500e-01       -1.80422167e-08  69.9801  68.7940  69.3589  0.0000
0202-04-04_02:42:14.805000      233853.93        2.73465400e-01       -2.27526167e-08  69.9944  68.7936  69.3396  0.0000
0202-04-04_02:42:15.152000      233854.28        2.76252700e-01       -2.40542167e-08  69.9944  68.7936  69.3396  0.0000
0202-04-04_02:42:15.500000      233854.63        2.79050000e-01       -2.17609167e-08  69.9499  68.7956  69.3004  0.0000
0202-04-04_02:42:15.848000      233854.97        2.81874400e-01       -2.46120167e-08  69.9499  68.7956  69.3004  0.0000
0202-04-04_02:42:16.207000      233855.33        2.85101000e-01       -3.19874167e-08  69.9499  68.7956  69.3004  0.0000
0202-04-04_02:42:16.555000      233855.68        2.87789000e-01       -1.16584167e-08  69.9430  68.7932  69.2937  0.0000
0202-04-04_02:42:16.902000      233856.03        2.91072000e-01       -1.23402167e-08  69.9430  68.7932  69.2937  0.0000
0202-04-04_02:42:17.254000      233856.38        2.93783600e-01       -1.26501167e-08  69.9430  68.7932  69.2937  0.0000
0202-04-04_02:42:17.600000      233856.73        2.97092800e-01       -1.21543167e-08  69.9627  68.7915  69.2783  0.0000
0202-04-04_02:42:17.960000      233857.09        2.99681200e-01       -1.66084167e-08  69.9627  68.7915  69.2783  0.0000
0202-04-04_02:42:18.310000      233857.43        3.02643400e-01       -4.76501667e-09  69.9627  68.7915  69.2783  0.0000
0202-04-04_02:42:18.656000      233857.78        3.06290100e-01        7.94058333e-09  69.9854  68.7943  69.2975  0.0000
0202-04-04_02:42:19.004000      233858.13        3.09197600e-01        1.42623833e-08  69.9854  68.7943  69.2975  0.0000
0202-04-04_02:42:19.426000      233858.55        3.11490200e-01       -2.13133167e-08  69.9854  68.7943  69.2975  0.0000
0202-04-04_02:42:19.777000      233858.90        3.14964600e-01       -4.26921667e-09  70.0067  68.7925  69.3363  0.0000
0202-04-04_02:42:20.137000      233859.26        3.18033900e-01        1.01097833e-08  70.0067  68.7925  69.3363  0.0000
0202-04-04_02:42:20.490000      233859.61        3.20945800e-01       -1.60411667e-09  69.9858  68.7926  69.3133  0.0000
0202-04-04_02:42:20.836000      233859.96        3.23776100e-01       -3.64941667e-09  69.9858  68.7926  69.3133  0.0000
0202-04-04_02:42:21.195000      233860.32        3.26381600e-01       -2.02596167e-08  69.9858  68.7926  69.3133  0.0000
0202-04-04_02:42:21.543000      233860.67        3.29991100e-01       -8.23581667e-09  69.9549  68.7950  69.3060  0.0000
0202-04-04_02:42:21.890000      233861.02        3.32940100e-01       -6.68631667e-09  69.9549  68.7950  69.3060  0.0000
0202-04-04_02:42:22.240000      233861.36        3.35436000e-01        8.87028333e-09  69.9549  68.7950  69.3060  0.0000
0202-04-04_02:42:22.586000      233861.71        3.38883700e-01        7.51083333e-10  69.9574  68.7932  69.3220  0.0000
0202-04-04_02:42:22.945000      233862.07        3.41904000e-01        2.31252833e-08  69.9574  68.7932  69.3220  0.0000
0202-04-04_02:42:23.293000      233862.42        3.44802600e-01        4.54995833e-08  69.9574  68.7932  69.3220  0.0000
0202-04-04_02:42:23.640000      233862.77        3.47655200e-01        3.16787833e-08  69.9552  68.7931  69.3283  0.0000
0202-04-04_02:42:23.990000      233863.12        3.50677100e-01        5.49214833e-08  69.9552  68.7931  69.3283  0.0000
0202-04-04_02:42:24.387000      233863.51        3.54049200e-01        6.84948833e-08  69.9552  68.7931  69.3283  0.0000
0202-04-04_02:42:24.760000      233863.89        3.56885500e-01        6.19251833e-08  69.9750  68.7951  69.3098  0.0000
0202-04-04_02:42:25.113000      233864.24        3.59561700e-01        7.50026833e-08  69.9750  68.7951  69.3098  0.0000
0202-04-04_02:42:25.460000      233864.58        3.62926300e-01        8.79561833e-08  69.9750  68.7951  69.3098  0.0000
0202-04-04_02:42:25.810000      233864.94        3.65436100e-01        9.86164833e-08  70.0222  68.7921  69.3420  0.0000
0202-04-04_02:42:26.160000      233865.28        3.68975800e-01        1.21238683e-07  70.0222  68.7921  69.3420  0.0000
0202-04-04_02:42:26.508000      233865.63        3.71436500e-01        1.29419783e-07  69.9849  68.7926  69.3007  0.0000
0202-04-04_02:42:26.855000      233865.98        3.74230900e-01        1.33696383e-07  69.9849  68.7926  69.3007  0.0000
0202-04-04_02:42:27.203000      233866.33        3.77214100e-01        1.77639083e-07  69.9849  68.7926  69.3007  0.0000
0202-04-04_02:42:27.550000      233866.68        3.81013600e-01        1.87617683e-07  69.9413  68.7938  69.2708  0.0000
0202-04-04_02:42:27.900000      233867.02        3.83297300e-01        2.03917983e-07  69.9413  68.7938  69.2708  0.0000
0202-04-04_02:42:28.254000      233867.38        3.86739100e-01        2.56909683e-07  69.9413  68.7938  69.2708  0.0000
0202-04-04_02:42:28.600000      233867.73        3.89867700e-01        2.80399583e-07  69.9338  68.7920  69.3152  0.0000
0202-04-04_02:42:28.950000      233868.08        3.92486900e-01        2.69801183e-07  69.9338  68.7920  69.3152  0.0000
0202-04-04_02:42:29.297000      233868.42        3.94964000e-01        3.14797683e-07  69.9338  68.7920  69.3152  0.0000
0202-04-04_02:42:29.650000      233868.77        3.98426100e-01        3.61104283e-07  69.9833  68.7921  69.3091  0.0000
0202-04-04_02:42:30.004000      233869.13        4.01826300e-01        4.37966383e-07  69.9833  68.7921  69.3091  0.0000
0202-04-04_02:42:30.430000      233869.56        4.04000700e-01        4.69947283e-07  69.9833  68.7921  69.3091  0.0000
0202-04-04_02:42:30.793000      233869.92        4.07698600e-01        5.49465583e-07  69.9610  68.7942  69.3242  0.0000
0202-04-04_02:42:31.156000      233870.28        4.09834300e-01        5.97746883e-07  69.9610  68.7942  69.3242  0.0000
0202-04-04_02:42:31.504000      233870.63        4.13283600e-01        6.87863583e-07  70.0004  68.7940  69.3405  0.0000
0202-04-04_02:42:31.850000      233870.98        4.15898300e-01        8.00044583e-07  70.0004  68.7940  69.3405  0.0000
0202-04-04_02:42:32.207000      233871.33        4.19208000e-01        8.71319883e-07  70.0004  68.7940  69.3405  0.0000
0202-04-04_02:42:32.566000      233871.69        4.22326200e-01        9.33484283e-07  69.9994  68.7950  69.3478  0.0000
0202-04-04_02:42:32.930000      233872.05        4.25365800e-01        1.03804198e-06  69.9994  68.7950  69.3478  0.0000
0202-04-04_02:42:33.277000      233872.40        4.28136800e-01        1.14681418e-06  69.9994  68.7950  69.3478  0.0000
0202-04-04_02:42:33.625000      233872.75        4.31745100e-01        1.25459478e-06  69.9856  68.7960  69.3306  0.0000
0202-04-04_02:42:33.973000      233873.10        4.34217700e-01        1.36187958e-06  69.9856  68.7960  69.3306  0.0000
0202-04-04_02:42:34.340000      233873.46        4.37482900e-01        1.49779838e-06  69.9856  68.7960  69.3306  0.0000
0202-04-04_02:42:34.750000      233873.87        4.40010300e-01        1.64822008e-06  69.9492  68.7923  69.3073  0.0000
0202-04-04_02:42:35.098000      233874.22        4.43011300e-01        1.79157638e-06  69.9492  68.7923  69.3073  0.0000
0202-04-04_02:42:35.445000      233874.57        4.46155700e-01        1.92687558e-06  69.9492  68.7923  69.3073  0.0000
0202-04-04_02:42:35.797000      233874.92        4.49020200e-01        2.06911648e-06  69.9848  68.7927  69.3346  0.0000
0202-04-04_02:42:36.145000      233875.27        4.52380400e-01        2.23385528e-06  69.9848  68.7927  69.3346  0.0000
0202-04-04_02:42:36.492000      233875.62        4.54989600e-01        2.42394328e-06  69.9787  68.7943  69.3060  0.0000
0202-04-04_02:42:36.840000      233875.97        4.58314200e-01        2.58769048e-06  69.9787  68.7943  69.3060  0.0000
0202-04-04_02:42:37.188000      233876.31        4.60801600e-01        2.79841728e-06  69.9787  68.7943  69.3060  0.0000
0202-04-04_02:42:37.535000      233876.66        4.64095700e-01        2.99550878e-06  69.9761  68.7917  69.3248  0.0000
0202-04-04_02:42:37.883000      233877.01        4.66703400e-01        3.21856938e-06  69.9761  68.7917  69.3248  0.0000
0202-04-04_02:42:38.234000      233877.36        4.70184400e-01        3.48303158e-06  69.9761  68.7917  69.3248  0.0000
0202-04-04_02:42:38.582000      233877.71        4.73010300e-01        3.70534838e-06  69.9891  68.7923  69.3422  0.0000
0202-04-04_02:42:38.930000      233878.05        4.75880700e-01        3.93807748e-06  69.9891  68.7923  69.3422  0.0000
0202-04-04_02:42:39.277000      233878.40        4.78895700e-01        4.20514278e-06  69.9891  68.7923  69.3422  0.0000
0202-04-04_02:42:39.625000      233878.75        4.82043600e-01        4.50350718e-06  69.9422  68.7914  69.2816  0.0000
0202-04-04_02:42:39.980000      233879.11        4.85060900e-01        4.79579768e-06  69.9422  68.7914  69.2816  0.0000
0202-04-04_02:42:40.360000      233879.48        4.88308200e-01        5.06242908e-06  69.9422  68.7914  69.2816  0.0000
0202-04-04_02:42:40.760000      233879.89        4.90473600e-01        5.44086968e-06  69.9689  68.7936  69.3311  0.0000
0202-04-04_02:42:41.110000      233880.24        4.93807900e-01        5.74797308e-06  69.9689  68.7936  69.3311  0.0000
0202-04-04_02:42:41.477000      233880.60        4.96679800e-01        6.12008748e-06  69.9689  68.7936  69.3311  0.0000
0202-04-04_02:42:41.832000      233880.96        4.99740200e-01        6.48346448e-06  69.9644  68.7918  69.2774  0.0000
0202-04-04_02:42:42.180000      233881.30        5.03015200e-01        6.83866338e-06  69.9644  68.7918  69.2774  0.0000
0202-04-04_02:42:42.527000      233881.65        5.06091900e-01        7.23049158e-06  69.9642  68.7933  69.3211  0.0000
0202-04-04_02:42:42.887000      233882.01        5.08049600e-01        7.63676068e-06  69.9642  68.7933  69.3211  0.0000
0202-04-04_02:42:43.234000      233882.36        5.11686800e-01        8.10054598e-06  69.9642  68.7933  69.3211  0.0000
0202-04-04_02:42:43.586000      233882.71        5.14456300e-01        8.51654578e-06  69.9605  68.7926  69.3241  0.0000
0202-04-04_02:42:43.930000      233883.06        5.17372000e-01        8.91519156e-06  69.9605  68.7926  69.3241  0.0000
0202-04-04_02:42:44.290000      233883.42        5.20534800e-01        9.44052146e-06  69.9605  68.7926  69.3241  0.0000
0202-04-04_02:42:44.637000      233883.76        5.23044600e-01        9.89259275e-06  70.0007  68.7947  69.3485  0.0000
0202-04-04_02:42:44.996000      233884.12        5.26460600e-01        1.04122826e-05  70.0007  68.7947  69.3485  0.0000
0202-04-04_02:42:45.367000      233884.49        5.29434800e-01        1.09377985e-05  70.0007  68.7947  69.3485  0.0000
0202-04-04_02:42:45.740000      233884.86        5.32434400e-01        1.14441629e-05  69.9468  68.7944  69.2873  0.0000
0202-04-04_02:42:46.086000      233885.21        5.35780700e-01        1.19820125e-05  69.9468  68.7944  69.2873  0.0000
0202-04-04_02:42:46.445000      233885.57        5.38097500e-01        1.25718000e-05  69.9468  68.7944  69.2873  0.0000
0202-04-04_02:42:46.800000      233885.93        5.41056500e-01        1.31948701e-05  69.9290  68.7911  69.3242  0.0000
0202-04-04_02:42:47.152000      233886.28        5.45118700e-01        1.37694733e-05  69.9290  68.7911  69.3242  0.0000
0202-04-04_02:42:47.500000      233886.62        5.47120900e-01        1.43992994e-05  69.9616  68.7915  69.3041  0.0000
0202-04-04_02:42:47.860000      233886.98        5.50545600e-01        1.50484623e-05  69.9616  68.7915  69.3041  0.0000
0202-04-04_02:42:48.207000      233887.33        5.53628200e-01        1.57240279e-05  69.9616  68.7915  69.3041  0.0000
0202-04-04_02:42:48.555000      233887.68        5.56322000e-01        1.63921562e-05  69.9700  68.7908  69.3055  0.0000
0202-04-04_02:42:48.902000      233888.03        5.59148500e-01        1.70643130e-05  69.9700  68.7908  69.3055  0.0000
0202-04-04_02:42:49.250000      233888.38        5.62012900e-01        1.77796689e-05  69.9700  68.7908  69.3055  0.0000
0202-04-04_02:42:49.600000      233888.73        5.65280500e-01        1.84255483e-05  69.9557  68.7897  69.3229  0.0000
0202-04-04_02:42:49.950000      233889.07        5.68220700e-01        1.96175874e-05  69.9557  68.7897  69.3229  0.0000
0202-04-04_02:42:50.297000      233889.42        5.71353800e-01        2.00368745e-05  69.9557  68.7897  69.3229  0.0000
