Repository: shortlab/2025-devitre-PhD

# 2025-devitre-PhD
Data repository for Alexis Devitre's PhD thesis

File: chapter 6/data/tapes/ext_ffj51/Ic/infield/step09/no magnet/Ic_2025-04-04_02-47-15825057_45e19pm2-anneal300k-720min-0nA-0T-70k-.txt
# Ic = 0.37 A, n = 11.38 , Tavg = 69.93 K, 45e19pm2-anneal300k-720min-0nA-0T-70k-
#datetime                        t_s     iHTS_A                vHTS_V                tHTS_K  tTAR_K  tHOL_K  tSPA_K
0202-04-04_02:46:09.426000      234088.55        9.18011500e-03        6.25424545e-09  69.9544  68.7952  69.2891  0.0000
0202-04-04_02:46:09.790000      234088.92        1.67301000e-02        9.84894545e-09  69.9622  68.7968  69.3202  0.0000
0202-04-04_02:46:10.137000      234089.26        1.95889900e-02        1.79681455e-08  69.9622  68.7968  69.3202  0.0000
0202-04-04_02:46:10.490000      234089.61        2.27710600e-02        2.33603455e-08  69.9710  68.7970  69.3009  0.0000
0202-04-04_02:46:10.836000      234089.96        2.56444200e-02        2.33603455e-08  69.9710  68.7970  69.3009  0.0000
0202-04-04_02:46:11.195000      234090.32        2.89174000e-02        2.79460455e-08  69.9710  68.7970  69.3009  0.0000
0202-04-04_02:46:11.550000      234090.67        3.17625600e-02        1.93272455e-08  69.9810  68.7989  69.3258  0.0000
0202-04-04_02:46:11.900000      234091.02        3.48694600e-02        1.30654455e-08  69.9810  68.7989  69.3258  0.0000
0202-04-04_02:46:12.246000      234091.37        3.77057100e-02        1.72800455e-08  69.9810  68.7989  69.3258  0.0000
0202-04-04_02:46:12.594000      234091.72        4.06428900e-02        2.81882455e-08  70.0126  68.7981  69.3336  0.0000
0202-04-04_02:46:12.953000      234092.08        4.33681900e-02        3.63074455e-08  70.0126  68.7981  69.3336  0.0000
0202-04-04_02:46:13.300000      234092.43        4.67031300e-02        4.52943455e-08  70.0126  68.7981  69.3336  0.0000
0202-04-04_02:46:13.652000      234092.78        5.00395500e-02        4.21954455e-08  69.9859  68.8004  69.3265  0.0000
0202-04-04_02:46:13.996000      234093.12        5.25019300e-02        3.25267455e-08  69.9859  68.8004  69.3265  0.0000
0202-04-04_02:46:14.438000      234093.56        5.56097900e-02        3.72371455e-08  69.9859  68.8004  69.3265  0.0000
0202-04-04_02:46:14.790000      234093.91        5.88865900e-02        4.69057455e-08  69.9712  68.7983  69.3140  0.0000
0202-04-04_02:46:15.137000      234094.26        6.16590200e-02        4.43646455e-08  69.9712  68.7983  69.3140  0.0000
0202-04-04_02:46:15.484000      234094.61        6.44403600e-02        4.53563455e-08  69.9349  68.7972  69.2760  0.0000
0202-04-04_02:46:15.832000      234094.96        6.74311100e-02        5.08724455e-08  69.9349  68.7972  69.2760  0.0000
0202-04-04_02:46:16.190000      234095.32        7.03712600e-02        5.78140455e-08  69.9349  68.7972  69.2760  0.0000
0202-04-04_02:46:16.543000      234095.67        7.34256800e-02        6.17806455e-08  69.9505  68.7974  69.3085  0.0000
0202-04-04_02:46:16.890000      234096.01        7.65478000e-02        6.56233455e-08  69.9505  68.7974  69.3085  0.0000
0202-04-04_02:46:17.240000      234096.36        7.96170600e-02        6.67981455e-08  69.9505  68.7974  69.3085  0.0000
0202-04-04_02:46:17.586000      234096.71        8.27644000e-02        7.13184455e-08  69.9854  68.7968  69.3339  0.0000
0202-04-04_02:46:17.945000      234097.07        8.53988000e-02        7.45412455e-08  69.9854  68.7968  69.3339  0.0000
0202-04-04_02:46:18.293000      234097.42        8.84027700e-02        7.77641455e-08  69.9854  68.7968  69.3339  0.0000
0202-04-04_02:46:18.645000      234097.77        9.13914700e-02        7.54709455e-08  70.0265  68.7989  69.3436  0.0000
0202-04-04_02:46:18.992000      234098.12        9.45497900e-02        7.52230455e-08  70.0265  68.7989  69.3436  0.0000
0202-04-04_02:46:19.360000      234098.49        9.72584000e-02        8.20407455e-08  70.0265  68.7989  69.3436  0.0000
0202-04-04_02:46:19.742000      234098.87        1.00479700e-01        7.80121455e-08  69.9605  68.7989  69.3219  0.0000
0202-04-04_02:46:20.090000      234099.22        1.03569800e-01        8.61932455e-08  69.9605  68.7989  69.3219  0.0000
0202-04-04_02:46:20.445000      234099.57        1.06339500e-01        7.79501455e-08  69.9630  68.7966  69.3142  0.0000
0202-04-04_02:46:20.797000      234099.92        1.09316800e-01        7.73923455e-08  69.9630  68.7966  69.3142  0.0000
0202-04-04_02:46:21.145000      234100.27        1.12218300e-01        8.35281455e-08  69.9630  68.7966  69.3142  0.0000
0202-04-04_02:46:21.492000      234100.62        1.15520700e-01        7.90037455e-08  69.9592  68.7966  69.2959  0.0000
0202-04-04_02:46:21.840000      234100.96        1.18505400e-01        7.55949455e-08  69.9592  68.7966  69.2959  0.0000
0202-04-04_02:46:22.188000      234101.31        1.21090800e-01        7.42314455e-08  69.9592  68.7966  69.2959  0.0000
0202-04-04_02:46:22.535000      234101.66        1.24446400e-01        7.79501455e-08  69.9558  68.7956  69.3075  0.0000
0202-04-04_02:46:22.883000      234102.01        1.27309300e-01        6.40669455e-08  69.9558  68.7956  69.3075  0.0000
0202-04-04_02:46:23.242000      234102.37        1.30510600e-01        6.27709455e-08  69.9558  68.7956  69.3075  0.0000
0202-04-04_02:46:23.590000      234102.71        1.33308300e-01        6.63694455e-08  70.0268  68.7946  69.3505  0.0000
0202-04-04_02:46:23.938000      234103.06        1.36054000e-01        6.59356455e-08  70.0268  68.7946  69.3505  0.0000
0202-04-04_02:46:24.285000      234103.41        1.39392600e-01        6.86007455e-08  70.0268  68.7946  69.3505  0.0000
0202-04-04_02:46:24.633000      234103.76        1.42332700e-01        7.48605455e-08  69.9942  68.7976  69.3452  0.0000
0202-04-04_02:46:24.990000      234104.11        1.45068000e-01        7.68438455e-08  69.9942  68.7976  69.3452  0.0000
0202-04-04_02:46:25.363000      234104.49        1.48049700e-01        6.45721455e-08  69.9942  68.7976  69.3452  0.0000
0202-04-04_02:46:25.754000      234104.88        1.51298500e-01        5.11847455e-08  69.9419  68.7943  69.3086  0.0000
0202-04-04_02:46:26.110000      234105.24        1.54168800e-01        6.20309455e-08  69.9419  68.7943  69.3086  0.0000
0202-04-04_02:46:26.473000      234105.60        1.57325700e-01        6.96543455e-08  69.9834  68.7942  69.3132  0.0000
0202-04-04_02:46:26.820000      234105.95        1.59764200e-01        6.57497455e-08  69.9834  68.7942  69.3132  0.0000
0202-04-04_02:46:27.170000      234106.30        1.62684900e-01        6.79189455e-08  69.9834  68.7942  69.3132  0.0000
0202-04-04_02:46:27.520000      234106.65        1.66260300e-01        6.69272455e-08  69.9472  68.7941  69.3213  0.0000
0202-04-04_02:46:27.867000      234106.99        1.69069800e-01        6.18450455e-08  69.9472  68.7941  69.3213  0.0000
0202-04-04_02:46:28.227000      234107.35        1.72215600e-01        5.58331455e-08  69.9472  68.7941  69.3213  0.0000
0202-04-04_02:46:28.574000      234107.70        1.75222500e-01        5.62050455e-08  69.9639  68.7922  69.3185  0.0000
0202-04-04_02:46:28.920000      234108.05        1.78269500e-01        2.89967455e-08  69.9639  68.7922  69.3185  0.0000
0202-04-04_02:46:29.270000      234108.40        1.81068700e-01        3.04228455e-08  69.9639  68.7922  69.3185  0.0000
0202-04-04_02:46:29.620000      234108.75        1.84063700e-01        4.38102455e-08  69.9982  68.7947  69.3289  0.0000
0202-04-04_02:46:29.977000      234109.10        1.86832700e-01        5.14336455e-08  69.9982  68.7947  69.3289  0.0000
0202-04-04_02:46:30.340000      234109.47        1.89881100e-01        5.34789455e-08  69.9982  68.7947  69.3289  0.0000
0202-04-04_02:46:30.720000      234109.84        1.93051400e-01        4.19509455e-08  69.9862  68.7954  69.3473  0.0000
0202-04-04_02:46:31.066000      234110.19        1.95534200e-01        3.56910455e-08  69.9862  68.7954  69.3473  0.0000
0202-04-04_02:46:31.426000      234110.55        1.98668800e-01        3.33359455e-08  69.9946  68.7945  69.3295  0.0000
0202-04-04_02:46:31.773000      234110.90        2.02217900e-01        2.72000455e-08  69.9946  68.7945  69.3295  0.0000
0202-04-04_02:46:32.120000      234111.25        2.04705400e-01        5.37268455e-08  69.9946  68.7945  69.3295  0.0000
0202-04-04_02:46:32.470000      234111.59        2.07819200e-01        5.09378455e-08  69.9992  68.7957  69.3316  0.0000
0202-04-04_02:46:32.816000      234111.94        2.11114700e-01        4.75290455e-08  69.9992  68.7957  69.3316  0.0000
0202-04-04_02:46:33.164000      234112.29        2.13860400e-01        5.20534455e-08  69.9992  68.7957  69.3316  0.0000
0202-04-04_02:46:33.520000      234112.64        2.16686300e-01        5.13716455e-08  69.9546  68.7961  69.3233  0.0000
0202-04-04_02:46:33.867000      234112.99        2.19486000e-01        4.72191455e-08  69.9546  68.7961  69.3233  0.0000
0202-04-04_02:46:34.215000      234113.34        2.22145600e-01        5.50284455e-08  69.9546  68.7961  69.3233  0.0000
0202-04-04_02:46:34.566000      234113.69        2.25344600e-01        4.74050455e-08  69.9755  68.7955  69.2791  0.0000
0202-04-04_02:46:34.914000      234114.04        2.28823500e-01        6.10414455e-08  69.9755  68.7955  69.2791  0.0000
0202-04-04_02:46:35.273000      234114.40        2.31515800e-01        5.50926455e-08  69.9755  68.7955  69.2791  0.0000
0202-04-04_02:46:35.620000      234114.75        2.34699800e-01        6.09805455e-08  69.9716  68.7960  69.3295  0.0000
0202-04-04_02:46:35.970000      234115.09        2.37663700e-01        5.55264455e-08  69.9716  68.7960  69.3295  0.0000
0202-04-04_02:46:36.316000      234115.44        2.40507400e-01        5.36051455e-08  69.9716  68.7960  69.3295  0.0000
0202-04-04_02:46:36.670000      234115.80        2.43516600e-01        6.20962455e-08  70.0165  68.7942  69.3402  0.0000
0202-04-04_02:46:37.027000      234116.15        2.46241500e-01        6.20342455e-08  70.0165  68.7942  69.3402  0.0000
0202-04-04_02:46:37.410000      234116.53        2.49285700e-01        5.75717455e-08  70.0165  68.7942  69.3402  0.0000
0202-04-04_02:46:37.758000      234116.88        2.52637000e-01        7.08971455e-08  70.0268  68.7951  69.3363  0.0000
0202-04-04_02:46:38.110000      234117.23        2.55370900e-01        6.66826455e-08  70.0268  68.7951  69.3363  0.0000
0202-04-04_02:46:38.460000      234117.59        2.58447500e-01        6.15383455e-08  69.9554  68.7929  69.3236  0.0000
0202-04-04_02:46:38.812000      234117.94        2.61576200e-01        6.69925455e-08  69.9554  68.7929  69.3236  0.0000
0202-04-04_02:46:39.160000      234118.29        2.64035500e-01        7.51117455e-08  69.9554  68.7929  69.3236  0.0000
0202-04-04_02:46:39.510000      234118.64        2.67504900e-01        6.33977455e-08  69.9677  68.7935  69.3413  0.0000
0202-04-04_02:46:39.860000      234118.98        2.70126000e-01        6.94716455e-08  69.9677  68.7935  69.3413  0.0000
0202-04-04_02:46:40.207000      234119.33        2.72970600e-01        6.32118455e-08  69.9677  68.7935  69.3413  0.0000
0202-04-04_02:46:40.566000      234119.69        2.76048800e-01        6.27148455e-08  69.9574  68.7927  69.3110  0.0000
0202-04-04_02:46:40.914000      234120.04        2.79242700e-01        5.91130455e-08  69.9574  68.7927  69.3110  0.0000
0202-04-04_02:46:41.266000      234120.39        2.82095300e-01        5.21059455e-08  69.9574  68.7927  69.3110  0.0000
0202-04-04_02:46:41.613000      234120.74        2.85580200e-01        7.36124455e-08  69.9905  68.7924  69.3139  0.0000
0202-04-04_02:46:41.960000      234121.09        2.88486200e-01        7.17531455e-08  69.9905  68.7924  69.3139  0.0000
0202-04-04_02:46:42.344000      234121.47        2.91273200e-01        5.20439455e-08  69.9905  68.7924  69.3139  0.0000
0202-04-04_02:46:42.723000      234121.85        2.93935800e-01        5.99152455e-08  69.9603  68.7927  69.3079  0.0000
0202-04-04_02:46:43.070000      234122.20        2.97635700e-01        5.02465455e-08  69.9603  68.7927  69.3079  0.0000
0202-04-04_02:46:43.438000      234122.56        3.00256700e-01        5.11142455e-08  69.9560  68.7931  69.3185  0.0000
0202-04-04_02:46:43.800000      234122.92        3.03520400e-01        4.63419455e-08  69.9560  68.7931  69.3185  0.0000
0202-04-04_02:46:44.156000      234123.28        3.06708800e-01        3.97721455e-08  69.9560  68.7931  69.3185  0.0000
0202-04-04_02:46:44.508000      234123.63        3.09065700e-01        3.33263455e-08  69.9967  68.7934  69.3517  0.0000
0202-04-04_02:46:44.855000      234123.98        3.12563900e-01        1.54765455e-08  69.9967  68.7934  69.3517  0.0000
0202-04-04_02:46:45.203000      234124.33        3.15144400e-01        2.64467455e-08  69.9967  68.7934  69.3517  0.0000
0202-04-04_02:46:45.562000      234124.69        3.17956900e-01        4.72096455e-08  69.9672  68.7943  69.3072  0.0000
0202-04-04_02:46:45.910000      234125.04        3.21141900e-01        3.97101455e-08  69.9672  68.7943  69.3072  0.0000
0202-04-04_02:46:46.258000      234125.38        3.24080500e-01        3.63633455e-08  69.9672  68.7943  69.3072  0.0000
0202-04-04_02:46:46.605000      234125.73        3.27419900e-01        5.13623455e-08  69.9712  68.7924  69.3012  0.0000
0202-04-04_02:46:46.953000      234126.08        3.30075900e-01        5.11766455e-08  69.9712  68.7924  69.3012  0.0000
0202-04-04_02:46:47.312000      234126.44        3.33216500e-01        5.02469455e-08  69.9712  68.7924  69.3012  0.0000
0202-04-04_02:46:47.664000      234126.79        3.36256100e-01        4.55986455e-08  69.9196  68.7935  69.2890  0.0000
0202-04-04_02:46:48.010000      234127.14        3.39109600e-01        4.13840455e-08  69.9196  68.7935  69.2890  0.0000
0202-04-04_02:46:48.406000      234127.53        3.42172900e-01        5.87380455e-08  69.9196  68.7935  69.2890  0.0000
0202-04-04_02:46:48.770000      234127.90        3.45112200e-01        5.60729455e-08  69.9535  68.7920  69.3532  0.0000
0202-04-04_02:46:49.117000      234128.24        3.48306200e-01        6.67952455e-08  69.9535  68.7920  69.3532  0.0000
0202-04-04_02:46:49.477000      234128.60        3.50902000e-01        5.42756455e-08  69.9904  68.7928  69.3186  0.0000
0202-04-04_02:46:49.836000      234128.96        3.53697300e-01        6.16510455e-08  69.9904  68.7928  69.3186  0.0000
0202-04-04_02:46:50.184000      234129.31        3.56618200e-01        9.64210455e-08  69.9904  68.7928  69.3186  0.0000
0202-04-04_02:46:50.543000      234129.67        3.60330100e-01        8.32815455e-08  69.9783  68.7928  69.3288  0.0000
0202-04-04_02:46:50.890000      234130.02        3.63143800e-01        8.49550455e-08  69.9783  68.7928  69.3288  0.0000
0202-04-04_02:46:51.240000      234130.36        3.65745600e-01        1.24001545e-07  69.9783  68.7928  69.3288  0.0000
0202-04-04_02:46:51.590000      234130.71        3.68706900e-01        1.49164845e-07  69.9856  68.7942  69.3145  0.0000
0202-04-04_02:46:51.938000      234131.06        3.72589500e-01        1.61250645e-07  69.9856  68.7942  69.3145  0.0000
0202-04-04_02:46:52.297000      234131.42        3.75163100e-01        1.85671245e-07  69.9856  68.7942  69.3145  0.0000
0202-04-04_02:46:52.645000      234131.77        3.78143300e-01        2.01729645e-07  69.9566  68.7937  69.3075  0.0000
0202-04-04_02:46:52.992000      234132.12        3.80694600e-01        2.15801645e-07  69.9566  68.7937  69.3075  0.0000
0202-04-04_02:46:53.370000      234132.50        3.84037000e-01        2.33837445e-07  69.9566  68.7937  69.3075  0.0000
0202-04-04_02:46:53.754000      234132.88        3.86705500e-01        2.60488245e-07  69.9401  68.7927  69.3147  0.0000
0202-04-04_02:46:54.100000      234133.23        3.89532900e-01        2.95754045e-07  69.9401  68.7927  69.3147  0.0000
0202-04-04_02:46:54.450000      234133.58        3.92929400e-01        3.27487045e-07  69.9697  68.7919  69.2883  0.0000
0202-04-04_02:46:54.797000      234133.92        3.95655800e-01        3.62566945e-07  69.9697  68.7919  69.2883  0.0000
0202-04-04_02:46:55.145000      234134.27        3.98484600e-01        4.10848245e-07  69.9697  68.7919  69.2883  0.0000
0202-04-04_02:46:55.492000      234134.62        4.01585500e-01        4.54047345e-07  69.9634  68.7921  69.3279  0.0000
0202-04-04_02:46:55.844000      234134.97        4.04905600e-01        5.02080745e-07  69.9634  68.7921  69.3279  0.0000
0202-04-04_02:46:56.190000      234135.32        4.07755200e-01        5.62695745e-07  69.9634  68.7921  69.3279  0.0000
0202-04-04_02:46:56.540000      234135.67        4.10729300e-01        5.96350145e-07  69.9835  68.7919  69.3075  0.0000
0202-04-04_02:46:56.887000      234136.01        4.13138100e-01        6.54609945e-07  69.9835  68.7919  69.3075  0.0000
0202-04-04_02:46:57.234000      234136.36        4.16581900e-01        7.22972345e-07  69.9835  68.7919  69.3075  0.0000
0202-04-04_02:46:57.594000      234136.72        4.19520600e-01        8.27406245e-07  70.0293  68.7949  69.3341  0.0000
0202-04-04_02:46:57.940000      234137.07        4.22931200e-01        8.92049845e-07  70.0293  68.7949  69.3341  0.0000
0202-04-04_02:46:58.290000      234137.42        4.25846400e-01        9.53408945e-07  70.0293  68.7949  69.3341  0.0000
0202-04-04_02:46:58.640000      234137.77        4.28905300e-01        1.05313315e-06  69.9796  68.7917  69.2935  0.0000
0202-04-04_02:46:58.990000      234138.11        4.31180600e-01        1.17851585e-06  69.9796  68.7917  69.2935  0.0000
0202-04-04_02:46:59.426000      234138.55        4.34058900e-01        1.29187465e-06  69.9796  68.7917  69.2935  0.0000
0202-04-04_02:46:59.785000      234138.91        4.37460700e-01        1.40734075e-06  69.9676  68.7930  69.3058  0.0000
0202-04-04_02:47:00.145000      234139.27        4.39896300e-01        1.56011785e-06  69.9676  68.7930  69.3058  0.0000
0202-04-04_02:47:00.508000      234139.63        4.43461300e-01        1.68202975e-06  69.9320  68.7914  69.2996  0.0000
0202-04-04_02:47:00.850000      234139.98        4.46680500e-01        1.82650175e-06  69.9320  68.7914  69.2996  0.0000
0202-04-04_02:47:01.200000      234140.33        4.49806000e-01        1.97518835e-06  69.9320  68.7914  69.2996  0.0000
0202-04-04_02:47:01.547000      234140.67        4.52758000e-01        2.13794405e-06  69.9797  68.7914  69.3214  0.0000
0202-04-04_02:47:01.895000      234141.02        4.55450300e-01        2.29183685e-06  69.9797  68.7914  69.3214  0.0000
0202-04-04_02:47:02.242000      234141.37        4.58376900e-01        2.46407525e-06  69.9797  68.7914  69.3214  0.0000
0202-04-04_02:47:02.598000      234141.72        4.61260700e-01        2.60662595e-06  69.9942  68.7939  69.3270  0.0000
0202-04-04_02:47:02.945000      234142.07        4.64604300e-01        2.84852835e-06  69.9942  68.7939  69.3270  0.0000
0202-04-04_02:47:03.293000      234142.42        4.67494000e-01        3.06167265e-06  69.9942  68.7939  69.3270  0.0000
0202-04-04_02:47:03.640000      234142.77        4.70169900e-01        3.30537235e-06  69.9653  68.7915  69.3289  0.0000
0202-04-04_02:47:03.990000      234143.11        4.73345200e-01        3.58638315e-06  69.9653  68.7915  69.3289  0.0000
0202-04-04_02:47:04.410000      234143.54        4.76080500e-01        3.83808315e-06  69.9653  68.7915  69.3289  0.0000
0202-04-04_02:47:04.770000      234143.89        4.79044500e-01        4.05420575e-06  70.0192  68.7942  69.3577  0.0000
0202-04-04_02:47:05.125000      234144.25        4.82296100e-01        4.31736655e-06  70.0192  68.7942  69.3577  0.0000
0202-04-04_02:47:05.473000      234144.60        4.85249700e-01        4.60376935e-06  69.9484  68.7917  69.3215  0.0000
0202-04-04_02:47:05.832000      234144.96        4.87914900e-01        4.93938305e-06  69.9484  68.7917  69.3215  0.0000
0202-04-04_02:47:06.188000      234145.31        4.91073200e-01        5.29371435e-06  69.9484  68.7917  69.3215  0.0000
0202-04-04_02:47:06.535000      234145.66        4.94169200e-01        5.60323505e-06  69.9717  68.7935  69.3102  0.0000
0202-04-04_02:47:06.883000      234146.01        4.97316800e-01        5.93977855e-06  69.9717  68.7935  69.3102  0.0000
0202-04-04_02:47:07.234000      234146.36        4.99614300e-01        6.35466275e-06  69.9717  68.7935  69.3102  0.0000
0202-04-04_02:47:07.582000      234146.71        5.02958100e-01        6.73762815e-06  69.9351  68.7930  69.3169  0.0000
0202-04-04_02:47:07.930000      234147.05        5.05692400e-01        7.12902255e-06  69.9351  68.7930  69.3169  0.0000
0202-04-04_02:47:08.277000      234147.40        5.08660700e-01        7.51799975e-06  69.9351  68.7930  69.3169  0.0000
0202-04-04_02:47:08.625000      234147.75        5.12073700e-01        7.95717965e-06  69.9635  68.7908  69.3245  0.0000
0202-04-04_02:47:08.973000      234148.10        5.14380100e-01        8.37863365e-06  69.9635  68.7908  69.3245  0.0000
0202-04-04_02:47:09.340000      234148.46        5.17878300e-01        8.83237845e-06  69.9635  68.7908  69.3245  0.0000
0202-04-04_02:47:09.766000      234148.89        5.20491300e-01        9.31271206e-06  69.9676  68.7922  69.3109  0.0000
0202-04-04_02:47:10.125000      234149.25        5.23579900e-01        9.85936145e-06  69.9676  68.7922  69.3109  0.0000
0202-04-04_02:47:10.490000      234149.61        5.27280000e-01        1.03648572e-05  70.0049  68.7918  69.3089  0.0000
0202-04-04_02:47:10.836000      234149.96        5.29972100e-01        1.08715318e-05  70.0049  68.7918  69.3089  0.0000
0202-04-04_02:47:11.184000      234150.31        5.33063700e-01        1.13967380e-05  70.0049  68.7918  69.3089  0.0000
0202-04-04_02:47:11.530000      234150.66        5.35501300e-01        1.19642136e-05  69.9868  68.7940  69.3396  0.0000
0202-04-04_02:47:11.880000      234151.01        5.38754600e-01        1.25108644e-05  69.9868  68.7940  69.3396  0.0000
0202-04-04_02:47:12.242000      234151.37        5.41550800e-01        1.30945164e-05  69.9868  68.7940  69.3396  0.0000
0202-04-04_02:47:12.590000      234151.71        5.44858000e-01        1.36697393e-05  69.9608  68.7915  69.2886  0.0000
0202-04-04_02:47:12.938000      234152.06        5.47292000e-01        1.43436940e-05  69.9608  68.7915  69.2886  0.0000
0202-04-04_02:47:13.285000      234152.41        5.50756100e-01        1.49852959e-05  69.9608  68.7915  69.2886  0.0000
0202-04-04_02:47:13.633000      234152.76        5.54031400e-01        1.56500159e-05  69.9892  68.7922  69.3052  0.0000
0202-04-04_02:47:13.980000      234153.11        5.56829100e-01        1.63203139e-05  69.9892  68.7922  69.3052  0.0000
0202-04-04_02:47:14.367000      234153.49        5.59636900e-01        1.74322710e-05  69.9892  68.7922  69.3052  0.0000
0202-04-04_02:47:14.742000      234153.87        5.62237200e-01        1.77417919e-05  69.9471  68.7914  69.3074  0.0000
0202-04-04_02:47:15.090000      234154.22        5.65395500e-01        1.84665083e-05  69.9471  68.7914  69.3074  0.0000
0202-04-04_02:47:15.440000      234154.57        5.68600900e-01        1.92140351e-05  69.9286  68.7904  69.2943  0.0000
0202-04-04_02:47:15.805000      234154.93        5.71621200e-01        2.03725452e-05  69.9286  68.7904  69.2943  0.0000

File: chapter 6/data/tapes/ext_ffj51/Ic/infield/step09/no magnet/Ic_2025-04-04_02-48-44232001_45e19pm2-anneal300k-720min-0nA-0T-70k-.txt
# Ic = 0.37 A, n = 11.41 , Tavg = 69.96 K, 45e19pm2-anneal300k-720min-0nA-0T-70k-
#datetime                        t_s     iHTS_A                vHTS_V                tHTS_K  tTAR_K  tHOL_K  tSPA_K
0202-04-04_02:47:37.880000      234177.01        9.41344700e-03        5.04777778e-09  69.9091  68.7926  69.3288  0.0000
0202-04-04_02:47:38.227000      234177.35        1.70792200e-02        8.27067778e-09  69.9091  68.7926  69.3288  0.0000
0202-04-04_02:47:38.586000      234177.71        2.01516900e-02        5.85347778e-09  69.9870  68.7960  69.3220  0.0000
0202-04-04_02:47:38.934000      234178.06        2.31066900e-02        9.38517778e-09  69.9870  68.7960  69.3220  0.0000
0202-04-04_02:47:39.285000      234178.41        2.62694700e-02        9.25777778e-09  69.9870  68.7960  69.3220  0.0000
0202-04-04_02:47:39.633000      234178.76        2.91129400e-02        8.82277778e-09  69.9789  68.7984  69.3401  0.0000
0202-04-04_02:47:39.980000      234179.11        3.15440200e-02        3.93677778e-10  69.9789  68.7984  69.3401  0.0000
0202-04-04_02:47:40.360000      234179.48        3.53560600e-02        2.74887778e-09  69.9789  68.7984  69.3401  0.0000
0202-04-04_02:47:40.734000      234179.86        3.83407400e-02        3.43067778e-09  70.0053  68.8000  69.3277  0.0000
0202-04-04_02:47:41.082000      234180.21        4.08890700e-02        1.19937778e-09  70.0053  68.8000  69.3277  0.0000
0202-04-04_02:47:41.440000      234180.57        4.43239800e-02        1.11779778e-08  69.9502  68.7991  69.3179  0.0000
0202-04-04_02:47:41.793000      234180.92        4.67877100e-02        1.15498778e-08  69.9502  68.7991  69.3179  0.0000
0202-04-04_02:47:42.140000      234181.27        4.99074600e-02        6.40557778e-09  69.9502  68.7991  69.3179  0.0000
0202-04-04_02:47:42.490000      234181.61        5.28572700e-02        5.90977778e-09  69.9647  68.7969  69.3085  0.0000
0202-04-04_02:47:42.836000      234181.96        5.58567900e-02        5.72387778e-09  69.9647  68.7969  69.3085  0.0000
0202-04-04_02:47:43.184000      234182.31        5.87470700e-02        1.29133778e-08  69.9647  68.7969  69.3085  0.0000
0202-04-04_02:47:43.530000      234182.66        6.18193200e-02        1.78716778e-08  69.9891  68.7976  69.3178  0.0000
0202-04-04_02:47:43.887000      234183.01        6.49613200e-02        2.48132778e-08  69.9891  68.7976  69.3178  0.0000
0202-04-04_02:47:44.234000      234183.36        6.76039600e-02        2.56809778e-08  69.9891  68.7976  69.3178  0.0000
0202-04-04_02:47:44.582000      234183.71        7.07993900e-02        1.95450778e-08  69.9577  68.7971  69.3228  0.0000
0202-04-04_02:47:44.930000      234184.06        7.38864800e-02        1.22922778e-08  69.9577  68.7971  69.3228  0.0000
0202-04-04_02:47:45.280000      234184.40        7.69683600e-02        1.43356778e-08  69.9577  68.7971  69.3228  0.0000
0202-04-04_02:47:45.637000      234184.76        7.97244800e-02        2.10293778e-08  70.0048  68.7969  69.3230  0.0000
0202-04-04_02:47:45.984000      234185.11        8.26416800e-02        1.54512778e-08  70.0048  68.7969  69.3230  0.0000
0202-04-04_02:47:46.390000      234185.51        8.57777500e-02        1.62569778e-08  70.0048  68.7969  69.3230  0.0000
0202-04-04_02:47:46.760000      234185.89        8.84789500e-02        1.89840778e-08  70.0049  68.7989  69.3222  0.0000
0202-04-04_02:47:47.110000      234186.23        9.16198500e-02        2.02236778e-08  70.0049  68.7989  69.3222  0.0000
0202-04-04_02:47:47.465000      234186.59        9.42809800e-02        2.44381778e-08  69.9963  68.7972  69.3280  0.0000
0202-04-04_02:47:47.824000      234186.95        9.74986700e-02        3.36109778e-08  69.9963  68.7972  69.3280  0.0000
0202-04-04_02:47:48.170000      234187.30        1.00730000e-01        3.82593778e-08  69.9963  68.7972  69.3280  0.0000
0202-04-04_02:47:48.523000      234187.65        1.03567800e-01        3.19995778e-08  69.9586  68.7979  69.3219  0.0000
0202-04-04_02:47:48.880000      234188.00        1.06520900e-01        3.85072778e-08  69.9586  68.7979  69.3219  0.0000
0202-04-04_02:47:49.227000      234188.35        1.09556000e-01        4.03046778e-08  69.9586  68.7979  69.3219  0.0000
0202-04-04_02:47:49.574000      234188.70        1.12404200e-01        5.28863778e-08  69.9608  68.7937  69.3206  0.0000
0202-04-04_02:47:49.920000      234189.05        1.15510700e-01        6.04477778e-08  69.9608  68.7937  69.3206  0.0000
0202-04-04_02:47:50.270000      234189.40        1.18501400e-01        6.21831778e-08  69.9608  68.7937  69.3206  0.0000
0202-04-04_02:47:50.633000      234189.76        1.21257500e-01        5.53035778e-08  69.9908  68.7959  69.3355  0.0000
0202-04-04_02:47:50.980000      234190.11        1.24219100e-01        5.99522778e-08  69.9908  68.7959  69.3355  0.0000
0202-04-04_02:47:51.344000      234190.47        1.27148800e-01        6.39190778e-08  69.9908  68.7959  69.3355  0.0000
0202-04-04_02:47:51.720000      234190.85        1.30194200e-01        6.47867778e-08  69.9807  68.7944  69.3400  0.0000
0202-04-04_02:47:52.082000      234191.21        1.33533600e-01        6.50966778e-08  69.9807  68.7944  69.3400  0.0000
0202-04-04_02:47:52.438000      234191.56        1.36692000e-01        7.08606778e-08  70.0011  68.7935  69.3189  0.0000
0202-04-04_02:47:52.790000      234191.91        1.39646200e-01        7.60668778e-08  70.0011  68.7935  69.3189  0.0000
0202-04-04_02:47:53.137000      234192.26        1.42602700e-01        6.59024778e-08  70.0011  68.7935  69.3189  0.0000
0202-04-04_02:47:53.496000      234192.62        1.45113900e-01        6.46628778e-08  69.9984  68.7937  69.3235  0.0000
0202-04-04_02:47:53.844000      234192.97        1.48263900e-01        6.60883778e-08  69.9984  68.7937  69.3235  0.0000
0202-04-04_02:47:54.203000      234193.33        1.51282700e-01        7.29679778e-08  69.9984  68.7937  69.3235  0.0000
0202-04-04_02:47:54.560000      234193.68        1.54326800e-01        8.40001778e-08  69.9696  68.7936  69.2926  0.0000
0202-04-04_02:47:54.906000      234194.03        1.57372300e-01        9.48464778e-08  69.9696  68.7936  69.2926  0.0000
0202-04-04_02:47:55.254000      234194.38        1.60362900e-01        8.77808778e-08  69.9696  68.7936  69.2926  0.0000
0202-04-04_02:47:55.613000      234194.74        1.63130400e-01        7.63148778e-08  69.9198  68.7941  69.2796  0.0000
0202-04-04_02:47:55.960000      234195.09        1.66098800e-01        6.72039778e-08  69.9198  68.7941  69.2796  0.0000
0202-04-04_02:47:56.312000      234195.44        1.69298600e-01        7.92277778e-08  69.9198  68.7941  69.2796  0.0000
0202-04-04_02:47:56.660000      234195.79        1.72404500e-01        8.26383778e-08  69.9651  68.7940  69.3173  0.0000
0202-04-04_02:47:57.008000      234196.13        1.75220000e-01        9.44787778e-08  69.9651  68.7940  69.3173  0.0000
0202-04-04_02:47:57.375000      234196.50        1.78307200e-01        8.52439778e-08  69.9651  68.7940  69.3173  0.0000
0202-04-04_02:47:57.766000      234196.89        1.80879300e-01        8.61116778e-08  69.9558  68.7948  69.3062  0.0000
0202-04-04_02:47:58.113000      234197.24        1.83936700e-01        7.93559778e-08  69.9558  68.7948  69.3062  0.0000
0202-04-04_02:47:58.465000      234197.59        1.86805800e-01        7.66909778e-08  69.9612  68.7938  69.3279  0.0000
0202-04-04_02:47:58.820000      234197.95        1.89821600e-01        7.41497778e-08  69.9612  68.7938  69.3279  0.0000
0202-04-04_02:47:59.168000      234198.29        1.92543600e-01        7.05550778e-08  69.9612  68.7938  69.3279  0.0000
0202-04-04_02:47:59.527000      234198.65        1.95949200e-01        7.49555778e-08  69.9988  68.7937  69.3206  0.0000
0202-04-04_02:47:59.887000      234199.01        1.98902700e-01        6.38613778e-08  69.9988  68.7937  69.3206  0.0000
0202-04-04_02:48:00.234000      234199.36        2.01989700e-01        8.28267778e-08  69.9988  68.7937  69.3206  0.0000
0202-04-04_02:48:00.594000      234199.72        2.04736900e-01        7.25383778e-08  69.9465  68.7936  69.3126  0.0000
0202-04-04_02:48:00.940000      234200.07        2.07536100e-01        6.04525778e-08  69.9465  68.7936  69.3126  0.0000
0202-04-04_02:48:01.290000      234200.41        2.10813300e-01        5.99566778e-08  69.9465  68.7936  69.3126  0.0000
0202-04-04_02:48:01.637000      234200.76        2.13802400e-01        6.12582778e-08  69.9768  68.7933  69.3137  0.0000
0202-04-04_02:48:01.984000      234201.11        2.16889500e-01        5.85931778e-08  69.9768  68.7933  69.3137  0.0000
0202-04-04_02:48:02.426000      234201.55        2.19690400e-01        5.24579778e-08  69.9768  68.7933  69.3137  0.0000
0202-04-04_02:48:02.793000      234201.92        2.22915500e-01        5.99623778e-08  69.9780  68.7948  69.3015  0.0000
0202-04-04_02:48:03.140000      234202.27        2.26065700e-01        5.33932778e-08  69.9780  68.7948  69.3015  0.0000
0202-04-04_02:48:03.500000      234202.62        2.28915300e-01        4.84969778e-08  69.9540  68.7915  69.3060  0.0000
0202-04-04_02:48:03.848000      234202.97        2.31705600e-01        6.51691778e-08  69.9540  68.7915  69.3060  0.0000
0202-04-04_02:48:04.195000      234203.32        2.34397200e-01        5.38271778e-08  69.9540  68.7915  69.3060  0.0000
0202-04-04_02:48:04.543000      234203.67        2.37794500e-01        5.51906778e-08  69.9769  68.7925  69.3086  0.0000
0202-04-04_02:48:04.890000      234204.02        2.40869800e-01        5.37031778e-08  69.9769  68.7925  69.3086  0.0000
0202-04-04_02:48:05.240000      234204.36        2.43433000e-01        3.86423778e-08  69.9769  68.7925  69.3086  0.0000
0202-04-04_02:48:05.586000      234204.71        2.46540800e-01        2.39534778e-08  69.9527  68.7923  69.3322  0.0000
0202-04-04_02:48:05.934000      234205.06        2.49306400e-01        3.35601778e-08  69.9527  68.7923  69.3322  0.0000
0202-04-04_02:48:06.285000      234205.41        2.52764500e-01        4.34766778e-08  69.9527  68.7923  69.3322  0.0000
0202-04-04_02:48:06.633000      234205.76        2.55076900e-01        2.06066778e-08  69.9730  68.7952  69.3167  0.0000
0202-04-04_02:48:06.980000      234206.11        2.58614200e-01        1.94290778e-08  69.9730  68.7952  69.3167  0.0000
0202-04-04_02:48:07.406000      234206.53        2.61021500e-01        4.63277778e-08  69.9730  68.7952  69.3167  0.0000
0202-04-04_02:48:07.773000      234206.90        2.64538800e-01        3.17627778e-08  69.9606  68.7946  69.3444  0.0000
0202-04-04_02:48:08.133000      234207.26        2.67622900e-01        1.82514778e-08  69.9606  68.7946  69.3444  0.0000
0202-04-04_02:48:08.492000      234207.62        2.70073300e-01        2.02384778e-08  69.9938  68.7937  69.3179  0.0000
0202-04-04_02:48:08.840000      234207.97        2.73583800e-01        2.48272778e-08  69.9938  68.7937  69.3179  0.0000
0202-04-04_02:48:09.190000      234208.32        2.76264200e-01        3.27605778e-08  69.9938  68.7937  69.3179  0.0000
0202-04-04_02:48:09.540000      234208.66        2.79456700e-01        2.90418778e-08  69.9095  68.7928  69.2800  0.0000
0202-04-04_02:48:09.887000      234209.01        2.82362600e-01        1.60883778e-08  69.9095  68.7928  69.2800  0.0000
0202-04-04_02:48:10.242000      234209.37        2.85359200e-01        8.09307778e-09  69.9095  68.7928  69.2800  0.0000
0202-04-04_02:48:10.590000      234209.72        2.87991800e-01        1.73278778e-08  69.9474  68.7913  69.3038  0.0000
0202-04-04_02:48:10.938000      234210.06        2.91093800e-01        2.73064778e-08  69.9474  68.7913  69.3038  0.0000
0202-04-04_02:48:11.297000      234210.42        2.94885800e-01        1.68320778e-08  69.9474  68.7913  69.3038  0.0000
0202-04-04_02:48:11.652000      234210.78        2.97147100e-01        1.65841778e-08  69.9620  68.7923  69.3124  0.0000
0202-04-04_02:48:12.016000      234211.14        3.00030900e-01        2.57707778e-09  69.9620  68.7923  69.3124  0.0000
0202-04-04_02:48:12.426000      234211.55        3.03106100e-01        2.23481778e-08  69.9620  68.7923  69.3124  0.0000
0202-04-04_02:48:12.777000      234211.90        3.06295100e-01        1.68940778e-08  69.9408  68.7926  69.2998  0.0000
0202-04-04_02:48:13.125000      234212.25        3.09049700e-01        1.65841778e-08  69.9408  68.7926  69.2998  0.0000
0202-04-04_02:48:13.473000      234212.60        3.11973200e-01        8.96077778e-09  69.9957  68.7937  69.3142  0.0000
0202-04-04_02:48:13.820000      234212.94        3.15616900e-01        7.72127778e-09  69.9957  68.7937  69.3142  0.0000
0202-04-04_02:48:14.168000      234213.29        3.17918900e-01        2.78008778e-08  69.9957  68.7937  69.3142  0.0000
0202-04-04_02:48:14.516000      234213.64        3.21354500e-01        1.16835778e-08  70.0037  68.7943  69.3460  0.0000
0202-04-04_02:48:14.863000      234213.99        3.24079500e-01        1.26127778e-08  70.0037  68.7943  69.3460  0.0000
0202-04-04_02:48:15.220000      234214.34        3.27510900e-01        3.25397778e-09  70.0037  68.7943  69.3460  0.0000
0202-04-04_02:48:15.566000      234214.69        3.30058600e-01        1.75709778e-08  69.9658  68.7922  69.3215  0.0000
0202-04-04_02:48:15.914000      234215.04        3.32649900e-01        4.21764778e-08  69.9658  68.7922  69.3215  0.0000
0202-04-04_02:48:16.260000      234215.39        3.36224100e-01        4.25483778e-08  69.9658  68.7922  69.3215  0.0000
0202-04-04_02:48:16.613000      234215.74        3.39213300e-01        1.07533778e-08  69.9096  68.7932  69.2960  0.0000
0202-04-04_02:48:16.960000      234216.08        3.42236500e-01        3.66603778e-08  69.9096  68.7932  69.2960  0.0000
0202-04-04_02:48:17.310000      234216.43        3.44641300e-01        4.29202778e-08  69.9096  68.7932  69.2960  0.0000
0202-04-04_02:48:17.656000      234216.78        3.47902100e-01        5.21550778e-08  69.9439  68.7927  69.3071  0.0000
0202-04-04_02:48:18.008000      234217.13        3.50490500e-01        5.11013778e-08  69.9439  68.7927  69.3071  0.0000
0202-04-04_02:48:18.390000      234217.52        3.54563900e-01        5.15972778e-08  69.9439  68.7927  69.3071  0.0000
0202-04-04_02:48:18.766000      234217.89        3.56894000e-01        7.39094778e-08  69.9751  68.7928  69.2959  0.0000
0202-04-04_02:48:19.113000      234218.24        3.59885800e-01        9.17593778e-08  69.9751  68.7928  69.2959  0.0000
0202-04-04_02:48:19.465000      234218.59        3.62444500e-01        1.03535278e-07  69.9309  68.7919  69.3112  0.0000
0202-04-04_02:48:19.812000      234218.94        3.65795800e-01        1.02543578e-07  69.9309  68.7919  69.3112  0.0000
0202-04-04_02:48:20.160000      234219.29        3.68222300e-01        1.33530978e-07  69.9309  68.7919  69.3112  0.0000
0202-04-04_02:48:20.520000      234219.64        3.71849600e-01        1.62039178e-07  69.9813  68.7923  69.3039  0.0000
0202-04-04_02:48:20.863000      234219.99        3.74481000e-01        1.71521878e-07  69.9813  68.7923  69.3039  0.0000
0202-04-04_02:48:21.215000      234220.34        3.77486200e-01        1.75364578e-07  69.9813  68.7923  69.3039  0.0000
0202-04-04_02:48:21.562000      234220.69        3.80456000e-01        2.00527878e-07  70.0015  68.7942  69.3419  0.0000
0202-04-04_02:48:21.910000      234221.04        3.84340800e-01        2.26992678e-07  70.0015  68.7942  69.3419  0.0000
0202-04-04_02:48:22.270000      234221.40        3.86332600e-01        2.55626778e-07  70.0015  68.7942  69.3419  0.0000
0202-04-04_02:48:22.617000      234221.74        3.89516100e-01        2.82215578e-07  69.9671  68.7926  69.3151  0.0000
0202-04-04_02:48:22.977000      234222.10        3.92367100e-01        3.13824678e-07  69.9671  68.7926  69.3151  0.0000
0202-04-04_02:48:23.336000      234222.46        3.95213800e-01        3.52561278e-07  69.9671  68.7926  69.3151  0.0000
0202-04-04_02:48:23.740000      234222.86        3.98998400e-01        3.96008278e-07  69.9870  68.7931  69.3144  0.0000
0202-04-04_02:48:24.094000      234223.22        4.01722400e-01        4.70630478e-07  69.9870  68.7931  69.3144  0.0000
0202-04-04_02:48:24.445000      234223.57        4.04750100e-01        5.07631678e-07  69.9230  68.7932  69.2989  0.0000
0202-04-04_02:48:24.797000      234223.92        4.07975300e-01        5.47049978e-07  69.9230  68.7932  69.2989  0.0000
0202-04-04_02:48:25.145000      234224.27        4.10722500e-01        6.07045278e-07  69.9230  68.7932  69.2989  0.0000
0202-04-04_02:48:25.496000      234224.62        4.13589900e-01        6.74663878e-07  69.9542  68.7924  69.3141  0.0000
0202-04-04_02:48:25.848000      234224.97        4.16483100e-01        7.50153678e-07  69.9542  68.7924  69.3141  0.0000
0202-04-04_02:48:26.195000      234225.32        4.19936800e-01        8.14425178e-07  69.9542  68.7924  69.3141  0.0000
0202-04-04_02:48:26.543000      234225.67        4.22896200e-01        8.83407178e-07  69.9622  68.7938  69.3206  0.0000
0202-04-04_02:48:26.890000      234226.02        4.25499900e-01        9.88212978e-07  69.9622  68.7938  69.3206  0.0000
0202-04-04_02:48:27.250000      234226.37        4.28573600e-01        1.05800078e-06  69.9622  68.7938  69.3206  0.0000
0202-04-04_02:48:27.598000      234226.72        4.31795500e-01        1.15766238e-06  70.0295  68.7918  69.3279  0.0000
0202-04-04_02:48:27.945000      234227.07        4.34800900e-01        1.25608428e-06  70.0295  68.7918  69.3279  0.0000
0202-04-04_02:48:28.293000      234227.42        4.37896900e-01        1.40749788e-06  70.0295  68.7918  69.3279  0.0000
0202-04-04_02:48:28.652000      234227.78        4.40664700e-01        1.49247048e-06  69.9859  68.7919  69.3125  0.0000
0202-04-04_02:48:29             234228.13        4.43403100e-01        1.60390798e-06  69.9859  68.7919  69.3125  0.0000
0202-04-04_02:48:29.363000      234228.49        4.46977000e-01        1.75656118e-06  69.9859  68.7919  69.3125  0.0000
0202-04-04_02:48:29.727000      234228.85        4.49078400e-01        1.91200338e-06  69.9793  68.7904  69.3336  0.0000
0202-04-04_02:48:30.074000      234229.20        4.52503900e-01        2.05393428e-06  69.9793  68.7904  69.3336  0.0000
0202-04-04_02:48:30.426000      234229.55        4.55415000e-01        2.22127638e-06  69.9634  68.7925  69.3033  0.0000
0202-04-04_02:48:30.777000      234229.90        4.58702500e-01        2.42642548e-06  69.9634  68.7925  69.3033  0.0000
0202-04-04_02:48:31.125000      234230.25        4.61408100e-01        2.64409418e-06  69.9634  68.7925  69.3033  0.0000
0202-04-04_02:48:31.477000      234230.60        4.64003600e-01        2.79730518e-06  69.9380  68.7921  69.3008  0.0000
0202-04-04_02:48:31.824000      234230.95        4.67178200e-01        3.00238908e-06  69.9380  68.7921  69.3008  0.0000
0202-04-04_02:48:32.170000      234231.30        4.70459800e-01        3.22972168e-06  69.9380  68.7921  69.3008  0.0000
0202-04-04_02:48:32.527000      234231.65        4.73014600e-01        3.47825578e-06  69.9474  68.7923  69.3045  0.0000
0202-04-04_02:48:32.875000      234232.00        4.75905800e-01        3.75120958e-06  69.9474  68.7923  69.3045  0.0000
0202-04-04_02:48:33.223000      234232.35        4.79138900e-01        3.98926928e-06  69.9474  68.7923  69.3045  0.0000
0202-04-04_02:48:33.574000      234232.70        4.82208200e-01        4.26259488e-06  69.9777  68.7926  69.3175  0.0000
0202-04-04_02:48:33.920000      234233.05        4.85250800e-01        4.56288118e-06  69.9777  68.7926  69.3175  0.0000
0202-04-04_02:48:34.270000      234233.39        4.88315700e-01        4.82300538e-06  69.9777  68.7926  69.3175  0.0000
0202-04-04_02:48:34.617000      234233.74        4.91024300e-01        5.16221418e-06  69.9739  68.7922  69.3523  0.0000
0202-04-04_02:48:34.965000      234234.09        4.93575600e-01        5.49652678e-06  69.9739  68.7922  69.3523  0.0000
0202-04-04_02:48:35.312000      234234.44        4.97201500e-01        5.80964258e-06  69.9739  68.7922  69.3523  0.0000
0202-04-04_02:48:35.664000      234234.79        5.00107500e-01        6.16849868e-06  70.0196  68.7932  69.3251  0.0000
0202-04-04_02:48:36.010000      234235.14        5.03326500e-01        6.55270398e-06  70.0196  68.7932  69.3251  0.0000
0202-04-04_02:48:36.426000      234235.55        5.05676000e-01        6.98264948e-06  70.0196  68.7932  69.3251  0.0000
0202-04-04_02:48:36.777000      234235.90        5.09245400e-01        7.39555088e-06  69.9407  68.7940  69.3095  0.0000
0202-04-04_02:48:37.125000      234236.25        5.11731000e-01        7.80962988e-06  69.9407  68.7940  69.3095  0.0000
0202-04-04_02:48:37.473000      234236.60        5.14810600e-01        8.25575178e-06  70.0056  68.7929  69.3098  0.0000
0202-04-04_02:48:37.832000      234236.96        5.18066900e-01        8.70887818e-06  70.0056  68.7929  69.3098  0.0000
0202-04-04_02:48:38.180000      234237.30        5.21543900e-01        9.16801616e-06  70.0056  68.7929  69.3098  0.0000
0202-04-04_02:48:38.527000      234237.65        5.23727100e-01        9.67357547e-06  69.9272  68.7930  69.2951  0.0000
0202-04-04_02:48:38.875000      234238.00        5.26569200e-01        1.01848988e-05  69.9272  68.7930  69.2951  0.0000
0202-04-04_02:48:39.223000      234238.35        5.30076300e-01        1.07416524e-05  69.9272  68.7930  69.2951  0.0000
0202-04-04_02:48:39.582000      234238.71        5.32510400e-01        1.12677886e-05  69.9705  68.7902  69.3383  0.0000
0202-04-04_02:48:39.930000      234239.06        5.35852500e-01        1.18172288e-05  69.9705  68.7902  69.3383  0.0000
0202-04-04_02:48:40.277000      234239.40        5.39196300e-01        1.23296057e-05  69.9705  68.7902  69.3383  0.0000
0202-04-04_02:48:40.637000      234239.76        5.41615500e-01        1.29330292e-05  70.0133  68.7900  69.3149  0.0000
0202-04-04_02:48:40.996000      234240.12        5.44369000e-01        1.36134921e-05  70.0133  68.7900  69.3149  0.0000
0202-04-04_02:48:41.395000      234240.52        5.48471200e-01        1.41967726e-05  70.0133  68.7900  69.3149  0.0000
0202-04-04_02:48:41.766000      234240.89        5.51142200e-01        1.48413498e-05  69.9537  68.7897  69.3340  0.0000
0202-04-04_02:48:42.113000      234241.24        5.53712800e-01        1.55410881e-05  69.9537  68.7897  69.3340  0.0000
0202-04-04_02:48:42.460000      234241.59        5.56837000e-01        1.62102708e-05  69.9631  68.7893  69.3011  0.0000
0202-04-04_02:48:42.820000      234241.95        5.59883400e-01        1.68915394e-05  69.9631  68.7893  69.3011  0.0000
0202-04-04_02:48:43.168000      234242.29        5.63138200e-01        1.80088274e-05  69.9631  68.7893  69.3011  0.0000
0202-04-04_02:48:43.516000      234242.64        5.65147800e-01        1.83646471e-05  69.9556  68.7914  69.3038  0.0000
0202-04-04_02:48:43.863000      234242.99        5.68216500e-01        1.91499189e-05  69.9556  68.7914  69.3038  0.0000
0202-04-04_02:48:44.215000      234243.34        5.71821500e-01        2.03102884e-05  69.9556  68.7914  69.3038  0.0000
