Repository: shortlab/2025-devitre-PhD

# 2025-devitre-PhD
Data repository for Alexis Devitre's PhD thesis

File: chapter 6/data/tapes/ext_ffj51/Ic/infield/step09/no magnet/Ic_2025-04-04_02-50-12952535_45e19pm2-anneal300k-720min-0nA-0T-70k-.txt
# Ic = 0.37 A, n = 11.13 , Tavg = 69.98 K, 45e19pm2-anneal300k-720min-0nA-0T-70k-
#datetime                        t_s     iHTS_A                vHTS_V                tHTS_K  tTAR_K  tHOL_K  tSPA_K
0202-04-04_02:49:06.254000      234265.38        9.10066000e-03        6.93682308e-09  69.9424  68.7939  69.2931  0.0000
0202-04-04_02:49:06.600000      234265.73        1.71924000e-02        9.29432308e-09  69.9564  68.7976  69.3003  0.0000
0202-04-04_02:49:06.950000      234266.08        2.01644600e-02        1.48972308e-09  69.9564  68.7976  69.3003  0.0000
0202-04-04_02:49:07.297000      234266.42        2.29517500e-02        7.19252308e-09  69.9564  68.7976  69.3003  0.0000
0202-04-04_02:49:07.656000      234266.78        2.59411800e-02        1.20889231e-08  70.0072  68.7973  69.3336  0.0000
0202-04-04_02:49:08.004000      234267.13        2.88620400e-02        8.98992308e-09  70.0072  68.7973  69.3336  0.0000
0202-04-04_02:49:08.410000      234267.53        3.19610000e-02        8.80402308e-09  70.0072  68.7973  69.3336  0.0000
0202-04-04_02:49:08.760000      234267.89        3.48383100e-02        1.87206231e-08  69.9800  68.7996  69.3280  0.0000
0202-04-04_02:49:09.110000      234268.23        3.78051800e-02        1.79768231e-08  69.9800  68.7996  69.3280  0.0000
0202-04-04_02:49:09.470000      234268.59        4.07868900e-02        1.89685231e-08  70.0183  68.7985  69.3302  0.0000
0202-04-04_02:49:09.830000      234268.95        4.34906900e-02        2.64059231e-08  70.0183  68.7985  69.3302  0.0000
0202-04-04_02:49:10.176000      234269.30        4.68523600e-02        2.59720231e-08  70.0183  68.7985  69.3302  0.0000
0202-04-04_02:49:10.523000      234269.65        4.99497700e-02        2.75215231e-08  69.9967  68.7997  69.3249  0.0000
0202-04-04_02:49:10.880000      234270.01        5.27756400e-02        2.49804231e-08  69.9967  68.7997  69.3249  0.0000
0202-04-04_02:49:11.230000      234270.35        5.59428800e-02        1.84107231e-08  69.9967  68.7997  69.3249  0.0000
0202-04-04_02:49:11.580000      234270.70        5.86304300e-02        2.78934231e-08  69.9698  68.7960  69.3269  0.0000
0202-04-04_02:49:11.926000      234271.05        6.17204900e-02        2.81413231e-08  69.9698  68.7960  69.3269  0.0000
0202-04-04_02:49:12.273000      234271.40        6.45716000e-02        1.68612231e-08  69.9698  68.7960  69.3269  0.0000
0202-04-04_02:49:12.633000      234271.76        6.80278200e-02        8.36892308e-09  69.9516  68.7973  69.3128  0.0000
0202-04-04_02:49:12.980000      234272.11        7.08685300e-02        1.36462308e-09  69.9516  68.7973  69.3128  0.0000
0202-04-04_02:49:13.332000      234272.46        7.36048400e-02        5.08332308e-09  69.9516  68.7973  69.3128  0.0000
0202-04-04_02:49:13.746000      234272.87        7.64233000e-02       -4.94776923e-10  69.9472  68.7975  69.3022  0.0000
0202-04-04_02:49:14.094000      234273.22        7.95801500e-02       -5.01917692e-09  69.9472  68.7975  69.3022  0.0000
0202-04-04_02:49:14.453000      234273.58        8.26716900e-02       -3.84157692e-09  69.9769  68.7956  69.2986  0.0000
0202-04-04_02:49:14.800000      234273.93        8.56207600e-02       -1.33242769e-08  69.9769  68.7956  69.2986  0.0000
0202-04-04_02:49:15.160000      234274.29        8.86455100e-02       -5.32907692e-09  69.9769  68.7956  69.2986  0.0000
0202-04-04_02:49:15.508000      234274.63        9.17685400e-02       -8.42797692e-09  69.9594  68.7956  69.3180  0.0000
0202-04-04_02:49:15.867000      234274.99        9.46716000e-02       -1.04112769e-08  69.9594  68.7956  69.3180  0.0000
0202-04-04_02:49:16.215000      234275.34        9.73962700e-02       -2.05137769e-08  69.9594  68.7956  69.3180  0.0000
0202-04-04_02:49:16.562000      234275.69        1.00489300e-01       -2.13195769e-08  70.0118  68.7928  69.3280  0.0000
0202-04-04_02:49:16.914000      234276.04        1.03288500e-01       -1.53075769e-08  70.0118  68.7928  69.3280  0.0000
0202-04-04_02:49:17.260000      234276.39        1.06743300e-01       -1.76627769e-08  70.0118  68.7928  69.3280  0.0000
0202-04-04_02:49:17.620000      234276.74        1.09587000e-01       -3.29714769e-08  70.0092  68.7948  69.3364  0.0000
0202-04-04_02:49:17.970000      234277.09        1.12315000e-01       -3.28475769e-08  70.0092  68.7948  69.3364  0.0000
0202-04-04_02:49:18.316000      234277.44        1.15719400e-01       -3.63784769e-08  70.0092  68.7948  69.3364  0.0000
0202-04-04_02:49:18.703000      234277.83        1.18888100e-01       -4.11464769e-08  70.0043  68.7938  69.3244  0.0000
0202-04-04_02:49:19.062000      234278.19        1.21123000e-01       -2.99283769e-08  70.0043  68.7938  69.3244  0.0000
0202-04-04_02:49:19.430000      234278.55        1.24622700e-01       -2.64575769e-08  70.0043  68.7938  69.3244  0.0000
0202-04-04_02:49:19.790000      234278.91        1.27309000e-01       -3.63741769e-08  69.9703  68.7948  69.3314  0.0000
0202-04-04_02:49:20.145000      234279.27        1.30393600e-01       -3.32132769e-08  69.9703  68.7948  69.3314  0.0000
0202-04-04_02:49:20.508000      234279.63        1.33170500e-01       -3.62501769e-08  69.9682  68.7932  69.2899  0.0000
0202-04-04_02:49:20.855000      234279.98        1.36187900e-01       -4.10225769e-08  69.9682  68.7932  69.2899  0.0000
0202-04-04_02:49:21.203000      234280.33        1.39337900e-01       -5.16828769e-08  69.9682  68.7932  69.2899  0.0000
0202-04-04_02:49:21.550000      234280.68        1.42327000e-01       -4.67245769e-08  69.9938  68.7963  69.3134  0.0000
0202-04-04_02:49:21.900000      234281.02        1.45276900e-01       -4.67245769e-08  69.9938  68.7963  69.3134  0.0000
0202-04-04_02:49:22.246000      234281.37        1.48396600e-01       -4.94516769e-08  69.9938  68.7963  69.3134  0.0000
0202-04-04_02:49:22.600000      234281.73        1.51382800e-01       -4.62287769e-08  69.9344  68.7954  69.3038  0.0000
0202-04-04_02:49:22.950000      234282.07        1.54501900e-01       -4.81500769e-08  69.9344  68.7954  69.3038  0.0000
0202-04-04_02:49:23.297000      234282.42        1.57252100e-01       -4.37495769e-08  69.9344  68.7954  69.3038  0.0000
0202-04-04_02:49:23.645000      234282.77        1.60263400e-01       -5.40380769e-08  69.9746  68.7939  69.3121  0.0000
0202-04-04_02:49:23.992000      234283.12        1.63262600e-01       -5.26125769e-08  69.9746  68.7939  69.3121  0.0000
0202-04-04_02:49:24.426000      234283.55        1.66434300e-01       -5.08157769e-08  69.9746  68.7939  69.3121  0.0000
0202-04-04_02:49:24.790000      234283.91        1.69031000e-01       -5.23656769e-08  69.9775  68.7925  69.3211  0.0000
0202-04-04_02:49:25.150000      234284.27        1.72224900e-01       -4.45564769e-08  69.9775  68.7925  69.3211  0.0000
0202-04-04_02:49:25.508000      234284.63        1.75291200e-01       -4.49282769e-08  69.9926  68.7934  69.3402  0.0000
0202-04-04_02:49:25.855000      234284.98        1.78266400e-01       -4.61678769e-08  69.9926  68.7934  69.3402  0.0000
0202-04-04_02:49:26.203000      234285.33        1.80848800e-01       -3.04872769e-08  69.9926  68.7934  69.3402  0.0000
0202-04-04_02:49:26.555000      234285.68        1.83662800e-01       -2.70164769e-08  69.9467  68.7954  69.3274  0.0000
0202-04-04_02:49:26.900000      234286.03        1.86886000e-01       -2.96815769e-08  69.9467  68.7954  69.3274  0.0000
0202-04-04_02:49:27.250000      234286.37        1.90201600e-01       -3.12930769e-08  69.9467  68.7954  69.3274  0.0000
0202-04-04_02:49:27.598000      234286.72        1.92961500e-01       -3.95981769e-08  69.9593  68.7938  69.2865  0.0000
0202-04-04_02:49:27.945000      234287.07        1.96283100e-01       -4.31928769e-08  69.9593  68.7938  69.2865  0.0000
0202-04-04_02:49:28.293000      234287.42        1.98729000e-01       -3.61893769e-08  69.9593  68.7938  69.2865  0.0000
0202-04-04_02:49:28.645000      234287.77        2.02124900e-01       -3.42059769e-08  69.9448  68.7941  69.2852  0.0000
0202-04-04_02:49:28.992000      234288.12        2.04992400e-01       -4.10236769e-08  69.9448  68.7941  69.2852  0.0000
0202-04-04_02:49:29.360000      234288.48        2.07950300e-01       -5.34193769e-08  69.9448  68.7941  69.2852  0.0000
0202-04-04_02:49:29.758000      234288.88        2.10798800e-01       -6.13525769e-08  69.9303  68.7924  69.3045  0.0000
0202-04-04_02:49:30.105000      234289.23        2.13905200e-01       -6.04284769e-08  69.9303  68.7924  69.3045  0.0000
0202-04-04_02:49:30.453000      234289.58        2.17089000e-01       -5.43628769e-08  69.9995  68.7930  69.3427  0.0000
0202-04-04_02:49:30.810000      234289.94        2.19677400e-01       -5.09540769e-08  69.9995  68.7930  69.3427  0.0000
0202-04-04_02:49:31.156000      234290.28        2.23301800e-01       -6.09945769e-08  69.9995  68.7930  69.3427  0.0000
0202-04-04_02:49:31.508000      234290.63        2.25987200e-01       -4.74212769e-08  69.9746  68.7917  69.3345  0.0000
0202-04-04_02:49:31.855000      234290.98        2.28731500e-01       -5.78336769e-08  69.9746  68.7917  69.3345  0.0000
0202-04-04_02:49:32.203000      234291.33        2.32240100e-01       -4.82889769e-08  69.9746  68.7917  69.3345  0.0000
0202-04-04_02:49:32.550000      234291.68        2.34453600e-01       -3.57072769e-08  69.9894  68.7935  69.3177  0.0000
0202-04-04_02:49:32.900000      234292.02        2.37481300e-01       -4.25869769e-08  69.9894  68.7935  69.3177  0.0000
0202-04-04_02:49:33.250000      234292.37        2.40570100e-01       -6.26679769e-08  69.9894  68.7935  69.3177  0.0000
0202-04-04_02:49:33.598000      234292.72        2.43243100e-01       -6.89277769e-08  69.9636  68.7935  69.3251  0.0000
0202-04-04_02:49:33.945000      234293.07        2.46739900e-01       -7.07871769e-08  69.9636  68.7935  69.3251  0.0000
0202-04-04_02:49:34.293000      234293.42        2.49605400e-01       -4.96524769e-08  69.9636  68.7935  69.3251  0.0000
0202-04-04_02:49:34.650000      234293.77        2.52524700e-01       -6.27299769e-08  69.9692  68.7922  69.2963  0.0000
0202-04-04_02:49:34.996000      234294.12        2.56273800e-01       -6.89897769e-08  69.9692  68.7922  69.2963  0.0000
0202-04-04_02:49:35.406000      234294.53        2.59217900e-01       -7.37001769e-08  69.9692  68.7922  69.2963  0.0000
0202-04-04_02:49:35.760000      234294.89        2.61524300e-01       -8.53521769e-08  69.9411  68.7920  69.3175  0.0000
0202-04-04_02:49:36.110000      234295.23        2.65015300e-01       -9.29801769e-08  69.9411  68.7920  69.3175  0.0000
0202-04-04_02:49:36.460000      234295.59        2.67722400e-01       -8.57937769e-08  69.9500  68.7925  69.3324  0.0000
0202-04-04_02:49:36.810000      234295.94        2.70906000e-01       -7.50095769e-08  69.9500  68.7925  69.3324  0.0000
0202-04-04_02:49:37.156000      234296.28        2.73495500e-01       -7.55053769e-08  69.9500  68.7925  69.3324  0.0000
0202-04-04_02:49:37.508000      234296.63        2.76483100e-01       -6.94314769e-08  69.9412  68.7949  69.3178  0.0000
0202-04-04_02:49:37.860000      234296.99        2.79766100e-01       -8.08974769e-08  69.9412  68.7949  69.3178  0.0000
0202-04-04_02:49:38.207000      234297.33        2.82750900e-01       -7.34600769e-08  69.9412  68.7949  69.3178  0.0000
0202-04-04_02:49:38.555000      234297.68        2.85406000e-01       -8.09594769e-08  70.0034  68.7954  69.3361  0.0000
0202-04-04_02:49:38.914000      234298.04        2.88591800e-01       -1.00172877e-07  70.0034  68.7954  69.3361  0.0000
0202-04-04_02:49:39.270000      234298.40        2.91404400e-01       -1.13870077e-07  70.0034  68.7954  69.3361  0.0000
0202-04-04_02:49:39.633000      234298.76        2.94991600e-01       -9.96150769e-08  70.0036  68.7946  69.3101  0.0000
0202-04-04_02:49:39.980000      234299.11        2.97866300e-01       -1.09593577e-07  70.0036  68.7946  69.3101  0.0000
0202-04-04_02:49:40.340000      234299.47        3.00438400e-01       -9.36030769e-08  70.0036  68.7946  69.3101  0.0000
0202-04-04_02:49:40.723000      234299.85        3.03265700e-01       -1.07424377e-07  69.9717  68.7930  69.3054  0.0000
0202-04-04_02:49:41.082000      234300.21        3.06432000e-01       -1.16473177e-07  69.9717  68.7930  69.3054  0.0000
0202-04-04_02:49:41.438000      234300.56        3.09467200e-01       -9.26114769e-08  70.0020  68.7933  69.3293  0.0000
0202-04-04_02:49:41.790000      234300.91        3.12652400e-01       -9.22417769e-08  70.0020  68.7933  69.3293  0.0000
0202-04-04_02:49:42.137000      234301.26        3.15776600e-01       -8.54905769e-08  70.0020  68.7933  69.3293  0.0000
0202-04-04_02:49:42.484000      234301.61        3.18786500e-01       -8.97677769e-08  69.9370  68.7947  69.3042  0.0000
0202-04-04_02:49:42.840000      234301.97        3.21231600e-01       -8.59251769e-08  69.9370  68.7947  69.3042  0.0000
0202-04-04_02:49:43.188000      234302.31        3.24455200e-01       -9.81968769e-08  69.9370  68.7947  69.3042  0.0000
0202-04-04_02:49:43.540000      234302.66        3.26921900e-01       -9.05735769e-08  69.9461  68.7924  69.2988  0.0000
0202-04-04_02:49:43.887000      234303.01        3.30100000e-01       -7.22278769e-08  69.9461  68.7924  69.2988  0.0000
0202-04-04_02:49:44.234000      234303.36        3.33339900e-01       -5.79107769e-08  69.9461  68.7924  69.2988  0.0000
0202-04-04_02:49:44.582000      234303.71        3.36436500e-01       -6.75794769e-08  69.9481  68.7928  69.3064  0.0000
0202-04-04_02:49:44.930000      234304.05        3.39232700e-01       -5.93982769e-08  69.9481  68.7928  69.3064  0.0000
0202-04-04_02:49:45.277000      234304.40        3.42627000e-01       -4.60109769e-08  69.9481  68.7928  69.3064  0.0000
0202-04-04_02:49:45.625000      234304.75        3.45320600e-01       -5.23327769e-08  69.9954  68.7931  69.3510  0.0000
0202-04-04_02:49:45.973000      234305.10        3.47909000e-01       -5.44399769e-08  69.9954  68.7931  69.3510  0.0000
0202-04-04_02:49:46.340000      234305.46        3.50877300e-01       -5.72290769e-08  69.9954  68.7931  69.3510  0.0000
0202-04-04_02:49:46.730000      234305.86        3.54196100e-01       -2.33267769e-08  69.9904  68.7954  69.3289  0.0000
0202-04-04_02:49:47.080000      234306.20        3.57084400e-01       -1.95460769e-08  69.9904  68.7954  69.3289  0.0000
0202-04-04_02:49:47.438000      234306.56        3.59773400e-01        3.94382308e-09  69.9459  68.7930  69.3254  0.0000
0202-04-04_02:49:47.790000      234306.91        3.63332500e-01        9.58412308e-09  69.9459  68.7930  69.3254  0.0000
0202-04-04_02:49:48.137000      234307.26        3.66410700e-01        5.06002308e-09  69.9459  68.7930  69.3254  0.0000
0202-04-04_02:49:48.484000      234307.61        3.69415100e-01        3.44998231e-08  69.9739  68.7931  69.3077  0.0000
0202-04-04_02:49:48.832000      234307.96        3.72263300e-01        4.84450231e-08  69.9739  68.7931  69.3077  0.0000
0202-04-04_02:49:49.180000      234308.31        3.75268700e-01        5.09241231e-08  69.9739  68.7931  69.3077  0.0000
0202-04-04_02:49:49.530000      234308.65        3.78234000e-01        4.64617231e-08  69.9844  68.7929  69.3190  0.0000
0202-04-04_02:49:49.890000      234309.02        3.80838700e-01        8.33389231e-08  69.9844  68.7929  69.3190  0.0000
0202-04-04_02:49:50.240000      234309.36        3.84213600e-01        1.42714423e-07  69.9844  68.7929  69.3190  0.0000
0202-04-04_02:49:50.598000      234309.72        3.87136000e-01        1.50151823e-07  69.9408  68.7912  69.3015  0.0000
0202-04-04_02:49:50.953000      234310.08        3.89819400e-01        1.64221023e-07  69.9408  68.7912  69.3015  0.0000
0202-04-04_02:49:51.300000      234310.43        3.92394200e-01        1.92979023e-07  69.9408  68.7912  69.3015  0.0000
0202-04-04_02:49:51.660000      234310.79        3.96149200e-01        2.43925423e-07  69.9482  68.7915  69.2843  0.0000
0202-04-04_02:49:52.008000      234311.13        3.98862300e-01        2.68530923e-07  69.9482  68.7915  69.2843  0.0000
0202-04-04_02:49:52.410000      234311.54        4.01632500e-01        3.05718123e-07  69.9482  68.7915  69.2843  0.0000
0202-04-04_02:49:52.760000      234311.89        4.04513300e-01        3.42967223e-07  69.9719  68.7916  69.3260  0.0000
0202-04-04_02:49:53.117000      234312.24        4.07881800e-01        3.90876723e-07  69.9719  68.7916  69.3260  0.0000
0202-04-04_02:49:53.470000      234312.60        4.10909600e-01        4.04573223e-07  70.0142  68.7921  69.3219  0.0000
0202-04-04_02:49:53.816000      234312.94        4.13877900e-01        4.97291123e-07  70.0142  68.7921  69.3219  0.0000
0202-04-04_02:49:54.168000      234313.29        4.16728700e-01        5.72966323e-07  70.0142  68.7921  69.3219  0.0000
0202-04-04_02:49:54.516000      234313.64        4.19753400e-01        6.41762523e-07  69.9174  68.7918  69.3235  0.0000
0202-04-04_02:49:54.875000      234314.00        4.22898400e-01        7.22582623e-07  69.9174  68.7918  69.3235  0.0000
0202-04-04_02:49:55.223000      234314.35        4.25327500e-01        8.01481423e-07  69.9174  68.7918  69.3235  0.0000
0202-04-04_02:49:55.570000      234314.70        4.28617900e-01        8.77591123e-07  69.9572  68.7906  69.2809  0.0000
0202-04-04_02:49:55.918000      234315.04        4.31891300e-01        9.66530423e-07  69.9572  68.7906  69.2809  0.0000
0202-04-04_02:49:56.266000      234315.39        4.34693500e-01        1.06160562e-06  69.9572  68.7906  69.2809  0.0000
0202-04-04_02:49:56.617000      234315.74        4.38075900e-01        1.17905502e-06  69.9486  68.7919  69.3036  0.0000
0202-04-04_02:49:56.965000      234316.09        4.40583100e-01        1.29669042e-06  69.9486  68.7919  69.3036  0.0000
0202-04-04_02:49:57.312000      234316.44        4.43532200e-01        1.40980142e-06  69.9486  68.7919  69.3036  0.0000
0202-04-04_02:49:57.664000      234316.79        4.46344700e-01        1.54119602e-06  69.9745  68.7918  69.3008  0.0000
0202-04-04_02:49:58.010000      234317.14        4.49536800e-01        1.64197322e-06  69.9745  68.7918  69.3008  0.0000
0202-04-04_02:49:58.363000      234317.49        4.52382000e-01        1.81985182e-06  69.9745  68.7918  69.3008  0.0000
0202-04-04_02:49:58.750000      234317.87        4.55403800e-01        1.98576852e-06  69.9819  68.7913  69.3198  0.0000
0202-04-04_02:49:59.105000      234318.23        4.58073800e-01        2.19011192e-06  69.9819  68.7913  69.3198  0.0000
0202-04-04_02:49:59.460000      234318.59        4.60689000e-01        2.34871972e-06  69.9954  68.7933  69.3351  0.0000
0202-04-04_02:49:59.810000      234318.93        4.64814700e-01        2.54557052e-06  69.9954  68.7933  69.3351  0.0000
0202-04-04_02:50:00.164000      234319.29        4.67095800e-01        2.73603072e-06  69.9954  68.7933  69.3351  0.0000
0202-04-04_02:50:00.510000      234319.64        4.70717200e-01        2.95475302e-06  70.0264  68.7931  69.3280  0.0000
0202-04-04_02:50:00.863000      234319.99        4.72954200e-01        3.16665772e-06  70.0264  68.7931  69.3280  0.0000
0202-04-04_02:50:01.210000      234320.33        4.76574100e-01        3.38612372e-06  70.0264  68.7931  69.3280  0.0000
0202-04-04_02:50:01.560000      234320.68        4.78854900e-01        3.65876742e-06  69.9689  68.7939  69.2978  0.0000
0202-04-04_02:50:01.906000      234321.03        4.82069600e-01        3.90097962e-06  69.9689  68.7939  69.2978  0.0000
0202-04-04_02:50:02.254000      234321.38        4.85017200e-01        4.20486042e-06  69.9689  68.7939  69.2978  0.0000
0202-04-04_02:50:02.605000      234321.73        4.88313200e-01        4.53607382e-06  69.9228  68.7928  69.3084  0.0000
0202-04-04_02:50:02.953000      234322.08        4.91195400e-01        4.85693682e-06  69.9228  68.7928  69.3084  0.0000
0202-04-04_02:50:03.300000      234322.43        4.93846200e-01        5.15505372e-06  69.9228  68.7928  69.3084  0.0000
0202-04-04_02:50:03.650000      234322.77        4.97156000e-01        5.47845782e-06  69.9451  68.7933  69.2852  0.0000
0202-04-04_02:50:04.004000      234323.13        5.00718100e-01        5.80750192e-06  69.9451  68.7933  69.2852  0.0000
0202-04-04_02:50:04.410000      234323.54        5.03308700e-01        6.15885842e-06  69.9451  68.7933  69.2852  0.0000
0202-04-04_02:50:04.760000      234323.89        5.06312700e-01        6.59196452e-06  69.9605  68.7932  69.3371  0.0000
0202-04-04_02:50:05.110000      234324.24        5.09407200e-01        6.99910172e-06  69.9605  68.7932  69.3371  0.0000
0202-04-04_02:50:05.460000      234324.59        5.12053300e-01        7.39359732e-06  70.0077  68.7934  69.3461  0.0000
0202-04-04_02:50:05.810000      234324.93        5.15015800e-01        7.82806822e-06  70.0077  68.7934  69.3461  0.0000
0202-04-04_02:50:06.156000      234325.28        5.18218600e-01        8.30245192e-06  70.0077  68.7934  69.3461  0.0000
0202-04-04_02:50:06.504000      234325.63        5.21273600e-01        8.76865451e-06  70.0342  68.7920  69.3658  0.0000
0202-04-04_02:50:06.850000      234325.98        5.24187000e-01        9.27049471e-06  70.0342  68.7920  69.3658  0.0000
0202-04-04_02:50:07.207000      234326.33        5.26632100e-01        9.84491178e-06  70.0342  68.7920  69.3658  0.0000
0202-04-04_02:50:07.555000      234326.68        5.29895800e-01        1.03540655e-05  69.9639  68.7929  69.3250  0.0000
0202-04-04_02:50:07.902000      234327.03        5.32984400e-01        1.08127686e-05  69.9639  68.7929  69.3250  0.0000
0202-04-04_02:50:08.260000      234327.39        5.35819700e-01        1.14055933e-05  69.9639  68.7929  69.3250  0.0000
0202-04-04_02:50:08.620000      234327.75        5.39251100e-01        1.20299651e-05  69.9985  68.7939  69.3076  0.0000
0202-04-04_02:50:08.984000      234328.11        5.41334900e-01        1.25365157e-05  69.9985  68.7939  69.3076  0.0000
0202-04-04_02:50:09.410000      234328.54        5.44328200e-01        1.32389184e-05  69.9985  68.7939  69.3076  0.0000
0202-04-04_02:50:09.773000      234328.90        5.47412300e-01        1.38459982e-05  69.9278  68.7941  69.2868  0.0000
0202-04-04_02:50:10.117000      234329.24        5.50545200e-01        1.44523342e-05  69.9278  68.7941  69.2868  0.0000
0202-04-04_02:50:10.477000      234329.60        5.54113100e-01        1.51355236e-05  69.9663  68.7930  69.3042  0.0000
0202-04-04_02:50:10.836000      234329.96        5.56559100e-01        1.58919716e-05  69.9663  68.7930  69.3042  0.0000
0202-04-04_02:50:11.184000      234330.31        5.59813700e-01        1.65880526e-05  69.9663  68.7930  69.3042  0.0000
0202-04-04_02:50:11.530000      234330.66        5.63381700e-01        1.77161860e-05  69.9875  68.7926  69.3192  0.0000
0202-04-04_02:50:11.890000      234331.02        5.65701400e-01        1.80327723e-05  69.9875  68.7926  69.3192  0.0000
0202-04-04_02:50:12.240000      234331.36        5.68943000e-01        1.88392394e-05  69.9875  68.7926  69.3192  0.0000
0202-04-04_02:50:12.586000      234331.71        5.71675300e-01        1.99810146e-05  69.9765  68.7917  69.3192  0.0000
0202-04-04_02:50:12.934000      234332.06        5.74859300e-01        2.04123258e-05  69.9765  68.7917  69.3192  0.0000

File: chapter 6/data/tapes/ext_ffj51/Ic/infield/step09/no magnet/Ic_2025-04-04_05-20-31754365_45e19pm2-anneal300k-720min-0nA-0T-22k-.txt
# Ic = 11.51 A, n = 27.88 , Tavg = 22.41 K, 45e19pm2-anneal300k-720min-0nA-0T-22k-
#datetime                        t_s     iHTS_A                vHTS_V                tHTS_K  tTAR_K  tHOL_K  tSPA_K
0202-04-04_05:20:07.260000      243326.39        6.79557400e-03        2.10715556e-09  22.4047  19.3445  19.5165  0.0000
0202-04-04_05:20:07.610000      243326.74        2.09665900e-01        6.50765556e-09  22.4091  19.3572  19.5299  0.0000
0202-04-04_05:20:07.970000      243327.10        4.08085100e-01        5.57755556e-10  22.4091  19.3572  19.5299  0.0000
0202-04-04_05:20:08.316000      243327.44        6.07072900e-01        2.97485556e-09  22.4091  19.3572  19.5299  0.0000
0202-04-04_05:20:08.676000      243327.80        8.05713300e-01       -2.04534444e-09  22.4023  19.3512  19.5229  0.0000
0202-04-04_05:20:09.035000      243328.16        1.00435400e+00       -2.35524444e-09  22.4023  19.3512  19.5229  0.0000
0202-04-04_05:20:09.406000      243328.53        1.20331900e+00        9.85445556e-09  22.4023  19.3512  19.5229  0.0000
0202-04-04_05:20:09.758000      243328.88        1.40180400e+00        1.12799556e-08  22.3888  19.3456  19.4986  0.0000
0202-04-04_05:20:10.105000      243329.23        1.60072900e+00        1.45648556e-08  22.3888  19.3456  19.4986  0.0000
0202-04-04_05:20:10.457000      243329.58        1.79952700e+00        2.06387556e-08  22.3990  19.3583  19.5180  0.0000
0202-04-04_05:20:10.812000      243329.94        1.99811700e+00        2.31178556e-08  22.3990  19.3583  19.5180  0.0000
0202-04-04_05:20:11.160000      243330.29        2.19753900e+00        2.49772556e-08  22.3990  19.3583  19.5180  0.0000
0202-04-04_05:20:11.520000      243330.64        2.39575500e+00        3.99760556e-08  22.3998  19.3455  19.5052  0.0000
0202-04-04_05:20:11.880000      243331.00        2.59468800e+00        3.82409556e-08  22.3998  19.3455  19.5052  0.0000
0202-04-04_05:20:12.227000      243331.35        2.79431300e+00        3.76212556e-08  22.3998  19.3455  19.5052  0.0000
0202-04-04_05:20:12.574000      243331.70        2.99277100e+00        3.76832556e-08  22.4003  19.3543  19.5111  0.0000
0202-04-04_05:20:12.934000      243332.06        3.19215700e+00        3.96045556e-08  22.4003  19.3543  19.5111  0.0000
0202-04-04_05:20:13.280000      243332.41        3.39071200e+00        4.27034556e-08  22.4003  19.3543  19.5111  0.0000
0202-04-04_05:20:13.630000      243332.75        3.58882700e+00        4.31993556e-08  22.3935  19.3437  19.4962  0.0000
0202-04-04_05:20:13.977000      243333.10        3.78778600e+00        3.81170556e-08  22.3935  19.3437  19.4962  0.0000
0202-04-04_05:20:14.348000      243333.47        3.98617600e+00        3.52660556e-08  22.3935  19.3437  19.4962  0.0000
0202-04-04_05:20:14.734000      243333.86        4.18590000e+00        4.35092556e-08  22.3852  19.3464  19.5100  0.0000
0202-04-04_05:20:15.094000      243334.22        4.38361900e+00        4.46248556e-08  22.3852  19.3464  19.5100  0.0000
0202-04-04_05:20:15.457000      243334.58        4.58260700e+00        4.58024556e-08  22.3852  19.3464  19.5100  0.0000
0202-04-04_05:20:15.805000      243334.93        4.78060600e+00        4.96450556e-08  22.4030  19.3588  19.5188  0.0000
0202-04-04_05:20:16.164000      243335.29        4.97970800e+00        4.07821556e-08  22.4030  19.3588  19.5188  0.0000
0202-04-04_05:20:16.510000      243335.64        5.17882200e+00        4.43769556e-08  22.3879  19.3457  19.4986  0.0000
0202-04-04_05:20:16.860000      243335.99        5.37731600e+00        3.80551556e-08  22.3879  19.3457  19.4986  0.0000
0202-04-04_05:20:17.210000      243336.33        5.57659200e+00        3.35306556e-08  22.3879  19.3457  19.4986  0.0000
0202-04-04_05:20:17.560000      243336.68        5.77389700e+00        3.94242556e-08  22.3854  19.3555  19.4995  0.0000
0202-04-04_05:20:17.918000      243337.04        5.97322900e+00        4.70533556e-08  22.3854  19.3555  19.4995  0.0000
0202-04-04_05:20:18.266000      243337.39        6.17202100e+00        4.59996556e-08  22.3854  19.3555  19.4995  0.0000
0202-04-04_05:20:18.613000      243337.74        6.37021600e+00        3.71367556e-08  22.4011  19.3439  19.5078  0.0000
0202-04-04_05:20:18.960000      243338.09        6.57011000e+00        3.95539556e-08  22.4011  19.3439  19.5078  0.0000
0202-04-04_05:20:19.310000      243338.44        6.76768800e+00        3.68888556e-08  22.4011  19.3439  19.5078  0.0000
0202-04-04_05:20:19.670000      243338.80        6.96659800e+00        3.02571556e-08  22.3803  19.3463  19.4891  0.0000
0202-04-04_05:20:20.016000      243339.14        7.16526000e+00        3.38519556e-08  22.3803  19.3463  19.4891  0.0000
0202-04-04_05:20:20.426000      243339.55        7.36370800e+00        3.62070556e-08  22.3803  19.3463  19.4891  0.0000
0202-04-04_05:20:20.790000      243339.91        7.56256700e+00        3.75086556e-08  22.3990  19.3579  19.5153  0.0000
0202-04-04_05:20:21.137000      243340.26        7.76042100e+00        3.18066556e-08  22.3990  19.3579  19.5153  0.0000
0202-04-04_05:20:21.492000      243340.62        7.95940800e+00        3.38519556e-08  22.3778  19.3451  19.4885  0.0000
0202-04-04_05:20:21.850000      243340.98        8.15771500e+00        2.30056556e-08  22.3778  19.3451  19.4885  0.0000
0202-04-04_05:20:22.200000      243341.32        8.35660000e+00        2.24478556e-08  22.3778  19.3451  19.4885  0.0000
0202-04-04_05:20:22.547000      243341.67        8.55652200e+00        2.44311556e-08  22.3983  19.3542  19.5032  0.0000
0202-04-04_05:20:22.906000      243342.03        8.75385500e+00        2.83977556e-08  22.3983  19.3542  19.5032  0.0000
0202-04-04_05:20:23.254000      243342.38        8.95314400e+00        3.07536556e-08  22.3983  19.3542  19.5032  0.0000
0202-04-04_05:20:23.600000      243342.73        9.15139300e+00        2.58593556e-08  22.3993  19.3442  19.5004  0.0000
0202-04-04_05:20:23.950000      243343.08        9.35013800e+00        2.04678556e-08  22.3993  19.3442  19.5004  0.0000
0202-04-04_05:20:24.300000      243343.42        9.54941000e+00        2.11496556e-08  22.3993  19.3442  19.5004  0.0000
0202-04-04_05:20:24.656000      243343.78        9.74726900e+00        2.48683556e-08  22.3848  19.3561  19.5179  0.0000
0202-04-04_05:20:25.004000      243344.13        9.94802400e+00        3.46609556e-08  22.3848  19.3561  19.5179  0.0000
0202-04-04_05:20:25.367000      243344.49        1.01451300e+01        3.11281556e-08  22.3848  19.3561  19.5179  0.0000
0202-04-04_05:20:25.746000      243344.87        1.03433900e+01        4.70566556e-08  22.4025  19.3575  19.5371  0.0000
0202-04-04_05:20:26.094000      243345.22        1.05420500e+01        4.37097556e-08  22.4025  19.3575  19.5371  0.0000
0202-04-04_05:20:26.453000      243345.58        1.07418500e+01        5.11471556e-08  22.3901  19.3444  19.5105  0.0000
0202-04-04_05:20:26.805000      243345.93        1.09407600e+01        7.24058556e-08  22.3901  19.3444  19.5105  0.0000
0202-04-04_05:20:27.152000      243346.28        1.11373800e+01        1.01783656e-07  22.3901  19.3444  19.5105  0.0000
0202-04-04_05:20:27.500000      243346.63        1.13357800e+01        1.62088656e-07  22.3805  19.3543  19.5007  0.0000
0202-04-04_05:20:27.848000      243346.97        1.15366400e+01        2.48238756e-07  22.3805  19.3543  19.5007  0.0000
0202-04-04_05:20:28.207000      243347.33        1.17341400e+01        3.78331556e-07  22.3805  19.3543  19.5007  0.0000
0202-04-04_05:20:28.555000      243347.68        1.19365200e+01        5.98355156e-07  22.4022  19.3523  19.5155  0.0000
0202-04-04_05:20:28.902000      243348.03        1.21372600e+01        9.08743356e-07  22.4022  19.3523  19.5155  0.0000
0202-04-04_05:20:29.250000      243348.38        1.23328000e+01        1.38319356e-06  22.4022  19.3523  19.5155  0.0000
0202-04-04_05:20:29.598000      243348.72        1.25250200e+01        2.49583776e-06  22.3883  19.3568  19.5005  0.0000
0202-04-04_05:20:29.953000      243349.08        1.27285800e+01        3.72610946e-06  22.3883  19.3568  19.5005  0.0000
0202-04-04_05:20:30.300000      243349.43        1.29262400e+01        5.47043014e-06  22.3883  19.3568  19.5005  0.0000
0202-04-04_05:20:30.652000      243349.78        1.31251000e+01        7.95155033e-06  22.3897  19.3587  19.5162  0.0000
0202-04-04_05:20:30.996000      243350.12        1.33425100e+01        1.16944892e-05  22.3897  19.3587  19.5162  0.0000
0202-04-04_05:20:31.375000      243350.50        1.35264900e+01        1.74358749e-05  22.3897  19.3587  19.5162  0.0000
0202-04-04_05:20:31.740000      243350.87        1.37219000e+01        2.68214476e-05  22.4107  19.3453  19.5143  0.0000
