Repository: shortlab/2025-devitre-PhD

# 2025-devitre-PhD
Data repository for Alexis Devitre's PhD thesis

File: chapter 6/data/tapes/ext_ffj51/Ic/infield/step09/no magnet/Ic_2025-04-04_05-21-18223950_45e19pm2-anneal300k-720min-0nA-0T-22k-.txt
# Ic =  nan A, n =  nan , Tavg = 22.40 K, 45e19pm2-anneal300k-720min-0nA-0T-22k-
#datetime                        t_s     iHTS_A                vHTS_V                tHTS_K  tTAR_K  tHOL_K  tSPA_K
0202-04-04_05:20:53.780000      243372.91        6.58541400e-03       -1.10894444e-09  22.4237  19.3493  19.5268  0.0000
0202-04-04_05:20:54.130000      243373.25        2.09482500e-01       -6.99694444e-09  22.4237  19.3493  19.5268  0.0000
0202-04-04_05:20:54.490000      243373.61        4.08630500e-01       -2.47244444e-09  22.3929  19.3457  19.4825  0.0000
0202-04-04_05:20:54.836000      243373.96        6.07565500e-01       -1.60474444e-09  22.3929  19.3457  19.4825  0.0000
0202-04-04_05:20:55.184000      243374.31        8.06225300e-01        1.30655556e-10  22.3929  19.3457  19.4825  0.0000
0202-04-04_05:20:55.530000      243374.66        1.00509300e+00        1.98995556e-09  22.4063  19.3570  19.5189  0.0000
0202-04-04_05:20:55.880000      243375.00        1.20341700e+00        8.62165556e-09  22.4063  19.3570  19.5189  0.0000
0202-04-04_05:20:56.227000      243375.35        1.40171500e+00        4.84095556e-09  22.4063  19.3570  19.5189  0.0000
0202-04-04_05:20:56.582000      243375.71        1.60126500e+00        1.30655556e-10  22.3849  19.3443  19.4971  0.0000
0202-04-04_05:20:56.930000      243376.06        1.79982200e+00        2.48575556e-09  22.3849  19.3443  19.4971  0.0000
0202-04-04_05:20:57.277000      243376.40        1.99858900e+00       -2.59644444e-09  22.3849  19.3443  19.4971  0.0000
0202-04-04_05:20:57.630000      243376.75        2.19777500e+00        3.66335556e-09  22.4073  19.3577  19.5411  0.0000
0202-04-04_05:20:57.977000      243377.10        2.39690700e+00        8.06385556e-09  22.4073  19.3577  19.5411  0.0000
0202-04-04_05:20:58.340000      243377.47        2.59490900e+00       -7.40144444e-10  22.4073  19.3577  19.5411  0.0000
0202-04-04_05:20:58.746000      243377.87        2.79394200e+00        1.61305556e-09  22.3927  19.3505  19.5192  0.0000
0202-04-04_05:20:59.094000      243378.22        2.99282300e+00        5.20775556e-09  22.3927  19.3505  19.5192  0.0000
0202-04-04_05:20:59.450000      243378.57        3.19132100e+00        1.24115556e-09  22.3912  19.3460  19.5007  0.0000
0202-04-04_05:20:59.800000      243378.92        3.39049100e+00       -1.73384444e-09  22.3912  19.3460  19.5007  0.0000
0202-04-04_05:21:00.150000      243379.27        3.58909900e+00       -6.38214444e-09  22.3912  19.3460  19.5007  0.0000
0202-04-04_05:21:00.496000      243379.62        3.78762700e+00       -4.89474444e-09  22.4010  19.3569  19.5120  0.0000
0202-04-04_05:21:00.844000      243379.97        3.98681800e+00       -2.04364444e-09  22.4010  19.3569  19.5120  0.0000
0202-04-04_05:21:01.203000      243380.33        4.18548300e+00       -8.04144444e-10  22.4010  19.3569  19.5120  0.0000
0202-04-04_05:21:01.550000      243380.67        4.38355200e+00       -1.05967444e-08  22.4063  19.3429  19.5084  0.0000
0202-04-04_05:21:01.906000      243381.03        4.58218100e+00        6.35555556e-11  22.4063  19.3429  19.5084  0.0000
0202-04-04_05:21:02.266000      243381.39        4.78073300e+00       -4.83274444e-09  22.4063  19.3429  19.5084  0.0000
0202-04-04_05:21:02.613000      243381.74        4.97988300e+00       -7.99364444e-09  22.3941  19.3565  19.5114  0.0000
0202-04-04_05:21:02.960000      243382.09        5.17910400e+00       -1.13404444e-08  22.3941  19.3565  19.5114  0.0000
0202-04-04_05:21:03.320000      243382.45        5.37729200e+00       -1.38196444e-08  22.3941  19.3565  19.5114  0.0000
0202-04-04_05:21:03.670000      243382.80        5.57530000e+00       -1.17743444e-08  22.3983  19.3509  19.5377  0.0000
0202-04-04_05:21:04.020000      243383.14        5.77435600e+00       -1.54330444e-08  22.3983  19.3509  19.5377  0.0000
0202-04-04_05:21:04.402000      243383.53        5.97367500e+00       -8.37144444e-09  22.3983  19.3509  19.5377  0.0000
0202-04-04_05:21:04.770000      243383.89        6.17148800e+00       -1.25246444e-08  22.3814  19.3462  19.4851  0.0000
0202-04-04_05:21:05.117000      243384.24        6.36996600e+00       -7.75234444e-09  22.3814  19.3462  19.4851  0.0000
0202-04-04_05:21:05.470000      243384.59        6.56930900e+00       -1.06652444e-08  22.3925  19.3571  19.5102  0.0000
0202-04-04_05:21:05.812000      243384.94        6.76779000e+00       -4.21954444e-09  22.3925  19.3571  19.5102  0.0000
0202-04-04_05:21:06.164000      243385.29        6.96582100e+00       -1.17809444e-08  22.3925  19.3571  19.5102  0.0000
0202-04-04_05:21:06.510000      243385.64        7.16529400e+00       -1.61194444e-08  22.4042  19.3435  19.5134  0.0000
0202-04-04_05:21:06.860000      243385.98        7.36453600e+00       -2.29370444e-08  22.4042  19.3435  19.5134  0.0000
0202-04-04_05:21:07.207000      243386.33        7.56337600e+00       -1.89704444e-08  22.4042  19.3435  19.5134  0.0000
0202-04-04_05:21:07.555000      243386.68        7.76194200e+00       -1.64912444e-08  22.4018  19.3548  19.5046  0.0000
0202-04-04_05:21:07.902000      243387.03        7.96049200e+00       -2.38667444e-08  22.4018  19.3548  19.5046  0.0000
0202-04-04_05:21:08.250000      243387.38        8.15864400e+00       -1.93422444e-08  22.4018  19.3548  19.5046  0.0000
0202-04-04_05:21:08.605000      243387.73        8.35883300e+00       -2.20693444e-08  22.4041  19.3507  19.5306  0.0000
0202-04-04_05:21:08.953000      243388.08        8.55577800e+00       -9.36374444e-09  22.4041  19.3507  19.5306  0.0000
0202-04-04_05:21:09.300000      243388.43        8.75590800e+00       -2.06438444e-08  22.4041  19.3507  19.5306  0.0000
0202-04-04_05:21:09.652000      243388.78        8.95449200e+00       -2.41766444e-08  22.3864  19.3462  19.4821  0.0000
0202-04-04_05:21:10             243389.12        9.15259700e+00       -1.25272444e-08  22.3864  19.3462  19.4821  0.0000
0202-04-04_05:21:10.390000      243389.52        9.34993100e+00       -1.04844444e-08  22.3864  19.3462  19.4821  0.0000
0202-04-04_05:21:10.754000      243389.88        9.54839200e+00       -9.36884444e-09  22.4053  19.3576  19.5290  0.0000
0202-04-04_05:21:11.100000      243390.23        9.74773700e+00       -9.92664444e-09  22.4053  19.3576  19.5290  0.0000
0202-04-04_05:21:11.453000      243390.58        9.94560100e+00       -1.95953444e-08  22.3989  19.3441  19.5011  0.0000
0202-04-04_05:21:11.810000      243390.93        1.01462500e+01       -2.00291444e-08  22.3989  19.3441  19.5011  0.0000
0202-04-04_05:21:12.156000      243391.28        1.03442400e+01       -1.48849444e-08  22.3989  19.3441  19.5011  0.0000
0202-04-04_05:21:12.516000      243391.64        1.05428900e+01       -3.35694444e-09  22.3897  19.3543  19.4957  0.0000
0202-04-04_05:21:12.870000      243392.00        1.07421500e+01        1.00303556e-08  22.3897  19.3543  19.4957  0.0000
0202-04-04_05:21:13.220000      243392.35        1.09402900e+01        2.29838556e-08  22.3897  19.3543  19.4957  0.0000
0202-04-04_05:21:13.580000      243392.70        1.11390200e+01        5.52747556e-08  22.4091  19.3508  19.5325  0.0000
0202-04-04_05:21:13.926000      243393.05        1.13367600e+01        1.18554756e-07  22.4091  19.3508  19.5325  0.0000
0202-04-04_05:21:14.277000      243393.40        1.15364300e+01        2.06192356e-07  22.4091  19.3508  19.5325  0.0000
0202-04-04_05:21:14.625000      243393.75        1.17324400e+01        3.47999156e-07  22.4007  19.3555  19.5072  0.0000
0202-04-04_05:21:14.973000      243394.10        1.19344400e+01        5.59098056e-07  22.4007  19.3555  19.5072  0.0000
0202-04-04_05:21:15.340000      243394.46        1.21326100e+01        8.78101356e-07  22.4007  19.3555  19.5072  0.0000
0202-04-04_05:21:15.730000      243394.86        1.23320700e+01        1.39215016e-06  22.4007  19.3577  19.5040  0.0000
0202-04-04_05:21:16.080000      243395.20        1.25314800e+01        2.05699166e-06  22.4007  19.3577  19.5040  0.0000
0202-04-04_05:21:16.434000      243395.56        1.27276500e+01        3.64333166e-06  22.3739  19.3433  19.4831  0.0000
0202-04-04_05:21:16.785000      243395.91        1.29256300e+01        5.44244428e-06  22.3739  19.3433  19.4831  0.0000
0202-04-04_05:21:17.133000      243396.26        1.31259300e+01        8.01368537e-06  22.3739  19.3433  19.4831  0.0000
0202-04-04_05:21:17.480000      243396.61        1.33230000e+01        1.17616507e-05  22.3961  19.3547  19.4920  0.0000
0202-04-04_05:21:17.840000      243396.97        1.35226000e+01        1.75614923e-05  22.3961  19.3547  19.4920  0.0000
0202-04-04_05:21:18.195000      243397.32        1.37215400e+01        2.63070866e-05  22.3961  19.3547  19.4920  0.0000

File: chapter 6/data/tapes/ext_ffj51/Ic/infield/step09/no magnet/Ic_2025-04-04_12-32-30596284_ffj51-45e19pm2-anneal300k-720min-0nA-0T-22k.txt
# Ic =  nan A, n =  nan , Tavg = 21.97 K, ffj51-45e19pm2-anneal300k-720min-0nA-0T-22k
#datetime                        t_s     iHTS_A                vHTS_V                tHTS_K  tTAR_K  tHOL_K  tSPA_K
0202-04-04_12:32:05.984000      269245.11        6.22097600e-03        1.43132583e-08  21.9796  19.3946  19.5559  0.0000
0202-04-04_12:32:06.332000      269245.46        2.09459500e-01        1.33851583e-08  21.9796  19.3946  19.5559  0.0000
0202-04-04_12:32:06.710000      269245.84        4.07959300e-01        1.63601583e-08  21.9767  19.4096  19.5734  0.0000
0202-04-04_12:32:07.070000      269246.20        6.06536000e-01        8.36495833e-09  21.9767  19.4096  19.5734  0.0000
0202-04-04_12:32:07.450000      269246.57        8.05420000e-01        2.49751583e-08  21.9767  19.4096  19.5734  0.0000
0202-04-04_12:32:07.810000      269246.93        1.00403000e+00        3.63791583e-08  21.9786  19.4015  19.5683  0.0000
0202-04-04_12:32:08.156000      269247.28        1.20300100e+00        3.50155583e-08  21.9786  19.4015  19.5683  0.0000
0202-04-04_12:32:08.516000      269247.64        1.40226500e+00        3.98498583e-08  21.9663  19.4026  19.5544  0.0000
0202-04-04_12:32:08.863000      269247.99        1.60090900e+00        4.18951583e-08  21.9663  19.4026  19.5544  0.0000
0202-04-04_12:32:09.210000      269248.34        1.79984200e+00        3.39619583e-08  21.9663  19.4026  19.5544  0.0000
0202-04-04_12:32:09.562000      269248.69        1.99850800e+00        3.36520583e-08  21.9985  19.4104  19.5939  0.0000
0202-04-04_12:32:09.910000      269249.04        2.19752400e+00        3.78046583e-08  21.9985  19.4104  19.5939  0.0000
0202-04-04_12:32:10.270000      269249.39        2.39636200e+00        3.82384583e-08  21.9985  19.4104  19.5939  0.0000
0202-04-04_12:32:10.617000      269249.74        2.59511300e+00        4.64195583e-08  21.9805  19.3987  19.5704  0.0000
0202-04-04_12:32:10.965000      269250.09        2.79377100e+00        4.46222583e-08  21.9805  19.3987  19.5704  0.0000
0202-04-04_12:32:11.316000      269250.44        2.99223700e+00        4.40644583e-08  21.9805  19.3987  19.5704  0.0000
0202-04-04_12:32:11.668000      269250.79        3.19116600e+00        3.91607583e-08  21.9871  19.4125  19.5640  0.0000
0202-04-04_12:32:12.027000      269251.15        3.38999300e+00        4.24382583e-08  21.9871  19.4125  19.5640  0.0000
0202-04-04_12:32:12.430000      269251.56        3.58826800e+00        3.53727583e-08  21.9871  19.4125  19.5640  0.0000
0202-04-04_12:32:12.780000      269251.91        3.78798300e+00        4.29340583e-08  21.9778  19.4041  19.5879  0.0000
0202-04-04_12:32:13.130000      269252.25        3.98560600e+00        4.80782583e-08  21.9778  19.4041  19.5879  0.0000
0202-04-04_12:32:13.480000      269252.61        4.18512500e+00        3.77898583e-08  21.9695  19.4064  19.5551  0.0000
0202-04-04_12:32:13.830000      269252.95        4.38347100e+00        3.58685583e-08  21.9695  19.4064  19.5551  0.0000
0202-04-04_12:32:14.176000      269253.30        4.58223400e+00        3.90914583e-08  21.9695  19.4064  19.5551  0.0000
0202-04-04_12:32:14.540000      269253.66        4.78050500e+00        4.15085583e-08  21.9821  19.4138  19.5869  0.0000
0202-04-04_12:32:14.895000      269254.02        4.97928500e+00        3.82856583e-08  21.9821  19.4138  19.5869  0.0000
0202-04-04_12:32:15.258000      269254.38        5.17873000e+00        4.79543583e-08  21.9821  19.4138  19.5869  0.0000
0202-04-04_12:32:15.605000      269254.73        5.37661400e+00        5.43380583e-08  21.9831  19.4024  19.5704  0.0000
0202-04-04_12:32:15.957000      269255.08        5.57485200e+00        5.42141583e-08  21.9831  19.4024  19.5704  0.0000
0202-04-04_12:32:16.310000      269255.43        5.77312500e+00        4.94417583e-08  21.9831  19.4024  19.5704  0.0000
0202-04-04_12:32:16.656000      269255.78        5.97300700e+00        5.23547583e-08  21.9795  19.4161  19.5736  0.0000
0202-04-04_12:32:17.010000      269256.14        6.17104900e+00        5.01855583e-08  21.9795  19.4161  19.5736  0.0000
0202-04-04_12:32:17.430000      269256.56        6.37072300e+00        5.32214583e-08  21.9795  19.4161  19.5736  0.0000
0202-04-04_12:32:17.793000      269256.92        6.56882200e+00        6.05315583e-08  22.0033  19.4081  19.5966  0.0000
0202-04-04_12:32:18.140000      269257.27        6.76736600e+00        6.48695583e-08  22.0033  19.4081  19.5966  0.0000
0202-04-04_12:32:18.500000      269257.62        6.96583500e+00        5.73082583e-08  21.9944  19.4108  19.5728  0.0000
0202-04-04_12:32:18.860000      269257.98        7.16525900e+00        5.63785583e-08  21.9944  19.4108  19.5728  0.0000
0202-04-04_12:32:19.207000      269258.33        7.36380100e+00        5.86717583e-08  21.9944  19.4108  19.5728  0.0000
0202-04-04_12:32:19.555000      269258.68        7.56160900e+00        6.00972583e-08  21.9923  19.4175  19.5990  0.0000
0202-04-04_12:32:19.906000      269259.03        7.75995500e+00        5.63165583e-08  21.9923  19.4175  19.5990  0.0000
0202-04-04_12:32:20.258000      269259.38        7.95990300e+00        5.09864583e-08  21.9923  19.4175  19.5990  0.0000
0202-04-04_12:32:20.610000      269259.73        8.15759300e+00        5.03046583e-08  21.9830  19.4060  19.5557  0.0000
0202-04-04_12:32:20.953000      269260.08        8.35685200e+00        4.91890583e-08  21.9830  19.4060  19.5557  0.0000
0202-04-04_12:32:21.305000      269260.43        8.55663700e+00        4.89411583e-08  21.9830  19.4060  19.5557  0.0000
0202-04-04_12:32:21.656000      269260.78        8.75357000e+00        4.67099583e-08  21.9690  19.4187  19.5807  0.0000
0202-04-04_12:32:22.008000      269261.13        8.95233600e+00        4.81354583e-08  21.9690  19.4187  19.5807  0.0000
0202-04-04_12:32:22.367000      269261.49        9.15101500e+00        5.47671583e-08  21.9690  19.4187  19.5807  0.0000
0202-04-04_12:32:22.746000      269261.87        9.34953600e+00        5.66884583e-08  21.9880  19.4099  19.5805  0.0000
0202-04-04_12:32:23.094000      269262.22        9.54843800e+00        4.98088583e-08  21.9880  19.4099  19.5805  0.0000
0202-04-04_12:32:23.457000      269262.58        9.74678900e+00        3.91411583e-08  21.9854  19.4113  19.5595  0.0000
0202-04-04_12:32:23.810000      269262.93        9.94569400e+00        4.64496583e-08  21.9854  19.4113  19.5595  0.0000
0202-04-04_12:32:24.156000      269263.28        1.01442100e+01        3.80206583e-08  21.9854  19.4113  19.5595  0.0000
0202-04-04_12:32:24.504000      269263.63        1.03437700e+01        3.62852583e-08  22.0190  19.4188  19.6057  0.0000
0202-04-04_12:32:24.850000      269263.98        1.05423300e+01        5.34532583e-08  22.0190  19.4188  19.6057  0.0000
0202-04-04_12:32:25.207000      269264.33        1.07408000e+01        6.53530583e-08  22.0190  19.4188  19.6057  0.0000
0202-04-04_12:32:25.555000      269264.68        1.09388500e+01        9.16938583e-08  21.9918  19.4070  19.5723  0.0000
0202-04-04_12:32:25.902000      269265.03        1.11383300e+01        1.13324358e-07  21.9918  19.4070  19.5723  0.0000
0202-04-04_12:32:26.270000      269265.39        1.13364300e+01        1.80756758e-07  21.9918  19.4070  19.5723  0.0000
0202-04-04_12:32:26.617000      269265.74        1.15352000e+01        2.58167758e-07  21.9948  19.4199  19.6007  0.0000
0202-04-04_12:32:26.977000      269266.10        1.17340400e+01        3.98548758e-07  21.9948  19.4199  19.6007  0.0000
0202-04-04_12:32:27.336000      269266.46        1.19331400e+01        6.06052258e-07  21.9948  19.4199  19.6007  0.0000
0202-04-04_12:32:27.734000      269266.86        1.21312200e+01        8.94313558e-07  21.9940  19.4120  19.5733  0.0000
0202-04-04_12:32:28.086000      269267.21        1.23290400e+01        1.34607376e-06  21.9940  19.4120  19.5733  0.0000
0202-04-04_12:32:28.440000      269267.57        1.25281900e+01        2.02579036e-06  21.9765  19.4120  19.5563  0.0000
0202-04-04_12:32:28.810000      269267.93        1.27266500e+01        3.36136196e-06  21.9765  19.4120  19.5563  0.0000
0202-04-04_12:32:29.164000      269268.29        1.29257900e+01        5.32130397e-06  21.9765  19.4120  19.5563  0.0000
0202-04-04_12:32:29.516000      269268.64        1.31245700e+01        7.84122033e-06  22.0017  19.4193  19.5936  0.0000
0202-04-04_12:32:29.867000      269268.99        1.33237900e+01        1.15958065e-05  22.0017  19.4193  19.5936  0.0000
0202-04-04_12:32:30.220000      269269.34        1.35239600e+01        1.68645978e-05  22.0017  19.4193  19.5936  0.0000
0202-04-04_12:32:30.566000      269269.69        1.37207300e+01        2.60363942e-05  21.9713  19.4068  19.5646  0.0000

File: chapter 6/data/tapes/ext_ffj51/Ic/infield/step09/no magnet/Ic_2025-04-04_12-35-53749311_ffj51-45e19pm2-anneal300k-720min-0nA-0T-22k.txt
# Ic = 11.53 A, n = 28.00 , Tavg = 22.00 K, ffj51-45e19pm2-anneal300k-720min-0nA-0T-22k
#datetime                        t_s     iHTS_A                vHTS_V                tHTS_K  tTAR_K  tHOL_K  tSPA_K
0202-04-04_12:35:29.280000      269448.41        6.58682800e-03       -4.30318889e-09  21.9941  19.3658  19.5370  0.0000
0202-04-04_12:35:29.633000      269448.76        2.09761600e-01        9.17111111e-11  21.9842  19.3783  19.5540  0.0000
0202-04-04_12:35:29.980000      269449.10        4.08110600e-01       -9.32898889e-09  21.9842  19.3783  19.5540  0.0000
0202-04-04_12:35:30.330000      269449.45        6.06482600e-01       -6.72588889e-09  21.9842  19.3783  19.5540  0.0000
0202-04-04_12:35:30.703000      269449.83        8.05850400e-01       -1.01966889e-08  21.9949  19.3753  19.5530  0.0000
0202-04-04_12:35:31.055000      269450.18        1.00457700e+00        1.76316111e-08  21.9949  19.3753  19.5530  0.0000
0202-04-04_12:35:31.434000      269450.56        1.20309400e+00        2.30237111e-08  21.9949  19.3753  19.5530  0.0000
0202-04-04_12:35:31.797000      269450.92        1.40237100e+00        1.49665111e-08  21.9685  19.3676  19.5252  0.0000
0202-04-04_12:35:32.145000      269451.27        1.60075700e+00        7.90101111e-09  21.9685  19.3676  19.5252  0.0000
0202-04-04_12:35:32.508000      269451.63        1.79987100e+00        7.65311111e-09  21.9894  19.3808  19.5457  0.0000
0202-04-04_12:35:32.863000      269451.99        1.99885000e+00        1.24874111e-08  21.9894  19.3808  19.5457  0.0000
0202-04-04_12:35:33.210000      269452.34        2.19772200e+00        2.39534111e-08  21.9894  19.3808  19.5457  0.0000
0202-04-04_12:35:33.560000      269452.68        2.39656600e+00        2.66184111e-08  21.9786  19.3695  19.5422  0.0000
0202-04-04_12:35:33.918000      269453.04        2.59568700e+00        1.62061111e-08  21.9786  19.3695  19.5422  0.0000
0202-04-04_12:35:34.266000      269453.39        2.79438300e+00        2.68044111e-08  21.9786  19.3695  19.5422  0.0000
0202-04-04_12:35:34.617000      269453.74        2.99337500e+00        3.41798111e-08  22.0063  19.3824  19.5644  0.0000
0202-04-04_12:35:34.965000      269454.09        3.19190700e+00        2.66834111e-08  22.0063  19.3824  19.5644  0.0000
0202-04-04_12:35:35.312000      269454.44        3.38998200e+00        2.44568111e-08  22.0063  19.3824  19.5644  0.0000
0202-04-04_12:35:35.670000      269454.80        3.58898000e+00        3.41254111e-08  22.0031  19.3788  19.5636  0.0000
0202-04-04_12:35:36.027000      269455.15        3.78795600e+00        2.92911111e-08  22.0031  19.3788  19.5636  0.0000
0202-04-04_12:35:36.395000      269455.52        3.98677400e+00        2.89812111e-08  22.0031  19.3788  19.5636  0.0000
0202-04-04_12:35:36.750000      269455.88        4.18561900e+00        2.69359111e-08  21.9740  19.3709  19.5206  0.0000
0202-04-04_12:35:37.117000      269456.24        4.38394700e+00        2.68119111e-08  21.9740  19.3709  19.5206  0.0000
0202-04-04_12:35:37.465000      269456.59        4.58247600e+00        3.77821111e-08  21.9859  19.3847  19.5358  0.0000
0202-04-04_12:35:37.812000      269456.94        4.78186300e+00        3.94555111e-08  21.9859  19.3847  19.5358  0.0000
0202-04-04_12:35:38.160000      269457.29        4.97978000e+00        4.84423111e-08  21.9859  19.3847  19.5358  0.0000
0202-04-04_12:35:38.510000      269457.64        5.17819100e+00        3.39394111e-08  21.9832  19.3732  19.5485  0.0000
0202-04-04_12:35:38.860000      269457.98        5.37705800e+00        4.30502111e-08  21.9832  19.3732  19.5485  0.0000
0202-04-04_12:35:39.215000      269458.34        5.57645600e+00        4.37320111e-08  21.9832  19.3732  19.5485  0.0000
0202-04-04_12:35:39.562000      269458.69        5.77491600e+00        4.64590111e-08  21.9668  19.3795  19.5428  0.0000
0202-04-04_12:35:39.910000      269459.04        5.97335000e+00        4.96819111e-08  21.9668  19.3795  19.5428  0.0000
0202-04-04_12:35:40.260000      269459.39        6.17204400e+00        5.14173111e-08  21.9668  19.3795  19.5428  0.0000
0202-04-04_12:35:40.610000      269459.73        6.36975700e+00        5.63756111e-08  21.9857  19.3729  19.5448  0.0000
0202-04-04_12:35:40.970000      269460.09        6.57044600e+00        4.55310111e-08  21.9857  19.3729  19.5448  0.0000
0202-04-04_12:35:41.316000      269460.44        6.76741700e+00        3.79708111e-08  21.9857  19.3729  19.5448  0.0000
0202-04-04_12:35:41.664000      269460.79        6.96670800e+00        4.35488111e-08  21.9851  19.3736  19.5429  0.0000
0202-04-04_12:35:42.010000      269461.14        7.16458500e+00        4.46025111e-08  21.9851  19.3736  19.5429  0.0000
0202-04-04_12:35:42.375000      269461.50        7.36402100e+00        3.52438111e-08  21.9851  19.3736  19.5429  0.0000
0202-04-04_12:35:42.754000      269461.88        7.56275400e+00        3.97062111e-08  22.0022  19.3870  19.5544  0.0000
0202-04-04_12:35:43.113000      269462.24        7.76129300e+00        4.44785111e-08  22.0022  19.3870  19.5544  0.0000
0202-04-04_12:35:43.465000      269462.59        7.96034300e+00        3.58635111e-08  21.9931  19.3761  19.5454  0.0000
0202-04-04_12:35:43.820000      269462.95        8.15786600e+00        3.36943111e-08  21.9931  19.3761  19.5454  0.0000
0202-04-04_12:35:44.168000      269463.29        8.35672000e+00        2.59470111e-08  21.9931  19.3761  19.5454  0.0000
0202-04-04_12:35:44.527000      269463.65        8.55499100e+00        3.22068111e-08  21.9778  19.3832  19.5254  0.0000
0202-04-04_12:35:44.883000      269464.01        8.75416600e+00        2.86741111e-08  21.9778  19.3832  19.5254  0.0000
0202-04-04_12:35:45.234000      269464.36        8.95333800e+00        2.39637111e-08  21.9778  19.3832  19.5254  0.0000
0202-04-04_12:35:45.582000      269464.71        9.15111700e+00        1.34894111e-08  21.9789  19.3847  19.5529  0.0000
0202-04-04_12:35:45.940000      269465.07        9.35000700e+00        1.15681111e-08  21.9789  19.3847  19.5529  0.0000
0202-04-04_12:35:46.290000      269465.41        9.54938400e+00        1.85716111e-08  21.9789  19.3847  19.5529  0.0000
0202-04-04_12:35:46.637000      269465.76        9.74764000e+00        1.39833111e-08  21.9753  19.3846  19.5406  0.0000
0202-04-04_12:35:46.984000      269466.11        9.94569700e+00        1.14383111e-08  21.9753  19.3846  19.5406  0.0000
0202-04-04_12:35:47.340000      269466.47        1.01451700e+01        2.36474111e-08  21.9753  19.3846  19.5406  0.0000
0202-04-04_12:35:47.715000      269466.84        1.03439800e+01        2.44531111e-08  21.9937  19.3888  19.5563  0.0000
0202-04-04_12:35:48.074000      269467.20        1.05418300e+01        3.01551111e-08  21.9937  19.3888  19.5563  0.0000
0202-04-04_12:35:48.438000      269467.56        1.07411200e+01        4.05055111e-08  21.9937  19.3888  19.5563  0.0000
0202-04-04_12:35:48.790000      269467.91        1.09394000e+01        6.12682111e-08  21.9897  19.3777  19.5684  0.0000
0202-04-04_12:35:49.137000      269468.26        1.11378400e+01        1.00252511e-07  21.9897  19.3777  19.5684  0.0000
0202-04-04_12:35:49.484000      269468.61        1.13366800e+01        1.61797011e-07  21.9860  19.3848  19.5344  0.0000
0202-04-04_12:35:49.836000      269468.96        1.15365000e+01        2.44352111e-07  21.9860  19.3848  19.5344  0.0000
0202-04-04_12:35:50.184000      269469.31        1.17343800e+01        3.65333711e-07  21.9860  19.3848  19.5344  0.0000
0202-04-04_12:35:50.530000      269469.66        1.19343200e+01        5.58582011e-07  21.9795  19.3861  19.5629  0.0000
0202-04-04_12:35:50.880000      269470.01        1.21315700e+01        8.56697611e-07  21.9795  19.3861  19.5629  0.0000
0202-04-04_12:35:51.234000      269470.36        1.23296600e+01        1.30876721e-06  21.9795  19.3861  19.5629  0.0000
0202-04-04_12:35:51.586000      269470.71        1.25293300e+01        2.39245761e-06  21.9722  19.3783  19.5221  0.0000
0202-04-04_12:35:51.934000      269471.06        1.27271400e+01        3.50887261e-06  21.9722  19.3783  19.5221  0.0000
0202-04-04_12:35:52.280000      269471.41        1.29261900e+01        5.10834631e-06  21.9722  19.3783  19.5221  0.0000
0202-04-04_12:35:52.630000      269471.75        1.31236200e+01        7.56770811e-06  22.0038  19.3848  19.5745  0.0000
0202-04-04_12:35:52.977000      269472.10        1.33228400e+01        1.13232820e-05  22.0038  19.3848  19.5745  0.0000
0202-04-04_12:35:53.344000      269472.47        1.35226900e+01        1.68694201e-05  22.0038  19.3848  19.5745  0.0000
0202-04-04_12:35:53.730000      269472.86        1.37206800e+01        2.53924763e-05  22.0000  19.3795  19.5600  0.0000

File: chapter 6/data/tapes/ext_ffj51/Ic/infield/step09/no magnet/Ic_2025-04-04_12-38-43565247_ffj51-45e19pm2-anneal300k-720min-0nA-0T-22k.txt
# Ic = 11.52 A, n = 27.79 , Tavg = 21.99 K, ffj51-45e19pm2-anneal300k-720min-0nA-0T-22k
#datetime                        t_s     iHTS_A                vHTS_V                tHTS_K  tTAR_K  tHOL_K  tSPA_K
0202-04-04_12:38:18.990000      269618.11        7.06509600e-03        9.25014286e-10  21.9930  19.3562  19.5342  0.0000
0202-04-04_12:38:19.375000      269618.50        2.09697900e-01       -6.32648571e-09  21.9930  19.3562  19.5342  0.0000
0202-04-04_12:38:19.746000      269618.87        4.08911500e-01       -5.00485714e-10  21.9779  19.3651  19.5200  0.0000
0202-04-04_12:38:20.094000      269619.22        6.07391600e-01       -8.06178571e-09  21.9779  19.3651  19.5200  0.0000
0202-04-04_12:38:20.445000      269619.57        8.06435700e-01       -1.13466857e-08  21.9745  19.3656  19.5387  0.0000
0202-04-04_12:38:20.790000      269619.92        1.00527700e+00       -1.62429857e-08  21.9745  19.3656  19.5387  0.0000
0202-04-04_12:38:21.145000      269620.27        1.20362500e+00       -1.24002857e-08  21.9745  19.3656  19.5387  0.0000
0202-04-04_12:38:21.496000      269620.62        1.40268300e+00       -5.70668571e-09  21.9707  19.3599  19.5005  0.0000
0202-04-04_12:38:21.844000      269620.97        1.60132500e+00       -1.54372857e-08  21.9707  19.3599  19.5005  0.0000
0202-04-04_12:38:22.190000      269621.32        1.80030900e+00       -1.62429857e-08  21.9707  19.3599  19.5005  0.0000
0202-04-04_12:38:22.540000      269621.67        1.99915300e+00       -2.02715857e-08  21.9785  19.3728  19.5446  0.0000
0202-04-04_12:38:22.900000      269622.02        2.19834300e+00       -2.93823857e-08  21.9785  19.3728  19.5446  0.0000
0202-04-04_12:38:23.250000      269622.38        2.39677400e+00       -9.36228571e-09  21.9785  19.3728  19.5446  0.0000
0202-04-04_12:38:23.600000      269622.72        2.59603100e+00       -1.04124857e-08  21.9772  19.3615  19.5337  0.0000
0202-04-04_12:38:23.950000      269623.08        2.79432300e+00       -1.85924857e-08  21.9772  19.3615  19.5337  0.0000
0202-04-04_12:38:24.300000      269623.42        2.99376400e+00       -1.43778857e-08  21.9772  19.3615  19.5337  0.0000
0202-04-04_12:38:24.652000      269623.78        3.19188100e+00       -2.81370857e-08  21.9868  19.3753  19.5514  0.0000
0202-04-04_12:38:25             269624.13        3.39044000e+00       -2.42944857e-08  21.9868  19.3753  19.5514  0.0000
0202-04-04_12:38:25.402000      269624.53        3.58882400e+00       -1.47497857e-08  21.9868  19.3753  19.5514  0.0000
0202-04-04_12:38:25.766000      269624.89        3.78747700e+00       -1.33862857e-08  22.0131  19.3714  19.5594  0.0000
0202-04-04_12:38:26.113000      269625.24        3.98634000e+00       -1.25185857e-08  22.0131  19.3714  19.5594  0.0000
0202-04-04_12:38:26.473000      269625.60        4.18482500e+00       -3.68759857e-08  21.9816  19.3661  19.5198  0.0000
0202-04-04_12:38:26.832000      269625.96        4.38377000e+00       -3.60702857e-08  21.9816  19.3661  19.5198  0.0000
0202-04-04_12:38:27.180000      269626.31        4.58277400e+00       -3.33432857e-08  21.9816  19.3661  19.5198  0.0000
0202-04-04_12:38:27.527000      269626.65        4.78162200e+00       -3.22276857e-08  21.9988  19.3785  19.5602  0.0000
0202-04-04_12:38:27.887000      269627.01        4.97973900e+00       -3.41489857e-08  21.9988  19.3785  19.5602  0.0000
0202-04-04_12:38:28.234000      269627.36        5.17880100e+00       -3.33432857e-08  21.9988  19.3785  19.5602  0.0000
0202-04-04_12:38:28.586000      269627.71        5.37697100e+00       -3.09880857e-08  21.9720  19.3676  19.5371  0.0000
0202-04-04_12:38:28.934000      269628.06        5.57532200e+00       -3.85494857e-08  21.9720  19.3676  19.5371  0.0000
0202-04-04_12:38:29.280000      269628.41        5.77498100e+00       -4.61778857e-08  21.9720  19.3676  19.5371  0.0000
0202-04-04_12:38:29.640000      269628.77        5.97300200e+00       -5.19469857e-08  21.9866  19.3799  19.5480  0.0000
0202-04-04_12:38:29.990000      269629.11        6.17202300e+00       -3.08742857e-08  21.9866  19.3799  19.5480  0.0000
0202-04-04_12:38:30.344000      269629.47        6.37059400e+00       -3.18039857e-08  21.9866  19.3799  19.5480  0.0000
0202-04-04_12:38:30.730000      269629.85        6.56900500e+00       -2.53582857e-08  21.9864  19.3758  19.5470  0.0000
0202-04-04_12:38:31.090000      269630.22        6.76825400e+00       -2.96967857e-08  21.9864  19.3758  19.5470  0.0000
0202-04-04_12:38:31.445000      269630.57        6.96687000e+00       -4.68646857e-08  21.9709  19.3679  19.5172  0.0000
0202-04-04_12:38:31.810000      269630.93        7.16541100e+00       -5.27526857e-08  21.9709  19.3679  19.5172  0.0000
0202-04-04_12:38:32.164000      269631.29        7.36439700e+00       -4.35798857e-08  21.9709  19.3679  19.5172  0.0000
0202-04-04_12:38:32.510000      269631.64        7.56294400e+00       -4.96537857e-08  21.9936  19.3815  19.5533  0.0000
0202-04-04_12:38:32.870000      269632.00        7.76124500e+00       -4.92818857e-08  21.9936  19.3815  19.5533  0.0000
0202-04-04_12:38:33.220000      269632.34        7.95953800e+00       -3.69481857e-08  21.9936  19.3815  19.5533  0.0000
0202-04-04_12:38:33.566000      269632.69        8.15821700e+00       -4.06668857e-08  21.9963  19.3703  19.5552  0.0000
0202-04-04_12:38:33.914000      269633.04        8.35802600e+00       -4.34558857e-08  21.9963  19.3703  19.5552  0.0000
0202-04-04_12:38:34.266000      269633.39        8.55565600e+00       -4.15965857e-08  21.9963  19.3703  19.5552  0.0000
0202-04-04_12:38:34.625000      269633.75        8.75476500e+00       -5.07693857e-08  21.9865  19.3770  19.5245  0.0000
0202-04-04_12:38:34.973000      269634.10        8.95319800e+00       -4.74844857e-08  21.9865  19.3770  19.5245  0.0000
0202-04-04_12:38:35.332000      269634.46        9.15261100e+00       -5.89502857e-08  21.9865  19.3770  19.5245  0.0000
0202-04-04_12:38:35.715000      269634.84        9.35056700e+00       -4.56868857e-08  22.0006  19.3776  19.5595  0.0000
0202-04-04_12:38:36.074000      269635.20        9.54910000e+00       -5.60991857e-08  22.0006  19.3776  19.5595  0.0000
0202-04-04_12:38:36.438000      269635.56        9.74741700e+00       -6.13673857e-08  21.9805  19.3693  19.5039  0.0000
0202-04-04_12:38:36.790000      269635.91        9.94657000e+00       -7.57462857e-08  21.9805  19.3693  19.5039  0.0000
0202-04-04_12:38:37.145000      269636.27        1.01453900e+01       -7.48165857e-08  21.9805  19.3693  19.5039  0.0000
0202-04-04_12:38:37.492000      269636.62        1.03434000e+01       -7.20275857e-08  21.9810  19.3816  19.5594  0.0000
0202-04-04_12:38:37.850000      269636.98        1.05421200e+01       -6.55198857e-08  21.9810  19.3816  19.5594  0.0000
0202-04-04_12:38:38.203000      269637.33        1.07405500e+01       -5.85782857e-08  21.9810  19.3816  19.5594  0.0000
0202-04-04_12:38:38.555000      269637.68        1.09390100e+01       -4.09144857e-08  21.9755  19.3714  19.5348  0.0000
0202-04-04_12:38:38.910000      269638.03        1.11384100e+01       -5.21498571e-09  21.9755  19.3714  19.5348  0.0000
0202-04-04_12:38:39.258000      269638.38        1.13376700e+01        5.26107143e-08  21.9755  19.3714  19.5348  0.0000
0202-04-04_12:38:39.610000      269638.73        1.15371100e+01        1.30889314e-07  21.9808  19.3794  19.5415  0.0000
0202-04-04_12:38:39.957000      269639.08        1.17350100e+01        2.72571614e-07  21.9808  19.3794  19.5415  0.0000
0202-04-04_12:38:40.310000      269639.43        1.19337600e+01        4.70158414e-07  21.9808  19.3794  19.5415  0.0000
0202-04-04_12:38:40.656000      269639.78        1.21318100e+01        7.81599314e-07  21.9928  19.3813  19.5643  0.0000
0202-04-04_12:38:41.008000      269640.13        1.23322900e+01        1.21668621e-06  21.9928  19.3813  19.5643  0.0000
0202-04-04_12:38:41.426000      269640.55        1.25293900e+01        1.87142411e-06  21.9928  19.3813  19.5643  0.0000
0202-04-04_12:38:41.793000      269640.92        1.27275900e+01        3.41957981e-06  21.9826  19.3746  19.5264  0.0000
0202-04-04_12:38:42.140000      269641.27        1.29265100e+01        5.12819731e-06  21.9826  19.3746  19.5264  0.0000
0202-04-04_12:38:42.496000      269641.62        1.31252400e+01        7.58551255e-06  21.9958  19.3865  19.5562  0.0000
0202-04-04_12:38:42.844000      269641.97        1.33237900e+01        1.12401863e-05  21.9958  19.3865  19.5562  0.0000
0202-04-04_12:38:43.195000      269642.32        1.35223700e+01        1.64988680e-05  21.9958  19.3865  19.5562  0.0000
0202-04-04_12:38:43.555000      269642.68        1.37230200e+01        2.56727635e-05  21.9916  19.3759  19.5480  0.0000
